Repository: orchid-calphad/orchid-project.org

# orchid-project.org

Website and released data of **ORCHID** (Open Repository for CALPHAD Hypotheses, Intelligence, and Discovery),
served by GitHub Pages at https://orchid-project.org. Releases are archived on Zenodo (one DOI per version).

- `index.html`, `catalog/`, `best-practices.html` — static, self-contained pages (generated in the ORCHID tooling).
- `data/` — released data: catalog, redistributable TDB files, convex hulls. Licences: `data/LICENSES.md`, `data/NOTICE.md`.
- `llms.txt`, `data/croissant.json`, `CITATION.cff`, `.zenodo.json` — machine-readable metadata.

Only data with clear redistribution rights are published.

File: data/databases/sgte-binary/HoMo-09Wan-newHo.tdb
$
$ Database for Ho-Mo from C.P. Wang et al. 2009
$
$ C.P. Wang, S.H. Guo, X.J. Liu, A.T. Tang, F.S. Pan,
$ J. Alloys Compd., 487, 173-78(2009).
$
$ Dataset created 2013.05.30 by Bengt Hallstedt.
$ 2021.01.17: Modified for use with GES6.
$
$ Old data used for bcc and liquid Ho (91Din). Invariants ok.
$
$ Using SGTE unary ver. 4.4:
$ The calculated eutectic reaction is 12 K higher than in the paper.
$ The monotectic reaction is ok.
$
$ ------------------------------------------------------------------------------
 TEMP-LIM 298.15 6000.00 !
$
$ELEMENT NAME  REF. STATE               ATOMIC MASS H298-H0    S298    !
$
 ELEMENT VA   VACUUM                      0.0          0.0      0.0    ! 
 ELEMENT HO   HCP_A3                    164.9304    7995.624   75.0191 ! 
 ELEMENT MO   BCC_A2                     95.94      4589.0     28.56   ! 
$ ------------------------------------------------------------------------------
$ Phase definitions
$
 PHASE LIQUID:L % 1 1 !
 CONST LIQUID:L : HO MO : !
$
$ Fcc (cF4, Fm-3m) and MeX (cF8, Fm-3m)
$
 PHASE FCC_A1 %A 2 1 1 !
 CONST FCC_A1 : HO MO : VA : !
$
$ Bcc (cI2, Im-3m)
$
 PHASE BCC_A2 %B 2 1 3 !
 CONST BCC_A2 : HO MO% : VA : !
$
$ Hcp (hP2, P6_3/mmc) and Me2X (NiAs-type, hP4, P6_3/mmc, B8_1)
$
 PHASE HCP_A3 %A 2 1 0.5 !
 CONST HCP_A3 : HO% MO : VA : !
$ ------------------------------------------------------------------------------
$ Defaults
$
 DEFINE-SYSTEM-DEFAULT ELEMENT 2 !
 DEFAULT-COM DEFINE_SYSTEM_ELEMENT VA !
 TYPE-DEF % SEQ * !
 TYPE-DEF A GES AMEND_PHASE_DESCRIPTION @ MAGNETIC -3 0.28 !
 TYPE-DEF B GES AMEND_PHASE_DESCRIPTION @ MAGNETIC -1 0.4 !
 FUNCTION ZERO      298.15  0;                                         6000 N !
 FUNCTION UN_ASS    298.15  0;                                         6000 N !
 FUNCTION R         298.15  +8.31451;                                  6000 N !
$ ------------------------------------------------------------------------------
$ Element data
$ ------------------------------------------------------------------------------
$ Ho
$
$ BCC_A2 and LIQUID revised in unary 4.4
$ HCP_A3 modified in unary 5.0
$ (upper T interval added + trailing decimals added)
$
$ FCC_A1 from 03Cac and 09Wan not included in unary; 03Cac to be preferred
$
 PAR  G(HCP_A3,HO:VA),,                 +GHSERHO;                3001 N 91Din !
 PAR  G(FCC_A1,HO:VA),,                 +GHSERHO+5000;           3001 N 09Wan1 !
$PAR  G(FCC_A1,HO:VA),,                 +GHSERHO
$            +2000-0.831451*T;                                   3001 N 03Cac !
 PAR  G(BCC_A2,HO:VA),,                 +GHSERHO
             +4380-2.494353*T;                                   3001 N 00Nor1 !
 PAR  G(LIQUID,HO),,                    +GLIQHO;                 3001 N 00Nor1 !
$
 FUNCTION GHSERHO   298.15  -7612.429+86.593171*T-23.4879*T*LN(T)
       -0.00827315*T**2+2.375467E-06*T**3;
       600.00  Y  -10917.688+182.475691*T-39.6932*T*LN(T)
       +0.01820065*T**2-4.829733E-06*T**3;
       900.00  Y  +46646.188-421.474473*T+48.0595*T*LN(T)
       -0.0424634*T**2+3.233133E-06*T**3-7185900*T**(-1);
      1200.00  Y  +27786.061-156.162846*T+8.28608*T*LN(T)
       -0.01082725*T**2-1.112352E-06*T**3-6183850*T**(-1);
      1703.00  Y  -825364.662+4248.379056*T-558.9506818*T*LN(T)
       +0.139111904*T**2-6.824652E-06*T**3+2.19952973E+08*T**(-1);
      3000.00  Y  -17149.229+235.898104*T-43.932*T*LN(T);
      3001.00  N !
 FUNCTION GLIQHO    298.15  +17383.4216-9.992194*T+GHSERHO;
      1000.00  Y  +124827.5326-994.683024*T+127.9577778*T*LN(T)
       -0.088196514*T**2+8.008222E-6*T**3-15727191*T**(-1);  
      1703.00  Y  -9688.5314+230.793918*T-43.932*T*LN(T);  
      3001.00  N !
$ ------------------------------------------------------------------------------
$ Mo
$
 PAR  G(BCC_A2,MO:VA),,                 +GHSERMO;                5000 N 91Din !
 PAR  G(FCC_A1,MO:VA),,                 +GHSERMO+15200+0.63*T;   5000 N 91Din !
 PAR  G(HCP_A3,MO:VA),,                 +GHSERMO+11550;          5000 N 91Din !
 PAR  G(LIQUID,MO),,                    +GLIQMO;                 5000 N 91Din !
$
 FUNCTION GHSERMO   298.15  -7746.302+131.9197*T-23.56414*T*LN(T)
       -0.003443396*T**2+5.66283E-07*T**3+65812*T**(-1)-1.30927E-10*T**4;
      2896.00  Y  -30556.41+283.559746*T-42.63829*T*LN(T)-4.849315E+33*T**(-9);
      5000.00  N !
 FUNCTION GLIQMO    298.15  +41831.347-14.694912*T+GHSERMO+4.24519E-22*T**7;
      2896.00  Y  +3538.963+271.6697*T-42.63829*T*LN(T);
      5000.00  N !
 FUNCTION GFCCMO    298.15  +GHSERMO+15200+0.63*T;                     6000 N !
$ ------------------------------------------------------------------------------
$ Binary system
$
$ C.P. Wang, S.H. Guo, X.J. Liu, A.T. Tang, F.S. Pan,
$ J. Alloys Compd., 487, 173-78(2009).
$
$ Checked against paper. Checked at 6000 K.
$
$ Old data used for bcc and liquid Ho (91Din). Invariants ok.
$
$ Using SGTE unary ver. 4.4:
$ The calculated eutectic reaction is 12 K higher than in the paper.
$ The monotectic reaction is ok.
$
 PAR  L(LIQUID,HO,MO;0),,               +69000-7.3*T;,,               N 09Wan2 !
 PAR  L(LIQUID,HO,MO;1),,               -34000+6.5*T;,,               N 09Wan2 !
$
 PAR  L(BCC_A2,HO,MO:VA;0),,            +116000;,,                    N 09Wan2 !
 PAR  L(HCP_A3,HO,MO:VA;0),,            +55000;,,                     N 09Wan2 !
$
$ Metastable
$
 PAR  L(FCC_A1,HO,MO:VA;0),,            +55000;,,                     N Same !
$ ------------------------------------------------------------------------------
$
$
 LIST-OF-REFERENCE
 NUMBER  SOURCE
  Null   'Unknown source'
  Same   'Same or similar interaction as in the corresponding stable phase'
  REFLAV 'Laves phase convention: G(LAVES,X:X)=+3*GHSERXX+15000'
  COST   'COST 507 database'
  91Din  'A.T. Dinsdale, Calphad, 15, 317-425(1991).'
  00Nor1 'S. Norgren, J. Phase Equilib., 21, 148-56(2000),
          SGTE unary database V.4.4, 2001; Er, Ho'
  03Cac  'G. Cacciamani, S. De Negri, A. Saccone, R. Ferro,
          Intermetallics, 11, 1135-51(2003); Dy, Gd, Ho'
  09Wan1 'C.P. Wang, H.L. Zhang, S.L. Wang, Z. Lin, X.J. Liu, A.T. Tang,
          F.S. Pan, J. Alloys Compd., 481, 291-95(2009); Ho, Ho-Mn'
  09Wan2 'C.P. Wang, S.H. Guo, X.J. Liu, A.T. Tang, F.S. Pan,
          J. Alloys Compd., 487, 173-78(2009); Ho-Mo'
!

File: data/databases/sgte-binary/HoMo-09Wan.tdb
$
$ Database for Ho-Mo from C.P. Wang et al. 2009
$
$ C.P. Wang, S.H. Guo, X.J. Liu, A.T. Tang, F.S. Pan,
$ J. Alloys Compd., 487, 173-78(2009).
$
$ Dataset created 2013.05.30 by Bengt Hallstedt.
$ 2021.01.17: Modified for use with GES6.
$
$ Old data used for bcc and liquid Ho (91Din). Invariants ok.
$
$ Using SGTE unary ver. 4.4:
$ The calculated eutectic reaction is 12 K higher than in the paper.
$ The monotectic reaction is ok.
$
$ ------------------------------------------------------------------------------
 TEMP-LIM 298.15 6000.00 !
$
$ELEMENT NAME  REF. STATE               ATOMIC MASS H298-H0    S298    !
$
 ELEMENT VA   VACUUM                      0.0          0.0      0.0    ! 
 ELEMENT HO   HCP_A3                    164.9304    7995.624   75.0191 ! 
 ELEMENT MO   BCC_A2                     95.94      4589.0     28.56   ! 
$ ------------------------------------------------------------------------------
$ Phase definitions
$
 PHASE LIQUID:L % 1 1 !
 CONST LIQUID:L : HO MO : !
$
$ Fcc (cF4, Fm-3m) and MeX (cF8, Fm-3m)
$
 PHASE FCC_A1 %A 2 1 1 !
 CONST FCC_A1 : HO MO : VA : !
$
$ Bcc (cI2, Im-3m)
$
 PHASE BCC_A2 %B 2 1 3 !
 CONST BCC_A2 : HO MO% : VA : !
$
$ Hcp (hP2, P6_3/mmc) and Me2X (NiAs-type, hP4, P6_3/mmc, B8_1)
$
 PHASE HCP_A3 %A 2 1 0.5 !
 CONST HCP_A3 : HO% MO : VA : !
$ ------------------------------------------------------------------------------
$ Defaults
$
 DEFINE-SYSTEM-DEFAULT ELEMENT 2 !
 DEFAULT-COM DEFINE_SYSTEM_ELEMENT VA !
 TYPE-DEF % SEQ * !
 TYPE-DEF A GES AMEND_PHASE_DESCRIPTION @ MAGNETIC -3 0.28 !
 TYPE-DEF B GES AMEND_PHASE_DESCRIPTION @ MAGNETIC -1 0.4 !
 FUNCTION ZERO      298.15  0;                                         6000 N !
 FUNCTION UN_ASS    298.15  0;                                         6000 N !
 FUNCTION R         298.15  +8.31451;                                  6000 N !
$ ------------------------------------------------------------------------------
$ Element data
$ ------------------------------------------------------------------------------
$ Ho
$
$ BCC_A2 and LIQUID revised in unary 4.4
$ HCP_A3 modified in unary 5.0
$ (upper T interval added + trailing decimals added)
$
$ FCC_A1 from 03Cac and 09Wan not included in unary; 03Cac to be preferred
$
 PAR  G(HCP_A3,HO:VA),,                 +GHSERHO;                3001 N 91Din !
 PAR  G(FCC_A1,HO:VA),,                 +GHSERHO+5000;           3001 N 09Wan1 !
$PAR  G(FCC_A1,HO:VA),,                 +GHSERHO
$            +2000-0.831451*T;                                   3001 N 03Cac !
 PAR  G(BCC_A2,HO:VA),,                 +GBCCHO;                 3001 N 91Din !
 PAR  G(LIQUID,HO),,                    +GLIQHO;                 3001 N 91Din !
$
 FUNCTION GHSERHO   298.15  -7612.429+86.593171*T-23.4879*T*LN(T)
       -0.00827315*T**2+2.375467E-06*T**3;
       600.00  Y  -10917.688+182.475691*T-39.6932*T*LN(T)
       +0.01820065*T**2-4.829733E-06*T**3;
       900.00  Y  +46646.188-421.474473*T+48.0595*T*LN(T)
       -0.0424634*T**2+3.233133E-06*T**3-7185900*T**(-1);
      1200.00  Y  +27786.061-156.162846*T+8.28608*T*LN(T)
       -0.01082725*T**2-1.112352E-06*T**3-6183850*T**(-1);
      1703.00  Y  -825364.662+4248.379056*T-558.9506818*T*LN(T)
       +0.139111904*T**2-6.824652E-06*T**3+2.19952973E+08*T**(-1);
      3000.00  Y  -17149.229+235.898104*T-43.932*T*LN(T);
      3001.00  N !
 FUNCTION GBCCHO    298.15  +3731.229-2.060317*T+GHSERHO;  
      1000.00  Y  +185512.056-1635.740669*T+218.9372486*T*LN(T)
       -0.13516576*T**2+1.2168911E-05*T**3-26729747*T**(-1);
      1703.00  Y  -28867.901+272.946988*T-48.116*T*LN(T);
      1745.00  Y  -152754.148+939.764197*T-134.7930638*T*LN(T)
       +0.025544089*T**2-1.287517E-06*T**3+32050889*T**(-1);
      3001.00  N !
 FUNCTION GLIQHO    298.15  +17262.172-9.992194*T+GHSERHO;  
      1000.00  Y  +124706.283-994.683024*T+127.9577778*T*LN(T)
       -0.088196514*T**2+8.008222E-06*T**3-15727191*T**(-1);
      1703.00  Y  -9809.781+230.793918*T-43.932*T*LN(T);
      3001.00  N !
$ ------------------------------------------------------------------------------
$ Mo
$
 PAR  G(BCC_A2,MO:VA),,                 +GHSERMO;                5000 N 91Din !
 PAR  G(FCC_A1,MO:VA),,                 +GHSERMO+15200+0.63*T;   5000 N 91Din !
 PAR  G(HCP_A3,MO:VA),,                 +GHSERMO+11550;          5000 N 91Din !
 PAR  G(LIQUID,MO),,                    +GLIQMO;                 5000 N 91Din !
$
 FUNCTION GHSERMO   298.15  -7746.302+131.9197*T-23.56414*T*LN(T)
       -0.003443396*T**2+5.66283E-07*T**3+65812*T**(-1)-1.30927E-10*T**4;
      2896.00  Y  -30556.41+283.559746*T-42.63829*T*LN(T)-4.849315E+33*T**(-9);
      5000.00  N !
 FUNCTION GLIQMO    298.15  +41831.347-14.694912*T+GHSERMO+4.24519E-22*T**7;
      2896.00  Y  +3538.963+271.6697*T-42.63829*T*LN(T);
      5000.00  N !
 FUNCTION GFCCMO    298.15  +GHSERMO+15200+0.63*T;                     6000 N !
$ ------------------------------------------------------------------------------
$ Binary system
$
$ C.P. Wang, S.H. Guo, X.J. Liu, A.T. Tang, F.S. Pan,
$ J. Alloys Compd., 487, 173-78(2009).
$
$ Checked against paper. Checked at 6000 K.
$
$ Old data used for bcc and liquid Ho (91Din). Invariants ok.
$
$ Using SGTE unary ver. 4.4:
$ The calculated eutectic reaction is 12 K higher than in the paper.
$ The monotectic reaction is ok.
$
 PAR  L(LIQUID,HO,MO;0),,               +69000-7.3*T;,,               N 09Wan2 !
 PAR  L(LIQUID,HO,MO;1),,               -34000+6.5*T;,,               N 09Wan2 !
$
 PAR  L(BCC_A2,HO,MO:VA;0),,            +116000;,,                    N 09Wan2 !
 PAR  L(HCP_A3,HO,MO:VA;0),,            +55000;,,                     N 09Wan2 !
$
$ Metastable
$
 PAR  L(FCC_A1,HO,MO:VA;0),,            +55000;,,                     N Same !
$ ------------------------------------------------------------------------------
$
$
 LIST-OF-REFERENCE
 NUMBER  SOURCE
  Null   'Unknown source'
  Same   'Same or similar interaction as in the corresponding stable phase'
  REFLAV 'Laves phase convention: G(LAVES,X:X)=+3*GHSERXX+15000'
  COST   'COST 507 database'
  91Din  'A.T. Dinsdale, Calphad, 15, 317-425(1991).'
  00Nor1 'S. Norgren, J. Phase Equilib., 21, 148-56(2000),
          SGTE unary database V.4.4, 2001; Er, Ho'
  03Cac  'G. Cacciamani, S. De Negri, A. Saccone, R. Ferro,
          Intermetallics, 11, 1135-51(2003); Dy, Gd, Ho'
  09Wan1 'C.P. Wang, H.L. Zhang, S.L. Wang, Z. Lin, X.J. Liu, A.T. Tang,
          F.S. Pan, J. Alloys Compd., 481, 291-95(2009); Ho, Ho-Mn'
  09Wan2 'C.P. Wang, S.H. Guo, X.J. Liu, A.T. Tang, F.S. Pan,
          J. Alloys Compd., 487, 173-78(2009); Ho-Mo'
!

File: data/databases/sgte-binary/HoNi-15Kar.tdb
$
$ Database for Ho-Ni from S. Kardellass et al. 2015.
$
$ S. Kardellass, C. Servant, N. Selhaoui,
$ J. Thermal Anal. Calorim., 119, 1225-34(2015).
$
$ Dataset created 2018.09.29 by Bengt Hallstedt.
$ 2021.01.17: Modified for use with GES6.
$
$ Interactions in fcc and hcp should probably be negative.
$
$ Invariant equilibria differ by up to 6 K.
$
$ There is an inverse miscibility gap with a minimum at 4906 K and x(Ni)=0.47.
$
$ ------------------------------------------------------------------------------
 TEMP-LIM 298.15 6000.00 !
$
$ELEMENT NAME  REF. STATE               ATOMIC MASS H298-H0    S298    !
$
 ELEMENT VA   VACUUM                      0.0          0.0      0.0    ! 
 ELEMENT HO   HCP_A3                    164.9304    7995.624   75.0191 ! 
 ELEMENT NI   FCC_A1                     58.69      4787.0     29.7955 ! 
$ ------------------------------------------------------------------------------
$ Phase definitions
$
 PHASE LIQUID:L % 1 1 !
 CONST LIQUID:L : HO NI : !
$
$ Fcc (cF4, Fm-3m) and MeX (cF8, Fm-3m)
$
 PHASE FCC_A1 %A 2 1 1 !
 CONST FCC_A1 : HO NI% : VA : !
$
$ Bcc (cI2, Im-3m)
$
 PHASE BCC_A2 %B 2 1 3 !
 CONST BCC_A2 : HO NI : VA : !
$
$ Hcp (hP2, P6_3/mmc) and Me2X (NiAs-type, hP4, P6_3/mmc, B8_1)
$
 PHASE HCP_A3 % 2 1 0.5 !
 CONST HCP_A3 : HO% NI : VA : !
$
$ Prototype Fe3C (oP16, Pnma)
$
 PHASE HO3NI_D011 % 2 3 1 !
 CONST HO3NI_D011 : HO : NI : !
$
$ Prototype Dy3Ni2 (mC20, C2/m)
$
 PHASE HO3NI2_LT % 2 3 2 !
 CONST HO3NI2_LT : HO : NI : !
$
$ Prototype Er3Ni2 (hR15, R-3)
$
 PHASE HO3NI2_HT % 2 3 2 !
 CONST HO3NI2_HT : HO : NI : !
$
$ Prototype FeB (oP8, Pnma)
$
 PHASE HONI_B27 % 2 1 1 !
 CONST HONI_B27 : HO : NI : !
$
$ Prototype Cu2Mg (cF24, Fd-3m)
$
 PHASE HONI2_C15 % 2 1 2 !
 CONST HONI2_C15 : HO : HO NI% : !
$
$ Prototype Ni3Pu (hR12, R-3m)
$
 PHASE HONI3 % 2 1 3 !
 CONST HONI3 : HO : NI : !
$
$ Prototype Co7Gd2 (hR18, R-3m)
$
 PHASE HO2NI7 % 2 2 7 !
 CONST HO2NI7 : HO : NI : !
$
$ Prototype CaCu5 (hP6, P6/mmm)
$
 PHASE HONI5_D2D % 2 1 5 !
 CONST HONI5_D2D : HO : NI : !
$
$ Prototype Ni17Th2 (hP38, P6_3/mmc)
$
 PHASE HO2NI17 % 2 2 17 !
 CONST HO2NI17 : HO : NI : !
$ ------------------------------------------------------------------------------
$ Defaults
$
 DEFINE-SYSTEM-DEFAULT ELEMENT 2 !
 DEFAULT-COM DEFINE_SYSTEM_ELEMENT VA !
 TYPE-DEF % SEQ * !
 TYPE-DEF A GES AMEND_PHASE_DESCRIPTION @ MAGNETIC -3 0.28 !
 TYPE-DEF B GES AMEND_PHASE_DESCRIPTION @ MAGNETIC -1 0.4 !
 FUNCTION ZERO      298.15  0;                                         6000 N !
 FUNCTION UN_ASS    298.15  0;                                         6000 N !
 FUNCTION R         298.15  +8.31451;                                  6000 N !
$ ------------------------------------------------------------------------------
$ Element data
$ ------------------------------------------------------------------------------
$ Ho
$
$ BCC_A2 and LIQUID revised in unary 4.4
$ HCP_A3 modified in unary 5.0
$ (upper T interval added + trailing decimals added)
$
$ FCC_A1 from 03Cac and 09Wan not included in unary; 03Cac to be preferred
$
 PAR  G(HCP_A3,HO:VA),,                 +GHSERHO;                3001 N 91Din !
$PAR  G(FCC_A1,HO:VA),,                 +GHSERHO+5000;           3001 N 09Wan1 !
 PAR  G(FCC_A1,HO:VA),,                 +GHSERHO
             +2000-0.831451*T;                                   3001 N 03Cac !
 PAR  G(BCC_A2,HO:VA),,                 +GHSERHO
             +4380-2.494353*T;                                   3001 N 00Nor1 !
 PAR  G(LIQUID,HO),,                    +GLIQHO;                 3001 N 00Nor1 !
$
 PAR  G(HONI2_C15,HO:HO),,              +3*GHSERHO+30000;,,           N 15Kar !
$
 FUNCTION GHSERHO   298.15  -7612.429+86.593171*T-23.4879*T*LN(T)
       -0.00827315*T**2+2.375467E-06*T**3;
       600.00  Y  -10917.688+182.475691*T-39.6932*T*LN(T)
       +0.01820065*T**2-4.829733E-06*T**3;
       900.00  Y  +46646.188-421.474473*T+48.0595*T*LN(T)
       -0.0424634*T**2+3.233133E-06*T**3-7185900*T**(-1);
      1200.00  Y  +27786.061-156.162846*T+8.28608*T*LN(T)
       -0.01082725*T**2-1.112352E-06*T**3-6183850*T**(-1);
      1703.00  Y  -825364.662+4248.379056*T-558.9506818*T*LN(T)
       +0.139111904*T**2-6.824652E-06*T**3+2.19952973E+08*T**(-1);
      3000.00  Y  -17149.229+235.898104*T-43.932*T*LN(T);
      3001.00  N !
 FUNCTION GLIQHO    298.15  +17383.4216-9.992194*T+GHSERHO;
      1000.00  Y  +124827.5326-994.683024*T+127.9577778*T*LN(T)
       -0.088196514*T**2+8.008222E-6*T**3-15727191*T**(-1);  
      1703.00  Y  -9688.5314+230.793918*T-43.932*T*LN(T);  
      3001.00  N !
$ ------------------------------------------------------------------------------
$ Ni
$
$ FCC_A1 and LIQUID modified in unary 5.0 (slight change in upper T interval)
$ BCT_A5 added in unary 5.0
$
 PAR  G(FCC_A1,NI:VA),,                 +GHSERNI;                3000 N 91Din !
 PAR  TC(FCC_A1,NI:VA),,                  633.00;                3000 N 91Din !
 PAR  BM(FCC_A1,NI:VA),,                    0.52;                3000 N 91Din !
 PAR  G(BCC_A2,NI:VA),,                 +GHSERNI
             +8715.084-3.556*T;                                  3000 N 91Din !
 PAR  TC(BCC_A2,NI:VA),,                  575.00;                3000 N 91Din !
 PAR  BM(BCC_A2,NI:VA),,                    0.85;                3000 N 91Din !
 PAR  G(HCP_A3,NI:VA),,                 +GHSERNI+1046+1.255*T;   3000 N 91Din !
 PAR  TC(HCP_A3,NI:VA),,                  633.00;                3000 N 91Din !
 PAR  BM(HCP_A3,NI:VA),,                    0.52;                3000 N 91Din !
$PAR  G(BCT_A5,NI),,                    +GHSERNI+10023-4.556*T;  3000 N 99Gho !
$PAR  G(CUB_A13,NI:VA),,                +GHSERNI+2092;           3000 N 91Din !
$PAR  G(CBCC_A12,NI:VA),,               +GHSERNI+3556;           3000 N 91Din !
 PAR  G(LIQUID,NI),,                    +GLIQNI;                 3000 N 91Din !
$
 FUNCTION GHSERNI   298.15  -5179.159+117.854*T-22.096*T*LN(T)-0.0048407*T**2;
      1728.00  Y  -27840.62+279.134977*T-43.1*T*LN(T)+1.12754E+31*T**(-9);
      3000.00  N !
 FUNCTION GLIQNI    298.15  +16414.686-9.397*T+GHSERNI-3.82318E-21*T**7;
      1728.00  Y  -9549.817+268.597977*T-43.1*T*LN(T);
      3000.00  N !
 FUNCTION GBCCNI    298.15  +GHSERNI+8715.084-3.556*T;                 6000 N !
$ ------------------------------------------------------------------------------
$ Binary system
$
$ S. Kardellass, C. Servant, N. Selhaoui,
$ J. Thermal Anal. Calorim., 119, 1225-34(2015).
$
$ Checked against paper. Checked at 6000 K.
$
$ Interactions in fcc and hcp should probably be negative.
$
$ Invariant equilibria differ by up to 6 K.
$
$ There is an inverse miscibility gap with a minimum at 4906 K and x(Ni)=0.47.
$
 PAR  L(LIQUID,HO,NI;0),,               -152328.01+9.36494*T;,,       N 15Kar !
 PAR  L(LIQUID,HO,NI;1),,               +16.262819+9.9093534*T;,,     N 15Kar !
 PAR  L(LIQUID,HO,NI;2),,               +86874.186-55.10028*T;,,      N 15Kar !
$
 PAR  L(FCC_A1,HO,NI:VA;0),,            +UN_ASS;,,                    N !
 PAR  L(HCP_A3,HO,NI:VA;0),,            +UN_ASS;,,                    N !
$
 PAR  G(HO3NI_D011,HO:NI),,             +3*GHSERHO+GHSERNI
             -97642.7964+9.29314516*T;,,                              N 15Kar !
 PAR  G(HO3NI2_LT,HO:NI),,              +3*GHSERHO+2*GHSERNI
             -195944.355+24.517054*T;,,                               N 15Kar !
$ Original parameter below
$PAR  G(HO3NI2_HT,HO:NI),,              +3*GHSERHO+2*GHSERNI
$            -147233.26-67.137735*T;,,                                N 15Kar !
$ Corrected parameter below
 PAR  G(HO3NI2_HT,HO:NI),,              +3*GHSERHO+2*GHSERNI
             -147676-22.3*T;,,                                        N 15Kar !
 PAR  G(HONI_B27,HO:NI),,               +GHSERHO+GHSERNI
             -98306.986+15.6141322*T;,,                               N 15Kar !
$
 PAR  G(HONI2_C15,HO:NI),,              +GHSERHO+2*GHSERNI
             -131768.994+14.067*T;,,                                  N 15Kar !
 PAR  L(HONI2_C15,HO:HO,NI;0),,         -96000+24*T;,,                N 15Kar !
$
 PAR  G(HONI3,HO:NI),,                  +GHSERHO+3*GHSERNI
             -165876.212+21.4632316*T;,,                              N 15Kar !
 PAR  G(HO2NI7,HO:NI),,                 +2*GHSERHO+7*GHSERNI
             -366072.453+54.4489677*T;,,                              N 15Kar !
 PAR  G(HONI5_D2D,HO:NI),,              +GHSERHO+5*GHSERNI
             -213418.272+34.5791814*T;,,                              N 15Kar !
 PAR  G(HO2NI17,HO:NI),,                +2*GHSERHO+17*GHSERNI
             -436525.703+73.5550857*T;,,                              N 15Kar !
$ ------------------------------------------------------------------------------
$
$
 LIST-OF-REFERENCE
 NUMBER  SOURCE
  Null   'Unknown source'
  Same   'Same or similar interaction as in the corresponding stable phase'
  REFLAV 'Laves phase convention: G(LAVES,X:X)=+3*GHSERXX+15000'
  91Din  'A.T. Dinsdale, Calphad, 15, 317-425(1991).'
  99Gho  'G. Ghosh, Metall. Mater. Trans. A, 30A, 1481-94(1999),
          SGTE unary database V.5.0, 2009; Ni'
  00Nor1 'S. Norgren, J. Phase Equilib., 21, 148-56(2000),
          SGTE unary database V.4.4, 2001; Er, Ho'
  03Cac  'G. Cacciamani, S. De Negri, A. Saccone, R. Ferro,
          Intermetallics, 11, 1135-51(2003); Dy, Gd, Ho'
  09Wan1 'C.P. Wang, H.L. Zhang, S.L. Wang, Z. Lin, X.J. Liu, A.T. Tang,
          F.S. Pan, J. Alloys Compd., 481, 291-95(2009); Ho'
  15Kar  'S. Kardellass, C. Servant, N. Selhaoui,
          J. Thermal Anal. Calorim., 119, 1225-34(2015); Ho-Ni'
!

File: data/databases/sgte-binary/HoNi-23Ye.tdb
$
$ Database for Ho-Ni from H. Ye et al. 2023.
$
$ H. Ye, M. Rong, Q. Yao, Q. Chen, J. Wang, G. Rao, H. Zhou,
$ J. Mater. Sci., 58, 1260-92(2023).
$
$ Dataset created 2023.05.06 by Bengt Hallstedt.
$
$ Interactions in fcc and hcp should probably be negative.
$
$ Invariant equilibria differ by up to 14 K, in particular on the Ho-rich side.
$ It seems that old data for liquid Ho have been used.
$
$ ------------------------------------------------------------------------------
 TEMP-LIM 298.15 6000.00 !
$
$ELEMENT NAME  REF. STATE               ATOMIC MASS H298-H0    S298    !
$
 ELEMENT VA   VACUUM                      0.0          0.0      0.0    ! 
 ELEMENT HO   HCP_A3                    164.9304    7995.624   75.0191 ! 
 ELEMENT NI   FCC_A1                     58.69      4787.0     29.7955 ! 
$ ------------------------------------------------------------------------------
$ Phase definitions
$
 PHASE LIQUID:L % 1 1 !
 CONST LIQUID:L : HO NI : !
$
$ Fcc (cF4, Fm-3m) and MeX (cF8, Fm-3m)
$
 PHASE FCC_A1 %A 2 1 1 !
 CONST FCC_A1 : HO NI% : VA : !
$
$ Bcc (cI2, Im-3m)
$
 PHASE BCC_A2 %B 2 1 3 !
 CONST BCC_A2 : HO NI : VA : !
$
$ Hcp (hP2, P6_3/mmc) and Me2X (NiAs-type, hP4, P6_3/mmc, B8_1)
$
 PHASE HCP_A3 % 2 1 0.5 !
 CONST HCP_A3 : HO% NI : VA : !
$
$ Prototype Fe3C (oP16, Pnma)
$
 PHASE HO3NI_D011 % 2 3 1 !
 CONST HO3NI_D011 : HO : NI : !
$
$ Prototype Dy3Ni2 (mC20, C2/m)
$
 PHASE HO3NI2_LT % 2 3 2 !
 CONST HO3NI2_LT : HO : NI : !
$
$ Prototype Er3Ni2 (hR15, R-3)
$
 PHASE HO3NI2_HT % 2 3 2 !
 CONST HO3NI2_HT : HO : NI : !
$
$ Prototype FeB (oP8, Pnma)
$
 PHASE HONI_B27 % 2 1 1 !
 CONST HONI_B27 : HO : NI : !
$
$ Prototype Cu2Mg (cF24, Fd-3m)
$
 PHASE HONI2_C15 % 2 1 2 !
 CONST HONI2_C15 : HO : HO NI% : !
$
$ Prototype Ni3Pu (hR12, R-3m)
$
 PHASE HONI3 % 2 1 3 !
 CONST HONI3 : HO : NI : !
$
$ Prototype Co7Gd2 (hR18, R-3m)
$
 PHASE HO2NI7 % 2 2 7 !
 CONST HO2NI7 : HO : NI : !
$
$ Prototype CaCu5 (hP6, P6/mmm)
$
 PHASE HONI5_D2D % 2 1 5 !
 CONST HONI5_D2D : HO : NI : !
$
$ Prototype Ni17Th2 (hP38, P6_3/mmc)
$
 PHASE HO2NI17 % 2 2 17 !
 CONST HO2NI17 : HO : NI : !
$ ------------------------------------------------------------------------------
$ Defaults
$
 DEFINE-SYSTEM-DEFAULT ELEMENT 2 !
 DEFAULT-COM DEFINE_SYSTEM_ELEMENT VA !
 TYPE-DEF % SEQ * !
 TYPE-DEF A GES AMEND_PHASE_DESCRIPTION @ MAGNETIC -3 0.28 !
 TYPE-DEF B GES AMEND_PHASE_DESCRIPTION @ MAGNETIC -1 0.4 !
 FUNCTION ZERO      298.15  0;                                         6000 N !
 FUNCTION UN_ASS    298.15  0;                                         6000 N !
 FUNCTION R         298.15  +8.31451;                                  6000 N !
$ ------------------------------------------------------------------------------
$ Element data
$ ------------------------------------------------------------------------------
$ Ho
$
$ BCC_A2 and LIQUID revised in unary 4.4
$ HCP_A3 modified in unary 5.0
$ (upper T interval added + trailing decimals added)
$
$ FCC_A1 from 03Cac and 09Wan not included in unary; 03Cac to be preferred
$
 PAR  G(HCP_A3,HO:VA),,                 +GHSERHO;                3001 N 91Din !
$PAR  G(FCC_A1,HO:VA),,                 +GHSERHO+5000;           3001 N 09Wan1 !
 PAR  G(FCC_A1,HO:VA),,                 +GHSERHO
             +2000-0.831451*T;                                   3001 N 03Cac !
 PAR  G(BCC_A2,HO:VA),,                 +GHSERHO
             +4380-2.494353*T;                                   3001 N 00Nor1 !
 PAR  G(LIQUID,HO),,                    +GLIQHO;                 3001 N 00Nor1 !
$
 PAR  G(HONI2_C15,HO:HO),,              +3*GHSERHO+30000;,,           N 15Kar !
$
 FUNCTION GHSERHO   298.15  -7612.429+86.593171*T-23.4879*T*LN(T)
       -0.00827315*T**2+2.375467E-06*T**3;
       600.00  Y  -10917.688+182.475691*T-39.6932*T*LN(T)
       +0.01820065*T**2-4.829733E-06*T**3;
       900.00  Y  +46646.188-421.474473*T+48.0595*T*LN(T)
       -0.0424634*T**2+3.233133E-06*T**3-7185900*T**(-1);
      1200.00  Y  +27786.061-156.162846*T+8.28608*T*LN(T)
       -0.01082725*T**2-1.112352E-06*T**3-6183850*T**(-1);
      1703.00  Y  -825364.662+4248.379056*T-558.9506818*T*LN(T)
       +0.139111904*T**2-6.824652E-06*T**3+2.19952973E+08*T**(-1);
      3000.00  Y  -17149.229+235.898104*T-43.932*T*LN(T);
      3001.00  N !
 FUNCTION GLIQHO    298.15  +17383.4216-9.992194*T+GHSERHO;
      1000.00  Y  +124827.5326-994.683024*T+127.9577778*T*LN(T)
       -0.088196514*T**2+8.008222E-6*T**3-15727191*T**(-1);  
      1703.00  Y  -9688.5314+230.793918*T-43.932*T*LN(T);  
      3001.00  N !
$ ------------------------------------------------------------------------------
$ Ni
$
$ FCC_A1 and LIQUID modified in unary 5.0 (slight change in upper T interval)
$ BCT_A5 added in unary 5.0
$
 PAR  G(FCC_A1,NI:VA),,                 +GHSERNI;                3000 N 91Din !
 PAR  TC(FCC_A1,NI:VA),,                  633.00;                3000 N 91Din !
 PAR  BM(FCC_A1,NI:VA),,                    0.52;                3000 N 91Din !
 PAR  G(BCC_A2,NI:VA),,                 +GHSERNI
             +8715.084-3.556*T;                                  3000 N 91Din !
 PAR  TC(BCC_A2,NI:VA),,                  575.00;                3000 N 91Din !
 PAR  BM(BCC_A2,NI:VA),,                    0.85;                3000 N 91Din !
 PAR  G(HCP_A3,NI:VA),,                 +GHSERNI+1046+1.255*T;   3000 N 91Din !
 PAR  TC(HCP_A3,NI:VA),,                  633.00;                3000 N 91Din !
 PAR  BM(HCP_A3,NI:VA),,                    0.52;                3000 N 91Din !
$PAR  G(BCT_A5,NI),,                    +GHSERNI+10023-4.556*T;  3000 N 99Gho !
$PAR  G(CUB_A13,NI:VA),,                +GHSERNI+2092;           3000 N 91Din !
$PAR  G(CBCC_A12,NI:VA),,               +GHSERNI+3556;           3000 N 91Din !
 PAR  G(LIQUID,NI),,                    +GLIQNI;                 3000 N 91Din !
$
 FUNCTION GHSERNI   298.15  -5179.159+117.854*T-22.096*T*LN(T)-0.0048407*T**2;
      1728.00  Y  -27840.62+279.134977*T-43.1*T*LN(T)+1.12754E+31*T**(-9);
      3000.00  N !
 FUNCTION GLIQNI    298.15  +16414.686-9.397*T+GHSERNI-3.82318E-21*T**7;
      1728.00  Y  -9549.817+268.597977*T-43.1*T*LN(T);
      3000.00  N !
 FUNCTION GBCCNI    298.15  +GHSERNI+8715.084-3.556*T;                 6000 N !
$ ------------------------------------------------------------------------------
$ Binary system
$
$ H. Ye, M. Rong, Q. Yao, Q. Chen, J. Wang, G. Rao, H. Zhou,
$ J. Mater. Sci., 58, 1260-92(2023).
$
$ Checked against paper. Checked at 6000 K.
$
$ Interactions in fcc and hcp should probably be negative.
$
$ Invariant equilibria differ by up to 14 K, in particular on the Ho-rich side.
$ It seems that old data for liquid Ho have been used.
$
 PAR  L(LIQUID,HO,NI;0),,               -170100+26.6*T;,,             N 23Ye !
 PAR  L(LIQUID,HO,NI;1),,               +35000-13.8*T;,,              N 23Ye !
 PAR  L(LIQUID,HO,NI;2),,               +16000;,,                     N 23Ye !
$
 PAR  L(FCC_A1,HO,NI:VA;0),,            +ZERO;,,                      N 23Ye !
 PAR  L(HCP_A3,HO,NI:VA;0),,            +ZERO;,,                      N 23Ye !
$
 PAR  G(HO3NI_D011,HO:NI),,             +3*GHSERHO+GHSERNI
             -94136+6.576*T;,,                                        N 23Ye !
$ Misprinted parameter below
$PAR  G(HO3NI2_LT,HO:NI),,              +3*GHSERHO+2*GHSERNI
$            -191705+27.58*T;,,                                       N 23Ye !
$ Corrected parameter below
 PAR  G(HO3NI2_LT,HO:NI),,              +3*GHSERHO+2*GHSERNI
             -191705+25.78*T;,,                                       N 23Ye !
 PAR  G(HO3NI2_HT,HO:NI),,              +3*GHSERHO+2*GHSERNI
             -140880-23.553*T;,,                                      N 23Ye !
 PAR  G(HONI_B27,HO:NI),,               +GHSERHO+GHSERNI
             -96772+16.2778*T;,,                                      N 23Ye !
$
 PAR  G(HONI2_C15,HO:NI),,              +GHSERHO+2*GHSERNI
             -131406+18.011653*T;,,                                   N 23Ye !
 PAR  L(HONI2_C15,HO:HO,NI;0),,         -96000+24*T;,,                N 15Kar !
$
 PAR  G(HONI3,HO:NI),,                  +GHSERHO+3*GHSERNI
             -165508+28.28868*T;,,                                    N 23Ye !
 PAR  G(HO2NI7,HO:NI),,                 +2*GHSERHO+7*GHSERNI
             -365364+70.45390539*T;,,                                 N 23Ye !
 PAR  G(HONI5_D2D,HO:NI),,              +GHSERHO+5*GHSERNI
             -207000+42.204*T;,,                                      N 23Ye !
 PAR  G(HO2NI17,HO:NI),,                +2*GHSERHO+17*GHSERNI
             -422370+88.597*T;,,                                      N 23Ye !
$ ------------------------------------------------------------------------------
$
$
 LIST-OF-REFERENCE
 NUMBER  SOURCE
  Null   'Unknown source'
  Same   'Same or similar interaction as in the corresponding stable phase'
  REFLAV 'Laves phase convention: G(LAVES,X:X)=+3*GHSERXX+15000'
  91Din  'A.T. Dinsdale, Calphad, 15, 317-425(1991).'
  99Gho  'G. Ghosh, Metall. Mater. Trans. A, 30A, 1481-94(1999),
          SGTE unary database V.5.0, 2009; Ni'
  00Nor1 'S. Norgren, J. Phase Equilib., 21, 148-56(2000),
          SGTE unary database V.4.4, 2001; Er, Ho'
  03Cac  'G. Cacciamani, S. De Negri, A. Saccone, R. Ferro,
          Intermetallics, 11, 1135-51(2003); Dy, Gd, Ho'
  09Wan1 'C.P. Wang, H.L. Zhang, S.L. Wang, Z. Lin, X.J. Liu, A.T. Tang,
          F.S. Pan, J. Alloys Compd., 481, 291-95(2009); Ho'
  15Kar  'S. Kardellass, C. Servant, N. Selhaoui,
          J. Thermal Anal. Calorim., 119, 1225-34(2015); Ho-Ni'
  23Ye   'H. Ye, M. Rong, Q. Yao, Q. Chen, J. Wang, G. Rao, H. Zhou,
          J. Mater. Sci., 58, 1260-92(2023); Ho-Ni'
!

File: data/databases/sgte-binary/HoO-23Nak.tdb
$
$ Database for Ho-O from R. Nakazawa et al. 2023.
$
$ R. Nakazawa, A. Itoh, S. Yasui, M. Kurata, Y. Kobayashi,
$ Calphad, 83, 102636(2023).
$
$ Dataset created 2024.02.08 by Bengt Hallstedt.
$
$ Modified from 07Zin using own data on the Ho2O3 liquidus.
$
$ Gas phase (except O2) is not included.
$
$ ------------------------------------------------------------------------------
 TEMP-LIM 298.15 6000.00 !
$
$ELEMENT NAME  REF. STATE               ATOMIC MASS H298-H0    S298    !
$
 ELEMENT /-   ELECTRON_GAS                0.0          0.0      0.0    ! 
 ELEMENT VA   VACUUM                      0.0          0.0      0.0    ! 
 ELEMENT HO   HCP_A3                    164.9304    7995.624   75.0191 ! 
 ELEMENT O    1/2_MOLE_O2(G)             15.999     4341.0    102.52   ! 
$ ------------------------------------------------------------------------------
$ Species
$
 SPECIE  HO+3                               HO/+3 !
 SPECIE  HOO                                HO1O1 !
 SPECIE  O-2                                O/-2 !
 SPECIE  O2                                 O2 !
 SPECIE  O3                                 O3 !
$ ------------------------------------------------------------------------------
$ Phase definitions
$
 PHASE ION:Y % 2 1 1 !
 CONST ION:Y : HO+3 : O-2 VA : !
$
$ Bcc (cI2, Im-3m)
$
 PHASE BCC_A2 %B 2 1 3 !
 CONST BCC_A2 : HO : VA : !
$
$ Hcp (hP2, P6_3/mmc) and Me2X (NiAs-type, hP4, P6_3/mmc, B8_1)
$
 PHASE HCP_A3 %A 2 1 0.5 !
 CONST HCP_A3 : HO : VA : !
$
$ Prototype B-Sm2O3 (mC30, C2/m)
$
 PHASE B_R2O3:I % 2 2 3 !
 CONST B_R2O3:I : HO+3 : O-2 : !
$
$ Prototype Mn2O3 (cI80, Ia-3)
$
 PHASE C_R2O3_D53:I % 2 2 3 !
 CONST C_R2O3_D53:I : HO+3 : O-2 : !
$
$ Prototype H-La2O3 (hP10, P6_3/mmc)
$
 PHASE H_R2O3:I % 2 2 3 !
 CONST H_R2O3:I : HO+3 : O-2 : !
$
 PHASE O2GAS % 1 1 !
 CONST O2GAS : O2 : !
$ ------------------------------------------------------------------------------
$ Defaults
$
 DEFINE-SYSTEM-DEFAULT ELEMENT 2 !
 DEFAULT-COM DEFINE_SYSTEM_ELEMENT VA /- !
 TYPE-DEF % SEQ * !
 TYPE-DEF A GES AMEND_PHASE_DESCRIPTION @ MAGNETIC -3 0.28 !
 TYPE-DEF B GES AMEND_PHASE_DESCRIPTION @ MAGNETIC -1 0.4 !
 FUNCTION ZERO      298.15  0;                                         6000 N !
 FUNCTION UN_ASS    298.15  0;                                         6000 N !
 FUNCTION R         298.15  +8.31451;                                  6000 N !
 FUNCTION RTLNP     298.15  +8.31451*T*LN(1E-05*P);                    6000 N !
$ ------------------------------------------------------------------------------
$ Element data
$ ------------------------------------------------------------------------------
$ Ho
$
$ BCC_A2 and LIQUID revised in unary 4.4
$ HCP_A3 modified in unary 5.0
$ (upper T interval added + trailing decimals added)
$
$ FCC_A1 from 03Cac and 09Wan6 not included in unary
$
 PAR  G(HCP_A3,HO:VA),,                 +GHSERHO;                3001 N 91Din !
$PAR  G(FCC_A1,HO:VA),,                 +GHSERHO
$            +2000-0.831451*T;                                   3001 N 03Cac !
$PAR  G(FCC_A1,HO:VA),,                 +GHSERHO+4000;,,         3001 N 09Wan6 !
 PAR  G(BCC_A2,HO:VA),,                 +GHSERHO
             +4380-2.494353*T;                                   3001 N 00Nor1 !
$PAR  G(LIQUID,HO),,                    +GLIQHO;                 3001 N 00Nor1 !
$
 PAR  G(ION,HO+3:VA),,                  +GLIQHO;                 3001 N 00Nor1 !
$
 FUNCTION GHSERHO   298.15  -7612.429+86.593171*T-23.4879*T*LN(T)
       -0.00827315*T**2+2.375467E-06*T**3;
       600.00  Y  -10917.688+182.475691*T-39.6932*T*LN(T)
       +0.01820065*T**2-4.829733E-06*T**3;
       900.00  Y  +46646.188-421.474473*T+48.0595*T*LN(T)
       -0.0424634*T**2+3.233133E-06*T**3-7185900*T**(-1);
      1200.00  Y  +27786.061-156.162846*T+8.28608*T*LN(T)
       -0.01082725*T**2-1.112352E-06*T**3-6183850*T**(-1);
      1703.00  Y  -825364.662+4248.379056*T-558.9506818*T*LN(T)
       +0.139111904*T**2-6.824652E-06*T**3+2.19952973E+08*T**(-1);
      3000.00  Y  -17149.229+235.898104*T-43.932*T*LN(T);
      3001.00  N !
 FUNCTION GLIQHO    298.15  +17383.4216-9.992194*T+GHSERHO;
      1000.00  Y  +124827.5326-994.683024*T+127.9577778*T*LN(T)
       -0.088196514*T**2+8.008222E-6*T**3-15727191*T**(-1);  
      1703.00  Y  -9688.5314+230.793918*T-43.932*T*LN(T);  
      3001.00  N !
$ ------------------------------------------------------------------------------
$ O
$
$ GHSEROO modified in unary 3.0
$
 PAR  G(O2GAS,O2),,                     +2*GHSEROO+RTLNP;,,           N 91Din !
$
$PAR  G(GAS,O),,                        +F7397T+RTLNP;,,              N 92SUB !
$PAR  G(GAS,O2),,                       +2*GHSEROO+RTLNP;,,           N 91Din !
$PAR  G(GAS,O3),,                       +F7683T+RTLNP;,,              N 92SUB !
$
$ 1/2 O2(g)
 FUNCTION GHSEROO   298.15  -3480.87-25.503038*T-11.1355*T*LN(T)
       -0.005098875*T**2+6.61845833E-07*T**3-38365*T**(-1);
      1000.00  Y  -6568.763+12.659879*T-16.8138*T*LN(T)
       -5.957975E-04*T**2+6.781E-09*T**3+262905*T**(-1);
      3300.00  Y  -13986.728+31.259624*T-18.9536*T*LN(T)
       -4.25243E-04*T**2+1.0721E-08*T**3+4383200*T**(-1);
      6000.00  N !
$ O(g)
 FUNCTION F7397T    298.15  +243206.529-42897.0876*T**(-1)-20.7513421*T
       -21.0155542*T*LN(T)+1.26870532E-04*T**2-1.23131285E-08*T**3;
      2950.00  Y  +252301.473-3973170.33*T**(-1)-51.974853*T
       -17.2118798*T*LN(T)-5.41356254E-04*T**2+7.64520703E-09*T**3;
      6000.00  N !
$ O3(g)
 FUNCTION F7683T    298.15  +133772.042-11328.9959*T**(-1)-84.8602165*T
       -19.8314069*T*LN(T)-0.0392015696*T**2+7.90727187E-06*T**3;  
       600.00  Y  +120765.524+997137.156*T**(-1)+120.113376*T
       -51.8410152*T*LN(T)-0.00353983136*T**2+3.20640143E-07*T**3;
      1500.00  Y  +115412.196+1878139.02*T**(-1)+164.679664*T
       -58.069736*T*LN(T)-2.84399032E-04*T**2+5.95650279E-10*T**3;
      6000.00  N !
$ ------------------------------------------------------------------------------
$ Binary system
$
$ R. Nakazawa, A. Itoh, S. Yasui, M. Kurata, Y. Kobayashi,
$ Calphad, 83, 102636(2023).
$
$ Checked against paper and author's tdb. Checked at 6000 K.
$
$ Modified from 07Zin using own data on the Ho2O3 liquidus.
$
$ Gas phase (except O2) is not included.
$
 PAR  G(ION,HO+3:O-2),,                 +GHO2O3L;,,                   N 07Zin !
 PAR  L(ION,HO+3:O-2,VA;0),,            +80178;,,                     N 23Nak !
$
 PAR  G(C_R2O3_D53,HO+3:O-2),,          +GHO2O3C;,,                   N 07Zin !
 PAR  G(B_R2O3,HO+3:O-2),,              +GHO2O3B;,,                   N 07Zin !
 PAR  G(H_R2O3,HO+3:O-2),,              +GHO2O3H;,,                   N 07Zin !
$
 FUNCTION GHO2O3C   298.15  -1921338+654.7487*T-120.347*T*LN(T)
       -0.005998*T**2+91000*T**(-1)+3E+07*T**(-2);
      6000.00  N !
 FUNCTION GHO2O3A   298.15  +GHO2O3C+17131-5.451*T;                    6000 N !
 FUNCTION GHO2O3B   298.15  +GHO2O3C+9787-3.982*T;                     6000 N !
 FUNCTION GHO2O3H   298.15  +GHO2O3C+44514-17.968*T;                   6000 N !
 FUNCTION GHO2O3X   298.15  +GHO2O3C+56969-22.537*T;                   6000 N !
 FUNCTION GHO2O3L   298.15  +GHO2O3C+127616-48.884*T;                  6000 N !
$ ------------------------------------------------------------------------------
$
$
 LIST-OF-REFERENCE
 NUMBER  SOURCE
  Null   'Unknown source'
  COST   'COST 507 database'
  91Din  'A.T. Dinsdale, Calphad, 15, 317-425(1991).'
  92SUB  'SGTE Substance Database, version 1992'
  00Nor1 'S. Norgren, J. Phase Equilib., 21, 148-56(2000),
          SGTE unary database V.4.4, 2001; Er, Ho'
  03Cac  'G. Cacciamani, S. De Negri, A. Saccone, R. Ferro,
          Intermetallics, 11, 1135-51(2003); Dy, Ho'
  07Zin  'M. Zinkevich, Prog. Mater. Sci., 52, 597-647(2007); Ho-O'
  09Wan6 'S.L. Wang, C.P. Wang, X.J. Liu, A.T. Tang, F.S. Pan, K. Ishida,
          J. Alloys Compd., 484, 102-7(2009); Ho'
  23Nak  'R. Nakazawa, A. Itoh, S. Yasui, M. Kurata, Y. Kobayashi,
          Calphad, 83, 102636(2023); Ho-O'
!
