Repository: orchid-calphad/orchid-project.org

# orchid-project.org

Website and released data of **ORCHID** (Open Repository for CALPHAD Hypotheses, Intelligence, and Discovery),
served by GitHub Pages at https://orchid-project.org. Releases are archived on Zenodo (one DOI per version).

- `index.html`, `catalog/`, `best-practices.html` — static, self-contained pages (generated in the ORCHID tooling).
- `data/` — released data: catalog, redistributable TDB files, convex hulls. Licences: `data/LICENSES.md`, `data/NOTICE.md`.
- `llms.txt`, `data/croissant.json`, `CITATION.cff`, `.zenodo.json` — machine-readable metadata.

Only data with clear redistribution rights are published.

File: data/databases/sgte-binary/HoPd-00Du.tdb
$
$ Database for Ho-Pd from Z. Du et al. 2000
$
$ Z. Du, H. Yang, T. Liu, Z. Metallkd., 91, 963-66(2000).
$
$ Dataset created 2017.03.11 by Bengt Hallstedt.
$ 2021.01.17: Modified for use with GES6.
$ 2021.01.17: G(DYPD3_L12,PD:PD) corrected to G(HOPD3_L12,PD:PD).
$
$ The modelling is not convincing.
$
$ The interaction parameters and lattice stability for fcc-Ho from 01Du are
$ not accaptable.
$
$ Old data used for bcc and liquid Ho (91Din).
$
$ There is an inverse miscibility gap with a minimum at 3916 K and x(Pd)=0.19.
$
$ ------------------------------------------------------------------------------
 TEMP-LIM 298.15 6000.00 !
$
$ELEMENT NAME  REF. STATE               ATOMIC MASS H298-H0    S298    !
$
 ELEMENT VA   VACUUM                      0.0          0.0      0.0    ! 
 ELEMENT HO   HCP_A3                    164.9304    7995.624   75.0191 ! 
 ELEMENT PD   FCC_A1                    106.42      5468.488   37.8234 ! 
$ ------------------------------------------------------------------------------
$ Phase definitions
$
 PHASE LIQUID:L % 1 1 !
 CONST LIQUID:L : HO PD : !
$
$ Fcc (cF4, Fm-3m) and MeX (cF8, Fm-3m)
$
 PHASE FCC_A1 %A 2 1 1 !
 CONST FCC_A1 : HO PD% : VA : !
$
$ Bcc (cI2, Im-3m)
$
 PHASE BCC_A2 %B 2 1 3 !
 CONST BCC_A2 : HO PD : VA : !
$
$ Hcp (hP2, P6_3/mmc) and Me2X (NiAs-type, hP4, P6_3/mmc, B8_1)
$
 PHASE HCP_A3 %A 2 1 0.5 !
 CONST HCP_A3 : HO% PD : VA : !
$
$ Prototype Dy5Pd2 (cF144, Fd-3m)
$
 PHASE HO5PD2 % 2 5 2 !
 CONST HO5PD2 : HO : PD : !
$
$ Prototype Si2U3 (tP10, P4/mbm)
$
 PHASE HO3PD2_D5A % 2 3 2 !
 CONST HO3PD2_D5A : HO : PD : !
$
$ Prototype FeB (oP8, Pnma), low T
$
 PHASE HOPD_B27 % 2 1 1 !
 CONST HOPD_B27 : HO : HO PD% : !
$
$ Prototype CsCl (cP2, Pm-3m), high T
$
 PHASE HOPD_B2 % 2 1 1 !
 CONST HOPD_B2 : HO : HO PD% : !
$
$ Prototype Pd4Pu3 (hR14, R-3)
$
 PHASE HO3PD4 % 2 3 4 !
 CONST HO3PD4 : HO : PD : !
$
$ Unknown structure
$
 PHASE HO2PD3_LT % 2 2 3 !
 CONST HO2PD3_LT : HO : PD : !
$
$ Unknown structure
$
 PHASE HO2PD3_HT % 2 2 3 !
 CONST HO2PD3_HT : HO : PD : !
$
$ Unknown structure
$
 PHASE HO10PD21 % 2 10 21 !
 CONST HO10PD21 : HO : PD : !
$
$ Prototype AuCu3 (cP4, Pm-3m)
$
 PHASE HOPD3_L12 % 2 1 3 !
 CONST HOPD3_L12 : HO% PD : PD : !
$
$ Unknown structure
$
 PHASE HOPD7 % 2 1 7 !
 CONST HOPD7 : HO : PD : !
$ ------------------------------------------------------------------------------
$ Defaults
$
 DEFINE-SYSTEM-DEFAULT ELEMENT 2 !
 DEFAULT-COM DEFINE_SYSTEM_ELEMENT VA !
 TYPE-DEF % SEQ * !
 TYPE-DEF A GES AMEND_PHASE_DESCRIPTION @ MAGNETIC -3 0.28 !
 TYPE-DEF B GES AMEND_PHASE_DESCRIPTION @ MAGNETIC -1 0.4 !
 FUNCTION ZERO      298.15  0;                                         6000 N !
 FUNCTION UN_ASS    298.15  0;                                         6000 N !
 FUNCTION R         298.15  +8.31451;                                  6000 N !
$ ------------------------------------------------------------------------------
$ Element data
$ ------------------------------------------------------------------------------
$ Ho
$
$ BCC_A2 and LIQUID revised in unary 4.4
$ HCP_A3 modified in unary 5.0
$ (upper T interval added + trailing decimals added)
$
$ FCC_A1 from 00Du, 03Cac, 09Wan not included in unary; 03Cac to be preferred
$ The value from 00Du is absurd
$
 PAR  G(HCP_A3,HO:VA),,                 +GHSERHO;                3001 N 91Din !
 PAR  G(FCC_A1,HO:VA),,                 +GHSERHO+142511;         3001 N 00Du !
$PAR  G(FCC_A1,HO:VA),,                 +GHSERHO
$            +2000-0.831451*T;                                   3001 N 03Cac !
$PAR  G(FCC_A1,HO:VA),,                 +GHSERHO+5000;           3001 N 09Wan1 !
 PAR  G(BCC_A2,HO:VA),,                 +GBCCHO;                 3001 N 91Din !
 PAR  G(LIQUID,HO),,                    +GLIQHO;                 3001 N 91Din !
$
 PAR  G(HOPD_B27,HO:HO),,               +2*GHSERHO+2071051;,,         N 00Du !
 PAR  G(HOPD_B2,HO:HO),,                +2*GHSERHO
             +1745570+48.752*T;,,                                     N 00Du !
$
 FUNCTION GHSERHO   298.15  -7612.429+86.593171*T-23.4879*T*LN(T)
       -0.00827315*T**2+2.375467E-06*T**3;
       600.00  Y  -10917.688+182.475691*T-39.6932*T*LN(T)
       +0.01820065*T**2-4.829733E-06*T**3;
       900.00  Y  +46646.188-421.474473*T+48.0595*T*LN(T)
       -0.0424634*T**2+3.233133E-06*T**3-7185900*T**(-1);
      1200.00  Y  +27786.061-156.162846*T+8.28608*T*LN(T)
       -0.01082725*T**2-1.112352E-06*T**3-6183850*T**(-1);
      1703.00  Y  -825364.662+4248.379056*T-558.9506818*T*LN(T)
       +0.139111904*T**2-6.824652E-06*T**3+2.19952973E+08*T**(-1);
      3000.00  Y  -17149.229+235.898104*T-43.932*T*LN(T);
      3001.00  N !
 FUNCTION GBCCHO    298.15  +3731.229-2.060317*T+GHSERHO;  
      1000.00  Y  +185512.056-1635.740669*T+218.9372486*T*LN(T)
       -0.13516576*T**2+1.2168911E-05*T**3-26729747*T**(-1);
      1703.00  Y  -28867.901+272.946988*T-48.116*T*LN(T);
      1745.00  Y  -152754.148+939.764197*T-134.7930638*T*LN(T)
       +0.025544089*T**2-1.287517E-06*T**3+32050889*T**(-1);
      3001.00  N !
 FUNCTION GLIQHO    298.15  +17262.172-9.992194*T+GHSERHO;  
      1000.00  Y  +124706.283-994.683024*T+127.9577778*T*LN(T)
       -0.088196514*T**2+8.008222E-06*T**3-15727191*T**(-1);
      1703.00  Y  -9809.781+230.793918*T-43.932*T*LN(T);
      3001.00  N !
$ ------------------------------------------------------------------------------
$ Pd
$
$ RHOMBOHEDRAL_A7 added in unary 5.0
$
 PAR  G(FCC_A1,PD:VA),,                 +GHSERPD;                4000 N 91Din !
 PAR  G(BCC_A2,PD:VA),,                 +GHSERPD+10500-1.8*T;    4000 N 91Din !
 PAR  G(HCP_A3,PD:VA),,                 +GHSERPD+2000+0.1*T;     4000 N 91Din !
$PAR  G(RHOMBOHEDRAL_A7,PD),,           +GHSERPD+4000;           4000 N 06Vre !
 PAR  G(LIQUID,PD),,                    +GLIQPD;                 4000 N 91Din !
$
 PAR  G(HOPD3_L12,PD:PD),,              +4*GHSERPD+10492;,,           N 00Du !
$
 FUNCTION GHSERPD   298.15  -10204.027+176.076315*T-32.211*T*LN(T)
       +0.007120975*T**2-1.919875E-06*T**3+168687*T**(-1);
       900.00  Y  +917.062+49.659892*T-13.5708*T*LN(T)
       -0.00717522*T**2+1.91115E-07*T**3-1112465*T**(-1);
      1828.00  Y  -67161.018+370.102147*T-54.2067086*T*LN(T)
       +0.002091396*T**2-6.2811E-08*T**3+18683526*T**(-1);
      4000.00  N !
 FUNCTION GLIQPD    298.15  +11506.758-5.112162*T+GHSERPD;
       600.00  Y  +23405.778-116.918419*T+10.8922031*T*LN(T)
       -0.027266568*T**2+2.430675E-06*T**3-1853674*T**(-1);
      1828.00  Y  -12373.637+251.416903*T-41.17*T*LN(T);
      4000.00  N !
$ ------------------------------------------------------------------------------
$ Binary system
$
$ Z. Du, H. Yang, T. Liu, Z. Metallkd., 91, 963-66(2000).
$
$ Checked against paper. Checked at 6000 K.
$
$ The modelling is not convincing.
$
$ The interaction parameters and lattice stability for fcc-Ho from 01Du are
$ not acceptable.
$
$ There is an inverse miscibility gap with a minimum at 3916 K and x(Pd)=0.19.
$
 PAR  L(LIQUID,HO,PD;0),,               -352740+82.788*T;,,           N 00Du !
 PAR  L(LIQUID,HO,PD;1),,               +91843-5.012*T;,,             N 00Du !
$
 PAR  L(FCC_A1,HO,PD:VA;0),,            -549368+78.341*T;,,           N 00Du !
 PAR  L(BCC_A2,HO,PD:VA;0),,            +100000;,,                    N 00Du !
 PAR  L(HCP_A3,HO,PD:VA;0),,            +100000;,,                    N 00Du !
$
 PAR  G(HO5PD2,HO:PD),,                 +5*GHSERHO+2*GHSERPD
             -456514+115.803*T;,,                                     N 00Du !
 PAR  G(HO3PD2_D5A,HO:PD),,             +3*GHSERHO+2*GHSERPD
             -411288+96.597*T;,,                                      N 00Du !
$
 PAR  G(HOPD_B27,HO:PD),,               +GHSERHO+GHSERPD
             -170644+27.867*T;,,                                      N 00Du !
 PAR  L(HOPD_B27,HO:HO,PD;0),,          -2172032;,,                   N 00Du !
$
 PAR  G(HOPD_B2,HO:PD),,                +GHSERHO+GHSERPD
             -169121+26.231*T;,,                                      N 00Du !
 PAR  L(HOPD_B2,HO:HO,PD;0),,           -1885177;,,                   N 00Du !
$
 PAR  G(HO3PD4,HO:PD),,                 +3*GHSERHO+4*GHSERPD
             -585488+82.039*T;,,                                      N 00Du !
 PAR  G(HO2PD3_LT,HO:PD),,              +2*GHSERHO+3*GHSERPD
             -414878+59.179*T;,,                                      N 00Du !
 PAR  G(HO2PD3_HT,HO:PD),,              +2*GHSERHO+3*GHSERPD
             -414689+59.044*T;,,                                      N 00Du !
 PAR  G(HO10PD21,HO:PD),,               +10*GHSERHO+21*GHSERPD
             -2515784+380.198*T;,,                                    N 00Du !
$
 PAR  G(HOPD3_L12,HO:PD),,              +GHSERHO+3*GHSERPD
             -311240+47.839*T;,,                                      N 00Du !
 PAR  L(HOPD3_L12,HO,PD:PD;0),,         -27454;,,                     N 00Du !
$
 PAR  G(HOPD7,HO:PD),,                  +GHSERHO+7*GHSERPD
             -352622+62.417*T;,,                                      N 00Du !
$ ------------------------------------------------------------------------------
$
$
 LIST-OF-REFERENCE
 NUMBER  SOURCE
  Null   'Unknown source'
  Same   'Same or similar interaction as in the corresponding stable phase'
  COST   'COST 507 database'
  91Din  'A.T. Dinsdale, Calphad, 15, 317-425(1991).'
  00Du   'Z. Du, H. Yang, T. Liu, Z. Metallkd., 91, 963-66(2000); Ho-Pd'
  03Cac  'G. Cacciamani, S. De Negri, A. Saccone, R. Ferro,
          Intermetallics, 11, 1135-51(2003); Dy, Gd, Ho'
  06Vre  'J. Vrestal, J. Pinkas, A. Watson, A. Scott, J. Houserova, A. Kroupa,
          Calphad, 30, 14-17(2006), SGTE unary database V.5.0, 2009; Pd'
  09Wan1 'C.P. Wang, H.L. Zhang, S.L. Wang, Z. Lin, X.J. Liu, A.T. Tang,
          F.S. Pan, J. Alloys Compd., 481, 291-95(2009); Ho, Ho-Mn'
!

File: data/databases/sgte-binary/HoSb-12Liu.tdb
$
$ Database for Ho-Sb from X.J. Liu et al. 2012.
$
$ X.J. Liu, S.X. Gan, Z.S. Li, C.P. Wang, A.T. Tang, F.S. Pan,
$ Calphad, 37, 132-36(2012).
$
$ Dataset created 2018.09.30 by Bengt Hallstedt.
$ 2021.01.17: Modified for use with GES6.
$
$ Invariant equilibria differ by up to 8 K on the Ho-rich side. This is most
$ probably because old data for liquid Ho were used in the paper.
$
$ ------------------------------------------------------------------------------
 TEMP-LIM 298.15 6000.00 !
$
$ELEMENT NAME  REF. STATE               ATOMIC MASS H298-H0    S298    !
$
 ELEMENT VA   VACUUM                      0.0          0.0      0.0    ! 
 ELEMENT HO   HCP_A3                    164.9304    7995.624   75.0191 ! 
 ELEMENT SB   RHOMBOHEDRAL_A7           121.75      5870.152   45.5219 ! 
$ ------------------------------------------------------------------------------
$ Phase definitions
$
 PHASE LIQUID:L % 1 1 !
 CONST LIQUID:L : HO SB : !
$
$ Fcc (cF4, Fm-3m) and MeX (cF8, Fm-3m)
$
 PHASE FCC_A1 %A 2 1 1 !
 CONST FCC_A1 : HO SB : VA : !
$
$ Bcc (cI2, Im-3m)
$
 PHASE BCC_A2 %B 2 1 3 !
 CONST BCC_A2 : HO SB : VA : !
$
$ Hcp (hP2, P6_3/mmc) and Me2X (NiAs-type, hP4, P6_3/mmc, B8_1)
$
 PHASE HCP_A3 %A 2 1 0.5 !
 CONST HCP_A3 : HO% SB : VA : !
$
$ Prototype alpha-As (hR2, R-3m)
$
 PHASE RHOMBOHEDRAL_A7 % 1 1 !
 CONST RHOMBOHEDRAL_A7 : SB : !
$
$ Prototype Mn5Si3 (hP16, P6_3/mcm)
$
 PHASE HO5SB3_D88 % 2 5 3 !
 CONST HO5SB3_D88 : HO : SB : !
$
$ Prototype Th3P4 (cI28, I-43d)
$
 PHASE HO4SB3_D73 % 2 4 3 !
 CONST HO4SB3_D73 : HO : SB : !
$
$ unknown structure 
$
 PHASE HO4SB3_HT % 2 4 3 !
 CONST HO4SB3_HT : HO : SB : !
$
$ Prototype NaCl (cF8, Fm-3m)
$
 PHASE HOSB_B1 % 2 1 1 !
 CONST HOSB_B1 : HO : SB : !
$
$ unknown structure 
$
 PHASE HOSB_HT % 2 1 1 !
 CONST HOSB_HT : HO : SB : !
$
$ Prototype HoSb2 (oC6, C222) 
$
 PHASE HOSB2 % 2 1 2 !
 CONST HOSB2 : HO : SB : !
$ ------------------------------------------------------------------------------
$ Defaults
$
 DEFINE-SYSTEM-DEFAULT ELEMENT 2 !
 DEFAULT-COM DEFINE_SYSTEM_ELEMENT VA !
 TYPE-DEF % SEQ * !
 TYPE-DEF A GES AMEND_PHASE_DESCRIPTION @ MAGNETIC -3 0.28 !
 TYPE-DEF B GES AMEND_PHASE_DESCRIPTION @ MAGNETIC -1 0.4 !
 FUNCTION ZERO      298.15  0;                                         6000 N !
 FUNCTION UN_ASS    298.15  0;                                         6000 N !
 FUNCTION R         298.15  +8.31451;                                  6000 N !
$ ------------------------------------------------------------------------------
$ Element data
$ ------------------------------------------------------------------------------
$ Ho
$
$ BCC_A2 and LIQUID revised in unary 4.4
$ HCP_A3 modified in unary 5.0
$ (upper T interval added + trailing decimals added)
$
$ FCC_A1 from 03Cac and 09Wan not included in unary; 03Cac to be preferred
$
 PAR  G(HCP_A3,HO:VA),,                 +GHSERHO;                3001 N 91Din !
$PAR  G(FCC_A1,HO:VA),,                 +GHSERHO+5000;           3001 N 09Wan1 !
 PAR  G(FCC_A1,HO:VA),,                 +GHSERHO
             +2000-0.831451*T;                                   3001 N 03Cac !
 PAR  G(BCC_A2,HO:VA),,                 +GHSERHO
             +4380-2.494353*T;                                   3001 N 00Nor1 !
 PAR  G(LIQUID,HO),,                    +GLIQHO;                 3001 N 00Nor1 !
$
 FUNCTION GHSERHO   298.15  -7612.429+86.593171*T-23.4879*T*LN(T)
       -0.00827315*T**2+2.375467E-06*T**3;
       600.00  Y  -10917.688+182.475691*T-39.6932*T*LN(T)
       +0.01820065*T**2-4.829733E-06*T**3;
       900.00  Y  +46646.188-421.474473*T+48.0595*T*LN(T)
       -0.0424634*T**2+3.233133E-06*T**3-7185900*T**(-1);
      1200.00  Y  +27786.061-156.162846*T+8.28608*T*LN(T)
       -0.01082725*T**2-1.112352E-06*T**3-6183850*T**(-1);
      1703.00  Y  -825364.662+4248.379056*T-558.9506818*T*LN(T)
       +0.139111904*T**2-6.824652E-06*T**3+2.19952973E+08*T**(-1);
      3000.00  Y  -17149.229+235.898104*T-43.932*T*LN(T);
      3001.00  N !
 FUNCTION GLIQHO    298.15  +17383.4216-9.992194*T+GHSERHO;
      1000.00  Y  +124827.5326-994.683024*T+127.9577778*T*LN(T)
       -0.088196514*T**2+8.008222E-6*T**3-15727191*T**(-1);  
      1703.00  Y  -9688.5314+230.793918*T-43.932*T*LN(T);  
      3001.00  N !
$ ------------------------------------------------------------------------------
$ Sb
$
$ BCT_A5 revised in unary 3.0
$
$ BCT_A5 the value from 91Din is used in LBall-v7+fun.tdb.
$ BCT_A5 the value from 96SGUN is used in SGSOL 5.0.
$ It is only needed in Sb-Sn.
$
 PAR  G(RHOMBOHEDRAL_A7,SB),,           +GHSERSB;                2000 N 91Din !
 PAR  G(FCC_A1,SB:VA),,                 +GHSERSB+19874-13.7*T;   2000 N 91Din !
 PAR  G(BCC_A2,SB:VA),,                 +GHSERSB+19874-15.1*T;   2000 N 91Din !
 PAR  G(HCP_A3,SB:VA),,                 +GHSERSB+19874-13*T;     2000 N 91Din !
$PAR  G(BCT_A5,SB),,                    +GHSERSB+13000-8*T;      2000 N 96SGUN !
$PAR  G(BCT_A5,SB),,                    +GHSERSB+1000;           2000 N 91Din !
 PAR  G(LIQUID,SB),,                    +GLIQSB;                 2000 N 91Din !
$
 FUNCTION GHSERSB   298.15  -9242.858+156.154689*T-30.5130752*T*LN(T)
       +0.007748768*T**2-3.003415E-06*T**3+100625*T**(-1);
       903.78  Y  -11738.83+169.485872*T-31.38*T*LN(T)+1.616849E+27*T**(-9);
      2000.00  N !
 FUNCTION GLIQSB    298.15  +19822.328-21.923164*T+GHSERSB-1.74847E-20*T**7;
       903.78  Y  +8175.359+147.455986*T-31.38*T*LN(T);
      2000.00  N !
$ ------------------------------------------------------------------------------
$ Binary system
$
$ X.J. Liu, S.X. Gan, Z.S. Li, C.P. Wang, A.T. Tang, F.S. Pan,
$ Calphad, 37, 132-36(2012).
$
$ Checked against paper and author's tdb. Checked at 6000 K.
$
$ Invariant equilibria differ by up to 8 K on the Ho-rich side. This is most
$ probably because old data for liquid Ho were used in the paper.
$
 PAR  L(LIQUID,HO,SB;0),,               -254600-21.1*T;,,             N 12Liu !
 PAR  L(LIQUID,HO,SB;1),,               -67800+9.9*T;,,               N 12Liu !
 PAR  L(LIQUID,HO,SB;2),,               +60500;,,                     N 12Liu !
 PAR  L(LIQUID,HO,SB;3),,               +69500;,,                     N 12Liu !
$
 PAR  L(HCP_A3,HO,SB:VA;0),,            +UN_ASS;,,                    N !
$
 PAR  G(HO5SB3_D88,HO:SB),,             +5*GHSERHO+3*GHSERSB
             -850400+51.36*T;,,                                       N 12Liu !
 PAR  G(HO4SB3_D73,HO:SB),,             +4*GHSERHO+3*GHSERSB
             -763581+23.45*T;,,                                       N 12Liu !
 PAR  G(HO4SB3_HT,HO:SB),,              +4*GHSERHO+3*GHSERSB
             -751520+17.08*T;,,                                       N 12Liu !
 PAR  G(HOSB_B1,HO:SB),,                +GHSERHO+GHSERSB
             -252000+13.8*T;,,                                        N 12Liu !
 PAR  G(HOSB_HT,HO:SB),,                +GHSERHO+GHSERSB
             -242140+9.22*T;,,                                        N 12Liu !
 PAR  G(HOSB2,HO:SB),,                  +GHSERHO+2*GHSERSB
             -253140+13.83*T;,,                                       N 12Liu !
$ ------------------------------------------------------------------------------
$
$
 LIST-OF-REFERENCE
 NUMBER  SOURCE
  Null   'Unknown source'
  Same   'Same or similar interaction as in the corresponding stable phase'
  REFLAV 'Laves phase convention: G(LAVES,X:X)=+3*GHSERXX+15000'
  91Din  'A.T. Dinsdale, Calphad, 15, 317-425(1991).'
  96SGUN 'SGTE unary database V.3.0, 1996.'
  00Nor1 'S. Norgren, J. Phase Equilib., 21, 148-56(2000),
          SGTE unary database V.4.4, 2001; Er, Ho'
  03Cac  'G. Cacciamani, S. De Negri, A. Saccone, R. Ferro,
          Intermetallics, 11, 1135-51(2003); Dy, Gd, Ho'
  09Wan1 'C.P. Wang, H.L. Zhang, S.L. Wang, Z. Lin, X.J. Liu, A.T. Tang,
          F.S. Pan, J. Alloys Compd., 481, 291-95(2009); Ho'
  12Liu  'X.J. Liu, S.X. Gan, Z.S. Li, C.P. Wang, A.T. Tang, F.S. Pan,
          Calphad, 37, 132-36(2012); Ho-Sb'
!

File: data/databases/sgte-binary/HoSb-13Wan.tdb
$
$ Database for Ho-Sb from J. Wang et al. 2013.
$
$ J. Wang, C. Li, C. Guo, Z. Du, X. Zhao, J. Shen,
$ Thermochim. Acta, 551, 104-9(2013).
$
$ Dataset created 2018.09.30 by Bengt Hallstedt.
$ 2021.01.17: Modified for use with GES6.
$
$ The choice of interactions for the liquid does not make much sense when
$ using an associate.
$
$ There is some mistake in the parameters for the liquid leading to large
$ (up to 40 K) differences in invariant equilibria, in particular on the
$ Ho-rich side.
$
$ ------------------------------------------------------------------------------
 TEMP-LIM 298.15 6000.00 !
$
$ELEMENT NAME  REF. STATE               ATOMIC MASS H298-H0    S298    !
$
 ELEMENT VA   VACUUM                      0.0          0.0      0.0    ! 
 ELEMENT HO   HCP_A3                    164.9304    7995.624   75.0191 ! 
 ELEMENT SB   RHOMBOHEDRAL_A7           121.75      5870.152   45.5219 ! 
$ ------------------------------------------------------------------------------
$ Species
$
 SPECIE  HOSB                               HO1SB1 !
$ ------------------------------------------------------------------------------
$ Phase definitions
$
 PHASE LIQUID:L % 1 1 !
 CONST LIQUID:L : HO HOSB SB : !
$
$ Fcc (cF4, Fm-3m) and MeX (cF8, Fm-3m)
$
 PHASE FCC_A1 %A 2 1 1 !
 CONST FCC_A1 : HO SB : VA : !
$
$ Bcc (cI2, Im-3m)
$
 PHASE BCC_A2 %B 2 1 3 !
 CONST BCC_A2 : HO SB : VA : !
$
$ Hcp (hP2, P6_3/mmc) and Me2X (NiAs-type, hP4, P6_3/mmc, B8_1)
$
 PHASE HCP_A3 %A 2 1 0.5 !
 CONST HCP_A3 : HO% SB : VA : !
$
$ Prototype alpha-As (hR2, R-3m)
$
 PHASE RHOMBOHEDRAL_A7 % 1 1 !
 CONST RHOMBOHEDRAL_A7 : SB : !
$
$ Prototype Mn5Si3 (hP16, P6_3/mcm)
$
 PHASE HO5SB3_D88 % 2 5 3 !
 CONST HO5SB3_D88 : HO : SB : !
$
$ Prototype Th3P4 (cI28, I-43d)
$
 PHASE HO4SB3_D73 % 2 4 3 !
 CONST HO4SB3_D73 : HO : SB : !
$
$ unknown structure 
$
 PHASE HO4SB3_HT % 2 4 3 !
 CONST HO4SB3_HT : HO : SB : !
$
$ Prototype NaCl (cF8, Fm-3m)
$
 PHASE HOSB_B1 % 2 1 1 !
 CONST HOSB_B1 : HO : SB : !
$
$ unknown structure 
$
 PHASE HOSB_HT % 2 1 1 !
 CONST HOSB_HT : HO : SB : !
$
$ Prototype HoSb2 (oC6, C222) 
$
 PHASE HOSB2 % 2 1 2 !
 CONST HOSB2 : HO : SB : !
$ ------------------------------------------------------------------------------
$ Defaults
$
 DEFINE-SYSTEM-DEFAULT ELEMENT 2 !
 DEFAULT-COM DEFINE_SYSTEM_ELEMENT VA !
 TYPE-DEF % SEQ * !
 TYPE-DEF A GES AMEND_PHASE_DESCRIPTION @ MAGNETIC -3 0.28 !
 TYPE-DEF B GES AMEND_PHASE_DESCRIPTION @ MAGNETIC -1 0.4 !
 FUNCTION ZERO      298.15  0;                                         6000 N !
 FUNCTION UN_ASS    298.15  0;                                         6000 N !
 FUNCTION R         298.15  +8.31451;                                  6000 N !
$ ------------------------------------------------------------------------------
$ Element data
$ ------------------------------------------------------------------------------
$ Ho
$
$ BCC_A2 and LIQUID revised in unary 4.4
$ HCP_A3 modified in unary 5.0
$ (upper T interval added + trailing decimals added)
$
$ FCC_A1 from 03Cac and 09Wan not included in unary; 03Cac to be preferred
$
 PAR  G(HCP_A3,HO:VA),,                 +GHSERHO;                3001 N 91Din !
$PAR  G(FCC_A1,HO:VA),,                 +GHSERHO+5000;           3001 N 09Wan1 !
 PAR  G(FCC_A1,HO:VA),,                 +GHSERHO
             +2000-0.831451*T;                                   3001 N 03Cac !
 PAR  G(BCC_A2,HO:VA),,                 +GHSERHO
             +4380-2.494353*T;                                   3001 N 00Nor1 !
 PAR  G(LIQUID,HO),,                    +GLIQHO;                 3001 N 00Nor1 !
$
 FUNCTION GHSERHO   298.15  -7612.429+86.593171*T-23.4879*T*LN(T)
       -0.00827315*T**2+2.375467E-06*T**3;
       600.00  Y  -10917.688+182.475691*T-39.6932*T*LN(T)
       +0.01820065*T**2-4.829733E-06*T**3;
       900.00  Y  +46646.188-421.474473*T+48.0595*T*LN(T)
       -0.0424634*T**2+3.233133E-06*T**3-7185900*T**(-1);
      1200.00  Y  +27786.061-156.162846*T+8.28608*T*LN(T)
       -0.01082725*T**2-1.112352E-06*T**3-6183850*T**(-1);
      1703.00  Y  -825364.662+4248.379056*T-558.9506818*T*LN(T)
       +0.139111904*T**2-6.824652E-06*T**3+2.19952973E+08*T**(-1);
      3000.00  Y  -17149.229+235.898104*T-43.932*T*LN(T);
      3001.00  N !
 FUNCTION GLIQHO    298.15  +17383.4216-9.992194*T+GHSERHO;
      1000.00  Y  +124827.5326-994.683024*T+127.9577778*T*LN(T)
       -0.088196514*T**2+8.008222E-6*T**3-15727191*T**(-1);  
      1703.00  Y  -9688.5314+230.793918*T-43.932*T*LN(T);  
      3001.00  N !
$ ------------------------------------------------------------------------------
$ Sb
$
$ BCT_A5 revised in unary 3.0
$
$ BCT_A5 the value from 91Din is used in LBall-v7+fun.tdb.
$ BCT_A5 the value from 96SGUN is used in SGSOL 5.0.
$ It is only needed in Sb-Sn.
$
 PAR  G(RHOMBOHEDRAL_A7,SB),,           +GHSERSB;                2000 N 91Din !
 PAR  G(FCC_A1,SB:VA),,                 +GHSERSB+19874-13.7*T;   2000 N 91Din !
 PAR  G(BCC_A2,SB:VA),,                 +GHSERSB+19874-15.1*T;   2000 N 91Din !
 PAR  G(HCP_A3,SB:VA),,                 +GHSERSB+19874-13*T;     2000 N 91Din !
$PAR  G(BCT_A5,SB),,                    +GHSERSB+13000-8*T;      2000 N 96SGUN !
$PAR  G(BCT_A5,SB),,                    +GHSERSB+1000;           2000 N 91Din !
 PAR  G(LIQUID,SB),,                    +GLIQSB;                 2000 N 91Din !
$
 FUNCTION GHSERSB   298.15  -9242.858+156.154689*T-30.5130752*T*LN(T)
       +0.007748768*T**2-3.003415E-06*T**3+100625*T**(-1);
       903.78  Y  -11738.83+169.485872*T-31.38*T*LN(T)+1.616849E+27*T**(-9);
      2000.00  N !
 FUNCTION GLIQSB    298.15  +19822.328-21.923164*T+GHSERSB-1.74847E-20*T**7;
       903.78  Y  +8175.359+147.455986*T-31.38*T*LN(T);
      2000.00  N !
$ ------------------------------------------------------------------------------
$ Binary system
$
$ J. Wang, C. Li, C. Guo, Z. Du, X. Zhao, J. Shen,
$ Thermochim. Acta, 551, 104-9(2013).
$
$ Checked against paper. Checked at 6000 K.
$
$ The choice of interactions for the liquid does not make much sense when
$ using an associate.
$
$ There is some mistake in the parameters for the liquid leading to large
$ (up to 40 K) differences in invariant equilibria, in particular on the
$ Ho-rich side.
$
 PAR  G(LIQUID,HOSB),,                  +GHSERHO+GHSERSB
             -107771.083+3.896*T;,,                                   N 13Wan !
 PAR  L(LIQUID,HO,SB;0),,               -234000-13.5*T;,,             N 13Wan !
 PAR  L(LIQUID,HO,SB;1),,               -10000-14*T;,,                N 13Wan !
 PAR  L(LIQUID,HO,SB;2),,               +64637.5624+2.361*T;,,        N 13Wan !
 PAR  L(LIQUID,HO,SB;3),,               +53407.5731;,,                N 13Wan !
 PAR  L(LIQUID,HO,HOSB;0),,             -181998.143+5*T;,,            N 13Wan !
 PAR  L(LIQUID,HO,HOSB;1),,             +58889.3986-6.963*T;,,        N 13Wan !
$
 PAR  L(HCP_A3,HO,SB:VA;0),,            +UN_ASS;,,                    N !
$
 PAR  G(HO5SB3_D88,HO:SB),,             +5*GHSERHO+3*GHSERSB
             -780000+47.536*T;,,                                      N 13Wan !
 PAR  G(HO4SB3_D73,HO:SB),,             +4*GHSERHO+3*GHSERSB
             -706650+24.1122*T;,,                                     N 13Wan !
 PAR  G(HO4SB3_HT,HO:SB),,              +4*GHSERHO+3*GHSERSB
             -711550+26.7015*T;,,                                     N 13Wan !
 PAR  G(HOSB_B1,HO:SB),,                +GHSERHO+GHSERSB
             -218074.526+6.587*T;,,                                   N 13Wan !
 PAR  G(HOSB_HT,HO:SB),,                +GHSERHO+GHSERSB
             -239325.672+16.4574*T;,,                                 N 13Wan !
 PAR  G(HOSB2,HO:SB),,                  +GHSERHO+2*GHSERSB
             -238950+15.0765*T;,,                                     N 13Wan !
$ ------------------------------------------------------------------------------
$
$
 LIST-OF-REFERENCE
 NUMBER  SOURCE
  Null   'Unknown source'
  Same   'Same or similar interaction as in the corresponding stable phase'
  REFLAV 'Laves phase convention: G(LAVES,X:X)=+3*GHSERXX+15000'
  91Din  'A.T. Dinsdale, Calphad, 15, 317-425(1991).'
  96SGUN 'SGTE unary database V.3.0, 1996.'
  00Nor1 'S. Norgren, J. Phase Equilib., 21, 148-56(2000),
          SGTE unary database V.4.4, 2001; Er, Ho'
  03Cac  'G. Cacciamani, S. De Negri, A. Saccone, R. Ferro,
          Intermetallics, 11, 1135-51(2003); Dy, Gd, Ho'
  09Wan1 'C.P. Wang, H.L. Zhang, S.L. Wang, Z. Lin, X.J. Liu, A.T. Tang,
          F.S. Pan, J. Alloys Compd., 481, 291-95(2009); Ho'
  13Wan  'J. Wang, C. Li, C. Guo, Z. Du, X. Zhao, J. Shen,
          Thermochim. Acta, 551, 104-9(2013); Ho-Sb'
!

File: data/databases/sgte-binary/HoSn-14Idd.tdb
$
$ Database for Ho-Sn from A. Iddaoudi et al. 2014.
$
$ A. Iddaoudi, N. Selhaoui, S. Kardellass, M. Ait Amar, K. Mahdouk, H. Najih,
$ L. Bouirden, J. Therm. Anal. Calorim., 115, 941-45(2014).
$
$ Dataset created 2022.11.19 by Bengt Hallstedt.
$
$ Invariant equilibria differ by up to 28 K.
$
$ Hcp-Sn from 91Din was used instead of Ansar.
$
$ ------------------------------------------------------------------------------
 TEMP-LIM 298.15 6000.00 !
$
$ELEMENT NAME  REF. STATE               ATOMIC MASS H298-H0    S298    !
$
 ELEMENT VA   VACUUM                      0.0          0.0      0.0    ! 
 ELEMENT HO   HCP_A3                    164.9304    7995.624   75.0191 ! 
 ELEMENT SN   BCT_A5                    118.69      6323.      51.18   ! 
$ ------------------------------------------------------------------------------
$ Phase definitions
$
 PHASE LIQUID:L % 1 1 !
 CONST LIQUID:L : HO SN : !
$
$ Fcc (cF4, Fm-3m) and MeX (cF8, Fm-3m)
$
 PHASE FCC_A1 %A 2 1 1 !
 CONST FCC_A1 : HO SN : VA : !
$
$ Bcc (cI2, Im-3m)
$
 PHASE BCC_A2 %B 2 1 3 !
 CONST BCC_A2 : HO SN : VA : !
$
$ Hcp (hP2, P6_3/mmc) and Me2X (NiAs-type, hP4, P6_3/mmc, B8_1)
$
 PHASE HCP_A3 %A 2 1 0.5 !
 CONST HCP_A3 : HO% SN : VA : !
$
$ Prototype C (cF8, Fd-3m)
$
 PHASE DIAMOND_A4 % 1 1 !
 CONST DIAMOND_A4 : SN : !
$
$ Prototype beta-Sn (tI4, I4_1/amd)
$
 PHASE BCT_A5 % 1 1 !
 CONST BCT_A5 : SN : !
$
$ Prototype Mn5Si3 (hP16, P6_3/mcm)
$
 PHASE HO5SN3_D88 % 2 5 3 !
 CONST HO5SN3_D88 : HO : SN : !
$
$ Prototype Ge4Sm5 (oP36, Pnma)
$
 PHASE HO5SN4 % 2 5 4 !
 CONST HO5SN4 : HO : SN : !
$
$ Prototype Ge10Ho11 (tI84, I4/mmm)
$
 PHASE HO11SN10 % 2 11 10 !
 CONST HO11SN10 : HO : SN : !
$
$ unknown structure 
$
 PHASE HO4SN5 % 2 4 5 !
 CONST HO4SN5 : HO : SN : !
$
$ Prototype Si2Zr (oC12, Cmcm)
$
 PHASE HOSN2_C49 % 2 1 2 !
 CONST HOSN2_C49 : HO : SN : !
$
$ Prototype Er2Ge5 (oP14, Pmmn)
$
 PHASE HO2SN5 % 2 2 5 !
 CONST HO2SN5 : HO : SN : !
$
$ Prototype GdSn2.75 (oC16, Amm2)
$
 PHASE HOSN3 % 2 1 3 !
 CONST HOSN3 : HO : SN : !
$ ------------------------------------------------------------------------------
$ Defaults
$
 DEFINE-SYSTEM-DEFAULT ELEMENT 2 !
 DEFAULT-COM DEFINE_SYSTEM_ELEMENT VA !
 TYPE-DEF % SEQ * !
 TYPE-DEF A GES AMEND_PHASE_DESCRIPTION @ MAGNETIC -3 0.28 !
 TYPE-DEF B GES AMEND_PHASE_DESCRIPTION @ MAGNETIC -1 0.4 !
 FUNCTION ZERO      298.15  0;                                         6000 N !
 FUNCTION UN_ASS    298.15  0;                                         6000 N !
 FUNCTION R         298.15  +8.31451;                                  6000 N !
$ ------------------------------------------------------------------------------
$ Element data
$ ------------------------------------------------------------------------------
$ Ho
$
$ BCC_A2 and LIQUID revised in unary 4.4
$ HCP_A3 modified in unary 5.0
$ (upper T interval added + trailing decimals added)
$
$ FCC_A1 from 03Cac and 09Wan6 not included in unary
$
 PAR  G(HCP_A3,HO:VA),,                 +GHSERHO;                3001 N 91Din !
 PAR  G(FCC_A1,HO:VA),,                 +GHSERHO
             +2000-0.831451*T;                                   3001 N 03Cac !
$PAR  G(FCC_A1,HO:VA),,                 +GHSERHO+4000;,,         3001 N 09Wan6 !
 PAR  G(BCC_A2,HO:VA),,                 +GHSERHO
             +4380-2.494353*T;                                   3001 N 00Nor1 !
 PAR  G(LIQUID,HO),,                    +GLIQHO;                 3001 N 00Nor1 !
$
 FUNCTION GHSERHO   298.15  -7612.429+86.593171*T-23.4879*T*LN(T)
       -0.00827315*T**2+2.375467E-06*T**3;
       600.00  Y  -10917.688+182.475691*T-39.6932*T*LN(T)
       +0.01820065*T**2-4.829733E-06*T**3;
       900.00  Y  +46646.188-421.474473*T+48.0595*T*LN(T)
       -0.0424634*T**2+3.233133E-06*T**3-7185900*T**(-1);
      1200.00  Y  +27786.061-156.162846*T+8.28608*T*LN(T)
       -0.01082725*T**2-1.112352E-06*T**3-6183850*T**(-1);
      1703.00  Y  -825364.662+4248.379056*T-558.9506818*T*LN(T)
       +0.139111904*T**2-6.824652E-06*T**3+2.19952973E+08*T**(-1);
      3000.00  Y  -17149.229+235.898104*T-43.932*T*LN(T);
      3001.00  N !
 FUNCTION GLIQHO    298.15  +17383.4216-9.992194*T+GHSERHO;
      1000.00  Y  +124827.5326-994.683024*T+127.9577778*T*LN(T)
       -0.088196514*T**2+8.008222E-6*T**3-15727191*T**(-1);  
      1703.00  Y  -9688.5314+230.793918*T-43.932*T*LN(T);  
      3001.00  N !
$ ------------------------------------------------------------------------------
$ Sn
$
$ FCC_A1 revised in unary 3.0
$ HCP_A3 revised in unary 4.1
$ TETRAGONAL_A6 added in unary 4.1
$ CBCC_A12 and CUB_A13 added in unary 4.4
$ FCC_A1 modified in unary 5.0
$ DHCP and TET_ALPHA1_A6 added in unary 5.0
$
$ The DHCP phase is labelled D0_24 in 03Liu and alpha-prime in 92Ans. The
$ phase is present between the fcc and hcp phases in the Au-Sn and Au-In
$ systems.
$
 PAR  G(BCT_A5,SN)              100.00  +GHSERSN;                3000 N 91Din !
 PAR  G(DIAMOND_A4,SN)          100.00  +GDIASN;                 3000 N 91Din !
 PAR  G(FCC_A1,SN:VA)           100.00  +GHSERSN+5510-8.46*T;    3000 N 89Fec !
$PAR  G(FCC_A1,SN:VA)           100.00  +GHSERSN+4150-5.2*T;     3000 N 91Din !
 PAR  G(BCC_A2,SN:VA)           100.00  +GHSERSN+4400-6*T;       3000 N 91Din !
$PAR  G(HCP_A3,SN:VA)           100.00  +GHSERSN+3900-7.646*T;   3000 N Ansar !
 PAR  G(HCP_A3,SN:VA)           100.00  +GHSERSN+3900-4.4*T;     3000 N 91Din !
$PAR  G(DHCP,SN)                100.00  +GHSERSN+3803.52-3.46*T; 3000 N 03Liu !
$PAR  G(RHOMBOHEDRAL_A7,SN)     100.00  +GHSERSN+2035;           3000 N 91Din !
$PAR  G(TETRAGONAL_A6,SN)       100.00  +GHSERSN+5387-8.26212*T; 3000 N 99Ans !
$PAR  G(CBCC_A12,SN:VA)         100.00  +GHSERSN+2000;           3000 N 01Mie !
$PAR  G(CUB_A13,SN:VA)          100.00  +GHSERSN+2000;           3000 N 01Mie !
$PAR  G(TET_ALPHA1_A6,SN)       100.00  +GHSERSN+5510-8.46*T;    3000 N 99Ans !
 PAR  G(LIQUID,SN)              100.00  +GLIQSN;                 3000 N 91Din !
$
 FUNCTION GHSERSN   100.00  -7958.517+122.765451*T-25.858*T*LN(T)
       +5.1185E-04*T**2-3.192767E-06*T**3+18440*T**(-1);
       250.00  Y  -5855.135+65.443315*T-15.961*T*LN(T)
       -0.0188702*T**2+3.121167E-06*T**3-61960*T**(-1);
       505.08  Y  +2524.724+4.005269*T-8.2590486*T*LN(T)
       -0.016814429*T**2+2.623131E-06*T**3-1081244*T**(-1)-1.2307E+25*T**(-9);
       800.00  Y  -8256.959+138.99688*T-28.4512*T*LN(T)-1.2307E+25*T**(-9);
      3000.00  N !
 FUNCTION GDIASN    100.00  -9579.608+114.007785*T-22.972*T*LN(T)
       -0.00813975*T**2+2.7288E-06*T**3+25615*T**(-1);
       298.15  Y  -9063.001+104.84654*T-21.5750771*T*LN(T)
       -0.008575282*T**2+1.784447E-06*T**3-2544*T**(-1);
       800.00  Y  -10909.351+147.396535*T-28.4512*T*LN(T);
      3000.00  N !
 FUNCTION GLIQSN    100.00  +7103.092-14.087767*T+GHSERSN+1.47031E-18*T**7;
       505.08  Y  +6971.586-13.814383*T+GHSERSN+1.2307E+25*T**(-9);
       800.00  Y  -1285.372+125.182498*T-28.4512*T*LN(T);
      3000.00  N !
 FUNCTION GBCCSN    298.15  +GHSERSN+4400-6*T;                         3000 N !
$ ------------------------------------------------------------------------------
$ Binary system
$
$ A. Iddaoudi, N. Selhaoui, S. Kardellass, M. Ait Amar, K. Mahdouk, H. Najih,
$ L. Bouirden, J. Therm. Anal. Calorim., 115, 941-45(2014).
$
$ Checked against paper. Checked at 6000 K.
$
$ Invariant equilibria differ by up to 28 K.
$
$ Hcp-Sn from 91Din was used instead of Ansar.
$
 PAR  L(LIQUID,HO,SN;0),,               -202315-1.842*T;,,            N 14Idd !
 PAR  L(LIQUID,HO,SN;1),,               +4573-5.985*T;,,              N 14Idd !
 PAR  L(LIQUID,HO,SN;2),,               +40414+13.058*T;,,            N 14Idd !
$
 PAR  L(HCP_A3,HO,SN:VA;0),,            -145966;,,                    N 14Idd !
$
 PAR  G(HO5SN3_D88,HO:SN),,             +5*GHSERHO+3*GHSERSN
             -568696+0.1368*T;,,                                      N 14Idd !
 PAR  G(HO5SN4,HO:SN),,                 +5*GHSERHO+4*GHSERSN
             -669330+6.858*T;,,                                       N 14Idd !
 PAR  G(HO11SN10,HO:SN),,               +11*GHSERHO+10*GHSERSN
             -1595265+36.267*T;,,                                     N 14Idd !
 PAR  G(HO4SN5,HO:SN),,                 +4*GHSERHO+5*GHSERSN
             -646029+27.684*T;,,                                      N 14Idd !
 PAR  G(HOSN2_C49,HO:SN),,              +GHSERHO+2*GHSERSN
             -195987+15.834*T;,,                                      N 14Idd !
$PAR  G(HO2SN5,HO:SN),,                 +2*GHSERHO+5*GHSERSN
$            -392238+26.173*T;,,                                      N 14Idd !
$PAR  G(HO2SN5,HO:SN),,                 +2*GHSERHO+5*GHSERSN
$            -391555+26.173*T;,,                                      N 14Idd !
 PAR  G(HO2SN5,HO:SN),,                 +2*GHSERHO+5*GHSERSN
             -392238+27.046*T;,,                                      N 14Idd !
 PAR  G(HOSN3,HO:SN),,                  +GHSERHO+3*GHSERSN
             -195804+11.004*T;,,                                      N 14Idd !
$
$ Metastable
$
 PAR  L(FCC_A1,HO,SN:VA;0),,            -145966;,,                    N Same !
 PAR  L(BCC_A2,HO,SN:VA;0),,            -145966;,,                    N Same !
$ ------------------------------------------------------------------------------
$
$
 LIST-OF-REFERENCE
 NUMBER  SOURCE
  Null   'Unknown source'
  Same   'Same or similar interaction as in the corresponding stable phase'
  REFLAV 'Laves phase convention: G(LAVES,X:X)=+3*GHSERXX+15000'
  Ansar  'Himo Ansara, unpublished, SGTE unary database V.4.1, 1999; Sn'
  89Fec  'H.J. Fecht, M.X. Zhang, Y.A. Chang, J.H. Perepezko,
          Metall. Trans. A, 20A, 795-803(1989),
          SGTE unary database V.3.0, 1996; Sn'
  91Din  'A.T. Dinsdale, Calphad, 15, 317-425(1991).'
  99Ans  'I. Ansara, S.G. Fries, H.L. Lukas, unpublished, 1999,
          SGTE unary database V.5.0, 2009; In, Sn'
  00Nor1 'S. Norgren, J. Phase Equilib., 21, 148-56(2000),
          SGTE unary database V.4.4, 2001; Er, Ho'
  01Mie  'J. Miettinen, Calphad, 25, 43-58(2001),
          SGTE unary database V.4.4, 2001; Sn, Zn'
  03Cac  'G. Cacciamani, S. De Negri, A. Saccone, R. Ferro,
          Intermetallics, 11, 1135-51(2003); Ho'
  03Liu  'H.S. Liu, C.L. Liu, K. Ishida, Z.P. Jin, J. Electron. Mater.,
          32, 1290-96(2003), SGTE unary database V.5.0, 2009; Sn'
  09Wan6 'S.L. Wang, C.P. Wang, X.J. Liu, A.T. Tang, F.S. Pan, K. Ishida,
          J. Alloys Compd., 484, 102-7(2009); Ho'
  14Idd  'A. Iddaoudi, N. Selhaoui, S. Kardellass, M. Ait Amar, K. Mahdouk,
          H. Najih, L. Bouirden,
          J. Therm. Anal. Calorim., 115, 941-45(2014); Ho-Sn'
!
