Repository: orchid-calphad/orchid-project.org

# orchid-project.org

Website and released data of **ORCHID** (Open Repository for CALPHAD Hypotheses, Intelligence, and Discovery),
served by GitHub Pages at https://orchid-project.org. Releases are archived on Zenodo (one DOI per version).

- `index.html`, `catalog/`, `best-practices.html` — static, self-contained pages (generated in the ORCHID tooling).
- `data/` — released data: catalog, redistributable TDB files, convex hulls. Licences: `data/LICENSES.md`, `data/NOTICE.md`.
- `llms.txt`, `data/croissant.json`, `CITATION.cff`, `.zenodo.json` — machine-readable metadata.

Only data with clear redistribution rights are published.

File: data/databases/sgte-binary/HoTb-00Nor-LB.tdb
$
$ Database for Ho-Tb from S. Norgren 2000 (included in LB Vol. 3)
$
$ S. Norgren, J. Phase Equilib., 21, 148-56(2000).
$
$ Dataset created 2015.05.24 by Bengt Hallstedt.
$ 2021.01.17: Modified for use with GES6.
$
$ Ho-Tb in LB (both printed and tdb) is incorrect. The interaction parameters
$ for Er-Tb were used by mistake. The peritectic is then at 1724 K instead of
$ 1730 K.
$
$ ------------------------------------------------------------------------------
 TEMP-LIM 298.15 6000.00 !
$
$ELEMENT NAME  REF. STATE               ATOMIC MASS H298-H0    S298    !
$
 ELEMENT VA   VACUUM                      0.0          0.0      0.0    ! 
 ELEMENT HO   HCP_A3                    164.9304    7995.624   75.0191 ! 
 ELEMENT TB   HCP_A3                    158.9254    9426.552   73.3037 ! 
$ ------------------------------------------------------------------------------
$ Phase definitions
$
 PHASE LIQUID:L % 1 1 !
 CONST LIQUID:L : HO TB : !
$
$ Fcc (cF4, Fm-3m) and MeX (cF8, Fm-3m)
$
 PHASE FCC_A1 %A 2 1 1 !
 CONST FCC_A1 : HO : VA : !
$
$ Bcc (cI2, Im-3m)
$
 PHASE BCC_A2 %B 2 1 3 !
 CONST BCC_A2 : HO TB : VA : !
$
$ Hcp (hP2, P6_3/mmc) and Me2X (NiAs-type, hP4, P6_3/mmc, B8_1)
$
 PHASE HCP_A3 %A 2 1 0.5 !
 CONST HCP_A3 : HO TB : VA : !
$ ------------------------------------------------------------------------------
$ Defaults
$
 DEFINE-SYSTEM-DEFAULT ELEMENT 2 !
 DEFAULT-COM DEFINE_SYSTEM_ELEMENT VA !
 TYPE-DEF % SEQ * !
 TYPE-DEF A GES AMEND_PHASE_DESCRIPTION @ MAGNETIC -3 0.28 !
 TYPE-DEF B GES AMEND_PHASE_DESCRIPTION @ MAGNETIC -1 0.4 !
 FUNCTION ZERO      298.15  0;                                         6000 N !
 FUNCTION UN_ASS    298.15  0;                                         6000 N !
 FUNCTION R         298.15  +8.31451;                                  6000 N !
$ ------------------------------------------------------------------------------
$ Element data
$ ------------------------------------------------------------------------------
$ Ho
$
$ BCC_A2 and LIQUID revised in unary 4.4
$ HCP_A3 modified in unary 5.0
$ (upper T interval added + trailing decimals added)
$
$ FCC_A1 from 03Cac and 09Wan not included in unary; 03Cac to be preferred
$
 PAR  G(HCP_A3,HO:VA),,                 +GHSERHO;                3001 N 91Din !
 PAR  G(BCC_A2,HO:VA),,                 +GHSERHO
             +4380-2.494353*T;                                   3001 N 00Nor1 !
$PAR  G(FCC_A1,HO:VA),,                 +GHSERHO+5000;           3001 N 09Wan !
 PAR  G(FCC_A1,HO:VA),,                 +GHSERHO
             +2000-0.831451*T;                                   3001 N 03Cac !
 PAR  G(LIQUID,HO),,                    +GLIQHO;                 3001 N 00Nor1 !
$
 FUNCTION GHSERHO   298.15  -7612.429+86.593171*T-23.4879*T*LN(T)
       -0.00827315*T**2+2.375467E-06*T**3;
       600.00  Y  -10917.688+182.475691*T-39.6932*T*LN(T)
       +0.01820065*T**2-4.829733E-06*T**3;
       900.00  Y  +46646.188-421.474473*T+48.0595*T*LN(T)
       -0.0424634*T**2+3.233133E-06*T**3-7185900*T**(-1);
      1200.00  Y  +27786.061-156.162846*T+8.28608*T*LN(T)
       -0.01082725*T**2-1.112352E-06*T**3-6183850*T**(-1);
      1703.00  Y  -825364.662+4248.379056*T-558.9506818*T*LN(T)
       +0.139111904*T**2-6.824652E-06*T**3+2.19952973E+08*T**(-1);
      3000.00  Y  -17149.229+235.898104*T-43.932*T*LN(T);
      3001.00  N !
 FUNCTION GLIQHO    298.15  +17383.4216-9.992194*T+GHSERHO;
      1000.00  Y  +124827.5326-994.683024*T+127.9577778*T*LN(T)
       -0.088196514*T**2+8.008222E-6*T**3-15727191*T**(-1);  
      1703.00  Y  -9688.5314+230.793918*T-43.932*T*LN(T);  
      3001.00  N !
$ ------------------------------------------------------------------------------
$ Tb
$
 PAR  G(HCP_A3,TB:VA),,                 +GHSERTB;                3000 N 91Din !
 PAR  G(BCC_A2,TB:VA),,                 +GBCCTB;                 3000 N 91Din !
 PAR  G(LIQUID,TB),,                    +GLIQTB;                 3000 N 91Din !
$
 FUNCTION GHSERTB   298.15  -20842.158+409.309555*T-77.5006*T*LN(T)
       +0.0832265*T**2-2.5672833E-05*T**3+562430*T**(-1);
       600.00  Y  -8772.606+102.61162*T-25.8659*T*LN(T)
       -0.002757005*T**2-8.05838E-07*T**3+172355*T**(-1);
      1200.00  Y  -7944.942+101.7776*T-25.9584*T*LN(T)
       -0.001676335*T**2-1.067632E-06*T**3;
      1562.00  Y  -265240.309+1456.04268*T-200.215695*T*LN(T)
       +0.041615159*T**2-2.044697E-06*T**3+65043790*T**(-1);
      3000.00  N !
 FUNCTION GBCCTB    298.15  +4167.835-2.652707*T+GHSERTB;
      1200.00  Y  +633060.245-5157.77779*T+706.580596*T*LN(T)
       -0.373763517*T**2+3.4100235E-05*T**3-1.03233571E+08*T**(-1);
      1562.00  Y  -23398.029+257.388486*T-46.4842*T*LN(T);
      3000.00  N !
 FUNCTION GLIQTB    298.15  +3945.831+29.867521*T-14.252646*T*LN(T)
       -0.020466105*T**2+2.17475E-06*T**3-160724*T**(-1);
      1562.00  Y  -13247.649+251.16889*T-46.4842*T*LN(T);
      3000.00  N !
$ ------------------------------------------------------------------------------
$ Binary system
$
$ From S. Norgren 2000 (included in LB Vol. 3)
$
$ S. Norgren, J. Phase Equilib., 21, 148-56(2000).
$
$ Checked against LB and paper. Checked at 6000 K.
$
$ Ho-Tb in LB (both printed and tdb) is incorrect. The interaction parameters
$ for Er-Tb were used by mistake. The peritectic is then at 1724 K instead of
$ 1730 K.
$
 PAR  L(LIQUID,HO,TB;0),,               +ZERO;,,                      N 00Nor1 !
$
 PAR  L(BCC_A2,HO,TB:VA;0),,            +ZERO;,,                      N 00Nor1 !
 PAR  L(HCP_A3,HO,TB:VA;0),,            +ZERO;,,                      N 00Nor1 !
$ ------------------------------------------------------------------------------
$
 ASSESSED_SYSTEM
  HO-TB(TDB -* +LIQUID +BCC_A2 +HCP_A3 ;P3 TMM:300/3000 *) !
$
$
 LIST-OF-REFERENCE
 NUMBER  SOURCE
  Null   'Unknown source'
  COST   'COST 507 database'
  91Din  'A.T. Dinsdale, Calphad, 15, 317-425(1991).'
  00Nor1 'S. Norgren, J. Phase Equilib., 21, 148-56(2000),
          SGTE unary database V.4.4, 2001; Er, Ho, Ho-Tb'
  03Cac  'G. Cacciamani, S. De Negri, A. Saccone, R. Ferro,
          Intermetallics, 11, 1135-51(2003); Dy, Ho'
  09Wan  'C.P. Wang, H.L. Zhang, S.L. Wang, Z. Lin, X.J. Liu, A.T. Tang,
          F.S. Pan, J. Alloys Compd., 481, 291-95(2009); Ho'
!

File: data/databases/sgte-binary/HoTe-13Gha.tdb
$
$ Database for Ho-Te from H. Ghamri et al. 2013
$
$ H. Ghamri, A. Belgacem-Bouzida, Y. Djaballah, A. Hidoussi,
$ J. Alloys Compd., 552, 387-91(2013).
$
$ Dataset created 2017.03.25 by Bengt Hallstedt.
$ 2021.01.17: Modified for use with GES6.
$
$ Too many and too large parameters.
$
$ Rounding errors when changing from fractional to integar compositions change
$ invariant equilibria involving Ho2Te5 by up to 7 K.
$
$ ------------------------------------------------------------------------------
 TEMP-LIM 298.15 6000.00 !
$
$ELEMENT NAME  REF. STATE               ATOMIC MASS H298-H0    S298    !
$
 ELEMENT VA   VACUUM                      0.0          0.0      0.0    ! 
 ELEMENT HO   HCP_A3                    164.9304    7995.624   75.0191 ! 
 ELEMENT TE   HEXAGONAL_A8              127.60      6080.      49.221  ! 
$ ------------------------------------------------------------------------------
$ Phase definitions
$
 PHASE LIQUID:L % 1 1 !
 CONST LIQUID:L : HO TE : !
$
$ Fcc (cF4) and MeX (cF8)
$
 PHASE FCC_A1 %A 2 1 1 !
 CONST FCC_A1 : HO : VA : !
$
$ Bcc (cI2, Im-3m)
$
 PHASE BCC_A2 %B 2 1 3 !
 CONST BCC_A2 : HO : VA : !
$
$ Hcp (hP2, P6_3/mmc) and Me2X (NiAs-type, hP4, P6_3/mmc, B8_1)
$
 PHASE HCP_A3 %A 2 1 0.5 !
 CONST HCP_A3 : HO : VA : !
$
$ Prototype gamma-Se (hP3, P3_121)
$ The phase is named HEXAGONAL_A8 in the SGTE unary database and
$ TRIGONAL_A8 in LB.
$
 PHASE HEXAGONAL_A8 % 1 1 !
 CONST HEXAGONAL_A8 : TE : !
$
$ Prototype NaCl (cF8, Fm-3m)
$
 PHASE HOTE_B1 % 2 1 1 !
 CONST HOTE_B1 : HO% VA : TE : !
$
$ Prototype Nd2Te5 (oC28, Cmcm)
$
 PHASE HO2TE5 % 2 2 5 !
 CONST HO2TE5 : HO : TE : !
$
$ Prototype NdTe3 (oC16, Cmcm)
$
 PHASE HOTE3 % 2 1 3 !
 CONST HOTE3 : HO : TE : !
$ ------------------------------------------------------------------------------
$ Defaults
$
 DEFINE-SYSTEM-DEFAULT ELEMENT 2 !
 DEFAULT-COM DEFINE_SYSTEM_ELEMENT VA !
 TYPE-DEF % SEQ * !
 TYPE-DEF A GES AMEND_PHASE_DESCRIPTION @ MAGNETIC -3 0.28 !
 TYPE-DEF B GES AMEND_PHASE_DESCRIPTION @ MAGNETIC -1 0.4 !
 FUNCTION ZERO      298.15  0;                                         6000 N !
 FUNCTION UN_ASS    298.15  0;                                         6000 N !
 FUNCTION R         298.15  +8.31451;                                  6000 N !
$ ------------------------------------------------------------------------------
$ Element data
$ ------------------------------------------------------------------------------
$ Ho
$
$ BCC_A2 and LIQUID revised in unary 4.4
$ HCP_A3 modified in unary 5.0
$ (upper T interval added + trailing decimals added)
$
$ FCC_A1 from 03Cac and 09Wan not included in unary; 03Cac to be preferred
$ CBCC_A12 and CUB_A13 not included in unary
$
 PAR  G(HCP_A3,HO:VA),,                 +GHSERHO;                3001 N 91Din !
$PAR  G(FCC_A1,HO:VA),,                 +GHSERHO+5000;           3001 N 09Wan !
 PAR  G(FCC_A1,HO:VA),,                 +GHSERHO
             +2000-0.831451*T;                                   3001 N 03Cac !
 PAR  G(BCC_A2,HO:VA),,                 +GHSERHO
             +4380-2.494353*T;                                   3001 N 00Nor1 !
$PAR  G(CBCC_A12,HO:VA),,               +GHSERHO+5000;           3001 N 09Wan !
$PAR  G(CUB_A13,HO:VA),,                +GHSERHO+8000;           3001 N 09Wan !
 PAR  G(LIQUID,HO),,                    +GLIQHO;                 3001 N 00Nor1 !
$
 FUNCTION GHSERHO   298.15  -7612.429+86.593171*T-23.4879*T*LN(T)
       -0.00827315*T**2+2.375467E-06*T**3;
       600.00  Y  -10917.688+182.475691*T-39.6932*T*LN(T)
       +0.01820065*T**2-4.829733E-06*T**3;
       900.00  Y  +46646.188-421.474473*T+48.0595*T*LN(T)
       -0.0424634*T**2+3.233133E-06*T**3-7185900*T**(-1);
      1200.00  Y  +27786.061-156.162846*T+8.28608*T*LN(T)
       -0.01082725*T**2-1.112352E-06*T**3-6183850*T**(-1);
      1703.00  Y  -825364.662+4248.379056*T-558.9506818*T*LN(T)
       +0.139111904*T**2-6.824652E-06*T**3+2.19952973E+08*T**(-1);
      3000.00  Y  -17149.229+235.898104*T-43.932*T*LN(T);
      3001.00  N !
 FUNCTION GLIQHO    298.15  +17383.4216-9.992194*T+GHSERHO;
      1000.00  Y  +124827.5326-994.683024*T+127.9577778*T*LN(T)
       -0.088196514*T**2+8.008222E-6*T**3-15727191*T**(-1);  
      1703.00  Y  -9688.5314+230.793918*T-43.932*T*LN(T);  
      3001.00  N !
$ ------------------------------------------------------------------------------
$ Te
$
$ HEXAGONAL_A8 and LIQUID revised in unary 3.0
$
 PAR  G(HEXAGONAL_A8,TE),,              +GHSERTE;                1600 N 95Dav !
 PAR  G(LIQUID,TE),,                    +GLIQTE;                 1600 N 95Dav !
$
 PAR  G(HOTE_B1,VA:TE),,                +GHSERTE+5034;,,              N 13Gha !
$
 FUNCTION GHSERTE   298.15  -10544.679+183.372894*T-35.6687*T*LN(T)
       +0.01583435*T**2-5.240417E-06*T**3+155015*T**(-1);
       722.66  Y  +9160.595-129.265373*T+13.004*T*LN(T)
       -0.0362361*T**2+5.006367E-06*T**3-1286810*T**(-1);
      1150.00  Y  -12781.349+174.901226*T-32.5596*T*LN(T);
      1600.00  N !
 FUNCTION GLIQTE    298.15  -17554.731+685.877639*T-126.318*T*LN(T)
       +0.2219435*T**2-9.42075E-05*T**3+827930*T**(-1);
       626.49  Y  -3165763.48+46756.357*T-7196.41*T*LN(T)
       +7.09775*T**2-0.00130692833*T**3+2.58051E+08*T**(-1);
       722.66  Y  +180326.959-1500.57909*T+202.743*T*LN(T)
       -0.142016*T**2+1.6129733E-05*T**3-24238450*T**(-1);
      1150.00  Y  +19110.036-26.1929273*T+GHSERTE;
      1600.00  N !
$ ------------------------------------------------------------------------------
$ Binary system
$
$ H. Ghamri, A. Belgacem-Bouzida, Y. Djaballah, A. Hidoussi,
$ J. Alloys Compd., 552, 387-91(2013).
$
$ Checked against paper and authors' tdb. Checked at 6000 K.
$
$ Too many and too large parameters.
$
$ Rounding errors when changing from fractional to integar compositions change
$ invariant equilibria involving Ho2Te5 by up to 7 K.
$
 PAR  L(LIQUID,HO,TE;0),,               -178209-81.401*T;,,           N 13Gha !
 PAR  L(LIQUID,HO,TE;1),,               +19681+14.661*T;,,            N 13Gha !
 PAR  L(LIQUID,HO,TE;2),,               +68539+36.341*T;,,            N 13Gha !
 PAR  L(LIQUID,HO,TE;3),,               +58746-32.09*T;,,             N 13Gha !
 PAR  L(LIQUID,HO,TE;4),,               +2238-43.528*T;,,             N 13Gha !
$
 PAR  G(HOTE_B1,HO:TE),,                +GHSERHO+GHSERTE
             -305980+65.864*T;,,                                      N 13Gha !
 PAR  L(HOTE_B1,HO,VA:TE;0),,           +34324-6.76*T;,,              N 13Gha !
 PAR  L(HOTE_B1,HO,VA:TE;1),,           -114584+19.7*T;,,             N 13Gha !
 PAR  L(HOTE_B1,HO,VA:TE;2),,           -224120+138.64*T;,,           N 13Gha !
$
 PAR  G(HO2TE5,HO:TE),,                 +2*GHSERHO+5*GHSERTE
             -727419+183.764*T;,,                                     N 13Gha !
 PAR  G(HOTE3,HO:TE),,                  +GHSERHO+3*GHSERTE
             -376000+99*T;,,                                          N 13Gha !
$ ------------------------------------------------------------------------------
$
$
 LIST-OF-REFERENCE
 NUMBER  SOURCE
  Null   'Unknown source'
  Same   'Same or similar interaction as in the corresponding stable phase'
  COST   'COST 507 database'
  91Din  'A.T. Dinsdale, Calphad, 15, 317-425(1991).'
  95Dav  'A.V. Davydov, M.H. Rand, B.B. Argent, Calphad, 19, 375-87(1995),
          SGTE unary database V.3.0, 1996; Te'
  00Nor1 'S. Norgren, J. Phase Equilib., 21, 148-56(2000),
          SGTE unary database V.4.4, 2001; Er, Ho'
  03Cac  'G. Cacciamani, S. De Negri, A. Saccone, R. Ferro,
          Intermetallics, 11, 1135-51(2003); Dy, Gd, Ho'
  09Wan  'C.P. Wang, H.L. Zhang, S.L. Wang, Z. Lin, X.J. Liu, A.T. Tang,
          F.S. Pan, J. Alloys Compd., 481, 291-95(2009); Ho, Ho-Mn'
  13Gha  'H. Ghamri, A. Belgacem-Bouzida, Y. Djaballah, A. Hidoussi,
          J. Alloys Compd., 552, 387-91(2013); Ho-Te'
!

File: data/databases/sgte-binary/HoTe-23Cui.tdb
$
$ Database for Ho-Te from D. Cui et al. 2023.
$
$ D. Cui, J. Wang, J. Zhou, J. Phase Equilib. Diffus., 44, 456-67(2023).
$
$ Dataset created 2024.03.01 by Bengt Hallstedt.
$
$ Associate liquid model with HoTe associates. The associate is declared
$ as Ho0.5Te0.5, but the parameters are given for HoTe.
$
$ Large temperature dependencies.
$
$ ------------------------------------------------------------------------------
 TEMP-LIM 298.15 6000.00 !
$
$ELEMENT NAME  REF. STATE               ATOMIC MASS H298-H0    S298    !
$
 ELEMENT VA   VACUUM                      0.0          0.0      0.0    ! 
 ELEMENT HO   HCP_A3                    164.9304    7995.624   75.0191 ! 
 ELEMENT TE   HEXAGONAL_A8              127.60      6080.      49.221  ! 
$ ------------------------------------------------------------------------------
$ Species
$
 SPECIE  HOTE                               HO1TE1 !
$ ------------------------------------------------------------------------------
$ Phase definitions
$
 PHASE LIQUID:L % 1 1 !
 CONST LIQUID:L : HO HOTE TE : !
$
$ Bcc (cI2, Im-3m)
$
 PHASE BCC_A2 %B 2 1 3 !
 CONST BCC_A2 : HO : VA : !
$
$ Hcp (hP2, P6_3/mmc) and Me2X (NiAs-type, hP4, P6_3/mmc, B8_1)
$
 PHASE HCP_A3 %A 2 1 0.5 !
 CONST HCP_A3 : HO : VA : !
$
$ Prototype gamma-Se (hP3, P3_121)
$ The phase is named HEXAGONAL_A8 in the SGTE unary database and
$ TRIGONAL_A8 in LB.
$
 PHASE HEXAGONAL_A8 % 1 1 !
 CONST HEXAGONAL_A8 : TE : !
$
$ Prototype NaCl (cF8, Fm-3m)
$
 PHASE HOTE_B1 % 2 1 1 !
 CONST HOTE_B1 : HO% VA : TE : !
$
$ Prototype Nd2Te5 (oC28, Cmcm)
$
 PHASE HO2TE5 % 2 2 5 !
 CONST HO2TE5 : HO : TE : !
$
$ Prototype NdTe3 (oC16, Cmcm)
$
 PHASE HOTE3 % 2 1 3 !
 CONST HOTE3 : HO : TE : !
$ ------------------------------------------------------------------------------
$ Defaults
$
 DEFINE-SYSTEM-DEFAULT ELEMENT 2 !
 DEFAULT-COM DEFINE_SYSTEM_ELEMENT VA !
 TYPE-DEF % SEQ * !
 TYPE-DEF A GES AMEND_PHASE_DESCRIPTION @ MAGNETIC -3 0.28 !
 TYPE-DEF B GES AMEND_PHASE_DESCRIPTION @ MAGNETIC -1 0.4 !
 FUNCTION ZERO      298.15  0;                                         6000 N !
 FUNCTION UN_ASS    298.15  0;                                         6000 N !
 FUNCTION R         298.15  +8.31451;                                  6000 N !
$ ------------------------------------------------------------------------------
$ Element data
$ ------------------------------------------------------------------------------
$ Ho
$
$ BCC_A2 and LIQUID revised in unary 4.4
$ HCP_A3 modified in unary 5.0
$ (upper T interval added + trailing decimals added)
$
$ FCC_A1 from 03Cac and 09Wan not included in unary; 03Cac to be preferred
$ CBCC_A12 and CUB_A13 not included in unary
$
 PAR  G(HCP_A3,HO:VA),,                 +GHSERHO;                3001 N 91Din !
$PAR  G(FCC_A1,HO:VA),,                 +GHSERHO+5000;           3001 N 09Wan !
$PAR  G(FCC_A1,HO:VA),,                 +GHSERHO
$            +2000-0.831451*T;                                   3001 N 03Cac !
 PAR  G(BCC_A2,HO:VA),,                 +GHSERHO
             +4380-2.494353*T;                                   3001 N 00Nor1 !
$PAR  G(CBCC_A12,HO:VA),,               +GHSERHO+5000;           3001 N 09Wan !
$PAR  G(CUB_A13,HO:VA),,                +GHSERHO+8000;           3001 N 09Wan !
 PAR  G(LIQUID,HO),,                    +GLIQHO;                 3001 N 00Nor1 !
$
 FUNCTION GHSERHO   298.15  -7612.429+86.593171*T-23.4879*T*LN(T)
       -0.00827315*T**2+2.375467E-06*T**3;
       600.00  Y  -10917.688+182.475691*T-39.6932*T*LN(T)
       +0.01820065*T**2-4.829733E-06*T**3;
       900.00  Y  +46646.188-421.474473*T+48.0595*T*LN(T)
       -0.0424634*T**2+3.233133E-06*T**3-7185900*T**(-1);
      1200.00  Y  +27786.061-156.162846*T+8.28608*T*LN(T)
       -0.01082725*T**2-1.112352E-06*T**3-6183850*T**(-1);
      1703.00  Y  -825364.662+4248.379056*T-558.9506818*T*LN(T)
       +0.139111904*T**2-6.824652E-06*T**3+2.19952973E+08*T**(-1);
      3000.00  Y  -17149.229+235.898104*T-43.932*T*LN(T);
      3001.00  N !
 FUNCTION GLIQHO    298.15  +17383.4216-9.992194*T+GHSERHO;
      1000.00  Y  +124827.5326-994.683024*T+127.9577778*T*LN(T)
       -0.088196514*T**2+8.008222E-6*T**3-15727191*T**(-1);  
      1703.00  Y  -9688.5314+230.793918*T-43.932*T*LN(T);  
      3001.00  N !
$ ------------------------------------------------------------------------------
$ Te
$
$ HEXAGONAL_A8 and LIQUID revised in unary 3.0
$
 PAR  G(HEXAGONAL_A8,TE),,              +GHSERTE;                1600 N 95Dav !
 PAR  G(LIQUID,TE),,                    +GLIQTE;                 1600 N 95Dav !
$
 PAR  G(HOTE_B1,VA:TE),,                +GHSERTE+449902;,,            N 23Cui !
$
 FUNCTION GHSERTE   298.15  -10544.679+183.372894*T-35.6687*T*LN(T)
       +0.01583435*T**2-5.240417E-06*T**3+155015*T**(-1);
       722.66  Y  +9160.595-129.265373*T+13.004*T*LN(T)
       -0.0362361*T**2+5.006367E-06*T**3-1286810*T**(-1);
      1150.00  Y  -12781.349+174.901226*T-32.5596*T*LN(T);
      1600.00  N !
 FUNCTION GLIQTE    298.15  -17554.731+685.877639*T-126.318*T*LN(T)
       +0.2219435*T**2-9.42075E-05*T**3+827930*T**(-1);
       626.49  Y  -3165763.48+46756.357*T-7196.41*T*LN(T)
       +7.09775*T**2-0.00130692833*T**3+2.58051E+08*T**(-1);
       722.66  Y  +180326.959-1500.57909*T+202.743*T*LN(T)
       -0.142016*T**2+1.6129733E-05*T**3-24238450*T**(-1);
      1150.00  Y  +19110.036-26.1929273*T+GHSERTE;
      1600.00  N !
$ ------------------------------------------------------------------------------
$ Binary system
$
$ D. Cui, J. Wang, J. Zhou, J. Phase Equilib. Diffus., 44, 456-67(2023).
$
$ Checked against paper. Checked at 6000 K.
$
$ Associate liquid model with HoTe associates. The associate is declared
$ as Ho0.5Te0.5, but the parameters are given for HoTe.
$
$ Large temperature dependencies.
$
 PAR  G(LIQUID,HOTE),,                  +GLIQHO+GLIQTE
             -214080+44.108*T;,,                                      N 23Cui !
 PAR  L(LIQUID,HO,HOTE;0),,             -5352;,,                      N 23Cui !
 PAR  L(LIQUID,HO,HOTE;1),,             +1972;,,                      N 23Cui !
 PAR  L(LIQUID,HOTE,TE;0),,             -90153+47.255*T;,,            N 23Cui !
$
 PAR  G(HOTE_B1,HO:TE),,                +GHSERHO+GHSERTE
             -300646+83.148*T;,,                                      N 23Cui !
 PAR  L(HOTE_B1,HO,VA:TE;0),,           -727602+127.832*T;,,          N 23Cui !
$
 PAR  G(HO2TE5,HO:TE),,                 +2*GHSERHO+5*GHSERTE
             -752353+256.354*T;,,                                     N 23Cui !
 PAR  G(HOTE3,HO:TE),,                  +GHSERHO+3*GHSERTE
             -376088+123.676*T;,,                                     N 23Cui !
$ ------------------------------------------------------------------------------
$
$
 LIST-OF-REFERENCE
 NUMBER  SOURCE
  Null   'Unknown source'
  Same   'Same or similar interaction as in the corresponding stable phase'
  COST   'COST 507 database'
  91Din  'A.T. Dinsdale, Calphad, 15, 317-425(1991).'
  95Dav  'A.V. Davydov, M.H. Rand, B.B. Argent, Calphad, 19, 375-87(1995),
          SGTE unary database V.3.0, 1996; Te'
  00Nor1 'S. Norgren, J. Phase Equilib., 21, 148-56(2000),
          SGTE unary database V.4.4, 2001; Er, Ho'
  03Cac  'G. Cacciamani, S. De Negri, A. Saccone, R. Ferro,
          Intermetallics, 11, 1135-51(2003); Dy, Gd, Ho'
  09Wan  'C.P. Wang, H.L. Zhang, S.L. Wang, Z. Lin, X.J. Liu, A.T. Tang,
          F.S. Pan, J. Alloys Compd., 481, 291-95(2009); Ho'
  23Cui  'D. Cui, J. Wang, J. Zhou,
          J. Phase Equilib. Diffus., 44, 456-67(2023); Ho-Te'
!

File: data/databases/sgte-binary/HoV-09Wan-newHo.tdb
$
$ Database for Ho-V from C.P. Wang et al. 2009
$
$ C.P. Wang, S.H. Guo, X.J. Liu, A.T. Tang, F.S. Pan,
$ J. Alloys Compd., 487, 173-78(2009).
$
$ Dataset created 2013.05.30 by Bengt Hallstedt.
$ 2021.01.17: Modified for use with GES6.
$
$ Old data used for bcc and liquid Ho (91Din). Invariants ok.
$
$ Using SGTE unary ver. 4.4:
$ The calculated eutectic reaction is 11 K higher than in the paper.
$ The monotectic reaction is ok.
$
$ ------------------------------------------------------------------------------
 TEMP-LIM 298.15 6000.00 !
$
$ELEMENT NAME  REF. STATE               ATOMIC MASS H298-H0    S298    !
$
 ELEMENT VA   VACUUM                      0.0          0.0      0.0    ! 
 ELEMENT HO   HCP_A3                    164.9304    7995.624   75.0191 ! 
 ELEMENT V    BCC_A2                     50.9415    4507.0     30.89   ! 
$ ------------------------------------------------------------------------------
$ Phase definitions
$
 PHASE LIQUID:L % 1 1 !
 CONST LIQUID:L : HO V : !
$
$ Fcc (cF4, Fm-3m) and MeX (cF8, Fm-3m)
$
 PHASE FCC_A1 %A 2 1 1 !
 CONST FCC_A1 : HO V : VA : !
$
$ Bcc (cI2, Im-3m)
$
 PHASE BCC_A2 %B 2 1 3 !
 CONST BCC_A2 : HO V% : VA : !
$
$ Hcp (hP2, P6_3/mmc) and Me2X (NiAs-type, hP4, P6_3/mmc, B8_1)
$
 PHASE HCP_A3 %A 2 1 0.5 !
 CONST HCP_A3 : HO% V : VA : !
$ ------------------------------------------------------------------------------
$ Defaults
$
 DEFINE-SYSTEM-DEFAULT ELEMENT 2 !
 DEFAULT-COM DEFINE_SYSTEM_ELEMENT VA !
 TYPE-DEF % SEQ * !
 TYPE-DEF A GES AMEND_PHASE_DESCRIPTION @ MAGNETIC -3 0.28 !
 TYPE-DEF B GES AMEND_PHASE_DESCRIPTION @ MAGNETIC -1 0.4 !
 FUNCTION ZERO      298.15  0;                                         6000 N !
 FUNCTION UN_ASS    298.15  0;                                         6000 N !
 FUNCTION R         298.15  +8.31451;                                  6000 N !
$ ------------------------------------------------------------------------------
$ Element data
$ ------------------------------------------------------------------------------
$ Ho
$
$ BCC_A2 and LIQUID revised in unary 4.4
$ HCP_A3 modified in unary 5.0
$ (upper T interval added + trailing decimals added)
$
$ FCC_A1 from 03Cac and 09Wan not included in unary; 03Cac to be preferred
$
 PAR  G(HCP_A3,HO:VA),,                 +GHSERHO;                3000 N 91Din !
 PAR  G(FCC_A1,HO:VA),,                 +GHSERHO+5000;           3000 N 09Wan1 !
$PAR  G(FCC_A1,HO:VA),,                 +GHSERHO
$            +2000-0.831451*T;                                   3001 N 03Cac !
 PAR  G(BCC_A2,HO:VA),,                 +GHSERHO
             +4380-2.494353*T;                                   3001 N 00Nor1 !
 PAR  G(LIQUID,HO),,                    +GLIQHO;                 3000 N 00Nor1 !
$
 FUNCTION GHSERHO   298.15  -7612.429+86.593171*T-23.4879*T*LN(T)
       -0.00827315*T**2+2.375467E-06*T**3;
       600.00  Y  -10917.688+182.475691*T-39.6932*T*LN(T)
       +0.01820065*T**2-4.829733E-06*T**3;
       900.00  Y  +46646.188-421.474473*T+48.0595*T*LN(T)
       -0.0424634*T**2+3.233133E-06*T**3-7185900*T**(-1);
      1200.00  Y  +27786.061-156.162846*T+8.28608*T*LN(T)
       -0.01082725*T**2-1.112352E-06*T**3-6183850*T**(-1);
      1703.00  Y  -825364.662+4248.379056*T-558.9506818*T*LN(T)
       +0.139111904*T**2-6.824652E-06*T**3+2.19952973E+08*T**(-1);
      3000.00  Y  -17149.229+235.898104*T-43.932*T*LN(T);
      3001.00  N !
 FUNCTION GLIQHO    298.15  +17383.4216-9.992194*T+GHSERHO;
      1000.00  Y  +124827.5326-994.683024*T+127.9577778*T*LN(T)
       -0.088196514*T**2+8.008222E-6*T**3-15727191*T**(-1);  
      1703.00  Y  -9688.5314+230.793918*T-43.932*T*LN(T);  
      3001.00  N !
$ ------------------------------------------------------------------------------
$ V
$
 PAR  G(BCC_A2,V:VA),,                  +GHSERVV;                4000 N 91Din !
 PAR  G(FCC_A1,V:VA),,                  +GHSERVV+7500+1.7*T;     4000 N 91Din !
 PAR  G(HCP_A3,V:VA),,                  +GHSERVV+4000+2.4*T;     4000 N 91Din !
$PAR  G(CBCC_A12,V:VA),,                +GHSERVV+9000;           4000 N 91Din !
$PAR  G(CUB_A13,V:VA),,                 +GHSERVV+10000;          4000 N 91Din !
 PAR  G(LIQUID,V),,                     +GLIQVV;                 4000 N 91Din !
$
 FUNCTION GHSERVV   298.15  -7930.43+133.346053*T-24.134*T*LN(T)
       -0.003098*T**2+1.2175E-07*T**3+69460*T**(-1);
       790.00  Y  -7967.842+143.291093*T-25.9*T*LN(T)
       +6.25E-05*T**2-6.8E-07*T**3;
      2183.00  Y  -41689.864+321.140783*T-47.43*T*LN(T)+6.44389E+31*T**(-9);
      4000.00  N !
 FUNCTION GLIQVV    298.15  +20764.117-9.455552*T+GHSERVV-5.19136E-22*T**7;
      2183.00  Y  -19617.51+311.055983*T-47.43*T*LN(T);
      4000.00  N !
$ ------------------------------------------------------------------------------
$ Binary system
$
$ C.P. Wang, S.H. Guo, X.J. Liu, A.T. Tang, F.S. Pan,
$ J. Alloys Compd., 487, 173-78(2009).
$
$ Checked against paper. Checked at 6000 K.
$
$ Old data used for bcc and liquid Ho (91Din). Invariants ok.
$
$ Using SGTE unary ver. 4.4:
$ The calculated eutectic reaction is 11 K higher than in the paper.
$ The monotectic reaction is ok.
$
 PAR  L(LIQUID,HO,V;0),,                +58686;,,                     N 09Wan2 !
 PAR  L(LIQUID,HO,V;1),,                -10686;,,                     N 09Wan2 !
$
 PAR  L(BCC_A2,HO,V:VA;0),,             +98686;,,                     N 09Wan2 !
 PAR  L(HCP_A3,HO,V:VA;0),,             +66262;,,                     N 09Wan2 !
$
$ Metastable
$
 PAR  L(FCC_A1,HO,V:VA;0),,             +66262;,,                     N Same !
$ ------------------------------------------------------------------------------
$
$
 LIST-OF-REFERENCE
 NUMBER  SOURCE
  Null   'Unknown source'
  Same   'Same or similar interaction as in the corresponding stable phase'
  REFLAV 'Laves phase convention: G(LAVES,X:X)=+3*GHSERXX+15000'
  COST   'COST 507 database'
  91Din  'A.T. Dinsdale, Calphad, 15, 317-425(1991).'
  00Nor1 'S. Norgren, J. Phase Equilib., 21, 148-56(2000),
          SGTE unary database V.4.4, 2001; Er, Ho'
  03Cac  'G. Cacciamani, S. De Negri, A. Saccone, R. Ferro,
          Intermetallics, 11, 1135-51(2003); Dy, Gd, Ho'
  09Wan1 'C.P. Wang, H.L. Zhang, S.L. Wang, Z. Lin, X.J. Liu, A.T. Tang,
          F.S. Pan, J. Alloys Compd., 481, 291-95(2009); Ho, Ho-Mn'
  09Wan2 'C.P. Wang, S.H. Guo, X.J. Liu, A.T. Tang, F.S. Pan,
          J. Alloys Compd., 487, 173-78(2009); Ho-V'
!

File: data/databases/sgte-binary/HoV-09Wan.tdb
$
$ Database for Ho-V from C.P. Wang et al. 2009
$
$ C.P. Wang, S.H. Guo, X.J. Liu, A.T. Tang, F.S. Pan,
$ J. Alloys Compd., 487, 173-78(2009).
$
$ Dataset created 2013.05.30 by Bengt Hallstedt.
$ 2021.01.17: Modified for use with GES6.
$
$ Old data used for bcc and liquid Ho (91Din). Invariants ok.
$
$ Using SGTE unary ver. 4.4:
$ The calculated eutectic reaction is 11 K higher than in the paper.
$ The monotectic reaction is ok.
$
$ ------------------------------------------------------------------------------
 TEMP-LIM 298.15 6000.00 !
$
$ELEMENT NAME  REF. STATE               ATOMIC MASS H298-H0    S298    !
$
 ELEMENT VA   VACUUM                      0.0          0.0      0.0    ! 
 ELEMENT HO   HCP_A3                    164.9304    7995.624   75.0191 ! 
 ELEMENT V    BCC_A2                     50.9415    4507.0     30.89   ! 
$ ------------------------------------------------------------------------------
$ Phase definitions
$
 PHASE LIQUID:L % 1 1 !
 CONST LIQUID:L : HO V : !
$
$ Fcc (cF4, Fm-3m) and MeX (cF8, Fm-3m)
$
 PHASE FCC_A1 %A 2 1 1 !
 CONST FCC_A1 : HO V : VA : !
$
$ Bcc (cI2, Im-3m)
$
 PHASE BCC_A2 %B 2 1 3 !
 CONST BCC_A2 : HO V% : VA : !
$
$ Hcp (hP2, P6_3/mmc) and Me2X (NiAs-type, hP4, P6_3/mmc, B8_1)
$
 PHASE HCP_A3 %A 2 1 0.5 !
 CONST HCP_A3 : HO% V : VA : !
$ ------------------------------------------------------------------------------
$ Defaults
$
 DEFINE-SYSTEM-DEFAULT ELEMENT 2 !
 DEFAULT-COM DEFINE_SYSTEM_ELEMENT VA !
 TYPE-DEF % SEQ * !
 TYPE-DEF A GES AMEND_PHASE_DESCRIPTION @ MAGNETIC -3 0.28 !
 TYPE-DEF B GES AMEND_PHASE_DESCRIPTION @ MAGNETIC -1 0.4 !
 FUNCTION ZERO      298.15  0;                                         6000 N !
 FUNCTION UN_ASS    298.15  0;                                         6000 N !
 FUNCTION R         298.15  +8.31451;                                  6000 N !
$ ------------------------------------------------------------------------------
$ Element data
$ ------------------------------------------------------------------------------
$ Ho
$
$ BCC_A2 and LIQUID revised in unary 4.4
$ HCP_A3 modified in unary 5.0
$ (upper T interval added + trailing decimals added)
$
$ FCC_A1 from 03Cac and 09Wan not included in unary; 03Cac to be preferred
$
 PAR  G(HCP_A3,HO:VA),,                 +GHSERHO;                3001 N 91Din !
$PAR  G(FCC_A1,HO:VA),,                 +GHSERHO
$            +2000-0.831451*T;                                   3001 N 03Cac !
 PAR  G(FCC_A1,HO:VA),,                 +GHSERHO+5000;           3001 N 09Wan1 !
 PAR  G(BCC_A2,HO:VA),,                 +GBCCHO;                 3001 N 91Din !
 PAR  G(LIQUID,HO),,                    +GLIQHO;                 3001 N 91Din !
$
 FUNCTION GHSERHO   298.15  -7612.429+86.593171*T-23.4879*T*LN(T)
       -0.00827315*T**2+2.375467E-06*T**3;
       600.00  Y  -10917.688+182.475691*T-39.6932*T*LN(T)
       +0.01820065*T**2-4.829733E-06*T**3;
       900.00  Y  +46646.188-421.474473*T+48.0595*T*LN(T)
       -0.0424634*T**2+3.233133E-06*T**3-7185900*T**(-1);
      1200.00  Y  +27786.061-156.162846*T+8.28608*T*LN(T)
       -0.01082725*T**2-1.112352E-06*T**3-6183850*T**(-1);
      1703.00  Y  -825364.662+4248.379056*T-558.9506818*T*LN(T)
       +0.139111904*T**2-6.824652E-06*T**3+2.19952973E+08*T**(-1);
      3000.00  Y  -17149.229+235.898104*T-43.932*T*LN(T);
      3001.00  N !
 FUNCTION GBCCHO    298.15  +3731.229-2.060317*T+GHSERHO;  
      1000.00  Y  +185512.056-1635.740669*T+218.9372486*T*LN(T)
       -0.13516576*T**2+1.2168911E-05*T**3-26729747*T**(-1);
      1703.00  Y  -28867.901+272.946988*T-48.116*T*LN(T);
      1745.00  Y  -152754.148+939.764197*T-134.7930638*T*LN(T)
       +0.025544089*T**2-1.287517E-06*T**3+32050889*T**(-1);
      3001.00  N !
 FUNCTION GLIQHO    298.15  +17262.172-9.992194*T+GHSERHO;  
      1000.00  Y  +124706.283-994.683024*T+127.9577778*T*LN(T)
       -0.088196514*T**2+8.008222E-06*T**3-15727191*T**(-1);
      1703.00  Y  -9809.781+230.793918*T-43.932*T*LN(T);
      3001.00  N !
$ ------------------------------------------------------------------------------
$ V
$
 PAR  G(BCC_A2,V:VA),,                  +GHSERVV;                4000 N 91Din !
 PAR  G(FCC_A1,V:VA),,                  +GHSERVV+7500+1.7*T;     4000 N 91Din !
 PAR  G(HCP_A3,V:VA),,                  +GHSERVV+4000+2.4*T;     4000 N 91Din !
$PAR  G(CBCC_A12,V:VA),,                +GHSERVV+9000;           4000 N 91Din !
$PAR  G(CUB_A13,V:VA),,                 +GHSERVV+10000;          4000 N 91Din !
 PAR  G(LIQUID,V),,                     +GLIQVV;                 4000 N 91Din !
$
 FUNCTION GHSERVV   298.15  -7930.43+133.346053*T-24.134*T*LN(T)
       -0.003098*T**2+1.2175E-07*T**3+69460*T**(-1);
       790.00  Y  -7967.842+143.291093*T-25.9*T*LN(T)
       +6.25E-05*T**2-6.8E-07*T**3;
      2183.00  Y  -41689.864+321.140783*T-47.43*T*LN(T)+6.44389E+31*T**(-9);
      4000.00  N !
 FUNCTION GLIQVV    298.15  +20764.117-9.455552*T+GHSERVV-5.19136E-22*T**7;
      2183.00  Y  -19617.51+311.055983*T-47.43*T*LN(T);
      4000.00  N !
$ ------------------------------------------------------------------------------
$ Binary system
$
$ C.P. Wang, S.H. Guo, X.J. Liu, A.T. Tang, F.S. Pan,
$ J. Alloys Compd., 487, 173-78(2009).
$
$ Checked against paper. Checked at 6000 K.
$
$ Old data used for bcc and liquid Ho (91Din). Invariants ok.
$
$ Using SGTE unary ver. 4.4:
$ The calculated eutectic reaction is 11 K higher than in the paper.
$ The monotectic reaction is ok.
$
 PAR  L(LIQUID,HO,V;0),,                +58686;,,                     N 09Wan2 !
 PAR  L(LIQUID,HO,V;1),,                -10686;,,                     N 09Wan2 !
$
 PAR  L(BCC_A2,HO,V:VA;0),,             +98686;,,                     N 09Wan2 !
 PAR  L(HCP_A3,HO,V:VA;0),,             +66262;,,                     N 09Wan2 !
$
$ Metastable
$
 PAR  L(FCC_A1,HO,V:VA;0),,             +66262;,,                     N Same !
$ ------------------------------------------------------------------------------
$
$
 LIST-OF-REFERENCE
 NUMBER  SOURCE
  Null   'Unknown source'
  Same   'Same or similar interaction as in the corresponding stable phase'
  REFLAV 'Laves phase convention: G(LAVES,X:X)=+3*GHSERXX+15000'
  COST   'COST 507 database'
  91Din  'A.T. Dinsdale, Calphad, 15, 317-425(1991).'
  00Nor1 'S. Norgren, J. Phase Equilib., 21, 148-56(2000),
          SGTE unary database V.4.4, 2001; Er, Ho'
  03Cac  'G. Cacciamani, S. De Negri, A. Saccone, R. Ferro,
          Intermetallics, 11, 1135-51(2003); Dy, Gd, Ho'
  09Wan1 'C.P. Wang, H.L. Zhang, S.L. Wang, Z. Lin, X.J. Liu, A.T. Tang,
          F.S. Pan, J. Alloys Compd., 481, 291-95(2009); Ho, Ho-Mn'
  09Wan2 'C.P. Wang, S.H. Guo, X.J. Liu, A.T. Tang, F.S. Pan,
          J. Alloys Compd., 487, 173-78(2009); Ho-V'
!

File: data/databases/sgte-binary/HoW-00Kri.tdb
$
$ Database for Ho-W from N. Krishnamurthy et al. 2000.
$
$ N. Krishnamurthy, T. Kundu, A. Awasthi, S.P. Garg,
$ Z. Metallkd., 91, 234-40(2000).
$
$ Dataset created 2025.02.11 by Bengt Hallstedt.
$
$ The liquid interaction was refitted to approximately match measured
$ liquid solubilities. The discrepancy probably originates from differences
$ in elemental W.
$
$ The solid interactions were set to 1.5 times the liquid interaction. This
$ should be revised when there are data.
$
$ ------------------------------------------------------------------------------
 TEMP-LIM 298.15 6000.00 !
$
$ELEMENT NAME  REF. STATE               ATOMIC MASS H298-H0    S298    !
$
 ELEMENT VA   VACUUM                      0.0          0.0      0.0    ! 
 ELEMENT HO   HCP_A3                    164.9304    7995.624   75.0191 ! 
 ELEMENT W    BCC_A2                    183.85      4970.0     32.6176 ! 
$ ------------------------------------------------------------------------------
$ Phase definitions
$
 PHASE LIQUID:L % 1 1 !
 CONST LIQUID:L : HO W : !
$
$ Fcc (cF4, Fm-3m) and MeX (cF8, Fm-3m)
$
 PHASE FCC_A1 %A 2 1 1 !
 CONST FCC_A1 : HO W : VA : !
$
$ Bcc (cI2, Im-3m)
$
 PHASE BCC_A2 %B 2 1 3 !
 CONST BCC_A2 : HO W : VA : !
$
$ Hcp (hP2, P6_3/mmc) and Me2X (NiAs-type, hP4, P6_3/mmc, B8_1)
$
 PHASE HCP_A3 % 2 1 0.5 !
 CONST HCP_A3 : HO% W : VA : !
$ ------------------------------------------------------------------------------
$ Defaults
$
 DEFINE-SYSTEM-DEFAULT ELEMENT 2 !
 DEFAULT-COM DEFINE_SYSTEM_ELEMENT VA !
 TYPE-DEF % SEQ * !
 TYPE-DEF A GES AMEND_PHASE_DESCRIPTION @ MAGNETIC -3 0.28 !
 TYPE-DEF B GES AMEND_PHASE_DESCRIPTION @ MAGNETIC -1 0.4 !
 FUNCTION ZERO      298.15  0;                                         6000 N !
 FUNCTION UN_ASS    298.15  0;                                         6000 N !
 FUNCTION R         298.15  +8.31451;                                  6000 N !
$ ------------------------------------------------------------------------------
$ Element data
$ ------------------------------------------------------------------------------
$ Ho
$
$ BCC_A2 and LIQUID revised in unary 4.4
$ HCP_A3 modified in unary 5.0
$ (upper T interval added + trailing decimals added)
$
$ FCC_A1 from 03Cac and 09Wan6 not included in unary
$
 PAR  G(HCP_A3,HO:VA),,                 +GHSERHO;                3001 N 91Din !
 PAR  G(FCC_A1,HO:VA),,                 +GHSERHO
             +2000-0.831451*T;                                   3001 N 03Cac !
$PAR  G(FCC_A1,HO:VA),,                 +GHSERHO+4000;,,         3001 N 09Wan6 !
 PAR  G(BCC_A2,HO:VA),,                 +GHSERHO
             +4380-2.494353*T;                                   3001 N 00Nor1 !
 PAR  G(LIQUID,HO),,                    +GLIQHO;                 3001 N 00Nor1 !
$
 FUNCTION GHSERHO   298.15  -7612.429+86.593171*T-23.4879*T*LN(T)
       -0.00827315*T**2+2.375467E-06*T**3;
       600.00  Y  -10917.688+182.475691*T-39.6932*T*LN(T)
       +0.01820065*T**2-4.829733E-06*T**3;
       900.00  Y  +46646.188-421.474473*T+48.0595*T*LN(T)
       -0.0424634*T**2+3.233133E-06*T**3-7185900*T**(-1);
      1200.00  Y  +27786.061-156.162846*T+8.28608*T*LN(T)
       -0.01082725*T**2-1.112352E-06*T**3-6183850*T**(-1);
      1703.00  Y  -825364.662+4248.379056*T-558.9506818*T*LN(T)
       +0.139111904*T**2-6.824652E-06*T**3+2.19952973E+08*T**(-1);
      3000.00  Y  -17149.229+235.898104*T-43.932*T*LN(T);
      3001.00  N !
 FUNCTION GLIQHO    298.15  +17383.4216-9.992194*T+GHSERHO;
      1000.00  Y  +124827.5326-994.683024*T+127.9577778*T*LN(T)
       -0.088196514*T**2+8.008222E-6*T**3-15727191*T**(-1);  
      1703.00  Y  -9688.5314+230.793918*T-43.932*T*LN(T);  
      3001.00  N !
$ ------------------------------------------------------------------------------
$ W
$
 PAR  G(BCC_A2,W:VA),,                  +GHSERWW;,,                   N 91Din !
 PAR  G(FCC_A1,W:VA),,                  +GHSERWW+19300+0.63*T;,,      N 91Din !
 PAR  G(HCP_A3,W:VA),,                  +GHSERWW+14750;,,             N 91Din !
 PAR  G(LIQUID,W),,                     +GLIQWW;,,                    N 91Din !
$
 FUNCTION GHSERWW   298.15  -7646.311+130.4*T-24.1*T*LN(T)
       -0.001936*T**2+2.07E-07*T**3+44500*T**(-1)-5.33E-11*T**4;
      3695.00  Y  -82868.801+389.362335*T-54*T*LN(T)+1.528621E+33*T**(-9);
      6000.00  N !
 FUNCTION GLIQWW    298.15  +52160.584-14.10999*T+GHSERWW-2.713468E-24*T**7;
      3695.00  Y  -30436.051+375.175*T-54*T*LN(T);
      6000.00  N !
 FUNCTION GFCCWW    298.15  +GHSERWW+19300+0.63*T;                     6000 N !
$ ------------------------------------------------------------------------------
$ Binary system
$
$ N. Krishnamurthy, T. Kundu, A. Awasthi, S.P. Garg,
$ Z. Metallkd., 91, 234-40(2000).
$
$ Checked against paper. Checked at 6000 K.
$
$ The liquid interaction was refitted to approximately match measured
$ liquid solubilities. The discrepancy probably originates from differences
$ in elemental W.
$
$ The solid interactions were set to 1.5 times the liquid interaction. This
$ should be revised when there are data.
$
$PAR  L(LIQUID,HO,W;0),,                +73000;,,                     N 00Kri !
 PAR  L(LIQUID,HO,W;0),,                +65500;,,                     N 00Kri !
$
 PAR  L(BCC_A2,HO,W:VA;0),,             +98000;,,                     N 25Hal !
 PAR  L(HCP_A3,HO,W:VA;0),,             +98000;,,                     N 25Hal !
$
$ Metastable
$
 PAR  L(FCC_A1,HO,W:VA;0),,             +98000;,,                     N 25Hal !
$ ------------------------------------------------------------------------------
$
$
 LIST-OF-REFERENCE
 NUMBER  SOURCE
  Null   'Unknown source'
  Same   'Same or similar interaction as in the corresponding stable phase'
  REFLAV 'Laves phase convention: G(LAVES,X:X)=+3*GHSERXX+15000'
  91Din  'A.T. Dinsdale, Calphad, 15, 317-425(1991).'
  00Kri  'N. Krishnamurthy, T. Kundu, A. Awasthi, S.P. Garg,
          Z. Metallkd., 91, 234-40(2000); Ho-W'
  00Nor1 'S. Norgren, J. Phase Equilib., 21, 148-56(2000),
          SGTE unary database V.4.4, 2001; Er, Ho'
  03Cac  'G. Cacciamani, S. De Negri, A. Saccone, R. Ferro,
          Intermetallics, 11, 1135-51(2003); Ho'
  09Wan6 'S.L. Wang, C.P. Wang, X.J. Liu, A.T. Tang, F.S. Pan, K. Ishida,
          J. Alloys Compd., 484, 102-7(2009); Ho'
  25Hal  'B. Hallstedt, dummy solid interaction, 2025; Ho-W'
!
