Repository: orchid-calphad/orchid-project.org

# orchid-project.org

Website and released data of **ORCHID** (Open Repository for CALPHAD Hypotheses, Intelligence, and Discovery),
served by GitHub Pages at https://orchid-project.org. Releases are archived on Zenodo (one DOI per version).

- `index.html`, `catalog/`, `best-practices.html` — static, self-contained pages (generated in the ORCHID tooling).
- `data/` — released data: catalog, redistributable TDB files, convex hulls. Licences: `data/LICENSES.md`, `data/NOTICE.md`.
- `llms.txt`, `data/croissant.json`, `CITATION.cff`, `.zenodo.json` — machine-readable metadata.

Only data with clear redistribution rights are published.

File: data/databases/sgte-binary/HoZn-19Fre.tdb
$
$ Database for Ho-Zn from B.X. de Freitas et al. 2019.
$
$ B.X. de Freitas, T.T. Dorini, G.C. Coelho, C.A. Nunes, L.T.F. Eleno,
$ Calphad, 67, 101676(2019).
$
$ Dataset created 2021.07.11 by Bengt Hallstedt.
$
$ ------------------------------------------------------------------------------
 TEMP-LIM 298.15 6000.00 !
$
$ELEMENT NAME  REF. STATE               ATOMIC MASS H298-H0    S298    !
$
 ELEMENT VA   VACUUM                      0.0          0.0      0.0    ! 
 ELEMENT HO   HCP_A3                    164.9304    7995.624   75.0191 ! 
 ELEMENT ZN   HCP_A3                     65.38      5657.0     41.63   ! 
$ ------------------------------------------------------------------------------
$ Phase definitions
$
 PHASE LIQUID:L % 1 1 !
 CONST LIQUID:L : HO ZN : !
$
$ Fcc (cF4, Fm-3m) and MeX (cF8, Fm-3m)
$
 PHASE FCC_A1 %A 2 1 1 !
 CONST FCC_A1 : ZN : VA : !
$
$ Bcc (cI2, Im-3m)
$
 PHASE BCC_A2 %B 2 1 3 !
 CONST BCC_A2 : HO ZN : VA : !
$
$ Hcp (hP2, P6_3/mmc) and Me2X (NiAs-type, hP4, P6_3/mmc, B8_1)
$
 PHASE HCP_A3 % 2 1 0.5 !
 CONST HCP_A3 : HO% ZN% : VA : !
$
$ Prototype CsCl (cP2, Pm-3m)
$
 PHASE HOZN_B2 % 2 1 1 !
 CONST HOZN_B2 : HO : ZN : !
$
$ Prototype Hg2K (oI12, Imma)
$
 PHASE HOZN2 % 2 1 2 !
 CONST HOZN2 : HO : ZN : !
$
$ Prototype YZn3 (oP16, Pnma)
$
 PHASE HOZN3 % 2 1 3 !
 CONST HOZN3 : HO : ZN : !
$
$ Prototype Gd13Zn58 (hP142, P6_3/mmc)
$
 PHASE HO13ZN58 % 2 13 58 !
 CONST HO13ZN58 : HO : ZN : !
$
$ Prototype ErZn5 (hP36, P6_3/mmc)
$
 PHASE HOZN5 % 2 1 5 !
 CONST HOZN5 : HO : ZN : !
$
$ Prototype Ni17Th2 (hP38, P6_3/mmc)
$
 PHASE HO2ZN17_LT % 2 2 17 !
 CONST HO2ZN17_LT : HO : ZN : !
$
$ Prototype Th2Zn17 (hR19, R-3m)
$
 PHASE HO2ZN17_HT % 2 2 17 !
 CONST HO2ZN17_HT : HO : ZN : !
$
$ Prototype Mn12Th (tI26, I4/mmm)
$
 PHASE HOZN12_D2B % 2 1 12 !
 CONST HOZN12_D2B : HO : ZN : !
$ ------------------------------------------------------------------------------
$ Defaults
$
 DEFINE-SYSTEM-DEFAULT ELEMENT 2 !
 DEFAULT-COM DEFINE_SYSTEM_ELEMENT VA !
 TYPE-DEF % SEQ * !
 TYPE-DEF B GES AMEND_PHASE_DESCRIPTION @ MAGNETIC -1 0.4 !
 TYPE-DEF A GES AMEND_PHASE_DESCRIPTION @ MAGNETIC -3 0.28 !
 FUNCTION ZERO      298.15  0;                                         6000 N !
 FUNCTION UN_ASS    298.15  0;                                         6000 N !
 FUNCTION R         298.15  +8.31451;                                  6000 N !
$ ------------------------------------------------------------------------------
$ Element data
$ ------------------------------------------------------------------------------
$ Ho
$
$ BCC_A2 and LIQUID revised in unary 4.4
$ HCP_A3 modified in unary 5.0
$ (upper T interval added + trailing decimals added)
$
$ FCC_A1 from 03Cac and 09Wan not included in unary; 03Cac to be preferred
$ CBCC_A12 and CUB_A13 not included in unary
$
 PAR  G(HCP_A3,HO:VA),,                 +GHSERHO;                3001 N 91Din !
$PAR  G(FCC_A1,HO:VA),,                 +GHSERHO+5000;           3001 N 09Wan !
$PAR  G(FCC_A1,HO:VA),,                 +GHSERHO
$            +2000-0.831451*T;                                   3001 N 03Cac !
 PAR  G(BCC_A2,HO:VA),,                 +GHSERHO
             +4380-2.494353*T;                                   3001 N 00Nor1 !
$PAR  G(CBCC_A12,HO:VA),,               +GHSERHO+5000;           3001 N 09Wan !
$PAR  G(CUB_A13,HO:VA),,                +GHSERHO+8000;           3001 N 09Wan !
 PAR  G(LIQUID,HO),,                    +GLIQHO;                 3001 N 00Nor1 !
$
 FUNCTION GHSERHO   298.15  -7612.429+86.593171*T-23.4879*T*LN(T)
       -0.00827315*T**2+2.375467E-06*T**3;
       600.00  Y  -10917.688+182.475691*T-39.6932*T*LN(T)
       +0.01820065*T**2-4.829733E-06*T**3;
       900.00  Y  +46646.188-421.474473*T+48.0595*T*LN(T)
       -0.0424634*T**2+3.233133E-06*T**3-7185900*T**(-1);
      1200.00  Y  +27786.061-156.162846*T+8.28608*T*LN(T)
       -0.01082725*T**2-1.112352E-06*T**3-6183850*T**(-1);
      1703.00  Y  -825364.662+4248.379056*T-558.9506818*T*LN(T)
       +0.139111904*T**2-6.824652E-06*T**3+2.19952973E+08*T**(-1);
      3000.00  Y  -17149.229+235.898104*T-43.932*T*LN(T);
      3001.00  N !
 FUNCTION GLIQHO    298.15  +17383.4216-9.992194*T+GHSERHO;
      1000.00  Y  +124827.5326-994.683024*T+127.9577778*T*LN(T)
       -0.088196514*T**2+8.008222E-6*T**3-15727191*T**(-1);  
      1703.00  Y  -9688.5314+230.793918*T-43.932*T*LN(T);  
      3001.00  N !
$ ------------------------------------------------------------------------------
$ Zn
$
$ BCT_A5 and DIAMOND_A4 added in unary 3.0
$ HCP_A3 revised in unary 4.1 (due to introduction of HCP_ZN)
$ RHOMBOHEDRAL_A7 and TETRAGONAL_A6 added in unary 4.1
$ TETRAGONAL_A6 revised in unary 4.4
$ CBCC_A12 and CUB_A13 added in unary 4.4
$ HCP_A3 and LIQUID modified in unary 5.0 (melting T and coefficients adjusted)
$ RHOMBO_A10 added in unary 5.0
$
$ Pure Zn restored as HCP_A3
$
$ DHCP from 12Ber not included in unary
$
 PAR  G(HCP_A3,ZN:VA),,                 +GHSERZN;                1700 N 91Din !
$PAR  G(HCP_A3,ZN:VA),,                 +GHSERZN
$            +2969.82-1.56968*T;                                 1700 N 93Kow !
 PAR  G(FCC_A1,ZN:VA),,                 +GHSERZN
             +2969.82-1.56968*T;                                 1700 N 91Din !
 PAR  G(BCC_A2,ZN:VA),,                 +GHSERZN
             +2886.96-2.5104*T;                                  1700 N 91Din !
$PAR  G(DHCP,ZN),,                      +GHSERZN+500;            1700 N 12Ber !
$PAR  G(DIAMOND_A4,ZN),,                +GHSERZN+30*T;           1700 N SGCOST !
$PAR  G(BCT_A5,ZN),,                    +GHSERZN
$            +2886.96-2.5104*T;                                  1700 N SGCOST !
$PAR  G(TETRAGONAL_A6,ZN),,             +GHSERZN+4184;           1700 N 96Lee !
$PAR  G(TETRAGONAL_A6,ZN),,             +GHSERZN
$            +2886.96-2.5104*T;                                  1700 N 99SGUN !
$PAR  G(RHOMBOHEDRAL_A7,ZN),,           +GHSERZN+2300+11.5*T;    1700 N 99SGUN !
$PAR  G(RHOMBO_A10,ZN),,                +GLIQZN-2000+10*T;       1700 N 98Han !
$PAR  G(CBCC_A12,ZN:VA),,               +GHSERZN+2000;           1700 N 01Mie !
$PAR  G(CUB_A13,ZN:VA),,                +GHSERZN+2000;           1700 N 01Mie !
 PAR  G(LIQUID,ZN),,                    +GLIQZN;                 1700 N 91Din !
$
 FUNCTION GHSERZN   298.15  -7285.787+118.470069*T-23.701314*T*LN(T)
       -0.001712034*T**2-1.264963E-06*T**3;
       692.677 Y  -11070.546+172.345644*T-31.38*T*LN(T)+4.7047E+26*T**(-9);
      1700.00  N !
 FUNCTION GLIQZN    298.15  +7157.222-10.29305*T+GHSERZN-3.58949E-19*T**7;
       692.677 Y  -3620.385+161.60854*T-31.38*T*LN(T);
      1700.00  N !
 FUNCTION GBCCZN    298.15  +GHSERZN+2886.96-2.5104*T;                 6000 N !
$ ------------------------------------------------------------------------------
$ Binary system
$
$ B.X. de Freitas, T.T. Dorini, G.C. Coelho, C.A. Nunes, L.T.F. Eleno,
$ Calphad, 67, 101676(2019).
$
$ Checked against paper and author's tdb. Checked at 6000 K.
$
 PAR  L(LIQUID,HO,ZN;0),,               -103056+1.591*T;,,            N 19Fre !
 PAR  L(LIQUID,HO,ZN;1),,               +57834-15.347*T;,,            N 19Fre !
$
 PAR  L(HCP_A3,HO,ZN:VA;0),,            +UN_ASS;,,                    N !
$
 PAR  G(HOZN_B2,HO:ZN),,                +GHSERHO+GHSERZN
             -71412+0.9*T;,,                                          N 19Fre !
 PAR  G(HOZN2,HO:ZN),,                  +GHSERHO+2*GHSERZN
             -111744+4.17*T;,,                                        N 19Fre !
 PAR  G(HOZN3,HO:ZN),,                  +GHSERHO+3*GHSERZN
             -137500+11.73*T;,,                                       N 19Fre !
 PAR  G(HO13ZN58,HO:ZN),,               +13*GHSERHO+58*GHSERZN
             -2122900+170*T;,,                                        N 19Fre !
 PAR  G(HOZN5,HO:ZN),,                  +GHSERHO+5*GHSERZN
             -172800+16.5*T;,,                                        N 19Fre !
 PAR  G(HO2ZN17_LT,HO:ZN),,             +2*GHSERHO+17*GHSERZN
             -420000+38.14*T;,,                                       N 19Fre !
 PAR  G(HO2ZN17_HT,HO:ZN),,             +2*GHSERHO+17*GHSERZN
             -408576+27*T;,,                                          N 19Fre !
 PAR  G(HOZN12_D2B,HO:ZN),,             +GHSERHO+12*GHSERZN
             -221936+20.545*T;,,                                      N 19Fre !
$ ------------------------------------------------------------------------------
$
$
 LIST-OF-REFERENCE
 NUMBER  SOURCE
  Null   'Unknown source'
  COST   'COST 507 database'
  SGCOST 'COST 507 database, SGTE unary database V.3.0, 1996; Al, B, Nd, Ti, Zn'
  91Din  'A.T. Dinsdale, Calphad, 15, 317-425(1991).'
  93Kow  'M. Kowalski, P.J. Spencer, J. Phase Equilib., 14, 432-38 (1993),
          SGTE unary database V.4.1, 1999; Zn'
  96Lee  'B.-J. Lee, Calphad, 20, 471-80(1996)
          SGTE unary database V.4.4, 2001; Zn'
  98Han  'S.C. Hansen, Calphad, 22, 359-73(1998),
          SGTE unary database V.5.0, 2009; Zn'
  99SGUN 'SGTE unary database V.4.1, 1999.'
  00Nor1 'S. Norgren, J. Phase Equilib., 21, 148-56(2000),
          SGTE unary database V.4.4, 2001; Er, Ho'
  01Mie  'J. Miettinen, Calphad, 25, 43-58(2001),
          SGTE unary database V.4.4, 2001; Sn, Zn'
  03Cac  'G. Cacciamani, S. De Negri, A. Saccone, R. Ferro,
          Intermetallics, 11, 1135-51(2003); Dy, Gd, Ho'
  09Wan  'C.P. Wang, H.L. Zhang, S.L. Wang, Z. Lin, X.J. Liu, A.T. Tang,
          F.S. Pan, J. Alloys Compd., 481, 291-95(2009); Ho'
  12Ber  'A. Berche, P. Benigni, J. Rogez, M.-C. Record,
          Calphad, 36, 65-70(2012); Zn'
  19Fre  'B.X. de Freitas, T.T. Dorini, G.C. Coelho, C.A. Nunes, L.T.F. Eleno,
          Calphad, 67, 101676(2019); Ho-Zn'
!

File: data/databases/sgte-binary/InAs-90Cha-LB.tdb
$
$ Database for In-As from C. Chatillon et al. 1990 (Included in LB Vol. 1)
$
$ C. Chatillon, I. Ansara, A. Watson, B.B. Argent, Calphad, 14, 203-14(1990).
$
$ Dataset created 2013.07.14 by Bengt Hallstedt.
$ 2021.01.17: Modified for use with GES6.
$
$ This dataset (and LB-allv7+fun.tdb) includes a small solubility of In
$ in As (RHOMBOHEDRAL_A7), which is not included in the calculated phase
$ diagram in the LB book or in the original publication.
$
$ ------------------------------------------------------------------------------
 TEMP-LIM 298.15 6000.00 !
$
$ELEMENT NAME  REF. STATE               ATOMIC MASS H298-H0    S298    !
$
 ELEMENT VA   VACUUM                      0.0          0.0      0.0    ! 
 ELEMENT AS   RHOMBOHEDRAL_A7            74.922     5117.032   35.6895 ! 
 ELEMENT IN   TETRAGONAL_A6             114.82      6610.0     57.65   ! 
$ ------------------------------------------------------------------------------
$ Species
$
 SPECIE  AS2                                AS2 !
 SPECIE  AS4                                AS4 !
 SPECIE  ASIN                               AS1IN1 !
 SPECIE  IN2                                IN2 !
$ ------------------------------------------------------------------------------
$ Phase definitions
$
 PHASE LIQUID:L % 1 1 !
 CONST LIQUID:L : AS IN : !
$
$ Fcc (cF4) and MeX (cF8)
$
 PHASE FCC_A1 %A 2 1 1 !
 CONST FCC_A1 : AS IN : VA : !
$
$ Bcc (cI2, Im-3m)
$
 PHASE BCC_A2 %B 2 1 3 !
 CONST BCC_A2 : AS IN : VA : !
$
$ Hcp (hP2, P6_3/mmc) and Me2X (NiAs-type, hP4, P6_3/mmc, B8_1)
$
 PHASE HCP_A3 %A 2 1 0.5 !
 CONST HCP_A3 : AS IN : VA : !
$
$ Prototype In (tI2, I4/mmm)
$
 PHASE TETRAGONAL_A6 % 1 1 !
 CONST TETRAGONAL_A6 : IN : !
$
$ Prototype alpha-As (hR2, R-3m)
$
 PHASE RHOMBOHEDRAL_A7 % 1 1 !
 CONST RHOMBOHEDRAL_A7 : AS% IN : !
$
$ Prototype ZnS (cF8, F-43m)
$
 PHASE ZINCBLENDE_B3 % 2 1 1 !
 CONST ZINCBLENDE_B3 : IN : AS : !
$
 PHASE GAS:G % 1 1 !
 CONST GAS:G : AS AS2 AS4 ASIN IN IN2 : !
$ ------------------------------------------------------------------------------
$ Defaults
$
 DEFINE-SYSTEM-DEFAULT ELEMENT 2 !
 DEFAULT-COM DEFINE_SYSTEM_ELEMENT VA !
 TYPE-DEF % SEQ * !
 TYPE-DEF A GES AMEND_PHASE_DESCRIPTION @ MAGNETIC -3 0.28 !
 TYPE-DEF B GES AMEND_PHASE_DESCRIPTION @ MAGNETIC -1 0.4 !
 FUNCTION ZERO      298.15  0;                                         6000 N !
 FUNCTION UN_ASS    298.15  0;                                         6000 N !
 FUNCTION R         298.15  +8.31451;                                  6000 N !
 FUNCTION RTLNP     298.15  +8.31451*T*LN(1E-05*P);                    6000 N !
$ ------------------------------------------------------------------------------
$ Element data
$ ------------------------------------------------------------------------------
$ As
$
$ RED_P added in unary 4.4
$
 PAR  G(RHOMBOHEDRAL_A7,AS),,           +GHSERAS;                1200 N 91Din !
 PAR  G(FCC_A1,AS:VA),,                 +GHSERAS+24874-14.74*T;  1200 N 91Din !
 PAR  G(BCC_A2,AS:VA),,                 +GHSERAS+24874-16.1*T;   1200 N 91Din !
 PAR  G(HCP_A3,AS:VA),,                 +GHSERAS+24874-14*T;     1200 N 91Din !
$PAR  G(RED_P,AS),,                     +GHSERAS+5782-3.85466*T; 1200 N 94Ans !
 PAR  G(LIQUID,AS),,                    +GHSERAS
             +24442.9-22.424679*T;                               1200 N 91Din !
$
 PAR  G(GAS,AS),,                       +AS1G+RTLNP;,,                N 00SUB !
 PAR  G(GAS,AS2),,                      +AS2G+RTLNP;,,                N 00SUB !
 PAR  G(GAS,AS4),,                      +AS4G+RTLNP;,,                N 00SUB !
$
 FUNCTION GHSERAS   298.15  -7270.447+122.211069*T-23.3144*T*LN(T)
       -0.00271613*T**2+11600*T**(-1);
      1090.00  Y  -10454.913+163.457433*T-29.216037*T*LN(T);
      1200.00  N !
 FUNCTION GLIQAS    298.15  +GHSERAS+24442.9-22.424679*T;              6000 N !
 FUNCTION GHCPAS    298.15  +GHSERAS+24874-14*T;                       6000 N !
 FUNCTION AS1G      298.15  +272027.85-32.2533338*T-21.21551*T*LN(T)
       +4.3891495E-04*T**2-7.393995E-08*T**3+9666.555*T**(-1);
      1800.00  Y  +293094.184-133.732322*T-8.281945*T*LN(T)
       -0.002703715*T**2+3.43112833E-08*T**3-6025190*T**(-1);
      3700.00  Y  +260892.566-76.0337618*T-14.46743*T*LN(T)
       -0.002830183*T**2+8.062755E-08*T**3+16685580*T**(-1);
      6400.00  Y  -42687.3967+565.669048*T-87.99118*T*LN(T)
       +0.005136275*T**2-8.21615833E-08*T**3+2.534398E+08*T**(-1);
     60000.00  N !
 FUNCTION AS2G      298.15  +179351.548+10.5519715*T-37.35966*T*LN(T)
       -5.61806E-05*T**2-2.13098E-08*T**3+104881.15*T**(-1);
      2200.00  Y  +190396.109-11.4088459*T-35.19088*T*LN(T)
       +8.55731E-04*T**2-1.59161083E-07*T**3-5169920*T**(-1);
      4500.00  Y  +461366.155-824.888486*T+62.44495*T*LN(T)
       -0.014841615*T**2+3.152775E-07*T**3-1.469506E+08*T**(-1);
      6000.00  N !
 FUNCTION AS4G      298.15  +129731.745+230.754352*T-83.04465*T*LN(T)
       -2.5148475E-05*T**2+1.00444733E-09*T**3+252728.45*T**(-1);   
      6000.00  N !
$ ------------------------------------------------------------------------------
$ In
$
$ FCC_A1 and TET_ALPHA1 revised in unary 4.1
$ BCT_A5 and RHOMBOHEDRAL_A7 added in unary 4.1
$ TET_ALPHA1 revised in unary 5.0 (using the value from 99Ans)
$ DHCP added in unary 5.0
$
$ There is quite a bit of confusion about TET_ALPHA1_A6. The structure is
$ the same as In (TETRAGONAL_A6), but with a different (presumably) c/a ratio.
$ TET_ALPHA1_A6 is present in Bi-In, In-Pb and In-Sn (possibly more). Between
$ the TETRAGONAL_A6 (In-ss) and TET_ALPHA1_A6 there is a narrow two-phase
$ region. In each system a different G(TET_ALPHA1_A6,IN) lattice stability
$ was used.
$ In 91Din a value from an unpublished revision of the Bi-In system by
$ P.-Y. Chevalier 1990 is included. In SGTE Unary V 4.4 a value from 98Boa
$ for the In-Pb system is included. 98Boa treated the TET_ALPHA1_A6
$ phase in Bi-In and In-Pb as two different phases and used the lattice
$ stability from 88Che0 for the Bi-In branch of this phase. Finally, SGTE
$ unary V 5.0 uses a value from an unpublished evaluation by 99Ans of the
$ In-Sn system. Due to the close proximity of the TETRAGONAL_A6 and
$ TET_ALPHA1_A6 phases in these systems, any change of lattice stability
$ will cause a distortion of the phase diagram and require reoptimisation.
$
$ The DHCP phase is labelled D0_24 in 03Liu and alpha-prime in 92Ans. The
$ phase is present between the fcc and hcp phases in the Au-Sn and Au-In
$ systems.
$
 PAR  G(TETRAGONAL_A6,IN),,             +GHSERIN;                3800 N 91Din !
 PAR  G(FCC_A1,IN:VA),,                 +GHSERIN+162.061;        3800 N 98Boa !
$PAR  G(FCC_A1,IN:VA),,                 +GHSERIN+123-0.1988*T;   3800 N 91Din !
 PAR  G(BCC_A2,IN:VA),,                 +GHSERIN+800-0.8*T;      3800 N 91Din !
 PAR  G(HCP_A3,IN:VA),,                 +GHSERIN+533-0.6868*T;   3800 N 91Din !
$PAR  G(DHCP,IN),,                      +GHSERIN+520-0.384*T;    3800 N 92Ans !
$PAR  G(TET_ALPHA1_A6,IN),,             +GHSERIN+123-0.1988*T;   3800 N 99Ans !
$PAR  G(TET_ALPHA1_A6,IN),,             +GHSERIN+0.31*T;         3800 N 98Boa !
$PAR  G(TET_ALPHA1_A6,IN),,             +GHSERIN+193-0.16479*T;  3800 N 91Din !
$PAR  G(TET_ALPHA1_A6,IN),,             +GHSERIN-33+0.16*T;      3800 N 88Che0 !
$PAR  G(BCT_A5,IN),,                    +GHSERIN
$            +5040.87-3.33969*T;                                 3800 N 99Ans !
 PAR  G(RHOMBOHEDRAL_A7,IN),,           +GHSERIN+4184;           3800 N 88Che0 !
 PAR  G(LIQUID,IN),,                    +GLIQIN;                 3800 N 91Din !
$
 PAR  G(GAS,IN),,                       +IN1G+RTLNP;,,                N 00SUB !
 PAR  G(GAS,IN2),,                      +IN2G+RTLNP;,,                N 00SUB !
$
 FUNCTION GHSERIN   298.15  -6978.89+92.338115*T-21.8386*T*LN(T)
       -0.00572566*T**2-2.120321E-06*T**3-22906*T**(-1);
       429.75  Y  -7033.516+124.476588*T-27.4562*T*LN(T)
       +5.4607E-04*T**2-8.367E-08*T**3-211708*T**(-1)+3.53116E+22*T**(-9);
      3800.00  N !
 FUNCTION GLIQIN    298.15  +3282.092-7.63686*T+GHSERIN-5.59058E-20*T**7;
       429.75  Y  +3283.706-7.640804*T+GHSERIN-3.53116E+22*T**(-9);
      3800.00  N !
 FUNCTION IN1G      298.15  +236267.082-68.7705736*T-15.35206*T*LN(T)
       -0.00527185*T**2-3.98269833E-07*T**3-94519.9*T**(-1);
       600.00  Y  +237868.024-110.524313*T-8.405227*T*LN(T)
       -0.0156847*T**2+2.21196333E-06*T**3-110674.05*T**(-1);
      1100.00  Y   +214982.499+118.641772*T-41.36283*T*LN(T)
       +0.00521457*T**2-2.526305E-07*T**3+2837067*T**(-1);
      2900.00  Y  +229383.599+32.8319553*T-30.10613*T*LN(T)
       +0.001693433*T**2-5.81116833E-08*T**3+109336.3*T**(-1);
      8400.00  Y  +681129.135-735.225845*T+55.47431*T*LN(T)
       -0.005541565*T**2+5.693365E-08*T**3-4.4927235E+08*T**(-1);
     10000.00  N !
 FUNCTION IN2G      298.15  +407673.852-41.5349385*T-35.82134*T*LN(T)
       -0.00654889*T**2+2.03928167E-08*T**3-20133.605*T**(-1);
      1800.00  Y  +397374.677+2.12494681*T-41.1879*T*LN(T)
       -0.00591436*T**2+8.15535167E-08*T**3+3047627*T**(-1);
      3000.00  N !
$ ------------------------------------------------------------------------------
$ Binary system
$
$ From C. Chatillon et al. 1990 (Included in LB Vol. 1)
$
$ C. Chatillon, I. Ansara, A. Watson, B.B. Argent, Calphad, 14, 203-14(1990).
$
$ Checked against LB and paper. Checked at 6000 K.
$
$ This dataset (and LB-allv7+fun.tdb) includes a small solubility of In
$ in As (RHOMBOHEDRAL_A7), which is not included in the calculated phase
$ diagram in the LB book or in the original publication.
$
 PAR  L(LIQUID,AS,IN;0),,               -15851-11.27053*T;,,          N 90Cha !
 PAR  L(LIQUID,AS,IN;1),,               -1219.5;,,                    N 90Cha !
$
 PAR  G(ZINCBLENDE_B3,IN:AS),,          -73057.2+230.91896*T
             -45.187942*T*LN(T)-0.00773*T**2+69438*T**(-1)
             +1.418E-07*T**3;,,                                       N 90Cha !
$
 PAR  G(GAS,ASIN),,                     +AS1IN1G+RTLNP;,,             N 00SUB !
$
 FUNCTION AS1IN1G   298.15  +316678.645-13.5079581*T-37.33425*T*LN(T)
       -3.935052E-05*T**2+3.30605667E-09*T**3+57666*T**(-1);
      2500.00  N !
$ ------------------------------------------------------------------------------
$
 ASSESSED_SYSTEM
  AS-IN(TDB -* +GAS +LIQ +RHOMB_A7 +TETRA_A6 +ZINCB_B3
  ;P3 TMM:300/1500 DOR:GAS) !
$
$
 LIST-OF-REFERENCE
 NUMBER  SOURCE
  Null   'Unknown source'
  Same   'Same or similar interaction as in the corresponding stable phase'
  COST   'COST 507 database'
  88Che0 'P.-Y Chevalier, Calphad, 12, 383-92(1988)
          SGTE unary database V.4.1, 1999; In'
  90Cha  'C. Chatillon, I. Ansara, A. Watson, B.B. Argent,
          Calphad, 14, 203-14(1990); In-As'
  91Din  'A.T. Dinsdale, Calphad, 15, 317-425(1991).'
  92Ans  'I. Ansara, J.-Ph. Nabot, Calphad, 16, 13-18(1992),
          SGTE unary database V.5.0, 2009; In'
  94Ans  'I. Ansara, C. Chatillon, H.L. Lukas, T. Nishizawa, H. Ohtani,
          K. Ishida, M. Hillert, B. Sundman, B.B. Argent, A. Watson,
          T.G. Chart, T. Anderson, Calphad, 18, 177-222(1994),
          SGTE unary database V.4.4, 2001; As, P'
  98Boa  'D. Boa, I. Ansara, Thermochim. Acta, 314, 79-86(1998),
          SGTE unary database V.4.1, 1999; In, Pb, In-Pb, Bi-In-Pb'
  99Ans  'I. Ansara, S.G. Fries, H.L. Lukas, unpublished, 1999,
          SGTE unary database V.5.0, 2009; In, Sn'
  00SUB  'SGTE substance database, version 2000'
!

File: data/databases/sgte-binary/InIr-11Ser.tdb
$
$ Database for In-Ir from C. Servant and M. Idbenali 2011.
$
$ C. Servant, M. Idbenali, Thermochim. Acta, 517, 1-8(2011).
$
$ Dataset created 2018.09.30 by Bengt Hallstedt.
$ 2021.01.17: Modified for use with GES6.
$
$ This is their third optimization. This version reproduces the phase diagram
$ acceptably, but not enthalpies of mixing in the liquid. Their second
$ optimization reproduces enthalpies of mixing, but does not produce an
$ acceptable phase diagram.
$
$ ------------------------------------------------------------------------------
 TEMP-LIM 298.15 6000.00 !
$
$ELEMENT NAME  REF. STATE               ATOMIC MASS H298-H0    S298    !
$
 ELEMENT VA   VACUUM                      0.0          0.0      0.0    ! 
 ELEMENT IN   TETRAGONAL_A6             114.82      6610.0     57.65   ! 
 ELEMENT IR   FCC_A1                    192.22      5267.656   35.5054 ! 
$ ------------------------------------------------------------------------------
$ Phase definitions
$
 PHASE LIQUID:L % 1 1 !
 CONST LIQUID:L : IN IR : !
$
$ Fcc (cF4) and MeX (cF8)
$
 PHASE FCC_A1 %A 2 1 1 !
 CONST FCC_A1 : IN IR% : VA : !
$
$ Bcc (cI2, Im-3m)
$
 PHASE BCC_A2 %B 2 1 3 !
 CONST BCC_A2 : IN IR : VA : !
$
$ Hcp (hP2, P6_3/mmc) and Me2X (NiAs-type, hP4, P6_3/mmc, B8_1)
$
 PHASE HCP_A3 %A 2 1 0.5 !
 CONST HCP_A3 : IN IR : VA : !
$
$ Prototype In (tI2, I4/mmm)
$
 PHASE TETRAGONAL_A6 % 1 1 !
 CONST TETRAGONAL_A6 : IN : !
$
$ Prototype Fe3C (oP16, Pnma)
$
 PHASE IN3IR_D011 % 2 3 1 !
 CONST IN3IR_D011 : IN : IN IR% : !
$
$ Prototype In3Ir (tP16, P4_2/mnm)
$
 PHASE IN3IR_HT % 2 3 1 !
 CONST IN3IR_HT : IN : IN IR% : !
$
$ Prototype CuMg2 (cF48, Fddd)
$
 PHASE IN2IR_CB % 2 2 1 !
 CONST IN2IR_CB : IN% IR : IN IR% : !
$ ------------------------------------------------------------------------------
$ Defaults
$
 DEFINE-SYSTEM-DEFAULT ELEMENT 2 !
 DEFAULT-COM DEFINE_SYSTEM_ELEMENT VA !
 TYPE-DEF % SEQ * !
 TYPE-DEF A GES AMEND_PHASE_DESCRIPTION @ MAGNETIC -3 0.28 !
 TYPE-DEF B GES AMEND_PHASE_DESCRIPTION @ MAGNETIC -1 0.4 !
 FUNCTION ZERO      298.15  0;                                         6000 N !
 FUNCTION UN_ASS    298.15  0;                                         6000 N !
 FUNCTION R         298.15  +8.31451;                                  6000 N !
$ ------------------------------------------------------------------------------
$ Element data
$ ------------------------------------------------------------------------------
$ In
$
$ FCC_A1 and TET_ALPHA1 revised in unary 4.1
$ BCT_A5 and RHOMBOHEDRAL_A7 added in unary 4.1
$ TET_ALPHA1 revised in unary 5.0 (using the value from 99Ans)
$ DHCP added in unary 5.0
$
$ There is quite a bit of confusion about TET_ALPHA1_A6. The structure is
$ the same as In (TETRAGONAL_A6), but with a different (presumably) c/a ratio.
$ TET_ALPHA1_A6 is present in Bi-In, In-Pb and In-Sn (possibly more). Between
$ the TETRAGONAL_A6 (In-ss) and TET_ALPHA1_A6 there is a narrow two-phase
$ region. In each system a different G(TET_ALPHA1_A6,IN) lattice stability
$ was used.
$ In 91Din a value from an unpublished revision of the Bi-In system by
$ P.-Y. Chevalier 1990 is included. In SGTE Unary V 4.4 a value from 98Boa
$ for the In-Pb system is included. 98Boa treated the TET_ALPHA1_A6
$ phase in Bi-In and In-Pb as two different phases and used the lattice
$ stability from 88Che0 for the Bi-In branch of this phase. Finally, SGTE
$ unary V 5.0 uses a value from an unpublished evaluation by 99Ans of the
$ In-Sn system. Due to the close proximity of the TETRAGONAL_A6 and
$ TET_ALPHA1_A6 phases in these systems, any change of lattice stability
$ will cause a distortion of the phase diagram and require reoptimisation.
$
$ The DHCP phase is labelled D0_24 in 03Liu and alpha-prime in 92Ans. The
$ phase is present between the fcc and hcp phases in the Au-Sn and Au-In
$ systems.
$
 PAR  G(TETRAGONAL_A6,IN),,             +GHSERIN;                3800 N 91Din !
 PAR  G(FCC_A1,IN:VA),,                 +GHSERIN+162.061;        3800 N 98Boa !
$PAR  G(FCC_A1,IN:VA),,                 +GHSERIN+123-0.1988*T;   3800 N 91Din !
 PAR  G(BCC_A2,IN:VA),,                 +GHSERIN+800-0.8*T;      3800 N 91Din !
 PAR  G(HCP_A3,IN:VA),,                 +GHSERIN+533-0.6868*T;   3800 N 91Din !
$PAR  G(DHCP,IN),,                      +GHSERIN+520-0.384*T;    3800 N 92Ans !
$PAR  G(TET_ALPHA1_A6,IN),,             +GHSERIN+123-0.1988*T;   3800 N 99Ans1 !
$PAR  G(TET_ALPHA1_A6,IN),,             +GHSERIN+0.31*T;         3800 N 98Boa !
$PAR  G(TET_ALPHA1_A6,IN),,             +GHSERIN+193-0.16479*T;  3800 N 91Din !
$PAR  G(TET_ALPHA1_A6,IN),,             +GHSERIN-33+0.16*T;      3800 N 88Che0 !
$PAR  G(BCT_A5,IN),,                    +GHSERIN
$            +5040.87-3.33969*T;                                 3800 N 99Ans1 !
$PAR  G(BCT_A5,IN),,                    +GHSERIN+2092;           3800 N 03Liu1 !
$PAR  G(RHOMBOHEDRAL_A7,IN),,           +GHSERIN+4184;           3800 N 88Che0 !
 PAR  G(LIQUID,IN),,                    +GLIQIN;                 3800 N 91Din !
$
 PAR  G(IN3IR_D011,IN:IN),,             +4*GHSERIN+20000;,,           N 11Ser !
 PAR  G(IN3IR_HT,IN:IN),,               +4*GHSERIN+20000;,,           N 11Ser !
 PAR  G(IN2IR_CB,IN:IN),,               +3*GHSERIN+15000;,,           N 11Ser !
$
 FUNCTION GHSERIN   298.15  -6978.89+92.338115*T-21.8386*T*LN(T)
       -0.00572566*T**2-2.120321E-06*T**3-22906*T**(-1);
       429.75  Y  -7033.516+124.476588*T-27.4562*T*LN(T)
       +5.4607E-04*T**2-8.367E-08*T**3-211708*T**(-1)+3.53116E+22*T**(-9);
      3800.00  N !
 FUNCTION GLIQIN    298.15  +3282.092-7.63686*T+GHSERIN-5.59058E-20*T**7;
       429.75  Y  +3283.706-7.640804*T+GHSERIN-3.53116E+22*T**(-9);
      3800.00  N !
$ ------------------------------------------------------------------------------
$ Ir
$
 PAR  G(FCC_A1,IR:VA),,                 +GHSERIR;                4000 N 91Din !
 PAR  G(BCC_A2,IR:VA),,                 +GHSERIR+32000-6.9*T;    4000 N 91Din !
 PAR  G(HCP_A3,IR:VA),,                 +GHSERIR+4000-0.6*T;     4000 N 91Din !
 PAR  G(LIQUID,IR),,                    +GLIQIR;                 4000 N 91Din !
$
 PAR  G(IN2IR_CB,IR:IR),,               +3*GHSERIR+15000;,,           N 11Ser !
$
 FUNCTION GHSERIR   298.15  -6936.288+118.780119*T-22.7944*T*LN(T)
       -0.003091976*T**2-20083*T**(-1);
      1215.00  Y  -8123.73+140.066697*T-26.085*T*LN(T)-4.7969E-07*T**3;
      2719.00  Y  +290529.037-1258.35297*T+152.498874*T*LN(T)
       -0.047176402*T**2+1.844977E-06*T**3-92987250*T**(-1);
      4000.00  N !
 FUNCTION GLIQIR    298.15  +23455.244-6.312059*T+GHSERIR;
      1000.00  Y  +102217.789-587.632815*T+73.9517579*T*LN(T)
       -0.04638802*T**2+2.761831E-06*T**3-13382612*T**(-1);
      2719.00  Y  -38347.217+411.234043*T-59.418*T*LN(T);
      4000.00  N !
 FUNCTION GBCCIR    298.15  +GHSERIR+32000-6.9*T;                      4000 N !
$ ------------------------------------------------------------------------------
$ Binary system
$
$ C. Servant, M. Idbenali, Thermochim. Acta, 517, 1-8(2011).
$
$ Checked against paper. Checked at 6000 K.
$
$ This is their third optimization. This version reproduces the phase diagram
$ acceptably, but not enthalpies of mixing in the liquid. Their second
$ optimization reproduces enthalpies of mixing, but does not produce an
$ acceptable phase diagram.
$
 PAR  L(LIQUID,IN,IR;0),,               -6500;,,                      N 11Ser !
 PAR  L(LIQUID,IN,IR;1),,               -15000;,,                     N 11Ser !
 PAR  L(LIQUID,IN,IR;2),,               -7000;,,                      N 11Ser !
 PAR  L(LIQUID,IN,IR;3),,               -2000;,,                      N 11Ser !
$
 PAR  L(FCC_A1,IN,IR:VA;0),,            +35000+8*T;,,                 N 11Ser !
 PAR  L(FCC_A1,IN,IR:VA;1),,            +25000;,,                     N 11Ser !
$
 PAR  G(IN3IR_D011,IN:IR),,             +3*GHSERIN+GHSERIR
             -99600+45.212*T;,,                                       N 11Ser !
 PAR  L(IN3IR_D011,IN:IN,IR;0),,        -10000;,,                     N 11Ser !
$
 PAR  G(IN3IR_HT,IN:IR),,               +3*GHSERIN+GHSERIR
             -95200+38.272*T;,,                                       N 11Ser !
 PAR  L(IN3IR_HT,IN:IN,IR;0),,          -12000;,,                     N 11Ser !
$
 PAR  G(IN2IR_CB,IN:IR),,               +2*GHSERIN+GHSERIR
             -80100+33.405*T;,,                                       N 11Ser !
 PAR  G(IN2IR_CB,IR:IN),,               +2*GHSERIR+GHSERIN
             +110100-33.405*T;,,                                      N 11Ser !
 PAR  L(IN2IR_CB,IN,IR:IR;0),,          +48600+3*T;,,                 N 11Ser !
 PAR  L(IN2IR_CB,IN:IN,IR;0),,          -56100+32.4*T;,,              N 11Ser !
$
$ Metastable
$
 PAR  L(BCC_A2,IN,IR:VA;0),,            +35000+8*T;,,                 N Same !
 PAR  L(BCC_A2,IN,IR:VA;1),,            +25000;,,                     N Same !
$
 PAR  L(HCP_A3,IN,IR:VA;0),,            +35000+8*T;,,                 N Same !
 PAR  L(HCP_A3,IN,IR:VA;1),,            +25000;,,                     N Same !
$ ------------------------------------------------------------------------------
$
$
 LIST-OF-REFERENCE
 NUMBER  SOURCE
  Null   'Unknown source'
  Same   'Same or similar interaction as in the corresponding stable phase'
  COST   'COST 507 database'
  88Che0 'P.-Y Chevalier, Calphad, 12, 383-92(1988)
          SGTE unary database V.4.1, 1999; In'
  91Din  'A.T. Dinsdale, Calphad, 15, 317-425(1991).'
  92Ans  'I. Ansara, J.-Ph. Nabot, Calphad, 16, 13-18(1992),
          SGTE unary database V.5.0, 2009; In'
  98Boa  'D. Boa, I. Ansara, Thermochim. Acta, 314, 79-86(1998),
          SGTE unary database V.4.1, 1999; In, Pb, In-Pb, Bi-In-Pb'
  99Ans1 'I. Ansara, S.G. Fries, H.L. Lukas, unpublished, 1999,
          SGTE unary database V.5.0, 2009; In, Sn'
  11Ser  'C. Servant, M. Idbenali, Thermochim. Acta, 517, 1-8(2011); In-Ir'
!

File: data/databases/sgte-binary/InLa-02Wei-LB.tdb
$
$ Database for In-La from Y. Wei et al. 2002 (Included in LB Vol. 5)
$
$ Y. Wei, X. Su, F. Yin, Z. Li, X. Wu, C. Chen,
$ J. Alloys Compd., 333, 118-21(2002).
$
$ Dataset created 2016.02.16 by Bengt Hallstedt.
$ 2021.01.17: Modified for use with GES6.
$
$ There is a wide fcc phases field above 2404 K, covering an
$ inverse miscibility gap in the liquid.
$
$ ------------------------------------------------------------------------------
 TEMP-LIM 298.15 6000.00 !
$
$ELEMENT NAME  REF. STATE               ATOMIC MASS H298-H0    S298    !
$
 ELEMENT VA   VACUUM                      0.0          0.0      0.0    ! 
 ELEMENT IN   TETRAGONAL_A6             114.82      6610.0     57.65   ! 
 ELEMENT LA   DHCP                      138.9055    6665.112   56.9024 ! 
$ ------------------------------------------------------------------------------
$ Phase definitions
$
 PHASE LIQUID:L % 1 1 !
 CONST LIQUID:L : IN LA : !
$
$ Fcc (cF4) and MeX (cF8)
$
 PHASE FCC_A1 %A 2 1 1 !
 CONST FCC_A1 : IN LA : VA : !
$
$ Bcc (cI2, Im-3m)
$
 PHASE BCC_A2 %B 2 1 3 !
 CONST BCC_A2 : IN LA : VA : !
$
$ Hcp (hP2, P6_3/mmc) and Me2X (NiAs-type, hP4, P6_3/mmc, B8_1)
$
 PHASE HCP_A3 %A 2 1 0.5 !
 CONST HCP_A3 : IN : VA : !
$
$ Prototype alpha-La (hP4, P6_3/mmc)
$
 PHASE DHCP % 1 1 !
 CONST DHCP : LA : !
$
$ Prototype In (tI2, I4/mmm)
$
 PHASE TETRAGONAL_A6 % 1 1 !
 CONST TETRAGONAL_A6 : IN : !
$
$ Prototype AuCu3 (cP4, Pm-3m)
$
 PHASE IN3LA_L12 % 2 3 1 !
 CONST IN3LA_L12 : IN : LA : !
$
$ Prototype Hg2K (oI12, Imma)
$
 PHASE IN2LA % 2 2 1 !
 CONST IN2LA : IN : LA : !
$
$ Prototype Pd5Pu3 (oC32, Cmcm)
$
 PHASE IN5LA3 % 2 5 3 !
 CONST IN5LA3 : IN : LA : !
$
$ Unknown structure
$
 PHASE IN57LA43 % 2 0.57 0.43 !
 CONST IN57LA43 : IN : LA : !
$
$ Prototype CsCl (cP2, Pm-3m)
$
 PHASE INLA_B2 % 2 1 1 !
 CONST INLA_B2 : IN : LA : !
$
$ Prototype InNi2 (hP6, P6_3/mmc)
$
 PHASE INLA2_B82 % 2 1 2 !
 CONST INLA2_B82 : IN : LA : !
$
$ Prototype AuCu3 (cP4, Pm-3m)
$
 PHASE INLA3_L12 % 2 1 3 !
 CONST INLA3_L12 : IN : LA : !
$ ------------------------------------------------------------------------------
$ Defaults
$
 DEFINE-SYSTEM-DEFAULT ELEMENT 2 !
 DEFAULT-COM DEFINE_SYSTEM_ELEMENT VA !
 TYPE-DEF % SEQ * !
 TYPE-DEF A GES AMEND_PHASE_DESCRIPTION @ MAGNETIC -3 0.28 !
 TYPE-DEF B GES AMEND_PHASE_DESCRIPTION @ MAGNETIC -1 0.4 !
 FUNCTION ZERO      298.15  0;                                         6000 N !
 FUNCTION UN_ASS    298.15  0;                                         6000 N !
 FUNCTION R         298.15  +8.31451;                                  6000 N !
$ ------------------------------------------------------------------------------
$ Element data
$ ------------------------------------------------------------------------------
$ In
$
$ FCC_A1 and TET_ALPHA1 revised in unary 4.1
$ BCT_A5 and RHOMBOHEDRAL_A7 added in unary 4.1
$ TET_ALPHA1 revised in unary 5.0 (using the value from 99Ans)
$ DHCP added in unary 5.0
$
$ There is quite a bit of confusion about TET_ALPHA1_A6. The structure is
$ the same as In (TETRAGONAL_A6), but with a different (presumably) c/a ratio.
$ TET_ALPHA1_A6 is present in Bi-In, In-Pb and In-Sn (possibly more). Between
$ the TETRAGONAL_A6 (In-ss) and TET_ALPHA1_A6 there is a narrow two-phase
$ region. In each system a different G(TET_ALPHA1_A6,IN) lattice stability
$ was used.
$ In 91Din a value from an unpublished revision of the Bi-In system by
$ P.-Y. Chevalier 1990 is included. In SGTE Unary V 4.4 a value from 98Boa
$ for the In-Pb system is included. 98Boa treated the TET_ALPHA1_A6
$ phase in Bi-In and In-Pb as two different phases and used the lattice
$ stability from 88Che0 for the Bi-In branch of this phase. Finally, SGTE
$ unary V 5.0 uses a value from an unpublished evaluation by 99Ans of the
$ In-Sn system. Due to the close proximity of the TETRAGONAL_A6 and
$ TET_ALPHA1_A6 phases in these systems, any change of lattice stability
$ will cause a distortion of the phase diagram and require reoptimisation.
$
$ The DHCP phase is labelled D0_24 in 03Liu and alpha-prime in 92Ans. The
$ phase is present between the fcc and hcp phases in the Au-Sn and Au-In
$ systems.
$
 PAR  G(TETRAGONAL_A6,IN),,             +GHSERIN;                3800 N 91Din !
 PAR  G(FCC_A1,IN:VA),,                 +GHSERIN+162.061;        3800 N 98Boa !
$PAR  G(FCC_A1,IN:VA),,                 +GHSERIN+123-0.1988*T;   3800 N 91Din !
 PAR  G(BCC_A2,IN:VA),,                 +GHSERIN+800-0.8*T;      3800 N 91Din !
 PAR  G(HCP_A3,IN:VA),,                 +GHSERIN+533-0.6868*T;   3800 N 91Din !
$PAR  G(DHCP,IN),,                      +GHSERIN+520-0.384*T;    3800 N 92Ans !
$PAR  G(TET_ALPHA1_A6,IN),,             +GHSERIN+123-0.1988*T;   3800 N 99Ans1 !
$PAR  G(TET_ALPHA1_A6,IN),,             +GHSERIN+0.31*T;         3800 N 98Boa !
$PAR  G(TET_ALPHA1_A6,IN),,             +GHSERIN+193-0.16479*T;  3800 N 91Din !
$PAR  G(TET_ALPHA1_A6,IN),,             +GHSERIN-33+0.16*T;      3800 N 88Che0 !
$PAR  G(BCT_A5,IN),,                    +GHSERIN
$            +5040.87-3.33969*T;                                 3800 N 99Ans1 !
$PAR  G(RHOMBOHEDRAL_A7,IN),,           +GHSERIN+4184;           3800 N 88Che0 !
 PAR  G(LIQUID,IN),,                    +GLIQIN;                 3800 N 91Din !
$
 FUNCTION GHSERIN   298.15  -6978.89+92.338115*T-21.8386*T*LN(T)
       -0.00572566*T**2-2.120321E-06*T**3-22906*T**(-1);
       429.75  Y  -7033.516+124.476588*T-27.4562*T*LN(T)
       +5.4607E-04*T**2-8.367E-08*T**3-211708*T**(-1)+3.53116E+22*T**(-9);
      3800.00  N !
 FUNCTION GLIQIN    298.15  +3282.092-7.63686*T+GHSERIN-5.59058E-20*T**7;
       429.75  Y  +3283.706-7.640804*T+GHSERIN-3.53116E+22*T**(-9);
      3800.00  N !
$ ------------------------------------------------------------------------------
$ La
$
 PAR  G(DHCP,LA),,                      +GHSERLA;                4000 N 91Din !
 PAR  G(FCC_A1,LA:VA),,                 +GFCCLA;                 4000 N 91Din !
 PAR  G(BCC_A2,LA:VA),,                 +GBCCLA;                 4000 N 91Din !
 PAR  G(LIQUID,LA),,                    +GLIQLA;                 4000 N 91Din !
$
 FUNCTION GHSERLA   298.15  -7968.403+120.284604*T-26.34*T*LN(T)
       -0.001295165*T**2;
       550.00  Y  -3381.413+59.06113*T-17.1659411*T*LN(T)
       -0.008371705*T**2+6.8932E-07*T**3-399448*T**(-1);
      2000.00  Y  -15608.882+181.390071*T-34.3088*T*LN(T);
      4000.00  N !
 FUNCTION GFCCLA    298.15  -6109.797+89.878761*T-21.7919*T*LN(T)
       -0.004045175*T**2-5.25865E-07*T**3;
      1134.00  Y  -124598.976+955.878375*T-139.346741*T*LN(T)
       +0.042032405*T**2-3.066199E-06*T**3+20994153*T**(-1);
      2000.00  Y  +3009.496-2.846081*T+GHSERLA;
      4000.00  N !
 FUNCTION GBCCLA    298.15  -3952.161+88.072353*T-21.7919*T*LN(T)
       -0.004045175*T**2-5.25865E-07*T**3;
       800.00  Y  +321682.673-3565.08252*T+513.440708*T*LN(T)
       -0.387295093*T**2+4.9547989E-05*T**3-36581228*T**(-1);
      1134.00  Y  -16377.894+218.492988*T-39.5388*T*LN(T);
      1193.00  Y  -136609.91+1123.34397*T-163.413074*T*LN(T)
       +0.053968535*T**2-4.056395E-06*T**3+21167204*T**(-1);
      2000.00  Y  +7402.894-6.553756*T+GHSERLA;
      4000.00  N !
 FUNCTION GLIQLA    298.15  +5332.653+18.23012*T-11.0188191*T*LN(T)
       -0.020171603*T**2+2.93775E-06*T**3-133541*T**(-1);
      1134.00  Y  -3942.004+171.018431*T-34.3088*T*LN(T);
      4000.00  N !
$ ------------------------------------------------------------------------------
$ Binary system
$
$ From Y. Wei et al. 2002 (Included in LB Vol. 5)
$
$ Y. Wei, X. Su, F. Yin, Z. Li, X. Wu, C. Chen,
$ J. Alloys Compd., 333, 118-21(2002).
$
$ Checked against LB and paper. Checked at 6000 K.
$
$ There is a wide fcc phases field above 2404 K, covering an
$ inverse miscibility gap in the liquid.
$
 PAR  L(LIQUID,IN,LA;0),,               -166490.2+45.5134*T;,,        N 02Wei !
 PAR  L(LIQUID,IN,LA;1),,               -44871.7+1.5873*T;,,          N 02Wei !
$
 PAR  L(FCC_A1,IN,LA:VA;0),,            -127980.5+9.5541*T;,,         N 02Wei !
 PAR  L(FCC_A1,IN,LA:VA;1),,            -68324.3+13.4417*T;,,         N 02Wei !
$
 PAR  L(BCC_A2,IN,LA:VA;0),,            -152646.8+27.9591*T;,,        N 02Wei !
 PAR  L(BCC_A2,IN,LA:VA;1),,            -52648.1;,,                   N 02Wei !
$
 PAR  G(IN3LA_L12,IN:LA),,              +3*GHSERIN+GHSERLA
             -228367.6+59.5022*T;,,                                   N 02Wei !
 PAR  G(IN2LA,IN:LA),,                  +2*GHSERIN+GHSERLA
             -170278.1+36.5438*T;,,                                   N 02Wei !
 PAR  G(IN5LA3,IN:LA),,                 +5*GHSERIN+3*GHSERLA
             -453715.8+90.989*T;,,                                    N 02Wei !
 PAR  G(IN57LA43,IN:LA),,               +0.57*GHSERIN+0.43*GHSERLA
             -57104.524+12.299886*T+0.0021016*T*LN(T);,,              N 02Wei !
 PAR  G(INLA_B2,IN:LA),,                +GHSERIN+GHSERLA
             -115213.94+27.0353*T;,,                                  N 02Wei !
 PAR  G(INLA2_B82,IN:LA),,              +GHSERIN+2*GHSERLA
             -113074.8+17.5289*T;,,                                   N 02Wei !
 PAR  G(INLA3_L12,IN:LA),,              +GHSERIN+3*GHSERLA
             -112347.5+14.2968*T;,,                                   N 02Wei !
$ ------------------------------------------------------------------------------
$
 ASSESSED_SYSTEM
  IN-LA(TDB -* +LIQUID +TETRA_A6 +DHCP +FCC_A1 +BCC_A2 +IN3LA +IN2LA +IN5LA3
  +IN57LA43 +INLA +INLA2 +INLA3 ;P3 STP:.48/1200/2) !
$
$
 LIST-OF-REFERENCE
 NUMBER  SOURCE
  Null   'Unknown source'
  Same   'Same or similar interaction as in the corresponding stable phase'
  COST   'COST 507 database'
  88Che0 'P.-Y Chevalier, Calphad, 12, 383-92(1988)
          SGTE unary database V.4.1, 1999; In'
  91Din  'A.T. Dinsdale, Calphad, 15, 317-425(1991).'
  92Ans  'I. Ansara, J.-Ph. Nabot, Calphad, 16, 13-18(1992),
          SGTE unary database V.5.0, 2009; In'
  98Boa  'D. Boa, I. Ansara, Thermochim. Acta, 314, 79-86(1998),
          SGTE unary database V.4.1, 1999; In, Pb'
  99Ans1 'I. Ansara, S.G. Fries, H.L. Lukas, unpublished, 1999,
          SGTE unary database V.5.0, 2009; In, Sn'
  02Wei  'Y. Wei, X. Su, F. Yin, Z. Li, X. Wu, C. Chen,
          J. Alloys Compd., 333, 118-21(2002); In-La'
!
