Repository: orchid-calphad/orchid-project.org

# orchid-project.org

Website and released data of **ORCHID** (Open Repository for CALPHAD Hypotheses, Intelligence, and Discovery),
served by GitHub Pages at https://orchid-project.org. Releases are archived on Zenodo (one DOI per version).

- `index.html`, `catalog/`, `best-practices.html` — static, self-contained pages (generated in the ORCHID tooling).
- `data/` — released data: catalog, redistributable TDB files, convex hulls. Licences: `data/LICENSES.md`, `data/NOTICE.md`.
- `llms.txt`, `data/croissant.json`, `CITATION.cff`, `.zenodo.json` — machine-readable metadata.

Only data with clear redistribution rights are published.

File: data/databases/sgte-binary/InLi-20Zho.tdb
$
$ Database for In-Li from X. Zhou et al. 2020.
$
$ X. Zhou, F. Zhang, S. Liu, Y. Du, B. Jin, Calphad, 70, 101779(2020).
$
$ Dataset created 2022.11.20 by Bengt Hallstedt.
$
$ Associate liquid model. The associate has a positive energy of formation,
$ which makes no sense.
$
$ ------------------------------------------------------------------------------
 TEMP-LIM 298.15 6000.00 !
$
$ELEMENT NAME  REF. STATE               ATOMIC MASS H298-H0    S298    !
$
 ELEMENT VA   VACUUM                      0.0          0.0      0.0    ! 
 ELEMENT IN   TETRAGONAL_A6             114.82      6610.0     57.65   ! 
 ELEMENT LI   BCC_A2                      6.941     4632.00    29.12   ! 
$ ------------------------------------------------------------------------------
$ Species
$
 SPECIE  IN2LI3                             IN2LI3 !
$ ------------------------------------------------------------------------------
$ Phase definitions
$
 PHASE LIQUID:L % 1 1 !
 CONST LIQUID:L : IN IN2LI3 LI : !
$
$ Fcc (cF4) and MeX (cF8)
$
 PHASE FCC_A1 %A 2 1 1 !
 CONST FCC_A1 : IN LI : VA : !
$
$ Bcc (cI2, Im-3m)
$
 PHASE BCC_A2 %B 2 1 3 !
 CONST BCC_A2 : IN LI% : VA : !
$
$ Hcp (hP2, P6_3/mmc) and Me2X (NiAs-type, hP4, P6_3/mmc, B8_1)
$
 PHASE HCP_A3 %A 2 1 0.5 !
 CONST HCP_A3 : IN LI : VA : !
$
$ Prototype In (tI2, I4/mmm)
$
 PHASE TETRAGONAL_A6 % 1 1 !
 CONST TETRAGONAL_A6 : IN% LI : !
$
$ Prototype NaTl (cF16, Fd-3m)
$
 PHASE INLI_B32 % 2 1 1 !
 CONST INLI_B32 : IN% LI : IN LI% : !
$
$ Prototype Al2Li3 (hR5, R-3m)
$
 PHASE IN2LI3 % 2 2 3 !
 CONST IN2LI3 : IN : LI : !
$
$ Prototype GaLi2 (oC12, Cmcm)
$
 PHASE INLI2 % 2 1 2 !
 CONST INLI2 : IN% LI : IN LI% : !
$
$ Prototype AuCu3 (cP4, Fm-3m)
$
 PHASE INLI3_L12 % 2 1 3 !
 CONST INLI3_L12 : IN : LI : !
$
$ Prototype In3Li13 (cF128, Fd-3m)
$
 PHASE IN3LI13 % 2 3 13 !
 CONST IN3LI13 : IN : LI : !
$ ------------------------------------------------------------------------------
$ Defaults
$
 DEFINE-SYSTEM-DEFAULT ELEMENT 2 !
 DEFAULT-COM DEFINE_SYSTEM_ELEMENT VA !
 TYPE-DEF % SEQ * !
 TYPE-DEF A GES AMEND_PHASE_DESCRIPTION @ MAGNETIC -3 0.28 !
 TYPE-DEF B GES AMEND_PHASE_DESCRIPTION @ MAGNETIC -1 0.4 !
 FUNCTION ZERO      298.15  0;                                         6000 N !
 FUNCTION UN_ASS    298.15  0;                                         6000 N !
 FUNCTION R         298.15  +8.31451;                                  6000 N !
$ ------------------------------------------------------------------------------
$ Element data
$ ------------------------------------------------------------------------------
$ In
$
$ FCC_A1 and TET_ALPHA1 revised in unary 4.1
$ BCT_A5 and RHOMBOHEDRAL_A7 added in unary 4.1
$ TET_ALPHA1 revised in unary 5.0 (using the value from 99Ans)
$ DHCP added in unary 5.0
$
$ There is quite a bit of confusion about TET_ALPHA1_A6. The structure is
$ the same as In (TETRAGONAL_A6), but with a different (presumably) c/a ratio.
$ TET_ALPHA1_A6 is present in Bi-In, In-Pb and In-Sn (possibly more). Between
$ the TETRAGONAL_A6 (In-ss) and TET_ALPHA1_A6 there is a narrow two-phase
$ region. In each system a different G(TET_ALPHA1_A6,IN) lattice stability
$ was used.
$ In 91Din a value from an unpublished revision of the Bi-In system by
$ P.-Y. Chevalier 1990 is included. In SGTE Unary V 4.4 a value from 98Boa
$ for the In-Pb system is included. 98Boa treated the TET_ALPHA1_A6
$ phase in Bi-In and In-Pb as two different phases and used the lattice
$ stability from 88Che0 for the Bi-In branch of this phase. Finally, SGTE
$ unary V 5.0 uses a value from an unpublished evaluation by 99Ans of the
$ In-Sn system. Due to the close proximity of the TETRAGONAL_A6 and
$ TET_ALPHA1_A6 phases in these systems, any change of lattice stability
$ will cause a distortion of the phase diagram and require reoptimisation.
$
$ The DHCP phase is labelled D0_24 in 03Liu and alpha-prime in 92Ans. The
$ phase is present between the fcc and hcp phases in the Au-Sn and Au-In
$ systems.
$
 PAR  G(TETRAGONAL_A6,IN),,             +GHSERIN;                3800 N 91Din !
 PAR  G(FCC_A1,IN:VA),,                 +GHSERIN+162.061;        3800 N 98Boa !
$PAR  G(FCC_A1,IN:VA),,                 +GHSERIN+123-0.1988*T;   3800 N 91Din !
 PAR  G(BCC_A2,IN:VA),,                 +GHSERIN+800-0.8*T;      3800 N 91Din !
 PAR  G(HCP_A3,IN:VA),,                 +GHSERIN+533-0.6868*T;   3800 N 91Din !
$PAR  G(DHCP,IN),,                      +GHSERIN+520-0.384*T;    3800 N 92Ans !
$PAR  G(TET_ALPHA1_A6,IN),,             +GHSERIN+123-0.1988*T;   3800 N 99Ans1 !
$PAR  G(TET_ALPHA1_A6,IN),,             +GHSERIN+0.31*T;         3800 N 98Boa !
$PAR  G(TET_ALPHA1_A6,IN),,             +GHSERIN+193-0.16479*T;  3800 N 91Din !
$PAR  G(TET_ALPHA1_A6,IN),,             +GHSERIN-33+0.16*T;      3800 N 88Che0 !
$PAR  G(BCT_A5,IN),,                    +GHSERIN
$            +5040.87-3.33969*T;                                 3800 N 99Ans1 !
$PAR  G(BCT_A5,IN),,                    +GHSERIN+2092;           3800 N 03Liu1 !
$PAR  G(RHOMBOHEDRAL_A7,IN),,           +GHSERIN+4184;           3800 N 88Che0 !
 PAR  G(LIQUID,IN),,                    +GLIQIN;                 3800 N 91Din !
$
 PAR  G(INLI_B32,IN:IN),,               +2*GHSERIN+22000+43*T;,,      N 20Zho !
 PAR  G(INLI2,IN:IN),,                  +3*GHSERIN+5000;,,            N 20Zho !
$
 FUNCTION GHSERIN   298.15  -6978.89+92.338115*T-21.8386*T*LN(T)
       -0.00572566*T**2-2.120321E-06*T**3-22906*T**(-1);
       429.75  Y  -7033.516+124.476588*T-27.4562*T*LN(T)
       +5.4607E-04*T**2-8.367E-08*T**3-211708*T**(-1)+3.53116E+22*T**(-9);
      3800.00  N !
 FUNCTION GLIQIN    298.15  +3282.092-7.63686*T+GHSERIN-5.59058E-20*T**7;
       429.75  Y  +3283.706-7.640804*T+GHSERIN-3.53116E+22*T**(-9);
      3800.00  N !
$ ------------------------------------------------------------------------------
$ Li
$
$ TETRAGONAL_A6 from 20Zho not included in unary
$
 PAR  G(BCC_A2,LI:VA)           200.00  +GHSERLI;                3000 N 91Din !
 PAR  G(FCC_A1,LI:VA)           200.00  +GHSERLI-108+1.3*T;      3000 N 91Din !
 PAR  G(HCP_A3,LI:VA)           200.00  +GHSERLI-154+2*T;        3000 N 91Din !
 PAR  G(TETRAGONAL_A6,LI)       200.00  +GHSERLI+523.77;         3000 N 20Zho !
 PAR  G(LIQUID,LI)              200.00  +GLIQLI;                 3000 N 91Din !
$
 PAR  G(INLI_B32,LI:LI),,               +2*GHSERLI+9000;,,            N 20Zho !
 PAR  G(INLI2,LI:LI),,                  +3*GHSERLI+5034+15.63*T;,,    N 20Zho !
$
 FUNCTION GHSERLI   200.00  -10583.817+217.637482*T-38.940488*T*LN(T)
       +0.035466931*T**2-1.9869816E-05*T**3+159994*T**(-1);
       453.60  Y  -559579.123+10547.8799*T-1702.88865*T*LN(T)
       +2.25832944*T**2-5.71066077E-04*T**3+33885874*T**(-1);
       500.00  Y  -9062.994+179.278285*T-31.2283718*T*LN(T)
       +0.002633221*T**2-4.38058E-07*T**3-102387*T**(-1);
      3000.00  N !
 FUNCTION GLIQLI    200.00  +2700.205-5.795621*T+GHSERLI;
       250.00  Y  +12015.027-362.187078*T+61.6104424*T*LN(T)
       -0.182426463*T**2+6.3955671E-05*T**3-559968*T**(-1);
       453.60  Y  -6057.31+172.652183*T-31.2283718*T*LN(T)
       +0.002633221*T**2-4.38058E-07*T**3-102387*T**(-1);
       500.00  Y  +3005.684-6.626102*T+GHSERLI;
      3000.00  N !
$ ------------------------------------------------------------------------------
$ Binary system
$
$ X. Zhou, F. Zhang, S. Liu, Y. Du, B. Jin, Calphad, 70, 101779(2020).
$
$ Checked against paper and author's tdb. Checked at 6000 K.
$
$ Associate liquid model. The associate has a positive energy of formation,
$ which makes no sense.
$
 PAR  G(LIQUID,IN2LI3),,                +2*GLIQIN+3*GLIQLI
             +12000+40*T;,,                                           N 20Zho !
 PAR  L(LIQUID,IN,LI;0),,               -54000+18*T;,,                N 20Zho !
 PAR  L(LIQUID,IN,IN2LI3;0),,           -185000-6*T;,,                N 20Zho !
 PAR  L(LIQUID,IN,IN2LI3;1),,           +34000-20*T;,,                N 20Zho !
 PAR  L(LIQUID,IN2LI3,LI;0),,           -213000-12*T;,,               N 20Zho !
 PAR  L(LIQUID,IN2LI3,LI;1),,           -22000-12*T;,,                N 20Zho !
$
 PAR  L(BCC_A2,IN,LI:VA;0),,            +UN_ASS;,,                    N !
 PAR  L(TETRAGONAL_A6,IN,LI;0),,        -47158.56;,,                  N 20Zho !
$
 PAR  G(INLI_B32,IN:LI),,               +GHSERIN+GHSERLI
             -51000+6.33*T;,,                                         N 20Zho !
 PAR  G(INLI_B32,LI:IN),,               +GHSERLI+GHSERIN;,,           N 20Zho !
 PAR  L(INLI_B32,IN,LI:LI;0),,          -81000+30*T;,,                N 20Zho !
 PAR  L(INLI_B32,IN:IN,LI;0),,          -47000-38.2*T;,,              N 20Zho !
$
 PAR  G(IN2LI3,IN:LI),,                 +2*GHSERIN+3*GHSERLI
             -149987.69+48*T;,,                                       N 20Zho !
$
 PAR  G(INLI2,IN:LI),,                  +GHSERIN+2*GHSERLI
             -94469.84+37*T;,,                                        N 20Zho !
 PAR  G(INLI2,LI:IN),,                  +ZERO;,,                      N 20Zho !
 PAR  L(INLI2,IN,LI:LI;0),,             -7534.87-25*T;,,              N 20Zho !
$
 PAR  G(INLI3_L12,IN:LI),,              +GHSERIN+3*GHSERLI
             -100413.56+36.98*T;,,                                    N 20Zho !
 PAR  G(IN3LI13,IN:LI),,                +3*GHSERIN+13*GHSERLI
             -320000+108*T;,,                                         N 20Zho !
$ ------------------------------------------------------------------------------
$
$
 LIST-OF-REFERENCE
 NUMBER  SOURCE
  Null   'Unknown source'
  Same   'Same or similar interaction as in the corresponding stable phase'
  COST   'COST 507 database'
  88Che0 'P.-Y Chevalier, Calphad, 12, 383-92(1988)
          SGTE unary database V.4.1, 1999; In'
  91Din  'A.T. Dinsdale, Calphad, 15, 317-425(1991).'
  92Ans  'I. Ansara, J.-Ph. Nabot, Calphad, 16, 13-18(1992),
          SGTE unary database V.5.0, 2009; In'
  97Ans  'I. Ansara, N. Dupin, H.L. Lukas, B. Sundman,
          J. Alloys Compd., 247, 20-30(1997); Al-Ni'
  98Boa  'D. Boa, I. Ansara, Thermochim. Acta, 314, 79-86(1998),
          SGTE unary database V.4.1, 1999; In, Pb, In-Pb, Bi-In-Pb'
  99Ans1 'I. Ansara, S.G. Fries, H.L. Lukas, unpublished, 1999,
          SGTE unary database V.5.0, 2009; In, Sn'
  20Zho  'X. Zhou, F. Zhang, S. Liu, Y. Du, B. Jin,
          Calphad, 70, 101779(2020); Li, In-Li'
!

File: data/databases/sgte-binary/InLi-22Gie.tdb
$
$ Database for In-Li from W. Gierlotka et al. 2022.
$
$ W. Gierlotka, W. Gasior, A. Debski, M. Zabrocki,
$ J. Mining Metall. B, 58, 75-84(2022).
$
$ Dataset created 2022.11.20 by Bengt Hallstedt.
$
$ Associate liquid model.
$
$ Compounds are modelled with, in part, large delta-cP without any heat
$ capacity data. There are large temperature dependencies.
$
$ Too large enthalpies of formation for the compounds.
$
$ InLi2 becomes stable again above 3700 K.
$
$ Invariant equilibria differ by up to 10 K.
$
$ ------------------------------------------------------------------------------
 TEMP-LIM 298.15 6000.00 !
$
$ELEMENT NAME  REF. STATE               ATOMIC MASS H298-H0    S298    !
$
 ELEMENT VA   VACUUM                      0.0          0.0      0.0    ! 
 ELEMENT IN   TETRAGONAL_A6             114.82      6610.0     57.65   ! 
 ELEMENT LI   BCC_A2                      6.941     4632.00    29.12   ! 
$ ------------------------------------------------------------------------------
$ Species
$
 SPECIE  INLI                               IN1LI1 !
$ ------------------------------------------------------------------------------
$ Phase definitions
$
 PHASE LIQUID:L % 1 1 !
 CONST LIQUID:L : IN INLI LI : !
$
$ Fcc (cF4) and MeX (cF8)
$
 PHASE FCC_A1 %A 2 1 1 !
 CONST FCC_A1 : IN LI : VA : !
$
$ Bcc (cI2, Im-3m)
$
 PHASE BCC_A2 %B 2 1 3 !
 CONST BCC_A2 : IN LI% : VA : !
$
$ Hcp (hP2, P6_3/mmc) and Me2X (NiAs-type, hP4, P6_3/mmc, B8_1)
$
 PHASE HCP_A3 %A 2 1 0.5 !
 CONST HCP_A3 : IN LI : VA : !
$
$ Prototype In (tI2, I4/mmm)
$
 PHASE TETRAGONAL_A6 % 1 1 !
 CONST TETRAGONAL_A6 : IN% LI : !
$
$ Prototype NaTl (cF16, Fd-3m)
$
 PHASE INLI_B32 % 2 1 1 !
 CONST INLI_B32 : IN% LI : LI% VA : !
$
$ Prototype Al2Li3 (hR5, R-3m)
$
 PHASE IN2LI3 % 2 2 3 !
 CONST IN2LI3 : IN : LI : !
$
$ Prototype GaLi2 (oC12, Cmcm)
$
 PHASE INLI2 % 2 1 2 !
 CONST INLI2 : IN : LI : !
$
$ Prototype In3Li13 (cF128, Fd-3m)
$
 PHASE IN3LI13 % 2 3 13 !
 CONST IN3LI13 : IN : LI : !
$
$ unknown structure
$
 PHASE INLI6 % 2 1 6 !
 CONST INLI6 : IN : LI : !
$ ------------------------------------------------------------------------------
$ Defaults
$
 DEFINE-SYSTEM-DEFAULT ELEMENT 2 !
 DEFAULT-COM DEFINE_SYSTEM_ELEMENT VA !
 TYPE-DEF % SEQ * !
 TYPE-DEF A GES AMEND_PHASE_DESCRIPTION @ MAGNETIC -3 0.28 !
 TYPE-DEF B GES AMEND_PHASE_DESCRIPTION @ MAGNETIC -1 0.4 !
 FUNCTION ZERO      298.15  0;                                         6000 N !
 FUNCTION UN_ASS    298.15  0;                                         6000 N !
 FUNCTION R         298.15  +8.31451;                                  6000 N !
$ ------------------------------------------------------------------------------
$ Element data
$ ------------------------------------------------------------------------------
$ In
$
$ FCC_A1 and TET_ALPHA1 revised in unary 4.1
$ BCT_A5 and RHOMBOHEDRAL_A7 added in unary 4.1
$ TET_ALPHA1 revised in unary 5.0 (using the value from 99Ans)
$ DHCP added in unary 5.0
$
$ There is quite a bit of confusion about TET_ALPHA1_A6. The structure is
$ the same as In (TETRAGONAL_A6), but with a different (presumably) c/a ratio.
$ TET_ALPHA1_A6 is present in Bi-In, In-Pb and In-Sn (possibly more). Between
$ the TETRAGONAL_A6 (In-ss) and TET_ALPHA1_A6 there is a narrow two-phase
$ region. In each system a different G(TET_ALPHA1_A6,IN) lattice stability
$ was used.
$ In 91Din a value from an unpublished revision of the Bi-In system by
$ P.-Y. Chevalier 1990 is included. In SGTE Unary V 4.4 a value from 98Boa
$ for the In-Pb system is included. 98Boa treated the TET_ALPHA1_A6
$ phase in Bi-In and In-Pb as two different phases and used the lattice
$ stability from 88Che0 for the Bi-In branch of this phase. Finally, SGTE
$ unary V 5.0 uses a value from an unpublished evaluation by 99Ans of the
$ In-Sn system. Due to the close proximity of the TETRAGONAL_A6 and
$ TET_ALPHA1_A6 phases in these systems, any change of lattice stability
$ will cause a distortion of the phase diagram and require reoptimisation.
$
$ The DHCP phase is labelled D0_24 in 03Liu and alpha-prime in 92Ans. The
$ phase is present between the fcc and hcp phases in the Au-Sn and Au-In
$ systems.
$
 PAR  G(TETRAGONAL_A6,IN),,             +GHSERIN;                3800 N 91Din !
 PAR  G(FCC_A1,IN:VA),,                 +GHSERIN+162.061;        3800 N 98Boa !
$PAR  G(FCC_A1,IN:VA),,                 +GHSERIN+123-0.1988*T;   3800 N 91Din !
 PAR  G(BCC_A2,IN:VA),,                 +GHSERIN+800-0.8*T;      3800 N 91Din !
 PAR  G(HCP_A3,IN:VA),,                 +GHSERIN+533-0.6868*T;   3800 N 91Din !
$PAR  G(DHCP,IN),,                      +GHSERIN+520-0.384*T;    3800 N 92Ans !
$PAR  G(TET_ALPHA1_A6,IN),,             +GHSERIN+123-0.1988*T;   3800 N 99Ans1 !
$PAR  G(TET_ALPHA1_A6,IN),,             +GHSERIN+0.31*T;         3800 N 98Boa !
$PAR  G(TET_ALPHA1_A6,IN),,             +GHSERIN+193-0.16479*T;  3800 N 91Din !
$PAR  G(TET_ALPHA1_A6,IN),,             +GHSERIN-33+0.16*T;      3800 N 88Che0 !
$PAR  G(BCT_A5,IN),,                    +GHSERIN
$            +5040.87-3.33969*T;                                 3800 N 99Ans1 !
$PAR  G(BCT_A5,IN),,                    +GHSERIN+2092;           3800 N 03Liu1 !
$PAR  G(RHOMBOHEDRAL_A7,IN),,           +GHSERIN+4184;           3800 N 88Che0 !
 PAR  G(LIQUID,IN),,                    +GLIQIN;                 3800 N 91Din !
$
 PAR  G(INLI_B32,IN:VA),,               +GHSERIN+10000;,,             N 22Gie !
$
 FUNCTION GHSERIN   298.15  -6978.89+92.338115*T-21.8386*T*LN(T)
       -0.00572566*T**2-2.120321E-06*T**3-22906*T**(-1);
       429.75  Y  -7033.516+124.476588*T-27.4562*T*LN(T)
       +5.4607E-04*T**2-8.367E-08*T**3-211708*T**(-1)+3.53116E+22*T**(-9);
      3800.00  N !
 FUNCTION GLIQIN    298.15  +3282.092-7.63686*T+GHSERIN-5.59058E-20*T**7;
       429.75  Y  +3283.706-7.640804*T+GHSERIN-3.53116E+22*T**(-9);
      3800.00  N !
$ ------------------------------------------------------------------------------
$ Li
$
$ TETRAGONAL_A6 from 20Zho and 22Gie not included in unary
$
 PAR  G(BCC_A2,LI:VA)           200.00  +GHSERLI;                3000 N 91Din !
 PAR  G(FCC_A1,LI:VA)           200.00  +GHSERLI-108+1.3*T;      3000 N 91Din !
 PAR  G(HCP_A3,LI:VA)           200.00  +GHSERLI-154+2*T;        3000 N 91Din !
$PAR  G(TETRAGONAL_A6,LI)       200.00  +GHSERLI+523.77;         3000 N 20Zho !
 PAR  G(TETRAGONAL_A6,LI)       200.00  +GHSERLI+96.4;           3000 N 22Gie !
 PAR  G(LIQUID,LI)              200.00  +GLIQLI;                 3000 N 91Din !
$
 PAR  G(INLI_B32,LI:LI),,               +2*GHSERLI+20000;,,           N 22Gie !
 PAR  G(INLI_B32,LI:VA),,               +GHSERLI-18914.52+100*T;,,    N 22Gie !
$
 FUNCTION GHSERLI   200.00  -10583.817+217.637482*T-38.940488*T*LN(T)
       +0.035466931*T**2-1.9869816E-05*T**3+159994*T**(-1);
       453.60  Y  -559579.123+10547.8799*T-1702.88865*T*LN(T)
       +2.25832944*T**2-5.71066077E-04*T**3+33885874*T**(-1);
       500.00  Y  -9062.994+179.278285*T-31.2283718*T*LN(T)
       +0.002633221*T**2-4.38058E-07*T**3-102387*T**(-1);
      3000.00  N !
 FUNCTION GLIQLI    200.00  +2700.205-5.795621*T+GHSERLI;
       250.00  Y  +12015.027-362.187078*T+61.6104424*T*LN(T)
       -0.182426463*T**2+6.3955671E-05*T**3-559968*T**(-1);
       453.60  Y  -6057.31+172.652183*T-31.2283718*T*LN(T)
       +0.002633221*T**2-4.38058E-07*T**3-102387*T**(-1);
       500.00  Y  +3005.684-6.626102*T+GHSERLI;
      3000.00  N !
$ ------------------------------------------------------------------------------
$ Binary system
$
$ W. Gierlotka, W. Gasior, A. Debski, M. Zabrocki,
$ J. Mining Metall. B, 58, 75-84(2022).
$
$ Checked against paper. Checked at 6000 K.
$
$ Associate liquid model.
$
$ Compounds are modelled with, in part, large delta-cP without any heat
$ capacity data. There are large temperature dependencies.
$
$ Too large enthalpies of formation for the compounds.
$
$ InLi2 becomes stable again above 3700 K.
$
$ Invariant equilibria differ by up to 10 K.
$
 PAR  G(LIQUID,INLI),,                  +GLIQIN+GLIQLI
             -41511.85+3.7319*T;,,                                    N 22Gie !
 PAR  L(LIQUID,IN,INLI;0),,             -9400.39-15.3466*T;,,         N 22Gie !
 PAR  L(LIQUID,INLI,LI;0),,             -50379.64+20.279*T;,,         N 22Gie !
 PAR  L(LIQUID,INLI,LI;1),,             +3820.32-1.1837*T;,,          N 22Gie !
$
 PAR  L(BCC_A2,IN,LI:VA;0),,            +UN_ASS;,,                    N !
 PAR  L(TETRAGONAL_A6,IN,LI;0),,        -58600.23;,,                  N 22Gie !
$
 PAR  G(INLI_B32,IN:LI),,               +GHSERIN+GHSERLI
             -98434.41+55.3295*T;,,                                   N 22Gie !
 PAR  L(INLI_B32,IN,LI:*;0),,           -18464.71-70.5668*T;,,        N 22Gie !
 PAR  L(INLI_B32,IN,LI:*;1),,           +47382.29-37.3892*T;,,        N 22Gie !
 PAR  L(INLI_B32,*:LI,VA;0),,           +61209.82-95.9394*T;,,        N 22Gie !
$
 PAR  G(IN2LI3,IN:LI),,                 +2*GHSERIN+3*GHSERLI
             -254024.89+792.4355*T-95.5259*T*LN(T);,,                 N 22Gie !
 PAR  G(INLI2,IN:LI),,                  +GHSERIN+2*GHSERLI
             -134998.27+437.0727*T-53.8317*T*LN(T);,,                 N 22Gie !
 PAR  G(IN3LI13,IN:LI),,                +3*GHSERIN+13*GHSERLI
             -402819.03+134.8964*T+10.4201*T*LN(T);,,                 N 22Gie !
 PAR  G(INLI6,IN:LI),,                  +GHSERIN+6*GHSERLI
             -134228.95+20.6122*T+6.6984*T*LN(T);,,                   N 22Gie !
$ ------------------------------------------------------------------------------
$
$
 LIST-OF-REFERENCE
 NUMBER  SOURCE
  Null   'Unknown source'
  Same   'Same or similar interaction as in the corresponding stable phase'
  COST   'COST 507 database'
  88Che0 'P.-Y Chevalier, Calphad, 12, 383-92(1988)
          SGTE unary database V.4.1, 1999; In'
  91Din  'A.T. Dinsdale, Calphad, 15, 317-425(1991).'
  92Ans  'I. Ansara, J.-Ph. Nabot, Calphad, 16, 13-18(1992),
          SGTE unary database V.5.0, 2009; In'
  97Ans  'I. Ansara, N. Dupin, H.L. Lukas, B. Sundman,
          J. Alloys Compd., 247, 20-30(1997); Al-Ni'
  98Boa  'D. Boa, I. Ansara, Thermochim. Acta, 314, 79-86(1998),
          SGTE unary database V.4.1, 1999; In, Pb, In-Pb, Bi-In-Pb'
  99Ans1 'I. Ansara, S.G. Fries, H.L. Lukas, unpublished, 1999,
          SGTE unary database V.5.0, 2009; In, Sn'
  20Zho  'X. Zhou, F. Zhang, S. Liu, Y. Du, B. Jin,
          Calphad, 70, 101779(2020); Li'
  22Gie  'W. Gierlotka, W. Gasior, A. Debski, M. Zabrocki,
          J. Mining Metall. B, 58, 75-84(2022); Li, In-Li'
!

File: data/databases/sgte-binary/InMn-15Wan.tdb
$
$ Database for In-Mn from L.Y. Wang et al. 2015.
$
$ L.Y. Wang, J. Wang, C.F. Zhu, G. Cheng, C.Y. Tang, G.H. Rao, H.Y. Zhou,
$ Thermochim. Acta, 607, 74-81(2015).
$
$ Dataset created 2018.10.03 by Bengt Hallstedt.
$ 2021.01.17: Modified for use with GES6.
$
$ Old data used for fcc-In.
$
$ ------------------------------------------------------------------------------
 TEMP-LIM 298.15 6000.00 !
$
$ELEMENT NAME  REF. STATE               ATOMIC MASS H298-H0    S298    !
$
 ELEMENT VA   VACUUM                      0.0          0.0      0.0    ! 
 ELEMENT IN   TETRAGONAL_A6             114.82      6610.0     57.65   ! 
 ELEMENT MN   CBCC_A12                   54.9380    4995.696   32.2206 ! 
$ ------------------------------------------------------------------------------
$ Phase definitions
$
 PHASE LIQUID:L % 1 1 !
 CONST LIQUID:L : IN MN : !
$
$ Fcc (cF4) and MeX (cF8)
$
 PHASE FCC_A1 %A 2 1 1 !
 CONST FCC_A1 : IN MN% : VA : !
$
$ Bcc (cI2, Im-3m)
$
 PHASE BCC_A2 %B 2 1 3 !
 CONST BCC_A2 : IN MN% : VA : !
$
$ Hcp (hP2, P6_3/mmc) and Me2X (NiAs-type, hP4, P6_3/mmc, B8_1)
$
 PHASE HCP_A3 %A 2 1 0.5 !
 CONST HCP_A3 : IN MN : VA : !
$
$ Prototype In (tI2, I4/mmm)
$
 PHASE TETRAGONAL_A6 % 1 1 !
 CONST TETRAGONAL_A6 : IN : !
$
$ Prototype alpha-Mn (cI58, I-43m)
$
 PHASE CBCC_A12 % 2 1 1 !
 CONST CBCC_A12 : IN MN% : VA : !
$
$ Prototype beta-Mn (cP20, P4_132)
$
 PHASE CUB_A13 % 2 1 1 !
 CONST CUB_A13 : IN MN% : VA : !
$
$ Prototype Al4Cu9 (cP52, P-43m)
$
 PHASE INMN3_D83 % 2 1 3 !
 CONST INMN3_D83 : IN : MN : !
$ ------------------------------------------------------------------------------
$ Defaults
$
 DEFINE-SYSTEM-DEFAULT ELEMENT 2 !
 DEFAULT-COM DEFINE_SYSTEM_ELEMENT VA !
 TYPE-DEF % SEQ * !
 TYPE-DEF A GES AMEND_PHASE_DESCRIPTION @ MAGNETIC -3 0.28 !
 TYPE-DEF B GES AMEND_PHASE_DESCRIPTION @ MAGNETIC -1 0.4 !
 FUNCTION ZERO      298.15  0;                                         6000 N !
 FUNCTION UN_ASS    298.15  0;                                         6000 N !
 FUNCTION R         298.15  +8.31451;                                  6000 N !
$ ------------------------------------------------------------------------------
$ Element data
$ ------------------------------------------------------------------------------
$ In
$
$ FCC_A1 and TET_ALPHA1 revised in unary 4.1
$ BCT_A5 and RHOMBOHEDRAL_A7 added in unary 4.1
$ TET_ALPHA1 revised in unary 5.0 (using the value from 99Ans)
$ DHCP added in unary 5.0
$
$ CBCC_A12 and CUB_A13 from 15Wan not included in unary
$
$ There is quite a bit of confusion about TET_ALPHA1_A6. The structure is
$ the same as In (TETRAGONAL_A6), but with a different (presumably) c/a ratio.
$ TET_ALPHA1_A6 is present in Bi-In, In-Pb and In-Sn (possibly more). Between
$ the TETRAGONAL_A6 (In-ss) and TET_ALPHA1_A6 there is a narrow two-phase
$ region. In each system a different G(TET_ALPHA1_A6,IN) lattice stability
$ was used.
$ In 91Din a value from an unpublished revision of the Bi-In system by
$ P.-Y. Chevalier 1990 is included. In SGTE Unary V 4.4 a value from 98Boa
$ for the In-Pb system is included. 98Boa treated the TET_ALPHA1_A6
$ phase in Bi-In and In-Pb as two different phases and used the lattice
$ stability from 88Che0 for the Bi-In branch of this phase. Finally, SGTE
$ unary V 5.0 uses a value from an unpublished evaluation by 99Ans of the
$ In-Sn system. Due to the close proximity of the TETRAGONAL_A6 and
$ TET_ALPHA1_A6 phases in these systems, any change of lattice stability
$ will cause a distortion of the phase diagram and require reoptimisation.
$
$ The DHCP phase is labelled D0_24 in 03Liu and alpha-prime in 92Ans. The
$ phase is present between the fcc and hcp phases in the Au-Sn and Au-In
$ systems.
$
 PAR  G(TETRAGONAL_A6,IN),,             +GHSERIN;                3800 N 91Din !
$PAR  G(FCC_A1,IN:VA),,                 +GHSERIN+162.061;        3800 N 98Boa !
 PAR  G(FCC_A1,IN:VA),,                 +GHSERIN+123-0.1988*T;   3800 N 91Din !
 PAR  G(BCC_A2,IN:VA),,                 +GHSERIN+800-0.8*T;      3800 N 91Din !
 PAR  G(HCP_A3,IN:VA),,                 +GHSERIN+533-0.6868*T;   3800 N 91Din !
$PAR  G(DHCP,IN),,                      +GHSERIN+520-0.384*T;    3800 N 92Ans !
$PAR  G(TET_ALPHA1_A6,IN),,             +GHSERIN+123-0.1988*T;   3800 N 99Ans1 !
$PAR  G(TET_ALPHA1_A6,IN),,             +GHSERIN+0.31*T;         3800 N 98Boa !
$PAR  G(TET_ALPHA1_A6,IN),,             +GHSERIN+193-0.16479*T;  3800 N 91Din !
$PAR  G(TET_ALPHA1_A6,IN),,             +GHSERIN-33+0.16*T;      3800 N 88Che0 !
$PAR  G(BCT_A5,IN),,                    +GHSERIN
$            +5040.87-3.33969*T;                                 3800 N 99Ans1 !
$PAR  G(BCT_A5,IN),,                    +GHSERIN+2092;           3800 N 03Liu1 !
$PAR  G(RHOMBOHEDRAL_A7,IN),,           +GHSERIN+4184;           3800 N 88Che0 !
 PAR  G(CBCC_A12,IN:VA),,               +GHSERIN+1323-0.1988*T;  3800 N 15Wan !
 PAR  G(CUB_A13,IN:VA),,                +GHSERIN+2523-0.1988*T;  3800 N 15Wan !
 PAR  G(LIQUID,IN),,                    +GLIQIN;                 3800 N 91Din !
$
 FUNCTION GHSERIN   298.15  -6978.89+92.338115*T-21.8386*T*LN(T)
       -0.00572566*T**2-2.120321E-06*T**3-22906*T**(-1);
       429.75  Y  -7033.516+124.476588*T-27.4562*T*LN(T)
       +5.4607E-04*T**2-8.367E-08*T**3-211708*T**(-1)+3.53116E+22*T**(-9);
      3800.00  N !
 FUNCTION GLIQIN    298.15  +3282.092-7.63686*T+GHSERIN-5.59058E-20*T**7;
       429.75  Y  +3283.706-7.640804*T+GHSERIN-3.53116E+22*T**(-9);
      3800.00  N !
$ ------------------------------------------------------------------------------
$ Mn
$
 PAR  G(CBCC_A12,MN:VA),,               +GHSERMN;                2000 N 91Din !
 PAR  TC(CBCC_A12,MN:VA),,               -285.00;                2000 N 91Din !
 PAR  BM(CBCC_A12,MN:VA),,                 -0.66;                2000 N 91Din !
 PAR  G(CUB_A13,MN:VA),,                +GCUBMN;                 2000 N 91Din !
 PAR  G(FCC_A1,MN:VA),,                 +GFCCMN;                 2000 N 91Din !
 PAR  TC(FCC_A1,MN:VA),,                -1620.00;                2000 N 91Din !
 PAR  BM(FCC_A1,MN:VA),,                   -1.86;                2000 N 91Din !
 PAR  G(BCC_A2,MN:VA),,                 +GBCCMN;                 2000 N 91Din !
 PAR  TC(BCC_A2,MN:VA),,                 -580.00;                2000 N 91Din !
 PAR  BM(BCC_A2,MN:VA),,                   -0.27;                2000 N 91Din !
 PAR  G(HCP_A3,MN:VA),,                 +GHCPMN;                 2000 N 91Din !
 PAR  TC(HCP_A3,MN:VA),,                -1620.00;                2000 N 91Din !
 PAR  BM(HCP_A3,MN:VA),,                   -1.86;                2000 N 91Din !
 PAR  G(LIQUID,MN),,                    +GLIQMN;                 2000 N 91Din !
$
 FUNCTION GHSERMN   298.15  -8115.28+130.059*T-23.4582*T*LN(T)
       -0.00734768*T**2+69827*T**(-1);
      1519.00  Y  -28733.41+312.2648*T-48*T*LN(T)+1.656847E+30*T**(-9);
      2000.00  N !
 FUNCTION GCUBMN    298.15  -5800.4+135.995*T-24.8785*T*LN(T)
       -0.00583359*T**2+70269*T**(-1);
      1519.00  Y  +442.65-0.9715*T+GHSERMN+2.310723E+30*T**(-9);
      2000.00  N !
 FUNCTION GFCCMN    298.15  -3439.3+131.884*T-24.5177*T*LN(T)
       -0.006*T**2+69600*T**(-1);
      1519.00  Y  +2663.31-2.5984*T+GHSERMN+2.205113E+30*T**(-9);
      2000.00  N !
 FUNCTION GBCCMN    298.15  -3235.3+127.85*T-23.7*T*LN(T)
       -0.00744271*T**2+60000*T**(-1);
      1519.00  Y  +5544.58-4.5605*T+GHSERMN-3.91695E+29*T**(-9);
      2000.00  N !
 FUNCTION GHCPMN    298.15  -4439.3+133.007*T-24.5177*T*LN(T)
       -0.006*T**2+69600*T**(-1);
      1519.00  Y  +1663.31-1.4754*T+GHSERMN+2.205113E+30*T**(-9);
      2000.00  N !
 FUNCTION GLIQMN    298.15  +17859.91-12.6208*T+GHSERMN-4.41929E-21*T**7;
      1519.00  Y  -9993.9+299.036*T-48*T*LN(T);
      2000.00  N !
$ ------------------------------------------------------------------------------
$ Binary system
$
$ L.Y. Wang, J. Wang, C.F. Zhu, G. Cheng, C.Y. Tang, G.H. Rao, H.Y. Zhou,
$ Thermochim. Acta, 607, 74-81(2015).
$
$ Checked against paper. Checked at 6000 K.
$
$ Old data used for fcc-In.
$
 PAR  L(LIQUID,IN,MN;0),,               +15257.37-3.4339*T;,,         N 15Wan !
 PAR  L(LIQUID,IN,MN;1),,               -3595.94+4.3009*T;,,          N 15Wan !
 PAR  L(LIQUID,IN,MN;2),,               +3225.06;,,                   N 15Wan !
$
 PAR  L(FCC_A1,IN,MN:VA;0),,            +20000-3.6*T;,,               N 15Wan !
 PAR  L(BCC_A2,IN,MN:VA;0),,            +20700;,,                     N 15Wan !
 PAR  L(CBCC_A12,IN,MN:VA;0),,          +22843.95;,,                  N 15Wan !
 PAR  L(CUB_A13,IN,MN:VA;0),,           +14250;,,                     N 15Wan !
$
 PAR  G(INMN3_D83,IN:MN),,              +GHSERIN+3*GHSERMN
             +2680-13.54*T;,,                                         N 15Wan !
$
$ Metastable
$
 PAR  L(HCP_A3,IN,MN:VA;0),,            +20000-3.6*T;,,               N Same !
$ ------------------------------------------------------------------------------
$
$
 LIST-OF-REFERENCE
 NUMBER  SOURCE
  Null   'Unknown source'
  Same   'Same or similar interaction as in the corresponding stable phase'
  COST   'COST 507 database'
  88Che0 'P.-Y Chevalier, Calphad, 12, 383-92(1988)
          SGTE unary database V.4.1, 1999; In'
  91Din  'A.T. Dinsdale, Calphad, 15, 317-425(1991).'
  92Ans  'I. Ansara, J.-Ph. Nabot, Calphad, 16, 13-18(1992),
          SGTE unary database V.5.0, 2009; In'
  98Boa  'D. Boa, I. Ansara, Thermochim. Acta, 314, 79-86(1998),
          SGTE unary database V.4.1, 1999; In, Pb, In-Pb, Bi-In-Pb'
  99Ans1 'I. Ansara, S.G. Fries, H.L. Lukas, unpublished, 1999,
          SGTE unary database V.5.0, 2009; In, Sn'
  15Wan  'L.Y. Wang, J. Wang, C.F. Zhu, G. Cheng, C.Y. Tang, G.H. Rao,
          H.Y. Zhou, Thermochim. Acta, 607, 74-81(2015); In, In-Mn'
!

File: data/databases/sgte-binary/InN-02Ond.tdb
$
$ Database for In-N from B. Onderka et al. 2002.
$
$ B. Onderka, J. Unland, R. Schmid-Fetzer, J. Mater. Res., 17, 3065-83(2002).
$
$ Dataset created 2018.10.03 by Bengt Hallstedt.
$ 2021.01.17: Modified for use with GES6.
$
$ There is a large uncertainty concerning the enthalpy of formation of InN.
$ This is their third version. In this the thermodynamic properties of InN are
$ consistent with measured properties and decomposition temperatures at high P.
$ The decomposition temperature of InN at 1 bar is at 234 K instead of the
$ observed 773 K. Formation of InN under these conditions has not been observed.
$ See further discussion in the paper.
$
$ New value for liquid N.
$
$ ------------------------------------------------------------------------------
 TEMP-LIM 298.15 6000.00 !
$
$ELEMENT NAME  REF. STATE               ATOMIC MASS H298-H0    S298    !
$
 ELEMENT VA   VACUUM                      0.0          0.0      0.0    ! 
 ELEMENT IN   TETRAGONAL_A6             114.82      6610.0     57.65   ! 
 ELEMENT N    1/2_MOLE_N2(G)             14.007     4335.0     95.751  ! 
$ ------------------------------------------------------------------------------
$ Species
$
 SPECIE  N2                                 N2 !
 SPECIE  N3                                 N3 !
$ ------------------------------------------------------------------------------
$ Phase definitions
$
 PHASE LIQUID:L % 1 1 !
 CONST LIQUID:L : IN N : !
$
$ Fcc (cF4) and MeX (cF8)
$
 PHASE FCC_A1 %A 2 1 1 !
 CONST FCC_A1 : IN : N VA% : !
$
$ Bcc (cI2, Im-3m)
$
 PHASE BCC_A2 %B 2 1 3 !
 CONST BCC_A2 : IN : N VA% : !
$
$ Hcp (hP2, P6_3/mmc) and Me2X (NiAs-type, hP4, P6_3/mmc, B8_1)
$
 PHASE HCP_A3 %A 2 1 0.5 !
 CONST HCP_A3 : IN : N VA% : !
$
$ Prototype In (tI2, I4/mmm)
$
 PHASE TETRAGONAL_A6 % 1 1 !
 CONST TETRAGONAL_A6 : IN : !
$
$ Prototype ZnS 2H (hP4, P6_3mc)
$
 PHASE INN_B4 % 2 1 1 !
 CONST INN_B4 : IN : N : !
$
 PHASE N2GAS % 1 1 !
 CONST N2GAS : N2 : !
$
 PHASE GAS:G % 1 1 !
 CONST GAS:G : N N2 N3 : !
$ ------------------------------------------------------------------------------
$ Defaults
$
 DEFINE-SYSTEM-DEFAULT ELEMENT 2 !
 DEFAULT-COM DEFINE_SYSTEM_ELEMENT VA !
 DEFAULT-COM REJECT_PHASE GAS FCC_A1 BCC_A2 HCP_A3 !
 TYPE-DEF % SEQ * !
 TYPE-DEF A GES AMEND_PHASE_DESCRIPTION @ MAGNETIC -3 0.28 !
 TYPE-DEF B GES AMEND_PHASE_DESCRIPTION @ MAGNETIC -1 0.4 !
 FUNCTION ZERO      298.15  0;                                         6000 N !
 FUNCTION UN_ASS    298.15  0;                                         6000 N !
 FUNCTION R         298.15  +8.31451;                                  6000 N !
 FUNCTION RTLNP     298.15  +8.31451*T*LN(1E-05*P);                    6000 N !
$ ------------------------------------------------------------------------------
$ Element data
$ ------------------------------------------------------------------------------
$ In
$
$ FCC_A1 and TET_ALPHA1 revised in unary 4.1
$ BCT_A5 and RHOMBOHEDRAL_A7 added in unary 4.1
$ TET_ALPHA1 revised in unary 5.0 (using the value from 99Ans)
$ DHCP added in unary 5.0
$
$ CBCC_A12 and CUB_A13 from 15Wan not included in unary
$
$ There is quite a bit of confusion about TET_ALPHA1_A6. The structure is
$ the same as In (TETRAGONAL_A6), but with a different (presumably) c/a ratio.
$ TET_ALPHA1_A6 is present in Bi-In, In-Pb and In-Sn (possibly more). Between
$ the TETRAGONAL_A6 (In-ss) and TET_ALPHA1_A6 there is a narrow two-phase
$ region. In each system a different G(TET_ALPHA1_A6,IN) lattice stability
$ was used.
$ In 91Din a value from an unpublished revision of the Bi-In system by
$ P.-Y. Chevalier 1990 is included. In SGTE Unary V 4.4 a value from 98Boa
$ for the In-Pb system is included. 98Boa treated the TET_ALPHA1_A6
$ phase in Bi-In and In-Pb as two different phases and used the lattice
$ stability from 88Che0 for the Bi-In branch of this phase. Finally, SGTE
$ unary V 5.0 uses a value from an unpublished evaluation by 99Ans of the
$ In-Sn system. Due to the close proximity of the TETRAGONAL_A6 and
$ TET_ALPHA1_A6 phases in these systems, any change of lattice stability
$ will cause a distortion of the phase diagram and require reoptimisation.
$
$ The DHCP phase is labelled D0_24 in 03Liu and alpha-prime in 92Ans. The
$ phase is present between the fcc and hcp phases in the Au-Sn and Au-In
$ systems.
$
 PAR  G(TETRAGONAL_A6,IN),,             +GHSERIN;                3800 N 91Din !
 PAR  G(FCC_A1,IN:VA),,                 +GHSERIN+162.061;        3800 N 98Boa !
$PAR  G(FCC_A1,IN:VA),,                 +GHSERIN+123-0.1988*T;   3800 N 91Din !
 PAR  G(BCC_A2,IN:VA),,                 +GHSERIN+800-0.8*T;      3800 N 91Din !
 PAR  G(HCP_A3,IN:VA),,                 +GHSERIN+533-0.6868*T;   3800 N 91Din !
$PAR  G(DHCP,IN),,                      +GHSERIN+520-0.384*T;    3800 N 92Ans !
$PAR  G(TET_ALPHA1_A6,IN),,             +GHSERIN+123-0.1988*T;   3800 N 99Ans1 !
$PAR  G(TET_ALPHA1_A6,IN),,             +GHSERIN+0.31*T;         3800 N 98Boa !
$PAR  G(TET_ALPHA1_A6,IN),,             +GHSERIN+193-0.16479*T;  3800 N 91Din !
$PAR  G(TET_ALPHA1_A6,IN),,             +GHSERIN-33+0.16*T;      3800 N 88Che0 !
$PAR  G(BCT_A5,IN),,                    +GHSERIN
$            +5040.87-3.33969*T;                                 3800 N 99Ans1 !
$PAR  G(BCT_A5,IN),,                    +GHSERIN+2092;           3800 N 03Liu1 !
$PAR  G(RHOMBOHEDRAL_A7,IN),,           +GHSERIN+4184;           3800 N 88Che0 !
$PAR  G(CBCC_A12,IN:VA),,               +GHSERIN+1323-0.1988*T;  3800 N 15Wan !
$PAR  G(CUB_A13,IN:VA),,                +GHSERIN+2523-0.1988*T;  3800 N 15Wan !
 PAR  G(LIQUID,IN),,                    +GLIQIN;                 3800 N 91Din !
$
 FUNCTION GHSERIN   298.15  -6978.89+92.338115*T-21.8386*T*LN(T)
       -0.00572566*T**2-2.120321E-06*T**3-22906*T**(-1);
       429.75  Y  -7033.516+124.476588*T-27.4562*T*LN(T)
       +5.4607E-04*T**2-8.367E-08*T**3-211708*T**(-1)+3.53116E+22*T**(-9);
      3800.00  N !
 FUNCTION GLIQIN    298.15  +3282.092-7.63686*T+GHSERIN-5.59058E-20*T**7;
       429.75  Y  +3283.706-7.640804*T+GHSERIN-3.53116E+22*T**(-9);
      3800.00  N !
$ ------------------------------------------------------------------------------
$ N
$
$ There is a small change in G(GAS,N) from SGSUB 1992 to 1994
$ G(GAS,N2) has a competely different expression in SGSUB 1994 and 1997
$ compared to the unary database.
$ G(GAS,N3) is considerably changed from SGSUB 1992 to 1994.
$
$ LIQUID from 02Ond not included in unary
$
 PAR  G(N2GAS,N2),,                     +2*GHSERNN+RTLNP;,,           N 91Din !
$PAR  G(LIQUID,N),,                     +GHSERNN+29950+59.02*T;,,     N 91Din !
 PAR  G(LIQUID,N),,                     +GHSERNN+88830+59.02*T;,,     N 02Ond !
$
 PAR  G(GAS,N),,                        +F12658T+RTLNP;,,             N 97SUB !
 PAR  G(GAS,N2),,                       +2*GHSERNN+RTLNP;,,           N 91Din !
 PAR  G(GAS,N3),,                       +F12909T+RTLNP;,,             N 97SUB !
$
 FUNCTION GHSERNN   298.15  -3750.675-9.45425*T-12.7819*T*LN(T)
       -0.00176686*T**2+2.681E-09*T**3-32374*T**(-1);
       950.00  Y  -7358.85+17.2003*T-16.3699*T*LN(T)
       -6.5107E-04*T**2+3.0097E-08*T**3+563070*T**(-1);
      3350.00  Y  -16392.8+50.26*T-20.4695*T*LN(T)
       +2.39754E-04*T**2-8.333E-09*T**3+4596375*T**(-1);
      6000.00  N !
$ N(g)
 FUNCTION F12658T   298.15  +466446.153-13.3752574*T-20.89393*T*LN(T)
       +8.45521E-05*T**2-1.0018685E-08*T**3+2788.7865*T**(-1);
      2950.00  Y  +481259.035-52.5441353*T-16.37613*T*LN(T)
       -2.283738E-04*T**2-2.78997167E-08*T**3-7559105*T**(-1);
      6000.00  N !
$ N2(g) from SGSUB 1997
 FUNCTION F12845T   298.15  -8000.12556-8.81620364*T-27.22332*T*LN(T)
       -0.0012599175*T**2-5.39381E-07*T**3-38326.695*T**(-1);
       800.00  Y  -10569.6463+2.77534156*T-28.42384*T*LN(T)
       -0.003189275*T**2+2.06638E-07*T**3+416969.05*T**(-1);
      2200.00  Y  -22468.6305+71.8176271*T-37.55014*T*LN(T)
       -6.158995E-06*T**2-4.22547E-09*T**3+3427512*T**(-1);
      6000.00  N !
$ N3(g)
 FUNCTION F12909T   298.15  +426260.222-44.8788468*T-24.40177*T*LN(T)
       -0.02510581*T**2+3.41313667E-06*T**3+61652.95*T**(-1);
       800.00  Y  +409926.892+144.323862*T-52.34995*T*LN(T)
       -0.0035522355*T**2+2.39819667E-07*T**3+1869491.5*T**(-1);
      2200.00  Y  +398090.062+216.588607*T-61.96494*T*LN(T)
       -5.55378E-05*T**2+1.47712917E-09*T**3+4654831*T**(-1);
      6000.00  N !
$ ------------------------------------------------------------------------------
$ Binary system
$
$ B. Onderka, J. Unland, R. Schmid-Fetzer, J. Mater. Res., 17, 3065-83(2002).
$
$ Checked against paper. Checked at 6000 K.
$
$ There is a large uncertainty concerning the enthalpy of formation of InN.
$ This is their third version. In this the thermodynamic properties of InN are
$ consistent with measured properties and decomposition temperatures at high P.
$ The decomposition temperature of InN at 1 bar is at 234 K instead of the
$ observed 773 K. Formation of InN under these conditions has not been observed.
$ See further discussion in the paper.
$
$ New value for liquid N.
$
 PAR  L(LIQUID,IN,N;0),,                -132.34+16.6443*T;,,          N 02Ond !
$
 PAR  G(INN_B4,IN:N),,                  -45934.5+293.48*T
             -47.605*T*LN(T)-0.0021968*T**2+439170*T**(-1);,,         N 02Ond !
$ ------------------------------------------------------------------------------
$
$
 LIST-OF-REFERENCE
 NUMBER  SOURCE
  Null   'Unknown source'
  Same   'Same or similar interaction as in the corresponding stable phase'
  COST   'COST 507 database'
  88Che0 'P.-Y Chevalier, Calphad, 12, 383-92(1988)
          SGTE unary database V.4.1, 1999; In'
  91Din  'A.T. Dinsdale, Calphad, 15, 317-425(1991).'
  92Ans  'I. Ansara, J.-Ph. Nabot, Calphad, 16, 13-18(1992),
          SGTE unary database V.5.0, 2009; In'
  97SUB  'SGTE substance database, version 1997'
  98Boa  'D. Boa, I. Ansara, Thermochim. Acta, 314, 79-86(1998),
          SGTE unary database V.4.1, 1999; In, Pb'
  99Ans1 'I. Ansara, S.G. Fries, H.L. Lukas, unpublished, 1999,
          SGTE unary database V.5.0, 2009; In, Sn'
  02Ond  'B. Onderka, J. Unland, R. Schmid-Fetzer,
          J. Mater. Res., 17, 3065-83(2002); N, In-N'
  15Wan  'L.Y. Wang, J. Wang, C.F. Zhu, G. Cheng, C.Y. Tang, G.H. Rao,
          H.Y. Zhou, Thermochim. Acta, 607, 74-81(2015); In'
!
