Repository: orchid-calphad/orchid-project.org

# orchid-project.org

Website and released data of **ORCHID** (Open Repository for CALPHAD Hypotheses, Intelligence, and Discovery),
served by GitHub Pages at https://orchid-project.org. Releases are archived on Zenodo (one DOI per version).

- `index.html`, `catalog/`, `best-practices.html` — static, self-contained pages (generated in the ORCHID tooling).
- `data/` — released data: catalog, redistributable TDB files, convex hulls. Licences: `data/LICENSES.md`, `data/NOTICE.md`.
- `llms.txt`, `data/croissant.json`, `CITATION.cff`, `.zenodo.json` — machine-readable metadata.

Only data with clear redistribution rights are published.

File: data/databases/sgte-binary/InSb-94Ans-LB.tdb
$
$ Database for In-Sb from I. Ansara et al. 1994 (Included in LB Vol. 3)
$
$ I. Ansara, C. Chatillon, H.L. Lukas, T. Nishizawa, H. Ohtani, K. Ishida,
$ M. Hillert, B. Sundman, B.B. Argent, A. Watson, T.G. Chart, T. Anderson,
$ Calphad, 18, 177-222(1994).
$
$ Dataset created 2013.12.22 by Bengt Hallstedt.
$ 2021.01.17: Modified for use with GES6.
$
$ This dataset (and LBall-v7+fun.tdb) includes a small solubility of In
$ in Sb (RHOMBOHEDRAL_A7), which is not included in the calculated phase
$ diagram in the LB book or in the original publication.
$
$ ------------------------------------------------------------------------------
 TEMP-LIM 298.15 6000.00 !
$
$ELEMENT NAME  REF. STATE               ATOMIC MASS H298-H0    S298    !
$
 ELEMENT VA   VACUUM                      0.0          0.0      0.0    ! 
 ELEMENT IN   TETRAGONAL_A6             114.82      6610.0     57.65   ! 
 ELEMENT SB   RHOMBOHEDRAL_A7           121.75      5870.152   45.5219 ! 
$ ------------------------------------------------------------------------------
$ Phase definitions
$
 PHASE LIQUID:L % 1 1 !
 CONST LIQUID:L : IN SB : !
$
$ Fcc (cF4) and MeX (cF8)
$
 PHASE FCC_A1 %A 2 1 1 !
 CONST FCC_A1 : IN SB : VA : !
$
$ Bcc (cI2, Im-3m)
$
 PHASE BCC_A2 %B 2 1 3 !
 CONST BCC_A2 : IN SB : VA : !
$
$ Hcp (hP2, P6_3/mmc) and Me2X (NiAs-type, hP4, P6_3/mmc, B8_1)
$
 PHASE HCP_A3 %A 2 1 0.5 !
 CONST HCP_A3 : IN SB : VA : !
$
$ Prototype In (tI2, I4/mmm)
$
 PHASE TETRAGONAL_A6 % 1 1 !
 CONST TETRAGONAL_A6 : IN : !
$
$ Prototype alpha-As (hR2, R-3m)
$
 PHASE RHOMBOHEDRAL_A7 % 1 1 !
 CONST RHOMBOHEDRAL_A7 : IN SB% : !
$
$ Prototype ZnS (cF8, F-43m)
$
 PHASE ZINCBLENDE_B3 % 2 1 1 !
 CONST ZINCBLENDE_B3 : IN : SB : !
$ ------------------------------------------------------------------------------
$ Defaults
$
 DEFINE-SYSTEM-DEFAULT ELEMENT 2 !
 DEFAULT-COM DEFINE_SYSTEM_ELEMENT VA !
 TYPE-DEF % SEQ * !
 TYPE-DEF A GES AMEND_PHASE_DESCRIPTION @ MAGNETIC -3 0.28 !
 TYPE-DEF B GES AMEND_PHASE_DESCRIPTION @ MAGNETIC -1 0.4 !
 FUNCTION ZERO      298.15  0;                                         6000 N !
 FUNCTION UN_ASS    298.15  0;                                         6000 N !
 FUNCTION R         298.15  +8.31451;                                  6000 N !
$ ------------------------------------------------------------------------------
$ Element data
$ ------------------------------------------------------------------------------
$ In
$
$ FCC_A1 and TET_ALPHA1 revised in unary 4.1
$ BCT_A5 and RHOMBOHEDRAL_A7 added in unary 4.1
$ TET_ALPHA1 revised in unary 5.0 (using the value from 99Ans)
$ DHCP added in unary 5.0
$
$ There is quite a bit of confusion about TET_ALPHA1_A6. The structure is
$ the same as In (TETRAGONAL_A6), but with a different (presumably) c/a ratio.
$ TET_ALPHA1_A6 is present in Bi-In, In-Pb and In-Sn (possibly more). Between
$ the TETRAGONAL_A6 (In-ss) and TET_ALPHA1_A6 there is a narrow two-phase
$ region. In each system a different G(TET_ALPHA1_A6,IN) lattice stability
$ was used.
$ In 91Din a value from an unpublished revision of the Bi-In system by
$ P.-Y. Chevalier 1990 is included. In SGTE Unary V 4.4 a value from 98Boa
$ for the In-Pb system is included. 98Boa treated the TET_ALPHA1_A6
$ phase in Bi-In and In-Pb as two different phases and used the lattice
$ stability from 88Che0 for the Bi-In branch of this phase. Finally, SGTE
$ unary V 5.0 uses a value from an unpublished evaluation by 99Ans of the
$ In-Sn system. Due to the close proximity of the TETRAGONAL_A6 and
$ TET_ALPHA1_A6 phases in these systems, any change of lattice stability
$ will cause a distortion of the phase diagram and require reoptimisation.
$
$ The DHCP phase is labelled D0_24 in 03Liu and alpha-prime in 92Ans. The
$ phase is present between the fcc and hcp phases in the Au-Sn and Au-In
$ systems.
$
 PAR  G(TETRAGONAL_A6,IN),,             +GHSERIN;                3800 N 91Din !
 PAR  G(FCC_A1,IN:VA),,                 +GHSERIN+162.061;        3800 N 98Boa !
$PAR  G(FCC_A1,IN:VA),,                 +GHSERIN+123-0.1988*T;   3800 N 91Din !
 PAR  G(BCC_A2,IN:VA),,                 +GHSERIN+800-0.8*T;      3800 N 91Din !
 PAR  G(HCP_A3,IN:VA),,                 +GHSERIN+533-0.6868*T;   3800 N 91Din !
$PAR  G(DHCP,IN),,                      +GHSERIN+520-0.384*T;    3800 N 92Ans !
$PAR  G(TET_ALPHA1_A6,IN),,             +GHSERIN+123-0.1988*T;   3800 N 99Ans1 !
$PAR  G(TET_ALPHA1_A6,IN),,             +GHSERIN+0.31*T;         3800 N 98Boa !
$PAR  G(TET_ALPHA1_A6,IN),,             +GHSERIN+193-0.16479*T;  3800 N 91Din !
$PAR  G(TET_ALPHA1_A6,IN),,             +GHSERIN-33+0.16*T;      3800 N 88Che0 !
$PAR  G(BCT_A5,IN),,                    +GHSERIN
$            +5040.87-3.33969*T;                                 3800 N 99Ans1 !
 PAR  G(RHOMBOHEDRAL_A7,IN),,           +GHSERIN+4184;           3800 N 88Che0 !
 PAR  G(LIQUID,IN),,                    +GLIQIN;                 3800 N 91Din !
$
 FUNCTION GHSERIN   298.15  -6978.89+92.338115*T-21.8386*T*LN(T)
       -0.00572566*T**2-2.120321E-06*T**3-22906*T**(-1);
       429.75  Y  -7033.516+124.476588*T-27.4562*T*LN(T)
       +5.4607E-04*T**2-8.367E-08*T**3-211708*T**(-1)+3.53116E+22*T**(-9);
      3800.00  N !
 FUNCTION GLIQIN    298.15  +3282.092-7.63686*T+GHSERIN-5.59058E-20*T**7;
       429.75  Y  +3283.706-7.640804*T+GHSERIN-3.53116E+22*T**(-9);
      3800.00  N !
$ ------------------------------------------------------------------------------
$ Sb
$
$ BCT_A5 revised in unary 3.0
$
$ BCT_A5 the value from 91Din is used in LBall-v7+fun.tdb.
$ BCT_A5 the value from 96SGUN is used in SGSOL 5.0.
$ It is only needed in Sb-Sn.
$
 PAR  G(RHOMBOHEDRAL_A7,SB),,           +GHSERSB;                2000 N 91Din !
 PAR  G(FCC_A1,SB:VA),,                 +GHSERSB+19874-13.7*T;   2000 N 91Din !
 PAR  G(BCC_A2,SB:VA),,                 +GHSERSB+19874-15.1*T;   2000 N 91Din !
 PAR  G(HCP_A3,SB:VA),,                 +GHSERSB+19874-13*T;     2000 N 91Din !
$PAR  G(BCT_A5,SB),,                    +GHSERSB+13000-8*T;      2000 N 96SGUN !
$PAR  G(BCT_A5,SB),,                    +GHSERSB+1000;           2000 N 91Din !
 PAR  G(LIQUID,SB),,                    +GLIQSB;                 2000 N 91Din !
$
 FUNCTION GHSERSB   298.15  -9242.858+156.154689*T-30.5130752*T*LN(T)
       +0.007748768*T**2-3.003415E-06*T**3+100625*T**(-1);
       903.78  Y  -11738.83+169.485872*T-31.38*T*LN(T)+1.616849E+27*T**(-9);
      2000.00  N !
 FUNCTION GLIQSB    298.15  +19822.328-21.923164*T+GHSERSB-1.74847E-20*T**7;
       903.78  Y  +8175.359+147.455986*T-31.38*T*LN(T);
      2000.00  N !
$ ------------------------------------------------------------------------------
$ Binary system
$
$ From I. Ansara et al. 1994 (Included in LB Vol. 3)
$
$ I. Ansara, C. Chatillon, H.L. Lukas, T. Nishizawa, H. Ohtani, K. Ishida,
$ M. Hillert, B. Sundman, B.B. Argent, A. Watson, T.G. Chart, T. Anderson,
$ Calphad, 18, 177-222(1994).
$
$ Checked against LB and paper. Checked at 6000 K.
$
$ This dataset (and LBall-v7+fun.tdb) includes a small solubility of In
$ in Sb (RHOMBOHEDRAL_A7), which is not included in the calculated phase
$ diagram in the LB book or in the original publication.
$
 PAR  L(LIQUID,IN,SB;0),,               -25631.2+102.9324*T
             -13.45816*T*LN(T);,,                                     N 94Ans !
 PAR  L(LIQUID,IN,SB;1),,               -2115.4-1.31907*T;,,          N 94Ans !
 PAR  L(LIQUID,IN,SB;2),,               +2908.9;,,                    N 94Ans !
$
 PAR  L(RHOMBOHEDRAL_A7,IN,SB),,        +15*T;,,                      N 99Ans2 !
$
 PAR  G(ZINCBLENDE_B3,IN:SB),,          +GHSERIN+GHSERSB
             -31698.6+0.586278*T+2.587162*T*LN(T);,,                  N 94Ans !
$
$ Metastable
$
 PAR  L(FCC_A1,IN,SB:VA;0),,            -20000+15*T;,,                N 99Ans2 !
$ ------------------------------------------------------------------------------
$
 ASSESSED_SYSTEM
  IN-SB(TDB -* +LIQUID +TETRA_A6 +FCC_A1 +RHOMBO_A7 +ZINCBL_B3
  ;P3 TMM:300/1500 *) !
$
$
 LIST-OF-REFERENCE
 NUMBER  SOURCE
  Null   'Unknown source'
  Same   'Same or similar interaction as in the corresponding stable phase'
  COST   'COST 507 database'
  88Che0 'P.-Y Chevalier, Calphad, 12, 383-92(1988)
          SGTE unary database V.4.1, 1999; In'
  91Din  'A.T. Dinsdale, Calphad, 15, 317-425(1991).'
  92Ans  'I. Ansara, J.-Ph. Nabot, Calphad, 16, 13-18(1992),
          SGTE unary database V.5.0, 2009; In'
  94Ans  'I. Ansara, C. Chatillon, H.L. Lukas, T. Nishizawa, H. Ohtani,
          K. Ishida, M. Hillert, B. Sundman, B.B. Argent, A. Watson,
          T.G. Chart, T. Anderson, Calphad, 18, 177-222(1994); In-Sb'
  96SGUN 'SGTE unary database V.3.0, 1996.'
  98Boa  'D. Boa, I. Ansara, Thermochim. Acta, 314, 79-86(1998),
          SGTE unary database V.4.1, 1999; In, Pb, In-Pb, Bi-In-Pb'
  99Ans1 'I. Ansara, S.G. Fries, H.L. Lukas, unpublished, 1999,
          SGTE unary database V.5.0, 2009; In, Sn'
  99Ans2 'I. Ansara, unpublished, 1999; In-Sb'
!

File: data/databases/sgte-binary/InSb-97Xie.tdb
$
$ Database for In-Sb from Y. Xie et al. 1997.
$
$ Y. Xie, Z. Qiao, X. Xing, C. Wang, J. Shen, Rare Met., 16, 81-89(1997).
$
$ Dataset created 2022.04.30 by Bengt Hallstedt.
$
$ ------------------------------------------------------------------------------
 TEMP-LIM 298.15 6000.00 !
$
$ELEMENT NAME  REF. STATE               ATOMIC MASS H298-H0    S298    !
$
 ELEMENT VA   VACUUM                      0.0          0.0      0.0    ! 
 ELEMENT IN   TETRAGONAL_A6             114.82      6610.0     57.65   ! 
 ELEMENT SB   RHOMBOHEDRAL_A7           121.75      5870.152   45.5219 ! 
$ ------------------------------------------------------------------------------
$ Phase definitions
$
 PHASE LIQUID:L % 1 1 !
 CONST LIQUID:L : IN SB : !
$
$ Fcc (cF4) and MeX (cF8)
$
 PHASE FCC_A1 %A 2 1 1 !
 CONST FCC_A1 : IN SB : VA : !
$
$ Bcc (cI2, Im-3m)
$
 PHASE BCC_A2 %B 2 1 3 !
 CONST BCC_A2 : IN SB : VA : !
$
$ Hcp (hP2, P6_3/mmc) and Me2X (NiAs-type, hP4, P6_3/mmc, B8_1)
$
 PHASE HCP_A3 %A 2 1 0.5 !
 CONST HCP_A3 : IN SB : VA : !
$
$ Prototype In (tI2, I4/mmm)
$
 PHASE TETRAGONAL_A6 % 1 1 !
 CONST TETRAGONAL_A6 : IN : !
$
$ Prototype alpha-As (hR2, R-3m)
$
 PHASE RHOMBOHEDRAL_A7 % 1 1 !
 CONST RHOMBOHEDRAL_A7 : SB : !
$
$ Prototype ZnS (cF8, F-43m)
$
 PHASE ZINCBLENDE_B3 % 2 1 1 !
 CONST ZINCBLENDE_B3 : IN : SB : !
$ ------------------------------------------------------------------------------
$ Defaults
$
 DEFINE-SYSTEM-DEFAULT ELEMENT 2 !
 DEFAULT-COM DEFINE_SYSTEM_ELEMENT VA !
 TYPE-DEF % SEQ * !
 TYPE-DEF A GES AMEND_PHASE_DESCRIPTION @ MAGNETIC -3 0.28 !
 TYPE-DEF B GES AMEND_PHASE_DESCRIPTION @ MAGNETIC -1 0.4 !
 FUNCTION ZERO      298.15  0;                                         6000 N !
 FUNCTION UN_ASS    298.15  0;                                         6000 N !
 FUNCTION R         298.15  +8.31451;                                  6000 N !
$ ------------------------------------------------------------------------------
$ Element data
$ ------------------------------------------------------------------------------
$ In
$
$ FCC_A1 and TET_ALPHA1 revised in unary 4.1
$ BCT_A5 and RHOMBOHEDRAL_A7 added in unary 4.1
$ TET_ALPHA1 revised in unary 5.0 (using the value from 99Ans)
$ DHCP added in unary 5.0
$
$ There is quite a bit of confusion about TET_ALPHA1_A6. The structure is
$ the same as In (TETRAGONAL_A6), but with a different (presumably) c/a ratio.
$ TET_ALPHA1_A6 is present in Bi-In, In-Pb and In-Sn (possibly more). Between
$ the TETRAGONAL_A6 (In-ss) and TET_ALPHA1_A6 there is a narrow two-phase
$ region. In each system a different G(TET_ALPHA1_A6,IN) lattice stability
$ was used.
$ In 91Din a value from an unpublished revision of the Bi-In system by
$ P.-Y. Chevalier 1990 is included. In SGTE Unary V 4.4 a value from 98Boa
$ for the In-Pb system is included. 98Boa treated the TET_ALPHA1_A6
$ phase in Bi-In and In-Pb as two different phases and used the lattice
$ stability from 88Che0 for the Bi-In branch of this phase. Finally, SGTE
$ unary V 5.0 uses a value from an unpublished evaluation by 99Ans of the
$ In-Sn system. Due to the close proximity of the TETRAGONAL_A6 and
$ TET_ALPHA1_A6 phases in these systems, any change of lattice stability
$ will cause a distortion of the phase diagram and require reoptimisation.
$
$ The DHCP phase is labelled D0_24 in 03Liu and alpha-prime in 92Ans. The
$ phase is present between the fcc and hcp phases in the Au-Sn and Au-In
$ systems.
$
 PAR  G(TETRAGONAL_A6,IN),,             +GHSERIN;                3800 N 91Din !
 PAR  G(FCC_A1,IN:VA),,                 +GHSERIN+162.061;        3800 N 98Boa !
$PAR  G(FCC_A1,IN:VA),,                 +GHSERIN+123-0.1988*T;   3800 N 91Din !
 PAR  G(BCC_A2,IN:VA),,                 +GHSERIN+800-0.8*T;      3800 N 91Din !
 PAR  G(HCP_A3,IN:VA),,                 +GHSERIN+533-0.6868*T;   3800 N 91Din !
$PAR  G(DHCP,IN),,                      +GHSERIN+520-0.384*T;    3800 N 92Ans !
$PAR  G(TET_ALPHA1_A6,IN),,             +GHSERIN+123-0.1988*T;   3800 N 99Ans1 !
$PAR  G(TET_ALPHA1_A6,IN),,             +GHSERIN+0.31*T;         3800 N 98Boa !
$PAR  G(TET_ALPHA1_A6,IN),,             +GHSERIN+193-0.16479*T;  3800 N 91Din !
$PAR  G(TET_ALPHA1_A6,IN),,             +GHSERIN-33+0.16*T;      3800 N 88Che0 !
$PAR  G(BCT_A5,IN),,                    +GHSERIN
$            +5040.87-3.33969*T;                                 3800 N 99Ans1 !
$PAR  G(RHOMBOHEDRAL_A7,IN),,           +GHSERIN+4184;           3800 N 88Che0 !
 PAR  G(LIQUID,IN),,                    +GLIQIN;                 3800 N 91Din !
$
 FUNCTION GHSERIN   298.15  -6978.89+92.338115*T-21.8386*T*LN(T)
       -0.00572566*T**2-2.120321E-06*T**3-22906*T**(-1);
       429.75  Y  -7033.516+124.476588*T-27.4562*T*LN(T)
       +5.4607E-04*T**2-8.367E-08*T**3-211708*T**(-1)+3.53116E+22*T**(-9);
      3800.00  N !
 FUNCTION GLIQIN    298.15  +3282.092-7.63686*T+GHSERIN-5.59058E-20*T**7;
       429.75  Y  +3283.706-7.640804*T+GHSERIN-3.53116E+22*T**(-9);
      3800.00  N !
$ ------------------------------------------------------------------------------
$ Sb
$
$ BCT_A5 revised in unary 3.0
$
$ BCT_A5 the value from 91Din is used in LBall-v7+fun.tdb.
$ BCT_A5 the value from 96SGUN is used in SGSOL 5.0.
$ It is only needed in Sb-Sn.
$
 PAR  G(RHOMBOHEDRAL_A7,SB),,           +GHSERSB;                2000 N 91Din !
 PAR  G(FCC_A1,SB:VA),,                 +GHSERSB+19874-13.7*T;   2000 N 91Din !
 PAR  G(BCC_A2,SB:VA),,                 +GHSERSB+19874-15.1*T;   2000 N 91Din !
 PAR  G(HCP_A3,SB:VA),,                 +GHSERSB+19874-13*T;     2000 N 91Din !
$PAR  G(BCT_A5,SB),,                    +GHSERSB+13000-8*T;      2000 N 96SGUN !
$PAR  G(BCT_A5,SB),,                    +GHSERSB+1000;           2000 N 91Din !
 PAR  G(LIQUID,SB),,                    +GLIQSB;                 2000 N 91Din !
$
 FUNCTION GHSERSB   298.15  -9242.858+156.154689*T-30.5130752*T*LN(T)
       +0.007748768*T**2-3.003415E-06*T**3+100625*T**(-1);
       903.78  Y  -11738.83+169.485872*T-31.38*T*LN(T)+1.616849E+27*T**(-9);
      2000.00  N !
 FUNCTION GLIQSB    298.15  +19822.328-21.923164*T+GHSERSB-1.74847E-20*T**7;
       903.78  Y  +8175.359+147.455986*T-31.38*T*LN(T);
      2000.00  N !
$ ------------------------------------------------------------------------------
$ Binary system
$
$ Y. Xie, Z. Qiao, X. Xing, C. Wang, J. Shen, Rare Met., 16, 81-89(1997).
$
$ Checked against paper. Checked at 6000 K.
$
 PAR  L(LIQUID,IN,SB;0),,               -28687.93+131.15345*T
             -16.59185*T*LN(T);,,                                     N 97Xie !
 PAR  L(LIQUID,IN,SB;1),,               -2643.56+1.63787*T;,,         N 97Xie !
 PAR  L(LIQUID,IN,SB;2),,               +2025.87+3.19147*T;,,         N 97Xie !
$
 PAR  G(ZINCBLENDE_B3,IN:SB),,          +GHSERIN+GHSERSB
             -26887.2+13.6576*T;,,                                    N 97Xie !
$ ------------------------------------------------------------------------------
$
 ASSESSED_SYSTEM
  IN-SB(TDB -* +LIQUID +TETRA_A6 +FCC_A1 +RHOMBO_A7 +ZINCBL_B3
  ;P3 TMM:300/1500 *) !
$
$
 LIST-OF-REFERENCE
 NUMBER  SOURCE
  Null   'Unknown source'
  Same   'Same or similar interaction as in the corresponding stable phase'
  COST   'COST 507 database'
  88Che0 'P.-Y Chevalier, Calphad, 12, 383-92(1988)
          SGTE unary database V.4.1, 1999; In'
  91Din  'A.T. Dinsdale, Calphad, 15, 317-425(1991).'
  92Ans  'I. Ansara, J.-Ph. Nabot, Calphad, 16, 13-18(1992),
          SGTE unary database V.5.0, 2009; In'
  96SGUN 'SGTE unary database V.3.0, 1996.'
  97Xie  'Y. Xie, Z. Qiao, X. Xing, C. Wang, J. Shen,
          Rare Met., 16, 81-89(1997); In-Sb'
  98Boa  'D. Boa, I. Ansara, Thermochim. Acta, 314, 79-86(1998),
          SGTE unary database V.4.1, 1999; In, Pb'
  99Ans1 'I. Ansara, S.G. Fries, H.L. Lukas, unpublished, 1999,
          SGTE unary database V.5.0, 2009; In, Sn'
!

File: data/databases/sgte-binary/InSc-18Hu.tdb
$
$ Database for In-Sc from Z. Hu et al. 2018.
$
$ Z. Hu, C. Huang, J. Tu, Y. Huang, A. Dong,
$ J. Mining Metall. B, 54, 161-67(2018).
$
$ Dataset created 2022.11.27 by Bengt Hallstedt.
$
$ Invariant eqilibria differ by up to 18 K. Rounding errors?
$
$ ------------------------------------------------------------------------------
 TEMP-LIM 298.15 6000.00 !
$
$ELEMENT NAME  REF. STATE               ATOMIC MASS H298-H0    S298    !
$
 ELEMENT VA   VACUUM                      0.0          0.0      0.0    ! 
 ELEMENT IN   TETRAGONAL_A6             114.82      6610.0     57.65   ! 
 ELEMENT SC   HCP_A3                     44.9559    5217.448   34.6435 ! 
$ ------------------------------------------------------------------------------
$ Phase definitions
$
 PHASE LIQUID:L % 1 1 !
 CONST LIQUID:L : IN SC : !
$
$ Fcc (cF4) and MeX (cF8)
$
 PHASE FCC_A1 %A 2 1 1 !
 CONST FCC_A1 : IN SC : VA : !
$
$ Bcc (cI2, Im-3m)
$
 PHASE BCC_A2 %B 2 1 3 !
 CONST BCC_A2 : IN SC% : VA : !
$
$ Hcp (hP2, P6_3/mmc) and Me2X (NiAs-type, hP4, P6_3/mmc, B8_1)
$
 PHASE HCP_A3 %A 2 1 0.5 !
 CONST HCP_A3 : IN SC% : VA : !
$
$ Prototype In (tI2, I4/mmm)
$
 PHASE TETRAGONAL_A6 % 1 1 !
 CONST TETRAGONAL_A6 : IN : !
$
$ Prototype AuCu3 (cP4, Pm-3m)
$
 PHASE IN3SC_L12 % 2 3 1 !
 CONST IN3SC_L12 : IN : SC : !
$
$ Prototype Ga2Zr (oC12, Cmmm)
$
 PHASE IN2SC % 2 2 1 !
 CONST IN2SC : IN : SC : !
$
$ Prototype AuCu (tP4, P4/mmm)
$
 PHASE INSC_L10 % 2 1 1 !
 CONST INSC_L10 : IN : SC : !
$
$ Prototype CsCl (cP2, Pm-3m)
$
 PHASE IN4SC5_B2 % 2 4 5 !
 CONST IN4SC5_B2 : IN : SC : !
$
$ Prototype InNi2 (hP6, P6_3/mmc)
$
 PHASE INSC2_B82 % 2 1 2 !
 CONST INSC2_B82 : IN : SC : !
$
$ Prototype CdMg3 (hP8, P6_3/mmc)
$
 PHASE INSC3_D019 % 2 1 3 !
 CONST INSC3_D019 : IN : SC : !
$ ------------------------------------------------------------------------------
$ Defaults
$
 DEFINE-SYSTEM-DEFAULT ELEMENT 2 !
 DEFAULT-COM DEFINE_SYSTEM_ELEMENT VA !
 TYPE-DEF % SEQ * !
 TYPE-DEF A GES AMEND_PHASE_DESCRIPTION @ MAGNETIC -3 0.28 !
 TYPE-DEF B GES AMEND_PHASE_DESCRIPTION @ MAGNETIC -1 0.4 !
 FUNCTION ZERO      298.15  0;                                         6000 N !
 FUNCTION UN_ASS    298.15  0;                                         6000 N !
 FUNCTION R         298.15  +8.31451;                                  6000 N !
$ ------------------------------------------------------------------------------
$ Element data
$ ------------------------------------------------------------------------------
$ In
$
$ FCC_A1 and TET_ALPHA1 revised in unary 4.1
$ BCT_A5 and RHOMBOHEDRAL_A7 added in unary 4.1
$ TET_ALPHA1 revised in unary 5.0 (using the value from 99Ans)
$ DHCP added in unary 5.0
$
$ There is quite a bit of confusion about TET_ALPHA1_A6. The structure is
$ the same as In (TETRAGONAL_A6), but with a different (presumably) c/a ratio.
$ TET_ALPHA1_A6 is present in Bi-In, In-Pb and In-Sn (possibly more). Between
$ the TETRAGONAL_A6 (In-ss) and TET_ALPHA1_A6 there is a narrow two-phase
$ region. In each system a different G(TET_ALPHA1_A6,IN) lattice stability
$ was used.
$ In 91Din a value from an unpublished revision of the Bi-In system by
$ P.-Y. Chevalier 1990 is included. In SGTE Unary V 4.4 a value from 98Boa
$ for the In-Pb system is included. 98Boa treated the TET_ALPHA1_A6
$ phase in Bi-In and In-Pb as two different phases and used the lattice
$ stability from 88Che0 for the Bi-In branch of this phase. Finally, SGTE
$ unary V 5.0 uses a value from an unpublished evaluation by 99Ans of the
$ In-Sn system. Due to the close proximity of the TETRAGONAL_A6 and
$ TET_ALPHA1_A6 phases in these systems, any change of lattice stability
$ will cause a distortion of the phase diagram and require reoptimisation.
$
$ The DHCP phase is labelled D0_24 in 03Liu and alpha-prime in 92Ans. The
$ phase is present between the fcc and hcp phases in the Au-Sn and Au-In
$ systems.
$
 PAR  G(TETRAGONAL_A6,IN),,             +GHSERIN;                3800 N 91Din !
 PAR  G(FCC_A1,IN:VA),,                 +GHSERIN+162.061;        3800 N 98Boa !
$PAR  G(FCC_A1,IN:VA),,                 +GHSERIN+123-0.1988*T;   3800 N 91Din !
 PAR  G(BCC_A2,IN:VA),,                 +GHSERIN+800-0.8*T;      3800 N 91Din !
 PAR  G(HCP_A3,IN:VA),,                 +GHSERIN+533-0.6868*T;   3800 N 91Din !
$PAR  G(DHCP,IN),,                      +GHSERIN+520-0.384*T;    3800 N 92Ans !
$PAR  G(TET_ALPHA1_A6,IN),,             +GHSERIN+123-0.1988*T;   3800 N 99Ans1 !
$PAR  G(TET_ALPHA1_A6,IN),,             +GHSERIN+0.31*T;         3800 N 98Boa !
$PAR  G(TET_ALPHA1_A6,IN),,             +GHSERIN+193-0.16479*T;  3800 N 91Din !
$PAR  G(TET_ALPHA1_A6,IN),,             +GHSERIN-33+0.16*T;      3800 N 88Che0 !
$PAR  G(BCT_A5,IN),,                    +GHSERIN
$            +5040.87-3.33969*T;                                 3800 N 99Ans1 !
$PAR  G(RHOMBOHEDRAL_A7,IN),,           +GHSERIN+4184;           3800 N 88Che0 !
 PAR  G(LIQUID,IN),,                    +GLIQIN;                 3800 N 91Din !
$
 FUNCTION GHSERIN   298.15  -6978.89+92.338115*T-21.8386*T*LN(T)
       -0.00572566*T**2-2.120321E-06*T**3-22906*T**(-1);
       429.75  Y  -7033.516+124.476588*T-27.4562*T*LN(T)
       +5.4607E-04*T**2-8.367E-08*T**3-211708*T**(-1)+3.53116E+22*T**(-9);
      3800.00  N !
 FUNCTION GLIQIN    298.15  +3282.092-7.63686*T+GHSERIN-5.59058E-20*T**7;
       429.75  Y  +3283.706-7.640804*T+GHSERIN-3.53116E+22*T**(-9);
      3800.00  N !
$ ------------------------------------------------------------------------------
$ Sc
$
$ FCC_A1 and DHCP added in unary 4.4
$
 PAR  G(HCP_A3,SC:VA),,                 +GHSERSC;                3200 N 91Din !
 PAR  G(BCC_A2,SC:VA),,                 +GBCCSC;                 3200 N 91Din !
 PAR  G(FCC_A1,SC:VA),,                 +GHSERSC+5000;           3200 N 99Cac !
$PAR  G(DHCP,SC),,                      +GHSERSC
$            +1200+0.4157255*T;                                  3200 N 00Nor2 !
 PAR  G(LIQUID,SC),,                    +GLIQSC;                 3200 N 91Din !
$
 FUNCTION GHSERSC   298.15  -8689.547+153.48097*T-28.1882*T*LN(T)
       +0.00321892*T**2-1.64531E-06*T**3+72177*T**(-1);
       800.00  Y  -7511.295+132.759582*T-24.9132*T*LN(T)
       -5.73295E-04*T**2-8.59345E-07*T**3;
      1608.00  Y  +261143.04-1817.92245*T+241.441051*T*LN(T)
       -0.117529396*T**2+8.7398E-06*T**3-50607159*T**(-1);
      2000.00  Y  -30515.246+286.474338*T-44.2249*T*LN(T);
      3200.00  N !
 FUNCTION GBCCSC    298.15  +1979.728-1.024135*T+GHSERSC;
      1000.00  Y  +230161.408-2004.05469*T+276.76664*T*LN(T)
       -0.167120107*T**2+1.5637371E-05*T**3-33783257*T**(-1);
      1608.00  Y  -25928.011+283.642312*T-44.2249*T*LN(T);
      2000.00  Y  +4587.235-2.832026*T+GHSERSC;
      3200.00  N !
 FUNCTION GLIQSC    298.15  +6478.66+45.427539*T-10.7967803*T*LN(T)
       -0.020636524*T**2+2.13106E-06*T**3-158106*T**(-1);
      1608.00  Y  -11832.111+275.871695*T-44.2249*T*LN(T);
      3200.00  N !
$ ------------------------------------------------------------------------------
$ Binary system
$
$ Z. Hu, C. Huang, J. Tu, Y. Huang, A. Dong,
$ J. Mining Metall. B, 54, 161-67(2018).
$
$ Checked against paper. Checked at 6000 K.
$
$ Invariant eqilibria differ by up to 18 K. Rounding errors?
$
 PAR  L(LIQUID,IN,SC;0),,               -96394.19;,,                  N 18Hu !
 PAR  L(LIQUID,IN,SC;1),,               +40221.46-9.8*T;,,            N 18Hu !
 PAR  L(LIQUID,IN,SC;2),,               +3200;,,                      N 18Hu !
$
 PAR  L(BCC_A2,IN,SC:VA;0),,            -100806.23;,,                 N 18Hu !
 PAR  L(BCC_A2,IN,SC:VA;1),,            +21202.68;,,                  N 18Hu !
$
 PAR  L(HCP_A3,IN,SC:VA;0),,            -95743.42;,,                  N 18Hu !
 PAR  L(HCP_A3,IN,SC:VA;1),,            +23197.63;,,                  N 18Hu !
$
 PAR  G(IN3SC_L12,IN:SC),,              +3*GHSERIN+GHSERSC
             -119572+19.04*T;,,                                       N 18Hu !
 PAR  G(IN2SC,IN:SC),,                  +2*GHSERIN+GHSERSC
             -108889.46+18.98*T;,,                                    N 18Hu !
 PAR  G(INSC_L10,IN:SC),,               +GHSERIN+GHSERSC
             -82200+8.69*T;,,                                         N 18Hu !
 PAR  G(IN4SC5_B2,IN:SC),,              +4*GHSERIN+5*GHSERSC
             -363654.29+25.99*T;,,                                    N 18Hu !
 PAR  G(INSC2_B82,IN:SC),,              +GHSERIN+2*GHSERSC
             -112484.2+5.1171264*T;,,                                 N 18Hu !
 PAR  G(INSC3_D019,IN:SC),,             +GHSERIN+3*GHSERSC
             -115904.59;,,                                            N 18Hu !
$
$ Metastable
$
 PAR  L(FCC_A1,IN,SC:VA;0),,            -100806.23;,,                 N Same !
 PAR  L(FCC_A1,IN,SC:VA;1),,            +23197.63;,,                  N Same !
$ ------------------------------------------------------------------------------
$
$
 LIST-OF-REFERENCE
 NUMBER  SOURCE
  Null   'Unknown source'
  Same   'Same or similar interaction as in the corresponding stable phase'
  COST   'COST 507 database'
  88Che0 'P.-Y Chevalier, Calphad, 12, 383-92(1988)
          SGTE unary database V.4.1, 1999; In'
  91Din  'A.T. Dinsdale, Calphad, 15, 317-425(1991).'
  92Ans  'I. Ansara, J.-Ph. Nabot, Calphad, 16, 13-18(1992),
          SGTE unary database V.5.0, 2009; In'
  98Boa  'D. Boa, I. Ansara, Thermochim. Acta, 314, 79-86(1998),
          SGTE unary database V.4.1, 1999; In, Pb'
  99Ans1 'I. Ansara, S.G. Fries, H.L. Lukas, unpublished, 1999,
          SGTE unary database V.5.0, 2009; In, Sn'
  99Cac  'G. Cacciamani, P. Riani, G. Borzone, N. Parodi, A. Saccone, R. Ferro,
          A. Pisch, R. Schmid-Fetzer, Intermetallics, 7, 101-8(1999),
          SGTE unary database V.4.4, 2001; Sc'
  00Nor2 'S. Norgren, PhD Thesis, KTH, Stockholm, 2000,
          SGTE unary database V.4.4, 2001; Nd, Sc'
  18Hu   'Z. Hu, C. Huang, J. Tu, Y. Huang, A. Dong,
          J. Mining Metall. B, 54, 161-67(2018); In-Sc'
!

File: data/databases/sgte-binary/InSe-03Li.tdb
$
$ Database for In-Se from J.-B. Li et al. 2003
$
$ J.-B. Li, M.-C. Record, J.-C. Tedenac, Z. Metallkd., 94, 381-89(2003).
$
$ Dataset created 2017.03.25 by Bengt Hallstedt.
$ 2020.04.11: Modified for use with GES6.
$
$ ------------------------------------------------------------------------------
 TEMP-LIM 298.15 6000.00 !
$
$ELEMENT NAME  REF. STATE               ATOMIC MASS H298-H0    S298    !
$
 ELEMENT VA   VACUUM                      0.0          0.0      0.0    ! 
 ELEMENT IN   TETRAGONAL_A6             114.82      6610.0     57.65   ! 
 ELEMENT SE   HEXAGONAL_A8               78.96      5514.512   41.9655 ! 
$ ------------------------------------------------------------------------------
$ Species
$
 SPECIE  IN2SE3                             IN2SE3 !
$ ------------------------------------------------------------------------------
$ Phase definitions
$
 PHASE LIQUID:L % 1 1 !
 CONST LIQUID:L : IN IN2SE3 SE : !
$
$ Fcc (cF4, Fm-3m) and MeX (cF8, Fm-3m)
$
 PHASE FCC_A1 %A 2 1 1 !
 CONST FCC_A1 : IN : VA : !
$
$ Bcc (cI2, Im-3m)
$
 PHASE BCC_A2 %B 2 1 3 !
 CONST BCC_A2 : IN : VA : !
$
$ Hcp (hP2, P6_3/mmc) and Me2X (NiAs-type, hP4, P6_3/mmc, B8_1)
$
 PHASE HCP_A3 %A 2 1 0.5 !
 CONST HCP_A3 : IN : VA: !
$
$ Prototype In (tI2, I4/mmm)
$
 PHASE TETRAGONAL_A6 % 1 1 !
 CONST TETRAGONAL_A6 : IN : !
$
$ gamma-Se (hP3, P3_121)
$
 PHASE HEXAGONAL_A8 % 1 1 !
 CONST HEXAGONAL_A8 : SE : !
$
$ Prototype In4Se3 (oP28, Pnnm)
$
 PHASE IN4SE3 % 2 4 3 !
 CONST IN4SE3 : IN : SE : !
$
$ Prototype GaSe (hR4, R3m)
$
 PHASE INSE % 2 1 1 !
 CONST INSE : IN : SE : !
$
$ Prototype In6S7 (mP26, P2_1/m)
$
 PHASE IN6SE7 % 2 6 7 !
 CONST IN6SE7 : IN : SE : !
$
$ Unknown structure
$
 PHASE IN9SE11 % 2 9 11 !
 CONST IN9SE11 : IN : SE : !
$
$ Pearson c*48
$
 PHASE IN5SE7 % 2 5 7 !
 CONST IN5SE7 : IN : SE : !
$
$ Prototype Bi2Te3 (hR5, R-3m)
$
 PHASE IN2SE3_C33 % 2 2 3 !
 CONST IN2SE3_C33 : IN : SE : !
$
$ Prototype In2Se3-beta (hP30, P6_1)
$
 PHASE IN2SE3_BETA % 2 2.02 2.98 !
 CONST IN2SE3_BETA : IN : SE : !
$
$ Pearson hP10
$
 PHASE IN2SE3_GAMMA % 2 2 3 !
 CONST IN2SE3_GAMMA : IN : SE : !
$
$ Pearson hP5
$
 PHASE IN2SE3_DELTA % 2 2 3 !
 CONST IN2SE3_DELTA : IN : SE : !
$ ------------------------------------------------------------------------------
$ Defaults
$
 DEFINE-SYSTEM-DEFAULT ELEMENT 2 !
 DEFAULT-COM DEFINE_SYSTEM_ELEMENT VA !
 TYPE-DEF % SEQ * !
 TYPE-DEF A GES AMEND_PHASE_DESCRIPTION @ MAGNETIC -3 0.28 !
 TYPE-DEF B GES AMEND_PHASE_DESCRIPTION @ MAGNETIC -1 0.4 !
 FUNCTION ZERO      298.15  0;                                         6000 N !
 FUNCTION UN_ASS    298.15  0;                                         6000 N !
 FUNCTION R         298.15  +8.31451;                                  6000 N !
$ ------------------------------------------------------------------------------
$ Element data
$ ------------------------------------------------------------------------------
$ In
$
$ FCC_A1 and TET_ALPHA1 revised in unary 4.1
$ BCT_A5 and RHOMBOHEDRAL_A7 added in unary 4.1
$ TET_ALPHA1 revised in unary 5.0 (using the value from 99Ans)
$ DHCP added in unary 5.0
$
$ There is quite a bit of confusion about TET_ALPHA1_A6. The structure is
$ the same as In (TETRAGONAL_A6), but with a different (presumably) c/a ratio.
$ TET_ALPHA1_A6 is present in Bi-In, In-Pb and In-Sn (possibly more). Between
$ the TETRAGONAL_A6 (In-ss) and TET_ALPHA1_A6 there is a narrow two-phase
$ region. In each system a different G(TET_ALPHA1_A6,IN) lattice stability
$ was used.
$ In 91Din a value from an unpublished revision of the Bi-In system by
$ P.-Y. Chevalier 1990 is included. In SGTE Unary V 4.4 a value from 98Boa
$ for the In-Pb system is included. 98Boa treated the TET_ALPHA1_A6
$ phase in Bi-In and In-Pb as two different phases and used the lattice
$ stability from 88Che0 for the Bi-In branch of this phase. Finally, SGTE
$ unary V 5.0 uses a value from an unpublished evaluation by 99Ans of the
$ In-Sn system. Due to the close proximity of the TETRAGONAL_A6 and
$ TET_ALPHA1_A6 phases in these systems, any change of lattice stability
$ will cause a distortion of the phase diagram and require reoptimisation.
$
$ The DHCP phase is labelled D0_24 in 03Liu and alpha-prime in 92Ans. The
$ phase is present between the fcc and hcp phases in the Au-Sn and Au-In
$ systems.
$
 PAR  G(TETRAGONAL_A6,IN),,             +GHSERIN;                3800 N 91Din !
 PAR  G(FCC_A1,IN:VA),,                 +GHSERIN+162.061;        3800 N 98Boa !
$PAR  G(FCC_A1,IN:VA),,                 +GHSERIN+123-0.1988*T;   3800 N 91Din !
 PAR  G(BCC_A2,IN:VA),,                 +GHSERIN+800-0.8*T;      3800 N 91Din !
 PAR  G(HCP_A3,IN:VA),,                 +GHSERIN+533-0.6868*T;   3800 N 91Din !
$PAR  G(DHCP,IN),,                      +GHSERIN+520-0.384*T;    3800 N 92Ans !
$PAR  G(TET_ALPHA1_A6,IN),,             +GHSERIN+123-0.1988*T;   3800 N 99Ans !
$PAR  G(TET_ALPHA1_A6,IN),,             +GHSERIN+0.31*T;         3800 N 98Boa !
$PAR  G(TET_ALPHA1_A6,IN),,             +GHSERIN+193-0.16479*T;  3800 N 91Din !
$PAR  G(TET_ALPHA1_A6,IN),,             +GHSERIN-33+0.16*T;      3800 N 88Che0 !
$PAR  G(BCT_A5,IN),,                    +GHSERIN
$            +5040.87-3.33969*T;                                 3800 N 99Ans !
$PAR  G(RHOMBOHEDRAL_A7,IN),,           +GHSERIN+4184;           3800 N 88Che0 !
 PAR  G(LIQUID,IN),,                    +GLIQIN;                 3800 N 91Din !
$
 FUNCTION GHSERIN   298.15  -6978.89+92.338115*T-21.8386*T*LN(T)
       -0.00572566*T**2-2.120321E-06*T**3-22906*T**(-1);
       429.75  Y  -7033.516+124.476588*T-27.4562*T*LN(T)
       +5.4607E-04*T**2-8.367E-08*T**3-211708*T**(-1)+3.53116E+22*T**(-9);
      3800.00  N !
 FUNCTION GLIQIN    298.15  +3282.092-7.63686*T+GHSERIN-5.59058E-20*T**7;
       429.75  Y  +3283.706-7.640804*T+GHSERIN-3.53116E+22*T**(-9);
      3800.00  N !
$ ------------------------------------------------------------------------------
$ Se
$
 PAR  G(HEXAGONAL_A8,SE),,              +GHSERSE;                1000 N 91Din !
 PAR  G(LIQUID,SE),,                    +GLIQSE;                 1000 N 91Din !
$
 FUNCTION GHSERSE   298.15  -9376.371+174.205877*T-33.6527*T*LN(T)
       +0.02424314*T**2-1.5318461E-05*T**3+102249*T**(-1);
       494.00  Y  -37546.134+507.111538*T-81.2006585*T*LN(T)
       +0.037144892*T**2-5.611026E-06*T**3+2614263*T**(-1);
       800.00  Y  -12193.47+197.770166*T-35.1456*T*LN(T);
      1000.00  N !
 FUNCTION GLIQSE    298.15  +50533.347-1178.28824*T+194.107439*T*LN(T)
       -0.390268991*T**2+1.19219297E-04*T**3-2224398*T**(-1); 
       494.00  Y  -5228.304+183.72559*T-35.1456*T*LN(T);
      1000.00  N !
$ ------------------------------------------------------------------------------
$ Binary system
$
$ J.-B. Li, M.-C. Record, J.-C. Tedenac, Z. Metallkd., 94, 381-89(2003).
$
$ Checked against paper. Checked at 6000 K.
$
 PAR  G(LIQUID,IN2SE3),,                -272236.26+503.792*T
             -111.375*T*LN(T)-0.019365*T**2;,,                        N 03Li !
 PAR  L(LIQUID,IN,IN2SE3;0),,           -52581-20.4119*T;,,           N 03Li !
 PAR  L(LIQUID,IN,IN2SE3;1),,           +7016.18;,,                   N 03Li !
 PAR  L(LIQUID,IN,IN2SE3;2),,           +45827.2-13.8701*T;,,         N 03Li !
 PAR  L(LIQUID,IN2SE3,SE;0),,           +75360.9-63.2364*T;,,         N 03Li !
 PAR  L(LIQUID,IN2SE3,SE;1),,           -11429.75;,,                  N 03Li !
$
 PAR  G(IN4SE3,IN:SE),,                 -428700+1006.8085*T
             -191.58472*T*LN(T)-0.0028902*T**2+622466*T**(-1);,,      N 03Li !
 PAR  G(INSE,IN:SE),,                   -136000+258.0795*T
             -49.63283*T*LN(T)-0.0017233*T**2+66669.7*T**(-1);,,      N 03Li !
 PAR  G(IN6SE7,IN:SE),,                 -871681.3+1593.086*T
             -313.18435*T*LN(T)-0.02663564*T**2+317164*T**(-1);,,     N 03Li !
 PAR  G(IN9SE11,IN:SE),,                -1323124.8+2430.0626*T
             -481.82208*T*LN(T)-0.040978*T**2+487944.6*T**(-1);,,     N 03Li !
 PAR  G(IN5SE7,IN:SE),,                 -763000+1466.967*T
             -295.3357*T*LN(T)-0.021428*T**2+418284*T**(-1);,,        N 03Li !
 PAR  G(IN2SE3_C33,IN:SE),,             -309500+608.4013*T
             -123.05656*T*LN(T)-0.0089283*T**2+174285*T**(-1);,,      N 03Li !
 PAR  G(IN2SE3_BETA,IN:SE),,            -302911.4+513.0762*T
             -109.5*T*LN(T)-0.019365*T**2;,,                          N 03Li !
 PAR  G(IN2SE3_GAMMA,IN:SE),,           -302649+527.6976*T
             -111.375*T*LN(T)-0.019365*T**2;,,                        N 03Li !
 PAR  G(IN2SE3_DELTA,IN:SE),,           -297441.5+522.582*T
             -111.375*T*LN(T)-0.019365*T**2;,,                        N 03Li !
$ ------------------------------------------------------------------------------
$
$
 LIST-OF-REFERENCE
 NUMBER  SOURCE
  Null   'Unknown source'
  Same   'Same or similar interaction as in the corresponding stable phase'
  COST   'COST 507 database'
  88Che0 'P.-Y Chevalier, Calphad, 12, 383-92(1988)
          SGTE unary database V.4.1, 1999; In'
  91Din  'A.T. Dinsdale, Calphad, 15, 317-425(1991).'
  92Ans  'I. Ansara, J.-Ph. Nabot, Calphad, 16, 13-18(1992),
          SGTE unary database V.5.0, 2009; In'
  98Boa  'D. Boa, I. Ansara, Thermochim. Acta, 314, 79-86(1998),
          SGTE unary database V.4.1, 1999; In, Pb'
  99Ans  'I. Ansara, S.G. Fries, H.L. Lukas, unpublished, 1999,
          SGTE unary database V.5.0, 2009; In, Sn, In-Sn'
  03Li   'J.-B. Li, M.-C. Record, J.-C. Tedenac,
          Z. Metallkd., 94, 381-89(2003); In-Se'
!
