Repository: orchid-calphad/orchid-project.org

# orchid-project.org

Website and released data of **ORCHID** (Open Repository for CALPHAD Hypotheses, Intelligence, and Discovery),
served by GitHub Pages at https://orchid-project.org. Releases are archived on Zenodo (one DOI per version).

- `index.html`, `catalog/`, `best-practices.html` — static, self-contained pages (generated in the ORCHID tooling).
- `data/` — released data: catalog, redistributable TDB files, convex hulls. Licences: `data/LICENSES.md`, `data/NOTICE.md`.
- `llms.txt`, `data/croissant.json`, `CITATION.cff`, `.zenodo.json` — machine-readable metadata.

Only data with clear redistribution rights are published.

File: data/databases/sgte-binary/InSi-85Ole-LB.tdb
$
$ Database for In-Si from R.W. Olesinski et al. 1985 (Included in LB Vol. 3)
$
$ R.W. Olesinski, N. Kanani, G.J. Abbaschian,
$ Bull. Alloy Phase Diagrams, 6, 128-30(1985).
$
$ Dataset created 2016.02.21 by Bengt Hallstedt.
$ 2021.01.17: Modified for use with GES6.
$
$ ------------------------------------------------------------------------------
 TEMP-LIM 298.15 6000.00 !
$
$ELEMENT NAME  REF. STATE               ATOMIC MASS H298-H0    S298    !
$
 ELEMENT VA   VACUUM                      0.0          0.0      0.0    ! 
 ELEMENT IN   TETRAGONAL_A6             114.82      6610.0     57.65   ! 
 ELEMENT SI   DIAMOND_A4                 28.0855    3217.      18.81   ! 
$ ------------------------------------------------------------------------------
$ Phase definitions
$
 PHASE LIQUID:L % 1 1 !
 CONST LIQUID:L : IN SI : !
$
$ Prototype C (cF8, Fd-3m)
$
 PHASE DIAMOND_A4 % 1 1 !
 CONST DIAMOND_A4 : SI : !
$
$ Prototype In (tI2, I4/mmm)
$
 PHASE TETRAGONAL_A6 % 1 1 !
 CONST TETRAGONAL_A6 : IN : !
$ ------------------------------------------------------------------------------
$ Defaults
$
 DEFINE-SYSTEM-DEFAULT ELEMENT 2 !
 DEFAULT-COM DEFINE_SYSTEM_ELEMENT VA !
 TYPE-DEF % SEQ * !
 TYPE-DEF A GES AMEND_PHASE_DESCRIPTION @ MAGNETIC -3 0.28 !
 TYPE-DEF B GES AMEND_PHASE_DESCRIPTION @ MAGNETIC -1 0.4 !
 FUNCTION ZERO      298.15  0;                                         6000 N !
 FUNCTION UN_ASS    298.15  0;                                         6000 N !
 FUNCTION R         298.15  +8.31451;                                  6000 N !
$ ------------------------------------------------------------------------------
$ Element data
$ ------------------------------------------------------------------------------
$ In
$
$ FCC_A1 and TET_ALPHA1 revised in unary 4.1
$ BCT_A5 and RHOMBOHEDRAL_A7 added in unary 4.1
$ TET_ALPHA1 revised in unary 5.0 (using the value from 99Ans)
$ DHCP added in unary 5.0
$
$ There is quite a bit of confusion about TET_ALPHA1_A6. The structure is
$ the same as In (TETRAGONAL_A6), but with a different (presumably) c/a ratio.
$ TET_ALPHA1_A6 is present in Bi-In, In-Pb and In-Sn (possibly more). Between
$ the TETRAGONAL_A6 (In-ss) and TET_ALPHA1_A6 there is a narrow two-phase
$ region. In each system a different G(TET_ALPHA1_A6,IN) lattice stability
$ was used.
$ In 91Din a value from an unpublished revision of the Bi-In system by
$ P.-Y. Chevalier 1990 is included. In SGTE Unary V 4.4 a value from 98Boa
$ for the In-Pb system is included. 98Boa treated the TET_ALPHA1_A6
$ phase in Bi-In and In-Pb as two different phases and used the lattice
$ stability from 88Che0 for the Bi-In branch of this phase. Finally, SGTE
$ unary V 5.0 uses a value from an unpublished evaluation by 99Ans of the
$ In-Sn system. Due to the close proximity of the TETRAGONAL_A6 and
$ TET_ALPHA1_A6 phases in these systems, any change of lattice stability
$ will cause a distortion of the phase diagram and require reoptimisation.
$
$ The DHCP phase is labelled D0_24 in 03Liu and alpha-prime in 92Ans. The
$ phase is present between the fcc and hcp phases in the Au-Sn and Au-In
$ systems.
$
 PAR  G(TETRAGONAL_A6,IN),,             +GHSERIN;                3800 N 91Din !
$PAR  G(FCC_A1,IN:VA),,                 +GHSERIN+162.061;        3800 N 98Boa !
$PAR  G(FCC_A1,IN:VA),,                 +GHSERIN+123-0.1988*T;   3800 N 91Din !
$PAR  G(BCC_A2,IN:VA),,                 +GHSERIN+800-0.8*T;      3800 N 91Din !
$PAR  G(HCP_A3,IN:VA),,                 +GHSERIN+533-0.6868*T;   3800 N 91Din !
$PAR  G(DHCP,IN),,                      +GHSERIN+520-0.384*T;    3800 N 92Ans !
$PAR  G(TET_ALPHA1_A6,IN),,             +GHSERIN+123-0.1988*T;   3800 N 99Ans1 !
$PAR  G(TET_ALPHA1_A6,IN),,             +GHSERIN+0.31*T;         3800 N 98Boa !
$PAR  G(TET_ALPHA1_A6,IN),,             +GHSERIN+193-0.16479*T;  3800 N 91Din !
$PAR  G(TET_ALPHA1_A6,IN),,             +GHSERIN-33+0.16*T;      3800 N 88Che0 !
$PAR  G(BCT_A5,IN),,                    +GHSERIN
$            +5040.87-3.33969*T;                                 3800 N 99Ans1 !
$PAR  G(RHOMBOHEDRAL_A7,IN),,           +GHSERIN+4184;           3800 N 88Che0 !
 PAR  G(LIQUID,IN),,                    +GLIQIN;                 3800 N 91Din !
$
 FUNCTION GHSERIN   298.15  -6978.89+92.338115*T-21.8386*T*LN(T)
       -0.00572566*T**2-2.120321E-06*T**3-22906*T**(-1);
       429.75  Y  -7033.516+124.476588*T-27.4562*T*LN(T)
       +5.4607E-04*T**2-8.367E-08*T**3-211708*T**(-1)+3.53116E+22*T**(-9);
      3800.00  N !
 FUNCTION GLIQIN    298.15  +3282.092-7.63686*T+GHSERIN-5.59058E-20*T**7;
       429.75  Y  +3283.706-7.640804*T+GHSERIN-3.53116E+22*T**(-9);
      3800.00  N !
 FUNCTION GBCCIN    298.15  +GHSERIN+800-0.8*T;                        6000 N !
$ ------------------------------------------------------------------------------
$ Si
$
 PAR  G(DIAMOND_A4,SI),,                +GHSERSI;                3600 N 91Din !
$PAR  G(FCC_A1,SI:VA),,                 +GHSERSI+51000-21.8*T;   3600 N 91Din !
$PAR  G(BCC_A2,SI:VA),,                 +GHSERSI+47000-22.5*T;   3600 N 91Din !
$PAR  G(HCP_A3,SI:VA),,                 +GHSERSI+49200-20.8*T;   3600 N 91Din !
$PAR  G(CBCC_A12,SI:VA),,               +GHSERSI+50208-20.377*T; 3600 N 91Din !
$PAR  G(CUB_A13,SI:VA),,                +GHSERSI+47279-20.377*T; 3600 N 91Din !
 PAR  G(LIQUID,SI),,                    +GLIQSI;                 3600 N 91Din !
$
 FUNCTION GHSERSI   298.15  -8162.609+137.236859*T-22.8317533*T*LN(T)
       -0.001912904*T**2-3.552E-09*T**3+176667*T**(-1);
      1687.00  Y  -9457.642+167.281367*T-27.196*T*LN(T)-4.20369E+30*T**(-9);
      3600.00  N !
 FUNCTION GLIQSI    298.15  +50696.36-30.099439*T+GHSERSI+2.09307E-21*T**7;
      1687.00  Y  +40370.523+137.722298*T-27.196*T*LN(T);
      3600.00  N !
 FUNCTION GBCCSI    298.15  +GHSERSI+47000-22.5*T;               3600 N 91Din !
$ ------------------------------------------------------------------------------
$ Binary system
$
$ From R.W. Olesinski et al. 1985 (Included in LB Vol. 3)
$
$ R.W. Olesinski, N. Kanani, G.J. Abbaschian,
$ Bull. Alloy Phase Diagrams, 6, 128-30(1985).
$
$ Checked against LB and paper. Checked at 6000 K.
$
 PAR  L(LIQUID,IN,SI;0),,               +45100-12.8*T;,,              N 85Ole !
$ ------------------------------------------------------------------------------
$
 ASSESSED_SYSTEM
  IN-SI(TDB -* +LIQUID +TETRA_A6 +DIAM_A4 ;P3 TMM:300/2300 STP:.1/1000) !
$
$
 LIST-OF-REFERENCE
 NUMBER  SOURCE
  Null   'Unknown source'
  Same   'Same or similar interaction as in the corresponding stable phase'
  COST   'COST 507 database'
  85Ole  'R.W. Olesinski, N. Kanani, G.J. Abbaschian,
          Bull. Alloy Phase Diagrams, 6, 128-30(1985); In-Si'
  88Che0 'P.-Y Chevalier, Calphad, 12, 383-92(1988)
          SGTE unary database V.4.1, 1999; In'
  91Din  'A.T. Dinsdale, Calphad, 15, 317-425(1991).'
  92Ans  'I. Ansara, J.-Ph. Nabot, Calphad, 16, 13-18(1992),
          SGTE unary database V.5.0, 2009; In'
  98Boa  'D. Boa, I. Ansara, Thermochim. Acta, 314, 79-86(1998),
          SGTE unary database V.4.1, 1999; In, Pb'
  99Ans1 'I. Ansara, S.G. Fries, H.L. Lukas, unpublished, 1999,
          SGTE unary database V.5.0, 2009; In, Sn'
!

File: data/databases/sgte-binary/InSn-03Moe.tdb
$
$ Database for In-Sn from N. Moelans et al. 2003.
$
$ N. Moelans, K.C. Hari Kumar, P. Wollants, J. Alloys Compd., 360, 98-106(2003).
$
$ Dataset created 2022.11.25 by Bengt Hallstedt.
$
$ Modified from 96Lee using updated lattice stabilities (but still not current).
$
$ There is no phase diagram in the paper, but it is very similar to that of
$ 96Lee.
$
$ ------------------------------------------------------------------------------
 TEMP-LIM 298.15 6000.00 !
$
$ELEMENT NAME  REF. STATE               ATOMIC MASS H298-H0    S298    !
$
 ELEMENT VA   VACUUM                      0.0          0.0      0.0    ! 
 ELEMENT IN   TETRAGONAL_A6             114.82      6610.0     57.65   ! 
 ELEMENT SN   BCT_A5                    118.69      6323.      51.18   ! 
$ ------------------------------------------------------------------------------
$ Phase definitions
$
 PHASE LIQUID:L % 1 1 !
 CONST LIQUID:L : IN SN : !
$
$ Fcc (cF4, Fm-3m) and MeX (cF8, Fm-3m)
$
 PHASE FCC_A1 %A 2 1 1 !
 CONST FCC_A1 : IN SN : VA : !
$
$ Bcc (cI2, Im-3m)
$
 PHASE BCC_A2 %B 2 1 3 !
 CONST BCC_A2 : IN SN : VA : !
$
$ Hcp (hP2, P6_3/mmc) and Me2X (NiAs-type, hP4, P6_3/mmc, B8_1)
$
 PHASE HCP_A3 %A 2 1 0.5 !
 CONST HCP_A3 : IN SN : VA: !
$
$ Prototype C (cF8, Fd-3m)
$
 PHASE DIAMOND_A4 % 1 1 !
 CONST DIAMOND_A4 : SN : !
$
$ Prototype beta-Sn (tI4, I4_1/amd)
$
 PHASE BCT_A5 % 1 1 !
 CONST BCT_A5 : IN SN% : !
$
$ Prototype In (tI2, I4/mmm)
$
 PHASE TETRAGONAL_A6 % 1 1 !
 CONST TETRAGONAL_A6 : IN% SN : !
$
$ Prototype In (tI2, I4/mmm), beta-InSn
$
 PHASE TET_ALPHA1_A6 % 1 1 !
 CONST TET_ALPHA1_A6 : IN SN : !
$
$ Prototype Hg0.1Sn0.9 (hP1, P6/mmm)
$
 PHASE INSN_AF % 1 1 !
 CONST INSN_AF : IN SN : !
$ ------------------------------------------------------------------------------
$ Defaults
$
 DEFINE-SYSTEM-DEFAULT ELEMENT 2 !
 DEFAULT-COM DEFINE_SYSTEM_ELEMENT VA !
 TYPE-DEF % SEQ * !
 TYPE-DEF A GES AMEND_PHASE_DESCRIPTION @ MAGNETIC -3 0.28 !
 TYPE-DEF B GES AMEND_PHASE_DESCRIPTION @ MAGNETIC -1 0.4 !
 FUNCTION ZERO      298.15  0;                                         6000 N !
 FUNCTION UN_ASS    298.15  0;                                         6000 N !
 FUNCTION R         298.15  +8.31451;                                  6000 N !
$ ------------------------------------------------------------------------------
$ Element data
$ ------------------------------------------------------------------------------
$ In
$
$ FCC_A1 and TET_ALPHA1 revised in unary 4.1
$ BCT_A5 and RHOMBOHEDRAL_A7 added in unary 4.1
$ TET_ALPHA1 revised in unary 5.0 (using the value from 99Ans)
$ DHCP added in unary 5.0
$
$ BCT_A5 and TET_ALPHA1_A6 from 96Lee not included un unary
$
$ There is quite a bit of confusion about TET_ALPHA1_A6. The structure is
$ the same as In (TETRAGONAL_A6), but with a different (presumably) c/a ratio.
$ TET_ALPHA1_A6 is present in Bi-In, In-Pb and In-Sn (possibly more). Between
$ the TETRAGONAL_A6 (In-ss) and TET_ALPHA1_A6 there is a narrow two-phase
$ region. In each system a different G(TET_ALPHA1_A6,IN) lattice stability
$ was used.
$ In 91Din a value from an unpublished revision of the Bi-In system by
$ P.-Y. Chevalier 1990 is included. In SGTE Unary V 4.4 a value from 98Boa
$ for the In-Pb system is included. 98Boa treated the TET_ALPHA1_A6
$ phase in Bi-In and In-Pb as two different phases and used the lattice
$ stability from 88Che0 for the Bi-In branch of this phase. Finally, SGTE
$ unary V 5.0 uses a value from an unpublished evaluation by 99Ans of the
$ In-Sn system. Due to the close proximity of the TETRAGONAL_A6 and
$ TET_ALPHA1_A6 phases in these systems, any change of lattice stability
$ will cause a distortion of the phase diagram and require reoptimisation.
$
$ The DHCP phase is labelled D0_24 in 03Liu and alpha-prime in 92Ans. The
$ phase is present between the fcc and hcp phases in the Au-Sn and Au-In
$ systems.
$
 PAR  G(TETRAGONAL_A6,IN),,             +GHSERIN;                3800 N 91Din !
 PAR  G(FCC_A1,IN:VA),,                 +GHSERIN+162.061;        3800 N 98Boa !
$PAR  G(FCC_A1,IN:VA),,                 +GHSERIN+123-0.1988*T;   3800 N 91Din !
 PAR  G(BCC_A2,IN:VA),,                 +GHSERIN+800-0.8*T;      3800 N 91Din !
 PAR  G(HCP_A3,IN:VA),,                 +GHSERIN+533-0.6868*T;   3800 N 91Din !
$PAR  G(DHCP,IN),,                      +GHSERIN+520-0.384*T;    3800 N 92Ans !
$PAR  G(TET_ALPHA1_A6,IN),,             +GHSERIN+123-0.1988*T;   3800 N 99Ans !
$PAR  G(TET_ALPHA1_A6,IN),,             +GHSERIN+0.31*T;         3800 N 98Boa !
$PAR  G(TET_ALPHA1_A6,IN),,             +GHSERIN;                3800 N 96Lee !
$PAR  G(TET_ALPHA1_A6,IN),,             +GHSERIN+193-0.16479*T;  3800 N 91Din !
 PAR  G(TET_ALPHA1_A6,IN),,             +GHSERIN-33+0.16*T;      3800 N 88Che0 !
$PAR  G(BCT_A5,IN),,                    +GHSERIN
$            +5040.87-3.33969*T;                                 3800 N 99Ans !
 PAR  G(BCT_A5,IN),,                    +GHSERIN+2092;           3800 N 96Lee !
$PAR  G(RHOMBOHEDRAL_A7,IN),,           +GHSERIN+4184;           3800 N 88Che0 !
 PAR  G(LIQUID,IN),,                    +GLIQIN;                 3800 N 91Din !
$
 PAR  G(INSN_AF,IN),,                   +GHSERIN+10292.5-7.64*T;,,    N 96Lee !
$
 FUNCTION GHSERIN   298.15  -6978.89+92.338115*T-21.8386*T*LN(T)
       -0.00572566*T**2-2.120321E-06*T**3-22906*T**(-1);
       429.75  Y  -7033.516+124.476588*T-27.4562*T*LN(T)
       +5.4607E-04*T**2-8.367E-08*T**3-211708*T**(-1)+3.53116E+22*T**(-9);
      3800.00  N !
 FUNCTION GLIQIN    298.15  +3282.092-7.63686*T+GHSERIN-5.59058E-20*T**7;
       429.75  Y  +3283.706-7.640804*T+GHSERIN-3.53116E+22*T**(-9);
      3800.00  N !
$ ------------------------------------------------------------------------------
$ Sn
$
$ FCC_A1 revised in unary 3.0
$ HCP_A3 revised in unary 4.1
$ TETRAGONAL_A6 added in unary 4.1
$ CBCC_A12 and CUB_A13 added in unary 4.4
$ FCC_A1 modified in unary 5.0
$ DHCP and TET_ALPHA1_A6 added in unary 5.0
$
$ TETRAGONAL_A6 and TET_ALPHA1_A6 from 96Lee not included un unary
$
$ The DHCP phase is labelled D0_24 in 03Liu and alpha-prime in 92Ans. The
$ phase is present between the fcc and hcp phases in the Au-Sn and Au-In
$ systems.
$
 PAR  G(BCT_A5,SN)              100.00  +GHSERSN;                3000 N 91Din !
 PAR  G(DIAMOND_A4,SN)          100.00  +GDIASN;                 3000 N 91Din !
 PAR  G(FCC_A1,SN:VA)           100.00  +GHSERSN+5510-8.46*T;    3000 N 89Fec !
$PAR  G(FCC_A1,SN:VA)           100.00  +GHSERSN+4150-5.2*T;     3000 N 91Din !
 PAR  G(BCC_A2,SN:VA)           100.00  +GHSERSN+4400-6*T;       3000 N 91Din !
 PAR  G(HCP_A3,SN:VA)           100.00  +GHSERSN+3900-7.646*T;   3000 N Ansar !
$PAR  G(HCP_A3,SN:VA)           100.00  +GHSERSN+3900-4.4*T;     3000 N 91Din !
$PAR  G(DHCP,SN)                100.00  +GHSERSN+3803.52-3.46*T; 3000 N 03Liu !
$PAR  G(RHOMBOHEDRAL_A7,SN)     100.00  +GHSERSN+2035;           3000 N 91Din !
 PAR  G(TETRAGONAL_A6,SN)       100.00  +GHSERSN+5387-8.26212*T; 3000 N 99Ans !
$PAR  G(TETRAGONAL_A6,SN)       100.00  +GHSERSN+5015-7.5*T;     3000 N 96Lee !
$PAR  G(CBCC_A12,SN:VA)         100.00  +GHSERSN+2000;           3000 N 01Mie !
$PAR  G(CUB_A13,SN:VA)          100.00  +GHSERSN+2000;           3000 N 01Mie !
$PAR  G(TET_ALPHA1_A6,SN)       100.00  +GHSERSN+5510-8.46*T;    3000 N 99Ans !
 PAR  G(TET_ALPHA1_A6,SN)       100.00  +GHSERSN+5015-7.5*T;     3000 N 96Lee !
 PAR  G(LIQUID,SN)              100.00  +GLIQSN;                 3000 N 91Din !
$
 PAR  G(INSN_AF,SN),,                   +GHSERSN+925.3-1.7562*T;,,    N 96Lee !
$
 FUNCTION GHSERSN   100.00  -7958.517+122.765451*T-25.858*T*LN(T)
       +5.1185E-04*T**2-3.192767E-06*T**3+18440*T**(-1);
       250.00  Y  -5855.135+65.443315*T-15.961*T*LN(T)
       -0.0188702*T**2+3.121167E-06*T**3-61960*T**(-1);
       505.08  Y  +2524.724+4.005269*T-8.2590486*T*LN(T)
       -0.016814429*T**2+2.623131E-06*T**3-1081244*T**(-1)-1.2307E+25*T**(-9);
       800.00  Y  -8256.959+138.99688*T-28.4512*T*LN(T)-1.2307E+25*T**(-9);
      3000.00  N !
 FUNCTION GDIASN    100.00  -9579.608+114.007785*T-22.972*T*LN(T)
       -0.00813975*T**2+2.7288E-06*T**3+25615*T**(-1);
       298.15  Y  -9063.001+104.84654*T-21.5750771*T*LN(T)
       -0.008575282*T**2+1.784447E-06*T**3-2544*T**(-1);
       800.00  Y  -10909.351+147.396535*T-28.4512*T*LN(T);
      3000.00  N !
 FUNCTION GLIQSN    100.00  +7103.092-14.087767*T+GHSERSN+1.47031E-18*T**7;
       505.08  Y  +6971.586-13.814383*T+GHSERSN+1.2307E+25*T**(-9);
       800.00  Y  -1285.372+125.182498*T-28.4512*T*LN(T);
      3000.00  N !
 FUNCTION GBCCSN    298.15  +GHSERSN+4400-6*T;                         3000 N !
$ ------------------------------------------------------------------------------
$ Binary system
$
$ N. Moelans, K.C. Hari Kumar, P. Wollants, J. Alloys Compd., 360, 98-106(2003).
$
$ Checked against paper. Checked at 6000 K.
$
$ Modified from 96Lee using updated lattice stabilities (but still not current).
$
$ There is no phase diagram in the paper, but it is very similar to that of
$ 96Lee.
$
$ If no interaction is used hcp is stable in the centre of the system.
$
 PAR  L(LIQUID,IN,SN;0),,               -711-1.6934*T;,,              N 96Lee !
 PAR  L(LIQUID,IN,SN;1),,               -64-1.3592*T;,,               N 96Lee !
$
 PAR  L(BCT_A5,IN,SN;0),,               -239+2.8509*T;,,              N 96Lee !
$
 PAR  L(TETRAGONAL_A6,IN,SN;0),,        +718-1.495*T;,,               N 03Moe !
 PAR  L(TETRAGONAL_A6,IN,SN;1),,        -2217;,,                      N 03Moe !
$
 PAR  L(INSN_AF,IN,SN;0),,              -15715.5+19.3402*T;,,         N 96Lee !
 PAR  L(TET_ALPHA1_A6,IN,SN;0),,        +35.7-4.561*T;,,              N 03Moe !
$
$ Metastable
$
 PAR  L(FCC_A1,IN,SN:VA;0),,            +500;,,                       N Same !
 PAR  L(BCC_A2,IN,SN:VA;0),,            +500;,,                       N Same !
 PAR  L(HCP_A3,IN,SN:VA;0),,            +500;,,                       N 03Moe !
$ ------------------------------------------------------------------------------
$
 ASSESSED_SYSTEM
  IN-SN(TDB -* +LIQUID +BCT_A5 +TETRA_A6 +TET_ALPHA1 +INSN_AF +DIAMOND
  ;G5 MAJ:DIAMOND/SN ;P3 TMM:200/1000 *) !
$
$
 LIST-OF-REFERENCE
 NUMBER  SOURCE
  Null   'Unknown source'
  Same   'Same or similar interaction as in the corresponding stable phase'
  COST   'COST 507 database'
  Ansar  'Himo Ansara, unpublished, SGTE unary database V.4.1, 1999; Sn'
  88Che0 'P.-Y Chevalier, Calphad, 12, 383-92(1988)
          SGTE unary database V.4.1, 1999; In'
  89Fec  'H.J. Fecht, M.X. Zhang, Y.A. Chang, J.H. Perepezko,
          Metall. Trans. A, 20A, 795-803(1989),
          SGTE unary database V.3.0, 1996; Sn'
  91Din  'A.T. Dinsdale, Calphad, 15, 317-425(1991).'
  92Ans  'I. Ansara, J.-Ph. Nabot, Calphad, 16, 13-18(1992),
          SGTE unary database V.5.0, 2009; In'
  96Lee  'B.-J. Lee, C.-S. Oh, J.-H. Shim,
          J. Electron. Mater., 25, 983-91 (1996); In, Sn, In-Sn'
  98Boa  'D. Boa, I. Ansara, Thermochim. Acta, 314, 79-86(1998),
          SGTE unary database V.4.1, 1999; In, Pb'
  99Ans  'I. Ansara, S.G. Fries, H.L. Lukas, unpublished, 1999,
          SGTE unary database V.5.0, 2009; In, Sn'
  01Mie  'J. Miettinen, Calphad, 25, 43-58(2001),
          SGTE unary database V.4.4, 2001; Sn, Zn'
  03Liu  'H.S. Liu, C.L. Liu, K. Ishida, Z.P. Jin, J. Electron. Mater.,
          32, 1290-96(2003), SGTE unary database V.5.0, 2009; Sn'
  03Moe  'N. Moelans, K.C. Hari Kumar, P. Wollants,
          J. Alloys Compd., 360, 98-106(2003); In-Sn'
!

File: data/databases/sgte-binary/InSn-04Dav.tdb
$
$ Database for In-Sn from N. David et al. 2004.
$
$ N. David, K. El Aissaoui, J.M. Fiorani, J. Hertz, M. Vilasi,
$ Thermochim. Acta, 413, 127-37 (2004).
$
$ Dataset created 2022.11.20 by Bengt Hallstedt.
$
$ SGTE lattice stabilities are used, but not the most recent.
$
$ If no interaction is used hcp is stable in the centre of the system.
$
$ InSn-gamma is not stable below 299 K. This is not intended and not shown in
$ the published diagram (including an invariant reaction at 316 K).
$ InSn-gamma is stable also as Sn above 850 K.
$
$ ------------------------------------------------------------------------------
 TEMP-LIM 298.15 6000.00 !
$
$ELEMENT NAME  REF. STATE               ATOMIC MASS H298-H0    S298    !
$
 ELEMENT VA   VACUUM                      0.0          0.0      0.0    ! 
 ELEMENT IN   TETRAGONAL_A6             114.82      6610.0     57.65   ! 
 ELEMENT SN   BCT_A5                    118.69      6323.      51.18   ! 
$ ------------------------------------------------------------------------------
$ Phase definitions
$
 PHASE LIQUID:L % 1 1 !
 CONST LIQUID:L : IN SN : !
$
$ Fcc (cF4, Fm-3m) and MeX (cF8, Fm-3m)
$
 PHASE FCC_A1 %A 2 1 1 !
 CONST FCC_A1 : IN SN : VA : !
$
$ Bcc (cI2, Im-3m)
$
 PHASE BCC_A2 %B 2 1 3 !
 CONST BCC_A2 : IN SN : VA : !
$
$ Hcp (hP2, P6_3/mmc) and Me2X (NiAs-type, hP4, P6_3/mmc, B8_1)
$
 PHASE HCP_A3 %A 2 1 0.5 !
 CONST HCP_A3 : IN SN : VA: !
$
$ Prototype C (cF8, Fd-3m)
$
 PHASE DIAMOND_A4 % 1 1 !
 CONST DIAMOND_A4 : SN : !
$
$ Prototype beta-Sn (tI4, I4_1/amd)
$
 PHASE BCT_A5 % 1 1 !
 CONST BCT_A5 : IN SN% : !
$
$ Prototype In (tI2, I4/mmm)
$
 PHASE TETRAGONAL_A6 % 1 1 !
 CONST TETRAGONAL_A6 : IN% SN : !
$
$ Prototype In (tI2, I4/mmm), beta-InSn
$
 PHASE TET_ALPHA1_A6 % 1 1 !
 CONST TET_ALPHA1_A6 : IN SN : !
$
$ Prototype Hg0.1Sn0.9 (hP1, P6/mmm)
$
 PHASE INSN_AF % 1 1 !
 CONST INSN_AF : IN SN : !
$ ------------------------------------------------------------------------------
$ Defaults
$
 DEFINE-SYSTEM-DEFAULT ELEMENT 2 !
 DEFAULT-COM DEFINE_SYSTEM_ELEMENT VA !
 TYPE-DEF % SEQ * !
 TYPE-DEF A GES AMEND_PHASE_DESCRIPTION @ MAGNETIC -3 0.28 !
 TYPE-DEF B GES AMEND_PHASE_DESCRIPTION @ MAGNETIC -1 0.4 !
 FUNCTION ZERO      298.15  0;                                         6000 N !
 FUNCTION UN_ASS    298.15  0;                                         6000 N !
 FUNCTION R         298.15  +8.31451;                                  6000 N !
$ ------------------------------------------------------------------------------
$ Element data
$ ------------------------------------------------------------------------------
$ In
$
$ FCC_A1 and TET_ALPHA1 revised in unary 4.1
$ BCT_A5 and RHOMBOHEDRAL_A7 added in unary 4.1
$ TET_ALPHA1 revised in unary 5.0 (using the value from 99Ans)
$ DHCP added in unary 5.0
$
$ BCT_A5 and TET_ALPHA1_A6 from 96Lee not included un unary
$
$ There is quite a bit of confusion about TET_ALPHA1_A6. The structure is
$ the same as In (TETRAGONAL_A6), but with a different (presumably) c/a ratio.
$ TET_ALPHA1_A6 is present in Bi-In, In-Pb and In-Sn (possibly more). Between
$ the TETRAGONAL_A6 (In-ss) and TET_ALPHA1_A6 there is a narrow two-phase
$ region. In each system a different G(TET_ALPHA1_A6,IN) lattice stability
$ was used.
$ In 91Din a value from an unpublished revision of the Bi-In system by
$ P.-Y. Chevalier 1990 is included. In SGTE Unary V 4.4 a value from 98Boa
$ for the In-Pb system is included. 98Boa treated the TET_ALPHA1_A6
$ phase in Bi-In and In-Pb as two different phases and used the lattice
$ stability from 88Che0 for the Bi-In branch of this phase. Finally, SGTE
$ unary V 5.0 uses a value from an unpublished evaluation by 99Ans of the
$ In-Sn system. Due to the close proximity of the TETRAGONAL_A6 and
$ TET_ALPHA1_A6 phases in these systems, any change of lattice stability
$ will cause a distortion of the phase diagram and require reoptimisation.
$
$ The DHCP phase is labelled D0_24 in 03Liu and alpha-prime in 92Ans. The
$ phase is present between the fcc and hcp phases in the Au-Sn and Au-In
$ systems.
$
 PAR  G(TETRAGONAL_A6,IN),,             +GHSERIN;                3800 N 91Din !
$PAR  G(FCC_A1,IN:VA),,                 +GHSERIN+162.061;        3800 N 98Boa !
 PAR  G(FCC_A1,IN:VA),,                 +GHSERIN+123-0.1988*T;   3800 N 91Din !
 PAR  G(BCC_A2,IN:VA),,                 +GHSERIN+800-0.8*T;      3800 N 91Din !
 PAR  G(HCP_A3,IN:VA),,                 +GHSERIN+533-0.6868*T;   3800 N 91Din !
$PAR  G(DHCP,IN),,                      +GHSERIN+520-0.384*T;    3800 N 92Ans !
$PAR  G(TET_ALPHA1_A6,IN),,             +GHSERIN+123-0.1988*T;   3800 N 99Ans !
$PAR  G(TET_ALPHA1_A6,IN),,             +GHSERIN+0.31*T;         3800 N 98Boa !
$PAR  G(TET_ALPHA1_A6,IN),,             +GHSERIN;                3800 N 96Lee !
 PAR  G(TET_ALPHA1_A6,IN),,             +GHSERIN+193-0.16479*T;  3800 N 91Din !
$PAR  G(TET_ALPHA1_A6,IN),,             +GHSERIN-33+0.16*T;      3800 N 88Che0 !
$PAR  G(BCT_A5,IN),,                    +GHSERIN
$            +5040.87-3.33969*T;                                 3800 N 99Ans !
 PAR  G(BCT_A5,IN),,                    +GHSERIN+2092;           3800 N 96Lee !
$PAR  G(RHOMBOHEDRAL_A7,IN),,           +GHSERIN+4184;           3800 N 88Che0 !
 PAR  G(LIQUID,IN),,                    +GLIQIN;                 3800 N 91Din !
$
 PAR  G(INSN_AF,IN),,                   +GHSERIN+13448-19.676*T;,,    N 04Dav !
$
 FUNCTION GHSERIN   298.15  -6978.89+92.338115*T-21.8386*T*LN(T)
       -0.00572566*T**2-2.120321E-06*T**3-22906*T**(-1);
       429.75  Y  -7033.516+124.476588*T-27.4562*T*LN(T)
       +5.4607E-04*T**2-8.367E-08*T**3-211708*T**(-1)+3.53116E+22*T**(-9);
      3800.00  N !
 FUNCTION GLIQIN    298.15  +3282.092-7.63686*T+GHSERIN-5.59058E-20*T**7;
       429.75  Y  +3283.706-7.640804*T+GHSERIN-3.53116E+22*T**(-9);
      3800.00  N !
$ ------------------------------------------------------------------------------
$ Sn
$
$ FCC_A1 revised in unary 3.0
$ HCP_A3 revised in unary 4.1
$ TETRAGONAL_A6 added in unary 4.1
$ CBCC_A12 and CUB_A13 added in unary 4.4
$ FCC_A1 modified in unary 5.0
$ DHCP and TET_ALPHA1_A6 added in unary 5.0
$
$ TETRAGONAL_A6 and TET_ALPHA1_A6 from 96Lee not included un unary
$
$ The DHCP phase is labelled D0_24 in 03Liu and alpha-prime in 92Ans. The
$ phase is present between the fcc and hcp phases in the Au-Sn and Au-In
$ systems.
$
 PAR  G(BCT_A5,SN)              100.00  +GHSERSN;                3000 N 91Din !
 PAR  G(DIAMOND_A4,SN)          100.00  +GDIASN;                 3000 N 91Din !
$PAR  G(FCC_A1,SN:VA)           100.00  +GHSERSN+5510-8.46*T;    3000 N 89Fec !
 PAR  G(FCC_A1,SN:VA)           100.00  +GHSERSN+4150-5.2*T;     3000 N 91Din !
 PAR  G(BCC_A2,SN:VA)           100.00  +GHSERSN+4400-6*T;       3000 N 91Din !
 PAR  G(HCP_A3,SN:VA)           100.00  +GHSERSN+3900-7.646*T;   3000 N Ansar !
$PAR  G(HCP_A3,SN:VA)           100.00  +GHSERSN+3900-4.4*T;     3000 N 91Din !
$PAR  G(DHCP,SN)                100.00  +GHSERSN+3803.52-3.46*T; 3000 N 03Liu !
$PAR  G(RHOMBOHEDRAL_A7,SN)     100.00  +GHSERSN+2035;           3000 N 91Din !
$PAR  G(TETRAGONAL_A6,SN)       100.00  +GHSERSN+5387-8.26212*T; 3000 N 99Ans !
 PAR  G(TETRAGONAL_A6,SN)       100.00  +GHSERSN+5015-7.5*T;     3000 N 96Lee !
$PAR  G(CBCC_A12,SN:VA)         100.00  +GHSERSN+2000;           3000 N 01Mie !
$PAR  G(CUB_A13,SN:VA)          100.00  +GHSERSN+2000;           3000 N 01Mie !
$PAR  G(TET_ALPHA1_A6,SN)       100.00  +GHSERSN+5510-8.46*T;    3000 N 99Ans !
 PAR  G(TET_ALPHA1_A6,SN)       100.00  +GHSERSN+5015-7.5*T;     3000 N 96Lee !
 PAR  G(LIQUID,SN)              100.00  +GLIQSN;                 3000 N 91Din !
$
 PAR  G(INSN_AF,SN),,                   +GHSERSN+700-1.3358*T;,,      N 04Dav !
$
 FUNCTION GHSERSN   100.00  -7958.517+122.765451*T-25.858*T*LN(T)
       +5.1185E-04*T**2-3.192767E-06*T**3+18440*T**(-1);
       250.00  Y  -5855.135+65.443315*T-15.961*T*LN(T)
       -0.0188702*T**2+3.121167E-06*T**3-61960*T**(-1);
       505.08  Y  +2524.724+4.005269*T-8.2590486*T*LN(T)
       -0.016814429*T**2+2.623131E-06*T**3-1081244*T**(-1)-1.2307E+25*T**(-9);
       800.00  Y  -8256.959+138.99688*T-28.4512*T*LN(T)-1.2307E+25*T**(-9);
      3000.00  N !
 FUNCTION GDIASN    100.00  -9579.608+114.007785*T-22.972*T*LN(T)
       -0.00813975*T**2+2.7288E-06*T**3+25615*T**(-1);
       298.15  Y  -9063.001+104.84654*T-21.5750771*T*LN(T)
       -0.008575282*T**2+1.784447E-06*T**3-2544*T**(-1);
       800.00  Y  -10909.351+147.396535*T-28.4512*T*LN(T);
      3000.00  N !
 FUNCTION GLIQSN    100.00  +7103.092-14.087767*T+GHSERSN+1.47031E-18*T**7;
       505.08  Y  +6971.586-13.814383*T+GHSERSN+1.2307E+25*T**(-9);
       800.00  Y  -1285.372+125.182498*T-28.4512*T*LN(T);
      3000.00  N !
 FUNCTION GBCCSN    298.15  +GHSERSN+4400-6*T;                         3000 N !
$ ------------------------------------------------------------------------------
$ Binary system
$
$ N. David, K. El Aissaoui, J.M. Fiorani, J. Hertz, M. Vilasi,
$ Thermochim. Acta, 413, 127-37 (2004).
$
$ Checked against paper. Checked at 6000 K.
$
$ SGTE lattice stabilities are used, but not the most recent.
$
$ If no interaction is used hcp is stable in the centre of the system.
$
$ InSn-gamma is not stable below 299 K. This is not intended and not shown in
$ the published diagram (including an invariant reaction at 316 K).
$ InSn-gamma is stable also as Sn above 850 K.
$
 PAR  L(LIQUID,IN,SN;0),,               -769-0.1312*T;,,              N 04Dav !
 PAR  L(LIQUID,IN,SN;1),,               -119-0.3902*T;,,              N 04Dav !
$
 PAR  L(BCT_A5,IN,SN;0),,               -2554+9.2776*T;,,             N 04Dav !
$
 PAR  L(TETRAGONAL_A6,IN,SN;0),,        +578-1.1232*T;,,              N 04Dav !
 PAR  L(TETRAGONAL_A6,IN,SN;1),,        -1156;,,                      N 04Dav !
$
 PAR  L(INSN_AF,IN,SN;0),,              -17314+30.7559*T;,,           N 04Dav !
$
 PAR  L(TET_ALPHA1_A6,IN,SN;0),,        +774-5.4627*T;,,              N 04Dav !
 PAR  L(TET_ALPHA1_A6,IN,SN;1),,        -2379+4.5664*T;,,             N 04Dav !
$
$ Metastable
$
 PAR  L(FCC_A1,IN,SN:VA;0),,            +ZERO;,,                      N 04Dav !
 PAR  L(BCC_A2,IN,SN:VA;0),,            +5000;,,                      N !
 PAR  L(HCP_A3,IN,SN:VA;0),,            +5000;,,                      N !
$ ------------------------------------------------------------------------------
$
 ASSESSED_SYSTEM
  IN-SN(TDB -* +LIQUID +BCT_A5 +TETRA_A6 +TET_ALPHA1 +INSN_AF +DIAMOND
  ;G5 MAJ:DIAMOND/SN ;P3 TMM:200/1000 *) !
$
$
 LIST-OF-REFERENCE
 NUMBER  SOURCE
  Null   'Unknown source'
  Same   'Same or similar interaction as in the corresponding stable phase'
  COST   'COST 507 database'
  Ansar  'Himo Ansara, unpublished, SGTE unary database V.4.1, 1999; Sn'
  88Che0 'P.-Y Chevalier, Calphad, 12, 383-92(1988)
          SGTE unary database V.4.1, 1999; In'
  89Fec  'H.J. Fecht, M.X. Zhang, Y.A. Chang, J.H. Perepezko,
          Metall. Trans. A, 20A, 795-803(1989),
          SGTE unary database V.3.0, 1996; Sn'
  91Din  'A.T. Dinsdale, Calphad, 15, 317-425(1991).'
  92Ans  'I. Ansara, J.-Ph. Nabot, Calphad, 16, 13-18(1992),
          SGTE unary database V.5.0, 2009; In'
  96Lee  'B.-J. Lee, C.-S. Oh, J.-H. Shim,
          J. Electron. Mater., 25, 983-91 (1996); In, Sn, In-Sn'
  98Boa  'D. Boa, I. Ansara, Thermochim. Acta, 314, 79-86(1998),
          SGTE unary database V.4.1, 1999; In, Pb'
  99Ans  'I. Ansara, S.G. Fries, H.L. Lukas, unpublished, 1999,
          SGTE unary database V.5.0, 2009; In, Sn'
  01Mie  'J. Miettinen, Calphad, 25, 43-58(2001),
          SGTE unary database V.4.4, 2001; Sn, Zn'
  03Liu  'H.S. Liu, C.L. Liu, K. Ishida, Z.P. Jin, J. Electron. Mater.,
          32, 1290-96(2003), SGTE unary database V.5.0, 2009; Sn'
  04Dav  'N. David, K. El Aissaoui, J.M. Fiorani, J. Hertz, M. Vilasi,
          Thermochim. Acta, 413, 127-37 (2004); In-Sn'
!

File: data/databases/sgte-binary/InSn-96Lee.tdb
$
$ Database for In-Sn from B.-J. Lee et al. 1996.
$
$ B.-J. Lee, C.-S. Oh, J.-H. Shim, J. Electron. Mater., 25, 983-91 (1996).
$
$ Dataset created 2022.11.20 by Bengt Hallstedt.
$
$ ------------------------------------------------------------------------------
 TEMP-LIM 298.15 6000.00 !
$
$ELEMENT NAME  REF. STATE               ATOMIC MASS H298-H0    S298    !
$
 ELEMENT VA   VACUUM                      0.0          0.0      0.0    ! 
 ELEMENT IN   TETRAGONAL_A6             114.82      6610.0     57.65   ! 
 ELEMENT SN   BCT_A5                    118.69      6323.      51.18   ! 
$ ------------------------------------------------------------------------------
$ Phase definitions
$
 PHASE LIQUID:L % 1 1 !
 CONST LIQUID:L : IN SN : !
$
$ Fcc (cF4, Fm-3m) and MeX (cF8, Fm-3m)
$
 PHASE FCC_A1 %A 2 1 1 !
 CONST FCC_A1 : IN SN : VA : !
$
$ Bcc (cI2, Im-3m)
$
 PHASE BCC_A2 %B 2 1 3 !
 CONST BCC_A2 : IN SN : VA : !
$
$ Hcp (hP2, P6_3/mmc) and Me2X (NiAs-type, hP4, P6_3/mmc, B8_1)
$
 PHASE HCP_A3 %A 2 1 0.5 !
 CONST HCP_A3 : IN SN : VA: !
$
$ Prototype C (cF8, Fd-3m)
$
 PHASE DIAMOND_A4 % 1 1 !
 CONST DIAMOND_A4 : SN : !
$
$ Prototype beta-Sn (tI4, I4_1/amd)
$
 PHASE BCT_A5 % 1 1 !
 CONST BCT_A5 : IN SN% : !
$
$ Prototype In (tI2, I4/mmm)
$
 PHASE TETRAGONAL_A6 % 1 1 !
 CONST TETRAGONAL_A6 : IN% SN : !
$
$ Prototype In (tI2, I4/mmm), beta-InSn
$
 PHASE TET_ALPHA1_A6 % 1 1 !
 CONST TET_ALPHA1_A6 : IN SN : !
$
$ Prototype Hg0.1Sn0.9 (hP1, P6/mmm)
$
 PHASE INSN_AF % 1 1 !
 CONST INSN_AF : IN SN : !
$ ------------------------------------------------------------------------------
$ Defaults
$
 DEFINE-SYSTEM-DEFAULT ELEMENT 2 !
 DEFAULT-COM DEFINE_SYSTEM_ELEMENT VA !
 TYPE-DEF % SEQ * !
 TYPE-DEF A GES AMEND_PHASE_DESCRIPTION @ MAGNETIC -3 0.28 !
 TYPE-DEF B GES AMEND_PHASE_DESCRIPTION @ MAGNETIC -1 0.4 !
 FUNCTION ZERO      298.15  0;                                         6000 N !
 FUNCTION UN_ASS    298.15  0;                                         6000 N !
 FUNCTION R         298.15  +8.31451;                                  6000 N !
$ ------------------------------------------------------------------------------
$ Element data
$ ------------------------------------------------------------------------------
$ In
$
$ FCC_A1 and TET_ALPHA1 revised in unary 4.1
$ BCT_A5 and RHOMBOHEDRAL_A7 added in unary 4.1
$ TET_ALPHA1 revised in unary 5.0 (using the value from 99Ans)
$ DHCP added in unary 5.0
$
$ BCT_A5 and TET_ALPHA1_A6 from 96Lee not included un unary
$
$ There is quite a bit of confusion about TET_ALPHA1_A6. The structure is
$ the same as In (TETRAGONAL_A6), but with a different (presumably) c/a ratio.
$ TET_ALPHA1_A6 is present in Bi-In, In-Pb and In-Sn (possibly more). Between
$ the TETRAGONAL_A6 (In-ss) and TET_ALPHA1_A6 there is a narrow two-phase
$ region. In each system a different G(TET_ALPHA1_A6,IN) lattice stability
$ was used.
$ In 91Din a value from an unpublished revision of the Bi-In system by
$ P.-Y. Chevalier 1990 is included. In SGTE Unary V 4.4 a value from 98Boa
$ for the In-Pb system is included. 98Boa treated the TET_ALPHA1_A6
$ phase in Bi-In and In-Pb as two different phases and used the lattice
$ stability from 88Che0 for the Bi-In branch of this phase. Finally, SGTE
$ unary V 5.0 uses a value from an unpublished evaluation by 99Ans of the
$ In-Sn system. Due to the close proximity of the TETRAGONAL_A6 and
$ TET_ALPHA1_A6 phases in these systems, any change of lattice stability
$ will cause a distortion of the phase diagram and require reoptimisation.
$
$ The DHCP phase is labelled D0_24 in 03Liu and alpha-prime in 92Ans. The
$ phase is present between the fcc and hcp phases in the Au-Sn and Au-In
$ systems.
$
 PAR  G(TETRAGONAL_A6,IN),,             +GHSERIN;                3800 N 91Din !
 PAR  G(FCC_A1,IN:VA),,                 +GHSERIN+162.061;        3800 N 98Boa !
$PAR  G(FCC_A1,IN:VA),,                 +GHSERIN+123-0.1988*T;   3800 N 91Din !
 PAR  G(BCC_A2,IN:VA),,                 +GHSERIN+800-0.8*T;      3800 N 91Din !
 PAR  G(HCP_A3,IN:VA),,                 +GHSERIN+533-0.6868*T;   3800 N 91Din !
$PAR  G(DHCP,IN),,                      +GHSERIN+520-0.384*T;    3800 N 92Ans !
$PAR  G(TET_ALPHA1_A6,IN),,             +GHSERIN+123-0.1988*T;   3800 N 99Ans !
$PAR  G(TET_ALPHA1_A6,IN),,             +GHSERIN+0.31*T;         3800 N 98Boa !
 PAR  G(TET_ALPHA1_A6,IN),,             +GHSERIN;                3800 N 96Lee !
$PAR  G(TET_ALPHA1_A6,IN),,             +GHSERIN+193-0.16479*T;  3800 N 91Din !
$PAR  G(TET_ALPHA1_A6,IN),,             +GHSERIN-33+0.16*T;      3800 N 88Che0 !
$PAR  G(BCT_A5,IN),,                    +GHSERIN
$            +5040.87-3.33969*T;                                 3800 N 99Ans !
 PAR  G(BCT_A5,IN),,                    +GHSERIN+2092;           3800 N 96Lee !
$PAR  G(RHOMBOHEDRAL_A7,IN),,           +GHSERIN+4184;           3800 N 88Che0 !
 PAR  G(LIQUID,IN),,                    +GLIQIN;                 3800 N 91Din !
$
 PAR  G(INSN_AF,IN),,                   +GHSERIN+10292.5-7.64*T;,,    N 96Lee !
$
 FUNCTION GHSERIN   298.15  -6978.89+92.338115*T-21.8386*T*LN(T)
       -0.00572566*T**2-2.120321E-06*T**3-22906*T**(-1);
       429.75  Y  -7033.516+124.476588*T-27.4562*T*LN(T)
       +5.4607E-04*T**2-8.367E-08*T**3-211708*T**(-1)+3.53116E+22*T**(-9);
      3800.00  N !
 FUNCTION GLIQIN    298.15  +3282.092-7.63686*T+GHSERIN-5.59058E-20*T**7;
       429.75  Y  +3283.706-7.640804*T+GHSERIN-3.53116E+22*T**(-9);
      3800.00  N !
$ ------------------------------------------------------------------------------
$ Sn
$
$ FCC_A1 revised in unary 3.0
$ HCP_A3 revised in unary 4.1
$ TETRAGONAL_A6 added in unary 4.1
$ CBCC_A12 and CUB_A13 added in unary 4.4
$ FCC_A1 modified in unary 5.0
$ DHCP and TET_ALPHA1_A6 added in unary 5.0
$
$ TETRAGONAL_A6 and TET_ALPHA1_A6 from 96Lee not included un unary
$
$ The DHCP phase is labelled D0_24 in 03Liu and alpha-prime in 92Ans. The
$ phase is present between the fcc and hcp phases in the Au-Sn and Au-In
$ systems.
$
 PAR  G(BCT_A5,SN)              100.00  +GHSERSN;                3000 N 91Din !
 PAR  G(DIAMOND_A4,SN)          100.00  +GDIASN;                 3000 N 91Din !
 PAR  G(FCC_A1,SN:VA)           100.00  +GHSERSN+5510-8.46*T;    3000 N 89Fec !
$PAR  G(FCC_A1,SN:VA)           100.00  +GHSERSN+4150-5.2*T;     3000 N 91Din !
 PAR  G(BCC_A2,SN:VA)           100.00  +GHSERSN+4400-6*T;       3000 N 91Din !
 PAR  G(HCP_A3,SN:VA)           100.00  +GHSERSN+3900-7.646*T;   3000 N Ansar !
$PAR  G(HCP_A3,SN:VA)           100.00  +GHSERSN+3900-4.4*T;     3000 N 91Din !
$PAR  G(DHCP,SN)                100.00  +GHSERSN+3803.52-3.46*T; 3000 N 03Liu !
$PAR  G(RHOMBOHEDRAL_A7,SN)     100.00  +GHSERSN+2035;           3000 N 91Din !
$PAR  G(TETRAGONAL_A6,SN)       100.00  +GHSERSN+5387-8.26212*T; 3000 N 99Ans !
 PAR  G(TETRAGONAL_A6,SN)       100.00  +GHSERSN+5015-7.5*T;     3000 N 96Lee !
$PAR  G(CBCC_A12,SN:VA)         100.00  +GHSERSN+2000;           3000 N 01Mie !
$PAR  G(CUB_A13,SN:VA)          100.00  +GHSERSN+2000;           3000 N 01Mie !
$PAR  G(TET_ALPHA1_A6,SN)       100.00  +GHSERSN+5510-8.46*T;    3000 N 99Ans !
 PAR  G(TET_ALPHA1_A6,SN)       100.00  +GHSERSN+5015-7.5*T;     3000 N 96Lee !
 PAR  G(LIQUID,SN)              100.00  +GLIQSN;                 3000 N 91Din !
$
 PAR  G(INSN_AF,SN),,                   +GHSERSN+925.3-1.7562*T;,,    N 96Lee !
$
 FUNCTION GHSERSN   100.00  -7958.517+122.765451*T-25.858*T*LN(T)
       +5.1185E-04*T**2-3.192767E-06*T**3+18440*T**(-1);
       250.00  Y  -5855.135+65.443315*T-15.961*T*LN(T)
       -0.0188702*T**2+3.121167E-06*T**3-61960*T**(-1);
       505.08  Y  +2524.724+4.005269*T-8.2590486*T*LN(T)
       -0.016814429*T**2+2.623131E-06*T**3-1081244*T**(-1)-1.2307E+25*T**(-9);
       800.00  Y  -8256.959+138.99688*T-28.4512*T*LN(T)-1.2307E+25*T**(-9);
      3000.00  N !
 FUNCTION GDIASN    100.00  -9579.608+114.007785*T-22.972*T*LN(T)
       -0.00813975*T**2+2.7288E-06*T**3+25615*T**(-1);
       298.15  Y  -9063.001+104.84654*T-21.5750771*T*LN(T)
       -0.008575282*T**2+1.784447E-06*T**3-2544*T**(-1);
       800.00  Y  -10909.351+147.396535*T-28.4512*T*LN(T);
      3000.00  N !
 FUNCTION GLIQSN    100.00  +7103.092-14.087767*T+GHSERSN+1.47031E-18*T**7;
       505.08  Y  +6971.586-13.814383*T+GHSERSN+1.2307E+25*T**(-9);
       800.00  Y  -1285.372+125.182498*T-28.4512*T*LN(T);
      3000.00  N !
 FUNCTION GBCCSN    298.15  +GHSERSN+4400-6*T;                         3000 N !
$ ------------------------------------------------------------------------------
$ Binary system
$
$ B.-J. Lee, C.-S. Oh, J.-H. Shim, J. Electron. Mater., 25, 983-91 (1996).
$
$ Checked against paper. Checked at 6000 K.
$
$ If no interaction is used hcp is stable in the centre of the system.
$
 PAR  L(LIQUID,IN,SN;0),,               -711-1.6934*T;,,              N 96Lee !
 PAR  L(LIQUID,IN,SN;1),,               -64-1.3592*T;,,               N 96Lee !
$
 PAR  L(BCT_A5,IN,SN;0),,               -239+2.8509*T;,,              N 96Lee !
$
 PAR  L(TETRAGONAL_A6,IN,SN;0),,        +743-3.3139*T;,,              N 96Lee !
 PAR  L(TETRAGONAL_A6,IN,SN;1),,        -1487;,,                      N 96Lee !
$
 PAR  L(INSN_AF,IN,SN;0),,              -15715.5+19.3402*T;,,         N 96Lee !
 PAR  L(TET_ALPHA1_A6,IN,SN;0),,        -235-3.6954*T;,,              N 96Lee !
$
$ Metastable
$
 PAR  L(FCC_A1,IN,SN:VA;0),,            +5000;,,                      N !
 PAR  L(BCC_A2,IN,SN:VA;0),,            +5000;,,                      N !
 PAR  L(HCP_A3,IN,SN:VA;0),,            +5000;,,                      N !
$ ------------------------------------------------------------------------------
$
 ASSESSED_SYSTEM
  IN-SN(TDB -* +LIQUID +BCT_A5 +TETRA_A6 +TET_ALPHA1 +INSN_AF +DIAMOND
  ;G5 MAJ:DIAMOND/SN ;P3 TMM:200/1000 *) !
$
$
 LIST-OF-REFERENCE
 NUMBER  SOURCE
  Null   'Unknown source'
  Same   'Same or similar interaction as in the corresponding stable phase'
  COST   'COST 507 database'
  Ansar  'Himo Ansara, unpublished, SGTE unary database V.4.1, 1999; Sn'
  88Che0 'P.-Y Chevalier, Calphad, 12, 383-92(1988)
          SGTE unary database V.4.1, 1999; In'
  89Fec  'H.J. Fecht, M.X. Zhang, Y.A. Chang, J.H. Perepezko,
          Metall. Trans. A, 20A, 795-803(1989),
          SGTE unary database V.3.0, 1996; Sn'
  91Din  'A.T. Dinsdale, Calphad, 15, 317-425(1991).'
  92Ans  'I. Ansara, J.-Ph. Nabot, Calphad, 16, 13-18(1992),
          SGTE unary database V.5.0, 2009; In'
  96Lee  'B.-J. Lee, C.-S. Oh, J.-H. Shim,
          J. Electron. Mater., 25, 983-91 (1996); In, Sn, In-Sn'
  98Boa  'D. Boa, I. Ansara, Thermochim. Acta, 314, 79-86(1998),
          SGTE unary database V.4.1, 1999; In, Pb'
  99Ans  'I. Ansara, S.G. Fries, H.L. Lukas, unpublished, 1999,
          SGTE unary database V.5.0, 2009; In, Sn'
  01Mie  'J. Miettinen, Calphad, 25, 43-58(2001),
          SGTE unary database V.4.4, 2001; Sn, Zn'
  03Liu  'H.S. Liu, C.L. Liu, K. Ishida, Z.P. Jin, J. Electron. Mater.,
          32, 1290-96(2003), SGTE unary database V.5.0, 2009; Sn'
!
