Repository: orchid-calphad/orchid-project.org

# orchid-project.org

Website and released data of **ORCHID** (Open Repository for CALPHAD Hypotheses, Intelligence, and Discovery),
served by GitHub Pages at https://orchid-project.org. Releases are archived on Zenodo (one DOI per version).

- `index.html`, `catalog/`, `best-practices.html` — static, self-contained pages (generated in the ORCHID tooling).
- `data/` — released data: catalog, redistributable TDB files, convex hulls. Licences: `data/LICENSES.md`, `data/NOTICE.md`.
- `llms.txt`, `data/croissant.json`, `CITATION.cff`, `.zenodo.json` — machine-readable metadata.

Only data with clear redistribution rights are published.

File: data/databases/sgte-binary/InSn-98Kor.tdb
$
$ Database for In-Sn from T.-M. Korhonen and J.K. Kivilahti 1998.
$
$ T.-M. Korhonen, J.K. Kivilahti, J. Electron. Mater., 27, 149-58(1998).
$
$ Dataset created 2022.11.25 by Bengt Hallstedt.
$
$ L(BCT_A5,IN,SN;1) was changed to get approximately the correct width of the
$ bct-A5 phase field.
$
$ ------------------------------------------------------------------------------
 TEMP-LIM 298.15 6000.00 !
$
$ELEMENT NAME  REF. STATE               ATOMIC MASS H298-H0    S298    !
$
 ELEMENT VA   VACUUM                      0.0          0.0      0.0    ! 
 ELEMENT IN   TETRAGONAL_A6             114.82      6610.0     57.65   ! 
 ELEMENT SN   BCT_A5                    118.69      6323.      51.18   ! 
$ ------------------------------------------------------------------------------
$ Phase definitions
$
 PHASE LIQUID:L % 1 1 !
 CONST LIQUID:L : IN SN : !
$
$ Fcc (cF4, Fm-3m) and MeX (cF8, Fm-3m)
$
 PHASE FCC_A1 %A 2 1 1 !
 CONST FCC_A1 : IN SN : VA : !
$
$ Bcc (cI2, Im-3m)
$
 PHASE BCC_A2 %B 2 1 3 !
 CONST BCC_A2 : IN SN : VA : !
$
$ Hcp (hP2, P6_3/mmc) and Me2X (NiAs-type, hP4, P6_3/mmc, B8_1)
$
 PHASE HCP_A3 %A 2 1 0.5 !
 CONST HCP_A3 : IN SN : VA: !
$
$ Prototype beta-Sn (tI4, I4_1/amd)
$
 PHASE BCT_A5 % 1 1 !
 CONST BCT_A5 : IN SN% : !
$
$ Prototype In (tI2, I4/mmm)
$
 PHASE TETRAGONAL_A6 % 1 1 !
 CONST TETRAGONAL_A6 : IN% SN : !
$
$ Prototype In (tI2, I4/mmm), beta-InSn
$
 PHASE TET_ALPHA1_A6 % 1 1 !
 CONST TET_ALPHA1_A6 : IN SN : !
$
$ Prototype Hg0.1Sn0.9 (hP1, P6/mmm)
$
 PHASE INSN_AF % 1 1 !
 CONST INSN_AF : IN SN : !
$ ------------------------------------------------------------------------------
$ Defaults
$
 DEFINE-SYSTEM-DEFAULT ELEMENT 2 !
 DEFAULT-COM DEFINE_SYSTEM_ELEMENT VA !
 TYPE-DEF % SEQ * !
 TYPE-DEF A GES AMEND_PHASE_DESCRIPTION @ MAGNETIC -3 0.28 !
 TYPE-DEF B GES AMEND_PHASE_DESCRIPTION @ MAGNETIC -1 0.4 !
 FUNCTION ZERO      298.15  0;                                         6000 N !
 FUNCTION UN_ASS    298.15  0;                                         6000 N !
 FUNCTION R         298.15  +8.31451;                                  6000 N !
$ ------------------------------------------------------------------------------
$ Element data
$ ------------------------------------------------------------------------------
$ In
$
$ FCC_A1 and TET_ALPHA1 revised in unary 4.1
$ BCT_A5 and RHOMBOHEDRAL_A7 added in unary 4.1
$ TET_ALPHA1 revised in unary 5.0 (using the value from 99Ans)
$ DHCP added in unary 5.0
$
$ BCT_A5 and TET_ALPHA1_A6 from 96Lee and 98Kor not included un unary
$
$ There is quite a bit of confusion about TET_ALPHA1_A6. The structure is
$ the same as In (TETRAGONAL_A6), but with a different (presumably) c/a ratio.
$ TET_ALPHA1_A6 is present in Bi-In, In-Pb and In-Sn (possibly more). Between
$ the TETRAGONAL_A6 (In-ss) and TET_ALPHA1_A6 there is a narrow two-phase
$ region. In each system a different G(TET_ALPHA1_A6,IN) lattice stability
$ was used.
$ In 91Din a value from an unpublished revision of the Bi-In system by
$ P.-Y. Chevalier 1990 is included. In SGTE Unary V 4.4 a value from 98Boa
$ for the In-Pb system is included. 98Boa treated the TET_ALPHA1_A6
$ phase in Bi-In and In-Pb as two different phases and used the lattice
$ stability from 88Che0 for the Bi-In branch of this phase. Finally, SGTE
$ unary V 5.0 uses a value from an unpublished evaluation by 99Ans of the
$ In-Sn system. Due to the close proximity of the TETRAGONAL_A6 and
$ TET_ALPHA1_A6 phases in these systems, any change of lattice stability
$ will cause a distortion of the phase diagram and require reoptimisation.
$
$ The DHCP phase is labelled D0_24 in 03Liu and alpha-prime in 92Ans. The
$ phase is present between the fcc and hcp phases in the Au-Sn and Au-In
$ systems.
$
 PAR  G(TETRAGONAL_A6,IN),,             +GHSERIN;                3800 N 91Din !
$PAR  G(FCC_A1,IN:VA),,                 +GHSERIN+162.061;        3800 N 98Boa !
 PAR  G(FCC_A1,IN:VA),,                 +GHSERIN+123-0.1988*T;   3800 N 91Din !
 PAR  G(BCC_A2,IN:VA),,                 +GHSERIN+800-0.8*T;      3800 N 91Din !
 PAR  G(HCP_A3,IN:VA),,                 +GHSERIN+533-0.6868*T;   3800 N 91Din !
$PAR  G(DHCP,IN),,                      +GHSERIN+520-0.384*T;    3800 N 92Ans !
$PAR  G(TET_ALPHA1_A6,IN),,             +GHSERIN+123-0.1988*T;   3800 N 99Ans !
$PAR  G(TET_ALPHA1_A6,IN),,             +GHSERIN+0.31*T;         3800 N 98Boa !
 PAR  G(TET_ALPHA1_A6,IN),,             +GHSERIN+167.2-0.165*T;  3800 N 98Kor !
$PAR  G(TET_ALPHA1_A6,IN),,             +GHSERIN;                3800 N 96Lee !
$PAR  G(TET_ALPHA1_A6,IN),,             +GHSERIN+193-0.16479*T;  3800 N 91Din !
$PAR  G(TET_ALPHA1_A6,IN),,             +GHSERIN-33+0.16*T;      3800 N 88Che0 !
$PAR  G(BCT_A5,IN),,                    +GHSERIN
$            +5040.87-3.33969*T;                                 3800 N 99Ans !
 PAR  G(BCT_A5,IN),,                    +GHSERIN+1251;           3800 N 98Kor !
$PAR  G(BCT_A5,IN),,                    +GHSERIN+2092;           3800 N 96Lee !
$PAR  G(RHOMBOHEDRAL_A7,IN),,           +GHSERIN+4184;           3800 N 88Che0 !
 PAR  G(LIQUID,IN),,                    +GLIQIN;                 3800 N 91Din !
$
 PAR  G(INSN_AF,IN),,                   +GHSERIN+1044;           3800 N 98Kor !
$
 FUNCTION GHSERIN   298.15  -6978.89+92.338115*T-21.8386*T*LN(T)
       -0.00572566*T**2-2.120321E-06*T**3-22906*T**(-1);
       429.75  Y  -7033.516+124.476588*T-27.4562*T*LN(T)
       +5.4607E-04*T**2-8.367E-08*T**3-211708*T**(-1)+3.53116E+22*T**(-9);
      3800.00  N !
 FUNCTION GLIQIN    298.15  +3282.092-7.63686*T+GHSERIN-5.59058E-20*T**7;
       429.75  Y  +3283.706-7.640804*T+GHSERIN-3.53116E+22*T**(-9);
      3800.00  N !
$ ------------------------------------------------------------------------------
$ Sn
$
$ FCC_A1 revised in unary 3.0
$ HCP_A3 revised in unary 4.1
$ TETRAGONAL_A6 added in unary 4.1
$ CBCC_A12 and CUB_A13 added in unary 4.4
$ FCC_A1 modified in unary 5.0
$ DHCP and TET_ALPHA1_A6 added in unary 5.0
$
$ TETRAGONAL_A6 and TET_ALPHA1_A6 from 96Lee and 98Kor not included un unary
$
$ The DHCP phase is labelled D0_24 in 03Liu and alpha-prime in 92Ans. The
$ phase is present between the fcc and hcp phases in the Au-Sn and Au-In
$ systems.
$
 PAR  G(BCT_A5,SN)              100.00  +GHSERSN;                3000 N 91Din !
$PAR  G(DIAMOND_A4,SN)          100.00  +GDIASN;                 3000 N 91Din !
 PAR  G(FCC_A1,SN:VA)           100.00  +GHSERSN+5510-8.46*T;    3000 N 89Fec !
$PAR  G(FCC_A1,SN:VA)           100.00  +GHSERSN+4150-5.2*T;     3000 N 91Din !
 PAR  G(BCC_A2,SN:VA)           100.00  +GHSERSN+4400-6*T;       3000 N 91Din !
 PAR  G(HCP_A3,SN:VA)           100.00  +GHSERSN+3900-7.646*T;   3000 N Ansar !
$PAR  G(HCP_A3,SN:VA)           100.00  +GHSERSN+3900-4.4*T;     3000 N 91Din !
$PAR  G(DHCP,SN)                100.00  +GHSERSN+3803.52-3.46*T; 3000 N 03Liu !
$PAR  G(RHOMBOHEDRAL_A7,SN)     100.00  +GHSERSN+2035;           3000 N 91Din !
$PAR  G(TETRAGONAL_A6,SN)       100.00  +GHSERSN+5387-8.26212*T; 3000 N 99Ans !
 PAR  G(TETRAGONAL_A6,SN)       100.00  +GHSERSN+2384-0.96*T;    3000 N 98Kor !
$PAR  G(TETRAGONAL_A6,SN)       100.00  +GHSERSN+5015-7.5*T;     3000 N 96Lee !
$PAR  G(CBCC_A12,SN:VA)         100.00  +GHSERSN+2000;           3000 N 01Mie !
$PAR  G(CUB_A13,SN:VA)          100.00  +GHSERSN+2000;           3000 N 01Mie !
$PAR  G(TET_ALPHA1_A6,SN)       100.00  +GHSERSN+5510-8.46*T;    3000 N 99Ans !
 PAR  G(TET_ALPHA1_A6,SN)       100.00  +GHSERSN+2384-2*T;       3000 N 98Kor !
$PAR  G(TET_ALPHA1_A6,SN)       100.00  +GHSERSN+5015-7.5*T;     3000 N 96Lee !
 PAR  G(LIQUID,SN)              100.00  +GLIQSN;                 3000 N 91Din !
$
 PAR  G(INSN_AF,SN),,                   +GHSERSN
             +625.49-1.13503*T;                                  3000 N 99Ans !
$
 FUNCTION GHSERSN   100.00  -7958.517+122.765451*T-25.858*T*LN(T)
       +5.1185E-04*T**2-3.192767E-06*T**3+18440*T**(-1);
       250.00  Y  -5855.135+65.443315*T-15.961*T*LN(T)
       -0.0188702*T**2+3.121167E-06*T**3-61960*T**(-1);
       505.08  Y  +2524.724+4.005269*T-8.2590486*T*LN(T)
       -0.016814429*T**2+2.623131E-06*T**3-1081244*T**(-1)-1.2307E+25*T**(-9);
       800.00  Y  -8256.959+138.99688*T-28.4512*T*LN(T)-1.2307E+25*T**(-9);
      3000.00  N !
 FUNCTION GDIASN    100.00  -9579.608+114.007785*T-22.972*T*LN(T)
       -0.00813975*T**2+2.7288E-06*T**3+25615*T**(-1);
       298.15  Y  -9063.001+104.84654*T-21.5750771*T*LN(T)
       -0.008575282*T**2+1.784447E-06*T**3-2544*T**(-1);
       800.00  Y  -10909.351+147.396535*T-28.4512*T*LN(T);
      3000.00  N !
 FUNCTION GLIQSN    100.00  +7103.092-14.087767*T+GHSERSN+1.47031E-18*T**7;
       505.08  Y  +6971.586-13.814383*T+GHSERSN+1.2307E+25*T**(-9);
       800.00  Y  -1285.372+125.182498*T-28.4512*T*LN(T);
      3000.00  N !
 FUNCTION GBCCSN    298.15  +GHSERSN+4400-6*T;                         3000 N !
$ ------------------------------------------------------------------------------
$ Binary system
$
$ T.-M. Korhonen, J.K. Kivilahti, J. Electron. Mater., 27, 149-58(1998).
$
$ Checked against paper. Checked at 6000 K.
$
$ If no interaction is used hcp is stable in the centre of the system.
$
$ L(BCT_A5,IN,SN;1) was changed to get approximately the correct width of the
$ bct-A5 phase field.
$
 PAR  L(LIQUID,IN,SN;0),,               -795.6-6.255*T;,,             N 98Kor !
 PAR  L(LIQUID,IN,SN;1),,               -76.3+1.23*T;,,               N 98Kor !
$
 PAR  L(BCT_A5,IN,SN;0),,               +8288+24.98*T;,,              N 98Kor !
$PAR  L(BCT_A5,IN,SN;1),,               +24225;,,                     N 98Kor !
 PAR  L(BCT_A5,IN,SN;1),,               +20000;,,                     N 98Kor !
$
 PAR  L(TETRAGONAL_A6,IN,SN;0),,        +3275-15.13*T;,,              N 98Kor !
$
 PAR  L(INSN_AF,IN,SN;0),,              -1705+9.575*T;,,              N 98Kor !
 PAR  L(INSN_AF,IN,SN;1),,              +14980-6.32*T;,,              N 98Kor !
 PAR  L(INSN_AF,IN,SN;2),,              +5692;,,                      N 98Kor !
$
 PAR  L(TET_ALPHA1_A6,IN,SN;0),,        +1940-12.17*T;,,              N 98Kor !
 PAR  L(TET_ALPHA1_A6,IN,SN;1),,        -184;,,                       N 98Kor !
$
$ Metastable
$
 PAR  L(FCC_A1,IN,SN:VA;0),,            +5000;,,                      N !
 PAR  L(BCC_A2,IN,SN:VA;0),,            +5000;,,                      N !
 PAR  L(HCP_A3,IN,SN:VA;0),,            +5000;,,                      N !
$ ------------------------------------------------------------------------------
$
 ASSESSED_SYSTEM
  IN-SN(TDB -* +LIQUID +BCT_A5 +TETRA_A6 +TET_ALPHA1 +INSN_AF +DIAMOND
  ;G5 MAJ:DIAMOND/SN ;P3 TMM:200/1000 *) !
$
$
 LIST-OF-REFERENCE
 NUMBER  SOURCE
  Null   'Unknown source'
  Same   'Same or similar interaction as in the corresponding stable phase'
  COST   'COST 507 database'
  Ansar  'Himo Ansara, unpublished, SGTE unary database V.4.1, 1999; Sn'
  88Che0 'P.-Y Chevalier, Calphad, 12, 383-92(1988)
          SGTE unary database V.4.1, 1999; In'
  89Fec  'H.J. Fecht, M.X. Zhang, Y.A. Chang, J.H. Perepezko,
          Metall. Trans. A, 20A, 795-803(1989),
          SGTE unary database V.3.0, 1996; Sn'
  91Din  'A.T. Dinsdale, Calphad, 15, 317-425(1991).'
  92Ans  'I. Ansara, J.-Ph. Nabot, Calphad, 16, 13-18(1992),
          SGTE unary database V.5.0, 2009; In'
  98Boa  'D. Boa, I. Ansara, Thermochim. Acta, 314, 79-86(1998),
          SGTE unary database V.4.1, 1999; In, Pb'
  98Kor  'T.-M. Korhonen, J.K. Kivilahti,
          J. Electron. Mater., 27, 149-58(1998); In, Sn, In-Sn'
  99Ans  'I. Ansara, S.G. Fries, H.L. Lukas, unpublished, 1999,
          SGTE unary database V.5.0, 2009; In, Sn'
  01Mie  'J. Miettinen, Calphad, 25, 43-58(2001),
          SGTE unary database V.4.4, 2001; Sn, Zn'
  03Din  'A.T. Dinsdale, modification of TET_ALPHA1_A6, 2003; In-Sn, In-Pb-Sn'
  03Liu  'H.S. Liu, C.L. Liu, K. Ishida, Z.P. Jin, J. Electron. Mater.,
          32, 1290-96(2003), SGTE unary database V.5.0, 2009; Sn'
!

File: data/databases/sgte-binary/InSn-99Ans-LB.tdb
$
$ Database for In-Sn from I. Ansara et al. 1999 (included in LB Vol. 3)
$
$ I. Ansara, S.G. Fries, H.L. Lukas, unpublished, 1999.
$
$ Dataset created 2012.09.23 by Bengt Hallstedt.
$ 2021.01.17: Modified for use with GES6.
$ 2024.08.25: DIAMOND_A4 added.
$
$ ------------------------------------------------------------------------------
 TEMP-LIM 298.15 6000.00 !
$
$ELEMENT NAME  REF. STATE               ATOMIC MASS H298-H0    S298    !
$
 ELEMENT VA   VACUUM                      0.0          0.0      0.0    ! 
 ELEMENT IN   TETRAGONAL_A6             114.82      6610.0     57.65   ! 
 ELEMENT SN   BCT_A5                    118.69      6323.      51.18   ! 
$ ------------------------------------------------------------------------------
$ Phase definitions
$
 PHASE LIQUID:L % 1 1 !
 CONST LIQUID:L : IN SN : !
$
$ Fcc (cF4, Fm-3m) and MeX (cF8, Fm-3m)
$
 PHASE FCC_A1 %A 2 1 1 !
 CONST FCC_A1 : IN SN : VA : !
$
$ Bcc (cI2, Im-3m)
$
 PHASE BCC_A2 %B 2 1 3 !
 CONST BCC_A2 : IN SN : VA : !
$
$ Hcp (hP2, P6_3/mmc) and Me2X (NiAs-type, hP4, P6_3/mmc, B8_1)
$
 PHASE HCP_A3 %A 2 1 0.5 !
 CONST HCP_A3 : IN SN : VA: !
$
$ Prototype C (cF8, Fd-3m)
$
 PHASE DIAMOND_A4 % 1 1 !
 CONST DIAMOND_A4 : SN : !
$
$ Prototype beta-Sn (tI4, I4_1/amd)
$
 PHASE BCT_A5 % 1 1 !
 CONST BCT_A5 : IN SN% : !
$
$ Prototype In (tI2, I4/mmm)
$
 PHASE TETRAGONAL_A6 % 1 1 !
 CONST TETRAGONAL_A6 : IN% SN : !
$
$ Prototype In (tI2, I4/mmm), beta-InSn
$
 PHASE TET_ALPHA1_A6 % 1 1 !
 CONST TET_ALPHA1_A6 : IN SN : !
$
$ Prototype Hg0.1Sn0.9 (hP1, P6/mmm)
$
 PHASE INSN_AF % 1 1 !
 CONST INSN_AF : IN SN : !
$ ------------------------------------------------------------------------------
$ Defaults
$
 DEFINE-SYSTEM-DEFAULT ELEMENT 2 !
 DEFAULT-COM DEFINE_SYSTEM_ELEMENT VA !
 TYPE-DEF % SEQ * !
 TYPE-DEF A GES AMEND_PHASE_DESCRIPTION @ MAGNETIC -3 0.28 !
 TYPE-DEF B GES AMEND_PHASE_DESCRIPTION @ MAGNETIC -1 0.4 !
 FUNCTION ZERO      298.15  0;                                         6000 N !
 FUNCTION UN_ASS    298.15  0;                                         6000 N !
 FUNCTION R         298.15  +8.31451;                                  6000 N !
$ ------------------------------------------------------------------------------
$ Element data
$ ------------------------------------------------------------------------------
$ In
$
$ FCC_A1 and TET_ALPHA1 revised in unary 4.1
$ BCT_A5 and RHOMBOHEDRAL_A7 added in unary 4.1
$ TET_ALPHA1 revised in unary 5.0 (using the value from 99Ans)
$ DHCP added in unary 5.0
$
$ There is quite a bit of confusion about TET_ALPHA1_A6. The structure is
$ the same as In (TETRAGONAL_A6), but with a different (presumably) c/a ratio.
$ TET_ALPHA1_A6 is present in Bi-In, In-Pb and In-Sn (possibly more). Between
$ the TETRAGONAL_A6 (In-ss) and TET_ALPHA1_A6 there is a narrow two-phase
$ region. In each system a different G(TET_ALPHA1_A6,IN) lattice stability
$ was used.
$ In 91Din a value from an unpublished revision of the Bi-In system by
$ P.-Y. Chevalier 1990 is included. In SGTE Unary V 4.4 a value from 98Boa
$ for the In-Pb system is included. 98Boa treated the TET_ALPHA1_A6
$ phase in Bi-In and In-Pb as two different phases and used the lattice
$ stability from 88Che0 for the Bi-In branch of this phase. Finally, SGTE
$ unary V 5.0 uses a value from an unpublished evaluation by 99Ans of the
$ In-Sn system. Due to the close proximity of the TETRAGONAL_A6 and
$ TET_ALPHA1_A6 phases in these systems, any change of lattice stability
$ will cause a distortion of the phase diagram and require reoptimisation.
$
$ The DHCP phase is labelled D0_24 in 03Liu and alpha-prime in 92Ans. The
$ phase is present between the fcc and hcp phases in the Au-Sn and Au-In
$ systems.
$
 PAR  G(TETRAGONAL_A6,IN),,             +GHSERIN;                3800 N 91Din !
 PAR  G(FCC_A1,IN:VA),,                 +GHSERIN+162.061;        3800 N 98Boa !
$PAR  G(FCC_A1,IN:VA),,                 +GHSERIN+123-0.1988*T;   3800 N 91Din !
 PAR  G(BCC_A2,IN:VA),,                 +GHSERIN+800-0.8*T;      3800 N 91Din !
 PAR  G(HCP_A3,IN:VA),,                 +GHSERIN+533-0.6868*T;   3800 N 91Din !
$PAR  G(DHCP,IN),,                      +GHSERIN+520-0.384*T;    3800 N 92Ans !
 PAR  G(TET_ALPHA1_A6,IN),,             +GHSERIN+123-0.1988*T;   3800 N 99Ans !
$PAR  G(TET_ALPHA1_A6,IN),,             +GHSERIN+0.31*T;         3800 N 98Boa !
$PAR  G(TET_ALPHA1_A6,IN),,             +GHSERIN+193-0.16479*T;  3800 N 91Din !
$PAR  G(TET_ALPHA1_A6,IN),,             +GHSERIN-33+0.16*T;      3800 N 88Che0 !
 PAR  G(BCT_A5,IN),,                    +GHSERIN
             +5040.87-3.33969*T;                                 3800 N 99Ans !
$PAR  G(RHOMBOHEDRAL_A7,IN),,           +GHSERIN+4184;           3800 N 88Che0 !
 PAR  G(LIQUID,IN),,                    +GLIQIN;                 3800 N 91Din !
$
 PAR  G(INSN_AF,IN),,                   +GHSERIN+6000-2*T;       3800 N 99Ans !
$
 FUNCTION GHSERIN   298.15  -6978.89+92.338115*T-21.8386*T*LN(T)
       -0.00572566*T**2-2.120321E-06*T**3-22906*T**(-1);
       429.75  Y  -7033.516+124.476588*T-27.4562*T*LN(T)
       +5.4607E-04*T**2-8.367E-08*T**3-211708*T**(-1)+3.53116E+22*T**(-9);
      3800.00  N !
 FUNCTION GLIQIN    298.15  +3282.092-7.63686*T+GHSERIN-5.59058E-20*T**7;
       429.75  Y  +3283.706-7.640804*T+GHSERIN-3.53116E+22*T**(-9);
      3800.00  N !
$ ------------------------------------------------------------------------------
$ Sn
$
$ FCC_A1 revised in unary 3.0
$ HCP_A3 revised in unary 4.1
$ TETRAGONAL_A6 added in unary 4.1
$ CBCC_A12 and CUB_A13 added in unary 4.4
$ FCC_A1 modified in unary 5.0
$ DHCP and TET_ALPHA1_A6 added in unary 5.0
$
$ The DHCP phase is labelled D0_24 in 03Liu and alpha-prime in 92Ans. The
$ phase is present between the fcc and hcp phases in the Au-Sn and Au-In
$ systems.
$
 PAR  G(BCT_A5,SN)              100.00  +GHSERSN;                3000 N 91Din !
 PAR  G(DIAMOND_A4,SN)          100.00  +GDIASN;                 3000 N 91Din !
 PAR  G(FCC_A1,SN:VA)           100.00  +GHSERSN+5510-8.46*T;    3000 N 89Fec !
$PAR  G(FCC_A1,SN:VA)           100.00  +GHSERSN+4150-5.2*T;     3000 N 91Din !
 PAR  G(BCC_A2,SN:VA)           100.00  +GHSERSN+4400-6*T;       3000 N 91Din !
 PAR  G(HCP_A3,SN:VA)           100.00  +GHSERSN+3900-7.646*T;   3000 N Ansar !
$PAR  G(HCP_A3,SN:VA)           100.00  +GHSERSN+3900-4.4*T;     3000 N 91Din !
$PAR  G(DHCP,SN)                100.00  +GHSERSN+3803.52-3.46*T; 3000 N 03Liu !
$PAR  G(RHOMBOHEDRAL_A7,SN)     100.00  +GHSERSN+2035;           3000 N 91Din !
 PAR  G(TETRAGONAL_A6,SN)       100.00  +GHSERSN+5387-8.26212*T; 3000 N 99Ans !
$PAR  G(CBCC_A12,SN:VA)         100.00  +GHSERSN+2000;           3000 N 01Mie !
$PAR  G(CUB_A13,SN:VA)          100.00  +GHSERSN+2000;           3000 N 01Mie !
 PAR  G(TET_ALPHA1_A6,SN)       100.00  +GHSERSN+5510-8.46*T;    3000 N 99Ans !
 PAR  G(LIQUID,SN)              100.00  +GLIQSN;                 3000 N 91Din !
$
 PAR  G(INSN_AF,SN),,                   +GHSERSN
             +625.49-1.13503*T;                                  3000 N 99Ans !
$
 FUNCTION GHSERSN   100.00  -7958.517+122.765451*T-25.858*T*LN(T)
       +5.1185E-04*T**2-3.192767E-06*T**3+18440*T**(-1);
       250.00  Y  -5855.135+65.443315*T-15.961*T*LN(T)
       -0.0188702*T**2+3.121167E-06*T**3-61960*T**(-1);
       505.08  Y  +2524.724+4.005269*T-8.2590486*T*LN(T)
       -0.016814429*T**2+2.623131E-06*T**3-1081244*T**(-1)-1.2307E+25*T**(-9);
       800.00  Y  -8256.959+138.99688*T-28.4512*T*LN(T)-1.2307E+25*T**(-9);
      3000.00  N !
 FUNCTION GDIASN    100.00  -9579.608+114.007785*T-22.972*T*LN(T)
       -0.00813975*T**2+2.7288E-06*T**3+25615*T**(-1);
       298.15  Y  -9063.001+104.84654*T-21.5750771*T*LN(T)
       -0.008575282*T**2+1.784447E-06*T**3-2544*T**(-1);
       800.00  Y  -10909.351+147.396535*T-28.4512*T*LN(T);
      3000.00  N !
 FUNCTION GLIQSN    100.00  +7103.092-14.087767*T+GHSERSN+1.47031E-18*T**7;
       505.08  Y  +6971.586-13.814383*T+GHSERSN+1.2307E+25*T**(-9);
       800.00  Y  -1285.372+125.182498*T-28.4512*T*LN(T);
      3000.00  N !
 FUNCTION GBCCSN    298.15  +GHSERSN+4400-6*T;                         3000 N !
$ ------------------------------------------------------------------------------
$ Binary system
$
$ From I. Ansara et al. 1999 (included in LB Vol. 3)
$
$ I. Ansara, S.G. Fries, H.L. Lukas, unpublished, 1999.
$
$ Checked against LB. Checked at 6000 K.
$
$ If no interaction is used hcp is stable in the centre of the system.
$
 PAR  L(LIQUID,IN,SN;0),,               -828.54+0.76018*T
             -0.1211767*T*LN(T);,,                                    N 99Ans !
 PAR  L(LIQUID,IN,SN;1),,               -115.59-1.39997*T;,,          N 99Ans !
$
 PAR  L(BCT_A5,IN,SN;0),,               +ZERO;,,                      N 99Ans !
 PAR  L(TETRAGONAL_A6,IN,SN;0),,        +2036-7.88412*T;,,            N 99Ans !
$
 PAR  L(INSN_AF,IN,SN;0),,              -4915.99+1.63867*T;,,         N 99Ans !
 PAR  L(TET_ALPHA1_A6,IN,SN;0),,        +950.44-6.14608*T;,,          N 03Din !
$
$ Metastable
$
 PAR  L(FCC_A1,IN,SN:VA;0),,            +10000;,,                     N !
 PAR  L(BCC_A2,IN,SN:VA;0),,            +10000;,,                     N !
 PAR  L(HCP_A3,IN,SN:VA;0),,            +10000;,,                     N !
$ ------------------------------------------------------------------------------
$
 ASSESSED_SYSTEM
  IN-SN(TDB -* +LIQUID +BCT_A5 +TETRA_A6 +TET_ALPHA1 +INSN_AF +DIAMOND
  ;G5 MAJ:DIAMOND/SN ;P3 TMM:200/1000 *) !
$
$
 LIST-OF-REFERENCE
 NUMBER  SOURCE
  Null   'Unknown source'
  Same   'Same or similar interaction as in the corresponding stable phase'
  COST   'COST 507 database'
  Ansar  'Himo Ansara, unpublished, SGTE unary database V.4.1, 1999; Sn'
  88Che0 'P.-Y Chevalier, Calphad, 12, 383-92(1988)
          SGTE unary database V.4.1, 1999; In'
  89Fec  'H.J. Fecht, M.X. Zhang, Y.A. Chang, J.H. Perepezko,
          Metall. Trans. A, 20A, 795-803(1989),
          SGTE unary database V.3.0, 1996; Sn'
  91Din  'A.T. Dinsdale, Calphad, 15, 317-425(1991).'
  92Ans  'I. Ansara, J.-Ph. Nabot, Calphad, 16, 13-18(1992),
          SGTE unary database V.5.0, 2009; In'
  98Boa  'D. Boa, I. Ansara, Thermochim. Acta, 314, 79-86(1998),
          SGTE unary database V.4.1, 1999; In, Pb'
  99Ans  'I. Ansara, S.G. Fries, H.L. Lukas, unpublished, 1999,
          SGTE unary database V.5.0, 2009; In, Sn, In-Sn'
  01Mie  'J. Miettinen, Calphad, 25, 43-58(2001),
          SGTE unary database V.4.4, 2001; Sn, Zn'
  03Din  'A.T. Dinsdale, modification of TET_ALPHA1_A6, 2003; In-Sn, In-Pb-Sn'
  03Liu  'H.S. Liu, C.L. Liu, K. Ishida, Z.P. Jin, J. Electron. Mater.,
          32, 1290-96(2003), SGTE unary database V.5.0, 2009; Sn'
!

File: data/databases/sgte-binary/InSr-14Wan.tdb
$
$ Database for In-Sr from Y. Wang et al. 2014.
$
$ Y. Wang, J. Xin, C. Chen, S. Liu, B. Hu, Y. Du, Calphad, 45, 49-54(2014).
$
$ Dataset created 2018.04.30 by Bengt Hallstedt.
$ 2021.01.17: Modified for use with GES6.
$
$ ------------------------------------------------------------------------------
 TEMP-LIM 298.15 6000.00 !
$
$ELEMENT NAME  REF. STATE               ATOMIC MASS H298-H0    S298    !
$
 ELEMENT VA   VACUUM                      0.0          0.0      0.0    ! 
 ELEMENT IN   TETRAGONAL_A6             114.82      6610.0     57.65   ! 
 ELEMENT SR   FCC_A1                     87.62      6568.      55.694  ! 
$ ------------------------------------------------------------------------------
$ Phase definitions
$
 PHASE LIQUID:L % 1 1 !
 CONST LIQUID:L : IN SR : !
$
$ Fcc (cF4) and MeX (cF8)
$
 PHASE FCC_A1 %A 2 1 1 !
 CONST FCC_A1 : IN SR% : VA : !
$
$ Bcc (cI2, Im-3m)
$
 PHASE BCC_A2 %B 2 1 3 !
 CONST BCC_A2 : IN SR% : VA : !
$
$ Hcp (hP2, P6_3/mmc) and Me2X (NiAs-type, hP4, P6_3/mmc, B8_1)
$
 PHASE HCP_A3 %A 2 1 0.5 !
 CONST HCP_A3 : IN SR : VA : !
$
$ Prototype In (tI2, I4/mmm)
$
 PHASE TETRAGONAL_A6 % 1 1 !
 CONST TETRAGONAL_A6 : IN : !
$
$ Prototype CaCu5 (hP6, P6/mmm)
$
 PHASE IN5SR_D2D % 2 5 1 !
 CONST IN5SR_D2D : IN : SR : !
$
$ Prototype CdMg3 (hP8, P6_3/mmc)
$
 PHASE IN3SR_D019 % 2 3 1 !
 CONST IN3SR_D019 : IN : SR : !
$
$ unknown structure 
$
 PHASE IN5SR2 % 2 5 2 !
 CONST IN5SR2 : IN : SR : !
$
$ Prototype CaIn2 (hP6, P6_3/mmc)
$
 PHASE IN2SR % 2 2 1 !
 CONST IN2SR : IN : SR : !
$
$ Prototype Ca3Ga5 (oC32, Cmcm) also In5Sr3
$
 PHASE IN3SR2 % 2 3 2 !
 CONST IN3SR2 : IN : SR : !
$
$ Prototype InSr (oF64, Fdd2)
$
 PHASE INSR % 2 1 1 !
 CONST INSR : IN : SR : !
$
$ Prototype Cr5B3 (tI32, I4/mcm)
$
 PHASE IN3SR5_D8L % 2 3 5 !
 CONST IN3SR5_D8L : IN : SR : !
$
$ Prototype Ca28Ga11 (oI78, Imm2)
$
 PHASE INSR3 % 2 1 3 !
 CONST INSR3 : IN : SR : !
$ ------------------------------------------------------------------------------
$ Defaults
$
 DEFINE-SYSTEM-DEFAULT ELEMENT 2 !
 DEFAULT-COM DEFINE_SYSTEM_ELEMENT VA !
 TYPE-DEF % SEQ * !
 TYPE-DEF A GES AMEND_PHASE_DESCRIPTION @ MAGNETIC -3 0.28 !
 TYPE-DEF B GES AMEND_PHASE_DESCRIPTION @ MAGNETIC -1 0.4 !
 FUNCTION ZERO      298.15  0;                                         6000 N !
 FUNCTION UN_ASS    298.15  0;                                         6000 N !
 FUNCTION R         298.15  +8.31451;                                  6000 N !
$ ------------------------------------------------------------------------------
$ Element data
$ ------------------------------------------------------------------------------
$ In
$
$ FCC_A1 and TET_ALPHA1 revised in unary 4.1
$ BCT_A5 and RHOMBOHEDRAL_A7 added in unary 4.1
$ TET_ALPHA1 revised in unary 5.0 (using the value from 99Ans)
$ DHCP added in unary 5.0
$
$ There is quite a bit of confusion about TET_ALPHA1_A6. The structure is
$ the same as In (TETRAGONAL_A6), but with a different (presumably) c/a ratio.
$ TET_ALPHA1_A6 is present in Bi-In, In-Pb and In-Sn (possibly more). Between
$ the TETRAGONAL_A6 (In-ss) and TET_ALPHA1_A6 there is a narrow two-phase
$ region. In each system a different G(TET_ALPHA1_A6,IN) lattice stability
$ was used.
$ In 91Din a value from an unpublished revision of the Bi-In system by
$ P.-Y. Chevalier 1990 is included. In SGTE Unary V 4.4 a value from 98Boa
$ for the In-Pb system is included. 98Boa treated the TET_ALPHA1_A6
$ phase in Bi-In and In-Pb as two different phases and used the lattice
$ stability from 88Che0 for the Bi-In branch of this phase. Finally, SGTE
$ unary V 5.0 uses a value from an unpublished evaluation by 99Ans of the
$ In-Sn system. Due to the close proximity of the TETRAGONAL_A6 and
$ TET_ALPHA1_A6 phases in these systems, any change of lattice stability
$ will cause a distortion of the phase diagram and require reoptimisation.
$
$ The DHCP phase is labelled D0_24 in 03Liu and alpha-prime in 92Ans. The
$ phase is present between the fcc and hcp phases in the Au-Sn and Au-In
$ systems.
$
 PAR  G(TETRAGONAL_A6,IN),,             +GHSERIN;                3800 N 91Din !
 PAR  G(FCC_A1,IN:VA),,                 +GHSERIN+162.061;        3800 N 98Boa !
$PAR  G(FCC_A1,IN:VA),,                 +GHSERIN+123-0.1988*T;   3800 N 91Din !
 PAR  G(BCC_A2,IN:VA),,                 +GHSERIN+800-0.8*T;      3800 N 91Din !
 PAR  G(HCP_A3,IN:VA),,                 +GHSERIN+533-0.6868*T;   3800 N 91Din !
$PAR  G(DHCP,IN),,                      +GHSERIN+520-0.384*T;    3800 N 92Ans !
$PAR  G(TET_ALPHA1_A6,IN),,             +GHSERIN+123-0.1988*T;   3800 N 99Ans1 !
$PAR  G(TET_ALPHA1_A6,IN),,             +GHSERIN+0.31*T;         3800 N 98Boa !
$PAR  G(TET_ALPHA1_A6,IN),,             +GHSERIN+193-0.16479*T;  3800 N 91Din !
$PAR  G(TET_ALPHA1_A6,IN),,             +GHSERIN-33+0.16*T;      3800 N 88Che0 !
$PAR  G(BCT_A5,IN),,                    +GHSERIN
$            +5040.87-3.33969*T;                                 3800 N 99Ans1 !
$PAR  G(BCT_A5,IN),,                    +GHSERIN+2092;           3800 N 03Liu1 !
$PAR  G(RHOMBOHEDRAL_A7,IN),,           +GHSERIN+4184;           3800 N 88Che0 !
 PAR  G(LIQUID,IN),,                    +GLIQIN;                 3800 N 91Din !
$
 FUNCTION GHSERIN   298.15  -6978.89+92.338115*T-21.8386*T*LN(T)
       -0.00572566*T**2-2.120321E-06*T**3-22906*T**(-1);
       429.75  Y  -7033.516+124.476588*T-27.4562*T*LN(T)
       +5.4607E-04*T**2-8.367E-08*T**3-211708*T**(-1)+3.53116E+22*T**(-9);
      3800.00  N !
 FUNCTION GLIQIN    298.15  +3282.092-7.63686*T+GHSERIN-5.59058E-20*T**7;
       429.75  Y  +3283.706-7.640804*T+GHSERIN-3.53116E+22*T**(-9);
      3800.00  N !
$
 FUNCTION GINNIH2   298.15  +18028.73497+34.64659255*T-10.9193*T*LN(T)
       -0.00286283*T**2-1.0601605E-06*T**3-11453*T**(-1);
      6000.00  N !
 FUNCTION GINNI2H6  298.15  +11254.70331+25.256*T-7.2795333*T*LN(T)
       -0.00191*T**2-7.0677E-07*T**3-7635.3333*T**(-1);
      6000.00  N !
$ ------------------------------------------------------------------------------
$ Sr
$
 PAR  G(FCC_A1,SR:VA),,                 +GHSERSR;                3000 N 91Din !
 PAR  G(BCC_A2,SR:VA),,                 +GBCCSR;                 3000 N 91Din !
 PAR  G(HCP_A3,SR:VA),,                 +GHSERSR+250+0.7*T;      3000 N 91Din !
 PAR  G(LIQUID,SR),,                    +GLIQSR;                 3000 N 91Din !
$
 FUNCTION GHSERSR   298.15  -7532.367+107.183879*T-23.905*T*LN(T)
       -0.00461225*T**2-1.67477E-07*T**3-2055*T**(-1);
       820.00  Y  -13380.102+153.196104*T-30.0905432*T*LN(T)
       -0.003251266*T**2+1.84189E-07*T**3+850134*T**(-1);
      3000.00  N !
 FUNCTION GBCCSR    298.15  -6779.234+116.583654*T-25.6708365*T*LN(T)
       -0.003126762*T**2+2.2965E-07*T**3+27649*T**(-1);
       820.00  Y  -6970.594+122.067301*T-26.57*T*LN(T)
       -0.0019493*T**2-1.7895E-08*T**3+16495*T**(-1);
      1050.00  Y  +8168.357+0.423037*T-9.7788593*T*LN(T)
       -0.009539908*T**2+5.20221E-07*T**3-2414794*T**(-1);
      3000.00  N !
 FUNCTION GLIQSR    298.15  +2194.997-10.118994*T-5.0668978*T*LN(T)
       -0.031840595*T**2+4.981237E-06*T**3-265559*T**(-1);
      1050.00  Y  -10855.29+213.406219*T-39.463*T*LN(T);
      3000.00  N !
$ ------------------------------------------------------------------------------
$ Binary system
$
$ Y. Wang, J. Xin, C. Chen, S. Liu, B. Hu, Y. Du, Calphad, 45, 49-54(2014).
$
$ Checked against paper and author's tdb. Checked at 6000 K.
$
 PAR  L(LIQUID,IN,SR;0),,               -109580.9+11.2333*T;,,        N 14Wan !
 PAR  L(LIQUID,IN,SR;1),,               -31000;,,                     N 14Wan !
 PAR  L(LIQUID,IN,SR;2),,               +4000;,,                      N 14Wan !
$
 PAR  L(FCC_A1,IN,SR:VA;0),,            +UN_ASS;,,                    N !
 PAR  L(BCC_A2,IN,SR:VA;0),,            +UN_ASS;,,                    N !
$
 PAR  G(IN5SR_D2D,IN:SR),,              +5*GHSERIN+GHSERSR
             -156000+33.66*T;,,                                       N 14Wan !
 PAR  G(IN3SR_D019,IN:SR),,             +3*GHSERIN+GHSERSR
             -150800+36.6*T;,,                                        N 14Wan !
 PAR  G(IN5SR2,IN:SR),,                 +5*GHSERIN+2*GHSERSR
             -289912.7+66.465*T;,,                                    N 14Wan !
 PAR  G(IN2SR,IN:SR),,                  +2*GHSERIN+GHSERSR
             -135000+26.7*T;,,                                        N 14Wan !
 PAR  G(IN3SR2,IN:SR),,                 +3*GHSERIN+2*GHSERSR
             -221331.5+44.75*T;,,                                     N 14Wan !
 PAR  G(INSR,IN:SR),,                   +GHSERIN+GHSERSR
             -85679.6+20.9*T;,,                                       N 14Wan !
 PAR  G(IN3SR5_D8L,IN:SR),,             +3*GHSERIN+5*GHSERSR
             -272000+66.984*T;,,                                      N 14Wan !
 PAR  G(INSR3,IN:SR),,                  +GHSERIN+3*GHSERSR
             -88000+12.8*T;,,                                         N 14Wan !
$ ------------------------------------------------------------------------------
$
$
 LIST-OF-REFERENCE
 NUMBER  SOURCE
  Null   'Unknown source'
  Same   'Same or similar interaction as in the corresponding stable phase'
  COST   'COST 507 database'
  88Che0 'P.-Y Chevalier, Calphad, 12, 383-92(1988)
          SGTE unary database V.4.1, 1999; In'
  91Din  'A.T. Dinsdale, Calphad, 15, 317-425(1991).'
  92Ans  'I. Ansara, J.-Ph. Nabot, Calphad, 16, 13-18(1992),
          SGTE unary database V.5.0, 2009; In'
  97Ans  'I. Ansara, N. Dupin, H.L. Lukas, B. Sundman,
          J. Alloys Compd., 247, 20-30(1997); Al-Ni'
  98Boa  'D. Boa, I. Ansara, Thermochim. Acta, 314, 79-86(1998),
          SGTE unary database V.4.1, 1999; In, Pb, In-Pb, Bi-In-Pb'
  99Ans1 'I. Ansara, S.G. Fries, H.L. Lukas, unpublished, 1999,
          SGTE unary database V.5.0, 2009; In, Sn'
  14Wan  'Y. Wang, J. Xin, C. Chen, S. Liu, B. Hu, Y. Du,
          Calphad, 45, 49-54(2014); In-Sr'
!

File: data/databases/sgte-binary/InTe-93Oh.tdb
$
$ Database for In-Te from C.-S. Oh and D.N. Lee 1993
$
$ C.-S. Oh, D.N. Lee, Calphad, 17, 175-87(1993).
$
$ Dataset created 2017.03.25 by Bengt Hallstedt.
$ 2021.01.17: Modified for use with GES6.
$ 2021.09.05: ION order fixed for GES6.
$
$ Old unary data for Te are used. In order to use current data reoptimization
$ is necessary.
$
$ Compounds are described with constant heat capacties.
$
$ Incorrect reference for G(ION,IN+3:TE-2) in the paper.
$
$ ------------------------------------------------------------------------------
 TEMP-LIM 298.15 6000.00 !
$
$ELEMENT NAME  REF. STATE               ATOMIC MASS H298-H0    S298    !
$
 ELEMENT /-   ELECTRON_GAS                0.0          0.0      0.0    ! 
 ELEMENT VA   VACUUM                      0.0          0.0      0.0    ! 
 ELEMENT IN   TETRAGONAL_A6             114.82      6610.0     57.65   ! 
 ELEMENT TE   HEXAGONAL_A8              127.60      6080.      49.221  ! 
$ ------------------------------------------------------------------------------
$ Species
$
 SPECIE  IN+3                               IN/+3 !
 SPECIE  TE-2                               TE/-2 !
$ ------------------------------------------------------------------------------
$ Phase definitions
$
 PHASE ION:Y % 2 1 1 !
 CONST ION:Y : IN+3 : TE-2 VA TE : !
$
$ Fcc (cF4, Fm-3m) and MeX (cF8, Fm-3m)
$
 PHASE FCC_A1 %A 2 1 1 !
 CONST FCC_A1 : IN : VA : !
$
$ Bcc (cI2, Im-3m)
$
 PHASE BCC_A2 %B 2 1 3 !
 CONST BCC_A2 : IN : VA : !
$
$ Hcp (hP2, P6_3/mmc) and Me2X (NiAs-type, hP4, P6_3/mmc, B8_1)
$
 PHASE HCP_A3 %A 2 1 0.5 !
 CONST HCP_A3 : IN : VA: !
$
$ Prototype In (tI2, I4/mmm)
$
 PHASE TETRAGONAL_A6 % 1 1 !
 CONST TETRAGONAL_A6 : IN : !
$
$ gamma-Se (hP3, P3_121)
$
 PHASE HEXAGONAL_A8 % 1 1 !
 CONST HEXAGONAL_A8 : TE : !
$
$ Prototype In4Se3 (oP28, Pnnm)
$
 PHASE IN9TE7 % 2 9 7 !
 CONST IN9TE7 : IN : TE : !
$
$ Prototype TlSe (tI16, I4/mcm)
$
 PHASE INTE_B37 % 2 1 1 !
 CONST INTE_B37 : IN : TE : !
$
$ Pearson cP*
$
 PHASE IN3TE4 % 2 3 4 !
 CONST IN3TE4 : IN :TE : !
$
$ Prototype In2Te3 (cF180, F-43m)
$
 PHASE IN2TE3_ALPHA % 2 2 3 !
 CONST IN2TE3_ALPHA : IN : TE : !
$
$ Prototype ZnS (cF8, F-43m)
$
 PHASE IN2TE3_B3 % 2 2 3 !
 CONST IN2TE3_B3 : IN% TE : IN TE% : !
$
$ Unknown structure
$
 PHASE IN3TE5 % 2 3 5 !
 CONST IN3TE5 : IN :TE : !
$
$ Prototype In2Te5 (mC84, C2/c)
$
 PHASE IN2TE5 % 2 2 5 !
 CONST IN2TE5 : IN : TE : !
$ ------------------------------------------------------------------------------
$ Defaults
$
 DEFINE-SYSTEM-DEFAULT ELEMENT 2 !
 DEFAULT-COM DEFINE_SYSTEM_ELEMENT VA /- !
 TYPE-DEF % SEQ * !
 TYPE-DEF A GES AMEND_PHASE_DESCRIPTION @ MAGNETIC -3 0.28 !
 TYPE-DEF B GES AMEND_PHASE_DESCRIPTION @ MAGNETIC -1 0.4 !
 FUNCTION ZERO      298.15  0;                                         6000 N !
 FUNCTION UN_ASS    298.15  0;                                         6000 N !
 FUNCTION R         298.15  +8.31451;                                  6000 N !
$ ------------------------------------------------------------------------------
$ Element data
$ ------------------------------------------------------------------------------
$ In
$
$ FCC_A1 and TET_ALPHA1 revised in unary 4.1
$ BCT_A5 and RHOMBOHEDRAL_A7 added in unary 4.1
$ TET_ALPHA1 revised in unary 5.0 (using the value from 99Ans)
$ DHCP added in unary 5.0
$
$ There is quite a bit of confusion about TET_ALPHA1_A6. The structure is
$ the same as In (TETRAGONAL_A6), but with a different (presumably) c/a ratio.
$ TET_ALPHA1_A6 is present in Bi-In, In-Pb and In-Sn (possibly more). Between
$ the TETRAGONAL_A6 (In-ss) and TET_ALPHA1_A6 there is a narrow two-phase
$ region. In each system a different G(TET_ALPHA1_A6,IN) lattice stability
$ was used.
$ In 91Din a value from an unpublished revision of the Bi-In system by
$ P.-Y. Chevalier 1990 is included. In SGTE Unary V 4.4 a value from 98Boa
$ for the In-Pb system is included. 98Boa treated the TET_ALPHA1_A6
$ phase in Bi-In and In-Pb as two different phases and used the lattice
$ stability from 88Che0 for the Bi-In branch of this phase. Finally, SGTE
$ unary V 5.0 uses a value from an unpublished evaluation by 99Ans of the
$ In-Sn system. Due to the close proximity of the TETRAGONAL_A6 and
$ TET_ALPHA1_A6 phases in these systems, any change of lattice stability
$ will cause a distortion of the phase diagram and require reoptimisation.
$
$ The DHCP phase is labelled D0_24 in 03Liu and alpha-prime in 92Ans. The
$ phase is present between the fcc and hcp phases in the Au-Sn and Au-In
$ systems.
$
 PAR  G(TETRAGONAL_A6,IN),,             +GHSERIN;                3800 N 91Din !
 PAR  G(FCC_A1,IN:VA),,                 +GHSERIN+162.061;        3800 N 98Boa !
$PAR  G(FCC_A1,IN:VA),,                 +GHSERIN+123-0.1988*T;   3800 N 91Din !
 PAR  G(BCC_A2,IN:VA),,                 +GHSERIN+800-0.8*T;      3800 N 91Din !
 PAR  G(HCP_A3,IN:VA),,                 +GHSERIN+533-0.6868*T;   3800 N 91Din !
$PAR  G(DHCP,IN),,                      +GHSERIN+520-0.384*T;    3800 N 92Ans !
$PAR  G(TET_ALPHA1_A6,IN),,             +GHSERIN+123-0.1988*T;   3800 N 99Ans !
$PAR  G(TET_ALPHA1_A6,IN),,             +GHSERIN+0.31*T;         3800 N 98Boa !
$PAR  G(TET_ALPHA1_A6,IN),,             +GHSERIN+193-0.16479*T;  3800 N 91Din !
$PAR  G(TET_ALPHA1_A6,IN),,             +GHSERIN-33+0.16*T;      3800 N 88Che0 !
$PAR  G(BCT_A5,IN),,                    +GHSERIN
$            +5040.87-3.33969*T;                                 3800 N 99Ans !
$PAR  G(RHOMBOHEDRAL_A7,IN),,           +GHSERIN+4184;           3800 N 88Che0 !
$PAR  G(LIQUID,IN),,                    +GLIQIN;                 3800 N 91Din !
$
 PAR  G(ION,IN+3:VA),,                  +GLIQIN;                 3800 N 91Din !
$
 PAR  G(IN2TE3_B3,IN:IN),,              +5*GHSERIN+30000-35*T;,,      N 93Oh !
$
 FUNCTION GHSERIN   298.15  -6978.89+92.338115*T-21.8386*T*LN(T)
       -0.00572566*T**2-2.120321E-06*T**3-22906*T**(-1);
       429.75  Y  -7033.516+124.476588*T-27.4562*T*LN(T)
       +5.4607E-04*T**2-8.367E-08*T**3-211708*T**(-1)+3.53116E+22*T**(-9);
      3800.00  N !
 FUNCTION GLIQIN    298.15  +3282.092-7.63686*T+GHSERIN-5.59058E-20*T**7;
       429.75  Y  +3283.706-7.640804*T+GHSERIN-3.53116E+22*T**(-9);
      3800.00  N !
$ ------------------------------------------------------------------------------
$ Te
$
$ HEXAGONAL_A8 and LIQUID revised in unary 3.0
$
$ Old unary data!
$
 PAR  G(HEXAGONAL_A8,TE),,              +GHSERTE;                1600 N 91Din !
$PAR  G(LIQUID,TE),,                    +GLIQTE;                 1600 N 91Din !
$
 PAR  G(ION,TE),,                       +GLIQTE;                 1600 N 91Din !
$
 PAR  G(IN2TE3_B3,TE:TE),,              +5*GHSERTE+70000-74*T;,,      N 93Oh !
$
 FUNCTION GHSERTE   298.15  -6677.083+85.019049*T-19.1003366*T*LN(T)
       -0.011050509*T**2;
       722.66  Y  -14523.024+210.012403*T-37.656*T*LN(T)
       +1.115357E+27*T**(-9);
      1261.00  N !
 FUNCTION GLIQTE    298.15  +17222.341-23.770344*T+GHSERTE
       -4.31979E-19*T**7;
       722.66  Y  +3173.591+185.552954*T-37.656*T*LN(T);
      1261.00  N !
$ ------------------------------------------------------------------------------
$ Binary system
$
$ C.-S. Oh, D.N. Lee, Calphad, 17, 175-87(1993).
$
$ Checked against paper. Checked at 6000 K.
$
$ Old unary data for Te are used. In order to use current data reoptimization
$ is necessary.
$
$ Compounds are described with constant heat capacties.
$
$ Incorrect reference for G(ION,IN+3:TE-2) in the paper.
$
 PAR  G(ION,IN+3:TE-2),,                +2*GLIQIN+3*GLIQTE
             -229487.1+123.6711*T;,,                                  N 93Oh !
 PAR  L(ION,IN+3:TE-2,VA;0),,           +67324.5-166.942*T;,,         N 93Oh !
 PAR  L(ION,IN+3:TE-2,VA;1),,           -12456.3-71.4215*T;,,         N 93Oh !
 PAR  L(ION,IN+3:TE-2,TE;0),,           +60371.7-68.0456*T;,,         N 93Oh !
 PAR  L(ION,IN+3:TE-2,TE;1),,           -7879.5-12.5464*T;,,          N 93Oh !
$
 PAR  G(IN9TE7,IN:TE),,                 -611748.6+2246.1007*T
             -462.8755*T*LN(T);,,                                     N 93Oh !
 PAR  G(INTE_B37,IN:TE),,               -83721.3+259.3945*T
             -54.4633*T*LN(T);,,                                      N 93Oh !
 PAR  G(IN3TE4,IN:TE),,                 -313238.2+818.9322*T
             -172.3103*T*LN(T);,,                                     N 93Oh !
 PAR  G(IN2TE3_ALPHA,IN:TE),,           -242752.7+837.2343*T
             -156.1589*T*LN(T);,,                                     N 93Oh !
$
 PAR  G(IN2TE3_B3,IN:TE),,              -199399.9+665.702*T
             -138.0467*T*LN(T);,,                                     N 93Oh !
 PAR  L(IN2TE3_B3,IN,TE:TE;0),,         -5000;,,                      N 93Oh !
 PAR  L(IN2TE3_B3,IN:IN,TE;0),,         -20000;,,                     N 93Oh !
 PAR  L(IN2TE3_B3,IN:IN,TE;1),,         -95000;,,                     N 93Oh !
$
 PAR  G(IN3TE5,IN:TE),,                 -421488.6+1979.6437*T
             -336.9218*T*LN(T);,,                                     N 93Oh !
 PAR  G(IN2TE5,IN:TE),,                 -335196.4+2074.5225*T
             -343.2248*T*LN(T);,,                                     N 93Oh !
$ ------------------------------------------------------------------------------
$
$
 LIST-OF-REFERENCE
 NUMBER  SOURCE
  Null   'Unknown source'
  Same   'Same or similar interaction as in the corresponding stable phase'
  COST   'COST 507 database'
  88Che0 'P.-Y Chevalier, Calphad, 12, 383-92(1988)
          SGTE unary database V.4.1, 1999; In'
  91Din  'A.T. Dinsdale, Calphad, 15, 317-425(1991).'
  92Ans  'I. Ansara, J.-Ph. Nabot, Calphad, 16, 13-18(1992),
          SGTE unary database V.5.0, 2009; In'
  93Oh   'C.-S. Oh, D.N. Lee, Calphad, 17, 175-87(1993); In-Te'
  95Dav  'A.V. Davydov, M.H. Rand, B.B. Argent, Calphad, 19, 375-87(1995),
          SGTE unary database V.3.0, 1996; Te'
  98Boa  'D. Boa, I. Ansara, Thermochim. Acta, 314, 79-86(1998),
          SGTE unary database V.4.1, 1999; In, Pb'
  99Ans  'I. Ansara, S.G. Fries, H.L. Lukas, unpublished, 1999,
          SGTE unary database V.5.0, 2009; In, Sn, In-Sn'
!
