Repository: orchid-calphad/orchid-project.org

# orchid-project.org

Website and released data of **ORCHID** (Open Repository for CALPHAD Hypotheses, Intelligence, and Discovery),
served by GitHub Pages at https://orchid-project.org. Releases are archived on Zenodo (one DOI per version).

- `index.html`, `catalog/`, `best-practices.html` — static, self-contained pages (generated in the ORCHID tooling).
- `data/` — released data: catalog, redistributable TDB files, convex hulls. Licences: `data/LICENSES.md`, `data/NOTICE.md`.
- `llms.txt`, `data/croissant.json`, `CITATION.cff`, `.zenodo.json` — machine-readable metadata.

Only data with clear redistribution rights are published.

File: data/databases/sgte-binary/InV-85Smi.tdb
$
$ Database for In-V from J.F. Smith and K.J. Lee 1985.
$
$ J.F. Smith, K.J. Lee, Bull. Alloy Phase Diag., 6, 66-68(1985).
$
$ Dataset created 2022.11.27 by Bengt Hallstedt.
$
$ The lattice stability for bcc-In used by 85Smi is very different from the
$ present lattice stability. The bcc interaction was refitted accordingly.
$
$ The monotectic is at 2135 K instead of 2150 K. The bcc composition is at
$ 93.4 at.% V instead of 93.5 at.%.
$
$ ------------------------------------------------------------------------------
 TEMP-LIM 298.15 6000.00 !
$
$ELEMENT NAME  REF. STATE               ATOMIC MASS H298-H0    S298    !
$
 ELEMENT VA   VACUUM                      0.0          0.0      0.0    ! 
 ELEMENT IN   TETRAGONAL_A6             114.82      6610.0     57.65   ! 
 ELEMENT V    BCC_A2                     50.9415    4507.0     30.89   ! 
$ ------------------------------------------------------------------------------
$ Phase definitions
$
 PHASE LIQUID:L % 1 1 !
 CONST LIQUID:L : IN V : !
$
$ Fcc (cF4) and MeX (cF8)
$
 PHASE FCC_A1 %A 2 1 1 !
 CONST FCC_A1 : IN V : VA : !
$
$ Bcc (cI2, Im-3m)
$
 PHASE BCC_A2 %B 2 1 3 !
 CONST BCC_A2 : IN V% : VA : !
$
$ Hcp (hP2, P6_3/mmc) and Me2X (NiAs-type, hP4, P6_3/mmc, B8_1)
$
 PHASE HCP_A3 %A 2 1 0.5 !
 CONST HCP_A3 : IN V : VA : !
$
$ Prototype In (tI2, I4/mmm)
$
 PHASE TETRAGONAL_A6 % 1 1 !
 CONST TETRAGONAL_A6 : IN : !
$ ------------------------------------------------------------------------------
$ Defaults
$
 DEFINE-SYSTEM-DEFAULT ELEMENT 2 !
 DEFAULT-COM DEFINE_SYSTEM_ELEMENT VA !
 TYPE-DEF % SEQ * !
 TYPE-DEF A GES AMEND_PHASE_DESCRIPTION @ MAGNETIC -3 0.28 !
 TYPE-DEF B GES AMEND_PHASE_DESCRIPTION @ MAGNETIC -1 0.4 !
 FUNCTION ZERO      298.15  0;                                         6000 N !
 FUNCTION UN_ASS    298.15  0;                                         6000 N !
 FUNCTION R         298.15  +8.31451;                                  6000 N !
$ ------------------------------------------------------------------------------
$ Element data
$ ------------------------------------------------------------------------------
$ In
$
$ FCC_A1 and TET_ALPHA1 revised in unary 4.1
$ BCT_A5 and RHOMBOHEDRAL_A7 added in unary 4.1
$ TET_ALPHA1 revised in unary 5.0 (using the value from 99Ans)
$ DHCP added in unary 5.0
$
$ There is quite a bit of confusion about TET_ALPHA1_A6. The structure is
$ the same as In (TETRAGONAL_A6), but with a different (presumably) c/a ratio.
$ TET_ALPHA1_A6 is present in Bi-In, In-Pb and In-Sn (possibly more). Between
$ the TETRAGONAL_A6 (In-ss) and TET_ALPHA1_A6 there is a narrow two-phase
$ region. In each system a different G(TET_ALPHA1_A6,IN) lattice stability
$ was used.
$ In 91Din a value from an unpublished revision of the Bi-In system by
$ P.-Y. Chevalier 1990 is included. In SGTE Unary V 4.4 a value from 98Boa
$ for the In-Pb system is included. 98Boa treated the TET_ALPHA1_A6
$ phase in Bi-In and In-Pb as two different phases and used the lattice
$ stability from 88Che0 for the Bi-In branch of this phase. Finally, SGTE
$ unary V 5.0 uses a value from an unpublished evaluation by 99Ans of the
$ In-Sn system. Due to the close proximity of the TETRAGONAL_A6 and
$ TET_ALPHA1_A6 phases in these systems, any change of lattice stability
$ will cause a distortion of the phase diagram and require reoptimisation.
$
$ The DHCP phase is labelled D0_24 in 03Liu and alpha-prime in 92Ans. The
$ phase is present between the fcc and hcp phases in the Au-Sn and Au-In
$ systems.
$
 PAR  G(TETRAGONAL_A6,IN),,             +GHSERIN;                3800 N 91Din !
 PAR  G(FCC_A1,IN:VA),,                 +GHSERIN+162.061;        3800 N 98Boa !
$PAR  G(FCC_A1,IN:VA),,                 +GHSERIN+123-0.1988*T;   3800 N 91Din !
 PAR  G(BCC_A2,IN:VA),,                 +GHSERIN+800-0.8*T;      3800 N 91Din !
 PAR  G(HCP_A3,IN:VA),,                 +GHSERIN+533-0.6868*T;   3800 N 91Din !
$PAR  G(DHCP,IN),,                      +GHSERIN+520-0.384*T;    3800 N 92Ans !
$PAR  G(TET_ALPHA1_A6,IN),,             +GHSERIN+123-0.1988*T;   3800 N 99Ans1 !
$PAR  G(TET_ALPHA1_A6,IN),,             +GHSERIN+0.31*T;         3800 N 98Boa !
$PAR  G(TET_ALPHA1_A6,IN),,             +GHSERIN+193-0.16479*T;  3800 N 91Din !
$PAR  G(TET_ALPHA1_A6,IN),,             +GHSERIN-33+0.16*T;      3800 N 88Che0 !
$PAR  G(BCT_A5,IN),,                    +GHSERIN
$            +5040.87-3.33969*T;                                 3800 N 99Ans1 !
$PAR  G(RHOMBOHEDRAL_A7,IN),,           +GHSERIN+4184;           3800 N 88Che0 !
 PAR  G(LIQUID,IN),,                    +GLIQIN;                 3800 N 91Din !
$
 FUNCTION GHSERIN   298.15  -6978.89+92.338115*T-21.8386*T*LN(T)
       -0.00572566*T**2-2.120321E-06*T**3-22906*T**(-1);
       429.75  Y  -7033.516+124.476588*T-27.4562*T*LN(T)
       +5.4607E-04*T**2-8.367E-08*T**3-211708*T**(-1)+3.53116E+22*T**(-9);
      3800.00  N !
 FUNCTION GLIQIN    298.15  +3282.092-7.63686*T+GHSERIN-5.59058E-20*T**7;
       429.75  Y  +3283.706-7.640804*T+GHSERIN-3.53116E+22*T**(-9);
      3800.00  N !
$ ------------------------------------------------------------------------------
$ V
$
 PAR  G(BCC_A2,V:VA),,                  +GHSERVV;                4000 N 91Din !
 PAR  G(FCC_A1,V:VA),,                  +GHSERVV+7500+1.7*T;     4000 N 91Din !
 PAR  G(HCP_A3,V:VA),,                  +GHSERVV+4000+2.4*T;     4000 N 91Din !
$PAR  G(CBCC_A12,V:VA),,                +GHSERVV+9000;           4000 N 91Din !
$PAR  G(CUB_A13,V:VA),,                 +GHSERVV+10000;          4000 N 91Din !
 PAR  G(LIQUID,V),,                     +GLIQVV;                 4000 N 91Din !
$
 FUNCTION GHSERVV   298.15  -7930.43+133.346053*T-24.134*T*LN(T)
       -0.003098*T**2+1.2175E-07*T**3+69460*T**(-1);
       790.00  Y  -7967.842+143.291093*T-25.9*T*LN(T)
       +6.25E-05*T**2-6.8E-07*T**3;
      2183.00  Y  -41689.864+321.140783*T-47.43*T*LN(T)+6.44389E+31*T**(-9);
      4000.00  N !
 FUNCTION GLIQVV    298.15  +20764.117-9.455552*T+GHSERVV-5.19136E-22*T**7;
      2183.00  Y  -19617.51+311.055983*T-47.43*T*LN(T);
      4000.00  N !
$ ------------------------------------------------------------------------------
$ Binary system
$
$ J.F. Smith, K.J. Lee, Bull. Alloy Phase Diag., 6, 66-68(1985).
$
$ Checked against paper. Checked at 6000 K.
$
$ The lattice stability for bcc-In used by 85Smi is very different from the
$ present lattice stability. The bcc interaction was refitted accordingly.
$
$ The monotectic is at 2135 K instead of 2150 K. The bcc composition is at
$ 93.4 at.% V instead of 93.5 at.%.
$
 PAR  L(LIQUID,IN,V;0),,                +47448;,,                     N 85Smi !
$
 PAR  L(BCC_A2,IN,V:VA;0),,             +39700;,,                     N 22Hal !
$
$ Metastable
$
 PAR  L(FCC_A1,IN,V:VA;0),,             +39700;,,                     N Same !
 PAR  L(HCP_A3,IN,V:VA;0),,             +39700;,,                     N Same !
$ ------------------------------------------------------------------------------
$
$
 LIST-OF-REFERENCE
 NUMBER  SOURCE
  Null   'Unknown source'
  Same   'Same or similar interaction as in the corresponding stable phase'
  COST   'COST 507 database'
  85Smi  'J.F. Smith, K.J. Lee, Bull. Alloy Phase Diag., 6, 66-68(1985); In-V'
  88Che0 'P.-Y Chevalier, Calphad, 12, 383-92(1988)
          SGTE unary database V.4.1, 1999; In'
  91Din  'A.T. Dinsdale, Calphad, 15, 317-425(1991).'
  92Ans  'I. Ansara, J.-Ph. Nabot, Calphad, 16, 13-18(1992),
          SGTE unary database V.5.0, 2009; In'
  98Boa  'D. Boa, I. Ansara, Thermochim. Acta, 314, 79-86(1998),
          SGTE unary database V.4.1, 1999; In, Pb'
  99Ans1 'I. Ansara, S.G. Fries, H.L. Lukas, unpublished, 1999,
          SGTE unary database V.5.0, 2009; In, Sn'
  22Hal  'B. Hallstedt, refitted bcc interaction, 2022; In-V'
!

File: data/databases/sgte-binary/InY-18Hu.tdb
$
$ Database for In-Y from Z. Hu et al. 2018.
$
$ Z. Hu, C. Huang, J. Tu, Y. Huang, A. Dong,
$ J. Mining Metall. B, 54, 161-67(2018).
$
$ Dataset created 2022.11.27 by Bengt Hallstedt.
$
$ The hcp interaction looks problematic.
$
$ ------------------------------------------------------------------------------
 TEMP-LIM 298.15 6000.00 !
$
$ELEMENT NAME  REF. STATE               ATOMIC MASS H298-H0    S298    !
$
 ELEMENT VA   VACUUM                      0.0          0.0      0.0    ! 
 ELEMENT IN   TETRAGONAL_A6             114.82      6610.0     57.65   ! 
 ELEMENT Y    HCP_A3                     88.9059    5983.457   44.7875 ! 
$ ------------------------------------------------------------------------------
$ Phase definitions
$
 PHASE LIQUID:L % 1 1 !
 CONST LIQUID:L : IN Y : !
$
$ Fcc (cF4) and MeX (cF8)
$
 PHASE FCC_A1 %A 2 1 1 !
 CONST FCC_A1 : IN Y : VA : !
$
$ Bcc (cI2, Im-3m)
$
 PHASE BCC_A2 %B 2 1 3 !
 CONST BCC_A2 : IN Y% : VA : !
$
$ Hcp (hP2, P6_3/mmc) and Me2X (NiAs-type, hP4, P6_3/mmc, B8_1)
$
 PHASE HCP_A3 %A 2 1 0.5 !
 CONST HCP_A3 : IN Y% : VA : !
$
$ Prototype In (tI2, I4/mmm)
$
 PHASE TETRAGONAL_A6 % 1 1 !
 CONST TETRAGONAL_A6 : IN : !
$
$ Prototype AuCu3 (cP4, Pm-3m)
$
 PHASE IN3Y_L12 % 2 3 1 !
 CONST IN3Y_L12 : IN : Y : !
$
$ Prototype Pd5Pu3 (oC32, Cmcm)
$
 PHASE IN5Y3 % 2 5 3 !
 CONST IN5Y3 : IN : Y : !
$
$ Prototype CsCl (cP2, Pm-3m)
$
 PHASE INY_B2 % 2 1 1 !
 CONST INY_B2 : IN : Y : !
$
$ Prototype Mn5Si3 (hP16, P6_3/mcm)
$
 PHASE IN3Y5_D88 % 2 3 5 !
 CONST IN3Y5_D88 : IN : IN Y% : !
$
$ Prototype InNi2 (hP6, P6_3/mmc)
$
 PHASE INY2_B82 % 2 1 2 !
 CONST INY2_B82 : IN : Y : !
$ ------------------------------------------------------------------------------
$ Defaults
$
 DEFINE-SYSTEM-DEFAULT ELEMENT 2 !
 DEFAULT-COM DEFINE_SYSTEM_ELEMENT VA !
 TYPE-DEF % SEQ * !
 TYPE-DEF A GES AMEND_PHASE_DESCRIPTION @ MAGNETIC -3 0.28 !
 TYPE-DEF B GES AMEND_PHASE_DESCRIPTION @ MAGNETIC -1 0.4 !
 FUNCTION ZERO      298.15  0;                                         6000 N !
 FUNCTION UN_ASS    298.15  0;                                         6000 N !
 FUNCTION R         298.15  +8.31451;                                  6000 N !
$ ------------------------------------------------------------------------------
$ Element data
$ ------------------------------------------------------------------------------
$ In
$
$ FCC_A1 and TET_ALPHA1 revised in unary 4.1
$ BCT_A5 and RHOMBOHEDRAL_A7 added in unary 4.1
$ TET_ALPHA1 revised in unary 5.0 (using the value from 99Ans)
$ DHCP added in unary 5.0
$
$ There is quite a bit of confusion about TET_ALPHA1_A6. The structure is
$ the same as In (TETRAGONAL_A6), but with a different (presumably) c/a ratio.
$ TET_ALPHA1_A6 is present in Bi-In, In-Pb and In-Sn (possibly more). Between
$ the TETRAGONAL_A6 (In-ss) and TET_ALPHA1_A6 there is a narrow two-phase
$ region. In each system a different G(TET_ALPHA1_A6,IN) lattice stability
$ was used.
$ In 91Din a value from an unpublished revision of the Bi-In system by
$ P.-Y. Chevalier 1990 is included. In SGTE Unary V 4.4 a value from 98Boa
$ for the In-Pb system is included. 98Boa treated the TET_ALPHA1_A6
$ phase in Bi-In and In-Pb as two different phases and used the lattice
$ stability from 88Che0 for the Bi-In branch of this phase. Finally, SGTE
$ unary V 5.0 uses a value from an unpublished evaluation by 99Ans of the
$ In-Sn system. Due to the close proximity of the TETRAGONAL_A6 and
$ TET_ALPHA1_A6 phases in these systems, any change of lattice stability
$ will cause a distortion of the phase diagram and require reoptimisation.
$
$ The DHCP phase is labelled D0_24 in 03Liu and alpha-prime in 92Ans. The
$ phase is present between the fcc and hcp phases in the Au-Sn and Au-In
$ systems.
$
 PAR  G(TETRAGONAL_A6,IN),,             +GHSERIN;                3800 N 91Din !
 PAR  G(FCC_A1,IN:VA),,                 +GHSERIN+162.061;        3800 N 98Boa !
$PAR  G(FCC_A1,IN:VA),,                 +GHSERIN+123-0.1988*T;   3800 N 91Din !
 PAR  G(BCC_A2,IN:VA),,                 +GHSERIN+800-0.8*T;      3800 N 91Din !
 PAR  G(HCP_A3,IN:VA),,                 +GHSERIN+533-0.6868*T;   3800 N 91Din !
$PAR  G(DHCP,IN),,                      +GHSERIN+520-0.384*T;    3800 N 92Ans !
$PAR  G(TET_ALPHA1_A6,IN),,             +GHSERIN+123-0.1988*T;   3800 N 99Ans1 !
$PAR  G(TET_ALPHA1_A6,IN),,             +GHSERIN+0.31*T;         3800 N 98Boa !
$PAR  G(TET_ALPHA1_A6,IN),,             +GHSERIN+193-0.16479*T;  3800 N 91Din !
$PAR  G(TET_ALPHA1_A6,IN),,             +GHSERIN-33+0.16*T;      3800 N 88Che0 !
$PAR  G(BCT_A5,IN),,                    +GHSERIN
$            +5040.87-3.33969*T;                                 3800 N 99Ans1 !
$PAR  G(RHOMBOHEDRAL_A7,IN),,           +GHSERIN+4184;           3800 N 88Che0 !
 PAR  G(LIQUID,IN),,                    +GLIQIN;                 3800 N 91Din !
$
 PAR  G(IN3Y5_D88,IN:IN),,              +8*GHSERIN+29300;,,           N 18Hu !
$
 FUNCTION GHSERIN   298.15  -6978.89+92.338115*T-21.8386*T*LN(T)
       -0.00572566*T**2-2.120321E-06*T**3-22906*T**(-1);
       429.75  Y  -7033.516+124.476588*T-27.4562*T*LN(T)
       +5.4607E-04*T**2-8.367E-08*T**3-211708*T**(-1)+3.53116E+22*T**(-9);
      3800.00  N !
 FUNCTION GLIQIN    298.15  +3282.092-7.63686*T+GHSERIN-5.59058E-20*T**7;
       429.75  Y  +3283.706-7.640804*T+GHSERIN-3.53116E+22*T**(-9);
      3800.00  N !
$ ------------------------------------------------------------------------------
$ Y
$
$ HCP_A3, BCC_A2 and LIQUID revised in unary 3.0
$ FCC_A1 added in unary 4.1
$
 PAR  G(HCP_A3,Y:VA)            100.00  +GHSERYY;                3700 N 95She3 !
 PAR  G(BCC_A2,Y:VA)            100.00  +GBCCYY;                 3700 N 95She3 !
 PAR  G(FCC_A1,Y:VA)            100.00  +GHSERYY+6000;           3700 N Frie2 !
 PAR  G(LIQUID,Y)               100.00  +GLIQYY;                 3700 N 95She3 !
$
 FUNCTION GHSERYY   100.00  -8011.09379+128.572856*T-25.6656992*T*LN(T)
       -0.00175716414*T**2-4.17561786E-07*T**3+26911.509*T**(-1);
      1000.00  Y  -7179.74574+114.497104*T-23.4941827*T*LN(T)
       -0.0038211802*T**2-8.2534534E-08*T**3;
      1795.15  Y  -67480.7761+382.124727*T-56.9527111*T*LN(T)
       +0.00231774379*T**2-7.22513088E-08*T**3+18077162.6*T**(-1);
      3700.00  N !
 FUNCTION GBCCYY    100.00  -833.658863+123.667346*T-25.5832578*T*LN(T)
       -0.00237175965*T**2+9.10372497E-09*T**3+27340.0687*T**(-1);
      1000.00  Y  -1297.79829+134.528352*T-27.3038477*T*LN(T)
       -5.41757644E-04*T**2-3.05012175E-07*T**3;
      1795.15  Y  +15389.4975+0.981325399*T-8.88296647*T*LN(T)
       -0.00904576576*T**2+4.02944768E-07*T**3-2542575.96*T**(-1);
      3700.00  N !
 FUNCTION GLIQYY    100.00  +2098.50738+119.41873*T-24.6467508*T*LN(T)
       -0.00347023463*T**2-8.12981167E-07*T**3+23713.7332*T**(-1);
      1000.00  Y  +7386.44846+19.4520171*T-9.0681627*T*LN(T)
       -0.0189533369*T**2+1.7595327E-06*T**3;
      1795.15  Y  -12976.5957+257.400783*T-43.0952*T*LN(T);
      3700.00  N !
$ ------------------------------------------------------------------------------
$ Binary system
$
$ Z. Hu, C. Huang, J. Tu, Y. Huang, A. Dong,
$ J. Mining Metall. B, 54, 161-67(2018).
$
$ Checked against paper. Checked at 6000 K.
$
$ The hcp interaction looks problematic.
$
 PAR  L(LIQUID,IN,Y;0),,                -140405.32-8.95*T;,,          N 18Hu !
 PAR  L(LIQUID,IN,Y;1),,                +8163.39-7.9*T;,,             N 18Hu !
 PAR  L(LIQUID,IN,Y;2),,                +19055.86;,,                  N 18Hu !
$
 PAR  L(BCC_A2,IN,Y:VA;0),,             -127850.63-7.85*T;,,          N 18Hu !
 PAR  L(BCC_A2,IN,Y:VA;1),,             -6871.02;,,                   N 18Hu !
$
 PAR  L(HCP_A3,IN,Y:VA;0),,             -41830.67-37.39*T;,,          N 18Hu !
 PAR  L(HCP_A3,IN,Y:VA;1),,             +83504.65-40.39*T;,,          N 18Hu !
$
 PAR  G(IN3Y_L12,IN:Y),,                +3*GHSERIN+GHSERYY
             -173600+12*T;,,                                          N 18Hu !
 PAR  G(IN5Y3,IN:Y),,                   +5*GHSERIN+3*GHSERYY
             -405314.16+19.19*T;,,                                    N 18Hu !
 PAR  G(INY_B2,IN:Y),,                  +GHSERIN+GHSERYY
             -98800.16-0.52*T;,,                                      N 18Hu !
$
 PAR  G(IN3Y5_D88,IN:Y),,               +3*GHSERIN+5*GHSERYY
             -376332.85;,,                                            N 18Hu !
 PAR  L(IN3Y5_D88,IN:IN,Y;0),,          -254841.25-80.15*T;,,         N 18Hu !
$
 PAR  G(INY2_B82,IN:Y),,                +GHSERIN+2*GHSERYY
             -131712.82;,,                                            N 18Hu !
$
$ Metastable
$
 PAR  L(FCC_A1,IN,Y:VA;0),,             -127850.63-7.85*T;,,          N Same !
 PAR  L(FCC_A1,IN,Y:VA;1),,             -6871.02;,,                   N Same !
$ ------------------------------------------------------------------------------
$
$
 LIST-OF-REFERENCE
 NUMBER  SOURCE
  Null   'Unknown source'
  Same   'Same or similar interaction as in the corresponding stable phase'
  COST   'COST 507 database'
  Frie2  'Suzana Fries and Leo Lukas, unpublished,
          SGTE unary database V.4.1, 1999; Y'
  88Che0 'P.-Y Chevalier, Calphad, 12, 383-92(1988)
          SGTE unary database V.4.1, 1999; In'
  91Din  'A.T. Dinsdale, Calphad, 15, 317-425(1991).'
  92Ans  'I. Ansara, J.-Ph. Nabot, Calphad, 16, 13-18(1992),
          SGTE unary database V.5.0, 2009; In'
  95She3 'H. Shen, W. Zhang, G. Liu, R. Wang, Z. Du, Report F-95-03,
          University of Science and Technology, Beijing, May 1995,
          SGTE unary database V.3.0, 1996; Y'
  98Boa  'D. Boa, I. Ansara, Thermochim. Acta, 314, 79-86(1998),
          SGTE unary database V.4.1, 1999; In, Pb'
  99Ans1 'I. Ansara, S.G. Fries, H.L. Lukas, unpublished, 1999,
          SGTE unary database V.5.0, 2009; In, Sn'
  18Hu   'Z. Hu, C. Huang, J. Tu, Y. Huang, A. Dong,
          J. Mining Metall. B, 54, 161-67(2018); In-Y'
!

File: data/databases/sgte-binary/InYb-11Gao.tdb
$
$ Database for In-Yb from F. Gao et al. 2011
$
$ F. Gao, S.L. Wang, C.P. Wang, X.J. Liu, Calphad, 35, 1-5(2011).
$
$ Dataset created 2016.04.17 by Bengt Hallstedt.
$ 2021.01.17: Modified for use with GES6.
$
$ ------------------------------------------------------------------------------
 TEMP-LIM 298.15 6000.00 !
$
$ELEMENT NAME  REF. STATE               ATOMIC MASS H298-H0    S298    !
$
 ELEMENT VA   VACUUM                      0.0          0.0      0.0    ! 
 ELEMENT IN   TETRAGONAL_A6             114.82      6610.0     57.65   ! 
 ELEMENT YB   FCC_A1                    173.04      6711.136   59.8312 ! 
$ ------------------------------------------------------------------------------
$ Phase definitions
$
 PHASE LIQUID:L % 1 1 !
 CONST LIQUID:L : IN YB : !
$
$ Fcc (cF4) and MeX (cF8)
$
 PHASE FCC_A1 %A 2 1 1 !
 CONST FCC_A1 : IN YB% : VA : !
$
$ Bcc (cI2, Im-3m)
$
 PHASE BCC_A2 %B 2 1 3 !
 CONST BCC_A2 : IN YB% : VA : !
$
$ Hcp (hP2, P6_3/mmc) and Me2X (NiAs-type, hP4, P6_3/mmc, B8_1)
$
 PHASE HCP_A3 %A 2 1 0.5 !
 CONST HCP_A3 : IN YB : VA : !
$
$ Prototype In (tI2, I4/mmm)
$
 PHASE TETRAGONAL_A6 % 1 1 !
 CONST TETRAGONAL_A6 : IN% YB : !
$
$ Prototype AuCu3 (cP4, Pm-3m)
$
 PHASE IN3YB_L12 % 2 3 1 !
 CONST IN3YB_L12 : IN : YB : !
$
$ Prototype CaIn2 (hP6, P6_3/mmc)
$
 PHASE IN2YB % 2 2 1 !
 CONST IN2YB : IN : YB : !
$
$ Prototype CsCl (cP2, Pm-3m)
$
 PHASE INYB_B2 % 2 1 1 !
 CONST INYB_B2 : IN% YB : IN YB% : !
$
$ Prototype Co2Si (oP12, Pnma)
$
 PHASE INYB2_C37 % 2 1 2 !
 CONST INYB2_C37 : IN : YB : !
$
$ Prototype In3Yb8 (hR44, R-3c)
$
 PHASE IN2YB5 % 2 2 5 !
 CONST IN2YB5 : IN : YB : !
$ ------------------------------------------------------------------------------
$ Defaults
$
 DEFINE-SYSTEM-DEFAULT ELEMENT 2 !
 DEFAULT-COM DEFINE_SYSTEM_ELEMENT VA !
 TYPE-DEF % SEQ * !
 TYPE-DEF A GES AMEND_PHASE_DESCRIPTION @ MAGNETIC -3 0.28 !
 TYPE-DEF B GES AMEND_PHASE_DESCRIPTION @ MAGNETIC -1 0.4 !
 FUNCTION ZERO      298.15  0;                                         6000 N !
 FUNCTION UN_ASS    298.15  0;                                         6000 N !
 FUNCTION R         298.15  +8.31451;                                  6000 N !
$ ------------------------------------------------------------------------------
$ Element data
$ ------------------------------------------------------------------------------
$ In
$
$ FCC_A1 and TET_ALPHA1 revised in unary 4.1
$ BCT_A5 and RHOMBOHEDRAL_A7 added in unary 4.1
$ TET_ALPHA1 revised in unary 5.0 (using the value from 99Ans)
$ DHCP added in unary 5.0
$
$ There is quite a bit of confusion about TET_ALPHA1_A6. The structure is
$ the same as In (TETRAGONAL_A6), but with a different (presumably) c/a ratio.
$ TET_ALPHA1_A6 is present in Bi-In, In-Pb and In-Sn (possibly more). Between
$ the TETRAGONAL_A6 (In-ss) and TET_ALPHA1_A6 there is a narrow two-phase
$ region. In each system a different G(TET_ALPHA1_A6,IN) lattice stability
$ was used.
$ In 91Din a value from an unpublished revision of the Bi-In system by
$ P.-Y. Chevalier 1990 is included. In SGTE Unary V 4.4 a value from 98Boa
$ for the In-Pb system is included. 98Boa treated the TET_ALPHA1_A6
$ phase in Bi-In and In-Pb as two different phases and used the lattice
$ stability from 88Che0 for the Bi-In branch of this phase. Finally, SGTE
$ unary V 5.0 uses a value from an unpublished evaluation by 99Ans of the
$ In-Sn system. Due to the close proximity of the TETRAGONAL_A6 and
$ TET_ALPHA1_A6 phases in these systems, any change of lattice stability
$ will cause a distortion of the phase diagram and require reoptimisation.
$
$ The DHCP phase is labelled D0_24 in 03Liu and alpha-prime in 92Ans. The
$ phase is present between the fcc and hcp phases in the Au-Sn and Au-In
$ systems.
$
 PAR  G(TETRAGONAL_A6,IN),,             +GHSERIN;                3800 N 91Din !
 PAR  G(FCC_A1,IN:VA),,                 +GHSERIN+162.061;        3800 N 98Boa !
$PAR  G(FCC_A1,IN:VA),,                 +GHSERIN+123-0.1988*T;   3800 N 91Din !
 PAR  G(BCC_A2,IN:VA),,                 +GHSERIN+800-0.8*T;      3800 N 91Din !
 PAR  G(HCP_A3,IN:VA),,                 +GHSERIN+533-0.6868*T;   3800 N 91Din !
$PAR  G(DHCP,IN),,                      +GHSERIN+520-0.384*T;    3800 N 92Ans !
$PAR  G(TET_ALPHA1_A6,IN),,             +GHSERIN+123-0.1988*T;   3800 N 99Ans1 !
$PAR  G(TET_ALPHA1_A6,IN),,             +GHSERIN+0.31*T;         3800 N 98Boa !
$PAR  G(TET_ALPHA1_A6,IN),,             +GHSERIN+193-0.16479*T;  3800 N 91Din !
$PAR  G(TET_ALPHA1_A6,IN),,             +GHSERIN-33+0.16*T;      3800 N 88Che0 !
$PAR  G(BCT_A5,IN),,                    +GHSERIN
$            +5040.87-3.33969*T;                                 3800 N 99Ans1 !
$PAR  G(RHOMBOHEDRAL_A7,IN),,           +GHSERIN+4184;           3800 N 88Che0 !
 PAR  G(LIQUID,IN),,                    +GLIQIN;                 3800 N 91Din !
$
 PAR  G(INYB_B2,IN:IN:VA),,             +ZERO;,,                      N 11Gao !
$
 FUNCTION GHSERIN   298.15  -6978.89+92.338115*T-21.8386*T*LN(T)
       -0.00572566*T**2-2.120321E-06*T**3-22906*T**(-1);
       429.75  Y  -7033.516+124.476588*T-27.4562*T*LN(T)
       +5.4607E-04*T**2-8.367E-08*T**3-211708*T**(-1)+3.53116E+22*T**(-9);
      3800.00  N !
 FUNCTION GLIQIN    298.15  +3282.092-7.63686*T+GHSERIN-5.59058E-20*T**7;
       429.75  Y  +3283.706-7.640804*T+GHSERIN-3.53116E+22*T**(-9);
      3800.00  N !
$ ------------------------------------------------------------------------------
$ Yb
$
$ HCP_A3 added in unary 5.0
$
$ TETRAGONAL_A6 from 11Gao not included in unary
$
 PAR  G(FCC_A1,YB:VA),,                 +GHSERYB;                2000 N 91Din !
 PAR  G(BCC_A2,YB:VA),,                 +GBCCYB;                 2000 N 91Din !
 PAR  G(HCP_A3,YB:VA),,                 +GHSERYB+5000;           2000 N 06Guo !
 PAR  G(TETRAGONAL_A6,YB),,             +GHSERYB+1000;           2000 N 11Gao !
 PAR  G(LIQUID,YB),,                    +GLIQYB;                 2000 N 91Din !
$
 PAR  G(INYB_B2,YB:YB:VA),,             +ZERO;,,                      N 11Gao !
$
 FUNCTION GHSERYB   298.15  -9370.941+189.327664*T-40.0791*T*LN(T)
       +0.04227115*T**2-2.2242E-05*T**3;
       553.00  Y  -8192.154+121.065655*T-26.7591*T*LN(T)-0.00256065*T**2;
      1033.00  Y  +16034.89-89.478241*T+2.7623966*T*LN(T)
       -0.017961331*T**2+1.421719E-06*T**3-3631462*T**(-1);
      2000.00  N !
 FUNCTION GBCCYB    298.15  -965.99-21.293677*T-3.8534432*T*LN(T)
       -0.030009694*T**2+4.743871E-06*T**3-334650*T**(-1);
      1033.00  Y  -13368.113+188.313864*T-36.1079*T*LN(T);
      1097.00  Y  -3911.847+113.174165*T-25.7402233*T*LN(T)
       -0.004743348*T**2+3.63044E-07*T**3-1553668*T**(-1);
      2000.00  N !
 FUNCTION GLIQYB    298.15  +7030.788-40.615571*T-1.8061816*T*LN(T)
       -0.03250938*T**2+5.136665E-06*T**3-370554*T**(-1);
      1033.00  Y  -6445.835+186.690398*T-36.7774*T*LN(T);
      2000.00  N !
 FUNCTION GHCPYB    298.15  +GHSERYB+5000;                             2000 N !
$ ------------------------------------------------------------------------------
$ Binary system
$
$ F. Gao, S.L. Wang, C.P. Wang, X.J. Liu, Calphad, 35, 1-5(2011).
$
$ Checked against paper and tdb from author. Checked at 6000 K.
$
 PAR  L(LIQUID,IN,YB;0),,               -110000+2*T;,,                N 11Gao !
 PAR  L(LIQUID,IN,YB;1),,               -2000-21*T;,,                 N 11Gao !
 PAR  L(LIQUID,IN,YB;2),,               +5000;,,                      N 11Gao !
$
 PAR  L(FCC_A1,IN,YB:VA;0),,            -65783;,,                     N 11Gao !
 PAR  L(BCC_A2,IN,YB:VA;0),,            -67500;,,                     N 11Gao !
 PAR  L(TETRAGONAL_A6,IN,YB;0),,        +ZERO;,,                      N 11Gao !
$
 PAR  G(IN3YB_L12,IN:YB),,              +3*GHSERIN+GHSERYB
             -159550+44*T;,,                                          N 11Gao !
 PAR  G(IN2YB,IN:YB),,                  +2*GHSERIN+GHSERYB
             -124910+15.1*T;,,                                        N 11Gao !
$
 PAR  G(INYB_B2,IN:YB),,                +GHSERIN+GHSERYB
             -84800+4.8*T;,,                                          N 11Gao !
 PAR  G(INYB_B2,YB:IN),,                +GHSERIN+GHSERYB
             -84800+4.8*T;,,                                          N 11Gao !
 PAR  L(INYB_B2,IN,YB:IN;0),,           -60000;,,                     N 11Gao !
 PAR  L(INYB_B2,IN:IN,YB;0),,           -60000;,,                     N 11Gao !
 PAR  L(INYB_B2,IN,YB:YB;0),,           -6000-152*T;,,                N 11Gao !
 PAR  L(INYB_B2,YB:IN,YB;0),,           -6000-152*T;,,                N 11Gao !
$
 PAR  G(INYB2_C37,IN:YB),,              +GHSERIN+2*GHSERYB
             -124589+32.7*T;,,                                        N 11Gao !
 PAR  G(IN2YB5,IN:YB),,                 +2*GHSERIN+5*GHSERYB
             -288280+95.1*T;,,                                        N 11Gao !
$
$ Metastable
$
 PAR  L(HCP_A3,IN,YB:VA;0),,            -65783;,,                     N Same !
$ ------------------------------------------------------------------------------
$
$
 LIST-OF-REFERENCE
 NUMBER  SOURCE
  Null   'Unknown source'
  Same   'Same or similar interaction as in the corresponding stable phase'
  COST   'COST 507 database'
  88Che0 'P.-Y Chevalier, Calphad, 12, 383-92(1988)
          SGTE unary database V.4.1, 1999; In'
  91Din  'A.T. Dinsdale, Calphad, 15, 317-425(1991).'
  92Ans  'I. Ansara, J.-Ph. Nabot, Calphad, 16, 13-18(1992),
          SGTE unary database V.5.0, 2009; In'
  98Boa  'D. Boa, I. Ansara, Thermochim. Acta, 314, 79-86(1998),
          SGTE unary database V.4.1, 1999; In, Pb'
  99Ans1 'I. Ansara, S.G. Fries, H.L. Lukas, unpublished, 1999,
          SGTE unary database V.5.0, 2009; In, Sn'
  06Guo  'C. Guo, Z. Du, J. Alloys Compd., 422, 102-8(2006),
          SGTE unary database V.5.0, 2009; Yb'
  11Gao  'F. Gao, S.L. Wang, C.P. Wang, X.J. Liu,
          Calphad, 35, 1-5(2011); Yb, In-Yb'
!

File: data/databases/sgte-binary/InZn-96Lee-LB.tdb
$
$ Database for In-Zn from B.-J. Lee 1996 (Included in LB Vol. 3)
$
$ B.-J. Lee, Calphad, 20, 471-80(1996).
$
$ Dataset created 2016.02.21 by Bengt Hallstedt.
$ 2021.01.17: Modified for use with GES6.
$
$ ------------------------------------------------------------------------------
 TEMP-LIM 298.15 6000.00 !
$
$ELEMENT NAME  REF. STATE               ATOMIC MASS H298-H0    S298    !
$
 ELEMENT VA   VACUUM                      0.0          0.0      0.0    ! 
 ELEMENT IN   TETRAGONAL_A6             114.82      6610.0     57.65   ! 
 ELEMENT ZN   HCP_A3                     65.38      5657.0     41.63   ! 
$ ------------------------------------------------------------------------------
$ Phase definitions
$
 PHASE LIQUID:L % 1 1 !
 CONST LIQUID:L : IN ZN : !
$
$ Fcc (cF4, Fm-3m) and MeX (cF8, Fm-3m)
$
 PHASE FCC_A1 %A 2 1 1 !
 CONST FCC_A1 : IN ZN : VA : !
$
$ Bcc (cI2, Im-3m)
$
 PHASE BCC_A2 %B 2 1 3 !
 CONST BCC_A2 : IN ZN : VA : !
$
$ Hcp (hP2, P6_3/mmc) and Me2X (NiAs-type, hP4, P6_3/mmc, B8_1)
$
 PHASE HCP_A3 %A 2 1 0.5 !
 CONST HCP_A3 : IN ZN% : VA : !
$
$ Prototype In (tI2, I4/mmm)
$
 PHASE TETRAGONAL_A6 % 1 1 !
 CONST TETRAGONAL_A6 : IN% ZN : !
$ ------------------------------------------------------------------------------
$ Defaults
$
 DEFINE-SYSTEM-DEFAULT ELEMENT 2 !
 DEFAULT-COM DEFINE_SYSTEM_ELEMENT VA !
 TYPE-DEF % SEQ * !
 TYPE-DEF A GES AMEND_PHASE_DESCRIPTION @ MAGNETIC -3 0.28 !
 TYPE-DEF B GES AMEND_PHASE_DESCRIPTION @ MAGNETIC -1 0.4 !
 FUNCTION ZERO      298.15  0;                                         6000 N !
 FUNCTION UN_ASS    298.15  0;                                         6000 N !
 FUNCTION R         298.15  +8.31451;                                  6000 N !
$ ------------------------------------------------------------------------------
$ Element data
$ ------------------------------------------------------------------------------
$ In
$
$ FCC_A1 and TET_ALPHA1 revised in unary 4.1
$ BCT_A5 and RHOMBOHEDRAL_A7 added in unary 4.1
$ TET_ALPHA1 revised in unary 5.0 (using the value from 99Ans)
$ DHCP added in unary 5.0
$
$ There is quite a bit of confusion about TET_ALPHA1_A6. The structure is
$ the same as In (TETRAGONAL_A6), but with a different (presumably) c/a ratio.
$ TET_ALPHA1_A6 is present in Bi-In, In-Pb and In-Sn (possibly more). Between
$ the TETRAGONAL_A6 (In-ss) and TET_ALPHA1_A6 there is a narrow two-phase
$ region. In each system a different G(TET_ALPHA1_A6,IN) lattice stability
$ was used.
$ In 91Din a value from an unpublished revision of the Bi-In system by
$ P.-Y. Chevalier 1990 is included. In SGTE Unary V 4.4 a value from 98Boa
$ for the In-Pb system is included. 98Boa treated the TET_ALPHA1_A6
$ phase in Bi-In and In-Pb as two different phases and used the lattice
$ stability from 88Che0 for the Bi-In branch of this phase. Finally, SGTE
$ unary V 5.0 uses a value from an unpublished evaluation by 99Ans of the
$ In-Sn system. Due to the close proximity of the TETRAGONAL_A6 and
$ TET_ALPHA1_A6 phases in these systems, any change of lattice stability
$ will cause a distortion of the phase diagram and require reoptimisation.
$
$ The DHCP phase is labelled D0_24 in 03Liu and alpha-prime in 92Ans. The
$ phase is present between the fcc and hcp phases in the Au-Sn and Au-In
$ systems.
$
 PAR  G(TETRAGONAL_A6,IN),,             +GHSERIN;                3800 N 91Din !
 PAR  G(FCC_A1,IN:VA),,                 +GHSERIN+162.061;        3800 N 98Boa !
$PAR  G(FCC_A1,IN:VA),,                 +GHSERIN+123-0.1988*T;   3800 N 91Din !
 PAR  G(BCC_A2,IN:VA),,                 +GHSERIN+800-0.8*T;      3800 N 91Din !
 PAR  G(HCP_A3,IN:VA),,                 +GHSERIN+533-0.6868*T;   3800 N 91Din !
$PAR  G(DHCP,IN),,                      +GHSERIN+520-0.384*T;    3800 N 92Ans !
$PAR  G(TET_ALPHA1_A6,IN),,             +GHSERIN+123-0.1988*T;   3800 N 99Ans1 !
$PAR  G(TET_ALPHA1_A6,IN),,             +GHSERIN+0.31*T;         3800 N 98Boa !
$PAR  G(TET_ALPHA1_A6,IN),,             +GHSERIN+193-0.16479*T;  3800 N 91Din !
$PAR  G(TET_ALPHA1_A6,IN),,             +GHSERIN-33+0.16*T;      3800 N 88Che0 !
$PAR  G(BCT_A5,IN),,                    +GHSERIN
$            +5040.87-3.33969*T;                                 3800 N 99Ans1 !
$PAR  G(RHOMBOHEDRAL_A7,IN),,           +GHSERIN+4184;           3800 N 88Che0 !
 PAR  G(LIQUID,IN),,                    +GLIQIN;                 3800 N 91Din !
$
 FUNCTION GHSERIN   298.15  -6978.89+92.338115*T-21.8386*T*LN(T)
       -0.00572566*T**2-2.120321E-06*T**3-22906*T**(-1);
       429.75  Y  -7033.516+124.476588*T-27.4562*T*LN(T)
       +5.4607E-04*T**2-8.367E-08*T**3-211708*T**(-1)+3.53116E+22*T**(-9);
      3800.00  N !
 FUNCTION GLIQIN    298.15  +3282.092-7.63686*T+GHSERIN-5.59058E-20*T**7;
       429.75  Y  +3283.706-7.640804*T+GHSERIN-3.53116E+22*T**(-9);
      3800.00  N !
 FUNCTION GBCCIN    298.15  +GHSERIN+800-0.8*T;                        6000 N !
$ ------------------------------------------------------------------------------
$ Zn
$
$ BCT_A5 and DIAMOND_A4 added in unary 3.0
$ HCP_A3 revised in unary 4.1 (due to introduction of HCP_ZN)
$ RHOMBOHEDRAL_A7 and TETRAGONAL_A6 added in unary 4.1
$ TETRAGONAL_A6 revised in unary 4.4
$ CBCC_A12 and CUB_A13 added in unary 4.4
$ HCP_A3 and LIQUID modified in unary 5.0 (melting T and coefficients adjusted)
$ RHOMBO_A10 added in unary 5.0
$
$ Pure Zn restored as HCP_A3
$
 PAR  G(HCP_A3,ZN:VA),,                 +GHSERZN;                1700 N 91Din !
$PAR  G(HCP_A3,ZN:VA),,                 +GHSERZN
$            +2969.82-1.56968*T;                                 1700 N 93Kow !
 PAR  G(FCC_A1,ZN:VA),,                 +GHSERZN
             +2969.82-1.56968*T;                                 1700 N 91Din !
 PAR  G(BCC_A2,ZN:VA),,                 +GHSERZN
             +2886.96-2.5104*T;                                  1700 N 91Din !
$PAR  G(DIAMOND_A4,ZN),,                +GHSERZN+30*T;           1700 N SGCOST !
$PAR  G(BCT_A5,ZN),,                    +GHSERZN
$            +2886.96-2.5104*T;                                  1700 N SGCOST !
 PAR  G(TETRAGONAL_A6,ZN),,             +GHSERZN+4184;           1700 N 96Lee !
$PAR  G(TETRAGONAL_A6,ZN),,             +GHSERZN
$            +2886.96-2.5104*T;                                  1700 N 99SGUN !
$PAR  G(RHOMBOHEDRAL_A7,ZN),,           +GHSERZN+2300+11.5*T;    1700 N 99SGUN !
$PAR  G(RHOMBO_A10,ZN),,                +GLIQZN-2000+10*T;       1700 N 98Han !
$PAR  G(CBCC_A12,ZN:VA),,               +GHSERZN+2000;           1700 N 01Mie !
$PAR  G(CUB_A13,ZN:VA),,                +GHSERZN+2000;           1700 N 01Mie !
 PAR  G(LIQUID,ZN),,                    +GLIQZN;                 1700 N 91Din !
$
 FUNCTION GHSERZN   298.15  -7285.787+118.470069*T-23.701314*T*LN(T)
       -0.001712034*T**2-1.264963E-06*T**3;
       692.677 Y  -11070.546+172.345644*T-31.38*T*LN(T)+4.7047E+26*T**(-9);
      1700.00  N !
 FUNCTION GLIQZN    298.15  +7157.222-10.29305*T+GHSERZN-3.58949E-19*T**7;
       692.677 Y  -3620.385+161.60854*T-31.38*T*LN(T);
      1700.00  N !
 FUNCTION GBCCZN    298.15  +GHSERZN+2886.96-2.5104*T;                 6000 N !
$ ------------------------------------------------------------------------------
$ Binary system
$
$ From B.-J. Lee 1996 (Included in LB Vol. 3)
$
$ B.-J. Lee, Calphad, 20, 471-80(1996).
$
$ Checked against LB and paper. Checked at 6000 K.
$
 PAR  L(LIQUID,IN,ZN;0),,               +12401-4.4498*T;,,            N 96Lee !
 PAR  L(LIQUID,IN,ZN;1),,               -3186+1.756*T;,,              N 96Lee !
 PAR  L(LIQUID,IN,ZN;2),,               +679;,,                       N 96Lee !
$
 PAR  L(HCP_A3,IN,ZN:VA;0),,            +23114;,,                     N 96Lee !
$
 PAR  L(TETRAGONAL_A6,IN,ZN;0),,        +4430-4.4498*T;,,             N 96Lee !
 PAR  L(TETRAGONAL_A6,IN,ZN;1),,        +9717;,,                      N 96Lee !
$
$ Metastable
$
 PAR  L(FCC_A1,IN,ZN:VA;0),,            +23114;,,                     N Same !
 PAR  L(BCC_A2,IN,ZN:VA;0),,            +23114;,,                     N Same !
$ ------------------------------------------------------------------------------
$
 ASSESSED_SYSTEM
  IN-ZN(TDB -* +LIQUID +TETRA_A6 +HCP_A3 ;P3 TMM:300/1000 STP:.001/320) !
$
$
 LIST-OF-REFERENCE
 NUMBER  SOURCE
  Null   'Unknown source'
  Same   'Same or similar interaction as in the corresponding stable phase'
  COST   'COST 507 database'
  SGCOST 'COST 507 database, SGTE unary database V.3.0, 1996; Al, B, Nd, Ti, Zn'
  88Che0 'P.-Y Chevalier, Calphad, 12, 383-92(1988)
          SGTE unary database V.4.1, 1999; In'
  91Din  'A.T. Dinsdale, Calphad, 15, 317-425(1991).'
  92Ans  'I. Ansara, J.-Ph. Nabot, Calphad, 16, 13-18(1992),
          SGTE unary database V.5.0, 2009; In'
  93Kow  'M. Kowalski, P.J. Spencer, J. Phase Equilib., 14, 432-38 (1993),
          SGTE unary database V.4.1, 1999; Zn'
  96Lee  'B.-J. Lee, Calphad, 20, 471-80(1996)
          SGTE unary database V.4.4, 2001; Zn, In-Zn'
  98Boa  'D. Boa, I. Ansara, Thermochim. Acta, 314, 79-86(1998),
          SGTE unary database V.4.1, 1999; In, Pb'
  98Han  'S.C. Hansen, Calphad, 22, 359-73(1998),
          SGTE unary database V.5.0, 2009; Zn'
  99Ans1 'I. Ansara, S.G. Fries, H.L. Lukas, unpublished, 1999,
          SGTE unary database V.5.0, 2009; In, Sn'
  99SGUN 'SGTE unary database V.4.1, 1999.'
  01Mie  'J. Miettinen, Calphad, 25, 43-58(2001),
          SGTE unary database V.4.4, 2001; Sn, Zn'
!
