Repository: orchid-calphad/orchid-project.org

# orchid-project.org

Website and released data of **ORCHID** (Open Repository for CALPHAD Hypotheses, Intelligence, and Discovery),
served by GitHub Pages at https://orchid-project.org. Releases are archived on Zenodo (one DOI per version).

- `index.html`, `catalog/`, `best-practices.html` — static, self-contained pages (generated in the ORCHID tooling).
- `data/` — released data: catalog, redistributable TDB files, convex hulls. Licences: `data/LICENSES.md`, `data/NOTICE.md`.
- `llms.txt`, `data/croissant.json`, `CITATION.cff`, `.zenodo.json` — machine-readable metadata.

Only data with clear redistribution rights are published.

File: data/databases/sgte-binary/IrC-04Kor-LB.tdb
$
$ Database for Ir-C from J. Korb 2004 (Included in LB Vol. 5)
$
$ J. Korb, unpublished work, GTT, 2004.
$
$ Dataset created 2015.03.22 by Bengt Hallstedt.
$ 2021.01.17: Modified for use with GES6.
$
$ ------------------------------------------------------------------------------
 TEMP-LIM 298.15 6000.00 !
$
$ELEMENT NAME  REF. STATE               ATOMIC MASS H298-H0    S298    !
$
 ELEMENT VA   VACUUM                      0.0          0.0      0.0    ! 
 ELEMENT C    GRAPHITE                   12.011     1054.0      5.7423 ! 
 ELEMENT IR   FCC_A1                    192.22      5267.656   35.5054 ! 
$ ------------------------------------------------------------------------------
$ Phase definitions
$
 PHASE LIQUID:L % 1 1 !
 CONST LIQUID:L : C IR : !
$
$ Fcc (cF4, Fm-3m) and MeX (cF8, Fm-3m)
$
 PHASE FCC_A1 %A 2 1 1 !
 CONST FCC_A1 : IR : C VA% : !
$
$ Bcc (cI2, Im-3m)
$
 PHASE BCC_A2 %B 2 1 3 !
 CONST BCC_A2 : IR : C VA% : !
$
$ Hcp (hP2, P6_3/mmc) and Me2X (NiAs-type, hP4, P6_3/mmc, B8_1)
$
 PHASE HCP_A3 %A 2 1 0.5 !
 CONST HCP_A3 : IR : C VA% : !
$
$ Prototype C (cF8, Fd-3m)
$
 PHASE DIAMOND_A4 % 1 1 !
 CONST DIAMOND_A4 : C : !
$
$ Prototype C (hP4, P6_3/mmc)
$
 PHASE GRAPHITE_A9 % 1 1 !
 CONST GRAPHITE_A9 : C : !
$ ------------------------------------------------------------------------------
$ Defaults
$
 DEFINE-SYSTEM-DEFAULT ELEMENT 2 !
 DEFAULT-COM DEFINE_SYSTEM_ELEMENT VA !
 TYPE-DEF % SEQ * !
 TYPE-DEF A GES AMEND_PHASE_DESCRIPTION @ MAGNETIC -3 0.28 !
 TYPE-DEF B GES AMEND_PHASE_DESCRIPTION @ MAGNETIC -1 0.4 !
 FUNCTION ZERO      298.15  0;                                         6000 N !
 FUNCTION UN_ASS    298.15  0;                                         6000 N !
 FUNCTION R         298.15  +8.31451;                                  6000 N !
$ ------------------------------------------------------------------------------
$ Element data
$ ------------------------------------------------------------------------------
$ C
$
 PAR  G(GRAPHITE_A9,C),,                +GHSERCC;,,                   N 91Din !
 PAR  G(DIAMOND_A4,C),,                 +GDIACC;,,                    N 91Din !
 PAR  G(LIQUID,C),,                     +GHSERCC+117369-24.63*T;,,    N 91Din !
$
 FUNCTION GHSERCC   298.15  -17368.441+170.73*T-24.3*T*LN(T)
       -4.723E-04*T**2+2562600*T**(-1)-2.643E+08*T**(-2)+1.2E+10*T**(-3);
      6000.00  N !
 FUNCTION GDIACC    298.15  -16359.441+175.61*T-24.31*T*LN(T)
       -4.723E-04*T**2+2698000*T**(-1)-2.61E+08*T**(-2)+1.11E+10*T**(-3);
      6000.00  N !
$ ------------------------------------------------------------------------------
$ Ir
$
 PAR  G(FCC_A1,IR:VA),,                 +GHSERIR;                4000 N 91Din !
 PAR  G(BCC_A2,IR:VA),,                 +GHSERIR+32000-6.9*T;    4000 N 91Din !
 PAR  G(HCP_A3,IR:VA),,                 +GHSERIR+4000-0.6*T;     4000 N 91Din !
 PAR  G(LIQUID,IR),,                    +GLIQIR;                 4000 N 91Din !
$
 FUNCTION GHSERIR   298.15  -6936.288+118.780119*T-22.7944*T*LN(T)
       -0.003091976*T**2-20083*T**(-1);
      1215.00  Y  -8123.73+140.066697*T-26.085*T*LN(T)-4.7969E-07*T**3;
      2719.00  Y  +290529.037-1258.35297*T+152.498874*T*LN(T)
       -0.047176402*T**2+1.844977E-06*T**3-92987250*T**(-1);
      4000.00  N !
 FUNCTION GLIQIR    298.15  +23455.244-6.312059*T+GHSERIR;
      1000.00  Y  +102217.789-587.632815*T+73.9517579*T*LN(T)
       -0.04638802*T**2+2.761831E-06*T**3-13382612*T**(-1);
      2719.00  Y  -38347.217+411.234043*T-59.418*T*LN(T);
      4000.00  N !
 FUNCTION GBCCIR    298.15  +GHSERIR+32000-6.9*T;                      4000 N !
$ ------------------------------------------------------------------------------
$ Binary system
$
$ From J. Korb 2004 (Included in LB Vol. 5)
$
$ J. Korb, unpublished work, GTT, 2004.
$
$ Checked against LB. Checked at 6000K.
$
 PAR  L(LIQUID,C,IR;0),,                -132369+36.2035*T;,,          N 06Jan !
 PAR  L(LIQUID,C,IR;1),,                -47865+3.43653*T;,,           N 04Kor !
$
 PAR  G(FCC_A1,IR:C),,                  +GHSERIR+GHSERCC
             +160000-33.75*T;,,                                       N 04Kor !
$ ------------------------------------------------------------------------------
$
 ASSESSED_SYSTEM
  C-IR(TDB -* +LIQUID +GRAPH +FCC ;P3 TMM:500/3000 *) !
$
$
 LIST-OF-REFERENCE
 NUMBER  SOURCE
  Null   'Unknown source'
  Same   'Same or similar interaction as in the corresponding stable phase'
  REFLAV 'Laves phase convention: G(LAVES,X:X)=+3*GHSERXX+15000'
  COST   'COST 507 database'
  91Din  'A.T. Dinsdale, Calphad, 15, 317-425(1991).'
  04Kor  'J. Korb, unpublished work, GTT, 2004; Ir-C'
  06Jan  'T. Jantzen, unpublished work, GTT, 2006; Ir-C'
!

File: data/databases/sgte-binary/IrMo-20Hua.tdb
$
$ Database for Ir-Mo from Y.-Y. Huang et al. 2020.
$
$ Y.-Y. Huang, B. Wu, F. Li, L.-L. Chen, Z.-X. Deng, K. Chang,
$ J. Mining Metall. B, 56, 109-18(2020).
$
$ Dataset created 2022.12.04 by Bengt Hallstedt.
$
$ The modelling of the epsilon (hcp) phase is incorrect.
$ Sigma is modelled as a stoichiometric compound.
$
$ This system should be modelled with a 4-sl hcp model.
$
$ ------------------------------------------------------------------------------
 TEMP-LIM 298.15 6000.00 !
$
$ELEMENT NAME  REF. STATE               ATOMIC MASS H298-H0    S298    !
$
 ELEMENT VA   VACUUM                      0.0          0.0      0.0    ! 
 ELEMENT IR   FCC_A1                    192.22      5267.656   35.5054 ! 
 ELEMENT MO   BCC_A2                     95.94      4589.0     28.56   ! 
$ ------------------------------------------------------------------------------
$ Phase definitions
$
 PHASE LIQUID:L % 1 1 !
 CONST LIQUID:L : IR MO : !
$
$ Fcc (cF4, Fm-3m) and MeX (cF8, Fm-3m)
$
 PHASE FCC_A1 %A 2 1 1 !
 CONST FCC_A1 : IR% MO : VA : !
$
$ Bcc (cI2, Im-3m)
$
 PHASE BCC_A2 %B 2 1 3 !
 CONST BCC_A2 : IR MO% : VA : !
$
$ Hcp (hP2, P6_3/mmc) and Me2X (NiAs-type, hP4, P6_3/mmc, B8_1)
$
 PHASE HCP_A3 %A 2 1 0.5 !
 CONST HCP_A3 : IR MO : VA: !
$
$ Prototype CdMg3 (hP8, P6_3/mmc)
$
 PHASE IR3MO_D019 %  2 3 1 !
 CONST IR3MO_D019 : IR% MO : IR MO% : !
$
$ Prototype AuCd (oP4, Pmma)
$
 PHASE IRMO_B19 %  2 1 1 !
 CONST IRMO_B19 : IR : MO : !
$
$ Prototype Mg (hP2, P6_3/mmc), epsilon, this is hcp!
$
 PHASE IRMO_A3 %  2 1 1 !
 CONST IRMO_A3 : IR% MO : IR MO% : !
$
$ Prototype CrFe (tP30, P4_2/mnm), sigma
$
 PHASE IR3MO7_D8B %  2 17 43 !
 CONST IR3MO7_D8B : IR : MO : !
$
$ Prototype Cr3Si (cP8, Pm-3n)
$
 PHASE IRMO3_A15 %  2 1 3 !
 CONST IRMO3_A15 : IR% MO : IR MO% : !
$ ------------------------------------------------------------------------------
$ Defaults
$
 DEFINE-SYSTEM-DEFAULT ELEMENT 2 !
 DEFAULT-COM DEFINE_SYSTEM_ELEMENT VA !
 TYPE-DEF % SEQ * !
 TYPE-DEF A GES AMEND_PHASE_DESCRIPTION @ MAGNETIC -3 0.28 !
 TYPE-DEF B GES AMEND_PHASE_DESCRIPTION @ MAGNETIC -1 0.4 !
 FUNCTION ZERO      298.15  0;                                         6000 N !
 FUNCTION UN_ASS    298.15  0;                                         6000 N !
 FUNCTION R         298.15  +8.31451;                                  6000 N !
$ ------------------------------------------------------------------------------
$ Element data
$ ------------------------------------------------------------------------------
$ Ir
$
 PAR  G(FCC_A1,IR:VA),,                 +GHSERIR;                4000 N 91Din !
 PAR  G(BCC_A2,IR:VA),,                 +GHSERIR+32000-6.9*T;    4000 N 91Din !
 PAR  G(HCP_A3,IR:VA),,                 +GHSERIR+4000-0.6*T;     4000 N 91Din !
 PAR  G(LIQUID,IR),,                    +GLIQIR;                 4000 N 91Din !
$
 PAR  G(IR3MO_D019,IR:IR),,             +4*GHSERIR+80024;,,           N 20Hua !
 PAR  G(IRMO_A3,IR:IR),,                +2*GHSERIR+2000.2;,,          N 20Hua !
 PAR  G(IRMO3_A15,IR:IR),,              +4*GHSERIR+15001.5;,,         N 20Hua !
$
 FUNCTION GHSERIR   298.15  -6936.288+118.780119*T-22.7944*T*LN(T)
       -0.003091976*T**2-20083*T**(-1);
      1215.00  Y  -8123.73+140.066697*T-26.085*T*LN(T)-4.7969E-07*T**3;
      2719.00  Y  +290529.037-1258.35297*T+152.498874*T*LN(T)
       -0.047176402*T**2+1.844977E-06*T**3-92987250*T**(-1);
      4000.00  N !
 FUNCTION GLIQIR    298.15  +23455.244-6.312059*T+GHSERIR;
      1000.00  Y  +102217.789-587.632815*T+73.9517579*T*LN(T)
       -0.04638802*T**2+2.761831E-06*T**3-13382612*T**(-1);
      2719.00  Y  -38347.217+411.234043*T-59.418*T*LN(T);
      4000.00  N !
 FUNCTION GBCCIR    298.15  +GHSERIR+32000-6.9*T;                      4000 N !
$ ------------------------------------------------------------------------------
$ Mo
$
 PAR  G(BCC_A2,MO:VA),,                 +GHSERMO;                5000 N 91Din !
 PAR  G(FCC_A1,MO:VA),,                 +GHSERMO+15200+0.63*T;   5000 N 91Din !
 PAR  G(HCP_A3,MO:VA),,                 +GHSERMO+11550;          5000 N 91Din !
 PAR  G(LIQUID,MO),,                    +GLIQMO;                 5000 N 91Din !
$
 PAR  G(IR3MO_D019,MO:MO),,             +4*GHSERMO+86008.6;,,         N 20Hua !
 PAR  G(IRMO_A3,MO:MO),,                +2*GHSERMO+103010.3-25*T;,,   N 20Hua !
 PAR  G(IRMO3_A15,MO:MO),,              +4*GHSERMO+36390;,,           N 20Hua !
$
 FUNCTION GHSERMO   298.15  -7746.302+131.9197*T-23.56414*T*LN(T)
       -0.003443396*T**2+5.66283E-07*T**3+65812*T**(-1)-1.30927E-10*T**4;
      2896.00  Y  -30556.41+283.559746*T-42.63829*T*LN(T)-4.849315E+33*T**(-9);
      5000.00  N !
 FUNCTION GLIQMO    298.15  +41831.347-14.694912*T+GHSERMO+4.24519E-22*T**7;
      2896.00  Y  +3538.963+271.6697*T-42.63829*T*LN(T);
      5000.00  N !
 FUNCTION GFCCMO    298.15  +GHSERMO+15200+0.63*T;                     6000 N !
$ ------------------------------------------------------------------------------
$ Binary system
$
$ Y.-Y. Huang, B. Wu, F. Li, L.-L. Chen, Z.-X. Deng, K. Chang,
$ J. Mining Metall. B, 56, 109-18(2020).
$
$ Checked against paper. Checked at 6000 K.
$
$ The modelling of the epsilon (hcp) phase is incorrect.
$ Sigma is modelled as a stoichiometric compound.
$
$ This system should be modelled with a 4-sl hcp model.
$
 PAR  L(LIQUID,IR,MO;0),,               -102800+0.20004*T;,,          N 20Hua !
 PAR  L(LIQUID,IR,MO;1),,               -25020;,,                     N 20Hua !
 PAR  L(LIQUID,IR,MO;2),,               -20004+3.0021*T;,,            N 20Hua !
$
 PAR  L(FCC_A1,IR,MO:VA;0),,            -115046+10.60318*T;,,         N 20Hua !
 PAR  L(FCC_A1,IR,MO:VA;1),,            -20000-20.9*T;,,              N 20Hua !
$
 PAR  L(BCC_A2,IR,MO:VA;0),,            -50015-21.0063*T;,,           N 20Hua !
 PAR  L(BCC_A2,IR,MO:VA;1),,            -48028.8;,,                   N 20Hua !
$
 PAR  G(IR3MO_D019,IR:MO),,             +3*GHSERIR+GHSERMO
             -122261.1;,,                                             N 20Hua !
 PAR  G(IR3MO_D019,MO:IR),,             +3*GHSERMO+GHSERIR+40004;,,   N 20Hua !
 PAR  L(IR3MO_D019,IR,MO:IR;0),,        -200080+39*T;,,               N 20Hua !
 PAR  L(IR3MO_D019,IR,MO:MO;0),,        -200080+39*T;,,               N 20Hua !
 PAR  L(IR3MO_D019,IR:IR,MO;0),,        -108054;,,                    N 20Hua !
 PAR  L(IR3MO_D019,MO:IR,MO;0),,        -108054;,,                    N 20Hua !
$
 PAR  G(IRMO_B19,IR:MO),,               +GHSERIR+GHSERMO
             -49004.9-5.5*T;,,                                        N 20Hua !
$
 PAR  G(IRMO_A3,IR:MO),,                +GHSERIR+GHSERMO
             -40028.01-7*T;,,                                         N 20Hua !
 PAR  G(IRMO_A3,MO:IR),,                +GHSERMO+GHSERIR
             -40028.01-7*T;,,                                         N 20Hua !
 PAR  L(IRMO_A3,IR,MO:IR;0),,           -50101-3.1*T;,,               N 20Hua !
 PAR  L(IRMO_A3,IR,MO:MO;0),,           -50101-3.1*T;,,               N 20Hua !
 PAR  L(IRMO_A3,IR:IR,MO;0),,           -70011+10.011*T;,,            N 20Hua !
 PAR  L(IRMO_A3,MO:IR,MO;0),,           -70011+10.011*T;,,            N 20Hua !
$
 PAR  G(IR3MO7_D8B,IR:MO),,             +17*GHSERIR+43*GHSERMO
             -244000-509.3*T;,,                                       N 20Hua !
$
 PAR  G(IRMO3_A15,IR:MO),,              +GHSERIR+3*GHSERMO
             -40032-18.91512*T;,,                                     N 20Hua !
 PAR  G(IRMO3_A15,MO:IR),,              +GHSERMO+3*GHSERIR+80008;,,   N 20Hua !
 PAR  L(IRMO3_A15,IR,MO:IR;0),,         -12009.6;,,                   N 20Hua !
 PAR  L(IRMO3_A15,IR,MO:MO;0),,         -12009.6;,,                   N 20Hua !
 PAR  L(IRMO3_A15,IR:IR,MO;0),,         -45036;,,                     N 20Hua !
 PAR  L(IRMO3_A15,MO:IR,MO;0),,         -45036;,,                     N 20Hua !
$
$ Metastable
$
 PAR  L(HCP_A3,IR,MO:VA;0),,            -115046+10.60318*T;,,         N Same !
 PAR  L(HCP_A3,IR,MO:VA;1),,            -20000-20.9*T;,,              N Same !
$ ------------------------------------------------------------------------------
$
$
 LIST-OF-REFERENCE
 NUMBER  SOURCE
  Null   'Unknown source'
  Same   'Same or similar interaction as in the corresponding stable phase'
  COST   'COST 507 database'
  91Din  'A.T. Dinsdale, Calphad, 15, 317-425(1991).'
  96SGUN 'SGTE unary database V.3.0, 1996.'
  20Hua  'Y.-Y. Huang, B. Wu, F. Li, L.-L. Chen, Z.-X. Deng, K. Chang,
          J. Mining Metall. B, 56, 109-18(2020); Ir-Mo'
!

File: data/databases/sgte-binary/IrNi-04Kor-LB.tdb
$
$ Database for Ir-Ni from J. Korb 2004 (Included in LB Vol. 5)
$
$ J. Korb, unpublished work, GTT, 2004.
$
$ Dataset created 2016.02.27 by Bengt Hallstedt.
$ 2021.01.17: Modified for use with GES6.
$
$ ------------------------------------------------------------------------------
 TEMP-LIM 298.15 6000.00 !
$
$ELEMENT NAME  REF. STATE               ATOMIC MASS H298-H0    S298    !
$
 ELEMENT VA   VACUUM                      0.0          0.0      0.0    ! 
 ELEMENT IR   FCC_A1                    192.22      5267.656   35.5054 ! 
 ELEMENT NI   FCC_A1                     58.69      4787.0     29.7955 ! 
$ ------------------------------------------------------------------------------
$ Phase definitions
$
 PHASE LIQUID:L % 1 1 !
 CONST LIQUID:L : IR NI : !
$
$ Fcc (cF4, Fm-3m) and MeX (cF8, Fm-3m)
$
 PHASE FCC_A1 %A 2 1 1 !
 CONST FCC_A1 : IR NI : VA : !
$
$ Bcc (cI2, Im-3m)
$
 PHASE BCC_A2 %B 2 1 3 !
 CONST BCC_A2 : IR NI : VA : !
$
$ Hcp (hP2, P6_3/mmc) and Me2X (NiAs-type, hP4, P6_3/mmc, B8_1)
$
 PHASE HCP_A3 %A 2 1 0.5 !
 CONST HCP_A3 : IR NI : VA : !
$ ------------------------------------------------------------------------------
$ Defaults
$
 DEFINE-SYSTEM-DEFAULT ELEMENT 2 !
 DEFAULT-COM DEFINE_SYSTEM_ELEMENT VA !
 TYPE-DEF % SEQ * !
 TYPE-DEF A GES AMEND_PHASE_DESCRIPTION @ MAGNETIC -3 0.28 !
 TYPE-DEF B GES AMEND_PHASE_DESCRIPTION @ MAGNETIC -1 0.4 !
 FUNCTION ZERO      298.15  0;                                         6000 N !
 FUNCTION UN_ASS    298.15  0;                                         6000 N !
 FUNCTION R         298.15  +8.31451;                                  6000 N !
$ ------------------------------------------------------------------------------
$ Element data
$ ------------------------------------------------------------------------------
$ Ir
$
 PAR  G(FCC_A1,IR:VA),,                 +GHSERIR;                4000 N 91Din !
 PAR  G(BCC_A2,IR:VA),,                 +GHSERIR+32000-6.9*T;    4000 N 91Din !
 PAR  G(HCP_A3,IR:VA),,                 +GHSERIR+4000-0.6*T;     4000 N 91Din !
 PAR  G(LIQUID,IR),,                    +GLIQIR;                 4000 N 91Din !
$
 FUNCTION GHSERIR   298.15  -6936.288+118.780119*T-22.7944*T*LN(T)
       -0.003091976*T**2-20083*T**(-1);
      1215.00  Y  -8123.73+140.066697*T-26.085*T*LN(T)-4.7969E-07*T**3;
      2719.00  Y  +290529.037-1258.35297*T+152.498874*T*LN(T)
       -0.047176402*T**2+1.844977E-06*T**3-92987250*T**(-1);
      4000.00  N !
 FUNCTION GLIQIR    298.15  +23455.244-6.312059*T+GHSERIR;
      1000.00  Y  +102217.789-587.632815*T+73.9517579*T*LN(T)
       -0.04638802*T**2+2.761831E-06*T**3-13382612*T**(-1);
      2719.00  Y  -38347.217+411.234043*T-59.418*T*LN(T);
      4000.00  N !
 FUNCTION GBCCIR    298.15  +GHSERIR+32000-6.9*T;                      4000 N !
$ ------------------------------------------------------------------------------
$ Ni
$
$ FCC_A1 and LIQUID modified in unary 5.0 (slight change in upper T interval)
$ BCT_A5 added in unary 5.0
$
 PAR  G(FCC_A1,NI:VA),,                 +GHSERNI;                3000 N 91Din !
 PAR  TC(FCC_A1,NI:VA),,                  633.00;                3000 N 91Din !
 PAR  BM(FCC_A1,NI:VA),,                    0.52;                3000 N 91Din !
 PAR  G(BCC_A2,NI:VA),,                 +GHSERNI
             +8715.084-3.556*T;                                  3000 N 91Din !
 PAR  TC(BCC_A2,NI:VA),,                  575.00;                3000 N 91Din !
 PAR  BM(BCC_A2,NI:VA),,                    0.85;                3000 N 91Din !
 PAR  G(HCP_A3,NI:VA),,                 +GHSERNI+1046+1.255*T;   3000 N 91Din !
 PAR  TC(HCP_A3,NI:VA),,                  633.00;                3000 N 91Din !
 PAR  BM(HCP_A3,NI:VA),,                    0.52;                3000 N 91Din !
$PAR  G(BCT_A5,NI),,                    +GHSERNI+10023-4.556*T;  3000 N 99Gho !
$PAR  G(CBCC_A12,NI:VA),,               +GHSERNI+3556;           3000 N 91Din !
$PAR  G(CUB_A13,NI:VA),,                +GHSERNI+2092;           3000 N 91Din !
 PAR  G(LIQUID,NI),,                    +GLIQNI;                 3000 N 91Din !
$
 FUNCTION GHSERNI   298.15  -5179.159+117.854*T-22.096*T*LN(T)-0.0048407*T**2;
      1728.00  Y  -27840.62+279.134977*T-43.1*T*LN(T)+1.12754E+31*T**(-9);
      3000.00  N !
 FUNCTION GLIQNI    298.15  +16414.686-9.397*T+GHSERNI-3.82318E-21*T**7;
      1728.00  Y  -9549.817+268.597977*T-43.1*T*LN(T);
      3000.00  N !
 FUNCTION GBCCNI    298.15  +GHSERNI+8715.084-3.556*T;                 3000 N !
$ ------------------------------------------------------------------------------
$ Binary system
$
$ From J. Korb 2004 (Included in LB Vol. 5)
$
$ J. Korb, unpublished work, GTT, 2004.
$
$ Checked against LB. Checked at 6000K.
$
 PAR  L(LIQUID,IR,NI;0),,               -556.664;,,                   N 04Kor !
$
 PAR  G(FCC_A1,IR,NI:VA;0),,            +1460.07;,,                   N 04Kor !
$
$ Metastable
$
 PAR  G(BCC_A2,IR,NI:VA;0),,            +1460.07;,,                   N Same !
 PAR  G(HCP_A3,IR,NI:VA;0),,            +1460.07;,,                   N Same !
$ ------------------------------------------------------------------------------
$
 ASSESSED_SYSTEM
  IR-NI(TDB -* +LIQUID +FCC_A1 ;P3 *) !
$
$
 LIST-OF-REFERENCE
 NUMBER  SOURCE
  Null   'Unknown source'
  Same   'Same or similar interaction as in the corresponding stable phase'
  REFLAV 'Laves phase convention: G(LAVES,X:X)=+3*GHSERXX+15000'
  COST   'COST 507 database'
  91Din  'A.T. Dinsdale, Calphad, 15, 317-425(1991).'
  99Gho  'G. Ghosh, Metall. Mater. Trans. A, 30A, 1481-94(1999),
          SGTE unary database V.5.0, 2009; Ni'
  04Kor  'J. Korb, unpublished work, GTT, 2004; Ir-Ni'
!

File: data/databases/sgte-binary/IrPd-98Spe-LB.tdb
$
$ Database for Ir-Pd from P.J. Spencer 1998 (Included in LB Vol. 3)
$
$ P.J. Spencer, unpublished work, 1998.
$
$ Dataset created 2016.02.27 by Bengt Hallstedt.
$ 2021.01.17: Modified for use with GES6.
$
$ ------------------------------------------------------------------------------
 TEMP-LIM 298.15 6000.00 !
$
$ELEMENT NAME  REF. STATE               ATOMIC MASS H298-H0    S298    !
$
 ELEMENT VA   VACUUM                      0.0          0.0      0.0    ! 
 ELEMENT IR   FCC_A1                    192.22      5267.656   35.5054 ! 
 ELEMENT PD   FCC_A1                    106.42      5468.488   37.8234 ! 
$ ------------------------------------------------------------------------------
$ Phase definitions
$
 PHASE LIQUID:L % 1 1 !
 CONST LIQUID:L : IR PD : !
$
$ Fcc (cF4, Fm-3m) and MeX (cF8, Fm-3m)
$
 PHASE FCC_A1 %A 2 1 1 !
 CONST FCC_A1 : IR PD : VA : !
$
$ Bcc (cI2, Im-3m)
$
 PHASE BCC_A2 %B 2 1 3 !
 CONST BCC_A2 : IR PD : VA : !
$
$ Hcp (hP2, P6_3/mmc) and Me2X (NiAs-type, hP4, P6_3/mmc, B8_1)
$
 PHASE HCP_A3 %A 2 1 0.5 !
 CONST HCP_A3 : IR PD : VA : !
$ ------------------------------------------------------------------------------
$ Defaults
$
 DEFINE-SYSTEM-DEFAULT ELEMENT 2 !
 DEFAULT-COM DEFINE_SYSTEM_ELEMENT VA !
 TYPE-DEF % SEQ * !
 TYPE-DEF A GES AMEND_PHASE_DESCRIPTION @ MAGNETIC -3 0.28 !
 TYPE-DEF B GES AMEND_PHASE_DESCRIPTION @ MAGNETIC -1 0.4 !
 FUNCTION ZERO      298.15  0;                                         6000 N !
 FUNCTION UN_ASS    298.15  0;                                         6000 N !
 FUNCTION R         298.15  +8.31451;                                  6000 N !
$ ------------------------------------------------------------------------------
$ Element data
$ ------------------------------------------------------------------------------
$ Ir
$
 PAR  G(FCC_A1,IR:VA),,                 +GHSERIR;                4000 N 91Din !
 PAR  G(BCC_A2,IR:VA),,                 +GHSERIR+32000-6.9*T;    4000 N 91Din !
 PAR  G(HCP_A3,IR:VA),,                 +GHSERIR+4000-0.6*T;     4000 N 91Din !
 PAR  G(LIQUID,IR),,                    +GLIQIR;                 4000 N 91Din !
$
 FUNCTION GHSERIR   298.15  -6936.288+118.780119*T-22.7944*T*LN(T)
       -0.003091976*T**2-20083*T**(-1);
      1215.00  Y  -8123.73+140.066697*T-26.085*T*LN(T)-4.7969E-07*T**3;
      2719.00  Y  +290529.037-1258.35297*T+152.498874*T*LN(T)
       -0.047176402*T**2+1.844977E-06*T**3-92987250*T**(-1);
      4000.00  N !
 FUNCTION GLIQIR    298.15  +23455.244-6.312059*T+GHSERIR;
      1000.00  Y  +102217.789-587.632815*T+73.9517579*T*LN(T)
       -0.04638802*T**2+2.761831E-06*T**3-13382612*T**(-1);
      2719.00  Y  -38347.217+411.234043*T-59.418*T*LN(T);
      4000.00  N !
 FUNCTION GBCCIR    298.15  +GHSERIR+32000-6.9*T;                      4000 N !
$ ------------------------------------------------------------------------------
$ Pd
$
$ RHOMBOHEDRAL_A7 added in unary 5.0
$
 PAR  G(FCC_A1,PD:VA),,                 +GHSERPD;                4000 N 91Din !
 PAR  G(BCC_A2,PD:VA),,                 +GHSERPD+10500-1.8*T;    4000 N 91Din !
 PAR  G(HCP_A3,PD:VA),,                 +GHSERPD+2000+0.1*T;     4000 N 91Din !
$PAR  G(RHOMBOHEDRAL_A7,PD),,           +GHSERPD+4000;           4000 N 06Vre !
 PAR  G(LIQUID,PD),,                    +GLIQPD;                 4000 N 91Din !
$
 FUNCTION GHSERPD   298.15  -10204.027+176.076315*T-32.211*T*LN(T)
       +0.007120975*T**2-1.919875E-06*T**3+168687*T**(-1);
       900.00  Y  +917.062+49.659892*T-13.5708*T*LN(T)
       -0.00717522*T**2+1.91115E-07*T**3-1112465*T**(-1);
      1828.00  Y  -67161.018+370.102147*T-54.2067086*T*LN(T)
       +0.002091396*T**2-6.2811E-08*T**3+18683526*T**(-1);
      4000.00  N !
 FUNCTION GLIQPD    298.15  +11506.758-5.112162*T+GHSERPD;
       600.00  Y  +23405.778-116.918419*T+10.8922031*T*LN(T)
       -0.027266568*T**2+2.430675E-06*T**3-1853674*T**(-1);
      1828.00  Y  -12373.637+251.416903*T-41.17*T*LN(T);
      4000.00  N !
$ ------------------------------------------------------------------------------
$ Binary system
$
$ From P.J. Spencer 1998 (Included in LB Vol. 3)
$
$ P.J. Spencer, unpublished work, 1998.
$
$ Checked against LB. Checked at 6000K.
$
 PAR  L(LIQUID,IR,PD;0),,               +30750-3*T;,,                 N 98Spe !
$
 PAR  G(FCC_A1,IR,PD:VA;0),,            +34400-3*T;,,                 N 98Spe !
$
$ Metastable
$
 PAR  G(BCC_A2,IR,PD:VA;0),,            +34400-3*T;,,                 N Same !
 PAR  G(HCP_A3,IR,PD:VA;0),,            +34400-3*T;,,                 N Same !
$ ------------------------------------------------------------------------------
$
 ASSESSED_SYSTEM
  IR-PD(TDB -* +LIQUID +FCC_A1 ;G5 C_S:FCC/IR:VA MAJ:FCC/PD:VA
  ;P3 TMM:500/3000 STP:.3/1500/1 STP:.3/2200/1) !
$
$
 LIST-OF-REFERENCE
 NUMBER  SOURCE
  Null   'Unknown source'
  Same   'Same or similar interaction as in the corresponding stable phase'
  REFLAV 'Laves phase convention: G(LAVES,X:X)=+3*GHSERXX+15000'
  COST   'COST 507 database'
  91Din  'A.T. Dinsdale, Calphad, 15, 317-425(1991).'
  98Spe  'P.J. Spencer, unpublished work, 1998; Ir-Pd'
  06Vre  'J. Vrestal, J. Pinkas, A. Watson, A. Scott, J. Houserova, A. Kroupa,
          Calphad, 30, 14-17(2006), SGTE unary database V.5.0, 2009; Pd'
!

File: data/databases/sgte-binary/IrPt-06Jan-LB.tdb
$
$ Database for Ir-Pt from T. Jantzen 2006 (Included in LB Vol. 5)
$
$ T. Jantzen, unpublished work, GTT, 2006.
$
$ Dataset created 2016.02.27 by Bengt Hallstedt.
$ 2021.01.17: Modified for use with GES6.
$
$ ------------------------------------------------------------------------------
 TEMP-LIM 298.15 6000.00 !
$
$ELEMENT NAME  REF. STATE               ATOMIC MASS H298-H0    S298    !
$
 ELEMENT VA   VACUUM                      0.0          0.0      0.0    ! 
 ELEMENT IR   FCC_A1                    192.22      5267.656   35.5054 ! 
 ELEMENT PT   FCC_A1                    195.08      5723.712   41.6308 !
$ ------------------------------------------------------------------------------
$ Phase definitions
$
 PHASE LIQUID:L % 1 1 !
 CONST LIQUID:L : IR PT : !
$
$ Fcc (cF4, Fm-3m) and MeX (cF8, Fm-3m)
$
 PHASE FCC_A1 %A 2 1 1 !
 CONST FCC_A1 : IR PT : VA : !
$
$ Bcc (cI2, Im-3m)
$
 PHASE BCC_A2 %B 2 1 3 !
 CONST BCC_A2 : IR PT : VA : !
$
$ Hcp (hP2, P6_3/mmc) and Me2X (NiAs-type, hP4, P6_3/mmc, B8_1)
$
 PHASE HCP_A3 %A 2 1 0.5 !
 CONST HCP_A3 : IR PT : VA : !
$ ------------------------------------------------------------------------------
$ Defaults
$
 DEFINE-SYSTEM-DEFAULT ELEMENT 2 !
 DEFAULT-COM DEFINE_SYSTEM_ELEMENT VA !
 TYPE-DEF % SEQ * !
 TYPE-DEF A GES AMEND_PHASE_DESCRIPTION @ MAGNETIC -3 0.28 !
 TYPE-DEF B GES AMEND_PHASE_DESCRIPTION @ MAGNETIC -1 0.4 !
 FUNCTION ZERO      298.15  0;                                         6000 N !
 FUNCTION UN_ASS    298.15  0;                                         6000 N !
 FUNCTION R         298.15  +8.31451;                                  6000 N !
$ ------------------------------------------------------------------------------
$ Element data
$ ------------------------------------------------------------------------------
$ Ir
$
 PAR  G(FCC_A1,IR:VA),,                 +GHSERIR;                4000 N 91Din !
 PAR  G(BCC_A2,IR:VA),,                 +GHSERIR+32000-6.9*T;    4000 N 91Din !
 PAR  G(HCP_A3,IR:VA),,                 +GHSERIR+4000-0.6*T;     4000 N 91Din !
 PAR  G(LIQUID,IR),,                    +GLIQIR;                 4000 N 91Din !
$
 FUNCTION GHSERIR   298.15  -6936.288+118.780119*T-22.7944*T*LN(T)
       -0.003091976*T**2-20083*T**(-1);
      1215.00  Y  -8123.73+140.066697*T-26.085*T*LN(T)-4.7969E-07*T**3;
      2719.00  Y  +290529.037-1258.35297*T+152.498874*T*LN(T)
       -0.047176402*T**2+1.844977E-06*T**3-92987250*T**(-1);
      4000.00  N !
 FUNCTION GLIQIR    298.15  +23455.244-6.312059*T+GHSERIR;
      1000.00  Y  +102217.789-587.632815*T+73.9517579*T*LN(T)
       -0.04638802*T**2+2.761831E-06*T**3-13382612*T**(-1);
      2719.00  Y  -38347.217+411.234043*T-59.418*T*LN(T);
      4000.00  N !
 FUNCTION GBCCIR    298.15  +GHSERIR+32000-6.9*T;                      4000 N !
$ ------------------------------------------------------------------------------
$ Pt
$
 PAR  G(FCC_A1,PT:VA),,                 +GHSERPT;                4000 N 91Din !
 PAR  G(BCC_A2,PT:VA),,                 +GHSERPT+15000-2.4*T;    4000 N 91Din !
 PAR  G(HCP_A3,PT:VA),,                 +GHSERPT+2500+0.1*T;     4000 N 91Din !
 PAR  G(LIQUID,PT),,                    +GLIQPT;                 4000 N 91Din !
$
 FUNCTION GHSERPT   298.15  -7595.631+124.388275*T-24.5526*T*LN(T)
       -0.00248297*T**2-2.0138E-08*T**3+7974*T**(-1);
      1300.00  Y  -9253.174+161.529615*T-30.2527*T*LN(T)
       +0.002321665*T**2-6.56946E-07*T**3-272106*T**(-1);
      2041.50  Y  -222048.216+1019.35892*T-136.192996*T*LN(T)
       +0.020454938*T**2-7.59259E-07*T**3+71539020*T**(-1);
      4000.00  N !
 FUNCTION GLIQPT    298.15  +20114.016-9.275183*T+GHSERPT;
       600.00  Y  +19023.491+32.94182*T-12.3403769*T*LN(T)
       -0.011551507*T**2+9.31516E-07*T**3-601426*T**(-1);
      2041.50  Y  +1404.468+205.858962*T-36.5*T*LN(T);
      4000.00  N !
 FUNCTION GBCCPT    298.15  +GHSERPT+15000-2.4*T;                      6000 N !
$ ------------------------------------------------------------------------------
$ Binary system
$
$ From T. Jantzen 2006 (Included in LB Vol. 5)
$
$ T. Jantzen, unpublished work, GTT, 2006.
$
$ Checked against LB. Checked at 6000K.
$
 PAR  L(LIQUID,IR,PT;0),,               +43034.6-30.653*T;,,          N 06Jan !
 PAR  L(LIQUID,IR,PT;1),,               -10574.3-12*T;,,              N 06Jan !
$
 PAR  G(FCC_A1,IR,PT:VA;0),,            +64423.2-36.159*T;,,          N 06Jan !
 PAR  G(FCC_A1,IR,PT:VA;1),,            +43074-37.7598*T;,,           N 04Kor !
$
$ Metastable
$
 PAR  G(BCC_A2,IR,PT:VA;0),,            +64423.2-36.159*T;,,          N Same !
 PAR  G(BCC_A2,IR,PT:VA;1),,            +43074-37.7598*T;,,           N Same !
$
 PAR  G(HCP_A3,IR,PT:VA;0),,            +64423.2-36.159*T;,,          N Same !
 PAR  G(HCP_A3,IR,PT:VA;1),,            +43074-37.7598*T;,,           N Same !
$ ------------------------------------------------------------------------------
$
 ASSESSED_SYSTEM
  IR-PT(TDB -* +LIQUID +FCC_A1 ;G5 C_S:FCC_A1/PT:VA MAJ:FCC_A1/IR:VA
  ;P3 TMM:300/2800 STP:.4/500/1 STP:.12/2670/1) !
$
$
 LIST-OF-REFERENCE
 NUMBER  SOURCE
  Null   'Unknown source'
  Same   'Same or similar interaction as in the corresponding stable phase'
  REFLAV 'Laves phase convention: G(LAVES,X:X)=+3*GHSERXX+15000'
  COST   'COST 507 database'
  91Din  'A.T. Dinsdale, Calphad, 15, 317-425(1991).'
  04Kor  'J. Korb, unpublished work, GTT, 2004; Ir-Pt'
  06Jan  'T. Jantzen, unpublished work, GTT, 2006; Ir-Pt'
!

File: data/databases/sgte-binary/IrPt-09Yam.tdb
$
$ Database for Ir-Pt from Y. Yamabe-Mitarai et al. 2009.
$
$ Y. Yamabe-Mitarai, T. Aoyagi, T. Abe, J. Alloys Compd., 484, 327-34(2009).
$
$ Dataset created 2025.02.17 by Bengt Hallstedt.
$
$ The paper is only about the fcc demixing. By setting the same interaction
$ for the liquid, experimental solidification data are reasonably reproduced.
$
$ ------------------------------------------------------------------------------
 TEMP-LIM 298.15 6000.00 !
$
$ELEMENT NAME  REF. STATE               ATOMIC MASS H298-H0    S298    !
$
 ELEMENT VA   VACUUM                      0.0          0.0      0.0    ! 
 ELEMENT IR   FCC_A1                    192.22      5267.656   35.5054 ! 
 ELEMENT PT   FCC_A1                    195.08      5723.712   41.6308 !
$ ------------------------------------------------------------------------------
$ Phase definitions
$
 PHASE LIQUID:L % 1 1 !
 CONST LIQUID:L : IR PT : !
$
$ Fcc (cF4, Fm-3m) and MeX (cF8, Fm-3m)
$
 PHASE FCC_A1 %A 2 1 1 !
 CONST FCC_A1 : IR PT : VA : !
$
$ Bcc (cI2, Im-3m)
$
 PHASE BCC_A2 %B 2 1 3 !
 CONST BCC_A2 : IR PT : VA : !
$
$ Hcp (hP2, P6_3/mmc) and Me2X (NiAs-type, hP4, P6_3/mmc, B8_1)
$
 PHASE HCP_A3 %A 2 1 0.5 !
 CONST HCP_A3 : IR PT : VA : !
$ ------------------------------------------------------------------------------
$ Defaults
$
 DEFINE-SYSTEM-DEFAULT ELEMENT 2 !
 DEFAULT-COM DEFINE_SYSTEM_ELEMENT VA !
 TYPE-DEF % SEQ * !
 TYPE-DEF A GES AMEND_PHASE_DESCRIPTION @ MAGNETIC -3 0.28 !
 TYPE-DEF B GES AMEND_PHASE_DESCRIPTION @ MAGNETIC -1 0.4 !
 FUNCTION ZERO      298.15  0;                                         6000 N !
 FUNCTION UN_ASS    298.15  0;                                         6000 N !
 FUNCTION R         298.15  +8.31451;                                  6000 N !
$ ------------------------------------------------------------------------------
$ Element data
$ ------------------------------------------------------------------------------
$ Ir
$
 PAR  G(FCC_A1,IR:VA),,                 +GHSERIR;                4000 N 91Din !
 PAR  G(BCC_A2,IR:VA),,                 +GHSERIR+32000-6.9*T;    4000 N 91Din !
 PAR  G(HCP_A3,IR:VA),,                 +GHSERIR+4000-0.6*T;     4000 N 91Din !
 PAR  G(LIQUID,IR),,                    +GLIQIR;                 4000 N 91Din !
$
 FUNCTION GHSERIR   298.15  -6936.288+118.780119*T-22.7944*T*LN(T)
       -0.003091976*T**2-20083*T**(-1);
      1215.00  Y  -8123.73+140.066697*T-26.085*T*LN(T)-4.7969E-07*T**3;
      2719.00  Y  +290529.037-1258.35297*T+152.498874*T*LN(T)
       -0.047176402*T**2+1.844977E-06*T**3-92987250*T**(-1);
      4000.00  N !
 FUNCTION GLIQIR    298.15  +23455.244-6.312059*T+GHSERIR;
      1000.00  Y  +102217.789-587.632815*T+73.9517579*T*LN(T)
       -0.04638802*T**2+2.761831E-06*T**3-13382612*T**(-1);
      2719.00  Y  -38347.217+411.234043*T-59.418*T*LN(T);
      4000.00  N !
 FUNCTION GBCCIR    298.15  +GHSERIR+32000-6.9*T;                      4000 N !
$ ------------------------------------------------------------------------------
$ Pt
$
 PAR  G(FCC_A1,PT:VA),,                 +GHSERPT;                4000 N 91Din !
 PAR  G(BCC_A2,PT:VA),,                 +GHSERPT+15000-2.4*T;    4000 N 91Din !
 PAR  G(HCP_A3,PT:VA),,                 +GHSERPT+2500+0.1*T;     4000 N 91Din !
 PAR  G(LIQUID,PT),,                    +GLIQPT;                 4000 N 91Din !
$
 FUNCTION GHSERPT   298.15  -7595.631+124.388275*T-24.5526*T*LN(T)
       -0.00248297*T**2-2.0138E-08*T**3+7974*T**(-1);
      1300.00  Y  -9253.174+161.529615*T-30.2527*T*LN(T)
       +0.002321665*T**2-6.56946E-07*T**3-272106*T**(-1);
      2041.50  Y  -222048.216+1019.35892*T-136.192996*T*LN(T)
       +0.020454938*T**2-7.59259E-07*T**3+71539020*T**(-1);
      4000.00  N !
 FUNCTION GLIQPT    298.15  +20114.016-9.275183*T+GHSERPT;
       600.00  Y  +19023.491+32.94182*T-12.3403769*T*LN(T)
       -0.011551507*T**2+9.31516E-07*T**3-601426*T**(-1);
      2041.50  Y  +1404.468+205.858962*T-36.5*T*LN(T);
      4000.00  N !
 FUNCTION GBCCPT    298.15  +GHSERPT+15000-2.4*T;                      6000 N !
$ ------------------------------------------------------------------------------
$ Binary system
$
$ Y. Yamabe-Mitarai, T. Aoyagi, T. Abe, J. Alloys Compd., 484, 327-34(2009).
$
$ Checked against paper. Checked at 6000K.
$
$ The paper is only about the fcc demixing. By setting the same interaction
$ for the liquid, experimental solidification data are reasonably reproduced.
$
 PAR  L(LIQUID,IR,PT;0),,               +22000;,,                     N 09Yam !
$
 PAR  G(FCC_A1,IR,PT:VA;0),,            +22000;,,                     N 09Yam !
$
$ Metastable
$
 PAR  G(BCC_A2,IR,PT:VA;0),,            +22000;,,                     N Same !
 PAR  G(HCP_A3,IR,PT:VA;0),,            +22000;,,                     N Same !
$ ------------------------------------------------------------------------------
$
 ASSESSED_SYSTEM
  IR-PT(TDB -* +LIQUID +FCC_A1 ;G5 C_S:FCC_A1/PT:VA MAJ:FCC_A1/IR:VA
  ;P3 TMM:300/2800 STP:.4/500/1 STP:.12/2670/1) !
$
$
 LIST-OF-REFERENCE
 NUMBER  SOURCE
  Null   'Unknown source'
  Same   'Same or similar interaction as in the corresponding stable phase'
  REFLAV 'Laves phase convention: G(LAVES,X:X)=+3*GHSERXX+15000'
  COST   'COST 507 database'
  91Din  'A.T. Dinsdale, Calphad, 15, 317-425(1991).'
  09Yam  'Y. Yamabe-Mitarai, T. Aoyagi, T. Abe,
          J. Alloys Compd., 484, 327-34(2009); Ir-Pt'
!

File: data/databases/sgte-binary/IrRh-06Jan-LB.tdb
$
$ Database for Ir-Rh from T. Jantzen 2006 (Included in LB Vol. 5)
$
$ T. Jantzen, unpublished work, GTT, 2006.
$
$ Dataset created 2016.02.27 by Bengt Hallstedt.
$ 2021.01.17: Modified for use with GES6.
$
$ ------------------------------------------------------------------------------
 TEMP-LIM 298.15 6000.00 !
$
$ELEMENT NAME  REF. STATE               ATOMIC MASS H298-H0    S298    !
$
 ELEMENT VA   VACUUM                      0.0          0.0      0.0    ! 
 ELEMENT IR   FCC_A1                    192.22      5267.656   35.5054 ! 
 ELEMENT RH   FCC_A1                    102.9055    4920.384   31.5557 ! 
$ ------------------------------------------------------------------------------
$ Phase definitions
$
 PHASE LIQUID:L % 1 1 !
 CONST LIQUID:L : IR RH : !
$
$ Fcc (cF4, Fm-3m) and MeX (cF8, Fm-3m)
$
 PHASE FCC_A1 %A 2 1 1 !
 CONST FCC_A1 : IR RH : VA : !
$
$ Bcc (cI2, Im-3m)
$
 PHASE BCC_A2 %B 2 1 3 !
 CONST BCC_A2 : IR RH : VA : !
$
$ Hcp (hP2, P6_3/mmc) and Me2X (NiAs-type, hP4, P6_3/mmc, B8_1)
$
 PHASE HCP_A3 %A 2 1 0.5 !
 CONST HCP_A3 : IR RH : VA : !
$ ------------------------------------------------------------------------------
$ Defaults
$
 DEFINE-SYSTEM-DEFAULT ELEMENT 2 !
 DEFAULT-COM DEFINE_SYSTEM_ELEMENT VA !
 TYPE-DEF % SEQ * !
 TYPE-DEF A GES AMEND_PHASE_DESCRIPTION @ MAGNETIC -3 0.28 !
 TYPE-DEF B GES AMEND_PHASE_DESCRIPTION @ MAGNETIC -1 0.4 !
 FUNCTION ZERO      298.15  0;                                         6000 N !
 FUNCTION UN_ASS    298.15  0;                                         6000 N !
 FUNCTION R         298.15  +8.31451;                                  6000 N !
$ ------------------------------------------------------------------------------
$ Element data
$ ------------------------------------------------------------------------------
$ Ir
$
 PAR  G(FCC_A1,IR:VA),,                 +GHSERIR;                4000 N 91Din !
 PAR  G(BCC_A2,IR:VA),,                 +GHSERIR+32000-6.9*T;    4000 N 91Din !
 PAR  G(HCP_A3,IR:VA),,                 +GHSERIR+4000-0.6*T;     4000 N 91Din !
 PAR  G(LIQUID,IR),,                    +GLIQIR;                 4000 N 91Din !
$
 FUNCTION GHSERIR   298.15  -6936.288+118.780119*T-22.7944*T*LN(T)
       -0.003091976*T**2-20083*T**(-1);
      1215.00  Y  -8123.73+140.066697*T-26.085*T*LN(T)-4.7969E-07*T**3;
      2719.00  Y  +290529.037-1258.35297*T+152.498874*T*LN(T)
       -0.047176402*T**2+1.844977E-06*T**3-92987250*T**(-1);
      4000.00  N !
 FUNCTION GLIQIR    298.15  +23455.244-6.312059*T+GHSERIR;
      1000.00  Y  +102217.789-587.632815*T+73.9517579*T*LN(T)
       -0.04638802*T**2+2.761831E-06*T**3-13382612*T**(-1);
      2719.00  Y  -38347.217+411.234043*T-59.418*T*LN(T);
      4000.00  N !
 FUNCTION GBCCIR    298.15  +GHSERIR+32000-6.9*T;                      4000 N !
$ ------------------------------------------------------------------------------
$ Rh
$
 PAR  G(FCC_A1,RH:VA),,                 +GHSERRH;                2500 N 91Din !
 PAR  G(BCC_A2,RH:VA),,                 +GHSERRH+19000-4.7*T;    2500 N 91Din !
 PAR  G(HCP_A3,RH:VA),,                 +GHSERRH+3000-0.5*T;     2500 N 91Din !
 PAR  G(LIQUID,RH),,                    +GLIQRH;                 2500 N 91Din !
$
 FUNCTION GHSERRH   298.15  -7848.828+132.020923*T-24.0178336*T*LN(T)
       -0.003424186*T**2-1.68032E-07*T**3+55846*T**(-1);
      1200.00  Y  -28367.852+305.771019*T-48.3766632*T*LN(T)
       +0.00966345*T**2-1.512774E-06*T**3+3348162*T**(-1);
      2237.00  Y  -6237470.48+30151.6342*T-3874.21058*T*LN(T)
       +1.04921361*T**2-5.3978814E-05*T**3+1.88036218E+09*T**(-1);
      2450.00  Y  -44863.489+344.889895*T-50.58456*T*LN(T);
      2500.00  N !
 FUNCTION GLIQRH    298.15  +19092.91-6.92133*T+GHSERRH;
       700.00  Y  +35898.508-147.926418*T+15.6492377*T*LN(T)
       -0.028665357*T**2+2.100572E-06*T**3-2638940*T**(-1);
      2237.00  Y  -18208.54+332.974832*T-50.58456*T*LN(T);
      2500.00  N !
$ ------------------------------------------------------------------------------
$ Binary system
$
$ From T. Jantzen 2006 (Included in LB Vol. 5)
$
$ T. Jantzen, unpublished work, GTT, 2006.
$
$ Checked against LB. Checked at 6000K.
$
 PAR  L(LIQUID,IR,RH;0),,               -6261.49+15.920315*T;,,       N 06Jan !
 PAR  L(LIQUID,IR,RH;1),,               -4634.4;,,                    N 06Jan !
$
 PAR  G(FCC_A1,IR,RH:VA;0),,            +10260.6+10.15*T;,,           N 04Kor !
 PAR  G(FCC_A1,IR,RH:VA;1),,            +1483.44;,,                   N 04Kor !
$
$ Metastable
$
 PAR  G(BCC_A2,IR,RH:VA;0),,            +10260.6+10.15*T;,,           N Same !
 PAR  G(BCC_A2,IR,RH:VA;1),,            +1483.44;,,                   N Same !
$
 PAR  G(HCP_A3,IR,RH:VA;0),,            +10260.6+10.15*T;,,           N Same !
 PAR  G(HCP_A3,IR,RH:VA;1),,            +1483.44;,,                   N Same !
$ ------------------------------------------------------------------------------
$
 ASSESSED_SYSTEM
  IR-RH(TDB -* +LIQUID +FCC_A1 ;G5 C_S:FCC_A1/RH:VA MAJ:FCC_A1/IR:VA 
  ;P3 TMM:300/2900 STP:.4/500/1 STP:.12/2640/1) !
$
$
 LIST-OF-REFERENCE
 NUMBER  SOURCE
  Null   'Unknown source'
  Same   'Same or similar interaction as in the corresponding stable phase'
  REFLAV 'Laves phase convention: G(LAVES,X:X)=+3*GHSERXX+15000'
  COST   'COST 507 database'
  91Din  'A.T. Dinsdale, Calphad, 15, 317-425(1991).'
  04Kor  'J. Korb, T. Jantzen, unpublished work, GTT, 2004; Ir-Rh'
  06Jan  'T. Jantzen, unpublished work, GTT, 2006; Ir-Rh'
!
