Repository: orchid-calphad/orchid-project.org

# orchid-project.org

Website and released data of **ORCHID** (Open Repository for CALPHAD Hypotheses, Intelligence, and Discovery),
served by GitHub Pages at https://orchid-project.org. Releases are archived on Zenodo (one DOI per version).

- `index.html`, `catalog/`, `best-practices.html` — static, self-contained pages (generated in the ORCHID tooling).
- `data/` — released data: catalog, redistributable TDB files, convex hulls. Licences: `data/LICENSES.md`, `data/NOTICE.md`.
- `llms.txt`, `data/croissant.json`, `CITATION.cff`, `.zenodo.json` — machine-readable metadata.

Only data with clear redistribution rights are published.

File: data/databases/sgte-binary/IrRu-06Jan-LB.tdb
$
$ Database for Ir-Ru from T. Jantzen 2006 (Included in LB Vol. 5)
$
$ T. Jantzen, unpublished work, GTT, 2006.
$
$ Dataset created 2016.02.27 by Bengt Hallstedt.
$ 2021.01.17: Modified for use with GES6.
$
$ ------------------------------------------------------------------------------
 TEMP-LIM 298.15 6000.00 !
$
$ELEMENT NAME  REF. STATE               ATOMIC MASS H298-H0    S298    !
$
 ELEMENT VA   VACUUM                      0.0          0.0      0.0    ! 
 ELEMENT IR   FCC_A1                    192.22      5267.656   35.5054 ! 
 ELEMENT RU   HCP_A3                    101.07      4602.4     28.6144 ! 
$ ------------------------------------------------------------------------------
$ Phase definitions
$
 PHASE LIQUID:L % 1 1 !
 CONST LIQUID:L : IR RU : !
$
$ Fcc (cF4, Fm-3m) and MeX (cF8, Fm-3m)
$
 PHASE FCC_A1 %A 2 1 1 !
 CONST FCC_A1 : IR% RU : VA : !
$
$ Bcc (cI2, Im-3m)
$
 PHASE BCC_A2 %B 2 1 3 !
 CONST BCC_A2 : IR RU : VA : !
$
$ Hcp (hP2, P6_3/mmc) and Me2X (NiAs-type, hP4, P6_3/mmc, B8_1)
$
 PHASE HCP_A3 %A 2 1 0.5 !
 CONST HCP_A3 : IR RU% : VA : !
$ ------------------------------------------------------------------------------
$ Defaults
$
 DEFINE-SYSTEM-DEFAULT ELEMENT 2 !
 DEFAULT-COM DEFINE_SYSTEM_ELEMENT VA !
 TYPE-DEF % SEQ * !
 TYPE-DEF A GES AMEND_PHASE_DESCRIPTION @ MAGNETIC -3 0.28 !
 TYPE-DEF B GES AMEND_PHASE_DESCRIPTION @ MAGNETIC -1 0.4 !
 FUNCTION ZERO      298.15  0;                                         6000 N !
 FUNCTION UN_ASS    298.15  0;                                         6000 N !
 FUNCTION R         298.15  +8.31451;                                  6000 N !
$ ------------------------------------------------------------------------------
$ Element data
$ ------------------------------------------------------------------------------
$ Ir
$
 PAR  G(FCC_A1,IR:VA),,                 +GHSERIR;                4000 N 91Din !
 PAR  G(BCC_A2,IR:VA),,                 +GHSERIR+32000-6.9*T;    4000 N 91Din !
 PAR  G(HCP_A3,IR:VA),,                 +GHSERIR+4000-0.6*T;     4000 N 91Din !
 PAR  G(LIQUID,IR),,                    +GLIQIR;                 4000 N 91Din !
$
 FUNCTION GHSERIR   298.15  -6936.288+118.780119*T-22.7944*T*LN(T)
       -0.003091976*T**2-20083*T**(-1);
      1215.00  Y  -8123.73+140.066697*T-26.085*T*LN(T)-4.7969E-07*T**3;
      2719.00  Y  +290529.037-1258.35297*T+152.498874*T*LN(T)
       -0.047176402*T**2+1.844977E-06*T**3-92987250*T**(-1);
      4000.00  N !
 FUNCTION GLIQIR    298.15  +23455.244-6.312059*T+GHSERIR;
      1000.00  Y  +102217.789-587.632815*T+73.9517579*T*LN(T)
       -0.04638802*T**2+2.761831E-06*T**3-13382612*T**(-1);
      2719.00  Y  -38347.217+411.234043*T-59.418*T*LN(T);
      4000.00  N !
 FUNCTION GBCCIR    298.15  +GHSERIR+32000-6.9*T;                      4000 N !
$ ------------------------------------------------------------------------------
$ Ru
$
$ BCC_A2 revised in unary 4.4
$
 PAR  G(HCP_A3,RU:VA),,                 +GHSERRU;                4500 N 91Din !
 PAR  G(FCC_A1,RU:VA),,                 +GHSERRU+12500-2.4*T;    4500 N 91Din !
 PAR  G(BCC_A2,RU:VA),,                 +GHSERRU+21500-5.05*T;   4500 N 01SGUN !
$PAR  G(BCC_A2,RU:VA),,                 +GHSERRU+26500-6.2*T;    4500 N 91Din !
 PAR  G(LIQUID,RU),,                    +GLIQRU;                 4500 N 91Din !
$
 FUNCTION GHSERRU   298.15  -7561.873+127.866233*T-22.9143287*T*LN(T)
       -0.004062566*T**2+1.7641E-07*T**3+56377*T**(-1);
      1500.00  Y  -59448.103+489.516214*T-72.3241219*T*LN(T)
       +0.018726245*T**2-1.952433E-06*T**3+11063885*T**(-1);
      2607.00  Y  -38588773+168610.517*T-21329.705*T*LN(T)
       +5.221639*T**2-2.40245985E-04*T**3+1.30829926E+10*T**(-1);
      2740.00  Y  -55768.304+364.482314*T-51.8816*T*LN(T);
      4500.00  N !
 FUNCTION GLIQRU    298.15  +27480.616-8.398748*T+GHSERRU;
       800.00  Y  +50827.232-179.818561*T+19.539341*T*LN(T)
       -0.026524167*T**2+1.667839E-06*T**3-3861125*T**(-1);
      2607.00  Y  -17161.807+349.673561*T-51.8816*T*LN(T);
      4500.00  N !
$ ------------------------------------------------------------------------------
$ Binary system
$
$ From T. Jantzen 2006 (Included in LB Vol. 5)
$
$ T. Jantzen, unpublished work, GTT, 2006.
$
$ Checked against LB. Checked at 6000K.
$
 PAR  L(LIQUID,IR,RU;0),,               +179578.86-68.4252*T;,,       N 06Jan !
 PAR  L(LIQUID,IR,RU;1),,               +3142.97;,,                   N 06Jan !
 PAR  L(LIQUID,IR,RU;2),,               -4066.78;,,                   N 06Jan !
$
 PAR  G(FCC_A1,IR,RU:VA;0),,            -25806.2+4.20073*T;,,         N 04Kor !
 PAR  G(HCP_A3,IR,RU:VA;0),,            -11207.5+1.1667*T;,,          N 04Kor !
$
$ Metastable
$
 PAR  G(BCC_A2,IR,RU:VA;0),,            -25806.2+4.20073*T;,,          N Same !
$ ------------------------------------------------------------------------------
$
 ASSESSED_SYSTEM
  IR-RU(TDB -* +LIQUID +FCC_A1 +HCP_A3 ;P3 TMM:300/2900 *) !
$
$
 LIST-OF-REFERENCE
 NUMBER  SOURCE
  Null   'Unknown source'
  Same   'Same or similar interaction as in the corresponding stable phase'
  REFLAV 'Laves phase convention: G(LAVES,X:X)=+3*GHSERXX+15000'
  COST   'COST 507 database'
  91Din  'A.T. Dinsdale, Calphad, 15, 317-425(1991).'
  01SGUN 'SGTE unary database V.4.4, 2001.'
  04Kor  'J. Korb, unpublished work, GTT, 2004; Ir-Ru'
  06Jan  'T. Jantzen, unpublished work, GTT, 2006; Ir-Ru'
!

File: data/databases/sgte-binary/IrTi-14Wan.tdb
$
$ Database for Ir-Ti from C. Wang et al. 2014.
$
$ C. Wang, Y. Guo, Y. Lu, X. Liu, J. Phase Equilib. Diffus., 35, 269-75(2014).
$
$ Dataset created 2018.10.13 by Bengt Hallstedt.
$ 2021.01.17: Modified for use with GES6.
$
$ Ir3Ti(L1_2), beta-IrTi(L1_0) and gamma-IrTi(B2) should be modelled with
$ fcc and bcc order-disorder models.
$
$ There are too many parameters and there are too large temperature
$ dependencies.
$
$ ------------------------------------------------------------------------------
 TEMP-LIM 298.15 6000.00 !
$
$ELEMENT NAME  REF. STATE               ATOMIC MASS H298-H0    S298    !
$
 ELEMENT VA   VACUUM                      0.0          0.0      0.0    ! 
 ELEMENT IR   FCC_A1                    192.22      5267.656   35.5054 ! 
 ELEMENT TI   HCP_A3                     47.88      4824.      30.72   ! 
$ ------------------------------------------------------------------------------
$ Phase definitions
$
 PHASE LIQUID:L % 1 1 !
 CONST LIQUID:L : IR TI : !
$
$ Fcc (cF4, Fm-3m) and MeX (cF8, Fm-3m)
$
 PHASE FCC_A1 %A 2 1 1 !
 CONST FCC_A1 : IR% TI : VA : !
$
$ Bcc (cI2, Im-3m)
$
 PHASE BCC_A2 %B 2 1 3 !
 CONST BCC_A2 : IR TI% : VA : !
$
$ Hcp (hP2, P6_3/mmc) and Me2X (NiAs-type, hP4, P6_3/mmc, B8_1)
$
 PHASE HCP_A3 %A 2 1 0.5 !
 CONST HCP_A3 : IR TI% : VA: !
$
$ Prototype AuCu3 (cP4, Pm-3m)
$
 PHASE IR3TI_L12 %  2 3 1 !
 CONST IR3TI_L12 : IR% TI : IR TI% : !
$
$ Prototype AuCu (tP2, I4/mmm) beta-IrTi
$
 PHASE IRTI_L10 %  2 1 1 !
 CONST IRTI_L10 : IR% TI : IR TI% : !
$
$ Prototype CsCl (cP2, Pm-3m) gamma-IrTi
$
 PHASE IRTI_B2 %  2 1 1 !
 CONST IRTI_B2 : IR% TI : IR TI% : !
$
$ Prototype Cr3Si (cP8, Pm-3n)
$
 PHASE IRTI3_A15 %  2 1 3 !
 CONST IRTI3_A15 : IR% TI : IR TI% : !
$ ------------------------------------------------------------------------------
$ Defaults
$
 DEFINE-SYSTEM-DEFAULT ELEMENT 2 !
 DEFAULT-COM DEFINE_SYSTEM_ELEMENT VA !
 TYPE-DEF % SEQ * !
 TYPE-DEF A GES AMEND_PHASE_DESCRIPTION @ MAGNETIC -3 0.28 !
 TYPE-DEF B GES AMEND_PHASE_DESCRIPTION @ MAGNETIC -1 0.4 !
 FUNCTION ZERO      298.15  0;                                         6000 N !
 FUNCTION UN_ASS    298.15  0;                                         6000 N !
 FUNCTION R         298.15  +8.31451;                                  6000 N !
$ ------------------------------------------------------------------------------
$ Element data
$ ------------------------------------------------------------------------------
$ Ir
$
 PAR  G(FCC_A1,IR:VA),,                 +GHSERIR;                4000 N 91Din !
 PAR  G(BCC_A2,IR:VA),,                 +GHSERIR+32000-6.9*T;    4000 N 91Din !
 PAR  G(HCP_A3,IR:VA),,                 +GHSERIR+4000-0.6*T;     4000 N 91Din !
 PAR  G(LIQUID,IR),,                    +GLIQIR;                 4000 N 91Din !
$
 FUNCTION GHSERIR   298.15  -6936.288+118.780119*T-22.7944*T*LN(T)
       -0.003091976*T**2-20083*T**(-1);
      1215.00  Y  -8123.73+140.066697*T-26.085*T*LN(T)-4.7969E-07*T**3;
      2719.00  Y  +290529.037-1258.35297*T+152.498874*T*LN(T)
       -0.047176402*T**2+1.844977E-06*T**3-92987250*T**(-1);
      4000.00  N !
 FUNCTION GLIQIR    298.15  +23455.244-6.312059*T+GHSERIR;
      1000.00  Y  +102217.789-587.632815*T+73.9517579*T*LN(T)
       -0.04638802*T**2+2.761831E-06*T**3-13382612*T**(-1);
      2719.00  Y  -38347.217+411.234043*T-59.418*T*LN(T);
      4000.00  N !
 FUNCTION GBCCIR    298.15  +GHSERIR+32000-6.9*T;                      4000 N !
$ ------------------------------------------------------------------------------
$ Ti
$
$ BCT_A5 added in unary 3.0
$
 PAR  G(HCP_A3,TI:VA),,                 +GHSERTI;                4000 N 91Din !
 PAR  G(BCC_A2,TI:VA),,                 +GBCCTI;                 4000 N 91Din !
 PAR  G(FCC_A1,TI:VA),,                 +GHSERTI+6000-0.1*T;     4000 N 91Din !
$PAR  G(CBCC_A12,TI:VA),,               +GHSERTI+4602.2;         4000 N 91Din !
$PAR  G(CUB_A13,TI:VA),,                +GHSERTI+7531.2;         4000 N 91Din !
$PAR  G(DIAMOND_A4,TI),,                +GHSERTI+25000;          4000 N 91Din !
$PAR  G(BCT_A5,TI),,                    +GHSERTI+4602.2;         3000 N SGCOST !
 PAR  G(LIQUID,TI),,                    +GLIQTI;                 4000 N 91Din !
$
 FUNCTION GHSERTI   298.15  -8059.921+133.615208*T-23.9933*T*LN(T)
       -0.004777975*T**2+1.06716E-07*T**3+72636*T**(-1);
       900.00  Y  -7811.815+132.988068*T-23.9887*T*LN(T)
       -0.0042033*T**2-9.0876E-08*T**3+42680*T**(-1);
      1155.00  Y  +908.837+66.976538*T-14.9466*T*LN(T)
       -0.0081465*T**2+2.02715E-07*T**3-1477660*T**(-1);
      1941.00  Y  -124526.786+638.806871*T-87.2182461*T*LN(T)
       +0.008204849*T**2-3.04747E-07*T**3+36699805*T**(-1);
      4000.00  N !
 FUNCTION GBCCTI    298.15  -1272.064+134.71418*T-25.5768*T*LN(T)
       -6.63845E-04*T**2-2.78803E-07*T**3+7208*T**(-1);
      1155.00  Y  +6667.385+105.366379*T-22.3771*T*LN(T)
       +0.00121707*T**2-8.4534E-07*T**3-2002750*T**(-1);
      1941.00  Y  +26483.26-182.426471*T+19.0900905*T*LN(T)
       -0.02200832*T**2+1.228863E-06*T**3+1400501*T**(-1);
      4000.00  N !
 FUNCTION GLIQTI    298.15  +12194.415-6.980938*T+GHSERTI;
      1300.00  Y  +369519.198-2554.0225*T+342.059267*T*LN(T)
       -0.163409355*T**2+1.2457117E-05*T**3-67034516*T**(-1);
      1941.00  Y  -19887.066+298.7367*T-46.29*T*LN(T);
      4000.00  N !
 FUNCTION GFCCTI    298.15  +GHSERTI+6000-0.1*T;                       4000 N !
$ ------------------------------------------------------------------------------
$ Binary system
$
$ C. Wang, Y. Guo, Y. Lu, X. Liu, J. Phase Equilib. Diffus., 35, 269-75(2014).
$
$ Checked against paper. Checked at 6000 K.
$
$ Ir3Ti(L1_2), beta-IrTi(L1_0) and gamma-IrTi(B2) should be modelled with
$ fcc and bcc order-disorder models.
$
$ There are too many parameters and there are too large temperature
$ dependencies.
$
 PAR  L(LIQUID,IR,TI;0),,               -208590+5*T;,,                N 14Wan !
 PAR  L(LIQUID,IR,TI;1),,               +89580-11*T;,,                N 14Wan !
 PAR  L(LIQUID,IR,TI;2),,               +118800-35*T;,,               N 14Wan !
$
 PAR  L(FCC_A1,IR,TI:VA;0),,            -218580+36*T;,,               N 14Wan !
 PAR  L(FCC_A1,IR,TI:VA;1),,            -77900+36*T;,,                N 14Wan !
$
 PAR  L(BCC_A2,IR,TI:VA;0),,            -193655;,,                    N 14Wan !
 PAR  L(BCC_A2,IR,TI:VA;1),,            +89100;,,                     N 14Wan !
 PAR  L(BCC_A2,IR,TI:VA;2),,            +43800+13*T;,,                N 14Wan !
$
 PAR  L(HCP_A3,IR,TI:VA;0),,            -196090+24.5*T;,,             N 14Wan !
$
 PAR  G(IR3TI_L12,IR:IR),,              +4*GHSERIR+20000;,,           N 14Wan !
 PAR  G(IR3TI_L12,TI:TI),,              +4*GFCCTI+20000;,,            N 14Wan !
 PAR  G(IR3TI_L12,IR:TI),,              +3*GHSERIR+GFCCTI
             -238000+34.12*T;,,                                       N 14Wan !
 PAR  G(IR3TI_L12,TI:IR),,              +3*GFCCTI+GHSERIR
             +614000+100.3*T;,,                                       N 14Wan !
 PAR  L(IR3TI_L12,IR,TI:IR;0),,         -34400+20*T;,,                N 14Wan !
 PAR  L(IR3TI_L12,IR:IR,TI;0),,         -34400+20*T;,,                N 14Wan !
 PAR  L(IR3TI_L12,IR,TI:TI;0),,         -532000+80*T;,,               N 14Wan !
 PAR  L(IR3TI_L12,TI:IR,TI;0),,         -532000+80*T;,,               N 14Wan !
$
 PAR  G(IRTI_L10,IR:IR),,               +2*GHSERIR+10000;,,           N 14Wan !
 PAR  G(IRTI_L10,TI:TI),,               +2*GFCCTI+10000;,,            N 14Wan !
 PAR  G(IRTI_L10,IR:TI),,               +GHSERIR+GFCCTI
             -169300+16.28*T;,,                                       N 14Wan !
 PAR  G(IRTI_L10,TI:IR),,               +GFCCTI+GHSERIR
             -169300+16.28*T;,,                                       N 14Wan !
 PAR  L(IRTI_L10,IR,TI:IR;0),,          -90960+39.97*T;,,             N 14Wan !
 PAR  L(IRTI_L10,IR,TI:IR;1),,          +45076-20*T;,,                N 14Wan !
 PAR  L(IRTI_L10,IR:IR,TI;0),,          -90960+39.97*T;,,             N 14Wan !
 PAR  L(IRTI_L10,IR:IR,TI;1),,          +45076-20*T;,,                N 14Wan !
 PAR  L(IRTI_L10,IR,TI:TI;0),,          -89000+26*T;,,                N 14Wan !
 PAR  L(IRTI_L10,IR,TI:TI;1),,          -87600;,,                     N 14Wan !
 PAR  L(IRTI_L10,IR,TI:TI;2),,          -37000;,,                     N 14Wan !
 PAR  L(IRTI_L10,TI:IR,TI;0),,          -89000+26*T;,,                N 14Wan !
 PAR  L(IRTI_L10,TI:IR,TI;1),,          -87600;,,                     N 14Wan !
 PAR  L(IRTI_L10,TI:IR,TI;2),,          -37000;,,                     N 14Wan !
$
 PAR  G(IRTI_B2,IR:IR),,                +2*GBCCIR+10000;,,            N 14Wan !
 PAR  G(IRTI_B2,TI:TI),,                +2*GBCCTI+10000;,,            N 14Wan !
 PAR  G(IRTI_B2,IR:TI),,                +GBCCIR+GBCCTI
             -194030.8+22.86*T;,,                                     N 14Wan !
 PAR  G(IRTI_B2,TI:IR),,                +GBCCTI+GBCCIR
             -194030.8+22.86*T;,,                                     N 14Wan !
 PAR  L(IRTI_B2,IR,TI:IR;0),,           -161400+45.16*T;,,            N 14Wan !
 PAR  L(IRTI_B2,IR,TI:IR;1),,           +32000-30.74*T;,,             N 14Wan !
 PAR  L(IRTI_B2,IR:IR,TI;0),,           -161400+45.16*T;,,            N 14Wan !
 PAR  L(IRTI_B2,IR:IR,TI;1),,           +32000-30.74*T;,,             N 14Wan !
 PAR  L(IRTI_B2,IR,TI:TI;0),,           -100000+26*T;,,               N 14Wan !
 PAR  L(IRTI_B2,IR,TI:TI;1),,           -156000+26*T;,,               N 14Wan !
 PAR  L(IRTI_B2,TI:IR,TI;0),,           -100000+26*T;,,               N 14Wan !
 PAR  L(IRTI_B2,TI:IR,TI;1),,           -156000+26*T;,,               N 14Wan !
$
 PAR  G(IRTI3_A15,IR:IR),,              +4*GHSERIR+60000+32*T;,,      N 14Wan !
 PAR  G(IRTI3_A15,TI:TI),,              +4*GHSERTI+32000;,,           N 14Wan !
 PAR  G(IRTI3_A15,IR:TI),,              +GHSERIR+3*GHSERTI
             -240380+28.976*T;,,                                      N 14Wan !
 PAR  G(IRTI3_A15,TI:IR),,              +GHSERTI+3*GHSERIR
             +1000000;,,                                              N 14Wan !
 PAR  L(IRTI3_A15,IR,TI:IR;0),,         -643200+35.2*T;,,             N 14Wan !
 PAR  L(IRTI3_A15,IR:IR,TI;0),,         -643200+35.2*T;,,             N 14Wan !
 PAR  L(IRTI3_A15,IR,TI:TI;0),,         +51200-46.6*T;,,              N 14Wan !
 PAR  L(IRTI3_A15,TI:IR,TI;0),,         +51200-46.6*T;,,              N 14Wan !
$ ------------------------------------------------------------------------------
$
$
 LIST-OF-REFERENCE
 NUMBER  SOURCE
  Null   'Unknown source'
  Same   'Same or similar interaction as in the corresponding stable phase'
  COST   'COST 507 database'
  SGCOST 'COST 507 database, SGTE unary database V.3.0, 1996; Al, B, Nd, Ti, Zn'
  91Din  'A.T. Dinsdale, Calphad, 15, 317-425(1991).'
  96SGUN 'SGTE unary database V.3.0, 1996.'
  14Wan  'C. Wang, Y. Guo, Y. Lu, X. Liu,
          J. Phase Equilib. Diffus., 35, 269-75(2014); Ir-Ti'
!

File: data/databases/sgte-binary/IrW-20Hua.tdb
$
$ Database for Ir-W from Y.-Y. Huang et al. 2020.
$
$ Y.-Y. Huang, B. Wu, F. Li, L.-L. Chen, Z.-X. Deng, K. Chang,
$ J. Mining Metall. B, 56, 109-18(2020).
$
$ Dataset created 2022.12.04 by Bengt Hallstedt.
$
$ The modelling of the epsilon (hcp) phase is incorrect.
$ The model for sigma does not match the crystal structure.
$
$ This system should be modelled with a 4-sl hcp model.
$
$ ------------------------------------------------------------------------------
 TEMP-LIM 298.15 6000.00 !
$
$ELEMENT NAME  REF. STATE               ATOMIC MASS H298-H0    S298    !
$
 ELEMENT VA   VACUUM                      0.0          0.0      0.0    ! 
 ELEMENT IR   FCC_A1                    192.22      5267.656   35.5054 ! 
 ELEMENT W    BCC_A2                    183.85      4970.0     32.6176 ! 
$ ------------------------------------------------------------------------------
$ Phase definitions
$
 PHASE LIQUID:L % 1 1 !
 CONST LIQUID:L : IR W : !
$
$ Fcc (cF4, Fm-3m) and MeX (cF8, Fm-3m)
$
 PHASE FCC_A1 %A 2 1 1 !
 CONST FCC_A1 : IR% W : VA : !
$
$ Bcc (cI2, Im-3m)
$
 PHASE BCC_A2 %B 2 1 3 !
 CONST BCC_A2 : IR W% : VA : !
$
$ Hcp (hP2, P6_3/mmc) and Me2X (NiAs-type, hP4, P6_3/mmc, B8_1)
$
 PHASE HCP_A3 %A 2 1 0.5 !
 CONST HCP_A3 : IR W : VA: !
$
$ Prototype CdMg3 (hP8, P6_3/mmc)
$
 PHASE IR3W_D019 %  2 3 1 !
 CONST IR3W_D019 : IR% W : IR W% : !
$
$ Prototype AuCd (oP4, Pmma)
$
 PHASE IRW_B19 %  2 1 1 !
 CONST IRW_B19 : IR : IR W% : !
$
$ Prototype Mg (hP2, P6_3/mmc), epsilon, this is hcp!
$
 PHASE IRW_A3 %  2 1 1 !
 CONST IRW_A3 : IR% W : IR W% : !
$
$ Prototype CrFe (tP30, P4_2/mnm), sigma
$
 PHASE IRW3_D8B %  2 1 3 !
 CONST IRW3_D8B : IR% W : IR W% : !
$ ------------------------------------------------------------------------------
$ Defaults
$
 DEFINE-SYSTEM-DEFAULT ELEMENT 2 !
 DEFAULT-COM DEFINE_SYSTEM_ELEMENT VA !
 TYPE-DEF % SEQ * !
 TYPE-DEF A GES AMEND_PHASE_DESCRIPTION @ MAGNETIC -3 0.28 !
 TYPE-DEF B GES AMEND_PHASE_DESCRIPTION @ MAGNETIC -1 0.4 !
 FUNCTION ZERO      298.15  0;                                         6000 N !
 FUNCTION UN_ASS    298.15  0;                                         6000 N !
 FUNCTION R         298.15  +8.31451;                                  6000 N !
$ ------------------------------------------------------------------------------
$ Element data
$ ------------------------------------------------------------------------------
$ Ir
$
 PAR  G(FCC_A1,IR:VA),,                 +GHSERIR;                4000 N 91Din !
 PAR  G(BCC_A2,IR:VA),,                 +GHSERIR+32000-6.9*T;    4000 N 91Din !
 PAR  G(HCP_A3,IR:VA),,                 +GHSERIR+4000-0.6*T;     4000 N 91Din !
 PAR  G(LIQUID,IR),,                    +GLIQIR;                 4000 N 91Din !
$
 PAR  G(IR3W_D019,IR:IR),,              +4*GHSERIR+29200;,,           N 20Hua !
 PAR  G(IRW_B19,IR:IR),,                +2*GHSERIR+13500;,,           N 20Hua !
 PAR  G(IRW_A3,IR:IR),,                 +2*GHSERIR+13500;,,           N 20Hua !
 PAR  G(IRW3_D8B,IR:IR),,               +4*GHSERIR;,,                 N 20Hua !
$
 FUNCTION GHSERIR   298.15  -6936.288+118.780119*T-22.7944*T*LN(T)
       -0.003091976*T**2-20083*T**(-1);
      1215.00  Y  -8123.73+140.066697*T-26.085*T*LN(T)-4.7969E-07*T**3;
      2719.00  Y  +290529.037-1258.35297*T+152.498874*T*LN(T)
       -0.047176402*T**2+1.844977E-06*T**3-92987250*T**(-1);
      4000.00  N !
 FUNCTION GLIQIR    298.15  +23455.244-6.312059*T+GHSERIR;
      1000.00  Y  +102217.789-587.632815*T+73.9517579*T*LN(T)
       -0.04638802*T**2+2.761831E-06*T**3-13382612*T**(-1);
      2719.00  Y  -38347.217+411.234043*T-59.418*T*LN(T);
      4000.00  N !
 FUNCTION GBCCIR    298.15  +GHSERIR+32000-6.9*T;                      4000 N !
$ ------------------------------------------------------------------------------
$ W
$
 PAR  G(BCC_A2,W:VA),,                  +GHSERWW;,,                   N 91Din !
 PAR  G(FCC_A1,W:VA),,                  +GHSERWW+19300+0.63*T;,,      N 91Din !
 PAR  G(HCP_A3,W:VA),,                  +GHSERWW+14750;,,             N 91Din !
 PAR  G(LIQUID,W),,                     +GLIQWW;,,                    N 91Din !
$
 PAR  G(IR3W_D019,W:W),,                +4*GHSERWW+220000;,,          N 20Hua !
 PAR  G(IRW_A3,W:W),,                   +2*GHSERWW+100000;,,          N 20Hua !
 PAR  G(IRW3_D8B,W:W),,                 +4*GHSERWW+35839;,,           N 20Hua !
$
 FUNCTION GHSERWW   298.15  -7646.311+130.4*T-24.1*T*LN(T)
       -0.001936*T**2+2.07E-07*T**3+44500*T**(-1)-5.33E-11*T**4;
      3695.00  Y  -82868.801+389.362335*T-54*T*LN(T)+1.528621E+33*T**(-9);
      6000.00  N !
 FUNCTION GLIQWW    298.15  +52160.584-14.10999*T+GHSERWW-2.713468E-24*T**7;
      3695.00  Y  -30436.051+375.175*T-54*T*LN(T);
      6000.00  N !
 FUNCTION GFCCWW    298.15  +GHSERWW+19300+0.63*T;                     6000 N !
$ ------------------------------------------------------------------------------
$ Binary system
$
$ Y.-Y. Huang, B. Wu, F. Li, L.-L. Chen, Z.-X. Deng, K. Chang,
$ J. Mining Metall. B, 56, 109-18(2020).
$
$ Checked against paper. Checked at 6000 K.
$
$ The modelling of the epsilon (hcp) phase is incorrect.
$ The model for sigma does not match the crystal structure.
$
$ This system should be modelled with a 4-sl hcp model.
$
 PAR  L(LIQUID,IR,W;0),,                -105000;,,                    N 20Hua !
 PAR  L(LIQUID,IR,W;1),,                -42000+T;,,                   N 20Hua !
 PAR  L(LIQUID,IR,W;2),,                -20000;,,                     N 20Hua !
$
 PAR  L(FCC_A1,IR,W:VA;0),,             -94000+5*T;,,                 N 20Hua !
 PAR  L(FCC_A1,IR,W:VA;1),,             -65000-8*T;,,                 N 20Hua !
$
 PAR  L(BCC_A2,IR,W:VA;0),,             -40000-7.2*T;,,               N 20Hua !
 PAR  L(BCC_A2,IR,W:VA;1),,             -35000;,,                     N 20Hua !
$
 PAR  G(IR3W_D019,IR:W),,               +3*GHSERIR+GHSERWW
             -108550+2*T;,,                                           N 20Hua !
 PAR  G(IR3W_D019,W:IR),,               +3*GHSERWW+GHSERIR+44000;,,   N 20Hua !
 PAR  L(IR3W_D019,IR,W:IR;0),,          -290000;,,                    N 20Hua !
 PAR  L(IR3W_D019,IR,W:W;0),,           -290000;,,                    N 20Hua !
 PAR  L(IR3W_D019,IR:IR,W;0),,          -75000;,,                     N 20Hua !
 PAR  L(IR3W_D019,W:IR,W;0),,           -75000;,,                     N 20Hua !
$
 PAR  G(IRW_B19,IR:W),,                 +GHSERIR+GHSERWW
             -45000-5*T;,,                                            N 20Hua !
 PAR  L(IRW_B19,IR:IR,W;0),,            -39000;,,                     N 20Hua !
$
 PAR  G(IRW_A3,IR:W),,                  +GHSERIR+GHSERWW-45000;,,     N 20Hua !
 PAR  G(IRW_A3,W:IR),,                  +GHSERWW+GHSERIR
             +120000+12*T;,,                                          N 20Hua !
 PAR  L(IRW_A3,IR,W:IR;0),,             -100000-6*T;,,                N 20Hua !
 PAR  L(IRW_A3,IR,W:W;0),,              +10000-65*T;,,                N 20Hua !
 PAR  L(IRW_A3,IR:IR,W;0),,             -100000-6*T;,,                N 20Hua !
 PAR  L(IRW_A3,W:IR,W;0),,              +10000-65*T;,,                N 20Hua !
 PAR  L(IRW_A3,IR,W:IR;1),,             -38000;,,                     N 20Hua !
 PAR  L(IRW_A3,IR:IR,W;1),,             -38000;,,                     N 20Hua !
$
 PAR  G(IRW3_D8B,IR:W),,                +GHSERIR+3*GHSERWW
             +4500-25.7*T;,,                                          N 20Hua !
 PAR  G(IRW3_D8B,W:IR),,                +GHSERWW+3*GHSERIR
             -15000+90*T;,,                                           N 20Hua !
 PAR  L(IRW3_D8B,IR,W:IR;0),,           +10000-16*T;,,                N 20Hua !
 PAR  L(IRW3_D8B,IR,W:W;0),,            +10000-16*T;,,                N 20Hua !
 PAR  L(IRW3_D8B,IR:IR,W;0),,           -51000-38*T;,,                N 20Hua !
 PAR  L(IRW3_D8B,W:IR,W;0),,            -51000-38*T;,,                N 20Hua !
$
$ Metastable
$
 PAR  L(HCP_A3,IR,W:VA;0),,             -94000+5*T;,,                 N Same !
 PAR  L(HCP_A3,IR,W:VA;1),,             -65000-8*T;,,                 N Same !
$ ------------------------------------------------------------------------------
$
$
 LIST-OF-REFERENCE
 NUMBER  SOURCE
  Null   'Unknown source'
  Same   'Same or similar interaction as in the corresponding stable phase'
  COST   'COST 507 database'
  91Din  'A.T. Dinsdale, Calphad, 15, 317-425(1991).'
  96SGUN 'SGTE unary database V.3.0, 1996.'
  20Hua  'Y.-Y. Huang, B. Wu, F. Li, L.-L. Chen, Z.-X. Deng, K. Chang,
          J. Mining Metall. B, 56, 109-18(2020); Ir-W'
!

File: data/databases/sgte-binary/IrZr-06Ran-LB.tdb
$
$ Database for Ir-Zr from H. Ran and Z. Du 2006 (included in LB Vol. 5)
$
$ H. Ran, Z. Du, J. Alloys Compd., 413, 101-5(2006).
$
$ Dataset created 2010.09.26 by Bengt Hallstedt.
$ 2016.11.27: Corrected value for G(IRZR_ALPHA,ZR:ZR).
$ 2021.01.17: Modified for use with GES6.
$
$ Inverse miscibility gap with min at x(Zr)=0.11 and 5932K.
$
$ Incorrect value for G(IRZR_ALPHA,ZR:ZR) in LB. This shifts the maximum T
$ for IrZr-alpha from 1223 K to 1201 K.
$
$ ------------------------------------------------------------------------------
 TEMP-LIM 298.15 6000.00 !
$
$ELEMENT NAME  REF. STATE               ATOMIC MASS H298-H0    S298    !
$
 ELEMENT VA   VACUUM                      0.0          0.0      0.0    ! 
 ELEMENT IR   FCC_A1                    192.22      5267.656   35.5054 ! 
 ELEMENT ZR   HCP_A3                     91.22      5566.27    39.1809 ! 
$ ------------------------------------------------------------------------------
$ Phase definitions
$
 PHASE LIQUID:L % 1 1 !
 CONST LIQUID:L : IR ZR : !
$
$ Fcc (cF4, Fm-3m) and MeX (cF8, Fm-3m)
$
 PHASE FCC_A1 %A 2 1 1 !
 CONST FCC_A1 : IR% ZR : VA : !
$
$ Bcc (cI2, Im-3m)
$
 PHASE BCC_A2 %B 2 1 3 !
 CONST BCC_A2 : IR ZR% : VA : !
$
$ Hcp (hP2, P6_3/mmc) and Me2X (NiAs-type, hP4, P6_3/mmc, B8_1)
$
 PHASE HCP_A3 %A 2 1 0.5 !
 CONST HCP_A3 : IR ZR% : VA : !
$
$ Prototype AuCu3 (cP4, Pm-3m)
$
 PHASE IR3ZR_L12 % 2 3 1 !
 CONST IR3ZR_L12 : IR% ZR : IR ZR% : !
$
$ Prototype Cu2Mg (cF24, Fd-3m)
$
 PHASE IR2ZR_C15 % 2 2 1 !
 CONST IR2ZR_C15 : IR : ZR : !
$
$ Unknown structure
$
 PHASE IRZR_ALPHA % 2 1 1 !
 CONST IRZR_ALPHA : IR% ZR : ZR : !
$
$ Prototype CsCl (cP2, Pm-3m), beta-IrZr
$
 PHASE IRZR_B2 % 2 1 1 !
 CONST IRZR_B2 : IR% ZR : IR ZR% : !
$
$ Prototype Ir3Zr5 (hP48, P6_122)
$
 PHASE IR3ZR5 % 2 3 5 !
 CONST IR3ZR5 : IR : ZR : !
$
$ Prototype Al2Cu (tI12, I4/mcm)
$
 PHASE IRZR2_C16 % 2 1 2 !
 CONST IRZR2_C16 : IR : ZR : !
$
$ Prototype V3S (tI32, I-42m)
$
 PHASE IRZR3 % 2 1 3 !
 CONST IRZR3 : IR : ZR : !
$ ------------------------------------------------------------------------------
$ Defaults
$
 DEFINE-SYSTEM-DEFAULT ELEMENT 2 !
 DEFAULT-COM DEFINE_SYSTEM_ELEMENT VA !
 TYPE-DEF % SEQ * !
 TYPE-DEF A GES AMEND_PHASE_DESCRIPTION @ MAGNETIC -3 0.28 !
 TYPE-DEF B GES AMEND_PHASE_DESCRIPTION @ MAGNETIC -1 0.4 !
 FUNCTION ZERO      298.15  0;                                         6000 N !
 FUNCTION UN_ASS    298.15  0;                                         6000 N !
 FUNCTION R         298.15  +8.31451;                                  6000 N !
$ ------------------------------------------------------------------------------
$ Element data
$ ------------------------------------------------------------------------------
$ Ir
$
 PAR  G(FCC_A1,IR:VA),,                 +GHSERIR;                4000 N 91Din !
 PAR  G(BCC_A2,IR:VA),,                 +GHSERIR+32000-6.9*T;    4000 N 91Din !
 PAR  G(HCP_A3,IR:VA),,                 +GHSERIR+4000-0.6*T;     4000 N 91Din !
 PAR  G(LIQUID,IR),,                    +GLIQIR;                 4000 N 91Din !
$
 PAR  G(IR3ZR_L12,IR:IR),,              +4*GHSERIR;,,                 N 06Ran !
 PAR  G(IRZR_B2,IR:IR),,                +2*GBCCIR;,,                  N 06Ran !
$
 FUNCTION GHSERIR   298.15  -6936.288+118.780119*T-22.7944*T*LN(T)
       -0.003091976*T**2-20083*T**(-1);
      1215.00  Y  -8123.73+140.066697*T-26.085*T*LN(T)-4.7969E-07*T**3;
      2719.00  Y  +290529.037-1258.35297*T+152.498874*T*LN(T)
       -0.047176402*T**2+1.844977E-06*T**3-92987250*T**(-1);
      4000.00  N !
 FUNCTION GLIQIR    298.15  +23455.244-6.312059*T+GHSERIR;
      1000.00  Y  +102217.789-587.632815*T+73.9517579*T*LN(T)
       -0.04638802*T**2+2.761831E-06*T**3-13382612*T**(-1);
      2719.00  Y  -38347.217+411.234043*T-59.418*T*LN(T);
      4000.00  N !
 FUNCTION GBCCIR    298.15  +GHSERIR+32000-6.9*T;                      4000 N !
$ ------------------------------------------------------------------------------
$ Zr
$
$ CUB_A13, CBCC_A12, ORTHORHOMBIC_A20 and TETRAGONAL_U added in unary 4.1
$
 PAR  G(HCP_A3,ZR:VA)           130.00  +GHSERZR;,,                   N 91Din !
 PAR  G(BCC_A2,ZR:VA)           130.00  +GBCCZR;,,                    N 91Din !
$PAR  G(OMEGA,ZR)               130.00  +GOMEZR;,,                    N 91Din !
 PAR  G(FCC_A1,ZR:VA)           130.00  +GHSERZR+7600-0.9*T;,,        N 91Din !
$PAR  G(CBCC_A12,ZR:VA)         130.00  +GHSERZR+4602.2;,,            N 99SGUN !
$PAR  G(CUB_A13,ZR:VA)          130.00  +GHSERZR+7531.2;,,            N 99SGUN !
$PAR  G(ORTHORHOMBIC_A20,ZR)    130.00  +GBCCZR+5000;,,               N 99SGUN !
$PAR  G(TETRAGONAL_U,ZR)        130.00  +GBCCZR+5000;,,               N 99SGUN !
 PAR  G(LIQUID,ZR)              130.00  +GLIQZR;,,                    N 91Din !
$
 PAR  G(IR3ZR_L12,ZR:ZR),,              +4*GFCCZR;,,                  N 06Ran !
 PAR  G(IRZR_ALPHA,ZR:ZR),,             +2*GHSERZR+1677.4;,,          N 06Ran !
 PAR  G(IRZR_B2,ZR:ZR),,                +2*GBCCZR;,,                  N 06Ran !
$
 FUNCTION GHSERZR   130.00  -7827.595+125.64905*T-24.1618*T*LN(T)
       -0.00437791*T**2+34971*T**(-1);
      2128.00  Y  -26085.921+262.724183*T-42.144*T*LN(T)-1.342896E+31*T**(-9);
      6000.00  N !
 FUNCTION GBCCZR    130.00  -525.539+124.9457*T-25.607406*T*LN(T)
       -3.40084E-04*T**2-9.729E-09*T**3+25233*T**(-1)-7.6143E-11*T**4;
      2128.00  Y  -4620.034+1.55998*T+GHSERZR+1.4103476E+32*T**(-9);
      6000.00  N !
 FUNCTION GOMEZR    130.00  -8878.082+144.432234*T-26.8556*T*LN(T)
       -0.002799446*T**2+38376*T**(-1);
      2128.00  Y  -3414.603+2.566675*T+GHSERZR+8.517346E+31*T**(-9);
      6000.00  N !
 FUNCTION GLIQZR    130.00  +18147.69-9.080812*T+GHSERZR+1.6275E-22*T**7;
      2128.00  Y  -8281.26+253.812609*T-42.144*T*LN(T);
      6000.00  N !
 FUNCTION GFCCZR    130.00  +GHSERZR+7600-0.9*T;                       6000 N !
$ ------------------------------------------------------------------------------
$ Binary system
$
$ From H. Ran and Z. Du 2006 (included in LB Vol. 5)
$
$ H. Ran, Z. Du, J. Alloys Compd., 413, 101-5(2006).
$
$ Checked against LB and paper. Checked at 6000 K.
$
$ Inverse miscibility gap with min at x(Zr)=0.11 and 5932K.
$
$ Incorrect value for G(IRZR_ALPHA,ZR:ZR) in LB. This shifts the maximum T
$ for IrZr-alpha from 1223 K to 1201 K.
$
 PAR  L(LIQUID,IR,ZR;0),,               -315323.2-37.4962*T;,,        N 06Ran !
 PAR  L(LIQUID,IR,ZR;1),,               -164820.3+84.672*T;,,         N 06Ran !
$
 PAR  L(FCC_A1,IR,ZR:VA;0),,            -294552.2-13.058*T;,,         N 06Ran !
 PAR  L(FCC_A1,IR,ZR:VA;1),,            -22038.1-1.2352*T;,,          N 06Ran !
$
 PAR  L(BCC_A2,IR,ZR:VA;0),,            -94908.6-24.1882*T;,,         N 06Ran !
 PAR  L(BCC_A2,IR,ZR:VA;1),,            +79280.4+89.4114*T;,,         N 06Ran !
$
 PAR  L(HCP_A3,IR,ZR:VA;0),,            -242188.4;,,                  N 06Ran !
$
 PAR  G(IR3ZR_L12,IR:ZR),,              +3*GHSERIR+GFCCZR
             -330690.3-2.6661*T;,,                                    N 06Ran !
 PAR  G(IR3ZR_L12,ZR:IR),,              +3*GFCCZR+GHSERIR
             +330690.3+2.6661*T;,,                                    N 06Ran !
 PAR  L(IR3ZR_L12,IR,ZR:IR;0),,         -401243.3-69.0407*T;,,        N 06Ran !
 PAR  L(IR3ZR_L12,IR,ZR:IR;1),,         +14192.2-111.2112*T;,,        N 06Ran !
 PAR  L(IR3ZR_L12,IR,ZR:ZR;0),,         -401243.3-69.0407*T;,,        N 06Ran !
 PAR  L(IR3ZR_L12,IR,ZR:ZR;1),,         +14192.2-111.2112*T;,,        N 06Ran !
 PAR  L(IR3ZR_L12,IR:IR,ZR;0),,         +221781.3-87.7069*T;,,        N 06Ran !
 PAR  L(IR3ZR_L12,IR:IR,ZR;1),,         +232397.1-80.0933*T;,,        N 06Ran !
 PAR  L(IR3ZR_L12,ZR:IR,ZR;0),,         +221781.3-87.7069*T;,,        N 06Ran !
 PAR  L(IR3ZR_L12,ZR:IR,ZR;1),,         +232397.1-80.0933*T;,,        N 06Ran !
$
 PAR  G(IR2ZR_C15,IR:ZR),,              +2*GHSERIR+GHSERZR
             -257481.8-14.9453*T;,,                                   N 06Ran !
$
 PAR  G(IRZR_ALPHA,IR:ZR),,             +GHSERIR+GHSERZR
             -179785.7-17.1367*T;,,                                   N 06Ran !
 PAR  L(IRZR_ALPHA,IR,ZR:ZR;0),,        +376899.9;,,                  N 06Ran !
 PAR  L(IRZR_ALPHA,IR,ZR:ZR;1),,        -511596.8;,,                  N 06Ran !
$
 PAR  G(IRZR_B2,IR:ZR),,                +GHSERIR+GHSERZR
             -174351-21.66*T;,,                                       N 06Ran !
 PAR  G(IRZR_B2,ZR:IR),,                +GHSERZR+GHSERIR
             -174351-21.66*T;,,                                       N 06Ran !
 PAR  L(IRZR_B2,IR,ZR:IR;0),,           -154651.6+61.1358*T;,,        N 06Ran !
 PAR  L(IRZR_B2,IR,ZR:IR;1),,           +54262.4+18.8482*T;,,         N 06Ran !
 PAR  L(IRZR_B2,IR:IR,ZR;0),,           -154651.6+61.1358*T;,,        N 06Ran !
 PAR  L(IRZR_B2,IR:IR,ZR;1),,           +54262.4+18.8482*T;,,         N 06Ran !
 PAR  L(IRZR_B2,IR,ZR:ZR;0),,           +193000-99.9795*T;,,          N 06Ran !
 PAR  L(IRZR_B2,IR,ZR:ZR;1),,           -144306.9-1.8962*T;,,         N 06Ran !
 PAR  L(IRZR_B2,ZR:IR,ZR;0),,           +193000-99.9795*T;,,          N 06Ran !
 PAR  L(IRZR_B2,ZR:IR,ZR;1),,           -144306.9-1.8962*T;,,         N 06Ran !
$
 PAR  G(IR3ZR5,IR:ZR),,                 +3*GHSERIR+5*GHSERZR
             -743145.9-25.6565*T;,,                                   N 06Ran !
 PAR  G(IRZR2_C16,IR:ZR),,              +GHSERIR+2*GHSERZR
             -265419.6-0.449*T;,,                                     N 06Ran !
 PAR  G(IRZR3,IR:ZR),,                  +GHSERIR+3*GHSERZR
             -276943.9-0.3781*T;,,                                    N 06Ran !
$ ------------------------------------------------------------------------------
$
 ASSESSED_SYSTEM
  IR-ZR(TDB -* +LIQUID +FCC_A1 +HCP_A3 +BCC_A2 +IR3ZR_L12 +IRZR_ALPHA +IRZR_B2
    +IR2ZR_C15 +IR3ZR5 +IRZR3 +IRZR2_C16 ;P3 TMM:500/3000 *) !
$
$
 LIST-OF-REFERENCE
 NUMBER  SOURCE
  Null   'Unknown source'
  COST   'COST 507 database'
  91Din  'A.T. Dinsdale, Calphad, 15, 317-425(1991).'
  99SGUN 'SGTE unary database V.4.1, 1999.'
  06Ran  'H. Ran, Z. Du, J. Alloys Compd., 413, 101-5(2006); Ir-Zr'
!

File: data/databases/sgte-binary/KCl-18McM.tdb
$
$ Database for K-Cl from J.W. McMurray and S.S. Raiman 2018.
$
$ J.W. McMurray, S.S. Raiman, Solar Energy, 170, 1039-42(2018).
$
$ Dataset created 2023.01.14 by Bengt Hallstedt.
$
$ Data for KCl not included in the paper (reference to FactSage 7.1).
$ Data for KCl and Cl are taken from the substance database.
$
$ The miscibility gap is more asymmetric than in the paper. Misprint in the
$ interaction parameters?
$
$ ------------------------------------------------------------------------------
 TEMP-LIM 298.15 6000.00 !
$
$ELEMENT NAME  REF. STATE               ATOMIC MASS H298-H0    S298    !
$
 ELEMENT /-   ELECTRON_GAS                0.0          0.0      0.0    ! 
 ELEMENT VA   VACUUM                      0.0          0.0      0.0    ! 
 ELEMENT CL   1/2_MOLE_CL2(G)            35.453     4590.0    111.48   ! 
 ELEMENT K    BCC_A2                     39.0983    7088.      64.68   ! 
$ ------------------------------------------------------------------------------
$ Species
$
 SPECIE  CL-1                               CL1/-1 !
 SPECIE  CL2                                CL2 !
 SPECIE  K+1                                K1/+1 !
 SPECIE  K2                                 K2 !
 SPECIE  KCL                                K1CL1 !
 SPECIE  K2CL2                              K2CL2 !
$ ------------------------------------------------------------------------------
$ Phase definitions
$
 PHASE ION:Y % 2 1 1 !
 CONST ION:Y : K+1 : CL-1 VA : !
$
 PHASE LIQUID:L % 1 1 !
 CONST LIQUID:L : K KCL : !
$
$ Fcc (cF4, Fm-3m) and MeX (cF8, Fm-3m)
$
 PHASE FCC_A1 %A 2 1 1 !
 CONST FCC_A1 : K : VA : !
$
$ Bcc (cI2, Im-3m)
$
 PHASE BCC_A2 %B 2 1 3 !
 CONST BCC_A2 : K : VA : !
$
$ Hcp (hP2, P6_3/mmc) and Me2X (NiAs-type, hP4, P6_3/mmc, B8_1)
$
 PHASE HCP_A3 %A 2 1 0.5 !
 CONST HCP_A3 : K : VA : !
$
$ Prototype NaCl (cF8, Fm-3m), sylvite
$
 PHASE KCL_B1 % 2 1 1 !
 CONST KCL_B1 : K : CL : !
$
 PHASE GAS:G % 1 1 !
 CONST GAS:G : CL CL2 K K2 KCL K2CL2 : !
$ ------------------------------------------------------------------------------
$ Defaults
$
 DEFINE-SYSTEM-DEFAULT ELEMENT 2 !
 DEFAULT-COM DEFINE_SYSTEM_ELEMENT VA /- !
 DEFAULT-COM REJECT_PHASE LIQUID !
 TYPE-DEF % SEQ * !
 TYPE-DEF A GES AMEND_PHASE_DESCRIPTION @ MAGNETIC -3 0.28 !
 TYPE-DEF B GES AMEND_PHASE_DESCRIPTION @ MAGNETIC -1 0.4 !
 FUNCTION ZERO      298.15  0;                                         6000 N !
 FUNCTION UN_ASS    298.15  0;                                         6000 N !
 FUNCTION R         298.15  +8.31451;                                  6000 N !
 FUNCTION RTLNP     298.15  +8.31451*T*LN(1E-05*P);                    6000 N !
$ ------------------------------------------------------------------------------
$ Element data
$ ------------------------------------------------------------------------------
$ Cl
$
 PAR  G(GAS,CL;0),,                     +F5863T+RTLNP;,,              N 97SUB !
 PAR  G(GAS,CL2;0),,                    +F6320T+RTLNP;,,              N 97SUB !
$
$ Cl(g)
 FUNCTION F5863T    298.15  +113735.574-5.74454343*T-23.68581*T*LN(T)
       -5.00078E-06*T**2+2.35320333E-07*T**3+77001.85*T**(-1);
       800.00  Y  +115299.255-14.5412992*T-22.63307*T*LN(T)
       +4.844305E-04*T**2-2.35785167E-08*T**3-192344.3*T**(-1);
      3400.00  Y  +118260.106-28.5900451*T-20.83511*T*LN(T)
       +4.1547685E-06*T**2-6.70175833E-11*T**3-1130035*T**(-1);
     10000.00  N !
$ Cl2(g)
 FUNCTION F6320T    298.15  -11735.239+21.6544578*T-36.24619*T*LN(T)
       -9.56635E-04*T**2+7.72473833E-08*T**3+126340.1*T**(-1);
      1500.00  Y  -14830.9343+52.8425144*T-40.69302*T*LN(T)
       +0.0016038575*T**2-1.834645E-07*T**3+446405.05*T**(-1);
      3300.00  Y  +12605.9759-161.881178*T-12.22677*T*LN(T)
       -0.00734027*T**2+2.74869167E-07*T**3+3816431.5*T**(-1);
      5600.00  Y  -277134.238+658.109036*T-109.5523*T*LN(T)
       +0.00665615*T**2-9.27583833E-08*T**3+1.564792E+08*T**(-1);
     10000.00  N !
$ ------------------------------------------------------------------------------
$ K
$
 PAR  G(BCC_A2,K:VA)            200.00  +GHSERKK;                2200 N 91Din !
 PAR  G(HCP_A3,K:VA)            200.00  +GHSERKK+50+2*T;         2200 N 91Din !
 PAR  G(FCC_A1,K:VA)            200.00  +GHSERKK+50+1.3*T;       2200 N 91Din !
 PAR  G(LIQUID,K)               200.00  +GLIQKK;                 2200 N 91Din !
$
 PAR  G(ION,K+1:VA)             200.00  +GLIQKK;                 2200 N 91Din !
$
 PAR  G(GAS,K;0),,                      +F11873T+RTLNP;,,             N 97SUB !
 PAR  G(GAS,K2;0),,                     +F11944T+RTLNP;,,             N 97SUB !
$
 FUNCTION GHSERKK   200.00  -16112.929+389.624197*T-77.0571464*T*LN(T)
       +0.146211135*T**2-8.4949147E-05*T**3+243385*T**(-1);
       336.53  Y  -11122.441+192.586544*T-39.2885968*T*LN(T)
       +0.012167386*T**2-2.64387E-06*T**3+43251*T**(-1)+1.19223E+22*T**(-9);
      2200.00  N !
 FUNCTION GLIQKK    200.00  +2318.096-6.886859*T+GHSERKK-9.44E-19*T**7;
       336.53  Y  +2323.019-6.902217*T+GHSERKK-1.19223E+22*T**(-9);
      2200.00  N !
$ K(g)
 FUNCTION F11873T   298.15  +82666.7286-18.8597114*T-21.13652*T*LN(T)
       +3.263815E-04*T**2-4.88193833E-08*T**3+8623*T**(-1);
      2100.00  Y  +95214.8988-58.7763871*T-16.47469*T*LN(T)
       +1.8283925E-04*T**2-1.181286E-07*T**3-4900225.5*T**(-1);
      4500.00  Y  +330899.458-746.725542*T+65.78716*T*LN(T)
       -0.012648195*T**2+2.58849667E-07*T**3-1.323186E+08*T**(-1);
      7400.00  Y  -586517.642+917.252815*T-121.1246*T*LN(T)
       +0.0043326875*T**2-3.13419333E-08*T**3+7.14826E+08*T**(-1);
     10000.00  N !
$ K2(g)
 FUNCTION F11944T   298.15  +116830.132-35.2572172*T-31.24845*T*LN(T)
       -0.011272125*T**2+2.82333833E-06*T**3-67414.35*T**(-1);
       900.00  Y  +80568.4035+357.696336*T-88.60734*T*LN(T)
       +0.02938261*T**2-2.63023167E-06*T**3+4260576.5*T**(-1);
      2200.00  Y  +639659.157-2443.85825*T+272.9801*T*LN(T)
       -0.074798*T**2+3.01408333E-06*T**3-1.5813375E+08*T**(-1);
      3300.00  Y  -487725.534+1421.21034*T-199.1774*T*LN(T)
       +0.012645665*T**2-4.84245E-09*T**3+3.4436415E+08*T**(-1);
      4500.00  Y  -775041.605+2444.94874*T-324.4177*T*LN(T)
       +0.035652475*T**2-7.70021667E-07*T**3+4.5724375E+08*T**(-1);
      6000.00  N !
$ ------------------------------------------------------------------------------
$ Binary system
$
$ J.W. McMurray, S.S. Raiman, Solar Energy, 170, 1039-42(2018).
$
$ Checked against paper.
$
$ Data for KCl not included in the paper (reference to FactSage 7.1).
$ Data for KCl and Cl are taken from the substance database.
$
$ The miscibility gap is more asymmetric than in the paper. Misprint in the
$ interaction parameters?
$
 PAR  G(ION,K+1:CL-1),,                 +F6075T
             +26283.9-25.17614943*T;,,                                N 97SUB !
 PAR  L(ION,K+1:CL-1,VA;0),,            +60000-0.0372*T**2;,,         N 18McM !
 PAR  L(ION,K+1:CL-1,VA;1),,            +24000-0.02007*T**2;,,        N 18McM !
 PAR  L(ION,K+1:CL-1,VA;2),,            +1500;,,                      N 18McM !
$
 PAR  G(LIQUID,KCL),,                   +F6075T
             +26283.9-25.17614943*T;,,                                N 97SUB !
 PAR  L(LIQUID,K,KCL;0),,               +60000-0.0372*T**2;,,         N 18McM !
 PAR  L(LIQUID,K,KCL;1),,               -24000+0.02007*T**2;,,        N 18McM !
 PAR  L(LIQUID,K,KCL;2),,               +1500;,,                      N 18McM !
$
 PAR  G(KCL_B1,K:CL),,                  +F6075T;,,                    N 97SUB !
$
 PAR  G(GAS,KCL),,                      +F6079T+RTLNP;,,              N 97SUB !
 PAR  G(GAS,K2CL2),,                    +F6431T+RTLNP;,,              N 97SUB !
$
$ KCl(s)
 FUNCTION F6075T    298.15  -452546.812+258.42747*T-50.47661*T*LN(T)
       -0.0029621885*T**2-1.249447E-06*T**3+72086.95*T**(-1);
       700.00  Y  -497161.598+870.424346*T-143.5698*T*LN(T)
       +0.08401995*T**2-1.66095033E-05*T**3+4108918*T**(-1);
      1044.00  Y  -470014.732+431.433974*T-73.59656*T*LN(T);
      2000.00  N !
$ KCl(g)
 FUNCTION F6079T    298.15  -226285.308+15.0470876*T-37.83268*T*LN(T)
       -3.8967505E-05*T**2-6.010005E-08*T**3+63184.6*T**(-1);
      3400.00  Y  -55114.4798-516.362559*T+26.1234*T*LN(T)
       -0.010395225*T**2+2.43339E-07*T**3-84232600*T**(-1);
      6000.00  N !
$ K2Cl2(g)
 FUNCTION F6431T    298.15  -643090.244+204.86492*T-83.10303*T*LN(T)
       -1.6332995E-05*T**2+1.102498E-09*T**3+99817.9*T**(-1);
      3000.00  Y  -643071.945+204.960885*T-83.11893*T*LN(T)
       -4.463282E-06*T**2+1.48233533E-10*T**3+83765.55*T**(-1);
      6000.00  N !
$ ------------------------------------------------------------------------------
$
$
 LIST-OF-REFERENCE
 NUMBER  SOURCE
  Null   'Unknown source'
  Same   'Same or similar interaction as in the corresponding stable phase'
  REFLAV 'Laves phase convention: G(LAVES,X:X)=+3*GHSERXX+15000'
  91Din  'A.T. Dinsdale, Calphad, 15, 317-425(1991).'
  97SUB  'SGTE substance database, version 1997'
  18McM  'J.W. McMurray, S.S. Raiman, Solar Energy, 170, 1039-42(2018); K-Cl'
!
