Repository: orchid-calphad/orchid-project.org

# orchid-project.org

Website and released data of **ORCHID** (Open Repository for CALPHAD Hypotheses, Intelligence, and Discovery),
served by GitHub Pages at https://orchid-project.org. Releases are archived on Zenodo (one DOI per version).

- `index.html`, `catalog/`, `best-practices.html` — static, self-contained pages (generated in the ORCHID tooling).
- `data/` — released data: catalog, redistributable TDB files, convex hulls. Licences: `data/LICENSES.md`, `data/NOTICE.md`.
- `llms.txt`, `data/croissant.json`, `CITATION.cff`, `.zenodo.json` — machine-readable metadata.

Only data with clear redistribution rights are published.

File: data/databases/sgte-binary/KF-06Zha.tdb
$
$ Database for K-F from S. Zhang et al. 2006.
$
$ S. Zhang, C. Brubaker, C. Jiang, M. Yang, Y. Zhong, Q. Han, Z.-K. Liu,
$ Mater. Sci. Eng. A, 418, 161-71(2006).
$
$ Dataset created 2018.10.13 by Bengt Hallstedt.
$ 2021.01.17: Modified for use with GES6.
$
$ ------------------------------------------------------------------------------
 TEMP-LIM 298.15 6000.00 !
$
$ELEMENT NAME  REF. STATE               ATOMIC MASS H298-H0    S298    !
$
 ELEMENT /-   ELECTRON_GAS                0.0          0.0      0.0    ! 
 ELEMENT VA   VACUUM                      0.0          0.0      0.0    ! 
 ELEMENT F    1/2_MOLE_F2(G)             18.998     4412.5    101.34   ! 
 ELEMENT K    BCC_A2                     39.0983    7088.      64.68   ! 
$ ------------------------------------------------------------------------------
$ Species
$
 SPECIE  F-1                                F1/-1 !
 SPECIE  F2                                 F2 !
 SPECIE  K+1                                K1/+1 !
 SPECIE  K2                                 K2 !
 SPECIE  KF                                 K1F1 !
 SPECIE  K2F2                               K2F2 !
$ ------------------------------------------------------------------------------
$ Phase definitions
$
 PHASE ION:Y % 2 1 1 !
 CONST ION:Y : K+1 : F-1 VA : !
$
 PHASE LIQUID:L % 1 1 !
 CONST LIQUID:L : K : !
$
$ Fcc (cF4, Fm-3m) and MeX (cF8, Fm-3m)
$
 PHASE FCC_A1 %A 2 1 1 !
 CONST FCC_A1 : K : VA : !
$
$ Bcc (cI2, Im-3m)
$
 PHASE BCC_A2 %B 2 1 3 !
 CONST BCC_A2 : K : VA : !
$
$ Hcp (hP2, P6_3/mmc) and Me2X (NiAs-type, hP4, P6_3/mmc, B8_1)
$
 PHASE HCP_A3 %A 2 1 0.5 !
 CONST HCP_A3 : K : VA : !
$
$ Prototype NaCl (cF8, Fm-3m)
$
 PHASE KF_B1 % 2 1 1 !
 CONST KF_B1 : K : F : !
$
 PHASE GAS:G % 1 1 !
 CONST GAS:G : F F2 K K2 KF K2F2 : !
$ ------------------------------------------------------------------------------
$ Defaults
$
 DEFINE-SYSTEM-DEFAULT ELEMENT 2 !
 DEFAULT-COM DEFINE_SYSTEM_ELEMENT VA /- !
 DEFAULT-COM REJECT_PHASE LIQUID !
 TYPE-DEF % SEQ * !
 TYPE-DEF A GES AMEND_PHASE_DESCRIPTION @ MAGNETIC -3 0.28 !
 TYPE-DEF B GES AMEND_PHASE_DESCRIPTION @ MAGNETIC -1 0.4 !
 FUNCTION ZERO      298.15  0;                                         6000 N !
 FUNCTION UN_ASS    298.15  0;                                         6000 N !
 FUNCTION R         298.15  +8.31451;                                  6000 N !
 FUNCTION RTLNP     298.15  +8.31451*T*LN(1E-05*P);                    6000 N !
$ ------------------------------------------------------------------------------
$ Element data
$ ------------------------------------------------------------------------------
$ F
$
 PAR  G(GAS,F;0),,                      +F8515T+RTLNP;,,              N 97SUB !
 PAR  G(GAS,F2;0),,                     +F8895T+RTLNP;,,              N 97SUB !
$
$ F(g)
 FUNCTION F8515T    298.15  +72560.703-1.9271435*T-23.59104*T*LN(T)
       +0.0019384005*T**2-2.53047833E-07*T**3-8269.77*T**(-1);
      1200.00  Y  +74350.3316-20.9416538*T-20.82144*T*LN(T)
       +4.4288955E-06*T**2-9.51040667E-11*T**3-234363.6*T**(-1);
     10000.00  N !
$ F2(g)
 FUNCTION F8895T    298.15  -9757.53555-3.03641433*T-29.08493*T*LN(T)
       -0.007466065*T**2+1.16183617E-06*T**3+72117.3*T**(-1);
       800.00  Y  -10225.5136+17.0719037*T-32.43806*T*LN(T)
       -0.0028914815*T**2+2.13090167E-07*T**3-31206.07*T**(-1);
      2500.00  Y  -75010.7094+286.369351*T-66.19232*T*LN(T)
       +0.004699418*T**2-9.36513E-08*T**3+22790040*T**(-1);
      6800.00  Y  +79866.2358-46.2596194*T-28.00029*T*LN(T)
       +4.8653845E-04*T**2-6.238305E-09*T**3-96222900*T**(-1);
     10000.00  N !
$ ------------------------------------------------------------------------------
$ K
$
 PAR  G(BCC_A2,K:VA)            200.00  +GHSERKK;                2200 N 91Din !
 PAR  G(HCP_A3,K:VA)            200.00  +GHSERKK+50+2*T;         2200 N 91Din !
 PAR  G(FCC_A1,K:VA)            200.00  +GHSERKK+50+1.3*T;       2200 N 91Din !
 PAR  G(LIQUID,K)               200.00  +GLIQKK;                 2200 N 91Din !
$
 PAR  G(ION,K+1:VA)             200.00  +GLIQKK;                 2200 N 91Din !
$
 PAR  G(GAS,K;0),,                      +F11873T+RTLNP;,,             N 97SUB !
 PAR  G(GAS,K2;0),,                     +F11944T+RTLNP;,,             N 97SUB !
$
 FUNCTION GHSERKK   200.00  -16112.929+389.624197*T-77.0571464*T*LN(T)
       +0.146211135*T**2-8.4949147E-05*T**3+243385*T**(-1);
       336.53  Y  -11122.441+192.586544*T-39.2885968*T*LN(T)
       +0.012167386*T**2-2.64387E-06*T**3+43251*T**(-1)+1.19223E+22*T**(-9);
      2200.00  N !
 FUNCTION GLIQKK    200.00  +2318.096-6.886859*T+GHSERKK-9.44E-19*T**7;
       336.53  Y  +2323.019-6.902217*T+GHSERKK-1.19223E+22*T**(-9);
      2200.00  N !
$ K(g)
 FUNCTION F11873T   298.15  +82666.7286-18.8597114*T-21.13652*T*LN(T)
       +3.263815E-04*T**2-4.88193833E-08*T**3+8623*T**(-1);
      2100.00  Y  +95214.8988-58.7763871*T-16.47469*T*LN(T)
       +1.8283925E-04*T**2-1.181286E-07*T**3-4900225.5*T**(-1);
      4500.00  Y  +330899.458-746.725542*T+65.78716*T*LN(T)
       -0.012648195*T**2+2.58849667E-07*T**3-1.323186E+08*T**(-1);
      7400.00  Y  -586517.642+917.252815*T-121.1246*T*LN(T)
       +0.0043326875*T**2-3.13419333E-08*T**3+7.14826E+08*T**(-1);
     10000.00  N !
$ K2(g)
 FUNCTION F11944T   298.15  +116830.132-35.2572172*T-31.24845*T*LN(T)
       -0.011272125*T**2+2.82333833E-06*T**3-67414.35*T**(-1);
       900.00  Y  +80568.4035+357.696336*T-88.60734*T*LN(T)
       +0.02938261*T**2-2.63023167E-06*T**3+4260576.5*T**(-1);
      2200.00  Y  +639659.157-2443.85825*T+272.9801*T*LN(T)
       -0.074798*T**2+3.01408333E-06*T**3-1.5813375E+08*T**(-1);
      3300.00  Y  -487725.534+1421.21034*T-199.1774*T*LN(T)
       +0.012645665*T**2-4.84245E-09*T**3+3.4436415E+08*T**(-1);
      4500.00  Y  -775041.605+2444.94874*T-324.4177*T*LN(T)
       +0.035652475*T**2-7.70021667E-07*T**3+4.5724375E+08*T**(-1);
      6000.00  N !
$ ------------------------------------------------------------------------------
$ Binary system
$
$ S. Zhang, C. Brubaker, C. Jiang, M. Yang, Y. Zhong, Q. Han, Z.-K. Liu,
$ Mater. Sci. Eng. A, 418, 161-71(2006).
$
$ Checked against paper.
$
 PAR  G(ION,K+1:F-1),,                  +F8603T
             +27196-24.04597701*T;,,                                  N 97SUB !
 PAR  L(ION,K+1:F-1,VA;0),,             +60393-37.934*T;,,            N 06Zha !
 PAR  L(ION,K+1:F-1,VA;1),,             +70355-55.971*T;,,            N 06Zha !
 PAR  L(ION,K+1:F-1,VA;2),,             +17864-10.259*T;,,            N 06Zha !
$
 PAR  G(KF_B1,K:F),,                    +F8603T;,,                    N 97SUB !
$
 PAR  G(GAS,KF),,                       +F8607T+RTLNP;,,              N 97SUB !
 PAR  G(GAS,K2F2),,                     +F8969T+RTLNP;,,              N 97SUB !
$
$ KF(s)
 FUNCTION F8603T    298.15  -583869.251+257.421863*T-47.79132*T*LN(T)
       -0.0046140735*T**2-6.56616E-07*T**3+84928.5*T**(-1);
       900.00  Y  -566044.319+135.998567*T-32.01124*T*LN(T)
       -0.005759505*T**2-1.993335E-06*T**3-2839890*T**(-1);
      1131.00  Y  -603118.731+438.402642*T-71.9648*T*LN(T);
      3000.00  N !
$ KF(g)
 FUNCTION F8607T    298.15  -340315.711+25.0251901*T-37.37184*T*LN(T)
       -2.8132725E-04*T**2-2.91284333E-08*T**3+104463.45*T**(-1);
      3000.00  Y  -326944.675+1.15316695*T-34.91058*T*LN(T)
       +8.48428E-05*T**2-8.13856667E-08*T**3-8165960*T**(-1);
      5500.00  Y  +319784.354-1562.93027*T+147.4589*T*LN(T)
       -0.022888445*T**2+4.63688833E-07*T**3-4.4064555E+08*T**(-1);
      6000.00  N !
$ K2F2(g)
 FUNCTION F8969T    298.15  -888835.424+238.243837*T-83.00136*T*LN(T)
       -5.738545E-05*T**2+3.83906333E-09*T**3+200188.5*T**(-1);
      3000.00  Y  -889110.301+239.74079*T-83.19842*T*LN(T)
       +9.0797E-06*T**2-2.70285E-10*T**3+290156.2*T**(-1);
      6000.00  N !
$ ------------------------------------------------------------------------------
$
$
 LIST-OF-REFERENCE
 NUMBER  SOURCE
  Null   'Unknown source'
  Same   'Same or similar interaction as in the corresponding stable phase'
  REFLAV 'Laves phase convention: G(LAVES,X:X)=+3*GHSERXX+15000'
  91Din  'A.T. Dinsdale, Calphad, 15, 317-425(1991).'
  97SUB  'SGTE substance database, version 1997'
  00SUB  'SGTE substance database, version 2000'
  06Zha  'S. Zhang, C. Brubaker, C. Jiang, M. Yang, Y. Zhong, Q. Han, Z.-K. Liu,
          Mater. Sci. Eng. A, 418, 161-71(2006); K-F'
!

File: data/databases/sgte-binary/KNa-06Zha.tdb
$
$ Database for K-Na from S. Zhang et al. 2006.
$
$ S. Zhang, C. Brubaker, C. Jiang, M. Yang, Y. Zhong, Q. Han, Z.-K. Liu,
$ Mater. Sci. Eng. A, 418, 161-71(2006).
$
$ Dataset created 2018.10.14 by Bengt Hallstedt.
$ 2021.01.17: Modified for use with GES6.
$
$ ------------------------------------------------------------------------------
 TEMP-LIM 298.15 6000.00 !
$
$ELEMENT NAME  REF. STATE               ATOMIC MASS H298-H0    S298    !
$
 ELEMENT VA   VACUUM                      0.0          0.0      0.0    !
 ELEMENT K    BCC_A2                     39.0983    7088.      64.68   ! 
 ELEMENT NA   BCC_A2                     22.98977   6460.      51.3000 ! 
$ ------------------------------------------------------------------------------
$ Phase definitions
$
 PHASE LIQUID:L % 1 1 !
 CONST LIQUID:L : K NA : !
$
$ Fcc (cF4, Fm-3m) and MeX (cF8, Fm-3m)
$
 PHASE FCC_A1 %A 2 1 1 !
 CONST FCC_A1 : K NA : VA : !
$
$ Bcc (cI2, Im-3m)
$
 PHASE BCC_A2 %B 2 1 3 !
 CONST BCC_A2 : K NA : VA : !
$
$ Hcp (hP2, P6_3/mmc) and Me2X (NiAs-type, hP4, P6_3/mmc, B8_1)
$
 PHASE HCP_A3 % 2 1 0.5 !
 CONST HCP_A3 : K NA : VA : !
$
$ Prototype MgZn2 (hP12, P6_3/mmc)
$
 PHASE KNA2_C14 % 2 1 2 !
 CONST KNA2_C14 : K : NA : !
$ ------------------------------------------------------------------------------
$ Defaults
$
 DEFINE-SYSTEM-DEFAULT ELEMENT 2 !
 DEFAULT-COM DEFINE_SYSTEM_ELEMENT VA !
 TYPE-DEF % SEQ * !
 TYPE-DEF A GES AMEND_PHASE_DESCRIPTION @ MAGNETIC -3 0.28 !
 TYPE-DEF B GES AMEND_PHASE_DESCRIPTION @ MAGNETIC -1 0.4 !
 FUNCTION ZERO      298.15  0;                                         6000 N !
 FUNCTION UN_ASS    298.15  0;                                         6000 N !
$ ------------------------------------------------------------------------------
$ Element data
$ ------------------------------------------------------------------------------
$ K
$
 PAR  G(BCC_A2,K:VA)            200.00  +GHSERKK;                2200 N 91Din !
 PAR  G(HCP_A3,K:VA)            200.00  +GHSERKK+50+2*T;         2200 N 91Din !
 PAR  G(FCC_A1,K:VA)            200.00  +GHSERKK+50+1.3*T;       2200 N 91Din !
 PAR  G(LIQUID,K)               200.00  +GLIQKK;                 2200 N 91Din !
$
 FUNCTION GHSERKK   200.00  -16112.929+389.624197*T-77.0571464*T*LN(T)
       +0.146211135*T**2-8.4949147E-05*T**3+243385*T**(-1);
       336.53  Y  -11122.441+192.586544*T-39.2885968*T*LN(T)
       +0.012167386*T**2-2.64387E-06*T**3+43251*T**(-1)+1.19223E+22*T**(-9);
      2200.00  N !
 FUNCTION GLIQKK    200.00  +2318.096-6.886859*T+GHSERKK-9.44E-19*T**7;
       336.53  Y  +2323.019-6.902217*T+GHSERKK-1.19223E+22*T**(-9);
      2200.00  N !
$ ------------------------------------------------------------------------------
$ Na
$
 PAR  G(BCC_A2,NA:VA)           200.00  +GHSERNA;                2300 N 91Din !
 PAR  G(HCP_A3,NA:VA)           200.00  +GHSERNA-104+2*T;        2300 N 91Din !
 PAR  G(FCC_A1,NA:VA)           200.00  +GHSERNA-50+1.3*T;       2300 N 91Din !
 PAR  G(LIQUID,NA)              200.00  +GLIQNA;                 2300 N 91Din !
$
 FUNCTION GHSERNA   200.00  -11989.434+260.548732*T-51.0393608*T*LN(T)
       +0.072306633*T**2-4.3638283E-05*T**3+132154*T**(-1);
       370.87  Y  -11009.884+199.619999*T-38.1198801*T*LN(T)
       +0.009745854*T**2-1.70664E-06*T**3+34342*T**(-1)+1.65071E+23*T**(-9);
      2300.00  N !
 FUNCTION GLIQNA    200.00  +2581.02-6.95218*T+GHSERNA-2.76132E-18*T**7;
       370.87  Y  +2609.444-7.032656*T+GHSERNA-1.65071E+23*T**(-9);
      2300.00  N !
$ ------------------------------------------------------------------------------
$ Binary system
$
$ S. Zhang, C. Brubaker, C. Jiang, M. Yang, Y. Zhong, Q. Han, Z.-K. Liu,
$ Mater. Sci. Eng. A, 418, 161-71(2006).
$
$ Checked against paper. Checked at 6000 K.
$
 PAR  L(LIQUID,K,NA;0),,                +2916-0.517*T;,,              N 06Zha !
 PAR  L(LIQUID,K,NA;1),,                -766+1.044*T;,,               N 06Zha !
$
 PAR  L(BCC_A2,K,NA:VA;0),,             +11445-10.037*T;,,            N 06Zha !
 PAR  L(BCC_A2,K,NA:VA;1),,             -1595-2.336*T;,,              N 06Zha !
$
 PAR  G(KNA2_C14,K:NA),,                +GHSERKK+2*GHSERNA
             -1949+3.866*T;,,                                         N 06Zha !
$
$ Metastable
$
 PAR  L(FCC_A1,K,NA:VA;0),,             +11445-10.037*T;,,            N Same !
 PAR  L(FCC_A1,K,NA:VA;1),,             -1595-2.336*T;,,              N Same !
$
 PAR  L(HCP_A3,K,NA:VA;0),,             +11445-10.037*T;,,            N Same !
 PAR  L(HCP_A3,K,NA:VA;1),,             -1595-2.336*T;,,              N Same !
$ ------------------------------------------------------------------------------
$
$
 LIST-OF-REFERENCE
 NUMBER  SOURCE
  Null   'Unknown source'
  Same   'Same or similar interaction as in the corresponding stable phase'
  REFLAV 'Laves phase convention: G(LAVES,X:X)=+3*GHSERXX+15000'
  COST   'COST 507 database'
  91Din  'A.T. Dinsdale, Calphad, 15, 317-425(1991).'
  06Zha  'S. Zhang, C. Brubaker, C. Jiang, M. Yang, Y. Zhong, Q. Han, Z.-K. Liu,
          Mater. Sci. Eng. A, 418, 161-71(2006); K-Na'
!

File: data/databases/sgte-binary/KNa-11Ren.tdb
$
$ Database for K-Na from X. Ren et al. 2011
$
$ X. Ren, C. Li, Z. Du, C. Guo, Calphad, 35, 446-54(2011).
$
$ Dataset created 2011.09.18 by Bengt Hallstedt.
$ 2021.01.17: Modified for use with GES6.
$
$ ------------------------------------------------------------------------------
 TEMP-LIM 298.15 6000.00 !
$
$ELEMENT NAME  REF. STATE               ATOMIC MASS H298-H0    S298    !
$
 ELEMENT VA   VACUUM                      0.0          0.0      0.0    !
 ELEMENT K    BCC_A2                     39.0983    7088.      64.68   ! 
 ELEMENT NA   BCC_A2                     22.98977   6460.      51.3000 ! 
$ ------------------------------------------------------------------------------
$ Phase definitions
$
 PHASE LIQUID:L % 1 1 !
 CONST LIQUID:L : K NA : !
$
$ Fcc (cF4, Fm-3m) and MeX (cF8, Fm-3m)
$
 PHASE FCC_A1 %A 2 1 1 !
 CONST FCC_A1 : K NA : VA : !
$
$ Bcc (cI2, Im-3m)
$
 PHASE BCC_A2 %B 2 1 3 !
 CONST BCC_A2 : K NA : VA : !
$
$ Hcp (hP2, P6_3/mmc) and Me2X (NiAs-type, hP4, P6_3/mmc, B8_1)
$
 PHASE HCP_A3 % 2 1 0.5 !
 CONST HCP_A3 : K NA : VA : !
$
$ Prototype MgZn2 (hP12, P6_3/mmc)
$
 PHASE KNA2_C14 % 2 1 2 !
 CONST KNA2_C14 : K : NA : !
$ ------------------------------------------------------------------------------
$ Defaults
$
 DEFINE-SYSTEM-DEFAULT ELEMENT 2 !
 DEFAULT-COM DEFINE_SYSTEM_ELEMENT VA !
 TYPE-DEF % SEQ * !
 TYPE-DEF A GES AMEND_PHASE_DESCRIPTION @ MAGNETIC -3 0.28 !
 TYPE-DEF B GES AMEND_PHASE_DESCRIPTION @ MAGNETIC -1 0.4 !
 FUNCTION ZERO      298.15  0;                                         6000 N !
 FUNCTION UN_ASS    298.15  0;                                         6000 N !
$ ------------------------------------------------------------------------------
$ Element data
$ ------------------------------------------------------------------------------
$ K
$
 PAR  G(BCC_A2,K:VA)            200.00  +GHSERKK;                2200 N 91Din !
 PAR  G(HCP_A3,K:VA)            200.00  +GHSERKK+50+2*T;         2200 N 91Din !
 PAR  G(FCC_A1,K:VA)            200.00  +GHSERKK+50+1.3*T;       2200 N 91Din !
 PAR  G(LIQUID,K)               200.00  +GLIQKK;                 2200 N 91Din !
$
 FUNCTION GHSERKK   200.00  -16112.929+389.624197*T-77.0571464*T*LN(T)
       +0.146211135*T**2-8.4949147E-05*T**3+243385*T**(-1);
       336.53  Y  -11122.441+192.586544*T-39.2885968*T*LN(T)
       +0.012167386*T**2-2.64387E-06*T**3+43251*T**(-1)+1.19223E+22*T**(-9);
      2200.00  N !
 FUNCTION GLIQKK    200.00  +2318.096-6.886859*T+GHSERKK-9.44E-19*T**7;
       336.53  Y  +2323.019-6.902217*T+GHSERKK-1.19223E+22*T**(-9);
      2200.00  N !
$ ------------------------------------------------------------------------------
$ Na
$
 PAR  G(BCC_A2,NA:VA)           200.00  +GHSERNA;                2300 N 91Din !
 PAR  G(HCP_A3,NA:VA)           200.00  +GHSERNA-104+2*T;        2300 N 91Din !
 PAR  G(FCC_A1,NA:VA)           200.00  +GHSERNA-50+1.3*T;       2300 N 91Din !
 PAR  G(LIQUID,NA)              200.00  +GLIQNA;                 2300 N 91Din !
$
 FUNCTION GHSERNA   200.00  -11989.434+260.548732*T-51.0393608*T*LN(T)
       +0.072306633*T**2-4.3638283E-05*T**3+132154*T**(-1);
       370.87  Y  -11009.884+199.619999*T-38.1198801*T*LN(T)
       +0.009745854*T**2-1.70664E-06*T**3+34342*T**(-1)+1.65071E+23*T**(-9);
      2300.00  N !
 FUNCTION GLIQNA    200.00  +2581.02-6.95218*T+GHSERNA-2.76132E-18*T**7;
       370.87  Y  +2609.444-7.032656*T+GHSERNA-1.65071E+23*T**(-9);
      2300.00  N !
$ ------------------------------------------------------------------------------
$ Binary system
$
$ X. Ren, C. Li, Z. Du, C. Guo, Calphad, 35, 446-54(2011).
$
$ Checked against paper and author's tdb. Checked at 6000 K.
$
 PAR  L(LIQUID,K,NA;0),,                +2938.543+0.413*T;,,          N 11Ren !
 PAR  L(LIQUID,K,NA;1),,                -748.741+1.432*T;,,           N 11Ren !
 PAR  L(LIQUID,K,NA;2),,                +240.989-1.304*T;,,           N 11Ren !
$
 PAR  L(BCC_A2,K,NA:VA;0),,             +11799.512-10.004*T;,,        N 11Ren !
 PAR  L(BCC_A2,K,NA:VA;1),,             -1298.161-1*T;,,              N 11Ren !
$
 PAR  G(KNA2_C14,K:NA),,                +GHSERKK+2*GHSERNA
             +30.378-2.763*T;,,                                       N 11Ren !
$
$ Metastable
$
 PAR  L(FCC_A1,K,NA:VA;0),,             +11000-6.1*T;,,               N Same !
 PAR  L(FCC_A1,K,NA:VA;1),,             -1295.722-3*T;,,              N Same !
$
 PAR  L(HCP_A3,K,NA:VA;0),,             +11000-6.1*T;,,               N Same !
 PAR  L(HCP_A3,K,NA:VA;1),,             -1295.722-3*T;,,              N Same !
$ ------------------------------------------------------------------------------
$
$
 LIST-OF-REFERENCE
 NUMBER  SOURCE
  Null   'Unknown source'
  Same   'Same or similar interaction as in the corresponding stable phase'
  REFLAV 'Laves phase convention: G(LAVES,X:X)=+3*GHSERXX+15000'
  COST   'COST 507 database'
  91Din  'A.T. Dinsdale, Calphad, 15, 317-425(1991).'
  11Ren  'X. Ren, C. Li, Z. Du, C. Guo, Calphad, 35, 446-54(2011); K-Na'
!

File: data/databases/sgte-binary/KRb-11Ren.tdb
$
$ Database for K-Rb from X. Ren et al. 2011
$
$ X. Ren, C. Li, Z. Du, C. Guo, Calphad, 35, 446-54(2011).
$
$ Dataset created 2011.09.18 by Bengt Hallstedt.
$ 2021.01.17: Modified for use with GES6.
$
$ ------------------------------------------------------------------------------
 TEMP-LIM 298.15 6000.00 !
$
$ELEMENT NAME  REF. STATE               ATOMIC MASS H298-H0    S298    !
$
 ELEMENT VA   VACUUM                      0.0          0.0      0.0    !
 ELEMENT K    BCC_A2                     39.0983    7088.      64.68   ! 
 ELEMENT RB   BCC_A2                     85.4678    7489.      76.78   ! 
$ ------------------------------------------------------------------------------
$ Phase definitions
$
 PHASE LIQUID:L % 1 1 !
 CONST LIQUID:L : K RB : !
$
$ Fcc (cF4, Fm-3m) and MeX (cF8, Fm-3m)
$
 PHASE FCC_A1 %A 2 1 1 !
 CONST FCC_A1 : K RB : VA : !
$
$ Bcc (cI2, Im-3m)
$
 PHASE BCC_A2 %B 2 1 3 !
 CONST BCC_A2 : K RB : VA : !
$
$ Hcp (hP2, P6_3/mmc) and Me2X (NiAs-type, hP4, P6_3/mmc, B8_1)
$
 PHASE HCP_A3 % 2 1 0.5 !
 CONST HCP_A3 : K RB : VA : !
$ ------------------------------------------------------------------------------
$ Defaults
$
 DEFINE-SYSTEM-DEFAULT ELEMENT 2 !
 DEFAULT-COM DEFINE_SYSTEM_ELEMENT VA !
 TYPE-DEF % SEQ * !
 TYPE-DEF A GES AMEND_PHASE_DESCRIPTION @ MAGNETIC -3 0.28 !
 TYPE-DEF B GES AMEND_PHASE_DESCRIPTION @ MAGNETIC -1 0.4 !
 FUNCTION ZERO      298.15  0;                                         6000 N !
 FUNCTION UN_ASS    298.15  0;                                         6000 N !
$ ------------------------------------------------------------------------------
$ Element data
$ ------------------------------------------------------------------------------
$ K
$
 PAR  G(BCC_A2,K:VA)            200.00  +GHSERKK;                2200 N 91Din !
 PAR  G(HCP_A3,K:VA)            200.00  +GHSERKK+50+2*T;         2200 N 91Din !
 PAR  G(FCC_A1,K:VA)            200.00  +GHSERKK+50+1.3*T;       2200 N 91Din !
 PAR  G(LIQUID,K)               200.00  +GLIQKK;                 2200 N 91Din !
$
 FUNCTION GHSERKK   200.00  -16112.929+389.624197*T-77.0571464*T*LN(T)
       +0.146211135*T**2-8.4949147E-05*T**3+243385*T**(-1);
       336.53  Y  -11122.441+192.586544*T-39.2885968*T*LN(T)
       +0.012167386*T**2-2.64387E-06*T**3+43251*T**(-1)+1.19223E+22*T**(-9);
      2200.00  N !
 FUNCTION GLIQKK    200.00  +2318.096-6.886859*T+GHSERKK-9.44E-19*T**7;
       336.53  Y  +2323.019-6.902217*T+GHSERKK-1.19223E+22*T**(-9);
      2200.00  N !
$ ------------------------------------------------------------------------------
$ Rb
$
 PAR  G(BCC_A2,RB:VA)           200.00  +GHSERRB;                2100 N 91Din !
 PAR  G(HCP_A3,RB:VA)           200.00  +GHSERRB+200+2*T;        2100 N 91Din !
 PAR  G(FCC_A1,RB:VA)           200.00  +GHSERRB+200+1.3*T;      2100 N 91Din !
 PAR  G(LIQUID,RB)              200.00  +GLIQRB;                 2100 N 91Din !
$
 FUNCTION GHSERRB   200.00  -21669.733+583.580988*T-115.282589*T*LN(T)
       +0.26277612*T**2-1.52236932E-04*T**3+385754*T**(-1);
       312.46  Y  -7823.397+117.050578*T-29.1775424*T*LN(T)
       +4.12369E-04*T**2-4.6822E-07*T**3-126310*T**(-1)-5.55029E+22*T**(-9);
       900.00  Y  -39488.142+450.974149*T-77.7006456*T*LN(T)
       +0.033795632*T**2-4.829082E-06*T**3+3778006*T**(-1)-5.55029E+22*T**(-9);
      1600.00  Y  -159742.511+1287.78947*T-191.262774*T*LN(T)
       +0.08161687*T**2-8.61653E-06*T**3+27738456*T**(-1)-5.55029E+22*T**(-9);
      2100.00  N !
 FUNCTION GLIQRB    200.00  +2217.552-7.110486*T+GHSERRB+1.44078E-17*T**7;
       312.46  Y  +2172.865-6.960316*T+GHSERRB+5.55029E+22*T**(-9);
      2100.00  N !
$ ------------------------------------------------------------------------------
$ Binary system
$
$ X. Ren, C. Li, Z. Du, C. Guo, Calphad, 35, 446-54(2011).
$
$ Checked against paper and author's tdb. Checked at 6000 K.
$
 PAR  L(LIQUID,K,RB;0),,                +501.2-0.831*T;,,             N 11Ren !
 PAR  L(LIQUID,K,RB;1),,                +9.789-0.728*T;,,             N 11Ren !
 PAR  L(LIQUID,K,RB;2),,                +56.082-0.16*T;,,             N 11Ren !
$
 PAR  L(BCC_A2,K,RB:VA;0),,             +917.318-0.764*T;,,           N 11Ren !
 PAR  L(BCC_A2,K,RB:VA;1),,             -53.585-0.349*T;,,            N 11Ren !
$
$ Metastable
$
 PAR  L(FCC_A1,K,RB:VA;0),,             +917.318-0.764*T;,,           N Same !
 PAR  L(FCC_A1,K,RB:VA;1),,             -53.585-0.349*T;,,            N Same !
$
 PAR  L(HCP_A3,K,RB:VA;0),,             +917.318-0.764*T;,,           N Same !
 PAR  L(HCP_A3,K,RB:VA;1),,             -53.585-0.349*T;,,            N Same !
$ ------------------------------------------------------------------------------
$
$
 LIST-OF-REFERENCE
 NUMBER  SOURCE
  Null   'Unknown source'
  Same   'Same or similar interaction as in the corresponding stable phase'
  REFLAV 'Laves phase convention: G(LAVES,X:X)=+3*GHSERXX+15000'
  COST   'COST 507 database'
  91Din  'A.T. Dinsdale, Calphad, 15, 317-425(1991).'
  11Ren  'X. Ren, C. Li, Z. Du, C. Guo, Calphad, 35, 446-54(2011); K-Rb'
!

File: data/databases/sgte-binary/KRb-85Pot-LB.tdb
$
$ Database for K-Rb from P.E. Potter and M.H. Rand 1985 (included in LB Vol. 3)
$
$ P.E. Potter, M.H. Rand, in: Handbook of Thermodynamic and Transport
$ Properties of Alkali Metals, R.W. Ohse (Ed.), Blackwell Sci. Publ., 1985.	
$
$ Dataset created 2016.02.27 by Bengt Hallstedt.
$ 2021.01.17: Modified for use with GES6.
$
$ ------------------------------------------------------------------------------
 TEMP-LIM 298.15 6000.00 !
$
$ELEMENT NAME  REF. STATE               ATOMIC MASS H298-H0    S298    !
$
 ELEMENT VA   VACUUM                      0.0          0.0      0.0    !
 ELEMENT K    BCC_A2                     39.0983    7088.      64.68   ! 
 ELEMENT RB   BCC_A2                     85.4678    7489.      76.78   ! 
$ ------------------------------------------------------------------------------
$ Phase definitions
$
 PHASE LIQUID:L % 1 1 !
 CONST LIQUID:L : K RB : !
$
$ Fcc (cF4, Fm-3m) and MeX (cF8, Fm-3m)
$
 PHASE FCC_A1 %A 2 1 1 !
 CONST FCC_A1 : K RB : VA : !
$
$ Bcc (cI2, Im-3m)
$
 PHASE BCC_A2 %B 2 1 3 !
 CONST BCC_A2 : K RB : VA : !
$
$ Hcp (hP2, P6_3/mmc) and Me2X (NiAs-type, hP4, P6_3/mmc, B8_1)
$
 PHASE HCP_A3 % 2 1 0.5 !
 CONST HCP_A3 : K RB : VA : !
$ ------------------------------------------------------------------------------
$ Defaults
$
 DEFINE-SYSTEM-DEFAULT ELEMENT 2 !
 DEFAULT-COM DEFINE_SYSTEM_ELEMENT VA !
 TYPE-DEF % SEQ * !
 TYPE-DEF A GES AMEND_PHASE_DESCRIPTION @ MAGNETIC -3 0.28 !
 TYPE-DEF B GES AMEND_PHASE_DESCRIPTION @ MAGNETIC -1 0.4 !
 FUNCTION ZERO      298.15  0;                                         6000 N !
 FUNCTION UN_ASS    298.15  0;                                         6000 N !
 FUNCTION R         298.15  +8.31451;                                  6000 N !
$ ------------------------------------------------------------------------------
$ Element data
$ ------------------------------------------------------------------------------
$ K
$
 PAR  G(BCC_A2,K:VA)            200.00  +GHSERKK;                2200 N 91Din !
 PAR  G(HCP_A3,K:VA)            200.00  +GHSERKK+50+2*T;         2200 N 91Din !
 PAR  G(FCC_A1,K:VA)            200.00  +GHSERKK+50+1.3*T;       2200 N 91Din !
 PAR  G(LIQUID,K)               200.00  +GLIQKK;                 2200 N 91Din !
$
 FUNCTION GHSERKK   200.00  -16112.929+389.624197*T-77.0571464*T*LN(T)
       +0.146211135*T**2-8.4949147E-05*T**3+243385*T**(-1);
       336.53  Y  -11122.441+192.586544*T-39.2885968*T*LN(T)
       +0.012167386*T**2-2.64387E-06*T**3+43251*T**(-1)+1.19223E+22*T**(-9);
      2200.00  N !
 FUNCTION GLIQKK    200.00  +2318.096-6.886859*T+GHSERKK-9.44E-19*T**7;
       336.53  Y  +2323.019-6.902217*T+GHSERKK-1.19223E+22*T**(-9);
      2200.00  N !
$ ------------------------------------------------------------------------------
$ Rb
$
 PAR  G(BCC_A2,RB:VA)           200.00  +GHSERRB;                2100 N 91Din !
 PAR  G(HCP_A3,RB:VA)           200.00  +GHSERRB+200+2*T;        2100 N 91Din !
 PAR  G(FCC_A1,RB:VA)           200.00  +GHSERRB+200+1.3*T;      2100 N 91Din !
 PAR  G(LIQUID,RB)              200.00  +GLIQRB;                 2100 N 91Din !
$
 FUNCTION GHSERRB   200.00  -21669.733+583.580988*T-115.282589*T*LN(T)
       +0.26277612*T**2-1.52236932E-04*T**3+385754*T**(-1);
       312.46  Y  -7823.397+117.050578*T-29.1775424*T*LN(T)
       +4.12369E-04*T**2-4.6822E-07*T**3-126310*T**(-1)-5.55029E+22*T**(-9);
       900.00  Y  -39488.142+450.974149*T-77.7006456*T*LN(T)
       +0.033795632*T**2-4.829082E-06*T**3+3778006*T**(-1)-5.55029E+22*T**(-9);
      1600.00  Y  -159742.511+1287.78947*T-191.262774*T*LN(T)
       +0.08161687*T**2-8.61653E-06*T**3+27738456*T**(-1)-5.55029E+22*T**(-9);
      2100.00  N !
 FUNCTION GLIQRB    200.00  +2217.552-7.110486*T+GHSERRB+1.44078E-17*T**7;
       312.46  Y  +2172.865-6.960316*T+GHSERRB+5.55029E+22*T**(-9);
      2100.00  N !
$ ------------------------------------------------------------------------------
$ Binary system
$
$ From P.E. Potter and M.H. Rand 1985 (included in LB Vol. 3)
$
$ P.E. Potter, M.H. Rand, in: Handbook of Thermodynamic and Transport
$ Properties of Alkali Metals, R.W. Ohse (Ed.), Blackwell Sci. Publ., 1985.	
$
$ Checked against LB. Checked at 6000 K.
$
 PAR  L(LIQUID,K,RB;0),,                +512.41+4.50132*T;,,          N 85Pot !
$
 PAR  L(BCC_A2,K,RB:VA;0),,             +164.39+7.01773*T;,,          N 85Pot !
$
$ Metastable
$
 PAR  L(FCC_A1,K,RB:VA;0),,             +164.39+7.01773*T;,,          N Same !
 PAR  L(HCP_A3,K,RB:VA;0),,             +164.39+7.01773*T;,,          N Same !
$ ------------------------------------------------------------------------------
$
 ASSESSED_SYSTEM
  K-RB(TDB -* +LIQUID +BCC_A2 ;P3 TMM:200/500 STP:.01/500/-2) !
$
$
 LIST-OF-REFERENCE
 NUMBER  SOURCE
  Null   'Unknown source'
  Same   'Same or similar interaction as in the corresponding stable phase'
  REFLAV 'Laves phase convention: G(LAVES,X:X)=+3*GHSERXX+15000'
  COST   'COST 507 database'
  85Pot  'P.E. Potter, M.H. Rand, in: Handbook of Thermodynamic and Transport
          Properties of Alkali Metals, R.W. Ohse (Ed.),
          Blackwell Sci. Publ., 1985; K-Rb'
  91Din  'A.T. Dinsdale, Calphad, 15, 317-425(1991).'
!

File: data/databases/sgte-binary/KSb-13Liu.tdb
$
$ Database for K-Sb from Y. Liu et al. 2013.
$
$ Y. Liu, J. Xu, Z. Kang, J. Wang, Thermochim. Acta, 569, 119-26(2013).
$
$ Dataset created 2018.10.14 by Bengt Hallstedt.
$ 2021.01.17: Modified for use with GES6.
$
$ Invariant equiiibria differ by up to 6 K. Parameter rounding errors?
$
$ ------------------------------------------------------------------------------
 TEMP-LIM 298.15 6000.00 !
$
$ELEMENT NAME  REF. STATE               ATOMIC MASS H298-H0    S298    !
$
 ELEMENT VA   VACUUM                      0.0          0.0      0.0    ! 
 ELEMENT K    BCC_A2                     39.0983    7088.      64.68   ! 
 ELEMENT SB   RHOMBOHEDRAL_A7           121.75      5870.152   45.5219 ! 
$ ------------------------------------------------------------------------------
$ Species
$
 SPECIE  K3SB                               K3SB1 !
$ ------------------------------------------------------------------------------
$ Phase definitions
$
 PHASE LIQUID:L % 1 1 !
 CONST LIQUID:L : K K3SB SB : !
$
$ Fcc (cF4, Fm-3m) and MeX (cF8, Fm-3m)
$
 PHASE FCC_A1 %A 2 1 1 !
 CONST FCC_A1 : K SB : VA : !
$
$ Bcc (cI2, Im-3m)
$
 PHASE BCC_A2 %B 2 1 3 !
 CONST BCC_A2 : K% SB : VA : !
$
$ Hcp (hP2, P6_3/mmc) and Me2X (NiAs-type, hP4, P6_3/mmc, B8_1)
$
 PHASE HCP_A3 %A 2 1 0.5 !
 CONST HCP_A3 : K SB : VA : !
$
$ Prototype alpha-As (hR2, R-3m)
$
 PHASE RHOMBOHEDRAL_A7 % 1 1 !
 CONST RHOMBOHEDRAL_A7 : SB : !
$
$ Prototype Na3As (hP8, P6_3/mmc)
$
 PHASE K3SB_D018 % 2 3 1 !
 CONST K3SB_D018 : K : SB : !
$
$ Prototype Rb5As4 (mC20, C2/m)
$
 PHASE K5SB4 % 2 5 4 !
 CONST K5SB4 : K : SB : !
$
$ Prototype LiAs (mP16, P2_1/c)
$
 PHASE KSB % 2 1 1 !
 CONST KSB : K : SB : !
$
$ Prototype KSb2 (mC12, C2/m)
$
 PHASE KSB2 % 2 1 2 !
 CONST KSB2 : K : SB : !
$ ------------------------------------------------------------------------------
$ Defaults
$
 DEFINE-SYSTEM-DEFAULT ELEMENT 2 !
 DEFAULT-COM DEFINE_SYSTEM_ELEMENT VA !
 TYPE-DEF % SEQ * !
 TYPE-DEF A GES AMEND_PHASE_DESCRIPTION @ MAGNETIC -3 0.28 !
 TYPE-DEF B GES AMEND_PHASE_DESCRIPTION @ MAGNETIC -1 0.4 !
 FUNCTION ZERO      298.15  0;                                         6000 N !
 FUNCTION UN_ASS    298.15  0;                                         6000 N !
 FUNCTION R         298.15  +8.31451;                                  6000 N !
$ ------------------------------------------------------------------------------
$ Element data
$ ------------------------------------------------------------------------------
$ K
$
 PAR  G(BCC_A2,K:VA)            200.00  +GHSERKK;                2200 N 91Din !
 PAR  G(HCP_A3,K:VA)            200.00  +GHSERKK+50+2*T;         2200 N 91Din !
 PAR  G(FCC_A1,K:VA)            200.00  +GHSERKK+50+1.3*T;       2200 N 91Din !
 PAR  G(LIQUID,K)               200.00  +GLIQKK;                 2200 N 91Din !
$
 FUNCTION GHSERKK   200.00  -16112.929+389.624197*T-77.0571464*T*LN(T)
       +0.146211135*T**2-8.4949147E-05*T**3+243385*T**(-1);
       336.53  Y  -11122.441+192.586544*T-39.2885968*T*LN(T)
       +0.012167386*T**2-2.64387E-06*T**3+43251*T**(-1)+1.19223E+22*T**(-9);
      2200.00  N !
 FUNCTION GLIQKK    200.00  +2318.096-6.886859*T+GHSERKK-9.44E-19*T**7;
       336.53  Y  +2323.019-6.902217*T+GHSERKK-1.19223E+22*T**(-9);
      2200.00  N !
$ ------------------------------------------------------------------------------
$ Sb
$
$ BCT_A5 revised in unary 3.0
$
$ BCT_A5 the value from 91Din is used in LBall-v7+fun.tdb.
$ BCT_A5 the value from 96SGUN is used in SGSOL 5.0.
$ It is only needed in Sb-Sn.
$
 PAR  G(RHOMBOHEDRAL_A7,SB),,           +GHSERSB;                2000 N 91Din !
 PAR  G(FCC_A1,SB:VA),,                 +GHSERSB+19874-13.7*T;   2000 N 91Din !
 PAR  G(BCC_A2,SB:VA),,                 +GHSERSB+19874-15.1*T;   2000 N 91Din !
 PAR  G(HCP_A3,SB:VA),,                 +GHSERSB+19874-13*T;     2000 N 91Din !
$PAR  G(BCT_A5,SB),,                    +GHSERSB+13000-8*T;      2000 N 96SGUN !
$PAR  G(BCT_A5,SB),,                    +GHSERSB+1000;           2000 N 91Din !
 PAR  G(LIQUID,SB),,                    +GLIQSB;                 2000 N 91Din !
$
 FUNCTION GHSERSB   298.15  -9242.858+156.154689*T-30.5130752*T*LN(T)
       +0.007748768*T**2-3.003415E-06*T**3+100625*T**(-1);
       903.78  Y  -11738.83+169.485872*T-31.38*T*LN(T)+1.616849E+27*T**(-9);
      2000.00  N !
 FUNCTION GLIQSB    298.15  +19822.328-21.923164*T+GHSERSB-1.74847E-20*T**7;
       903.78  Y  +8175.359+147.455986*T-31.38*T*LN(T);
      2000.00  N !
$ ------------------------------------------------------------------------------
$ Binary system
$
$ Y. Liu, J. Xu, Z. Kang, J. Wang, Thermochim. Acta, 569, 119-26(2013).
$
$ Checked against paper. Checked at 6000 K.
$
$ Invariant equiiibria differ by up to 6 K. Parameter rounding errors?
$
 PAR  G(LIQUID,K3SB),,                  +3*GLIQKK+GLIQSB
             -230000+69*T;,,                                          N 13Liu !
 PAR  L(LIQUID,K,K3SB;0),,              +16000+2*T;,,                 N 13Liu !
 PAR  L(LIQUID,K,K3SB;2),,              +4500;,,                      N 13Liu !
 PAR  L(LIQUID,K3SB,SB;0),,             -60000-6*T;,,                 N 13Liu !
 PAR  L(LIQUID,K3SB,SB;1),,             +42000;,,                     N 13Liu !
$
 PAR  L(BCC_A2,K,SB:VA;0),,             +UN_ASS;,,                    N !
$
 PAR  G(K3SB_D018,K:SB),,               +3*GHSERKK+GHSERSB
             -228000+48.7*T;,,                                        N 13Liu !
 PAR  G(K5SB4,K:SB),,                   +5*GHSERKK+4*GHSERSB
             -412000+33.2*T;,,                                        N 13Liu !
 PAR  G(KSB,K:SB),,                     +GHSERKK+GHSERSB
             -85000+3.35*T;,,                                         N 13Liu !
 PAR  G(KSB2,K:SB),,                    +GHSERKK+2*GHSERSB
             -96000+18*T;,,                                           N 13Liu !
$ ------------------------------------------------------------------------------
$
$
 LIST-OF-REFERENCE
 NUMBER  SOURCE
  Null   'Unknown source'
  Same   'Same or similar interaction as in the corresponding stable phase'
  COST   'COST 507 database'
  91Din  'A.T. Dinsdale, Calphad, 15, 317-425(1991).'
  96SGUN 'SGTE unary database V.3.0, 1996.'
  13Liu  'Y. Liu, J. Xu, Z. Kang, J. Wang,
          Thermochim. Acta, 569, 119-26(2013); K-Sb'
!
