Repository: orchid-calphad/orchid-project.org

# orchid-project.org

Website and released data of **ORCHID** (Open Repository for CALPHAD Hypotheses, Intelligence, and Discovery),
served by GitHub Pages at https://orchid-project.org. Releases are archived on Zenodo (one DOI per version).

- `index.html`, `catalog/`, `best-practices.html` — static, self-contained pages (generated in the ORCHID tooling).
- `data/` — released data: catalog, redistributable TDB files, convex hulls. Licences: `data/LICENSES.md`, `data/NOTICE.md`.
- `llms.txt`, `data/croissant.json`, `CITATION.cff`, `.zenodo.json` — machine-readable metadata.

Only data with clear redistribution rights are published.

File: data/databases/sgte-binary/KTe-14Che.tdb
$
$ Database for K-Te from Y. Chen et al. 2014.
$
$ Y. Chen, Y. Liu, M. Chu, L. Wang, J. Alloys Compd., 588, 605-10(2014).
$
$ Dataset created 2018.10.20 by Bengt Hallstedt.
$ 2021.01.17: Modified for use with GES6.
$
$ Associate liquid with two associates; K2Te and K2Te3. The K2Te3 associate
$ makes no sense.
$
$ Temperature dependence for compounds probably too large.
$
$ ------------------------------------------------------------------------------
 TEMP-LIM 298.15 6000.00 !
$
$ELEMENT NAME  REF. STATE               ATOMIC MASS H298-H0    S298    !
$
 ELEMENT VA   VACUUM                      0.0          0.0      0.0    ! 
 ELEMENT K    BCC_A2                     39.0983    7088.      64.68   ! 
 ELEMENT TE   HEXAGONAL_A8              127.60      6080.      49.221  ! 
$ ------------------------------------------------------------------------------
$ Species
$
 SPECIE  K2TE                               K2TE1 !
 SPECIE  K2TE3                              K2TE3 !
$ ------------------------------------------------------------------------------
$ Phase definitions
$
 PHASE LIQUID:L % 1 1 !
 CONST LIQUID:L : K K2TE K2TE3 TE : !
$
$ Fcc (cF4, Fm-3m) and MeX (cF8, Fm-3m)
$
 PHASE FCC_A1 %A 2 1 1 !
 CONST FCC_A1 : K : VA : !
$
$ Bcc (cI2, Im-3m)
$
 PHASE BCC_A2 %B 2 1 3 !
 CONST BCC_A2 : K : VA : !
$
$ Hcp (hP2, P6_3/mmc) and Me2X (NiAs-type, hP4, P6_3/mmc, B8_1)
$
 PHASE HCP_A3 %A 2 1 0.5 !
 CONST HCP_A3 : K : VA: !
$
$ gamma-Se (hP3, P3_121)
$
 PHASE HEXAGONAL_A8 % 1 1 !
 CONST HEXAGONAL_A8 : TE : !
$
$ Prototype CaF2 (cF12, Fm-3m)
$
 PHASE K2TE_C1 % 2 2 1 !
 CONST K2TE_C1 : K : TE : !
$
$ Prototype K5Te3 (tI32, I4/m)
$
 PHASE K5TE3 % 2 5 3 !
 CONST K5TE3 : K : TE : !
$
$ Prototype Na2O2 (hP12, P-62m), low T; Li2O2 (hP8, P6_3/mmc), high T
$
 PHASE KTE % 2 1 1 !
 CONST KTE : K : TE : !
$
$ Prototype K2Te3 (oP20, Pnma)
$
 PHASE K2TE3 % 2 2 3 !
 CONST K2TE3 : K : TE : !
$ ------------------------------------------------------------------------------
$ Defaults
$
 DEFINE-SYSTEM-DEFAULT ELEMENT 2 !
 DEFAULT-COM DEFINE_SYSTEM_ELEMENT VA !
 TYPE-DEF % SEQ * !
 TYPE-DEF A GES AMEND_PHASE_DESCRIPTION @ MAGNETIC -3 0.28 !
 TYPE-DEF B GES AMEND_PHASE_DESCRIPTION @ MAGNETIC -1 0.4 !
 FUNCTION ZERO      298.15  0;                                         6000 N !
 FUNCTION UN_ASS    298.15  0;                                         6000 N !
 FUNCTION R         298.15  +8.31451;                                  6000 N !
$ ------------------------------------------------------------------------------
$ Element data
$ ------------------------------------------------------------------------------
$ K
$
 PAR  G(BCC_A2,K:VA)            200.00  +GHSERKK;                2200 N 91Din !
 PAR  G(HCP_A3,K:VA)            200.00  +GHSERKK+50+2*T;         2200 N 91Din !
 PAR  G(FCC_A1,K:VA)            200.00  +GHSERKK+50+1.3*T;       2200 N 91Din !
 PAR  G(LIQUID,K)               200.00  +GLIQKK;                 2200 N 91Din !
$
 FUNCTION GHSERKK   200.00  -16112.929+389.624197*T-77.0571464*T*LN(T)
       +0.146211135*T**2-8.4949147E-05*T**3+243385*T**(-1);
       336.53  Y  -11122.441+192.586544*T-39.2885968*T*LN(T)
       +0.012167386*T**2-2.64387E-06*T**3+43251*T**(-1)+1.19223E+22*T**(-9);
      2200.00  N !
 FUNCTION GLIQKK    200.00  +2318.096-6.886859*T+GHSERKK-9.44E-19*T**7;
       336.53  Y  +2323.019-6.902217*T+GHSERKK-1.19223E+22*T**(-9);
      2200.00  N !
$ ------------------------------------------------------------------------------
$ Te
$
$ HEXAGONAL_A8 and LIQUID revised in unary 3.0
$
 PAR  G(HEXAGONAL_A8,TE),,              +GHSERTE;                1600 N 95Dav !
 PAR  G(LIQUID,TE),,                    +GLIQTE;                 1600 N 95Dav !
$
 FUNCTION GHSERTE   298.15  -10544.679+183.372894*T-35.6687*T*LN(T)
       +0.01583435*T**2-5.240417E-06*T**3+155015*T**(-1);
       722.66  Y  +9160.595-129.265373*T+13.004*T*LN(T)
       -0.0362361*T**2+5.006367E-06*T**3-1286810*T**(-1);
      1150.00  Y  -12781.349+174.901226*T-32.5596*T*LN(T);
      1600.00  N !
 FUNCTION GLIQTE    298.15  -17554.731+685.877639*T-126.318*T*LN(T)
       +0.2219435*T**2-9.42075E-05*T**3+827930*T**(-1);
       626.49  Y  -3165763.48+46756.357*T-7196.41*T*LN(T)
       +7.09775*T**2-0.00130692833*T**3+2.58051E+08*T**(-1);
       722.66  Y  +180326.959-1500.57909*T+202.743*T*LN(T)
       -0.142016*T**2+1.6129733E-05*T**3-24238450*T**(-1);
      1150.00  Y  +19110.036-26.1929273*T+GHSERTE;
      1600.00  N !
$ ------------------------------------------------------------------------------
$ Binary system
$
$ Y. Chen, Y. Liu, M. Chu, L. Wang, J. Alloys Compd., 588, 605-10(2014).
$
$ Checked against paper. Checked at 6000 K.
$
$ Associate liquid with two associates; K2Te and K2Te3. The K2Te3 associate
$ makes no sense.
$
$ Temperature dependence for compounds probably too large.
$
 PAR  G(LIQUID,K2TE),,                  +2*GLIQKK+GLIQTE
             -350000+68*T;,,                                          N 14Che !
 PAR  G(LIQUID,K2TE3),,                 +2*GLIQKK+3*GLIQTE
             -340000+71*T;,,                                          N 14Che !
 PAR  L(LIQUID,K,K2TE;0),,              +UN_ASS;,,                    N !
 PAR  L(LIQUID,K2TE,K2TE3;0),,          -160000;,,                    N 14Che !
 PAR  L(LIQUID,K2TE,K2TE3;1),,          +150000;,,                    N 14Che !
 PAR  L(LIQUID,K2TE3,TE;0),,            +UN_ASS;,,                    N !
 PAR  L(LIQUID,K2TE,TE;0),,             -89000-39*T;,,                N 14Che !
 PAR  L(LIQUID,K2TE,TE;1),,             +10500;,,                     N 14Che !
$
 PAR  G(K2TE_C1,K:TE),,                 +2*GHSERKK+GHSERTE
             -390000+81*T;,,                                          N 14Che !
 PAR  G(K5TE3,K:TE),,                   +5*GHSERKK+3*GHSERTE
             -1024000+218*T;,,                                        N 14Che !
 PAR  G(KTE,K:TE),,                     +GHSERKK+GHSERTE
             -209000+33*T;,,                                          N 14Che !
 PAR  G(K2TE3,K:TE),,                   +2*GHSERKK+3*GHSERTE
             -420000+33.5*T;,,                                        N 14Che !
$ ------------------------------------------------------------------------------
$
$
 LIST-OF-REFERENCE
 NUMBER  SOURCE
  Null   'Unknown source'
  Same   'Same or similar interaction as in the corresponding stable phase'
  COST   'COST 507 database'
  SGCOST 'COST 507 database, SGTE unary database V.3.0, 1996; Al, B, Nd, Ti, Zn'
  91Din  'A.T. Dinsdale, Calphad, 15, 317-425(1991).'
  95Dav  'A.V. Davydov, M.H. Rand, B.B. Argent, Calphad, 19, 375-87(1995),
          SGTE unary database V.3.0, 1996; Te'
  14Che  'Y. Chen, Y. Liu, M. Chu, L. Wang,
          J. Alloys Compd., 588, 605-10(2014); K-Te'
!

File: data/databases/sgte-binary/KV-15Hu.tdb
$
$ Database for K-V from B. Hu et al. 2015.
$
$ B. Hu, M. Yin, Q, Wang, F. Min, Y. Du,
$ Ordnance Mater. Sci. Eng., 38, 16-20(2015).
$
$ Dataset created 2018.10.21 by Bengt Hallstedt.
$ 2021.01.17: Modified for use with GES6.
$
$ ------------------------------------------------------------------------------
 TEMP-LIM 298.15 6000.00 !
$
$ELEMENT NAME  REF. STATE               ATOMIC MASS H298-H0    S298    !
$
 ELEMENT VA   VACUUM                      0.0          0.0      0.0    ! 
 ELEMENT K    BCC_A2                     39.0983    7088.      64.68   ! 
 ELEMENT V    BCC_A2                     50.9415    4507.0     30.89   ! 
$ ------------------------------------------------------------------------------
$ Phase definitions
$
 PHASE LIQUID:L % 1 1 !
 CONST LIQUID:L : K V : !
$
$ Fcc (cF4, Fm-3m) and MeX (cF8, Fm-3m)
$
 PHASE FCC_A1 %A 2 1 1 !
 CONST FCC_A1 : K V : VA : !
$
$ Bcc (cI2, Im-3m)
$
 PHASE BCC_A2 %B 2 1 3 !
 CONST BCC_A2 : K% V% : VA : !
$
$ Hcp (hP2, P6_3/mmc) and Me2X (NiAs-type, hP4, P6_3/mmc, B8_1)
$
 PHASE HCP_A3 %A 2 1 0.5 !
 CONST HCP_A3 : K V : VA : !
$ ------------------------------------------------------------------------------
$ Defaults
$
 DEFINE-SYSTEM-DEFAULT ELEMENT 2 !
 DEFAULT-COM DEFINE_SYSTEM_ELEMENT VA !
 TYPE-DEF % SEQ * !
 TYPE-DEF A GES AMEND_PHASE_DESCRIPTION @ MAGNETIC -3 0.28 !
 TYPE-DEF B GES AMEND_PHASE_DESCRIPTION @ MAGNETIC -1 0.4 !
 FUNCTION ZERO      298.15  0;                                         6000 N !
 FUNCTION UN_ASS    298.15  0;                                         6000 N !
 FUNCTION R         298.15  +8.31451;                                  6000 N !
$ ------------------------------------------------------------------------------
$ Element data
$ ------------------------------------------------------------------------------
$ K
$
 PAR  G(BCC_A2,K:VA)            200.00  +GHSERKK;                2200 N 91Din !
 PAR  G(HCP_A3,K:VA)            200.00  +GHSERKK+50+2*T;         2200 N 91Din !
 PAR  G(FCC_A1,K:VA)            200.00  +GHSERKK+50+1.3*T;       2200 N 91Din !
 PAR  G(LIQUID,K)               200.00  +GLIQKK;                 2200 N 91Din !
$
 FUNCTION GHSERKK   200.00  -16112.929+389.624197*T-77.0571464*T*LN(T)
       +0.146211135*T**2-8.4949147E-05*T**3+243385*T**(-1);
       336.53  Y  -11122.441+192.586544*T-39.2885968*T*LN(T)
       +0.012167386*T**2-2.64387E-06*T**3+43251*T**(-1)+1.19223E+22*T**(-9);
      2200.00  N !
 FUNCTION GLIQKK    200.00  +2318.096-6.886859*T+GHSERKK-9.44E-19*T**7;
       336.53  Y  +2323.019-6.902217*T+GHSERKK-1.19223E+22*T**(-9);
      2200.00  N !
$ ------------------------------------------------------------------------------
$ V
$
 PAR  G(BCC_A2,V:VA),,                  +GHSERVV;                4000 N 91Din !
 PAR  G(FCC_A1,V:VA),,                  +GHSERVV+7500+1.7*T;     4000 N 91Din !
 PAR  G(HCP_A3,V:VA),,                  +GHSERVV+4000+2.4*T;     4000 N 91Din !
$PAR  G(CBCC_A12,V:VA),,                +GHSERVV+9000;           4000 N 91Din !
$PAR  G(CUB_A13,V:VA),,                 +GHSERVV+10000;          4000 N 91Din !
 PAR  G(LIQUID,V),,                     +GLIQVV;                 4000 N 91Din !
$
 FUNCTION GHSERVV   298.15  -7930.43+133.346053*T-24.134*T*LN(T)
       -0.003098*T**2+1.2175E-07*T**3+69460*T**(-1);
       790.00  Y  -7967.842+143.291093*T-25.9*T*LN(T)
       +6.25E-05*T**2-6.8E-07*T**3;
      2183.00  Y  -41689.864+321.140783*T-47.43*T*LN(T)+6.44389E+31*T**(-9);
      4000.00  N !
 FUNCTION GLIQVV    298.15  +20764.117-9.455552*T+GHSERVV-5.19136E-22*T**7;
      2183.00  Y  -19617.51+311.055983*T-47.43*T*LN(T);
      4000.00  N !
$ ------------------------------------------------------------------------------
$ Binary system
$
$ B. Hu, M. Yin, Q, Wang, F. Min, Y. Du,
$ Ordnance Mater. Sci. Eng., 38, 16-20(2015).
$
$ Checked against paper. Checked at 6000 K.
$
 PAR  L(LIQUID,K,V;0),,                 +123600.61;,,                 N 15Hu !
$
 PAR  L(BCC_A2,K,V:VA;0),,              +114554.49;,,                 N 15Hu !
$
$ Metastable
$
 PAR  L(FCC_A1,K,V:VA;0),,              +114554.49;,,                 N Same !
 PAR  L(HCP_A3,K,V:VA;0),,              +114554.49;,,                 N Same !
$ ------------------------------------------------------------------------------
$
$
 LIST-OF-REFERENCE
 NUMBER  SOURCE
  Null   'Unknown source'
  Same   'Same or similar interaction as in the corresponding stable phase'
  COST   'COST 507 database'
  91Din  'A.T. Dinsdale, Calphad, 15, 317-425(1991).'
  15Hu   'B. Hu, M. Yin, Q, Wang, F. Min, Y. Du,
          Ordnance Mater. Sci. Eng., 38, 16-20(2015); K-V'
!

File: data/databases/sgte-binary/KZr-15Hu.tdb
$
$ Database for K-Zr from B. Hu et al. 2015.
$
$ B. Hu, P. Zhou, C. Pan, Y. Du, S. Liu, Y. Li, J. Han,
$ Chem. J. Chin. Univ., 36, 1939-44(2015).
$
$ Dataset created 2018.01.13 by Bengt Hallstedt.
$ 2021.01.17: Modified for use with GES6.
$
$ ------------------------------------------------------------------------------
 TEMP-LIM 298.15 6000.00 !
$
$ELEMENT NAME  REF. STATE               ATOMIC MASS H298-H0    S298    !
$
 ELEMENT VA   VACUUM                      0.0          0.0      0.0    ! 
 ELEMENT K    BCC_A2                     39.0983    7088.      64.68   ! 
 ELEMENT ZR   HCP_A3                     91.22      5566.27    39.1809 ! 
$ ------------------------------------------------------------------------------
$ Phase definitions
$
 PHASE LIQUID:L % 1 1 !
 CONST LIQUID:L : K ZR : !
$
$ Fcc (cF4, Fm-3m) and MeX (cF8, Fm-3m)
$
 PHASE FCC_A1 %A 2 1 1 !
 CONST FCC_A1 : K ZR : VA : !
$
$ Bcc (cI2, Im-3m)
$
 PHASE BCC_A2 %B 2 1 3 !
 CONST BCC_A2 : K ZR : VA : !
$
$ Hcp (hP2, P6_3/mmc) and Me2X (NiAs-type, hP4, P6_3/mmc, B8_1)
$
 PHASE HCP_A3 % 2 1 0.5 !
 CONST HCP_A3 : K ZR% : VA : !
$ ------------------------------------------------------------------------------
$ Defaults
$
 DEFINE-SYSTEM-DEFAULT ELEMENT 2 !
 DEFAULT-COM DEFINE_SYSTEM_ELEMENT VA !
 TYPE-DEF % SEQ * !
 TYPE-DEF A GES AMEND_PHASE_DESCRIPTION @ MAGNETIC -3 0.28 !
 TYPE-DEF B GES AMEND_PHASE_DESCRIPTION @ MAGNETIC -1 0.4 !
 FUNCTION ZERO      298.15  0;                                         6000 N !
 FUNCTION UN_ASS    298.15  0;                                         6000 N !
 FUNCTION R         298.15  +8.31451;                                  6000 N !
$ ------------------------------------------------------------------------------
$ Element data
$ ------------------------------------------------------------------------------
$ K
$
 PAR  G(BCC_A2,K:VA)            200.00  +GHSERKK;                2200 N 91Din !
 PAR  G(HCP_A3,K:VA)            200.00  +GHSERKK+50+2*T;         2200 N 91Din !
 PAR  G(FCC_A1,K:VA)            200.00  +GHSERKK+50+1.3*T;       2200 N 91Din !
 PAR  G(LIQUID,K)               200.00  +GLIQKK;                 2200 N 91Din !
$
 FUNCTION GHSERKK   200.00  -16112.929+389.624197*T-77.0571464*T*LN(T)
       +0.146211135*T**2-8.4949147E-05*T**3+243385*T**(-1);
       336.53  Y  -11122.441+192.586544*T-39.2885968*T*LN(T)
       +0.012167386*T**2-2.64387E-06*T**3+43251*T**(-1)+1.19223E+22*T**(-9);
      2200.00  N !
 FUNCTION GLIQKK    200.00  +2318.096-6.886859*T+GHSERKK-9.44E-19*T**7;
       336.53  Y  +2323.019-6.902217*T+GHSERKK-1.19223E+22*T**(-9);
      2200.00  N !
$ ------------------------------------------------------------------------------
$ Zr
$
$ CUB_A13, CBCC_A12, ORTHORHOMBIC_A20 and TETRAGONAL_U added in unary 4.1
$
 PAR  G(HCP_A3,ZR:VA)           130.00  +GHSERZR;,,                   N 91Din !
 PAR  G(BCC_A2,ZR:VA)           130.00  +GBCCZR;,,                    N 91Din !
$PAR  G(OMEGA,ZR)               130.00  +GOMEZR;,,                    N 91Din !
 PAR  G(FCC_A1,ZR:VA)           130.00  +GHSERZR+7600-0.9*T;,,        N 91Din !
$PAR  G(CBCC_A12,ZR:VA)         130.00  +GHSERZR+4602.2;,,            N 99SGUN !
$PAR  G(CUB_A13,ZR:VA)          130.00  +GHSERZR+7531.2;,,            N 99SGUN !
$PAR  G(ORTHORHOMBIC_A20,ZR)    130.00  +GBCCZR+5000;,,               N 99SGUN !
$PAR  G(TETRAGONAL_U,ZR)        130.00  +GBCCZR+5000;,,               N 99SGUN !
 PAR  G(LIQUID,ZR)              130.00  +GLIQZR;,,                    N 91Din !
$
 FUNCTION GHSERZR   130.00  -7827.595+125.64905*T-24.1618*T*LN(T)
       -0.00437791*T**2+34971*T**(-1);
      2128.00  Y  -26085.921+262.724183*T-42.144*T*LN(T)-1.342896E+31*T**(-9);
      6000.00  N !
 FUNCTION GBCCZR    130.00  -525.539+124.9457*T-25.607406*T*LN(T)
       -3.40084E-04*T**2-9.729E-09*T**3+25233*T**(-1)-7.6143E-11*T**4;
      2128.00  Y  -4620.034+1.55998*T+GHSERZR+1.4103476E+32*T**(-9);
      6000.00  N !
 FUNCTION GOMEZR    130.00  -8878.082+144.432234*T-26.8556*T*LN(T)
       -0.002799446*T**2+38376*T**(-1);
      2128.00  Y  -3414.603+2.566675*T+GHSERZR+8.517346E+31*T**(-9);
      6000.00  N !
 FUNCTION GLIQZR    130.00  +18147.69-9.080812*T+GHSERZR+1.6275E-22*T**7;
      2128.00  Y  -8281.26+253.812609*T-42.144*T*LN(T);
      6000.00  N !
$ ------------------------------------------------------------------------------
$ Binary system
$
$ B. Hu, P. Zhou, C. Pan, Y. Du, S. Liu, Y. Li, J. Han,
$ Chem. J. Chin. Univ., 36, 1939-44(2015).
$
$ Checked against paper. Checked at 6000 K.
$
 PAR  L(LIQUID,K,ZR;0),,                +52775.945;,,                 N 15Hu !
$
 PAR  L(BCC_A2,K,ZR:VA;0),,             +65916.68;,,                  N 15Hu !
 PAR  L(HCP_A3,K,ZR:VA;0),,             +125195.31;,,                 N 15Hu !
$
$ Metastable
$
 PAR  L(FCC_A1,K,ZR:VA;0),,             +181544.538;,,                N Same !
$ ------------------------------------------------------------------------------
$
$
 LIST-OF-REFERENCE
 NUMBER  SOURCE
  Null   'Unknown source'
  Same   'Same or similar interaction as in the corresponding stable phase'
  REFLAV 'Laves phase convention: G(LAVES,X:X)=+3*GHSERXX+15000'
  91Din  'A.T. Dinsdale, Calphad, 15, 317-425(1991).'
  99SGUN 'SGTE unary database V.4.1, 1999.'
  15Hu   'B. Hu, P. Zhou, C. Pan, Y. Du, S. Liu, Y. Li, J. Han,
          Chem. J. Chin. Univ., 36, 1939-44(2015); K-Zr'
!

File: data/databases/sgte-binary/LaB-13Tan-ass.tdb
$
$ Database for La-B from Y. Tang et al. 2013.
$
$ Y. Tang, B. Hu, J. Wang, Q. Gao, Y. Du, X. Yuan, D. Zivkovic,
$ J. Phase Equilib. Diffus., 34, 297-306(2013).
$
$ Dataset created 2018.04.22 by Bengt Hallstedt.
$ 2021.01.24: Modified for use with GES6.
$
$ The paper includes both substitutional and associate liquid. This is the
$ version with associate liquid.
$
$ ------------------------------------------------------------------------------
 TEMP-LIM 298.15 6000.00 !
$
$ELEMENT NAME  REF. STATE               ATOMIC MASS H298-H0    S298    !
$
 ELEMENT VA   VACUUM                      0.0          0.0      0.0    ! 
 ELEMENT B    BETA_RHOMBO_B              10.81      1222.0      5.9    ! 
 ELEMENT LA   DHCP                      138.9055    6665.112   56.9024 ! 
$ ------------------------------------------------------------------------------
$ Species
$
 SPECIE  LAB6                               LA1B6 !
$ ------------------------------------------------------------------------------
$ Phase definitions
$
 PHASE LIQUID:L % 1 1 !
 CONST LIQUID:L : B LA LAB6 : !
$
$ Fcc (cF4, Fm-3m) and MeX (cF8, Fm-3m)
$
 PHASE FCC_A1 %A 2 1 1 !
 CONST FCC_A1 : LA : VA : !
$
$ Bcc (cI2, Im-3m)
$
 PHASE BCC_A2 %B 2 1 3 !
 CONST BCC_A2 : LA : VA : !
$
$ Prototype alpha-La (hP4, P6_3/mmc)
$
 PHASE DHCP % 1 1 !
 CONST DHCP : LA : !
$
$ Prototype alpha-B (hR12, R-3m)
$
 PHASE ALPHA_RHOMBO_B % 1 1 !
 CONST ALPHA_RHOMBO_B : B : !
$
$ Prototype beta-B (hR105, R-3m)
$
 PHASE BETA_RHOMBO_B % 1 1 !
 CONST BETA_RHOMBO_B : B : !
$
$ Prototype UB4 (tP20, P4/mbm)
$
 PHASE LAB4_D1E % 2 1 4 !
 CONST LAB4_D1E : LA : B : !
$
$ Prototype CaB6 (cP7, Pm-3m)
$
 PHASE LAB6_D21 % 2 1 6 !
 CONST LAB6_D21 : LA : B : !
$
$ unknown structure 
$
 PHASE LAB9 % 2 1 9 !
 CONST LAB9 : LA : B : !
$ ------------------------------------------------------------------------------
$ Defaults
$
 DEFINE-SYSTEM-DEFAULT ELEMENT 2 !
 DEFAULT-COM DEFINE_SYSTEM_ELEMENT VA !
 TYPE-DEF % SEQ * !
 TYPE-DEF A GES AMEND_PHASE_DESCRIPTION @ MAGNETIC -3 0.28 !
 TYPE-DEF B GES AMEND_PHASE_DESCRIPTION @ MAGNETIC -1 0.4 !
 FUNCTION ZERO      298.15  0;                                         6000 N !
 FUNCTION UN_ASS    298.15  0;                                         6000 N !
 FUNCTION R         298.15  +8.31451;                                  6000 N !
$ ------------------------------------------------------------------------------
$ Element data
$ ------------------------------------------------------------------------------
$ B
$
$ FCC_A1, HCP_A3, DIAMOND_A4 and GRAPHITE added in unary 3.0
$ BCC_A2 added in unary 4.1
$ GRAPHITE revised in unary 4.4 (using the value from COST 507)
$ FCC_A1, BCC_A2 and HCP_A3 removed in unary 5.0
$ ALPHA_RHOMBO_B added in unary 5.0
$
$ FCC_A1, BCC_A2 and HCP_A3 still in SGSOL 5.0
$ The value for FCC_A1 in COST (and SGTE) is possibly incorrect.
$
 PAR  G(BETA_RHOMBO_B,B),,              +GHSERBB;,,                   N 91Din !
 PAR  G(ALPHA_RHOMBO_B,B),,             +GALPBB;,,                    N 09SGUN !
$PAR  G(FCC_A1,B:VA),,                  +GHSERBB+43514-12.217*T;,,    N SGCOST !
$PAR  G(FCC_A1,B:VA),,                  +GHSERBB+50208-13.472*T;,,    N 94Hal !
$PAR  G(BCC_A2,B:VA),,                  +GHSERBB+43514-12.217*T;,,    N 94Hal !
$PAR  G(HCP_A3,B:VA),,                  +GHSERBB+50208-9.706*T;,,     N SGCOST !
$PAR  G(GRAPHITE,B),,                   +GHSERBB+10000-2*T;,,         N SGCOST !
$PAR  G(GRAPHITE,B),,                   +GHSERBB+5000;,,              N 96SGUN !
$PAR  G(DIAMOND_A4,B),,                 +GHSERBB+10;,,                N 99SGUN !
$PAR  G(DIAMOND_A4,B),,                 +GHSERBB+20;,,                N COST !
$PAR  G(DIAMOND_A4,B),,                 +GHSERBB;,,                   N 96SGUN !
 PAR  G(LIQUID,B),,                     +GLIQBB;,,                    N 91Din !
$
 FUNCTION GHSERBB   298.15  -7735.284+107.111864*T-15.6641*T*LN(T)
       -0.006864515*T**2+6.18878E-07*T**3+370843*T**(-1);
      1100.00  Y  -16649.474+184.801744*T-26.6047*T*LN(T)
       -7.9809E-04*T**2-2.556E-08*T**3+1748270*T**(-1);
      2348.00  Y  -36667.582+231.336244*T-31.5957527*T*LN(T)
       -0.00159488*T**2+1.34719E-07*T**3+11205883*T**(-1);
      3000.00  Y  -21530.653+222.396264*T-31.4*T*LN(T);
      6000.00  N !
 FUNCTION GALPBB    298.15  -6076.24+86.648762*T-12.942464*T*LN(T)
       -7.089468E-3*T**2+0.659896E-6*T**3-45*T**(-1);
      1400.00  Y  +28477.506-106.789208*T+12.1072478*T*LN(T)
       -13.316875E-3*T**2+0.706895E-6*T**3-8002403*T**(-1);
      3000.00  Y  -25699.64+225.127135*T-31.4*T*LN(T);
      6000.00  N !
 FUNCTION GLIQBB    298.15  +48458.559-20.268025*T+GHSERBB;
       500.00  Y  +41119.703+82.101722*T-14.9827763*T*LN(T)
       -0.007095669*T**2+5.07347E-07*T**3+335484*T**(-1);
      2348.00  Y  +28842.012+200.94731*T-31.4*T*LN(T);
      3000.00  Y  +50372.665-21.448954*T+GHSERBB;
      6000.00  N !
 FUNCTION GFCCBB    298.15  +GHSERBB+43514-12.217*T;                   6000 N !
$ ------------------------------------------------------------------------------
$ La
$
 PAR  G(DHCP,LA),,                      +GHSERLA;                4000 N 91Din !
 PAR  G(FCC_A1,LA:VA),,                 +GFCCLA;                 4000 N 91Din !
 PAR  G(BCC_A2,LA:VA),,                 +GBCCLA;                 4000 N 91Din !
 PAR  G(LIQUID,LA),,                    +GLIQLA;                 4000 N 91Din !
$
 FUNCTION GHSERLA   298.15  -7968.403+120.284604*T-26.34*T*LN(T)
       -0.001295165*T**2;
       550.00  Y  -3381.413+59.06113*T-17.1659411*T*LN(T)
       -0.008371705*T**2+6.8932E-07*T**3-399448*T**(-1);
      2000.00  Y  -15608.882+181.390071*T-34.3088*T*LN(T);
      4000.00  N !
 FUNCTION GFCCLA    298.15  -6109.797+89.878761*T-21.7919*T*LN(T)
       -0.004045175*T**2-5.25865E-07*T**3;
      1134.00  Y  -124598.976+955.878375*T-139.346741*T*LN(T)
       +0.042032405*T**2-3.066199E-06*T**3+20994153*T**(-1);
      2000.00  Y  +3009.496-2.846081*T+GHSERLA;
      4000.00  N !
 FUNCTION GBCCLA    298.15  -3952.161+88.072353*T-21.7919*T*LN(T)
       -0.004045175*T**2-5.25865E-07*T**3;
       800.00  Y  +321682.673-3565.08252*T+513.440708*T*LN(T)
       -0.387295093*T**2+4.9547989E-05*T**3-36581228*T**(-1);
      1134.00  Y  -16377.894+218.492988*T-39.5388*T*LN(T);
      1193.00  Y  -136609.91+1123.34397*T-163.413074*T*LN(T)
       +0.053968535*T**2-4.056395E-06*T**3+21167204*T**(-1);
      2000.00  Y  +7402.894-6.553756*T+GHSERLA;
      4000.00  N !
 FUNCTION GLIQLA    298.15  +5332.653+18.23012*T-11.0188191*T*LN(T)
       -0.020171603*T**2+2.93775E-06*T**3-133541*T**(-1);
      1134.00  Y  -3942.004+171.018431*T-34.3088*T*LN(T);
      4000.00  N !
$ ------------------------------------------------------------------------------
$ Binary system
$
$ Y. Tang, B. Hu, J. Wang, Q. Gao, Y. Du, X. Yuan, D. Zivkovic,
$ J. Phase Equilib. Diffus., 34, 297-306(2013).
$
$ Checked against paper. Checked at 6000 K.
$
$ The paper includes both substitutional and associate liquid. This is the
$ version with associate liquid.
$
 PAR  G(LIQUID,LAB6),,                  +GLIQLA+6*GLIQBB
             -55949-86.76*T;,,                                        N 13Tan !
 PAR  L(LIQUID,B,LAB6;0),,              -187858+39.0826*T;,,          N 13Tan !
 PAR  L(LIQUID,LA,LAB6;0),,             -295285.3;,,                  N 13Tan !
$
 PAR  G(LAB4_D1E,LA:B),,                +GHSERLA+4*GHSERBB
             -292257;,,                                               N 13Tan !
 PAR  G(LAB6_D21,LA:B),,                +7*GLAB6;,,                   N 13Tan !
 PAR  G(LAB9,LA:B),,                    +GHSERLA+9*GHSERBB
             -431211;,,                                               N 13Tan !
$
 FUNCTION GLAB6     298.15  -66832.8+125.5823*T-19.64305*T*LN(T)
       -0.00439067*T**2+355709.64*T**(-1);
      6000.00  N !
$ ------------------------------------------------------------------------------
$
$
 LIST-OF-REFERENCE
 NUMBER  SOURCE
  Null   'Unknown source'
  REFLAV 'Laves phase convention: G(LAVES,X:X)=+3*GHSERXX+15000'
  COST   'COST 507 database'
  SGCOST 'COST 507 database, SGTE unary database V.3.0, 1996; Al, B, Nd, Ti, Zn'
  91Din  'A.T. Dinsdale, Calphad, 15, 317-425(1991).'
  94Hal  'B. Hallemans, P. Wollants, J.R. Roos,
          Z. Metallkd., 85, 676-82(1994), SGTE unary database V.4.1, 1999; B'
  96SGUN 'SGTE unary database V.3.0, 1996.'
  99SGUN 'SGTE unary database V.4.1, 1999.'
  09SGUN 'SGTE unary database V.5.0, 2009.'
  13Tan  'Y. Tang, B. Hu, J. Wang, Q. Gao, Y. Du, X. Yuan, D. Zivkovic,
          J. Phase Equilib. Diffus., 34, 297-306(2013); La-B'
!

File: data/databases/sgte-binary/LaB-13Tan.tdb
$
$ Database for La-B from Y. Tang et al. 2013.
$
$ Y. Tang, B. Hu, J. Wang, Q. Gao, Y. Du, X. Yuan, D. Zivkovic,
$ J. Phase Equilib. Diffus., 34, 297-306(2013).
$
$ Dataset created 2018.04.22 by Bengt Hallstedt.
$ 2021.01.24: Modified for use with GES6.
$
$ The paper includes both substitutional and associate liquid. This is the
$ version with substitutional liquid.
$
$ ------------------------------------------------------------------------------
 TEMP-LIM 298.15 6000.00 !
$
$ELEMENT NAME  REF. STATE               ATOMIC MASS H298-H0    S298    !
$
 ELEMENT VA   VACUUM                      0.0          0.0      0.0    ! 
 ELEMENT B    BETA_RHOMBO_B              10.81      1222.0      5.9    ! 
 ELEMENT LA   DHCP                      138.9055    6665.112   56.9024 ! 
$ ------------------------------------------------------------------------------
$ Phase definitions
$
 PHASE LIQUID:L % 1 1 !
 CONST LIQUID:L : B LA : !
$
$ Fcc (cF4, Fm-3m) and MeX (cF8, Fm-3m)
$
 PHASE FCC_A1 %A 2 1 1 !
 CONST FCC_A1 : LA : VA : !
$
$ Bcc (cI2, Im-3m)
$
 PHASE BCC_A2 %B 2 1 3 !
 CONST BCC_A2 : LA : VA : !
$
$ Prototype alpha-La (hP4, P6_3/mmc)
$
 PHASE DHCP % 1 1 !
 CONST DHCP : LA : !
$
$ Prototype alpha-B (hR12, R-3m)
$
 PHASE ALPHA_RHOMBO_B % 1 1 !
 CONST ALPHA_RHOMBO_B : B : !
$
$ Prototype beta-B (hR105, R-3m)
$
 PHASE BETA_RHOMBO_B % 1 1 !
 CONST BETA_RHOMBO_B : B : !
$
$ Prototype UB4 (tP20, P4/mbm)
$
 PHASE LAB4_D1E % 2 1 4 !
 CONST LAB4_D1E : LA : B : !
$
$ Prototype CaB6 (cP7, Pm-3m)
$
 PHASE LAB6_D21 % 2 1 6 !
 CONST LAB6_D21 : LA : B : !
$
$ unknown structure 
$
 PHASE LAB9 % 2 1 9 !
 CONST LAB9 : LA : B : !
$ ------------------------------------------------------------------------------
$ Defaults
$
 DEFINE-SYSTEM-DEFAULT ELEMENT 2 !
 DEFAULT-COM DEFINE_SYSTEM_ELEMENT VA !
 TYPE-DEF % SEQ * !
 TYPE-DEF A GES AMEND_PHASE_DESCRIPTION @ MAGNETIC -3 0.28 !
 TYPE-DEF B GES AMEND_PHASE_DESCRIPTION @ MAGNETIC -1 0.4 !
 FUNCTION ZERO      298.15  0;                                         6000 N !
 FUNCTION UN_ASS    298.15  0;                                         6000 N !
 FUNCTION R         298.15  +8.31451;                                  6000 N !
$ ------------------------------------------------------------------------------
$ Element data
$ ------------------------------------------------------------------------------
$ B
$
$ FCC_A1, HCP_A3, DIAMOND_A4 and GRAPHITE added in unary 3.0
$ BCC_A2 added in unary 4.1
$ GRAPHITE revised in unary 4.4 (using the value from COST 507)
$ FCC_A1, BCC_A2 and HCP_A3 removed in unary 5.0
$ ALPHA_RHOMBO_B added in unary 5.0
$
$ FCC_A1, BCC_A2 and HCP_A3 still in SGSOL 5.0
$ The value for FCC_A1 in COST (and SGTE) is possibly incorrect.
$
 PAR  G(BETA_RHOMBO_B,B),,              +GHSERBB;,,                   N 91Din !
 PAR  G(ALPHA_RHOMBO_B,B),,             +GALPBB;,,                    N 09SGUN !
$PAR  G(FCC_A1,B:VA),,                  +GHSERBB+43514-12.217*T;,,    N SGCOST !
$PAR  G(FCC_A1,B:VA),,                  +GHSERBB+50208-13.472*T;,,    N 94Hal !
$PAR  G(BCC_A2,B:VA),,                  +GHSERBB+43514-12.217*T;,,    N 94Hal !
$PAR  G(HCP_A3,B:VA),,                  +GHSERBB+50208-9.706*T;,,     N SGCOST !
$PAR  G(GRAPHITE,B),,                   +GHSERBB+10000-2*T;,,         N SGCOST !
$PAR  G(GRAPHITE,B),,                   +GHSERBB+5000;,,              N 96SGUN !
$PAR  G(DIAMOND_A4,B),,                 +GHSERBB+10;,,                N 99SGUN !
$PAR  G(DIAMOND_A4,B),,                 +GHSERBB+20;,,                N COST !
$PAR  G(DIAMOND_A4,B),,                 +GHSERBB;,,                   N 96SGUN !
 PAR  G(LIQUID,B),,                     +GLIQBB;,,                    N 91Din !
$
 FUNCTION GHSERBB   298.15  -7735.284+107.111864*T-15.6641*T*LN(T)
       -0.006864515*T**2+6.18878E-07*T**3+370843*T**(-1);
      1100.00  Y  -16649.474+184.801744*T-26.6047*T*LN(T)
       -7.9809E-04*T**2-2.556E-08*T**3+1748270*T**(-1);
      2348.00  Y  -36667.582+231.336244*T-31.5957527*T*LN(T)
       -0.00159488*T**2+1.34719E-07*T**3+11205883*T**(-1);
      3000.00  Y  -21530.653+222.396264*T-31.4*T*LN(T);
      6000.00  N !
 FUNCTION GALPBB    298.15  -6076.24+86.648762*T-12.942464*T*LN(T)
       -7.089468E-3*T**2+0.659896E-6*T**3-45*T**(-1);
      1400.00  Y  +28477.506-106.789208*T+12.1072478*T*LN(T)
       -13.316875E-3*T**2+0.706895E-6*T**3-8002403*T**(-1);
      3000.00  Y  -25699.64+225.127135*T-31.4*T*LN(T);
      6000.00  N !
 FUNCTION GLIQBB    298.15  +48458.559-20.268025*T+GHSERBB;
       500.00  Y  +41119.703+82.101722*T-14.9827763*T*LN(T)
       -0.007095669*T**2+5.07347E-07*T**3+335484*T**(-1);
      2348.00  Y  +28842.012+200.94731*T-31.4*T*LN(T);
      3000.00  Y  +50372.665-21.448954*T+GHSERBB;
      6000.00  N !
 FUNCTION GFCCBB    298.15  +GHSERBB+43514-12.217*T;                   6000 N !
$ ------------------------------------------------------------------------------
$ La
$
 PAR  G(DHCP,LA),,                      +GHSERLA;                4000 N 91Din !
 PAR  G(FCC_A1,LA:VA),,                 +GFCCLA;                 4000 N 91Din !
 PAR  G(BCC_A2,LA:VA),,                 +GBCCLA;                 4000 N 91Din !
 PAR  G(LIQUID,LA),,                    +GLIQLA;                 4000 N 91Din !
$
 FUNCTION GHSERLA   298.15  -7968.403+120.284604*T-26.34*T*LN(T)
       -0.001295165*T**2;
       550.00  Y  -3381.413+59.06113*T-17.1659411*T*LN(T)
       -0.008371705*T**2+6.8932E-07*T**3-399448*T**(-1);
      2000.00  Y  -15608.882+181.390071*T-34.3088*T*LN(T);
      4000.00  N !
 FUNCTION GFCCLA    298.15  -6109.797+89.878761*T-21.7919*T*LN(T)
       -0.004045175*T**2-5.25865E-07*T**3;
      1134.00  Y  -124598.976+955.878375*T-139.346741*T*LN(T)
       +0.042032405*T**2-3.066199E-06*T**3+20994153*T**(-1);
      2000.00  Y  +3009.496-2.846081*T+GHSERLA;
      4000.00  N !
 FUNCTION GBCCLA    298.15  -3952.161+88.072353*T-21.7919*T*LN(T)
       -0.004045175*T**2-5.25865E-07*T**3;
       800.00  Y  +321682.673-3565.08252*T+513.440708*T*LN(T)
       -0.387295093*T**2+4.9547989E-05*T**3-36581228*T**(-1);
      1134.00  Y  -16377.894+218.492988*T-39.5388*T*LN(T);
      1193.00  Y  -136609.91+1123.34397*T-163.413074*T*LN(T)
       +0.053968535*T**2-4.056395E-06*T**3+21167204*T**(-1);
      2000.00  Y  +7402.894-6.553756*T+GHSERLA;
      4000.00  N !
 FUNCTION GLIQLA    298.15  +5332.653+18.23012*T-11.0188191*T*LN(T)
       -0.020171603*T**2+2.93775E-06*T**3-133541*T**(-1);
      1134.00  Y  -3942.004+171.018431*T-34.3088*T*LN(T);
      4000.00  N !
$ ------------------------------------------------------------------------------
$ Binary system
$
$ Y. Tang, B. Hu, J. Wang, Q. Gao, Y. Du, X. Yuan, D. Zivkovic,
$ J. Phase Equilib. Diffus., 34, 297-306(2013).
$
$ Checked against paper. Checked at 6000 K.
$
$ The paper includes both substitutional and associate liquid. This is the
$ version with substitutional liquid.
$
 PAR  L(LIQUID,B,LA;0),,                +57705.6-111.7581*T;,,        N 13Tan !
 PAR  L(LIQUID,B,LA;1),,                -259928.9+82.7573*T;,,        N 13Tan !
 PAR  L(LIQUID,B,LA;2),,                -95244.5;,,                   N 13Tan !
$
 PAR  G(LAB4_D1E,LA:B),,                +GHSERLA+4*GHSERBB
             -299689;,,                                               N 13Tan !
 PAR  G(LAB6_D21,LA:B),,                +7*GLAB6;,,                   N 13Tan !
 PAR  G(LAB9,LA:B),,                    +GHSERLA+9*GHSERBB
             -427611;,,                                               N 13Tan !
$
 FUNCTION GLAB6     298.15  -66034.1+125.4638*T-19.6431*T*LN(T)
       -0.0043907*T**2+355709.6*T**(-1);
      6000.00  N !
$ ------------------------------------------------------------------------------
$
$
 LIST-OF-REFERENCE
 NUMBER  SOURCE
  Null   'Unknown source'
  REFLAV 'Laves phase convention: G(LAVES,X:X)=+3*GHSERXX+15000'
  COST   'COST 507 database'
  SGCOST 'COST 507 database, SGTE unary database V.3.0, 1996; Al, B, Nd, Ti, Zn'
  91Din  'A.T. Dinsdale, Calphad, 15, 317-425(1991).'
  94Hal  'B. Hallemans, P. Wollants, J.R. Roos,
          Z. Metallkd., 85, 676-82(1994), SGTE unary database V.4.1, 1999; B'
  96SGUN 'SGTE unary database V.3.0, 1996.'
  99SGUN 'SGTE unary database V.4.1, 1999.'
  09SGUN 'SGTE unary database V.5.0, 2009.'
  13Tan  'Y. Tang, B. Hu, J. Wang, Q. Gao, Y. Du, X. Yuan, D. Zivkovic,
          J. Phase Equilib. Diffus., 34, 297-306(2013); La-B'
!

File: data/databases/sgte-binary/LaB-22Wei.tdb
$
$ Database for La-B from Q. Wei et al. 2022.
$
$ Q. Wei, M.H. Rong, S. Li, D. Su, Q.R. Yao, J. Wang, Q. Chen, G.H. Rao,
$ H.Y. Zhou, Int. J. Mater. Res., 113, 400-418(2022).
$
$ Dataset created 2021.05.20 by Bengt Hallstedt.
$
$ The LaB6 + beta-B = LaB9 peritectoid is at 2277 K instead of 2280 K,
$ probably due to rounding error of LaB6 (fractional in the paper).
$
$ ------------------------------------------------------------------------------
 TEMP-LIM 298.15 6000.00 !
$
$ELEMENT NAME  REF. STATE               ATOMIC MASS H298-H0    S298    !
$
 ELEMENT VA   VACUUM                      0.0          0.0      0.0    ! 
 ELEMENT B    BETA_RHOMBO_B              10.81      1222.0      5.9    ! 
 ELEMENT LA   DHCP                      138.9055    6665.112   56.9024 ! 
$ ------------------------------------------------------------------------------
$ Phase definitions
$
 PHASE LIQUID:L % 1 1 !
 CONST LIQUID:L : B LA : !
$
$ Fcc (cF4, Fm-3m) and MeX (cF8, Fm-3m)
$
 PHASE FCC_A1 %A 2 1 1 !
 CONST FCC_A1 : LA : VA : !
$
$ Bcc (cI2, Im-3m)
$
 PHASE BCC_A2 %B 2 1 3 !
 CONST BCC_A2 : B LA% : VA : !
$
$ Prototype alpha-La (hP4, P6_3/mmc)
$
 PHASE DHCP % 1 1 !
 CONST DHCP : LA : !
$
$ Prototype alpha-B (hR12, R-3m)
$
 PHASE ALPHA_RHOMBO_B % 1 1 !
 CONST ALPHA_RHOMBO_B : B : !
$
$ Prototype beta-B (hR105, R-3m)
$
 PHASE BETA_RHOMBO_B % 1 1 !
 CONST BETA_RHOMBO_B : B : !
$
$ Prototype UB4 (tP20, P4/mbm)
$
 PHASE LAB4_D1E % 2 1 4 !
 CONST LAB4_D1E : LA : B : !
$
$ Prototype CaB6 (cP7, Pm-3m)
$
 PHASE LAB6_D21 % 2 1 6 !
 CONST LAB6_D21 : LA : B : !
$
$ unknown structure 
$
 PHASE LAB9 % 2 1 9 !
 CONST LAB9 : LA : B : !
$ ------------------------------------------------------------------------------
$ Defaults
$
 DEFINE-SYSTEM-DEFAULT ELEMENT 2 !
 DEFAULT-COM DEFINE_SYSTEM_ELEMENT VA !
 TYPE-DEF % SEQ * !
 TYPE-DEF A GES AMEND_PHASE_DESCRIPTION @ MAGNETIC -3 0.28 !
 TYPE-DEF B GES AMEND_PHASE_DESCRIPTION @ MAGNETIC -1 0.4 !
 FUNCTION ZERO      298.15  0;                                         6000 N !
 FUNCTION UN_ASS    298.15  0;                                         6000 N !
 FUNCTION R         298.15  +8.31451;                                  6000 N !
$ ------------------------------------------------------------------------------
$ Element data
$ ------------------------------------------------------------------------------
$ B
$
$ FCC_A1, HCP_A3, DIAMOND_A4 and GRAPHITE added in unary 3.0
$ BCC_A2 added in unary 4.1
$ GRAPHITE revised in unary 4.4 (using the value from COST 507)
$ FCC_A1, BCC_A2 and HCP_A3 removed in unary 5.0
$ ALPHA_RHOMBO_B added in unary 5.0
$
$ FCC_A1, BCC_A2 and HCP_A3 still in SGSOL 5.0
$ The value for FCC_A1 in COST (and SGTE) is possibly incorrect.
$
 PAR  G(BETA_RHOMBO_B,B),,              +GHSERBB;,,                   N 91Din !
 PAR  G(ALPHA_RHOMBO_B,B),,             +GALPBB;,,                    N 09SGUN !
$PAR  G(FCC_A1,B:VA),,                  +GHSERBB+43514-12.217*T;,,    N SGCOST !
$PAR  G(FCC_A1,B:VA),,                  +GHSERBB+50208-13.472*T;,,    N 94Hal !
 PAR  G(BCC_A2,B:VA),,                  +GHSERBB+43514-12.217*T;,,    N 94Hal !
$PAR  G(HCP_A3,B:VA),,                  +GHSERBB+50208-9.706*T;,,     N SGCOST !
$PAR  G(GRAPHITE,B),,                   +GHSERBB+10000-2*T;,,         N SGCOST !
$PAR  G(GRAPHITE,B),,                   +GHSERBB+5000;,,              N 96SGUN !
$PAR  G(DIAMOND_A4,B),,                 +GHSERBB+10;,,                N 99SGUN !
$PAR  G(DIAMOND_A4,B),,                 +GHSERBB+20;,,                N COST !
$PAR  G(DIAMOND_A4,B),,                 +GHSERBB;,,                   N 96SGUN !
 PAR  G(LIQUID,B),,                     +GLIQBB;,,                    N 91Din !
$
 FUNCTION GHSERBB   298.15  -7735.284+107.111864*T-15.6641*T*LN(T)
       -0.006864515*T**2+6.18878E-07*T**3+370843*T**(-1);
      1100.00  Y  -16649.474+184.801744*T-26.6047*T*LN(T)
       -7.9809E-04*T**2-2.556E-08*T**3+1748270*T**(-1);
      2348.00  Y  -36667.582+231.336244*T-31.5957527*T*LN(T)
       -0.00159488*T**2+1.34719E-07*T**3+11205883*T**(-1);
      3000.00  Y  -21530.653+222.396264*T-31.4*T*LN(T);
      6000.00  N !
 FUNCTION GALPBB    298.15  -6076.24+86.648762*T-12.942464*T*LN(T)
       -7.089468E-3*T**2+0.659896E-6*T**3-45*T**(-1);
      1400.00  Y  +28477.506-106.789208*T+12.1072478*T*LN(T)
       -13.316875E-3*T**2+0.706895E-6*T**3-8002403*T**(-1);
      3000.00  Y  -25699.64+225.127135*T-31.4*T*LN(T);
      6000.00  N !
 FUNCTION GLIQBB    298.15  +48458.559-20.268025*T+GHSERBB;
       500.00  Y  +41119.703+82.101722*T-14.9827763*T*LN(T)
       -0.007095669*T**2+5.07347E-07*T**3+335484*T**(-1);
      2348.00  Y  +28842.012+200.94731*T-31.4*T*LN(T);
      3000.00  Y  +50372.665-21.448954*T+GHSERBB;
      6000.00  N !
 FUNCTION GFCCBB    298.15  +GHSERBB+43514-12.217*T;                   6000 N !
$ ------------------------------------------------------------------------------
$ La
$
 PAR  G(DHCP,LA),,                      +GHSERLA;                4000 N 91Din !
 PAR  G(FCC_A1,LA:VA),,                 +GFCCLA;                 4000 N 91Din !
 PAR  G(BCC_A2,LA:VA),,                 +GBCCLA;                 4000 N 91Din !
 PAR  G(LIQUID,LA),,                    +GLIQLA;                 4000 N 91Din !
$
 FUNCTION GHSERLA   298.15  -7968.403+120.284604*T-26.34*T*LN(T)
       -0.001295165*T**2;
       550.00  Y  -3381.413+59.06113*T-17.1659411*T*LN(T)
       -0.008371705*T**2+6.8932E-07*T**3-399448*T**(-1);
      2000.00  Y  -15608.882+181.390071*T-34.3088*T*LN(T);
      4000.00  N !
 FUNCTION GFCCLA    298.15  -6109.797+89.878761*T-21.7919*T*LN(T)
       -0.004045175*T**2-5.25865E-07*T**3;
      1134.00  Y  -124598.976+955.878375*T-139.346741*T*LN(T)
       +0.042032405*T**2-3.066199E-06*T**3+20994153*T**(-1);
      2000.00  Y  +3009.496-2.846081*T+GHSERLA;
      4000.00  N !
 FUNCTION GBCCLA    298.15  -3952.161+88.072353*T-21.7919*T*LN(T)
       -0.004045175*T**2-5.25865E-07*T**3;
       800.00  Y  +321682.673-3565.08252*T+513.440708*T*LN(T)
       -0.387295093*T**2+4.9547989E-05*T**3-36581228*T**(-1);
      1134.00  Y  -16377.894+218.492988*T-39.5388*T*LN(T);
      1193.00  Y  -136609.91+1123.34397*T-163.413074*T*LN(T)
       +0.053968535*T**2-4.056395E-06*T**3+21167204*T**(-1);
      2000.00  Y  +7402.894-6.553756*T+GHSERLA;
      4000.00  N !
 FUNCTION GLIQLA    298.15  +5332.653+18.23012*T-11.0188191*T*LN(T)
       -0.020171603*T**2+2.93775E-06*T**3-133541*T**(-1);
      1134.00  Y  -3942.004+171.018431*T-34.3088*T*LN(T);
      4000.00  N !
$ ------------------------------------------------------------------------------
$ Binary system
$
$ Q. Wei, M.H. Rong, S. Li, D. Su, Q.R. Yao, J. Wang, Q. Chen, G.H. Rao,
$ H.Y. Zhou, Int. J. Mater. Res., 113, 400-418(2022).
$
$ Checked against paper. Checked at 6000 K.
$
$ The LaB6 + beta-B = LaB9 peritectoid is at 2277 K instead of 2280 K,
$ probably due to rounding error of LaB6 (fractional in the paper).
$
 PAR  L(LIQUID,B,LA;0),,                -60000-16.2078*T;,,           N 22Wei !
 PAR  L(LIQUID,B,LA;1),,                -80000+8.4252*T;,,            N 22Wei !
 PAR  L(LIQUID,B,LA;2),,                -20279.2096-5.8896*T;,,       N 22Wei !
$
 PAR  L(BCC_A2,B,LA:VA;0),,             +5000;,,                      N 22Wei !
$
 PAR  G(LAB4_D1E,LA:B),,                +GHSERLA+4*GHSERBB
             -276513.6865+22.5505*T;,,                                N 22Wei !
 PAR  G(LAB6_D21,LA:B),,                +GHSERLA+6*GHSERBB
             -365905.4217+16.1301*T;,,                                N 22Wei !
 PAR  G(LAB9,LA:B),,                    +GHSERLA+9*GHSERBB
             -456232.028+55.792*T;,,                                  N 22Wei !
$ ------------------------------------------------------------------------------
$
$
 LIST-OF-REFERENCE
 NUMBER  SOURCE
  Null   'Unknown source'
  REFLAV 'Laves phase convention: G(LAVES,X:X)=+3*GHSERXX+15000'
  COST   'COST 507 database'
  SGCOST 'COST 507 database, SGTE unary database V.3.0, 1996; Al, B, Nd, Ti, Zn'
  91Din  'A.T. Dinsdale, Calphad, 15, 317-425(1991).'
  94Hal  'B. Hallemans, P. Wollants, J.R. Roos,
          Z. Metallkd., 85, 676-82(1994), SGTE unary database V.4.1, 1999; B'
  96SGUN 'SGTE unary database V.3.0, 1996.'
  99SGUN 'SGTE unary database V.4.1, 1999.'
  09SGUN 'SGTE unary database V.5.0, 2009.'
  22Wei  'Q. Wei, M.H. Rong, S. Li, D. Su, Q.R. Yao, J. Wang, Q. Chen, G.H. Rao,
          H.Y. Zhou, Int. J. Mater. Res., 113, 400-418(2022); La-B'
!
