Repository: orchid-calphad/orchid-project.org

# orchid-project.org

Website and released data of **ORCHID** (Open Repository for CALPHAD Hypotheses, Intelligence, and Discovery),
served by GitHub Pages at https://orchid-project.org. Releases are archived on Zenodo (one DOI per version).

- `index.html`, `catalog/`, `best-practices.html` — static, self-contained pages (generated in the ORCHID tooling).
- `data/` — released data: catalog, redistributable TDB files, convex hulls. Licences: `data/LICENSES.md`, `data/NOTICE.md`.
- `llms.txt`, `data/croissant.json`, `CITATION.cff`, `.zenodo.json` — machine-readable metadata.

Only data with clear redistribution rights are published.

File: data/databases/sgte-binary/LaC-11Pen.tdb
$
$ Database for La-C from Y. Peng et al. 2011
$
$ Y. Peng, Y. Du, L. Zhang, C. Sha, S. Liu, F. Zheng, D. Zhao, X. Yuan, L. Chen,
$ Calphad, 35, 533-41(2011).
$
$ Dataset created 2016.09.25 by Bengt Hallstedt.
$ 2019.10.28: Modified for use with GES6.
$
$ This dataset reproduces the results from the author's own tdb, but not quite
$ the invariant equilibria given in the paper. The invariant equilibria and
$ the phase diagram in the paper appear to have been calculated with a
$ different set of parameters than those given in the paper and included
$ in the submitted tdb.
$
$ There is a "gap" between LAC2_C11A and LAC2_BETA where LA2C3_D5C is in
$ equilibrium with graphite. This suggests that the modelling of these three
$ phases is not good.
$
$ There is an inverse miscibility gap with a minimum at 5124 K and x(C)=0.23.
$
$ ------------------------------------------------------------------------------
 TEMP-LIM 298.15 6000.00 !
$
$ELEMENT NAME  REF. STATE               ATOMIC MASS H298-H0    S298    !
$
 ELEMENT VA   VACUUM                      0.0          0.0      0.0    ! 
 ELEMENT C    GRAPHITE_A9                12.011     1054.0      5.7423 ! 
 ELEMENT LA   DHCP                      138.9055    6665.112   56.9024 ! 
$ ------------------------------------------------------------------------------
$ Phase definitions
$
 PHASE LIQUID:L % 1 1 !
 CONST LIQUID:L : C LA : !
$
$ Fcc (cF4, Fm-3m) and MeX (cF8, Fm-3m)
$
 PHASE FCC_A1 %A 2 1 1 !
 CONST FCC_A1 : LA : C VA% : !
$
$ Bcc (cI2, Im-3m)
$
 PHASE BCC_A2 %B 2 1 3 !
 CONST BCC_A2 : LA : C VA% : !
$
$ Prototype alpha-La (SB A3', hP4, P6_3/mmc)
$
 PHASE DHCP % 1 1 !
 CONST DHCP : LA : !
$
$ Prototype C (cF8, Fd-3m)
$
 PHASE DIAMOND_A4 % 1 1 !
 CONST DIAMOND_A4 : C : !
$
$ Prototype C (hP4, P6_3/mmc)
$
 PHASE GRAPHITE_A9 % 1 1 !
 CONST GRAPHITE_A9 : C : !
$
$ Prototype Pu2C3 (cI40, I-43d)
$
 PHASE LA2C3_D5C % 2 2 3 !
 CONST LA2C3_D5C : LA : C% VA : !
$
$ Prototype CaC2 (tI6, I4/mmm), alpha
$
 PHASE LAC2_C11A % 2 1 2 !
 CONST LAC2_C11A : LA : C : !
$
$ Prototype CaC2 (cF36, Fm-3m), beta
$
 PHASE LAC2_BETA % 2 1 2 !
 CONST LAC2_BETA : LA : C% VA : !
$ ------------------------------------------------------------------------------
$ Defaults
$
 DEFINE-SYSTEM-DEFAULT ELEMENT 2 !
 DEFAULT-COM DEFINE_SYSTEM_ELEMENT VA !
 TYPE-DEF % SEQ * !
 TYPE-DEF A GES AMEND_PHASE_DESCRIPTION @ MAGNETIC -3 0.28 !
 TYPE-DEF B GES AMEND_PHASE_DESCRIPTION @ MAGNETIC -1 0.4 !
 FUNCTION ZERO      298.15  0;                                         6000 N !
 FUNCTION UN_ASS    298.15  0;                                         6000 N !
 FUNCTION R         298.15  +8.31451;                                  6000 N !
$ ------------------------------------------------------------------------------
$ Element data
$ ------------------------------------------------------------------------------
$ C
$
 PAR  G(GRAPHITE_A9,C),,                +GHSERCC;,,                   N 91Din !
 PAR  G(DIAMOND_A4,C),,                 +GDIACC;,,                    N 91Din !
 PAR  G(LIQUID,C),,                     +GHSERCC+117369-24.63*T;,,    N 91Din !
$
 FUNCTION GHSERCC   298.15  -17368.441+170.73*T-24.3*T*LN(T)
       -4.723E-04*T**2+2562600*T**(-1)-2.643E+08*T**(-2)+1.2E+10*T**(-3);
      6000.00  N !
 FUNCTION GDIACC    298.15  -16359.441+175.61*T-24.31*T*LN(T)
       -4.723E-04*T**2+2698000*T**(-1)-2.61E+08*T**(-2)+1.11E+10*T**(-3);
      6000.00  N !
$ ------------------------------------------------------------------------------
$ La
$
 PAR  G(DHCP,LA),,                      +GHSERLA;                4000 N 91Din !
 PAR  G(FCC_A1,LA:VA),,                 +GFCCLA;                 4000 N 91Din !
 PAR  G(BCC_A2,LA:VA),,                 +GBCCLA;                 4000 N 91Din !
 PAR  G(LIQUID,LA),,                    +GLIQLA;                 4000 N 91Din !
$
 PAR  G(LA2C3_D5C,LA:VA),,              +2*GHSERLA+100000;,,          N 11Pen !
 PAR  G(LAC2_BETA,LA:VA),,              +GHSERLA+60000;,,             N 11Pen !
$
 FUNCTION GHSERLA   298.15  -7968.403+120.284604*T-26.34*T*LN(T)
       -0.001295165*T**2;
       550.00  Y  -3381.413+59.06113*T-17.1659411*T*LN(T)
       -0.008371705*T**2+6.8932E-07*T**3-399448*T**(-1);
      2000.00  Y  -15608.882+181.390071*T-34.3088*T*LN(T);
      4000.00  N !
 FUNCTION GFCCLA    298.15  -6109.797+89.878761*T-21.7919*T*LN(T)
       -0.004045175*T**2-5.25865E-07*T**3;
      1134.00  Y  -124598.976+955.878375*T-139.346741*T*LN(T)
       +0.042032405*T**2-3.066199E-06*T**3+20994153*T**(-1);
      2000.00  Y  +3009.496-2.846081*T+GHSERLA;
      4000.00  N !
 FUNCTION GBCCLA    298.15  -3952.161+88.072353*T-21.7919*T*LN(T)
       -0.004045175*T**2-5.25865E-07*T**3;
       800.00  Y  +321682.673-3565.08252*T+513.440708*T*LN(T)
       -0.387295093*T**2+4.9547989E-05*T**3-36581228*T**(-1);
      1134.00  Y  -16377.894+218.492988*T-39.5388*T*LN(T);
      1193.00  Y  -136609.91+1123.34397*T-163.413074*T*LN(T)
       +0.053968535*T**2-4.056395E-06*T**3+21167204*T**(-1);
      2000.00  Y  +7402.894-6.553756*T+GHSERLA;
      4000.00  N !
 FUNCTION GLIQLA    298.15  +5332.653+18.23012*T-11.0188191*T*LN(T)
       -0.020171603*T**2+2.93775E-06*T**3-133541*T**(-1);
      1134.00  Y  -3942.004+171.018431*T-34.3088*T*LN(T);
      4000.00  N !
$ ------------------------------------------------------------------------------
$ Binary system
$
$ Y. Peng, Y. Du, L. Zhang, C. Sha, S. Liu, F. Zheng, D. Zhao, X. Yuan, L. Chen,
$ Calphad, 35, 533-41(2011).
$
$ Checked against paper. Checked at 6000K.
$
$ This dataset reproduces the results from the author's own tdb, but not quite
$ the invariant equilibria given in the paper. The invariant equilibria and
$ the phase diagram in the paper appear to have been calculated with a
$ different set of parameters than those given in the paper and included
$ in the submitted tdb.
$
$ There is a "gap" between LAC2_C11A and LAC2_BETA where LA2C3_D5C is in
$ equilibrium with graphite. This suggests that the modelling of these three
$ phases is not good.
$
$ There is an inverse miscibility gap with a minimum at 5124 K and x(C)=0.23.
$
 PAR  L(LIQUID,C,LA;0),,                -259436.3+30*T;,,             N 11Pen !
 PAR  L(LIQUID,C,LA;1),,                -159860;,,                    N 11Pen !
 PAR  L(LIQUID,C,LA;2),,                -44046.6;,,                   N 11Pen !
$
 PAR  G(FCC_A1,LA:C),,                  +GFCCLA+GHSERCC-17285.4;,,    N 11Pen !
 PAR  G(BCC_A2,LA:C),,                  +GBCCLA+3*GHSERCC-16364.8;,,  N 11Pen !
$
 PAR  G(LA2C3_D5C,LA:C),,               +5*GLA2C3;,,                  N 11Pen !
 PAR  L(LA2C3_D5C,LA:C,VA;0),,          -110000+62.5*T;,,             N 11Pen !
$
 PAR  G(LAC2_C11A,LA:C),,               +GHSERLA+2*GHSERCC
             -86529.6+15*T;,,                                         N 11Pen !
$
 PAR  G(LAC2_BETA,LA:C),,               +GHSERLA+2*GHSERCC
             -17242.8-35.4*T;,,                                       N 11Pen !
 PAR  L(LAC2_BETA,LA:C,VA;0),,          -94552.8+42.3*T;,,            N 11Pen !
$
 FUNCTION GLA2C3    298.15  -37840.1+120.6*T-20.47*T*LN(T)
       -0.00414*T**2+97303.5*T**(-1);
      6000.00  N !
$ ------------------------------------------------------------------------------
$
$
 LIST-OF-REFERENCE
 NUMBER  SOURCE
  Null   'Unknown source'
  Same   'Same or similar interaction as in the corresponding stable phase'
  REFLAV 'Laves phase convention: G(LAVES,X:X)=+3*GHSERXX+15000'
  COST   'COST 507 database'
  91Din  'A.T. Dinsdale, Calphad, 15, 317-425(1991).'
  11Pen  'Y. Peng, Y. Du, L. Zhang, C. Sha, S. Liu, F. Zheng, D. Zhao, X. Yuan,
          L. Chen, Calphad, 35, 533-41(2011); La-C'
!

File: data/databases/sgte-binary/LaH-09Pal.tdb
$
$ Database for La-H from M. Palumbo et al. 2009.
$
$ M. Palumbo, J. Urgnani, D. Baldissin, L. Battezzati, M. Baricco,
$ Calphad, 33, 162-69(2009).
$
$ Dataset created 2018.10.21 by Bengt Hallstedt.
$ 2021.01.24: Modified for use with GES6.
$
$ ------------------------------------------------------------------------------
 TEMP-LIM 298.15 6000.00 !
$
$ELEMENT NAME  REF. STATE               ATOMIC MASS H298-H0    S298    !
$
 ELEMENT VA   VACUUM                      0.0          0.0      0.0    ! 
 ELEMENT H    1/2_MOLE_H2(G)              1.0079    4234.      65.285  ! 
 ELEMENT LA   DHCP                      138.9055    6665.112   56.9024 ! 
$ ------------------------------------------------------------------------------
$ Species
$
 SPECIE  H2                                 H2 !
$ ------------------------------------------------------------------------------
$ Phase definitions
$
 PHASE LIQUID:L % 1 1 !
 CONST LIQUID:L : H LA : !
$
$ Fcc (cF4, Fm-3m) and MeX (cF8, Fm-3m)
$
 PHASE FCC_A1 %A 2 1 1 !
 CONST FCC_A1 : LA : H VA% : !
$
$ Bcc (cI2, Im-3m)
$
 PHASE BCC_A2 %B 2 1 3 !
 CONST BCC_A2 : LA : H VA% : !
$
$ Prototype alpha-La (hP4, P6_3/mmc)
$
 PHASE DHCP % 1 1 !
 CONST DHCP : LA : !
$
$ Prototype CeH3 (cF44, Fm-3m)
$ This is fcc with tetrahedral and octahedral interstitial sites filled
$
 PHASE LAH2 % 3 1 2 1 !
 CONST LAH2 : LA : H VA : H VA : !
$
 PHASE GAS:G % 1 1 !
 CONST GAS:G : LA H H2 : !
$ ------------------------------------------------------------------------------
$ Defaults
$
 DEFINE-SYSTEM-DEFAULT ELEMENT 2 !
 DEFAULT-COM DEFINE_SYSTEM_ELEMENT VA !
 TYPE-DEF % SEQ * !
 TYPE-DEF A GES AMEND_PHASE_DESCRIPTION @ MAGNETIC -3 0.28 !
 TYPE-DEF B GES AMEND_PHASE_DESCRIPTION @ MAGNETIC -1 0.4 !
 FUNCTION ZERO      298.15  0;                                         6000 N !
 FUNCTION UN_ASS    298.15  0;                                         6000 N !
 FUNCTION R         298.15  +8.31451;                                  6000 N !
 FUNCTION RTLNP     298.15  +8.31451*T*LN(1E-05*P);                    6000 N !
$ ------------------------------------------------------------------------------
$ Element data
$ ------------------------------------------------------------------------------
$ H
$
$ H is not included in unary
$
 PAR  G(LIQUID,H),,                     +0.5*GHSERH2
             +8035+25*T+2*T*LN(T);,,                                  N 04Qiu !
$
 PAR  G(GAS,H),,                        +F10383T+RTLNP;,,             N 97SUB !
 PAR  G(GAS,H2),,                       +GHSERH2+RTLNP;,,             N 97SUB !
$
$ H(g)
 FUNCTION F10383T   298.15  +211801.621+24.4989821*T-20.78611*T*LN(T);
      6000.00  N !
$ H2(g)
 FUNCTION GHSERH2   298.15  -9522.9741+78.5273879*T-31.35707*T*LN(T)
       +0.0027589925*T**2-7.46390667E-07*T**3+56582.3*T**(-1);
      1000.00  Y  +180.108664-15.6128256*T-17.84857*T*LN(T)
       -0.00584168*T**2+3.14618667E-07*T**3-1280036*T**(-1);
      2100.00  Y  -18840.1663+92.3120255*T-32.05082*T*LN(T)
       -0.0010728235*T**2+1.14281783E-08*T**3+3561002.5*T**(-1);
      6000.00  N !
$ ------------------------------------------------------------------------------
$ La
$
 PAR  G(DHCP,LA),,                      +GHSERLA;                4000 N 91Din !
 PAR  G(FCC_A1,LA:VA),,                 +GFCCLA;                 4000 N 91Din !
 PAR  G(BCC_A2,LA:VA),,                 +GBCCLA;                 4000 N 91Din !
 PAR  G(LIQUID,LA),,                    +GLIQLA;                 4000 N 91Din !
$
 PAR  G(LAH2,LA:VA:VA),,                +GHSERLA
             +35510.9472+3.99604056*T;,,                              N 09Pal !
$
 PAR  G(GAS,LA),,                       +F12026T+RTLNP;,,             N 97SUB !
$
 FUNCTION GHSERLA   298.15  -7968.403+120.284604*T-26.34*T*LN(T)
       -0.001295165*T**2;
       550.00  Y  -3381.413+59.06113*T-17.1659411*T*LN(T)
       -0.008371705*T**2+6.8932E-07*T**3-399448*T**(-1);
      2000.00  Y  -15608.882+181.390071*T-34.3088*T*LN(T);
      4000.00  N !
 FUNCTION GFCCLA    298.15  -6109.797+89.878761*T-21.7919*T*LN(T)
       -0.004045175*T**2-5.25865E-07*T**3;
      1134.00  Y  -124598.976+955.878375*T-139.346741*T*LN(T)
       +0.042032405*T**2-3.066199E-06*T**3+20994153*T**(-1);
      2000.00  Y  +3009.496-2.846081*T+GHSERLA;
      4000.00  N !
 FUNCTION GBCCLA    298.15  -3952.161+88.072353*T-21.7919*T*LN(T)
       -0.004045175*T**2-5.25865E-07*T**3;
       800.00  Y  +321682.673-3565.08252*T+513.440708*T*LN(T)
       -0.387295093*T**2+4.9547989E-05*T**3-36581228*T**(-1);
      1134.00  Y  -16377.894+218.492988*T-39.5388*T*LN(T);
      1193.00  Y  -136609.91+1123.34397*T-163.413074*T*LN(T)
       +0.053968535*T**2-4.056395E-06*T**3+21167204*T**(-1);
      2000.00  Y  +7402.894-6.553756*T+GHSERLA;
      4000.00  N !
 FUNCTION GLIQLA    298.15  +5332.653+18.23012*T-11.0188191*T*LN(T)
       -0.020171603*T**2+2.93775E-06*T**3-133541*T**(-1);
      1134.00  Y  -3942.004+171.018431*T-34.3088*T*LN(T);
      4000.00  N !
$ La(g)
 FUNCTION F12026T   298.15  +422273.955-30.3347881*T-22.06299*T*LN(T)
       -0.005444405*T**2+4.71447833E-07*T**3+102710.1*T**(-1); 
       600.00  Y  +426628.905-85.4786162*T-13.83676*T*LN(T)
       -0.011938995*T**2+1.33826017E-06*T**3-312130.2*T**(-1); 
      1300.00  Y  +404460.17+114.016725*T-42.00406*T*LN(T)
       +0.0037094435*T**2-2.70261E-07*T**3+2891891*T**(-1); 
      3200.00  Y  +497751.747-246.085237*T+2.791973*T*LN(T)
       -0.006002155*T**2+1.30043383E-07*T**3-34158815*T**(-1);
      8200.00  Y  -92343.0441+773.338363*T-111.0188*T*LN(T)
       +0.0037862445*T**2-2.82257667E-08*T**3+5.418475E+08*T**(-1); 
     10000.00  N ! 
$ ------------------------------------------------------------------------------
$ Binary system
$
$ M. Palumbo, J. Urgnani, D. Baldissin, L. Battezzati, M. Baricco,
$ Calphad, 33, 162-69(2009).
$
$ Checked against paper and author's tdb.
$
 PAR  L(LIQUID,H,LA;0),,                +15304.693-89.375563*T;,,     N 09Pal !
 PAR  L(LIQUID,H,LA;1),,                +65990.058-77.40324*T;,,      N 09Pal !
$
 PAR  G(FCC_A1,LA:H),,                  +GHSERLA+0.5*GHSERH2
             -58190.735+37.002222*T;,,                                N 09Pal !
 PAR  L(FCC_A1,LA:H,VA;0),,             +3987.5816;,,                 N 09Pal !
$
 PAR  G(BCC_A2,LA:H),,                  +GHSERLA+1.5*GHSERH2
             -166284.19+140.21312*T;,,                                N 09Pal !
 PAR  L(BCC_A2,LA:H,VA;0),,             +ZERO;,,                      N 09Pal !
$
 PAR  G(LAH2,LA:H:H),,                  +GHSERLA+1.5*GHSERH2
             -237225.236+197.2*T;,,                                   N 09Pal !
 PAR  G(LAH2,LA:H:VA),,                 +GHSERLA+GHSERH2
             -192180.504+132.298892*T;,,                              N 09Pal !
 PAR  G(LAH2,LA:VA:H),,                 +GHSERLA+0.5*GHSERH2
             +35510.9472+3.99604056*T;,,                              N 09Pal !
 PAR  L(LAH2,LA:H:H,VA;0),,             -4178.6964;,,                 N 09Pal !
 PAR  L(LAH2,LA:VA:H,VA;0),,            -4178.6964;,,                 N 09Pal !
$ ------------------------------------------------------------------------------
$
$
 LIST-OF-REFERENCE
 NUMBER  SOURCE
  Null   'Unknown source'
  Same   'Same or similar interaction as in the corresponding stable phase'
  COST   'COST 507 database'
  91Din  'A.T. Dinsdale, Calphad, 15, 317-425(1991).'
  97SUB  'SGTE substance database, version 1997'
  04Qiu  'C. Qiu, G.B. Olson, S.M. Opalka, D.L. Anton,
          J. Phase Equilib. Diffus., 25, 520-27(2004); H'
  09Pal  'M. Palumbo, J. Urgnani, D. Baldissin, L. Battezzati, M. Baricco,
          Calphad, 33, 162-69(2009); La-H'
!

File: data/databases/sgte-binary/LaMg-04Guo-LB.tdb
$
$ Database for La-Mg from C. Guo and Z. Du 2004 (included in LB Vol. 5)
$
$ C. Guo, Z. Du, J. Alloys Compd., 385, 109-13(2004).
$
$ Dataset created 2010.12.12 by Bengt Hallstedt.
$ 2021.01.24: Modified for use with GES6.
$
$ There is an inverse miscibility gap with a min at 4160 K and x(Mg)=0.74.
$
$ ------------------------------------------------------------------------------
 TEMP-LIM 298.15 6000.00 !
$
$ELEMENT NAME  REF. STATE               ATOMIC MASS H298-H0    S298    !
$
 ELEMENT VA   VACUUM                      0.0          0.0      0.0    ! 
 ELEMENT LA   DHCP                      138.9055    6665.112   56.9024 ! 
 ELEMENT MG   HCP_A3                     24.305     4998.      32.671  !
$ ------------------------------------------------------------------------------
$ Phase definitions
$
 PHASE LIQUID:L % 1 1 !
 CONST LIQUID:L : LA MG : !
$
$ Fcc (cF4, Fm-3m) and MeX (cF8, Fm-3m)
$
 PHASE FCC_A1 %A 2 1 1 !
 CONST FCC_A1 : LA% MG : VA% : !
$
$ Bcc (cI2, Im-3m)
$
 PHASE BCC_A2 %B 2 1 3 !
 CONST BCC_A2 : LA% MG : VA% : !
$
$ Hcp (hP2, P6_3/mmc) and Me2X (NiAs-type, hP4, P6_3/mmc, B8_1)
$
 PHASE HCP_A3 %A 2 1 0.5 !
 CONST HCP_A3 : LA MG% : VA% : !
$
$ Prototype alpha-La (SB A3', hP4, P6_3/mmc)
$
 PHASE DHCP %A 2 1 0.5 !
 CONST DHCP : LA% MG : VA% : !
$
$ Prototype CsCl (cP2, Pm-3m)
$
 PHASE LAMG_B2 % 2 1 1 !
 CONST LAMG_B2 : MG : LA : !
$
$ Prototype Cu2Mg (cF24, Fd-3m)
$
 PHASE MG2M_C15 % 2 2 1 !
 CONST MG2M_C15 : MG : LA : !
$
$ Prototype BiF3 (cF16, Fm-3m)
$
 PHASE MG3M_D03 % 2 3 1 !
 CONST MG3M_D03 : MG : LA% MG : !
$
$ Prototype Mn12Th (tI26, I4/mmm)
$
 PHASE LAMG12_D2B % 2 12 1 !
 CONST LAMG12_D2B : LA MG% : LA% MG : !
$
$ Prototype CeMg10 (hP44, P6_3/mmc)
$
 PHASE MG17R2 % 2 17 2 !
 CONST MG17R2 : MG : LA : !
$ ------------------------------------------------------------------------------
$ Defaults
$
 DEFINE-SYSTEM-DEFAULT ELEMENT 2 !
 DEFAULT-COM DEFINE_SYSTEM_ELEMENT VA !
 TYPE-DEF % SEQ * !
 TYPE-DEF A GES AMEND_PHASE_DESCRIPTION @ MAGNETIC -3 0.28 !
 TYPE-DEF B GES AMEND_PHASE_DESCRIPTION @ MAGNETIC -1 0.4 !
 FUNCTION ZERO      298.15  0;                                         6000 N !
 FUNCTION UN_ASS    298.15  0;                                         6000 N !
 FUNCTION R         298.15  +8.31451;                                  6000 N !
$ ------------------------------------------------------------------------------
$ Element data
$ ------------------------------------------------------------------------------
$ La
$
$ HCP_A3 from 04Guo and 10Guo not included in unary; 10Guo to be preferred
$
 PAR  G(DHCP,LA:VA),,                   +GHSERLA;                4000 N 91Din !
 PAR  G(FCC_A1,LA:VA),,                 +GFCCLA;                 4000 N 91Din !
 PAR  G(BCC_A2,LA:VA),,                 +GBCCLA;                 4000 N 91Din !
 PAR  G(HCP_A3,LA:VA),,                 +GHSERLA+5000;           4000 N 04Guo !
$PAR  G(HCP_A3,LA:VA),,                 +GHSERLA+303.4;          4000 N 10Guo !
 PAR  G(LIQUID,LA),,                    +GLIQLA;                 4000 N 91Din !
$
 PAR  G(LAMG12_D2B,LA:LA),,             +13*GHSERLA+20000;,,          N 04Guo !
$
 FUNCTION GHSERLA   298.15  -7968.403+120.284604*T-26.34*T*LN(T)
       -0.001295165*T**2;
       550.00  Y  -3381.413+59.06113*T-17.1659411*T*LN(T)
       -0.008371705*T**2+6.8932E-07*T**3-399448*T**(-1);
      2000.00  Y  -15608.882+181.390071*T-34.3088*T*LN(T);
      4000.00  N !
 FUNCTION GFCCLA    298.15  -6109.797+89.878761*T-21.7919*T*LN(T)
       -0.004045175*T**2-5.25865E-07*T**3;
      1134.00  Y  -124598.976+955.878375*T-139.346741*T*LN(T)
       +0.042032405*T**2-3.066199E-06*T**3+20994153*T**(-1);
      2000.00  Y  +3009.496-2.846081*T+GHSERLA;
      4000.00  N !
 FUNCTION GBCCLA    298.15  -3952.161+88.072353*T-21.7919*T*LN(T)
       -0.004045175*T**2-5.25865E-07*T**3;
       800.00  Y  +321682.673-3565.08252*T+513.440708*T*LN(T)
       -0.387295093*T**2+4.9547989E-05*T**3-36581228*T**(-1);
      1134.00  Y  -16377.894+218.492988*T-39.5388*T*LN(T);
      1193.00  Y  -136609.91+1123.34397*T-163.413074*T*LN(T)
       +0.053968535*T**2-4.056395E-06*T**3+21167204*T**(-1);
      2000.00  Y  +7402.894-6.553756*T+GHSERLA;
      4000.00  N !
 FUNCTION GLIQLA    298.15  +5332.653+18.23012*T-11.0188191*T*LN(T)
       -0.020171603*T**2+2.93775E-06*T**3-133541*T**(-1);
      1134.00  Y  -3942.004+171.018431*T-34.3088*T*LN(T);
      4000.00  N !
$ ------------------------------------------------------------------------------
$ Mg
$
$ DHCP from 04Guo (included in SGSOL 5.0; this value is not particularly good)
$
 PAR  G(FCC_A1,MG:VA),,                 +GHSERMG+2600-0.9*T;     3000 N 91Din !
 PAR  G(BCC_A2,MG:VA),,                 +GHSERMG+3100-2.1*T;     3000 N 91Din !
 PAR  G(HCP_A3,MG:VA),,                 +GHSERMG;                3000 N 91Din !
 PAR  G(DHCP,MG:VA),,                   +GHSERMG+5000;           3000 N 04Guo !
$PAR  G(CBCC_A12,MG:VA),,               +GHSERMG
$            +4602.4-3.011*T;                                    3000 N 91Din !
$PAR  G(CUB_A13,MG:VA),,                +GHSERMG+5000-3*T;       3000 N 91Din !
 PAR  G(LIQUID,MG),,                    +GLIQMG;                 3000 N 91Din !
$
 PAR  G(MG3M_D03,MG:MG),,               +4*GHSERMG+5000;,,            N 04Guo !
$PAR  G(MG3M_D03,MG:MG),,               +4*GBCCMG;,,                  N 06Guo !
 PAR  G(LAMG12_D2B,MG:MG),,             +13*GHSERMG+20000;,,          N 04Guo !
$
 FUNCTION GHSERMG   298.15  -8367.34+143.675547*T-26.1849782*T*LN(T)
       +4.858E-04*T**2-1.393669E-06*T**3+78950*T**(-1);
       923.00  Y  -14130.185+204.716215*T-34.3088*T*LN(T)+1.038192E+28*T**(-9);
      3000.00  N !
 FUNCTION GLIQMG    298.15  +8202.243-8.83693*T+GHSERMG-8.0176E-20*T**7;
       923.00  Y  -5439.869+195.324057*T-34.3088*T*LN(T);
      3000.00  N !
 FUNCTION GBCCMG    298.15  +GHSERMG+3100-2.1*T;                       3000 N !
$ ------------------------------------------------------------------------------
$ Binary system
$
$ From C. Guo and Z. Du 2004 (included in LB Vol. 5)
$
$ C. Guo, Z. Du, J. Alloys Compd., 385, 109-13(2004).
$
$ Checked against LB and paper. Checked at 6000 K.
$
$ There is an inverse miscibility gap with a min at 4160 K and x(Mg)=0.74.
$
 PAR  L(LIQUID,LA,MG;0),,               -32472.5+8.3674*T;,,          N 04Guo !
 PAR  L(LIQUID,LA,MG;1),,               +35610.1-24.0118*T;,,         N 04Guo !
 PAR  L(LIQUID,LA,MG;2),,               -13162.4;,,                   N 04Guo !
$
 PAR  L(FCC_A1,LA,MG:VA;0),,            -35617.9+28.0052*T;,,         N 04Guo !
 PAR  L(FCC_A1,LA,MG:VA;1),,            +50925.1-62.183*T;,,          N 04Guo !
$
 PAR  L(BCC_A2,LA,MG:VA;0),,            -55915.1+34.7275*T;,,         N 04Guo !
 PAR  L(BCC_A2,LA,MG:VA;1),,            +79339-72.9364*T;,,           N 04Guo !
 PAR  L(BCC_A2,LA,MG:VA;2),,            -8272.1;,,                    N 04Guo !
$
 PAR  L(HCP_A3,LA,MG:VA;0),,            -25000;,,                     N 04Guo !
$
 PAR  L(DHCP,LA,MG:VA;0),,              -10665.9;,,                   N 04Guo !
$
 PAR  G(LAMG_B2,MG:LA),,                +GHSERMG+GHSERLA
             -33402.3+9.188*T;,,                                      N 04Guo !
$
 PAR  G(MG2M_C15,MG:LA),,               +2*GHSERMG+GHSERLA
             -26814.7-10.1377*T;,,                                    N 04Guo !
$
 PAR  G(MG3M_D03,MG:LA),,               +3*GHSERMG+GHSERLA
             -78791.5+29.2136*T;,,                                    N 04Guo !
 PAR  L(MG3M_D03,MG:LA,MG;0),,          +6797.4-3.7761*T;,,           N 04Guo !
$
 PAR  G(LAMG12_D2B,LA:MG),,             +12*GHSERLA+GHSERMG
             +83174.4-16.9515*T;,,                                    N 04Guo !
 PAR  G(LAMG12_D2B,MG:LA),,             +12*GHSERMG+GHSERLA
             -83174.4+16.9515*T;,,                                    N 04Guo !
 PAR  L(LAMG12_D2B,LA,MG:LA;0),,        -9061.1+11.9552*T;,,          N 04Guo !
 PAR  L(LAMG12_D2B,LA,MG:MG;0),,        -9061.1+11.9552*T;,,          N 04Guo !
 PAR  L(LAMG12_D2B,LA:LA,MG;0),,        +9059.4-10.42*T;,,            N 04Guo !
 PAR  L(LAMG12_D2B,MG:LA,MG;0),,        +9059.4-10.42*T;,,            N 04Guo !
$
 PAR  G(MG17R2,MG:LA),,                 +17*GHSERMG+2*GHSERLA
             -164604.6+39.3279*T;,,                                   N 04Guo !
$ ------------------------------------------------------------------------------
$
 ASSESSED_SYSTEM
   LA-MG(TDB -* +LIQUID +DHCP +FCC_A1 +BCC_A2 +HCP_A3 +LAMG_B2 +MG2M_C15
   +MG3M_D03 +LAMG12_D2B +MG17R2 ;P3 * ) !
$
$
 LIST-OF-REFERENCE
 NUMBER  SOURCE
  Null   'Unknown source'
  COST   'COST 507 database'
  91Din  'A.T. Dinsdale, Calphad, 15, 317-425(1991).'
  04Guo  'C. Guo, Z. Du, J. Alloys Compd., 385, 109-13(2004); La, Mg, La-Mg'
  06Guo  'C. Guo, Z. Du, J. Alloys Compd., 422, 102-8(2006); Mg-Tb'
  10Guo  'C. Guo, Z. Du, C. Li, Int. J. Mater. Res., 101, 1424-31(2010); La'
!

File: data/databases/sgte-binary/LaMg-10Guo.tdb
$
$ Database for La-Mg from C. Guo et al. 2010
$
$ C. Guo, Z. Du, C. Li, Int. J. Mater. Res., 101, 1424-31(2010).
$
$ Dataset created 2010.12.12 by Bengt Hallstedt.
$ 2021.01.24: Modified for use with GES6.
$
$ Guo et al. 2010 refer to Z. Du, C. Guo, C. Li, W. Zhang,
$ Rare Met., 25, 492-500(2006), but that paper does not contain any parameters.
$
$ The solid solution range for the B2_BCC phase seems different in the 2006
$ and 2010 versions.
$
$ ------------------------------------------------------------------------------
 TEMP-LIM 298.15 6000.00 !
$
$ELEMENT NAME  REF. STATE               ATOMIC MASS H298-H0    S298    !
$
 ELEMENT VA   VACUUM                      0.0          0.0      0.0    ! 
 ELEMENT LA   DHCP                      138.9055    6665.112   56.9024 ! 
 ELEMENT MG   HCP_A3                     24.305     4998.      32.671  !
$ ------------------------------------------------------------------------------
$ Phase definitions
$
 PHASE LIQUID:L % 1 1 !
 CONST LIQUID:L : LA MG : !
$
$ Fcc (cF4, Fm-3m) and MeX (cF8, Fm-3m)
$
 PHASE FCC_A1 %A 2 1 1 !
 CONST FCC_A1 : LA% MG : VA% : !
$
$ Bcc (cI2, Im-3m)
$
 PHASE BCC_A2 %B 2 1 3 !
 CONST BCC_A2 : LA% MG : VA% : !
$
$ Prototype CsCl (cP2, Pm-3m)
$
 PHASE B2_BCC %BO 3 0.5 0.5 3 !
 CONST B2_BCC : LA MG% : LA% MG : VA : !
$
$ Hcp (hP2, P6_3/mmc) and Me2X (NiAs-type, hP4, P6_3/mmc, B8_1)
$
 PHASE HCP_A3 %A 2 1 0.5 !
 CONST HCP_A3 : LA MG% : VA% : !
$
$ Prototype alpha-La (SB A3', hP4, P6_3/mmc)
$
 PHASE DHCP %A 2 1 0.5 !
 CONST DHCP : LA% MG : VA% : !
$
$ Prototype Cu2Mg (cF24, Fd-3m)
$
 PHASE MG2M_C15 % 2 2 1 !
 CONST MG2M_C15 : MG : LA : !
$
$ Prototype BiF3 (cF16, Fm-3m)
$
 PHASE MG3M_D03 % 2 3 1 !
 CONST MG3M_D03 : MG : LA% MG : !
$
$ Prototype Ce5Mg41 (tI92, I4/m)
$
 PHASE MG41M5 % 2 41 5 !
 CONST MG41M5 : MG : LA : !
$
$ Prototype Mn12Th (tI26, I4/mmm)
$
 PHASE MG12R_D2B % 2 12 1 !
 CONST MG12R_D2B : MG : LA : !
$
$ Prototype CeMg10 (hP44, P6_3/mmc)
$
 PHASE MG17R2 % 2 17 2 !
 CONST MG17R2 : MG : LA : !
$ ------------------------------------------------------------------------------
$ Defaults
$
 DEFINE-SYSTEM-DEFAULT ELEMENT 2 !
 DEFAULT-COM DEFINE_SYSTEM_ELEMENT VA !
 TYPE-DEF % SEQ * !
 TYPE-DEF A GES AMEND_PHASE_DESCRIPTION @ MAGNETIC -3 0.28 !
 TYPE-DEF B GES AMEND_PHASE_DESCRIPTION @ MAGNETIC -1 0.4 !
 TYPE-DEF O GES AMEND_PHASE_DESCRIPTION B2_BCC DIS_PART BCC_A2 !
 FUNCTION ZERO      298.15  0;                                         6000 N !
 FUNCTION UN_ASS    298.15  0;                                         6000 N !
 FUNCTION R         298.15  +8.31451;                                  6000 N !
 FUNCTION RTLNP     298.15  +8.31451*T*LN(1E-05*P);                    6000 N !
$ ------------------------------------------------------------------------------
$ Element data
$ ------------------------------------------------------------------------------
$ La
$
$ HCP_A3 from 10Guo not included in unary
$
 PAR  G(DHCP,LA:VA),,                   +GHSERLA;                4000 N 91Din !
 PAR  G(FCC_A1,LA:VA),,                 +GFCCLA;                 4000 N 91Din !
 PAR  G(BCC_A2,LA:VA),,                 +GBCCLA;                 4000 N 91Din !
 PAR  G(HCP_A3,LA:VA),,                 +GHSERLA+303.4;          4000 N 10Guo !
 PAR  G(LIQUID,LA),,                    +GLIQLA;                 4000 N 91Din !
$
 FUNCTION GHSERLA   298.15  -7968.403+120.284604*T-26.34*T*LN(T)
       -0.001295165*T**2;
       550.00  Y  -3381.413+59.06113*T-17.1659411*T*LN(T)
       -0.008371705*T**2+6.8932E-07*T**3-399448*T**(-1);
      2000.00  Y  -15608.882+181.390071*T-34.3088*T*LN(T);
      4000.00  N !
 FUNCTION GFCCLA    298.15  -6109.797+89.878761*T-21.7919*T*LN(T)
       -0.004045175*T**2-5.25865E-07*T**3;
      1134.00  Y  -124598.976+955.878375*T-139.346741*T*LN(T)
       +0.042032405*T**2-3.066199E-06*T**3+20994153*T**(-1);
      2000.00  Y  +3009.496-2.846081*T+GHSERLA;
      4000.00  N !
 FUNCTION GBCCLA    298.15  -3952.161+88.072353*T-21.7919*T*LN(T)
       -0.004045175*T**2-5.25865E-07*T**3;
       800.00  Y  +321682.673-3565.08252*T+513.440708*T*LN(T)
       -0.387295093*T**2+4.9547989E-05*T**3-36581228*T**(-1);
      1134.00  Y  -16377.894+218.492988*T-39.5388*T*LN(T);
      1193.00  Y  -136609.91+1123.34397*T-163.413074*T*LN(T)
       +0.053968535*T**2-4.056395E-06*T**3+21167204*T**(-1);
      2000.00  Y  +7402.894-6.553756*T+GHSERLA;
      4000.00  N !
 FUNCTION GLIQLA    298.15  +5332.653+18.23012*T-11.0188191*T*LN(T)
       -0.020171603*T**2+2.93775E-06*T**3-133541*T**(-1);
      1134.00  Y  -3942.004+171.018431*T-34.3088*T*LN(T);
      4000.00  N !
$ ------------------------------------------------------------------------------
$ Mg
$
$ DHCP from 04Guo (included in SGSOL 5.0; this value is not particularly good)
$
 PAR  G(FCC_A1,MG:VA),,                 +GHSERMG+2600-0.9*T;     3000 N 91Din !
 PAR  G(BCC_A2,MG:VA),,                 +GHSERMG+3100-2.1*T;     3000 N 91Din !
 PAR  G(HCP_A3,MG:VA),,                 +GHSERMG;                3000 N 91Din !
 PAR  G(DHCP,MG:VA),,                   +GHSERMG+5000;           3000 N 04Guo !
$PAR  G(CBCC_A12,MG:VA),,               +GHSERMG
$            +4602.4-3.011*T;                                    3000 N 91Din !
$PAR  G(CUB_A13,MG:VA),,                +GHSERMG+5000-3*T;       3000 N 91Din !
 PAR  G(LIQUID,MG),,                    +GLIQMG;                 3000 N 91Din !
$
 PAR  G(MG3M_D03,MG:MG),,               +4*GBCCMG;,,                  N 06Guo !
$
 FUNCTION GHSERMG   298.15  -8367.34+143.675547*T-26.1849782*T*LN(T)
       +4.858E-04*T**2-1.393669E-06*T**3+78950*T**(-1);
       923.00  Y  -14130.185+204.716215*T-34.3088*T*LN(T)+1.038192E+28*T**(-9);
      3000.00  N !
 FUNCTION GLIQMG    298.15  +8202.243-8.83693*T+GHSERMG-8.0176E-20*T**7;
       923.00  Y  -5439.869+195.324057*T-34.3088*T*LN(T);
      3000.00  N !
 FUNCTION GBCCMG    298.15  +GHSERMG+3100-2.1*T;                       3000 N !
$ ------------------------------------------------------------------------------
$ Binary system
$
$ C. Guo, Z. Du, C. Li, Int. J. Mater. Res., 101, 1424-31(2010).
$
$ Checked against paper. Checked at 6000 K.
$
$ Guo et al. 2010 refer to Z. Du, C. Guo, C. Li, W. Zhang,
$ Rare Met., 25, 492-500(2006), but that paper does not contain any parameters.
$
$ The solid solution range for the B2_BCC phase seems different in the 2006
$ and 2010 versions.
$
 PAR  L(LIQUID,LA,MG;0),,               -36462.5+12.1291*T;,,         N 10Guo !
 PAR  L(LIQUID,LA,MG;1),,               +26159-14.9613*T;,,           N 10Guo !
 PAR  L(LIQUID,LA,MG;2),,               -13283.1;,,                   N 10Guo !
$
 PAR  L(FCC_A1,LA,MG:VA;0),,            -25889.8+20.2896*T;,,         N 10Guo !
 PAR  L(FCC_A1,LA,MG:VA;1),,            +34892.7-47.588*T;,,          N 10Guo !
$
 PAR  L(BCC_A2,LA,MG:VA;0),,            -36627.2+13.7758*T;,,         N 10Guo !
 PAR  L(BCC_A2,LA,MG:VA;1),,            +53155.1-45.1962*T;,,         N 10Guo !
 PAR  L(BCC_A2,LA,MG:VA;2),,            -6412.5;,,                    N 10Guo !
$
 PAR  G(B2_BCC,LA:MG:VA),,              -27089.5+3.2549*T;,,          N 10Guo !
 PAR  G(B2_BCC,MG:LA:VA),,              -27089.5+3.2549*T;,,          N 10Guo !
 PAR  L(B2_BCC,LA,MG:LA:VA;0),,         -20883.3;,,                   N 10Guo !
 PAR  L(B2_BCC,LA:LA,MG:VA;0),,         -20883.3;,,                   N 10Guo !
 PAR  L(B2_BCC,LA,MG:LA:VA;1),,         -9259.8;,,                    N 10Guo !
 PAR  L(B2_BCC,LA:LA,MG:VA;1),,         -9259.8;,,                    N 10Guo !
$
 PAR  L(HCP_A3,LA,MG:VA;0),,            -10000;,,                     N 10Guo !
$
 PAR  L(DHCP,LA,MG:VA;0),,              -11533.8;,,                   N 10Guo !
$
 PAR  G(MG2M_C15,MG:LA),,               +2*GHSERMG+GHSERLA
             -56141.8+17.9342*T;,,                                    N 10Guo !
$
 PAR  G(MG3M_D03,MG:LA),,               +3*GHSERMG+GHSERLA
             -77118.3+27.692*T;,,                                     N 10Guo !
 PAR  L(MG3M_D03,MG:LA,MG;0),,          -1000;,,                      N 10Guo !
$
 PAR  G(MG41M5,MG:LA),,                 +41*GHSERMG+5*GHSERLA
             -409161.1+100.1828*T;,,                                  N 10Guo !
$
 PAR  G(MG12R_D2B,MG:LA),,              +12*GHSERMG+GHSERLA
             -82461.8+17.4299*T;,,                                    N 10Guo !
$
 PAR  G(MG17R2,MG:LA),,                 +17*GHSERMG+2*GHSERLA
             -163834.5+39.4861*T;,,                                   N 10Guo !
$ ------------------------------------------------------------------------------
$
 ASSESSED_SYSTEM
   LA-MG(TDB -* +LIQUID +DHCP +FCC_A1 +BCC_A2 +HCP_A3 +B2_BCC +MG2M_C15
   +MG3M_D03 +MG41M5 +MG12R_D2B +MG17R2 ;P3 * ) !
$
$
 LIST-OF-REFERENCE
 NUMBER  SOURCE
  Null   'Unknown source'
  COST   'COST 507 database'
  91Din  'A.T. Dinsdale, Calphad, 15, 317-425(1991).'
  04Guo  'C. Guo, Z. Du, J. Alloys Compd., 385, 109-13(2004); La, Mg'
  06Guo  'C. Guo, Z. Du, J. Alloys Compd., 422, 102-8(2006); Mg-Tb'
  10Guo  'C. Guo, Z. Du, C. Li,
          Int. J. Mater. Res., 101, 1424-31(2010); La, La-Mg'
!

File: data/databases/sgte-binary/LaMg-11Ber.tdb
$
$ Database for La-Mg from A. Berche et al. 2011.
$
$ A. Berche, P. Benigni, J. Rogez, M.-C. Record, Calphad, 35, 580-87(2011).
$
$ Dataset created 2023.01.21 by Bengt Hallstedt.
$
$ There is an inverse miscibility gap with a min at 1573 K and x(Mg)=0.57.
$
$ The Gibbs energy of La5Mg41 was readjusted.
$
$ LaMg2 + LaMg = LaMg3 and L + La5Mg41 = La2Mg17 differ by about 10 K. All
$ other invariants are correctly reproduced.
$
$ ------------------------------------------------------------------------------
 TEMP-LIM 298.15 6000.00 !
$
$ELEMENT NAME  REF. STATE               ATOMIC MASS H298-H0    S298    !
$
 ELEMENT VA   VACUUM                      0.0          0.0      0.0    ! 
 ELEMENT LA   DHCP                      138.9055    6665.112   56.9024 ! 
 ELEMENT MG   HCP_A3                     24.305     4998.      32.671  !
$ ------------------------------------------------------------------------------
$ Phase definitions
$
 PHASE LIQUID:L % 1 1 !
 CONST LIQUID:L : LA MG : !
$
$ Fcc (cF4, Fm-3m) and MeX (cF8, Fm-3m)
$
 PHASE FCC_A1 %A 2 1 1 !
 CONST FCC_A1 : LA% MG : VA% : !
$
$ Bcc (cI2, Im-3m)
$
 PHASE BCC_A2 %B 2 1 3 !
 CONST BCC_A2 : LA% MG : VA% : !
$
$ Hcp (hP2, P6_3/mmc) and Me2X (NiAs-type, hP4, P6_3/mmc, B8_1)
$
 PHASE HCP_A3 %A 2 1 0.5 !
 CONST HCP_A3 : LA MG% : VA% : !
$
$ Prototype alpha-La (SB A3', hP4, P6_3/mmc)
$
 PHASE DHCP %A 2 1 0.5 !
 CONST DHCP : LA% MG : VA% : !
$
$ Prototype CsCl (cP2, Pm-3m)
$
 PHASE LAMG_B2 % 2 1 1 !
 CONST LAMG_B2 : LA : MG : !
$
$ Prototype Cu2Mg (cF24, Fd-3m)
$
 PHASE LAMG2_C15 % 2 1 2 !
 CONST LAMG2_C15 : LA : MG : !
$
$ Prototype BiF3 (cF16, Fm-3m)
$
 PHASE LAMG3_D03 % 2 1 3 !
 CONST LAMG3_D03 : LA% MG : MG : !
$
$ Prototype Ce5Mg41 (tI92, I4/m)
$
 PHASE LA5MG41 % 2 5 41 !
 CONST LA5MG41 : LA : MG : !
$
$ Prototype CeMg10 (hP44, P6_3/mmc)
$
 PHASE LA2MG17 % 2 2 17 !
 CONST LA2MG17 : LA : MG : !
$
$ Prototype Mn12Th (tI26, I4/mmm)
$
 PHASE LAMG12_D2B % 2 1 12 !
 CONST LAMG12_D2B : LA : MG : !
$ ------------------------------------------------------------------------------
$ Defaults
$
 DEFINE-SYSTEM-DEFAULT ELEMENT 2 !
 DEFAULT-COM DEFINE_SYSTEM_ELEMENT VA !
 TYPE-DEF % SEQ * !
 TYPE-DEF A GES AMEND_PHASE_DESCRIPTION @ MAGNETIC -3 0.28 !
 TYPE-DEF B GES AMEND_PHASE_DESCRIPTION @ MAGNETIC -1 0.4 !
 FUNCTION ZERO      298.15  0;                                         6000 N !
 FUNCTION UN_ASS    298.15  0;                                         6000 N !
 FUNCTION R         298.15  +8.31451;                                  6000 N !
$ ------------------------------------------------------------------------------
$ Element data
$ ------------------------------------------------------------------------------
$ La
$
$ HCP_A3 from 04Guo, 10Guo and 11Ber not included in unary;
$ 10Guo or 11Ber to be preferred
$
 PAR  G(DHCP,LA:VA),,                   +GHSERLA;                4000 N 91Din !
 PAR  G(FCC_A1,LA:VA),,                 +GFCCLA;                 4000 N 91Din !
 PAR  G(BCC_A2,LA:VA),,                 +GBCCLA;                 4000 N 91Din !
$PAR  G(HCP_A3,LA:VA),,                 +GHSERLA+5000;           4000 N 04Guo !
$PAR  G(HCP_A3,LA:VA),,                 +GHSERLA+303.4;          4000 N 10Guo !
 PAR  G(HCP_A3,LA:VA),,                 +GHSERLA+300;            4000 N 11Ber !
 PAR  G(LIQUID,LA),,                    +GLIQLA;                 4000 N 91Din !
$
 FUNCTION GHSERLA   298.15  -7968.403+120.284604*T-26.34*T*LN(T)
       -0.001295165*T**2;
       550.00  Y  -3381.413+59.06113*T-17.1659411*T*LN(T)
       -0.008371705*T**2+6.8932E-07*T**3-399448*T**(-1);
      2000.00  Y  -15608.882+181.390071*T-34.3088*T*LN(T);
      4000.00  N !
 FUNCTION GFCCLA    298.15  -6109.797+89.878761*T-21.7919*T*LN(T)
       -0.004045175*T**2-5.25865E-07*T**3;
      1134.00  Y  -124598.976+955.878375*T-139.346741*T*LN(T)
       +0.042032405*T**2-3.066199E-06*T**3+20994153*T**(-1);
      2000.00  Y  +3009.496-2.846081*T+GHSERLA;
      4000.00  N !
 FUNCTION GBCCLA    298.15  -3952.161+88.072353*T-21.7919*T*LN(T)
       -0.004045175*T**2-5.25865E-07*T**3;
       800.00  Y  +321682.673-3565.08252*T+513.440708*T*LN(T)
       -0.387295093*T**2+4.9547989E-05*T**3-36581228*T**(-1);
      1134.00  Y  -16377.894+218.492988*T-39.5388*T*LN(T);
      1193.00  Y  -136609.91+1123.34397*T-163.413074*T*LN(T)
       +0.053968535*T**2-4.056395E-06*T**3+21167204*T**(-1);
      2000.00  Y  +7402.894-6.553756*T+GHSERLA;
      4000.00  N !
 FUNCTION GLIQLA    298.15  +5332.653+18.23012*T-11.0188191*T*LN(T)
       -0.020171603*T**2+2.93775E-06*T**3-133541*T**(-1);
      1134.00  Y  -3942.004+171.018431*T-34.3088*T*LN(T);
      4000.00  N !
$ ------------------------------------------------------------------------------
$ Mg
$
$ DHCP from 04Guo (included in SGSOL 5.0; this value is not particularly good)
$ DHCP from 11Ber not included in unary
$
 PAR  G(FCC_A1,MG:VA),,                 +GHSERMG+2600-0.9*T;     3000 N 91Din !
 PAR  G(BCC_A2,MG:VA),,                 +GHSERMG+3100-2.1*T;     3000 N 91Din !
 PAR  G(HCP_A3,MG:VA),,                 +GHSERMG;                3000 N 91Din !
$PAR  G(DHCP,MG:VA),,                   +GHSERMG+5000;           3000 N 04Guo !
 PAR  G(DHCP,MG:VA),,                   +GHSERMG+300;            3000 N 11Ber !
$PAR  G(CBCC_A12,MG:VA),,               +GHSERMG
$            +4602.4-3.011*T;                                    3000 N 91Din !
$PAR  G(CUB_A13,MG:VA),,                +GHSERMG+5000-3*T;       3000 N 91Din !
 PAR  G(LIQUID,MG),,                    +GLIQMG;                 3000 N 91Din !
$
 PAR  G(LAMG3_D03,MG:MG),,              +4*GBCCMG;,,                  N 11Ber !
$
 FUNCTION GHSERMG   298.15  -8367.34+143.675547*T-26.1849782*T*LN(T)
       +4.858E-04*T**2-1.393669E-06*T**3+78950*T**(-1);
       923.00  Y  -14130.185+204.716215*T-34.3088*T*LN(T)+1.038192E+28*T**(-9);
      3000.00  N !
 FUNCTION GLIQMG    298.15  +8202.243-8.83693*T+GHSERMG-8.0176E-20*T**7;
       923.00  Y  -5439.869+195.324057*T-34.3088*T*LN(T);
      3000.00  N !
 FUNCTION GBCCMG    298.15  +GHSERMG+3100-2.1*T;                       3000 N !
$ ------------------------------------------------------------------------------
$ Binary system
$
$ A. Berche, P. Benigni, J. Rogez, M.-C. Record, Calphad, 35, 580-87(2011).
$
$ Checked against paper. Checked at 6000 K.
$
$ There is an inverse miscibility gap with a min at 1573 K and x(Mg)=0.57.
$
$ The Gibbs energy of La5Mg41 was readjusted.
$
$ LaMg2 + LaMg = LaMg3 and L + La5Mg41 = La2Mg17 differ by about 10 K. All
$ other invariants are correctly reproduced.
$
 PAR  L(LIQUID,LA,MG;0),,               -34000+28.16*T;,,             N 11Ber !
 PAR  L(LIQUID,LA,MG;1),,               +29600-25.58*T;,,             N 11Ber !
 PAR  L(LIQUID,LA,MG;2),,               -13500;,,                     N 11Ber !
$
 PAR  L(FCC_A1,LA,MG:VA;0),,            +ZERO;,,                      N 11Ber !
$
 PAR  L(BCC_A2,LA,MG:VA;0),,            -38100+35*T;,,                N 11Ber !
 PAR  L(BCC_A2,LA,MG:VA;1),,            +57700-63*T;,,                N 11Ber !
$
 PAR  L(HCP_A3,LA,MG:VA;0),,            +ZERO;,,                      N 11Ber !
$
 PAR  L(DHCP,LA,MG:VA;0),,              +1500;,,                      N 11Ber !
$
 PAR  G(LAMG_B2,LA:MG),,                +GHSERLA+GHSERMG
             -26000+12*T;,,                                           N 11Ber !
 PAR  G(LAMG2_C15,LA:MG),,              +GHSERLA+2*GHSERMG
             -41700+18*T;,,                                           N 11Ber !
$
 PAR  G(LAMG3_D03,LA:MG),,              +GHSERLA+3*GHSERMG
             -66400+34.16*T;,,                                        N 11Ber !
 PAR  L(LAMG3_D03,LA,MG:MG;0),,         +3600;,,                      N 11Ber !
$
$PAR  G(LA5MG41,LA:MG),,                +5*GHSERLA+41*GHSERMG
$            -344632+145.36*T;,,                                      N 11Ber !
 PAR  G(LA5MG41,LA:MG),,                +5*GHSERLA+41*GHSERMG
             -340342.5+131.5094*T;,,                                  N 11Ber !
 PAR  G(LA2MG17,LA:MG),,                +2*GHSERLA+17*GHSERMG
             -140790+57*T;,,                                          N 11Ber !
 PAR  G(LAMG12_D2B,LA:MG),,             +GHSERLA+12*GHSERMG
             -69420+24.44*T;,,                                        N 11Ber !
$ ------------------------------------------------------------------------------
$
 ASSESSED_SYSTEM
   LA-MG(TDB -* +LIQUID +DHCP +FCC_A1 +BCC_A2 +HCP_A3 +LAMG_B2 +LAMG2_C15
   +LAMG3_D03 +LA5MG41 +LA2MG17 +LAMG12_D2B ;P3 * ) !
$
$
 LIST-OF-REFERENCE
 NUMBER  SOURCE
  Null   'Unknown source'
  COST   'COST 507 database'
  91Din  'A.T. Dinsdale, Calphad, 15, 317-425(1991).'
  04Guo  'C. Guo, Z. Du, J. Alloys Compd., 385, 109-13(2004); La, Mg, La-Mg'
  10Guo  'C. Guo, Z. Du, C. Li, Int. J. Mater. Res., 101, 1424-31(2010); La'
  11Ber  'A. Berche, P. Benigni, J. Rogez, M.-C. Record,
          Calphad, 35, 580-87(2011); La, Mg, La-Mg'
!
