Repository: orchid-calphad/orchid-project.org

# orchid-project.org

Website and released data of **ORCHID** (Open Repository for CALPHAD Hypotheses, Intelligence, and Discovery),
served by GitHub Pages at https://orchid-project.org. Releases are archived on Zenodo (one DOI per version).

- `index.html`, `catalog/`, `best-practices.html` — static, self-contained pages (generated in the ORCHID tooling).
- `data/` — released data: catalog, redistributable TDB files, convex hulls. Licences: `data/LICENSES.md`, `data/NOTICE.md`.
- `llms.txt`, `data/croissant.json`, `CITATION.cff`, `.zenodo.json` — machine-readable metadata.

Only data with clear redistribution rights are published.

File: data/databases/sgte-binary/LaMn-16Zhu.tdb
$
$ Database for La-Mn from C. Zhu et al. 2016.
$
$ C. Zhu, S. Lin, J. Wang, M. Rong, G. Rao, H. Zhou,
$ Mater. Sci. Forum, 850, 21-26(2016).
$
$ Dataset created 2024.07.25 by Bengt Hallstedt.
$
$ Modified from 12Wan. Liquid reoptimized. La solubility in CBCC_A12 and
$ CUB_A13 added.
$
$ ------------------------------------------------------------------------------
 TEMP-LIM 298.15 6000.00 !
$
$ELEMENT NAME  REF. STATE               ATOMIC MASS H298-H0    S298    !
$
 ELEMENT VA   VACUUM                      0.0          0.0      0.0    ! 
 ELEMENT LA   DHCP                      138.9055    6665.112   56.9024 ! 
 ELEMENT MN   CBCC_A12                   54.9380    4995.696   32.2206 ! 
$ ------------------------------------------------------------------------------
$ Phase definitions
$
 PHASE LIQUID:L % 1 1 !
 CONST LIQUID:L : LA MN : !
$
$ Fcc (cF4, Fm-3m) and MeX (cF8, Fm-3m)
$
 PHASE FCC_A1 %A 2 1 1 !
 CONST FCC_A1 : LA% MN% : VA : !
$
$ Bcc (cI2, Im-3m)
$
 PHASE BCC_A2 %B 2 1 3 !
 CONST BCC_A2 : LA% MN% : VA : !
$
$ Hcp (hP2, P6_3/mmc) and Me2X (NiAs-type, hP4, P6_3/mmc, B8_1)
$
 PHASE HCP_A3 %A 2 1 0.5 !
 CONST HCP_A3 : MN : VA : !
$
$ Prototype alpha-La (hP4, P6_3/mmc)
$
 PHASE DHCP % 1 1 !
 CONST DHCP : LA : !
$
$ Prototype alpha-Mn (cI58, I-43m)
$
 PHASE CBCC_A12 %A 2 1 1 !
 CONST CBCC_A12 : LA MN% : VA : !
$
$ Prototype beta-Mn (cP20, P4_132)
$
 PHASE CUB_A13 % 2 1 1 !
 CONST CUB_A13 : LA MN% : VA : !
$ ------------------------------------------------------------------------------
$ Defaults
$
 DEFINE-SYSTEM-DEFAULT ELEMENT 2 !
 DEFAULT-COM DEFINE_SYSTEM_ELEMENT VA !
 TYPE-DEF % SEQ * !
 TYPE-DEF A GES AMEND_PHASE_DESCRIPTION @ MAGNETIC -3 0.28 !
 TYPE-DEF B GES AMEND_PHASE_DESCRIPTION @ MAGNETIC -1 0.4 !
 FUNCTION ZERO      298.15  0;                                         6000 N !
 FUNCTION UN_ASS    298.15  0;                                         6000 N !
 FUNCTION R         298.15  +8.31451;                                  6000 N !
$ ------------------------------------------------------------------------------
$ Element data
$ ------------------------------------------------------------------------------
$ La
$
$ CBCC_A12 and CUB_A13 from 06Slu not included in unary
$
 PAR  G(DHCP,LA),,                      +GHSERLA;                4000 N 91Din !
 PAR  G(FCC_A1,LA:VA),,                 +GFCCLA;                 4000 N 91Din !
 PAR  G(BCC_A2,LA:VA),,                 +GBCCLA;                 4000 N 91Din !
 PAR  G(CBCC_A12,LA:VA),,               +GFCCLA+9800;            4000 N 06Slu !
 PAR  G(CUB_A13,LA:VA),,                +GFCCLA+8500;            4000 N 06Slu !
 PAR  G(LIQUID,LA),,                    +GLIQLA;                 4000 N 91Din !
$
 FUNCTION GHSERLA   298.15  -7968.403+120.284604*T-26.34*T*LN(T)
       -0.001295165*T**2;
       550.00  Y  -3381.413+59.06113*T-17.1659411*T*LN(T)
       -0.008371705*T**2+6.8932E-07*T**3-399448*T**(-1);
      2000.00  Y  -15608.882+181.390071*T-34.3088*T*LN(T);
      4000.00  N !
 FUNCTION GFCCLA    298.15  -6109.797+89.878761*T-21.7919*T*LN(T)
       -0.004045175*T**2-5.25865E-07*T**3;
      1134.00  Y  -124598.976+955.878375*T-139.346741*T*LN(T)
       +0.042032405*T**2-3.066199E-06*T**3+20994153*T**(-1);
      2000.00  Y  +3009.496-2.846081*T+GHSERLA;
      4000.00  N !
 FUNCTION GBCCLA    298.15  -3952.161+88.072353*T-21.7919*T*LN(T)
       -0.004045175*T**2-5.25865E-07*T**3;
       800.00  Y  +321682.673-3565.08252*T+513.440708*T*LN(T)
       -0.387295093*T**2+4.9547989E-05*T**3-36581228*T**(-1);
      1134.00  Y  -16377.894+218.492988*T-39.5388*T*LN(T);
      1193.00  Y  -136609.91+1123.34397*T-163.413074*T*LN(T)
       +0.053968535*T**2-4.056395E-06*T**3+21167204*T**(-1);
      2000.00  Y  +7402.894-6.553756*T+GHSERLA;
      4000.00  N !
 FUNCTION GLIQLA    298.15  +5332.653+18.23012*T-11.0188191*T*LN(T)
       -0.020171603*T**2+2.93775E-06*T**3-133541*T**(-1);
     1134.00  Y  -3942.004+171.018431*T-34.3088*T*LN(T);
      4000.00  N !
$ ------------------------------------------------------------------------------
$ Mn
$
 PAR  G(CBCC_A12,MN:VA),,               +GHSERMN;                2000 N 91Din !
 PAR  TC(CBCC_A12,MN:VA),,               -285.00;                2000 N 91Din !
 PAR  BM(CBCC_A12,MN:VA),,                 -0.66;                2000 N 91Din !
 PAR  G(CUB_A13,MN:VA),,                +GCUBMN;                 2000 N 91Din !
 PAR  G(FCC_A1,MN:VA),,                 +GFCCMN;                 2000 N 91Din !
 PAR  TC(FCC_A1,MN:VA),,                -1620.00;                2000 N 91Din !
 PAR  BM(FCC_A1,MN:VA),,                   -1.86;                2000 N 91Din !
 PAR  G(BCC_A2,MN:VA),,                 +GBCCMN;                 2000 N 91Din !
 PAR  TC(BCC_A2,MN:VA),,                 -580.00;                2000 N 91Din !
 PAR  BM(BCC_A2,MN:VA),,                   -0.27;                2000 N 91Din !
 PAR  G(HCP_A3,MN:VA),,                 +GHCPMN;                 2000 N 91Din !
 PAR  TC(HCP_A3,MN:VA),,                -1620.00;                2000 N 91Din !
 PAR  BM(HCP_A3,MN:VA),,                   -1.86;                2000 N 91Din !
 PAR  G(LIQUID,MN),,                    +GLIQMN;                 2000 N 91Din !
$
 FUNCTION GHSERMN   298.15  -8115.28+130.059*T-23.4582*T*LN(T)
       -0.00734768*T**2+69827*T**(-1);
      1519.00  Y  -28733.41+312.2648*T-48*T*LN(T)+1.656847E+30*T**(-9);
      2000.00  N !
 FUNCTION GCUBMN    298.15  -5800.4+135.995*T-24.8785*T*LN(T)
       -0.00583359*T**2+70269*T**(-1);
      1519.00  Y  +442.65-0.9715*T+GHSERMN+2.310723E+30*T**(-9);
      2000.00  N !
 FUNCTION GFCCMN    298.15  -3439.3+131.884*T-24.5177*T*LN(T)
       -0.006*T**2+69600*T**(-1);
      1519.00  Y  +2663.31-2.5984*T+GHSERMN+2.205113E+30*T**(-9);
      2000.00  N !
 FUNCTION GBCCMN    298.15  -3235.3+127.85*T-23.7*T*LN(T)
       -0.00744271*T**2+60000*T**(-1);
      1519.00  Y  +5544.58-4.5605*T+GHSERMN-3.91695E+29*T**(-9);
      2000.00  N !
 FUNCTION GHCPMN    298.15  -4439.3+133.007*T-24.5177*T*LN(T)
       -0.006*T**2+69600*T**(-1);
      1519.00  Y  +1663.31-1.4754*T+GHSERMN+2.205113E+30*T**(-9);
      2000.00  N !
 FUNCTION GLIQMN    298.15  +17859.91-12.6208*T+GHSERMN-4.41929E-21*T**7;
      1519.00  Y  -9993.9+299.036*T-48*T*LN(T);
      2000.00  N !
$ ------------------------------------------------------------------------------
$ Binary system
$
$ C. Zhu, S. Lin, J. Wang, M. Rong, G. Rao, H. Zhou,
$ Mater. Sci. Forum, 850, 21-26(2016).
$
$ Checked against paper. Checked at 6000 K.
$
$ Modified from 12Wan. Liquid reoptimized. La solubility in CBCC_A12 and
$ CUB_A13 added.
$
 PAR  L(LIQUID,LA,MN;0),,               +31870.13-15.53*T;,,          N 16Zhu !
 PAR  L(LIQUID,LA,MN;1),,               -9506+2.16*T;,,               N 16Zhu !
 PAR  L(LIQUID,LA,MN;2),,               -13353.88+13.53*T;,,          N 16Zhu !
$
 PAR  L(FCC_A1,LA,MN:VA;0),,            +100000;,,                    N 12Wan !
 PAR  L(BCC_A2,LA,MN:VA;0),,            +100000;,,                    N 12Wan !
 PAR  L(CBCC_A12,LA,MN:VA;0),,          +27036;,,                     N 16Zhu !
 PAR  L(CUB_A13,LA,MN:VA;0),,           +85000;,,                     N 16Zhu !
$ ------------------------------------------------------------------------------
$
$
 LIST-OF-REFERENCE
 NUMBER  SOURCE
  Null   'Unknown source'
  Same   'Same or similar interaction as in the corresponding stable phase'
  REFLAV 'Laves phase convention: G(LAVES,X:X)=+3*GHSERXX+15000'
  91Din  'A.T. Dinsdale, Calphad, 15, 317-425(1991).'
  06Slu  'M.H.F. Sluiter, Calphad, 30, 357-66(2006); La'
  12Wan  'Y. Wang, B. Hu, S. Liu, Y. Du,
          J. Mining Metall. B, 48, 391-94(2012); La-Mn'
  16Zhu  'C. Zhu, S. Lin, J. Wang, M. Rong, G. Rao, H. Zhou,
          Mater. Sci. Forum, 850, 21-26(2016); La, La-Mn'
!

File: data/databases/sgte-binary/LaMo-08Wan.tdb
$
$ Database for La-Mo from C.P. Wang et al. 2008.
$
$ C.P. Wang, J. Wang, X.J. Liu, I. Ohnuma, R. Kainuma, K. Ishida,
$ J. Alloys Compd., 453, 174-79(2008).
$
$ Dataset created 2018.06.10 by Bengt Hallstedt.
$ 2021.01.24: Modified for use with GES6.
$
$ ------------------------------------------------------------------------------
 TEMP-LIM 298.15 6000.00 !
$
$ELEMENT NAME  REF. STATE               ATOMIC MASS H298-H0    S298    !
$
 ELEMENT VA   VACUUM                      0.0          0.0      0.0    ! 
 ELEMENT LA   DHCP                      138.9055    6665.112   56.9024 ! 
 ELEMENT MO   BCC_A2                     95.94      4589.0     28.56   ! 
$ ------------------------------------------------------------------------------
$ Phase definitions
$
 PHASE LIQUID:L % 1 1 !
 CONST LIQUID:L : LA MO : !
$
$ Fcc (cF4, Fm-3m) and MeX (cF8, Fm-3m)
$
 PHASE FCC_A1 %A 2 1 1 !
 CONST FCC_A1 : LA% MO : VA : !
$
$ Bcc (cI2, Im-3m)
$
 PHASE BCC_A2 %B 2 1 3 !
 CONST BCC_A2 : LA% MO% : VA : !
$
$ Hcp (hP2, P6_3/mmc) and Me2X (NiAs-type, hP4, P6_3/mmc, B8_1)
$
 PHASE HCP_A3 %A 2 1 0.5 !
 CONST HCP_A3 : MO : VA : !
$
$ Prototype alpha-La (hP4, P6_3/mmc)
$
 PHASE DHCP % 1 1 !
 CONST DHCP : LA : !
$ ------------------------------------------------------------------------------
$ Defaults
$
 DEFINE-SYSTEM-DEFAULT ELEMENT 2 !
 DEFAULT-COM DEFINE_SYSTEM_ELEMENT VA !
 TYPE-DEF % SEQ * !
 TYPE-DEF A GES AMEND_PHASE_DESCRIPTION @ MAGNETIC -3 0.28 !
 TYPE-DEF B GES AMEND_PHASE_DESCRIPTION @ MAGNETIC -1 0.4 !
 FUNCTION ZERO      298.15  0;                                         6000 N !
 FUNCTION UN_ASS    298.15  0;                                         6000 N !
 FUNCTION R         298.15  +8.31451;                                  6000 N !
$ ------------------------------------------------------------------------------
$ Element data
$ ------------------------------------------------------------------------------
$ La
$
 PAR  G(DHCP,LA),,                      +GHSERLA;                4000 N 91Din !
 PAR  G(FCC_A1,LA:VA),,                 +GFCCLA;                 4000 N 91Din !
 PAR  G(BCC_A2,LA:VA),,                 +GBCCLA;                 4000 N 91Din !
 PAR  G(LIQUID,LA),,                    +GLIQLA;                 4000 N 91Din !
$
 FUNCTION GHSERLA   298.15  -7968.403+120.284604*T-26.34*T*LN(T)
       -0.001295165*T**2;
       550.00  Y  -3381.413+59.06113*T-17.1659411*T*LN(T)
       -0.008371705*T**2+6.8932E-07*T**3-399448*T**(-1);
      2000.00  Y  -15608.882+181.390071*T-34.3088*T*LN(T);
      4000.00  N !
 FUNCTION GFCCLA    298.15  -6109.797+89.878761*T-21.7919*T*LN(T)
       -0.004045175*T**2-5.25865E-07*T**3;
      1134.00  Y  -124598.976+955.878375*T-139.346741*T*LN(T)
       +0.042032405*T**2-3.066199E-06*T**3+20994153*T**(-1);
      2000.00  Y  +3009.496-2.846081*T+GHSERLA;
      4000.00  N !
 FUNCTION GBCCLA    298.15  -3952.161+88.072353*T-21.7919*T*LN(T)
       -0.004045175*T**2-5.25865E-07*T**3;
       800.00  Y  +321682.673-3565.08252*T+513.440708*T*LN(T)
       -0.387295093*T**2+4.9547989E-05*T**3-36581228*T**(-1);
      1134.00  Y  -16377.894+218.492988*T-39.5388*T*LN(T);
      1193.00  Y  -136609.91+1123.34397*T-163.413074*T*LN(T)
       +0.053968535*T**2-4.056395E-06*T**3+21167204*T**(-1);
      2000.00  Y  +7402.894-6.553756*T+GHSERLA;
      4000.00  N !
 FUNCTION GLIQLA    298.15  +5332.653+18.23012*T-11.0188191*T*LN(T)
       -0.020171603*T**2+2.93775E-06*T**3-133541*T**(-1);
      1134.00  Y  -3942.004+171.018431*T-34.3088*T*LN(T);
      4000.00  N !
$ ------------------------------------------------------------------------------
$ Mo
$
 PAR  G(BCC_A2,MO:VA),,                 +GHSERMO;                5000 N 91Din !
 PAR  G(FCC_A1,MO:VA),,                 +GHSERMO+15200+0.63*T;   5000 N 91Din !
 PAR  G(HCP_A3,MO:VA),,                 +GHSERMO+11550;          5000 N 91Din !
 PAR  G(LIQUID,MO),,                    +GLIQMO;                 5000 N 91Din !
$
 FUNCTION GHSERMO   298.15  -7746.302+131.9197*T-23.56414*T*LN(T)
       -0.003443396*T**2+5.66283E-07*T**3+65812*T**(-1)-1.30927E-10*T**4;
      2896.00  Y  -30556.41+283.559746*T-42.63829*T*LN(T)-4.849315E+33*T**(-9);
      5000.00  N !
 FUNCTION GLIQMO    298.15  +41831.347-14.694912*T+GHSERMO+4.24519E-22*T**7;
      2896.00  Y  +3538.963+271.6697*T-42.63829*T*LN(T);
      5000.00  N !
 FUNCTION GFCCMO    298.15  +GHSERMO+15200+0.63*T;                     6000 N !
$ ------------------------------------------------------------------------------
$ Binary system
$
$ C.P. Wang, J. Wang, X.J. Liu, I. Ohnuma, R. Kainuma, K. Ishida,
$ J. Alloys Compd., 453, 174-79(2008).
$
$ Checked against paper. Checked at 6000 K.
$
 PAR  L(LIQUID,LA,MO;0),,               +75611-5.657*T;,,             N 08Wan !
 PAR  L(LIQUID,LA,MO;1),,               -29422+5.301*T;,,             N 08Wan !
$
 PAR  L(FCC_A1,LA,MO:VA;0),,            +50000;,,                     N 08Wan !
 PAR  L(BCC_A2,LA,MO:VA;0),,            +130000;,,                    N 08Wan !
$ ------------------------------------------------------------------------------
$
$
 LIST-OF-REFERENCE
 NUMBER  SOURCE
  Null   'Unknown source'
  Same   'Same or similar interaction as in the corresponding stable phase'
  COST   'COST 507 database'
  91Din  'A.T. Dinsdale, Calphad, 15, 317-425(1991).'
  08Wan  'C.P. Wang, J. Wang, X.J. Liu, I. Ohnuma, R. Kainuma, K. Ishida,
          J. Alloys Compd., 453, 174-79(2008); La-Mo'
!

File: data/databases/sgte-binary/LaNd-19Yan.tdb
$
$ Database for La-Nd from K. Yang et al. 2019.
$
$ K. Yang, J. Wang, Q. Yao, Z. Lu, M. Rong, H. Zhou, G. Rao,
$ J. Rare Earths, 37, 1040-46(2019).
$
$ Dataset created 2021.09.18 by Bengt Hallstedt.
$
$ ------------------------------------------------------------------------------
 TEMP-LIM 298.15 6000.00 !
$
$ELEMENT NAME  REF. STATE               ATOMIC MASS H298-H0    S298    !
$
 ELEMENT VA   VACUUM                      0.0          0.0      0.0    ! 
 ELEMENT LA   DHCP                      138.9055    6665.112   56.9024 ! 
 ELEMENT ND   DHCP                      144.24      7133.72    71.0862 ! 
$ ------------------------------------------------------------------------------
$ Phase definitions
$
 PHASE LIQUID:L % 1 1 !
 CONST LIQUID:L : LA ND : !
$
$ Fcc (cF4, Fm-3m) and MeX (cF8, Fm-3m)
$
 PHASE FCC_A1 %A 2 1 1 !
 CONST FCC_A1 : LA% ND : VA% : !
$
$ Bcc (cI2, Im-3m)
$
 PHASE BCC_A2 %B 2 1 3 !
 CONST BCC_A2 : LA% ND% : VA% : !
$
$ Hcp (hP2, P6_3/mmc) and Me2X (NiAs-type, hP4, P6_3/mmc, B8_1)
$
 PHASE HCP_A3 %A 2 1 0.5 !
 CONST HCP_A3 : ND : VA% : !
$
$ Prototype alpha-La (SB A3', hP4, P6_3/mmc)
$
 PHASE DHCP %A 1 1 !
 CONST DHCP : LA% ND% : !
$ ------------------------------------------------------------------------------
$ Defaults
$
 DEFINE-SYSTEM-DEFAULT ELEMENT 2 !
 DEFAULT-COM DEFINE_SYSTEM_ELEMENT VA !
 TYPE-DEF % SEQ * !
 TYPE-DEF A GES AMEND_PHASE_DESCRIPTION @ MAGNETIC -3 0.28 !
 TYPE-DEF B GES AMEND_PHASE_DESCRIPTION @ MAGNETIC -1 0.4 !
 FUNCTION ZERO      298.15  0;                                         6000 N !
 FUNCTION UN_ASS    298.15  0;                                         6000 N !
 FUNCTION R         298.15  +8.31451;                                  6000 N !
$ ------------------------------------------------------------------------------
$ Element data
$ ------------------------------------------------------------------------------
$ La
$
 PAR  G(DHCP,LA),,                      +GHSERLA;                4000 N 91Din !
 PAR  G(FCC_A1,LA:VA),,                 +GFCCLA;                 4000 N 91Din !
 PAR  G(BCC_A2,LA:VA),,                 +GBCCLA;                 4000 N 91Din !
 PAR  G(LIQUID,LA),,                    +GLIQLA;                 4000 N 91Din !
$
 FUNCTION GHSERLA   298.15  -7968.403+120.284604*T-26.34*T*LN(T)
       -0.001295165*T**2;
       550.00  Y  -3381.413+59.06113*T-17.1659411*T*LN(T)
       -0.008371705*T**2+6.8932E-07*T**3-399448*T**(-1);
      2000.00  Y  -15608.882+181.390071*T-34.3088*T*LN(T);
      4000.00  N !
 FUNCTION GFCCLA    298.15  -6109.797+89.878761*T-21.7919*T*LN(T)
       -0.004045175*T**2-5.25865E-07*T**3;
      1134.00  Y  -124598.976+955.878375*T-139.346741*T*LN(T)
       +0.042032405*T**2-3.066199E-06*T**3+20994153*T**(-1);
      2000.00  Y  +3009.496-2.846081*T+GHSERLA;
      4000.00  N !
 FUNCTION GBCCLA    298.15  -3952.161+88.072353*T-21.7919*T*LN(T)
       -0.004045175*T**2-5.25865E-07*T**3;
       800.00  Y  +321682.673-3565.08252*T+513.440708*T*LN(T)
       -0.387295093*T**2+4.9547989E-05*T**3-36581228*T**(-1);
      1134.00  Y  -16377.894+218.492988*T-39.5388*T*LN(T);
      1193.00  Y  -136609.91+1123.34397*T-163.413074*T*LN(T)
       +0.053968535*T**2-4.056395E-06*T**3+21167204*T**(-1);
      2000.00  Y  +7402.894-6.553756*T+GHSERLA;
      4000.00  N !
 FUNCTION GLIQLA    298.15  +5332.653+18.23012*T-11.0188191*T*LN(T)
       -0.020171603*T**2+2.93775E-06*T**3-133541*T**(-1);
      1134.00  Y  -3942.004+171.018431*T-34.3088*T*LN(T);
      4000.00  N !
$ ------------------------------------------------------------------------------
$ Nd
$
$ DHCP and LIQUID modified in unary 3.0 (upper/lower T interval added)
$ FCC_A1 added in unary 3.0
$ HCP_A3 added in unary 4.4
$
 PAR  G(DHCP,ND),,                      +GHSERND;                1800 N 91Din !
 PAR  G(BCC_A2,ND:VA),,                 +GBCCND;                 1800 N 91Din !
 PAR  G(FCC_A1,ND:VA),,                 +GHSERND+500;            1800 N SGCOST !
 PAR  G(HCP_A3,ND:VA),,                 +GHSERND
             +1500-0.415725*T;                                   1800 N 00Nor2 !
 PAR  G(LIQUID,ND),,                    +GLIQND;                 1800 N 91Din !
$
 FUNCTION GHSERND   298.15  -8402.93+111.10239*T-27.0858*T*LN(T)
       +5.56125E-04*T**2-2.6923E-06*T**3+34887*T**(-1);
       900.00  Y  -6984.083+83.662617*T-22.7536*T*LN(T)
       -0.00420402*T**2-1.802E-06*T**3;
      1128.00  Y  -225610.846+1673.04075*T-238.182873*T*LN(T)
       +0.078615997*T**2-6.048207E-06*T**3+38810350*T**(-1);
      1799.00  Y  -25742.331+276.257088*T-48.7854*T*LN(T);
      1800.00  N !
 FUNCTION GBCCND    298.15  +1437.295-0.546281*T+GHSERND;
       400.00  Y  +7312.2-153.033976*T+14.9956777*T*LN(T)
       -0.050479*T**2+7.287217E-06*T**3-831810*T**(-1);
      1128.00  Y  -18030.266+239.677322*T-44.5596*T*LN(T);
      1289.00  Y  +334513.017-2363.9199*T+311.409193*T*LN(T)
       -0.156030778*T**2+1.2408421E-05*T**3-64319604*T**(-1);
      1800.00  N !
 FUNCTION GLIQND    298.15  +5051.743-1.585076*T+GHSERND;
       300.00  Y  +5350.01-86.593963*T+5.357301*T*LN(T)
       -0.046955463*T**2+6.860782E-06*T**3-374380*T**(-1);
      1128.00  Y  -16335.232+268.625903*T-48.7854*T*LN(T);
      1799.00  Y  +9407.099-7.631185*T+GHSERND;
      1800.00  N !
$ ------------------------------------------------------------------------------
$ Binary system
$
$ K. Yang, J. Wang, Q. Yao, Z. Lu, M. Rong, H. Zhou, G. Rao,
$ J. Rare Earths, 37, 1040-46(2019).
$
$ Checked against paper. Checked at 6000 K.
$
 PAR  L(LIQUID,LA,ND;0),,               +ZERO;,,                      N 19Yan !
$
 PAR  L(FCC_A1,LA,ND:VA;0),,            +ZERO;,,                      N 19Yan !
 PAR  L(BCC_A2,LA,ND:VA;0),,            +ZERO;,,                      N 19Yan !
 PAR  L(DHCP,LA,ND;0),,                 +ZERO;,,                      N 19Yan !
$ ------------------------------------------------------------------------------
$
$
 LIST-OF-REFERENCE
 NUMBER  SOURCE
  Null   'Unknown source'
  COST   'COST 507 database'
  SGCOST 'COST 507 database, SGTE unary database V.3.0, 1996; Al, B, Nd, Ti, Zn'
  91Din  'A.T. Dinsdale, Calphad, 15, 317-425(1991).'
  00Nor2 'S. Norgren, PhD Thesis, KTH, Stockholm, 2000; Nd, Sc'
  19Yan  'K. Yang, J. Wang, Q. Yao, Z. Lu, M. Rong, H. Zhou, G. Rao,
          J. Rare Earths, 37, 1040-46(2019); La-Nd'
!

File: data/databases/sgte-binary/LaNi-00Dis.tdb
$
$ Database for La-Ni from J. Dischinger and H.-J. Schaller 2000.
$
$ J. Dischinger, H.-J. Schaller, J. Alloys Compd., 312, 201-10(2000).
$
$ Dataset created 2023.01.28 by Bengt Hallstedt.
$
$ Inverse miscibility gap with a minimum at 4984 K and x(Ni)=0.83.
$
$ La solubility in fcc-Ni estimated to 0.2 at.% at 1073 K using XRD, but
$ not modelled.
$
$ Equilibria involvimg La2Ni7, La4Ni17 and LaNi5 are inaccurate. Misprints
$ and/or inaccurate compositions?
$
$ La3Ni and La7Ni3 are not stable below 700 K. This might be the reason that
$ the phase diagram shown in the paper is cut at 800 K.
$
$ ------------------------------------------------------------------------------
 TEMP-LIM 298.15 6000.00 !
$
$ELEMENT NAME  REF. STATE               ATOMIC MASS H298-H0    S298    !
$
 ELEMENT VA   VACUUM                      0.0          0.0      0.0    ! 
 ELEMENT LA   DHCP                      138.9055    6665.112   56.9024 ! 
 ELEMENT NI   FCC_A1                     58.69      4787.0     29.7955 ! 
$ ------------------------------------------------------------------------------
$ Phase definitions
$
 PHASE LIQUID:L % 1 1 !
 CONST LIQUID:L : LA NI : !
$
$ Fcc (cF4, Fm-3m) and MeX (cF8, Fm-3m)
$
 PHASE FCC_A1 %A 2 1 1 !
 CONST FCC_A1 : LA% NI% : VA : !
$
$ Bcc (cI2, Im-3m)
$
 PHASE BCC_A2 %B 2 1 3 !
 CONST BCC_A2 : LA% NI : VA : !
$
$ Hcp (hP2, P6_3/mmc) and Me2X (NiAs-type, hP4, P6_3/mmc, B8_1)
$
 PHASE HCP_A3 %A 2 1 0.5 !
 CONST HCP_A3 : NI : VA : !
$
$ Prototype alpha-La (SB A3', hP4, P6_3/mmc)
$
 PHASE DHCP % 1 1 !
 CONST DHCP : LA : !
$
$ Prototype Fe3C (oP16, Pnma)
$
 PHASE LA3NI_D011 % 2 3 1 !
 CONST LA3NI_D011 : LA : NI : !
$
$ Prototype Fe3Th7 (hP20, P6_3mc)
$
 PHASE LA7NI3_D102 % 2 7 3 !
 CONST LA7NI3_D102 : LA : NI : !
$
$ Prototype CrB (oC8, Cmcm)
$
 PHASE LANI_B33 % 2 1 1 !
 CONST LANI_B33 : LA : NI : !
$
$ Prototype La2Ni3 (oC20, Cmca)
$
 PHASE LA2NI3 % 2 2 3 !
 CONST LA2NI3 : LA : NI : !
$
$ Prototype La7Ni16 (tI46, I-42m)
$
 PHASE LA7NI16 % 2 7 16 !
 CONST LA7NI16 : LA : NI : !
$
$ Prototype Ni3Pu (hR12, R-3m)
$
 PHASE LANI3 % 2 1 3 !
 CONST LANI3 : LA : NI : !
$
$ Prototype Ce2Ni7 (hP36, P6_3/mmc)
$
 PHASE LA2NI7_A % 2 2 7 !
 CONST LA2NI7_A : LA : NI : !
$
$ Prototype Co7Gd2 (hR18, R-3m)
$
 PHASE LA2NI7_B % 2 2 7 !
 CONST LA2NI7_B : LA : NI : !
$
$ unknown structure
$
 PHASE LA4NI17 % 2 4 17 !
 CONST LA4NI17 : LA : NI : !
$
$ Prototype CaCu5 (hP6, P6/mmm)
$
 PHASE LANI5_D2D % 2 1 5 !
 CONST LANI5_D2D : LA : NI : !
$ ------------------------------------------------------------------------------
$ Defaults
$
 DEFINE-SYSTEM-DEFAULT ELEMENT 2 !
 DEFAULT-COM DEFINE_SYSTEM_ELEMENT VA !
 TYPE-DEF % SEQ * !
 TYPE-DEF A GES AMEND_PHASE_DESCRIPTION @ MAGNETIC -3 0.28 !
 TYPE-DEF B GES AMEND_PHASE_DESCRIPTION @ MAGNETIC -1 0.4 !
 FUNCTION ZERO      298.15  0;                                         6000 N !
 FUNCTION UN_ASS    298.15  0;                                         6000 N !
 FUNCTION R         298.15  +8.31451;                                  6000 N !
$ ------------------------------------------------------------------------------
$ Element data
$ ------------------------------------------------------------------------------
$ La
$
 PAR  G(DHCP,LA),,                      +GHSERLA;                4000 N 91Din !
 PAR  G(FCC_A1,LA:VA),,                 +GFCCLA;                 4000 N 91Din !
 PAR  G(BCC_A2,LA:VA),,                 +GBCCLA;                 4000 N 91Din !
 PAR  G(LIQUID,LA),,                    +GLIQLA;                 4000 N 91Din !
$
 FUNCTION GHSERLA   298.15  -7968.403+120.284604*T-26.34*T*LN(T)
       -0.001295165*T**2;
       550.00  Y  -3381.413+59.06113*T-17.1659411*T*LN(T)
       -0.008371705*T**2+6.8932E-07*T**3-399448*T**(-1);
      2000.00  Y  -15608.882+181.390071*T-34.3088*T*LN(T);
      4000.00  N !
 FUNCTION GFCCLA    298.15  -6109.797+89.878761*T-21.7919*T*LN(T)
       -0.004045175*T**2-5.25865E-07*T**3;
      1134.00  Y  -124598.976+955.878375*T-139.346741*T*LN(T)
       +0.042032405*T**2-3.066199E-06*T**3+20994153*T**(-1);
      2000.00  Y  +3009.496-2.846081*T+GHSERLA;
      4000.00  N !
 FUNCTION GBCCLA    298.15  -3952.161+88.072353*T-21.7919*T*LN(T)
       -0.004045175*T**2-5.25865E-07*T**3;
       800.00  Y  +321682.673-3565.08252*T+513.440708*T*LN(T)
       -0.387295093*T**2+4.9547989E-05*T**3-36581228*T**(-1);
      1134.00  Y  -16377.894+218.492988*T-39.5388*T*LN(T);
      1193.00  Y  -136609.91+1123.34397*T-163.413074*T*LN(T)
       +0.053968535*T**2-4.056395E-06*T**3+21167204*T**(-1);
      2000.00  Y  +7402.894-6.553756*T+GHSERLA;
      4000.00  N !
 FUNCTION GLIQLA    298.15  +5332.653+18.23012*T-11.0188191*T*LN(T)
       -0.020171603*T**2+2.93775E-06*T**3-133541*T**(-1);
      1134.00  Y  -3942.004+171.018431*T-34.3088*T*LN(T);
      4000.00  N !
$ ------------------------------------------------------------------------------
$ Ni
$
$ FCC_A1 and LIQUID modified in unary 5.0 (slight change in upper T interval)
$ BCT_A5 added in unary 5.0
$ DHCP from 98Du not included in unary
$
 PAR  G(FCC_A1,NI:VA),,                 +GHSERNI;                3000 N 91Din !
 PAR  TC(FCC_A1,NI:VA),,                  633.00;                3000 N 91Din !
 PAR  BM(FCC_A1,NI:VA),,                    0.52;                3000 N 91Din !
 PAR  G(BCC_A2,NI:VA),,                 +GHSERNI
             +8715.084-3.556*T;                                  3000 N 91Din !
 PAR  TC(BCC_A2,NI:VA),,                  575.00;                3000 N 91Din !
 PAR  BM(BCC_A2,NI:VA),,                    0.85;                3000 N 91Din !
 PAR  G(HCP_A3,NI:VA),,                 +GHSERNI+1046+1.255*T;   3000 N 91Din !
 PAR  TC(HCP_A3,NI:VA),,                  633.00;                3000 N 91Din !
 PAR  BM(HCP_A3,NI:VA),,                    0.52;                3000 N 91Din !
$PAR  G(DHCP,NI),,                      +GHSERNI+5000;           3000 N 98Du !
$PAR  G(BCT_A5,NI),,                    +GHSERNI+10023-4.556*T;  3000 N 99Gho !
$PAR  G(CBCC_A12,NI:VA),,               +GHSERNI+3556;           3000 N 91Din !
$PAR  G(CUB_A13,NI:VA),,                +GHSERNI+2092;           3000 N 91Din !
 PAR  G(LIQUID,NI),,                    +GLIQNI;                 3000 N 91Din !
$
 FUNCTION GHSERNI   298.15  -5179.159+117.854*T-22.096*T*LN(T)-0.0048407*T**2;
      1728.00  Y  -27840.62+279.134977*T-43.1*T*LN(T)+1.12754E+31*T**(-9);
      3000.00  N !
 FUNCTION GLIQNI    298.15  +16414.686-9.397*T+GHSERNI-3.82318E-21*T**7;
      1728.00  Y  -9549.817+268.597977*T-43.1*T*LN(T);
      3000.00  N !
 FUNCTION GBCCNI    298.15  +GHSERNI+8715.084-3.556*T;                 3000 N !
$ ------------------------------------------------------------------------------
$ Binary system
$
$ J. Dischinger, H.-J. Schaller, J. Alloys Compd., 312, 201-10(2000).
$
$ Checked against paper. Checked at 6000 K.
$
$ Inverse miscibility gap with a minimum at 4984 K and x(Ni)=0.83.
$
$ La solubility in fcc-Ni estimated to 0.2 at.% at 1073 K using XRD, but
$ not modelled.
$
$ Equilibria involvimg La2Ni7, La4Ni17 and LaNi5 are inaccurate. Misprints
$ and/or inaccurate compositions?
$
$ La3Ni and La7Ni3 are not stable below 700 K. This might be the reason that
$ the phase diagram shown in the paper is cut at 800 K.
$
 PAR  L(LIQUID,LA,NI;0),,               -115464.35+7.4413824*T;,,     N 00Dis !
 PAR  L(LIQUID,LA,NI;1),,               +65751.083-36.013165*T;,,     N 00Dis !
$
 PAR  L(FCC_A1,LA,NI:VA;0),,            +UN_ASS;,,                    N !
 PAR  L(BCC_A2,LA,NI:VA;0),,            +UN_ASS;,,                    N !
$
 PAR  G(LA3NI_D011,LA:NI),,             +4*GLA3NI;,,                  N 00Dis !
 PAR  G(LA7NI3_D102,LA:NI),,            +10*GLA7NI3;,,                N 00Dis !
 PAR  G(LANI_B33,LA:NI),,               +2*GLANI;,,                   N 00Dis !
 PAR  G(LA2NI3,LA:NI),,                 +5*GLA2NI3;,,                 N 00Dis !
 PAR  G(LA7NI16,LA:NI),,                +23*GLA7NI16;,,               N 00Dis !
 PAR  G(LANI3,LA:NI),,                  +4*GLANI3;,,                  N 00Dis !
 PAR  G(LA2NI7_A,LA:NI),,               +9*GLA2NI7A;,,                N 00Dis !
 PAR  G(LA2NI7_B,LA:NI),,               +9*GLA2NI7B;,,                N 00Dis !
 PAR  G(LA4NI17,LA:NI),,                +21*GLA4NI17;,,               N 00Dis !
 PAR  G(LANI5_D2D,LA:NI),,              +6*GLANI5;,,                  N 00Dis !
$
 FUNCTION GLA3NI    298.15  -15623.41+97.258614*T-23.3*T*LN(T)
       -0.00377*T**2;
      6000.00  N !
 FUNCTION GLA7NI3   298.15  -21852.214+102.2221*T-23.22*T*LN(T)
       -0.00384*T**2;
      6000.00  N !
 FUNCTION GLANI     298.15  -48927.44+125.61687*T-22.9*T*LN(T)
       -0.00413*T**2;
      6000.00  N !
 FUNCTION GLA2NI3   298.15  -51516.41+129.19154*T-22.74*T*LN(T)
       -0.00427*T**2;
      6000.00  N !
 FUNCTION GLA7NI16  298.15  -50754.908+129.55781*T-22.58*T*LN(T)
       -0.00441*T**2;
      6000.00  N !
 FUNCTION GLANI3    298.15  -47247.363+127.13016*T-22.5*T*LN(T)
       -0.00448*T**2;
      6000.00  N !
 FUNCTION GLA2NI7A  298.15  -41457.884+122.4481*T-22.45*T*LN(T)
       -0.00452*T**2;
      6000.00  N !
 FUNCTION GLA2NI7B  298.15  -35589.191+117.59989*T-22.45*T*LN(T)
       -0.00452*T**2;
      6000.00  N !
 FUNCTION GLA4NI17  298.15  -37464.929+120.57233*T-22.4*T*LN(T)
       -0.00457*T**2;
      6000.00  N !
 FUNCTION GLANI5    298.15  -33523.768+119.37592*T-22.36*T*LN(T)
       -0.0046*T**2;
      6000.00  N !
$ ------------------------------------------------------------------------------
$
 ASSESSED_SYSTEM
  LA-NI(TDB -* +LIQUID +BCC_A2 +DHCP +FCC_A1 +LA2NI3 +LA2NI7_A +LA2NI7_B
  +LA3NI_D011 +LA7NI16 +LA7NI3_D102 +LANI_B33 +LANI3 +LANI5_D2D +LA4NI17
  ;P3 TMM:300/2000 STP:0.1/2000/-2) !
$
$
 LIST-OF-REFERENCE
 NUMBER  SOURCE
  Null   'Unknown source'
  COST   'COST 507 database'
  91Din  'A.T. Dinsdale, Calphad, 15, 317-425(1991).'
  98Du   'Z. Du, D. Wang, W. Zhang,
          J. Alloys Compd., 264, 209-13(1998); Ni'
  99Gho  'G. Ghosh, Metall. Mater. Trans. A, 30A, 1481-94(1999),
          SGTE unary database V.5.0, 2009; Ni'
  00Dis  'J. Dischinger, H.-J. Schaller,
          J. Alloys Compd., 312, 201-10(2000); La-Ni'
!

File: data/databases/sgte-binary/LaNi-00Liu-LB.tdb
$
$ Database for La-Ni from L. Liu and Z. Jin 2000 (Included in LB Vol. 3)
$
$ L. Liu, Z. Jin, Z. Metallkd., 91, 739-43(2000).
$
$ Dataset created 2010.02.01 by Bengt Hallstedt.
$ 2021.01.24: Modified for use with GES6.
$
$ LaNi2 with Cu2Mg structure is almost stable.
$ Inverse stability of LANI5_D2D with a minimum at ca 3500K and x(ni)=0.55.
$ Inverse miscibility gap with a minimum at ca 3500K and x(ni)=0.85.
$
$ ------------------------------------------------------------------------------
 TEMP-LIM 298.15 6000.00 !
$
$ELEMENT NAME  REF. STATE               ATOMIC MASS H298-H0    S298    !
$
 ELEMENT VA   VACUUM                      0.0          0.0      0.0    ! 
 ELEMENT LA   DHCP                      138.9055    6665.112   56.9024 ! 
 ELEMENT NI   FCC_A1                     58.69      4787.0     29.7955 ! 
$ ------------------------------------------------------------------------------
$ Phase definitions
$
 PHASE LIQUID:L % 1 1 !
 CONST LIQUID:L : LA NI : !
$
$ Fcc (cF4, Fm-3m) and MeX (cF8, Fm-3m)
$
 PHASE FCC_A1 %A 2 1 1 !
 CONST FCC_A1 : LA% NI% : VA : !
$
$ Bcc (cI2, Im-3m)
$
 PHASE BCC_A2 %B 2 1 3 !
 CONST BCC_A2 : LA% NI : VA : !
$
$ Hcp (hP2, P6_3/mmc) and Me2X (NiAs-type, hP4, P6_3/mmc, B8_1)
$
 PHASE HCP_A3 %A 2 1 0.5 !
 CONST HCP_A3 : NI : VA : !
$
$ Prototype alpha-La (SB A3', hP4, P6_3/mmc)
$
 PHASE DHCP % 1 1 !
 CONST DHCP : LA% : !
$
$ Prototype Fe3C (oP16, Pnma)
$
 PHASE LA3NI_D011 % 2 0.75 0.25 !
 CONST LA3NI_D011 : LA : NI : !
$
$ Prototype Fe3Th7 (hP20, P6_3mc)
$
 PHASE LA7NI3_D102 % 2 0.7 0.3 !
 CONST LA7NI3_D102 : LA : NI : !
$
$ Prototype CrB (oC8, Cmcm)
$
 PHASE LANI_B33 % 2 0.5 0.5 !
 CONST LANI_B33 : LA : NI : !
$
$ Prototype La2Ni3 (oC20, Cmca)
$
 PHASE LA2NI3 % 2 0.4 0.6 !
 CONST LA2NI3 : LA : NI : !
$
$ Prototype La7Ni16 (tI46, I-42m)
$
 PHASE LA7NI16 % 2 0.3043 0.6957 !
 CONST LA7NI16 : LA : NI : !
$
$ Prototype Ni3Pu (hR12, R-3m)
$
 PHASE LANI3 % 2 0.25 0.75 !
 CONST LANI3 : LA : NI : !
$
$ Prototype Ce2Ni7 (hP36, P6_3/mmc)
$
 PHASE LA2NI7_A % 2 0.22222 0.77778 !
 CONST LA2NI7_A : LA : NI : !
$
$ Prototype Co7Gd2 (hR18, R-3m)
$
 PHASE LA2NI7_B % 2 0.22222 0.77778 !
 CONST LA2NI7_B : LA : NI : !
$
$ Prototype CaCu5 (hP6, P6/mmm)
$
 PHASE LANI5_D2D % 3 0.16667 0.33333 0.5 !
 CONST LANI5_D2D : LA% NI : LA NI% : NI : !
$ ------------------------------------------------------------------------------
$ Defaults
$
 DEFINE-SYSTEM-DEFAULT ELEMENT 2 !
 DEFAULT-COM DEFINE_SYSTEM_ELEMENT VA !
 TYPE-DEF % SEQ * !
 TYPE-DEF A GES AMEND_PHASE_DESCRIPTION @ MAGNETIC -3 0.28 !
 TYPE-DEF B GES AMEND_PHASE_DESCRIPTION @ MAGNETIC -1 0.4 !
 FUNCTION ZERO      298.15  0;                                         6000 N !
 FUNCTION UN_ASS    298.15  0;                                         6000 N !
 FUNCTION R         298.15  +8.31451;                                  6000 N !
$ ------------------------------------------------------------------------------
$ Element data
$ ------------------------------------------------------------------------------
$ La
$
 PAR  G(DHCP,LA),,                      +GHSERLA;                4000 N 91Din !
 PAR  G(FCC_A1,LA:VA),,                 +GFCCLA;                 4000 N 91Din !
 PAR  G(BCC_A2,LA:VA),,                 +GBCCLA;                 4000 N 91Din !
 PAR  G(LIQUID,LA),,                    +GLIQLA;                 4000 N 91Din !
$
 FUNCTION GHSERLA   298.15  -7968.403+120.284604*T-26.34*T*LN(T)
       -0.001295165*T**2;
       550.00  Y  -3381.413+59.06113*T-17.1659411*T*LN(T)
       -0.008371705*T**2+6.8932E-07*T**3-399448*T**(-1);
      2000.00  Y  -15608.882+181.390071*T-34.3088*T*LN(T);
      4000.00  N !
 FUNCTION GFCCLA    298.15  -6109.797+89.878761*T-21.7919*T*LN(T)
       -0.004045175*T**2-5.25865E-07*T**3;
      1134.00  Y  -124598.976+955.878375*T-139.346741*T*LN(T)
       +0.042032405*T**2-3.066199E-06*T**3+20994153*T**(-1);
      2000.00  Y  +3009.496-2.846081*T+GHSERLA;
      4000.00  N !
 FUNCTION GBCCLA    298.15  -3952.161+88.072353*T-21.7919*T*LN(T)
       -0.004045175*T**2-5.25865E-07*T**3;
       800.00  Y  +321682.673-3565.08252*T+513.440708*T*LN(T)
       -0.387295093*T**2+4.9547989E-05*T**3-36581228*T**(-1);
      1134.00  Y  -16377.894+218.492988*T-39.5388*T*LN(T);
      1193.00  Y  -136609.91+1123.34397*T-163.413074*T*LN(T)
       +0.053968535*T**2-4.056395E-06*T**3+21167204*T**(-1);
      2000.00  Y  +7402.894-6.553756*T+GHSERLA;
      4000.00  N !
 FUNCTION GLIQLA    298.15  +5332.653+18.23012*T-11.0188191*T*LN(T)
       -0.020171603*T**2+2.93775E-06*T**3-133541*T**(-1);
      1134.00  Y  -3942.004+171.018431*T-34.3088*T*LN(T);
      4000.00  N !
$ ------------------------------------------------------------------------------
$ Ni
$
$ FCC_A1 and LIQUID modified in unary 5.0 (slight change in upper T interval)
$ BCT_A5 added in unary 5.0
$
 PAR  G(FCC_A1,NI:VA),,                 +GHSERNI;                3000 N 91Din !
 PAR  TC(FCC_A1,NI:VA),,                  633.00;                3000 N 91Din !
 PAR  BM(FCC_A1,NI:VA),,                    0.52;                3000 N 91Din !
 PAR  G(BCC_A2,NI:VA),,                 +GHSERNI
             +8715.084-3.556*T;                                  3000 N 91Din !
 PAR  TC(BCC_A2,NI:VA),,                  575.00;                3000 N 91Din !
 PAR  BM(BCC_A2,NI:VA),,                    0.85;                3000 N 91Din !
 PAR  G(HCP_A3,NI:VA),,                 +GHSERNI+1046+1.255*T;   3000 N 91Din !
 PAR  TC(HCP_A3,NI:VA),,                  633.00;                3000 N 91Din !
 PAR  BM(HCP_A3,NI:VA),,                    0.52;                3000 N 91Din !
$PAR  G(BCT_A5,NI),,                    +GHSERNI+10023-4.556*T;  3000 N 99Gho !
$PAR  G(CBCC_A12,NI:VA),,               +GHSERNI+3556;           3000 N 91Din !
$PAR  G(CUB_A13,NI:VA),,                +GHSERNI+2092;           3000 N 91Din !
 PAR  G(LIQUID,NI),,                    +GLIQNI;                 3000 N 91Din !
$
 PAR  G(LANI5_D2D,NI:NI:NI),,           +GHSERNI+6000;,,              N 00Liu !
$
 FUNCTION GHSERNI   298.15  -5179.159+117.854*T-22.096*T*LN(T)-0.0048407*T**2;
      1728.00  Y  -27840.62+279.134977*T-43.1*T*LN(T)+1.12754E+31*T**(-9);
      3000.00  N !
 FUNCTION GLIQNI    298.15  +16414.686-9.397*T+GHSERNI-3.82318E-21*T**7;
      1728.00  Y  -9549.817+268.597977*T-43.1*T*LN(T);
      3000.00  N !
 FUNCTION GBCCNI    298.15  +GHSERNI+8715.084-3.556*T;                 3000 N !
$ ------------------------------------------------------------------------------
$ Binary system
$
$ From L. Liu and Z. Jin 2000 (Included in LB Vol. 3)
$
$ L. Liu, Z. Jin, Z. Metallkd., 91, 739-43(2000).
$
$ Checked against LB and paper. Checked at 6000 K.
$
$ LaNi2 with Cu2Mg structure is almost stable.
$ Inverse stability of LANI5_D2D with a minimum at ca 3500K and x(ni)=0.55.
$ Inverse miscibility gap with a minimum at ca 3500K and x(ni)=0.85.
$
 PAR  L(LIQUID,LA,NI;0),,               -118461.73+10.204*T;,,        N 00Liu !
 PAR  L(LIQUID,LA,NI;1),,               +74956.65-47.937*T;,,         N 00Liu !
$
 PAR  L(FCC_A1,LA,NI:VA;0),,            +40000;,,                     N 00Liu !
$
 PAR  L(BCC_A2,LA,NI:VA;0),,            +40000;,,                     N 00Liu !
$
 PAR  G(LA3NI_D011,LA:NI),,             +0.75*GHSERLA+0.25*GHSERNI
             -13942.26-3.432*T;,,                                     N 00Liu !
 PAR  G(LA7NI3_D102,LA:NI),,            +0.7*GHSERLA+0.3*GHSERNI
             -16882.68-3.324*T;,,                                     N 00Liu !
 PAR  G(LANI_B33,LA:NI),,               +0.5*GHSERLA+0.5*GHSERNI
             -27917.08-0.732*T;,,                                     N 00Liu !
 PAR  G(LA2NI3,LA:NI),,                 +0.4*GHSERLA+0.6*GHSERNI
             -29592.57+1.739*T;,,                                     N 00Liu !
 PAR  G(LA7NI16,LA:NI),,                +0.3043*GHSERLA
             +0.6957*GHSERNI-31311.35+4.646*T;,,                      N 00Liu !
 PAR  G(LANI3,LA:NI),,                  +0.25*GHSERLA+0.75*GHSERNI
             -30065.59+4.199*T;,,                                     N 00Liu !
 PAR  G(LA2NI7_A,LA:NI),,               +0.22222*GHSERLA
             +0.77778*GHSERNI-29486+4.282*T;,,                        N 00Liu !
 PAR  G(LA2NI7_B,LA:NI),,               +0.22222*GHSERLA
             +0.77778*GHSERNI-26855.99+2.176*T;,,                     N 00Liu !
$
 PAR  G(LANI5_D2D,LA:LA:NI),,           +0.5*GHSERLA+0.5*GHSERNI
             +6531.78-19.423*T;,,                                     N 00Liu !
 PAR  G(LANI5_D2D,NI:LA:NI),,           +0.3333*GHSERLA
             +0.6667*GHSERNI;,,                                       N 00Liu !
 PAR  G(LANI5_D2D,LA:NI:NI),,           +0.16667*GHSERLA
             +0.83333*GHSERNI-28540.51+5.392*T;,,                     N 00Liu !
 PAR  L(LANI5_D2D,LA,NI:*:NI;0),,       +30719.44-21.127*T;,,         N 00Liu !
 PAR  L(LANI5_D2D,*:LA,NI:NI;0),,       +ZERO;,,                      N 00Liu !
$ ------------------------------------------------------------------------------
$
 ASSESSED_SYSTEM
  LA-NI(TDB -* +LIQUID +BCC_A2 +DHCP +FCC_A1 +LA2NI3 +LA2NI7_A +LA2NI7_B
  +LA3NI_D011 +LA7NI16 +LA7NI3_D102 +LANI_B33 +LANI3 +LANI5_D2D
  ;P3 TMM:300/2000 STP:0.1/2000/-2) !
$
$
 LIST-OF-REFERENCE
 NUMBER  SOURCE
  Null   'Unknown source'
  COST   'COST 507 database'
  91Din  'A.T. Dinsdale, Calphad, 15, 317-425(1991).'
  99Gho  'G. Ghosh, Metall. Mater. Trans. A, 30A, 1481-94(1999),
          SGTE unary database V.5.0, 2009; Ni'
  00Liu  'L. Liu, Z. Jin, Z. Metallkd., 91, 739-43(2000); La-Ni'
!
