Repository: orchid-calphad/orchid-project.org

# orchid-project.org

Website and released data of **ORCHID** (Open Repository for CALPHAD Hypotheses, Intelligence, and Discovery),
served by GitHub Pages at https://orchid-project.org. Releases are archived on Zenodo (one DOI per version).

- `index.html`, `catalog/`, `best-practices.html` — static, self-contained pages (generated in the ORCHID tooling).
- `data/` — released data: catalog, redistributable TDB files, convex hulls. Licences: `data/LICENSES.md`, `data/NOTICE.md`.
- `llms.txt`, `data/croissant.json`, `CITATION.cff`, `.zenodo.json` — machine-readable metadata.

Only data with clear redistribution rights are published.

File: data/databases/sgte-binary/LaNi-13An.tdb
$
$ Database for La-Ni from X.H. An et al. 2013.
$
$ X.H. An, Q.F. Gu, J.Y. Zhang, S.L. Chen, X.B. Yu, Q. Li,
$ Calphad, 40, 48-55(2013).
$
$ Dataset created 2017.04.02 by Bengt Hallstedt.
$ 2021.01.24: Modified for use with GES6.
$
$ 2018.11.18: Fcc interaction added.
$
$ Fcc interaction added by 18Lia; solubility of La in fcc-Ni modelled.
$
$ LaNi2 with Cu2Mg structure is almost stable.
$
$ Wrong sign for L(LIQUID,LA,NI;1) in the paper. Misprint in G(LANI3,LA:NI)
$ in the paper.
$
$ There is an inverse miscibility gap with a minimum at 4126 K and x(Ni)=0.84.
$
$ ------------------------------------------------------------------------------
 TEMP-LIM 298.15 6000.00 !
$
$ELEMENT NAME  REF. STATE               ATOMIC MASS H298-H0    S298    !
$
 ELEMENT VA   VACUUM                      0.0          0.0      0.0    ! 
 ELEMENT LA   DHCP                      138.9055    6665.112   56.9024 ! 
 ELEMENT NI   FCC_A1                     58.69      4787.0     29.7955 ! 
$ ------------------------------------------------------------------------------
$ Phase definitions
$
 PHASE LIQUID:L % 1 1 !
 CONST LIQUID:L : LA NI : !
$
$ Fcc (cF4, Fm-3m) and MeX (cF8, Fm-3m)
$
 PHASE FCC_A1 %A 2 1 1 !
 CONST FCC_A1 : LA% NI% : VA : !
$
$ Bcc (cI2, Im-3m)
$
 PHASE BCC_A2 %B 2 1 3 !
 CONST BCC_A2 : LA% NI : VA : !
$
$ Hcp (hP2, P6_3/mmc) and Me2X (NiAs-type, hP4, P6_3/mmc, B8_1)
$
 PHASE HCP_A3 %A 2 1 0.5 !
 CONST HCP_A3 : NI : VA : !
$
$ Prototype alpha-La (SB A3', hP4, P6_3/mmc)
$
 PHASE DHCP % 1 1 !
 CONST DHCP : LA% NI : !
$
$ Prototype Fe3C (oP16, Pnma)
$
 PHASE LA3NI_D011 % 2 3 1 !
 CONST LA3NI_D011 : LA : NI : !
$
$ Prototype Fe3Th7 (hP20, P6_3mc)
$
 PHASE LA7NI3_D102 % 2 7 3 !
 CONST LA7NI3_D102 : LA : NI : !
$
$ Prototype CrB (oC8, Cmcm)
$
 PHASE LANI_B33 % 2 1 1 !
 CONST LANI_B33 : LA : NI : !
$
$ Prototype La2Ni3 (oC20, Cmca)
$
 PHASE LA2NI3 % 2 2 3 !
 CONST LA2NI3 : LA : NI : !
$
$ Prototype La7Ni16 (tI46, I-42m)
$
 PHASE LA7NI16 % 2 7 16 !
 CONST LA7NI16 : LA : NI : !
$
$ Prototype Ni3Pu (hR12, R-3m)
$
 PHASE LANI3 % 2 1 3 !
 CONST LANI3 : LA : NI : !
$
$ Prototype Ce2Ni7 (hP36, P6_3/mmc), low T
$ Prototype Co7Gd2 (hR18, R-3m), high T
$
 PHASE LA2NI7 % 2 2 7 !
 CONST LA2NI7 : LA : NI : !
$
$ Prototype Co19Sm5 (hP48, P6_3/mmc)
$
 PHASE LA5NI19 % 2 5 19 !
 CONST LA5NI19 : LA : NI : !
$
$ Prototype CaCu5 (hP6, P6/mmm)
$
 PHASE LANI5_D2D % 2 1 5 !
 CONST LANI5_D2D : LA : NI : !
$ ------------------------------------------------------------------------------
$ Defaults
$
 DEFINE-SYSTEM-DEFAULT ELEMENT 2 !
 DEFAULT-COM DEFINE_SYSTEM_ELEMENT VA !
 TYPE-DEF % SEQ * !
 TYPE-DEF A GES AMEND_PHASE_DESCRIPTION @ MAGNETIC -3 0.28 !
 TYPE-DEF B GES AMEND_PHASE_DESCRIPTION @ MAGNETIC -1 0.4 !
 FUNCTION ZERO      298.15  0;                                         6000 N !
 FUNCTION UN_ASS    298.15  0;                                         6000 N !
 FUNCTION R         298.15  +8.31451;                                  6000 N !
$ ------------------------------------------------------------------------------
$ Element data
$ ------------------------------------------------------------------------------
$ La
$
 PAR  G(DHCP,LA),,                      +GHSERLA;                4000 N 91Din !
 PAR  G(FCC_A1,LA:VA),,                 +GFCCLA;                 4000 N 91Din !
 PAR  G(BCC_A2,LA:VA),,                 +GBCCLA;                 4000 N 91Din !
 PAR  G(LIQUID,LA),,                    +GLIQLA;                 4000 N 91Din !
$
 FUNCTION GHSERLA   298.15  -7968.403+120.284604*T-26.34*T*LN(T)
       -0.001295165*T**2;
       550.00  Y  -3381.413+59.06113*T-17.1659411*T*LN(T)
       -0.008371705*T**2+6.8932E-07*T**3-399448*T**(-1);
      2000.00  Y  -15608.882+181.390071*T-34.3088*T*LN(T);
      4000.00  N !
 FUNCTION GFCCLA    298.15  -6109.797+89.878761*T-21.7919*T*LN(T)
       -0.004045175*T**2-5.25865E-07*T**3;
      1134.00  Y  -124598.976+955.878375*T-139.346741*T*LN(T)
       +0.042032405*T**2-3.066199E-06*T**3+20994153*T**(-1);
      2000.00  Y  +3009.496-2.846081*T+GHSERLA;
      4000.00  N !
 FUNCTION GBCCLA    298.15  -3952.161+88.072353*T-21.7919*T*LN(T)
       -0.004045175*T**2-5.25865E-07*T**3;
       800.00  Y  +321682.673-3565.08252*T+513.440708*T*LN(T)
       -0.387295093*T**2+4.9547989E-05*T**3-36581228*T**(-1);
      1134.00  Y  -16377.894+218.492988*T-39.5388*T*LN(T);
      1193.00  Y  -136609.91+1123.34397*T-163.413074*T*LN(T)
       +0.053968535*T**2-4.056395E-06*T**3+21167204*T**(-1);
      2000.00  Y  +7402.894-6.553756*T+GHSERLA;
      4000.00  N !
 FUNCTION GLIQLA    298.15  +5332.653+18.23012*T-11.0188191*T*LN(T)
       -0.020171603*T**2+2.93775E-06*T**3-133541*T**(-1);
      1134.00  Y  -3942.004+171.018431*T-34.3088*T*LN(T);
      4000.00  N !
$ ------------------------------------------------------------------------------
$ Ni
$
$ FCC_A1 and LIQUID modified in unary 5.0 (slight change in upper T interval)
$ BCT_A5 added in unary 5.0
$ DHCP from 98Du not included in unary
$
 PAR  G(FCC_A1,NI:VA),,                 +GHSERNI;                3000 N 91Din !
 PAR  TC(FCC_A1,NI:VA),,                  633.00;                3000 N 91Din !
 PAR  BM(FCC_A1,NI:VA),,                    0.52;                3000 N 91Din !
 PAR  G(BCC_A2,NI:VA),,                 +GHSERNI
             +8715.084-3.556*T;                                  3000 N 91Din !
 PAR  TC(BCC_A2,NI:VA),,                  575.00;                3000 N 91Din !
 PAR  BM(BCC_A2,NI:VA),,                    0.85;                3000 N 91Din !
 PAR  G(HCP_A3,NI:VA),,                 +GHSERNI+1046+1.255*T;   3000 N 91Din !
 PAR  TC(HCP_A3,NI:VA),,                  633.00;                3000 N 91Din !
 PAR  BM(HCP_A3,NI:VA),,                    0.52;                3000 N 91Din !
 PAR  G(DHCP,NI),,                      +GHSERNI+5000;           3000 N 98Du !
$PAR  G(BCT_A5,NI),,                    +GHSERNI+10023-4.556*T;  3000 N 99Gho !
$PAR  G(CBCC_A12,NI:VA),,               +GHSERNI+3556;           3000 N 91Din !
$PAR  G(CUB_A13,NI:VA),,                +GHSERNI+2092;           3000 N 91Din !
 PAR  G(LIQUID,NI),,                    +GLIQNI;                 3000 N 91Din !
$
 FUNCTION GHSERNI   298.15  -5179.159+117.854*T-22.096*T*LN(T)-0.0048407*T**2;
      1728.00  Y  -27840.62+279.134977*T-43.1*T*LN(T)+1.12754E+31*T**(-9);
      3000.00  N !
 FUNCTION GLIQNI    298.15  +16414.686-9.397*T+GHSERNI-3.82318E-21*T**7;
      1728.00  Y  -9549.817+268.597977*T-43.1*T*LN(T);
      3000.00  N !
 FUNCTION GBCCNI    298.15  +GHSERNI+8715.084-3.556*T;                 3000 N !
$ ------------------------------------------------------------------------------
$ Binary system
$
$ X.H. An, Q.F. Gu, J.Y. Zhang, S.L. Chen, X.B. Yu, Q. Li,
$ Calphad, 40, 48-55(2013).
$
$ Checked against paper. Checked at 6000 K.
$
$ Fcc interaction added by 18Lia; solubility of La in fcc-Ni modelled.
$
$ LaNi2 with Cu2Mg structure is almost stable.
$
$ Wrong sign for L(LIQUID,LA,NI;1) in the paper. Misprint in G(LANI3,LA:NI)
$ in the paper.
$
$ There is an inverse miscibility gap with a minimum at 4126 K and x(Ni)=0.84.
$
 PAR  L(LIQUID,LA,NI;0),,               -114278.224+7.1592*T;,,       N 13An !
 PAR  L(LIQUID,LA,NI;1),,               +63511.8961-40.6196*T;,,      N 13An !
$
 PAR  L(FCC_A1,LA,NI:VA;0),,            -2000;,,                      N 18Lia !
 PAR  L(FCC_A1,LA,NI:VA;1),,            +58800;,,                     N 18Lia !
$
 PAR  L(BCC_A2,LA,NI:VA;0),,            +100000;,,                    N 98Du !
 PAR  L(DHCP,LA,NI;0),,                 +100000;,,                    N 98Du !
$
 PAR  G(LA3NI_D011,LA:NI),,             +3*GHSERLA+GHSERNI
             -67410.7-0.702*T;,,                                      N 13An !
 PAR  G(LA7NI3_D102,LA:NI),,            +7*GHSERLA+3*GHSERNI
             -197310.48+1.054*T;,,                                    N 13An !
 PAR  G(LANI_B33,LA:NI),,               +GHSERLA+GHSERNI
             -56450.823+0.265*T;,,                                    N 13An !
 PAR  G(LA2NI3,LA:NI),,                 +2*GHSERLA+3*GHSERNI
             -148509+11.297*T;,,                                      N 13An !
 PAR  G(LA7NI16,LA:NI),,                +7*GHSERLA+16*GHSERNI
             -689590+79.955*T;,,                                      N 13An !
 PAR  G(LANI3,LA:NI),,                  +GHSERLA+3*GHSERNI
             -119954.235+16.657*T;,,                                  N 13An !
 PAR  G(LA2NI7,LA:NI),,                 +2*GHSERLA+7*GHSERNI
             -264471+37.486*T;,,                                      N 13An !
 PAR  G(LA5NI19,LA:NI),,                +5*GHSERLA+19*GHSERNI
             -699079.6408+105.053*T;,,                                N 13An !
 PAR  G(LANI5_D2D,LA:NI),,              +GHSERLA+5*GHSERNI
             -168451.2938+29.256*T;,,                                 N 13An !
$ ------------------------------------------------------------------------------
$
 ASSESSED_SYSTEM
  LA-NI(TDB -* +LIQUID +BCC_A2 +DHCP +FCC_A1 +LA2NI3 +LA2NI7 +LA5NI19
  +LA3NI_D011 +LA7NI16 +LA7NI3_D102 +LANI_B33 +LANI3 +LANI5_D2D
  ;P3 TMM:300/2000 STP:0.1/2000/-2) !
$
$
 LIST-OF-REFERENCE
 NUMBER  SOURCE
  Null   'Unknown source'
  COST   'COST 507 database'
  91Din  'A.T. Dinsdale, Calphad, 15, 317-425(1991).'
  98Du   'Z. Du, D. Wang, W. Zhang,
          J. Alloys Compd., 264, 209-13(1998); Ni, La-Ni'
  99Gho  'G. Ghosh, Metall. Mater. Trans. A, 30A, 1481-94(1999),
          SGTE unary database V.5.0, 2009; Ni'
  13An   'X.H. An, Q.F. Gu, J.Y. Zhang, S.L. Chen, X.B. Yu, Q. Li,
          Calphad, 40, 48-55(2013); La-Ni'
  18Lia  'J. Liao, H. Wang, T.-Y. Chen, Materials, 11, 2396(2018); La-Ni'
!

File: data/databases/sgte-binary/LaNi-23Ye.tdb
$
$ Database for La-Ni from H. Ye et al. 2023.
$
$ H. Ye, M. Rong, Q. Yao, Q. Chen, J. Wang, G. Rao, H. Zhou,
$ J. Mater. Sci., 58, 1260-92(2023).
$
$ Dataset created 2023.05.07 by Bengt Hallstedt.
$
$ LaNi2 with Cu2Mg structure is almost stable.
$
$ There is an inverse miscibility gap with a minimum at 4578 K and x(Ni)=0.88.
$
$ ------------------------------------------------------------------------------
 TEMP-LIM 298.15 6000.00 !
$
$ELEMENT NAME  REF. STATE               ATOMIC MASS H298-H0    S298    !
$
 ELEMENT VA   VACUUM                      0.0          0.0      0.0    ! 
 ELEMENT LA   DHCP                      138.9055    6665.112   56.9024 ! 
 ELEMENT NI   FCC_A1                     58.69      4787.0     29.7955 ! 
$ ------------------------------------------------------------------------------
$ Phase definitions
$
 PHASE LIQUID:L % 1 1 !
 CONST LIQUID:L : LA NI : !
$
$ Fcc (cF4, Fm-3m) and MeX (cF8, Fm-3m)
$
 PHASE FCC_A1 %A 2 1 1 !
 CONST FCC_A1 : LA% NI% : VA : !
$
$ Bcc (cI2, Im-3m)
$
 PHASE BCC_A2 %B 2 1 3 !
 CONST BCC_A2 : LA% NI : VA : !
$
$ Hcp (hP2, P6_3/mmc) and Me2X (NiAs-type, hP4, P6_3/mmc, B8_1)
$
 PHASE HCP_A3 %A 2 1 0.5 !
 CONST HCP_A3 : NI : VA : !
$
$ Prototype alpha-La (SB A3', hP4, P6_3/mmc)
$
 PHASE DHCP % 1 1 !
 CONST DHCP : LA% NI : !
$
$ Prototype Fe3C (oP16, Pnma)
$
 PHASE LA3NI_D011 % 2 3 1 !
 CONST LA3NI_D011 : LA : NI : !
$
$ Prototype Fe3Th7 (hP20, P6_3mc)
$
 PHASE LA7NI3_D102 % 2 7 3 !
 CONST LA7NI3_D102 : LA : NI : !
$
$ Prototype CrB (oC8, Cmcm)
$
 PHASE LANI_B33 % 2 1 1 !
 CONST LANI_B33 : LA : NI : !
$
$ Prototype La2Ni3 (oC20, Cmca)
$
 PHASE LA2NI3 % 2 2 3 !
 CONST LA2NI3 : LA : NI : !
$
$ Prototype La7Ni16 (tI46, I-42m)
$
 PHASE LA7NI16 % 2 7 16 !
 CONST LA7NI16 : LA : NI : !
$
$ Prototype Ni3Pu (hR12, R-3m)
$
 PHASE LANI3 % 2 1 3 !
 CONST LANI3 : LA : NI : !
$
$ Prototype Ce2Ni7 (hP36, P6_3/mmc), low T
$ Prototype Co7Gd2 (hR18, R-3m), high T
$
 PHASE LA2NI7 % 2 2 7 !
 CONST LA2NI7 : LA : NI : !
$
$ Prototype Co19Sm5 (hP48, P6_3/mmc)
$
 PHASE LA5NI19 % 2 5 19 !
 CONST LA5NI19 : LA : NI : !
$
$ Prototype CaCu5 (hP6, P6/mmm)
$
 PHASE LANI5_D2D % 2 1 5 !
 CONST LANI5_D2D : LA : NI : !
$ ------------------------------------------------------------------------------
$ Defaults
$
 DEFINE-SYSTEM-DEFAULT ELEMENT 2 !
 DEFAULT-COM DEFINE_SYSTEM_ELEMENT VA !
 TYPE-DEF % SEQ * !
 TYPE-DEF A GES AMEND_PHASE_DESCRIPTION @ MAGNETIC -3 0.28 !
 TYPE-DEF B GES AMEND_PHASE_DESCRIPTION @ MAGNETIC -1 0.4 !
 FUNCTION ZERO      298.15  0;                                         6000 N !
 FUNCTION UN_ASS    298.15  0;                                         6000 N !
 FUNCTION R         298.15  +8.31451;                                  6000 N !
$ ------------------------------------------------------------------------------
$ Element data
$ ------------------------------------------------------------------------------
$ La
$
 PAR  G(DHCP,LA),,                      +GHSERLA;                4000 N 91Din !
 PAR  G(FCC_A1,LA:VA),,                 +GFCCLA;                 4000 N 91Din !
 PAR  G(BCC_A2,LA:VA),,                 +GBCCLA;                 4000 N 91Din !
 PAR  G(LIQUID,LA),,                    +GLIQLA;                 4000 N 91Din !
$
 FUNCTION GHSERLA   298.15  -7968.403+120.284604*T-26.34*T*LN(T)
       -0.001295165*T**2;
       550.00  Y  -3381.413+59.06113*T-17.1659411*T*LN(T)
       -0.008371705*T**2+6.8932E-07*T**3-399448*T**(-1);
      2000.00  Y  -15608.882+181.390071*T-34.3088*T*LN(T);
      4000.00  N !
 FUNCTION GFCCLA    298.15  -6109.797+89.878761*T-21.7919*T*LN(T)
       -0.004045175*T**2-5.25865E-07*T**3;
      1134.00  Y  -124598.976+955.878375*T-139.346741*T*LN(T)
       +0.042032405*T**2-3.066199E-06*T**3+20994153*T**(-1);
      2000.00  Y  +3009.496-2.846081*T+GHSERLA;
      4000.00  N !
 FUNCTION GBCCLA    298.15  -3952.161+88.072353*T-21.7919*T*LN(T)
       -0.004045175*T**2-5.25865E-07*T**3;
       800.00  Y  +321682.673-3565.08252*T+513.440708*T*LN(T)
       -0.387295093*T**2+4.9547989E-05*T**3-36581228*T**(-1);
      1134.00  Y  -16377.894+218.492988*T-39.5388*T*LN(T);
      1193.00  Y  -136609.91+1123.34397*T-163.413074*T*LN(T)
       +0.053968535*T**2-4.056395E-06*T**3+21167204*T**(-1);
      2000.00  Y  +7402.894-6.553756*T+GHSERLA;
      4000.00  N !
 FUNCTION GLIQLA    298.15  +5332.653+18.23012*T-11.0188191*T*LN(T)
       -0.020171603*T**2+2.93775E-06*T**3-133541*T**(-1);
      1134.00  Y  -3942.004+171.018431*T-34.3088*T*LN(T);
      4000.00  N !
$ ------------------------------------------------------------------------------
$ Ni
$
$ FCC_A1 and LIQUID modified in unary 5.0 (slight change in upper T interval)
$ BCT_A5 added in unary 5.0
$ DHCP from 98Du not included in unary
$
 PAR  G(FCC_A1,NI:VA),,                 +GHSERNI;                3000 N 91Din !
 PAR  TC(FCC_A1,NI:VA),,                  633.00;                3000 N 91Din !
 PAR  BM(FCC_A1,NI:VA),,                    0.52;                3000 N 91Din !
 PAR  G(BCC_A2,NI:VA),,                 +GHSERNI
             +8715.084-3.556*T;                                  3000 N 91Din !
 PAR  TC(BCC_A2,NI:VA),,                  575.00;                3000 N 91Din !
 PAR  BM(BCC_A2,NI:VA),,                    0.85;                3000 N 91Din !
 PAR  G(HCP_A3,NI:VA),,                 +GHSERNI+1046+1.255*T;   3000 N 91Din !
 PAR  TC(HCP_A3,NI:VA),,                  633.00;                3000 N 91Din !
 PAR  BM(HCP_A3,NI:VA),,                    0.52;                3000 N 91Din !
 PAR  G(DHCP,NI),,                      +GHSERNI+5000;           3000 N 98Du !
$PAR  G(BCT_A5,NI),,                    +GHSERNI+10023-4.556*T;  3000 N 99Gho !
$PAR  G(CBCC_A12,NI:VA),,               +GHSERNI+3556;           3000 N 91Din !
$PAR  G(CUB_A13,NI:VA),,                +GHSERNI+2092;           3000 N 91Din !
 PAR  G(LIQUID,NI),,                    +GLIQNI;                 3000 N 91Din !
$
 FUNCTION GHSERNI   298.15  -5179.159+117.854*T-22.096*T*LN(T)-0.0048407*T**2;
      1728.00  Y  -27840.62+279.134977*T-43.1*T*LN(T)+1.12754E+31*T**(-9);
      3000.00  N !
 FUNCTION GLIQNI    298.15  +16414.686-9.397*T+GHSERNI-3.82318E-21*T**7;
      1728.00  Y  -9549.817+268.597977*T-43.1*T*LN(T);
      3000.00  N !
 FUNCTION GBCCNI    298.15  +GHSERNI+8715.084-3.556*T;                 3000 N !
$ ------------------------------------------------------------------------------
$ Binary system
$
$ H. Ye, M. Rong, Q. Yao, Q. Chen, J. Wang, G. Rao, H. Zhou,
$ J. Mater. Sci., 58, 1260-92(2023).
$
$ Checked against paper. Checked at 6000 K.
$
$ LaNi2 with Cu2Mg structure is almost stable.
$
$ There is an inverse miscibility gap with a minimum at 4578 K and x(Ni)=0.88.
$
 PAR  L(LIQUID,LA,NI;0),,               -113820+9.6*T;,,              N 23Ye !
 PAR  L(LIQUID,LA,NI;1),,               +56900-25.1*T;,,              N 23Ye !
 PAR  L(LIQUID,LA,NI;2),,               -9500+12.5*T;,,               N 23Ye !
$
 PAR  L(FCC_A1,LA,NI:VA;0),,            +80000;,,                     N 23Ye !
 PAR  L(BCC_A2,LA,NI:VA;0),,            +80000;,,                     N 23Ye !
 PAR  L(DHCP,LA,NI;0),,                 +80000;,,                     N 23Ye !
$
 PAR  G(LA3NI_D011,LA:NI),,             +3*GHSERLA+GHSERNI
             -66192+2.924*T;,,                                        N 23Ye !
 PAR  G(LA7NI3_D102,LA:NI),,            +7*GHSERLA+3*GHSERNI
             -196960+11.32*T;,,                                       N 23Ye !
 PAR  G(LANI_B33,LA:NI),,               +GHSERLA+GHSERNI
             -51996-2.8814*T;,,                                       N 23Ye !
 PAR  G(LA2NI3,LA:NI),,                 +2*GHSERLA+3*GHSERNI
             -136705+1.81*T;,,                                        N 23Ye !
 PAR  G(LA7NI16,LA:NI),,                +7*GHSERLA+16*GHSERNI
             -660146+56.6283*T;,,                                     N 23Ye !
 PAR  G(LANI3,LA:NI),,                  +GHSERLA+3*GHSERNI
             -115100+12.2188*T;,,                                     N 23Ye !
 PAR  G(LA2NI7,LA:NI),,                 +2*GHSERLA+7*GHSERNI
             -255708+28.6686*T;,,                                     N 23Ye !
 PAR  G(LA5NI19,LA:NI),,                +5*GHSERLA+19*GHSERNI
             -679032+83.3592*T;,,                                     N 23Ye !
 PAR  G(LANI5_D2D,LA:NI),,              +GHSERLA+5*GHSERNI
             -167760+26.754*T;,,                                      N 23Ye !
$ ------------------------------------------------------------------------------
$
 ASSESSED_SYSTEM
  LA-NI(TDB -* +LIQUID +BCC_A2 +DHCP +FCC_A1 +LA2NI3 +LA2NI7 +LA5NI19
  +LA3NI_D011 +LA7NI16 +LA7NI3_D102 +LANI_B33 +LANI3 +LANI5_D2D
  ;P3 TMM:300/2000 STP:0.1/2000/-2) !
$
$
 LIST-OF-REFERENCE
 NUMBER  SOURCE
  Null   'Unknown source'
  COST   'COST 507 database'
  91Din  'A.T. Dinsdale, Calphad, 15, 317-425(1991).'
  98Du   'Z. Du, D. Wang, W. Zhang,
          J. Alloys Compd., 264, 209-13(1998); Ni, La-Ni'
  99Gho  'G. Ghosh, Metall. Mater. Trans. A, 30A, 1481-94(1999),
          SGTE unary database V.5.0, 2009; Ni'
  23Ye   'H. Ye, M. Rong, Q. Yao, Q. Chen, J. Wang, G. Rao, H. Zhou,
          J. Mater. Sci., 58, 1260-92(2023); La-Ni'
!

File: data/databases/sgte-binary/LaNi-98Du.tdb
$
$ Database for La-Ni from Z. Du et al. 1998 (Included in SGSOL V 5.0)
$
$ Z. Du, D. Wang, W. Zhang, J. Alloys Compd., 264, 209-13(1998).
$
$ Dataset created 2013.04.06 by Bengt Hallstedt.
$ 2017.04.02: Ni added in DHCP.
$ 2021.01.24: Modified for use with GES6.
$
$ LaNi2 with Cu2Mg structure is almost stable.
$ Inverse miscibility gap with a minimum at 3397 K and x(Ni)=0.83.
$
$ ------------------------------------------------------------------------------
 TEMP-LIM 298.15 6000.00 !
$
$ELEMENT NAME  REF. STATE               ATOMIC MASS H298-H0    S298    !
$
 ELEMENT VA   VACUUM                      0.0          0.0      0.0    ! 
 ELEMENT LA   DHCP                      138.9055    6665.112   56.9024 ! 
 ELEMENT NI   FCC_A1                     58.69      4787.0     29.7955 ! 
$ ------------------------------------------------------------------------------
$ Phase definitions
$
 PHASE LIQUID:L % 1 1 !
 CONST LIQUID:L : LA NI : !
$
$ Fcc (cF4, Fm-3m) and MeX (cF8, Fm-3m)
$
 PHASE FCC_A1 %A 2 1 1 !
 CONST FCC_A1 : LA% NI% : VA : !
$
$ Bcc (cI2, Im-3m)
$
 PHASE BCC_A2 %B 2 1 3 !
 CONST BCC_A2 : LA% NI : VA : !
$
$ Hcp (hP2, P6_3/mmc) and Me2X (NiAs-type, hP4, P6_3/mmc, B8_1)
$
 PHASE HCP_A3 %A 2 1 0.5 !
 CONST HCP_A3 : NI : VA : !
$
$ Prototype alpha-La (SB A3', hP4, P6_3/mmc)
$
 PHASE DHCP % 1 1 !
 CONST DHCP : LA% NI : !
$
$ Prototype Fe3C (oP16, Pnma)
$
 PHASE LA3NI_D011 % 2 3 1 !
 CONST LA3NI_D011 : LA : NI : !
$
$ Prototype Fe3Th7 (hP20, P6_3mc)
$
 PHASE LA7NI3_D102 % 2 7 3 !
 CONST LA7NI3_D102 : LA : NI : !
$
$ Prototype CrB (oC8, Cmcm)
$
 PHASE LANI_B33 % 2 1 1 !
 CONST LANI_B33 : LA : NI : !
$
$ Prototype La2Ni3 (oC20, Cmca)
$
 PHASE LA2NI3 % 2 2 3 !
 CONST LA2NI3 : LA : NI : !
$
$ Prototype La7Ni16 (tI46, I-42m)
$
 PHASE LA7NI16 % 2 7 16 !
 CONST LA7NI16 : LA : NI : !
$
$ Prototype Ni3Pu (hR12, R-3m)
$
 PHASE LANI3 % 2 1 3 !
 CONST LANI3 : LA : NI : !
$
$ Prototype Ce2Ni7 (hP36, P6_3/mmc)
$
 PHASE LA2NI7_A % 2 2 7 !
 CONST LA2NI7_A : LA : NI : !
$
$ Prototype Co7Gd2 (hR18, R-3m)
$
 PHASE LA2NI7_B % 2 2 7 !
 CONST LA2NI7_B : LA : NI : !
$
$ Prototype CaCu5 (hP6, P6/mmm)
$
 PHASE LANI5_D2D % 2 1 5 !
 CONST LANI5_D2D : LA : NI : !
$ ------------------------------------------------------------------------------
$ Defaults
$
 DEFINE-SYSTEM-DEFAULT ELEMENT 2 !
 DEFAULT-COM DEFINE_SYSTEM_ELEMENT VA !
 TYPE-DEF % SEQ * !
 TYPE-DEF A GES AMEND_PHASE_DESCRIPTION @ MAGNETIC -3 0.28 !
 TYPE-DEF B GES AMEND_PHASE_DESCRIPTION @ MAGNETIC -1 0.4 !
 FUNCTION ZERO      298.15  0;                                         6000 N !
 FUNCTION UN_ASS    298.15  0;                                         6000 N !
 FUNCTION R         298.15  +8.31451;                                  6000 N !
$ ------------------------------------------------------------------------------
$ Element data
$ ------------------------------------------------------------------------------
$ La
$
 PAR  G(DHCP,LA),,                      +GHSERLA;                4000 N 91Din !
 PAR  G(FCC_A1,LA:VA),,                 +GFCCLA;                 4000 N 91Din !
 PAR  G(BCC_A2,LA:VA),,                 +GBCCLA;                 4000 N 91Din !
 PAR  G(LIQUID,LA),,                    +GLIQLA;                 4000 N 91Din !
$
 FUNCTION GHSERLA   298.15  -7968.403+120.284604*T-26.34*T*LN(T)
       -0.001295165*T**2;
       550.00  Y  -3381.413+59.06113*T-17.1659411*T*LN(T)
       -0.008371705*T**2+6.8932E-07*T**3-399448*T**(-1);
      2000.00  Y  -15608.882+181.390071*T-34.3088*T*LN(T);
      4000.00  N !
 FUNCTION GFCCLA    298.15  -6109.797+89.878761*T-21.7919*T*LN(T)
       -0.004045175*T**2-5.25865E-07*T**3;
      1134.00  Y  -124598.976+955.878375*T-139.346741*T*LN(T)
       +0.042032405*T**2-3.066199E-06*T**3+20994153*T**(-1);
      2000.00  Y  +3009.496-2.846081*T+GHSERLA;
      4000.00  N !
 FUNCTION GBCCLA    298.15  -3952.161+88.072353*T-21.7919*T*LN(T)
       -0.004045175*T**2-5.25865E-07*T**3;
       800.00  Y  +321682.673-3565.08252*T+513.440708*T*LN(T)
       -0.387295093*T**2+4.9547989E-05*T**3-36581228*T**(-1);
      1134.00  Y  -16377.894+218.492988*T-39.5388*T*LN(T);
      1193.00  Y  -136609.91+1123.34397*T-163.413074*T*LN(T)
       +0.053968535*T**2-4.056395E-06*T**3+21167204*T**(-1);
      2000.00  Y  +7402.894-6.553756*T+GHSERLA;
      4000.00  N !
 FUNCTION GLIQLA    298.15  +5332.653+18.23012*T-11.0188191*T*LN(T)
       -0.020171603*T**2+2.93775E-06*T**3-133541*T**(-1);
      1134.00  Y  -3942.004+171.018431*T-34.3088*T*LN(T);
      4000.00  N !
$ ------------------------------------------------------------------------------
$ Ni
$
$ FCC_A1 and LIQUID modified in unary 5.0 (slight change in upper T interval)
$ BCT_A5 added in unary 5.0
$ DHCP from 98Du not included in unary
$
 PAR  G(FCC_A1,NI:VA),,                 +GHSERNI;                3000 N 91Din !
 PAR  TC(FCC_A1,NI:VA),,                  633.00;                3000 N 91Din !
 PAR  BM(FCC_A1,NI:VA),,                    0.52;                3000 N 91Din !
 PAR  G(BCC_A2,NI:VA),,                 +GHSERNI
             +8715.084-3.556*T;                                  3000 N 91Din !
 PAR  TC(BCC_A2,NI:VA),,                  575.00;                3000 N 91Din !
 PAR  BM(BCC_A2,NI:VA),,                    0.85;                3000 N 91Din !
 PAR  G(HCP_A3,NI:VA),,                 +GHSERNI+1046+1.255*T;   3000 N 91Din !
 PAR  TC(HCP_A3,NI:VA),,                  633.00;                3000 N 91Din !
 PAR  BM(HCP_A3,NI:VA),,                    0.52;                3000 N 91Din !
 PAR  G(DHCP,NI),,                      +GHSERNI+5000;           3000 N 98Du !
$PAR  G(BCT_A5,NI),,                    +GHSERNI+10023-4.556*T;  3000 N 99Gho !
$PAR  G(CBCC_A12,NI:VA),,               +GHSERNI+3556;           3000 N 91Din !
$PAR  G(CUB_A13,NI:VA),,                +GHSERNI+2092;           3000 N 91Din !
 PAR  G(LIQUID,NI),,                    +GLIQNI;                 3000 N 91Din !
$
 FUNCTION GHSERNI   298.15  -5179.159+117.854*T-22.096*T*LN(T)-0.0048407*T**2;
      1728.00  Y  -27840.62+279.134977*T-43.1*T*LN(T)+1.12754E+31*T**(-9);
      3000.00  N !
 FUNCTION GLIQNI    298.15  +16414.686-9.397*T+GHSERNI-3.82318E-21*T**7;
      1728.00  Y  -9549.817+268.597977*T-43.1*T*LN(T);
      3000.00  N !
 FUNCTION GBCCNI    298.15  +GHSERNI+8715.084-3.556*T;                 3000 N !
$ ------------------------------------------------------------------------------
$ Binary system
$
$ From Z. Du et al. 1998 (Included in SGSOL V 5.0)
$
$ Z. Du, D. Wang, W. Zhang, J. Alloys Compd., 264, 209-13(1998).
$
$ Checked against SGSOL and paper. Checked at 6000 K.
$
$ LaNi2 with Cu2Mg structure is almost stable.
$ Inverse miscibility gap with a minimum at 3397 K and x(Ni)=0.83.
$
 PAR  L(LIQUID,LA,NI;0),,               -116299+19.815*T;,,           N 98Du !
 PAR  L(LIQUID,LA,NI;1),,               +63813-40.941*T;,,            N 98Du !
$
 PAR  L(FCC_A1,LA,NI:VA;0),,            +100000;,,                    N 98Du !
 PAR  L(BCC_A2,LA,NI:VA;0),,            +100000;,,                    N 98Du !
 PAR  L(DHCP,LA,NI;0),,                 +100000;,,                    N 98Du !
$
 PAR  G(LA3NI_D011,LA:NI),,             +3*GHSERLA+GHSERNI
             -60909-0.702*T;,,                                        N 98Du !
 PAR  G(LA7NI3_D102,LA:NI),,            +7*GHSERLA+3*GHSERNI
             -180100+1.054*T;,,                                       N 98Du !
 PAR  G(LANI_B33,LA:NI),,               +GHSERLA+GHSERNI
             -51390-0.055*T;,,                                        N 98Du !
 PAR  G(LA2NI3,LA:NI),,                 +2*GHSERLA+3*GHSERNI
             -138509+14.109*T;,,                                      N 98Du !
 PAR  G(LA7NI16,LA:NI),,                +7*GHSERLA+16*GHSERNI
             -639390+91.778*T;,,                                      N 98Du !
 PAR  G(LANI3,LA:NI),,                  +GHSERLA+3*GHSERNI
             -108154+15.857*T;,,                                      N 98Du !
 PAR  G(LA2NI7_A,LA:NI),,               +2*GHSERLA+7*GHSERNI
             -239869+37.356*T;,,                                      N 98Du !
 PAR  G(LA2NI7_B,LA:NI),,               +2*GHSERLA+7*GHSERNI
             -237259+35.267*T;,,                                      N 98Du !
 PAR  G(LANI5_D2D,LA:NI),,              +GHSERLA+5*GHSERNI
             -154674+30.622*T;,,                                      N 98Du !
$ ------------------------------------------------------------------------------
$
 ASSESSED_SYSTEM
  LA-NI(TDB -* +LIQUID +BCC_A2 +DHCP +FCC_A1 +LA2NI3 +LA2NI7_A +LA2NI7_B
  +LA3NI_D011 +LA7NI16 +LA7NI3_D102 +LANI_B33 +LANI3 +LANI5_D2D
  ;P3 TMM:300/2000 STP:0.1/2000/-2) !
$
$
 LIST-OF-REFERENCE
 NUMBER  SOURCE
  Null   'Unknown source'
  COST   'COST 507 database'
  91Din  'A.T. Dinsdale, Calphad, 15, 317-425(1991).'
  98Du   'Z. Du, D. Wang, W. Zhang,
          J. Alloys Compd., 264, 209-13(1998); Ni, La-Ni'
  99Gho  'G. Ghosh, Metall. Mater. Trans. A, 30A, 1481-94(1999),
          SGTE unary database V.5.0, 2009; Ni'
!

File: data/databases/sgte-binary/LaO-01Gru.tdb
$
$ Database for La-O from A.N. Grundy et al. 2001
$
$ A.N. Grundy, B. Hallstedt, L.J. Gauckler, J. Phase Equilib., 22, 105-13(2001).
$
$ Dataset created 2010.02.01 by Bengt Hallstedt.
$ 2021.01.24: Modified for use with GES6.
$ 2024.02.08: Corrected species names in Gas phase parameters.
$
$ Wrong sign for the entropy term for A-, H- and X-La2O3 was used in the
$ optimisation and in the original database. GLAO has been corrected to
$ to reproduce the La solubility in La2O3 at 1800 K. The congruent melting
$ point of La2O3 is still considerably higher than the stoichiometric
$ melting point (relevant in air or O2), but not quite as extreme as in
$ the paper.
$
$ This description has been modified by M. Chen et al., see LaO-05Che.tdb.
$
$ LaO with NaCl structure has been found at 4 GPa.
$
$ ------------------------------------------------------------------------------
 TEMP-LIM 298.15 6000.00 !
$
$ELEMENT NAME  REF. STATE               ATOMIC MASS H298-H0    S298    !
$
 ELEMENT /-   ELECTRON_GAS                0.0          0.0      0.0    ! 
 ELEMENT VA   VACUUM                      0.0          0.0      0.0    ! 
 ELEMENT LA   DHCP                      138.9055    6665.112   56.9024 ! 
 ELEMENT O    1/2_MOLE_O2(G)             15.999     4341.0    102.52   ! 
$ ------------------------------------------------------------------------------
$ Species
$
 SPECIE  LA+2                               LA/+2 !
 SPECIE  LA+3                               LA/+3 !
 SPECIE  LAO                                LA1O1 !
 SPECIE  LAO1.5                             LA1O1.5 !
 SPECIE  LA2O                               LA2O1 !
 SPECIE  LA2O2                              LA2O2 !
 SPECIE  LA2O3                              LA2O3 !
 SPECIE  O-2                                O/-2 !
 SPECIE  O2                                 O2 !
 SPECIE  O3                                 O3 !
$ ------------------------------------------------------------------------------
$ Phase definitions
$
 PHASE ION:Y % 2 1 1 !
 CONST ION:Y : LA+3 : O-2 VA : !
$
 PHASE LIQUID:L % 1 1 !
 CONST LIQUID:L : LA : !
$
$ Fcc (cF4, Fm-3m) and MeX (cF8, Fm-3m)
$
 PHASE FCC_A1 %A 2 1 1 !
 CONST FCC_A1 : LA : O VA% : !
$
$ Bcc (cI2, Im-3m)
$ Note! Not the standard bcc model
$
 PHASE BCC_A2 %B 2 1 1.5 !
 CONST BCC_A2 : LA : O VA% : !
$
$ Prototype alpha-La (SB A3', hP4, P6_3/mmc)
$
 PHASE DHCP % 2 1 0.5 !
 CONST DHCP : LA : VA% O : !
$
$ Prototype A-La2O3 (hP5, P-3m1)
$
 PHASE A_LA2O3_D52:I % 2 2 3 !
 CONST A_LA2O3_D52:I : LA+2 LA+3 : O-2 VA : !
$
$ Prototype H-La2O3 (hP10, P6_3/mmc)
$
 PHASE H_LA2O3:I % 2 2 3 !
 CONST H_LA2O3:I : LA+2 LA+3 : O-2 VA : !
$
$ Prototype Nd2O3 (cI26, Im-3m)
$
 PHASE X_LA2O3:I % 2 2 3 !
 CONST X_LA2O3:I : LA+2 LA+3 : O-2 VA : !
$
 PHASE GAS:G % 1 1 !
 CONST GAS:G : LA LAO LA2O LA2O2 O O2% O3 : !
$
 PHASE O2GAS % 1 1 !
 CONST O2GAS : O2 : !
$ ------------------------------------------------------------------------------
$ Defaults
$
 DEFINE-SYSTEM-DEFAULT ELEMENT 2 !
 DEFAULT-COM DEFINE_SYSTEM_ELEMENT VA /- !
 DEFAULT-COM REJECT_PHASE LIQUID !
 TYPE-DEF % SEQ * !
 TYPE-DEF A GES AMEND_PHASE_DESCRIPTION @ MAGNETIC -3 0.28 !
 TYPE-DEF B GES AMEND_PHASE_DESCRIPTION @ MAGNETIC -1 0.4 !
 FUNCTION ZERO      298.15  0;                                         6000 N !
 FUNCTION UN_ASS    298.15  0;                                         6000 N !
 FUNCTION R         298.15  +8.31451;                                  6000 N !
 FUNCTION RTLNP     298.15  +8.31451*T*LN(1E-05*P);                    6000 N !
$ ------------------------------------------------------------------------------
$ Element data
$ ------------------------------------------------------------------------------
$ La
$
 PAR  G(DHCP,LA:VA),,                   +GHSERLA;                4000 N 91Din !
 PAR  G(FCC_A1,LA:VA),,                 +GFCCLA;                 4000 N 91Din !
 PAR  G(BCC_A2,LA:VA),,                 +GBCCLA;                 4000 N 91Din !
 PAR  G(LIQUID,LA),,                    +GLIQLA;                 4000 N 91Din !
$
 PAR  G(ION,LA+3:VA),,                  +GLIQLA;                 4000 N 91Din !
$
 PAR  G(GAS,LA),,                       +F12026T+RTLNP;,,             N 97SGT !
$
 FUNCTION GHSERLA   298.15  -7968.403+120.284604*T-26.34*T*LN(T)
       -0.001295165*T**2;
       550.00  Y  -3381.413+59.06113*T-17.1659411*T*LN(T)
       -0.008371705*T**2+6.8932E-07*T**3-399448*T**(-1);
      2000.00  Y  -15608.882+181.390071*T-34.3088*T*LN(T);
      4000.00  N !
 FUNCTION GFCCLA    298.15  -6109.797+89.878761*T-21.7919*T*LN(T)
       -0.004045175*T**2-5.25865E-07*T**3;
      1134.00  Y  -124598.976+955.878375*T-139.346741*T*LN(T)
       +0.042032405*T**2-3.066199E-06*T**3+20994153*T**(-1);
      2000.00  Y  +3009.496-2.846081*T+GHSERLA;
      4000.00  N !
 FUNCTION GBCCLA    298.15  -3952.161+88.072353*T-21.7919*T*LN(T)
       -0.004045175*T**2-5.25865E-07*T**3;
       800.00  Y  +321682.673-3565.08252*T+513.440708*T*LN(T)
       -0.387295093*T**2+4.9547989E-05*T**3-36581228*T**(-1);
      1134.00  Y  -16377.894+218.492988*T-39.5388*T*LN(T);
      1193.00  Y  -136609.91+1123.34397*T-163.413074*T*LN(T)
       +0.053968535*T**2-4.056395E-06*T**3+21167204*T**(-1);
      2000.00  Y  +7402.894-6.553756*T+GHSERLA;
      4000.00  N !
 FUNCTION GLIQLA    298.15  +5332.653+18.23012*T-11.0188191*T*LN(T)
       -0.020171603*T**2+2.93775E-06*T**3-133541*T**(-1);
      1134.00  Y  -3942.004+171.018431*T-34.3088*T*LN(T);
      4000.00  N !
$ La(g)
 FUNCTION F12026T   298.15  +422273.955-30.3347881*T-22.06299*T*LN(T)
       -0.005444405*T**2+4.71447833E-07*T**3+102710.1*T**(-1); 
       600.00  Y  +426628.905-85.4786162*T-13.83676*T*LN(T)
       -0.011938995*T**2+1.33826017E-06*T**3-312130.2*T**(-1); 
      1300.00  Y  +404460.17+114.016725*T-42.00406*T*LN(T)
       +0.0037094435*T**2-2.70261E-07*T**3+2891891*T**(-1); 
      3200.00  Y  +497751.747-246.085237*T+2.791973*T*LN(T)
       -0.006002155*T**2+1.30043383E-07*T**3-34158815*T**(-1);
      8200.00  Y  -92343.0441+773.338363*T-111.0188*T*LN(T)
       +0.0037862445*T**2-2.82257667E-08*T**3+5.418475E+08*T**(-1); 
     10000.00  N ! 
$ ------------------------------------------------------------------------------
$ O
$
$ GHSEROO modified in unary 3.0
$
 PAR  G(O2GAS,O2),,                     +2*GHSEROO+RTLNP;,,           N 91Din !
$
 PAR  G(GAS,O),,                        +F7397T+RTLNP;,,              N 92SGT !
 PAR  G(GAS,O2),,                       +2*GHSEROO+RTLNP;,,           N 91Din !
 PAR  G(GAS,O3),,                       +F7683T+RTLNP;,,              N 92SGT !
$
$ 1/2 O2(g)
 FUNCTION GHSEROO   298.15  -3480.87-25.503038*T-11.1355*T*LN(T)
       -0.005098875*T**2+6.61845833E-07*T**3-38365*T**(-1);
      1000.00  Y  -6568.763+12.659879*T-16.8138*T*LN(T)
       -5.957975E-04*T**2+6.781E-09*T**3+262905*T**(-1);
      3300.00  Y  -13986.728+31.259624*T-18.9536*T*LN(T)
       -4.25243E-04*T**2+1.0721E-08*T**3+4383200*T**(-1);
      6000.00  N !
$ O(g)
 FUNCTION F7397T    298.15  +243206.529-42897.0876*T**(-1)-20.7513421*T
       -21.0155542*T*LN(T)+1.26870532E-04*T**2-1.23131285E-08*T**3;
      2950.00  Y  +252301.473-3973170.33*T**(-1)-51.974853*T
       -17.2118798*T*LN(T)-5.41356254E-04*T**2+7.64520703E-09*T**3;
      6000.00  N !
$ O3(g)
 FUNCTION F7683T    298.15  +133772.042-11328.9959*T**(-1)-84.8602165*T
       -19.8314069*T*LN(T)-0.0392015696*T**2+7.90727187E-06*T**3;  
       600.00  Y  +120765.524+997137.156*T**(-1)+120.113376*T
       -51.8410152*T*LN(T)-0.00353983136*T**2+3.20640143E-07*T**3;
      1500.00  Y  +115412.196+1878139.02*T**(-1)+164.679664*T
       -58.069736*T*LN(T)-2.84399032E-04*T**2+5.95650279E-10*T**3;
      6000.00  N !
$ ------------------------------------------------------------------------------
$ Binary system
$
$ A.N. Grundy, B. Hallstedt, L.J. Gauckler, J. Phase Equilib., 22, 105-13(2001).
$
$ Checked against paper. Checked at 6000 K.
$
$ Wrong sign for the entropy term for A-, H- and X-La2O3 was used in the
$ optimisation and in the original database. GLAO has been corrected to
$ to reproduce the La solubility in La2O3 at 1800 K. The congruent melting
$ point of La2O3 is still considerably higher than the stoichiometric
$ melting point (relevant in air or O2), but not quite as extreme as in
$ the paper.
$
$ This description has been modified by M. Chen et al., see LaO-05Che.tdb.
$
$ LaO with NaCl structure has been found at 4 GPa.
$
 PAR  G(ION,LA+3:O-2),,                 +GLA2O3LQ;,,                  N 01Gru !
$
 PAR  G(FCC_A1,LA:O),,                  +GFCCLA+GHSEROO
             -570000+91.4*T;,,                                        N 01Gru !
$
 PAR  G(BCC_A2,LA:O),,                  +GBCCLA+1.5*GHSEROO
             -855000+142.5*T;,,                                       N 01Gru !
$
 PAR  G(DHCP,LA:O),,                    +GHSERLA+0.5*GHSEROO
             -285000+42.4*T;,,                                        N 01Gru !
$
 PAR  G(A_LA2O3_D52,LA+2:VA),,          +2*GLAO-2*GHSEROO
             +15.87691*T;,,                                           N 08Hal !
 PAR  G(A_LA2O3_D52,LA+2:O-2),,         +2*GLAO+GHSEROO+15.87691*T;,, N 08Hal !
 PAR  G(A_LA2O3_D52,LA+3:O-2),,         +GLA2O3A;,,                   N 01Gru !
 PAR  G(A_LA2O3_D52,LA+3:VA),,          +GLA2O3A-3*GHSEROO;,,         N 01Gru !
$
 PAR  G(H_LA2O3,LA+2:VA),,              +2*GLAO-2*GHSEROO
             +15.87691*T;,,                                           N 08Hal !
 PAR  G(H_LA2O3,LA+2:O-2),,             +2*GLAO+GHSEROO+15.87691*T;,, N 08Hal !
 PAR  G(H_LA2O3,LA+3:O-2),,             +GLA2O3H;,,                   N 01Gru !
 PAR  G(H_LA2O3,LA+3:VA),,              +GLA2O3H-3*GHSEROO;,,         N 01Gru !
$
 PAR  G(X_LA2O3,LA+2:VA),,              +2*GLAO-2*GHSEROO
             +15.87691*T;,,                                           N 08Hal !
 PAR  G(X_LA2O3,LA+2:O-2),,             +2*GLAO+GHSEROO+15.87691*T;,, N 08Hal !
 PAR  G(X_LA2O3,LA+3:O-2),,             +GLA2O3X;,,                   N 01Gru !
 PAR  G(X_LA2O3,LA+3:VA),,              +GLA2O3X-3*GHSEROO;,,         N 01Gru !
$
 PAR  G(GAS,LAO),,                      +F12049T+RTLNP;,,             N 97SGT ! 
 PAR  G(GAS,LA2O),,                     +F12085T+RTLNP;,,             N 97SGT ! 
 PAR  G(GAS,LA2O2),,                    +F12089T+RTLNP;,,             N 97SGT !
$
 FUNCTION GLA2O3A   298.15  -1835600+674.72*T-118*T*LN(T)
       -0.008*T**2+620000*T**(-1);
      6000.00  N !
$ The original parameter from 01Gru below
$FUNCTION GLAO      298.15  +0.333333*GLA2O3A+0.333333*GHSERLA+62000;  6000 N !
 FUNCTION GLAO      298.15  +0.333333*GLA2O3A+0.333333*GHSERLA+33500;  6000 N !
 FUNCTION GLA2O3B   298.15  +GLA2O3A+6388+0.508*T;                     6000 N !
 FUNCTION GLA2O3C   298.15  +GLA2O3A+10586+5.938*T;                    6000 N !
 FUNCTION GLA2O3H   298.15  +GLA2O3A+46000-19.89*T;                    6000 N !
 FUNCTION GLA2O3X   298.15  +GLA2O3A+106000-45.07*T;                   6000 N !
 FUNCTION GLA2O3LQ  298.15  -1812300+1285.34*T-200*T*LN(T);            6000 N !
$ LaO(g)
 FUNCTION F12049T   298.15  -131496.968-24.5469483*T-31.53764*T*LN(T)
       -0.0051956*T**2+7.60442333E-07*T**3+103677.85*T**(-1);
       900.00  Y  -133112.849+7.93847638*T-36.65559*T*LN(T)
       +2.4937065E-04*T**2-2.05688333E-07*T**3+108868.35*T**(-1);
      2500.00  Y  -137735.323-23.9414477*T-31.58251*T*LN(T)
       -0.003177688*T**2+6.84986667E-08*T**3+5676870*T**(-1);
      5400.00  Y  -39118.6731-213.786313*T-10.21743*T*LN(T)
       -0.005021225*T**2+9.162985E-08*T**3-74562000*T**(-1);
     10000.00  N !
$ La2O(g)
 FUNCTION F12085T   298.15  -69316.3279+46.9195461*T-51.12563*T*LN(T)
       -0.005701935*T**2+8.637425E-07*T**3+212452.95*T**(-1);
      1000.00  Y  -73167.5826+93.9280358*T-58.13034*T*LN(T)
       -1.332372E-05*T**2+4.41584333E-10*T**3+616730*T**(-1); 
      6000.00  N ! 
$ La2O2(g)
 FUNCTION F12089T   298.15  -642532.065+54.8487791*T-51.72813*T*LN(T)
       -0.028452875*T**2+4.99643833E-06*T**3+271002.95*T**(-1);
       700.00  Y  -657497.385+256.452173*T-82.32033*T*LN(T)
       -1.8245965E-04*T**2+6.891315E-09*T**3+1664162*T**(-1);
      5100.00  Y  -672122.137+293.83814*T-86.72291*T*LN(T)
       +4.319301E-04*T**2-9.75906E-09*T**3+11187120*T**(-1); 
      6000.00  N ! 
$ ------------------------------------------------------------------------------
$
$
 LIST-OF-REFERENCE
 NUMBER  SOURCE
  Null   'Unknown source'
  COST   'COST 507 database'
  91Din  'A.T. Dinsdale, Calphad, 15, 317-425(1991).'
  92SGT  'SGTE Substance Database, version 1992'
  97SGT  'SGTE Substance Database, version 1997'
  01Gru  'A.N. Grundy, B. Hallstedt, L.J. Gauckler,
          J. Phase Equilib., 22, 105-13(2001); La-O'
  08Hal  'B. Hallstedt, correction, 2008; La-O'
!
