Repository: orchid-calphad/orchid-project.org

# orchid-project.org

Website and released data of **ORCHID** (Open Repository for CALPHAD Hypotheses, Intelligence, and Discovery),
served by GitHub Pages at https://orchid-project.org. Releases are archived on Zenodo (one DOI per version).

- `index.html`, `catalog/`, `best-practices.html` — static, self-contained pages (generated in the ORCHID tooling).
- `data/` — released data: catalog, redistributable TDB files, convex hulls. Licences: `data/LICENSES.md`, `data/NOTICE.md`.
- `llms.txt`, `data/croissant.json`, `CITATION.cff`, `.zenodo.json` — machine-readable metadata.

Only data with clear redistribution rights are published.

File: data/databases/sgte-binary/LaO-05Che.tdb
$
$ Database for La-O from M. Chen et al. 2005
$
$ M. Chen, B. Hallstedt, L.J. Gauckler, Calphad, 29, 103-13(2005).
$
$ Dataset created 2010.02.01 by Bengt Hallstedt.
$ 2021.01.24: Modified for use with GES6.
$ 2024.02.08: Corrected species names in Gas phase parameters.
$
$ A third sublattice has been added to the R2O3 model to make ZrO2 solubility
$ possible. This results in some disproportionation between the second and
$ third sublattice at high temperature. Liquid La2O3 has been modified to
$ keep the melting point. Furthermore, the R2O3 model has been modified by
$ changing La+2 to La. This results in a more realistic liquidus of La2O3.
$ The paper has a fluorite model for X-La2O3. This has been changed to an
$ R2O3 type model. X-La2O3 now shows the same amount of nonstoichiometry as
$ A-La2O3 and H-La2O3, which it does not in 05Che1. The melting point of
$ X-La2O3 changed from 2586 K to 2587 K.
$
$ LaO with NaCl structure has been found at 4 GPa.
$
$ Using the 1:3 model for bcc results in stable bcc for x(O)>0.6 in a large
$ temperature interval.
$
$ ------------------------------------------------------------------------------
 TEMP-LIM 298.15 6000.00 !
$
$ELEMENT NAME  REF. STATE               ATOMIC MASS H298-H0    S298    !
$
 ELEMENT /-   ELECTRON_GAS                0.0          0.0      0.0    ! 
 ELEMENT VA   VACUUM                      0.0          0.0      0.0    ! 
 ELEMENT LA   DHCP                      138.9055    6665.112   56.9024 ! 
 ELEMENT O    1/2_MOLE_O2(G)             15.999     4341.0    102.52   ! 
$ ------------------------------------------------------------------------------
$ Species
$
 SPECIE  LA+3                               LA/+3 !
 SPECIE  LAO                                LA1O1 !
 SPECIE  LAO1.5                             LA1O1.5 !
 SPECIE  LA2O                               LA2O1 !
 SPECIE  LA2O2                              LA2O2 !
 SPECIE  LA2O3                              LA2O3 !
 SPECIE  O-2                                O/-2 !
 SPECIE  O2                                 O2 !
 SPECIE  O3                                 O3 !
$ ------------------------------------------------------------------------------
$ Phase definitions
$
 PHASE ION:Y % 2 1 1 !
 CONST ION:Y : LA+3 : O-2 VA : !
$
 PHASE LIQUID:L % 1 1 !
 CONST LIQUID:L : LA : !
$
$ Fcc (cF4, Fm-3m) and MeX (cF8, Fm-3m)
$
 PHASE FCC_A1 %A 2 1 1 !
 CONST FCC_A1 : LA : O VA% : !
$
$ Bcc (cI2, Im-3m)
$ Note! Not the standard bcc model
$
 PHASE BCC_A2 %B 2 1 1.5 !
 CONST BCC_A2 : LA : O VA% : !
$
$ Prototype alpha-La (SB A3', hP4, P6_3/mmc)
$
 PHASE DHCP % 2 1 0.5 !
 CONST DHCP : LA : VA% O : !
$
$ Prototype A-La2O3 (hP5, P-3m1)
$
 PHASE A_R2O3_D52:I % 3 2 3 1 !
 CONST A_R2O3_D52:I : LA LA+3% : O-2% VA : O-2 VA% : !
$
$ Prototype H-La2O3 (hP10, P6_3/mmc)
$
 PHASE H_R2O3:I % 3 2 3 1 !
 CONST H_R2O3:I : LA LA+3% : O-2% VA : O-2 VA% : !
$
$ Prototype Nd2O3 (cI26, Im-3m)
$ This is X-La2O3
$
 PHASE X_R2O3:I % 3 2 3 1 !
 CONST X_R2O3:I : LA LA+3% : O-2% VA : O-2 VA% : !
$
 PHASE GAS:G % 1 1 !
 CONST GAS:G : LA LAO LA2O LA2O2 O O2% O3 : !
$
 PHASE O2GAS % 1 1 !
 CONST O2GAS : O2 : !
$ ------------------------------------------------------------------------------
$ Defaults
$
 DEFINE-SYSTEM-DEFAULT ELEMENT 2 !
 DEFAULT-COM DEFINE_SYSTEM_ELEMENT VA /- !
 DEFAULT-COM REJECT_PHASE LIQUID !
 TYPE-DEF % SEQ * !
 TYPE-DEF A GES AMEND_PHASE_DESCRIPTION @ MAGNETIC -3 0.28 !
 TYPE-DEF B GES AMEND_PHASE_DESCRIPTION @ MAGNETIC -1 0.4 !
 FUNCTION ZERO      298.15  0;                                         6000 N !
 FUNCTION UN_ASS    298.15  0;                                         6000 N !
 FUNCTION R         298.15  +8.31451;                                  6000 N !
 FUNCTION RTLNP     298.15  +8.31451*T*LN(1E-05*P);                    6000 N !
$ ------------------------------------------------------------------------------
$ Element data
$ ------------------------------------------------------------------------------
$ La
$
 PAR  G(DHCP,LA:VA),,                   +GHSERLA;                4000 N 91Din !
 PAR  G(FCC_A1,LA:VA),,                 +GFCCLA;                 4000 N 91Din !
 PAR  G(BCC_A2,LA:VA),,                 +GBCCLA;                 4000 N 91Din !
 PAR  G(LIQUID,LA),,                    +GLIQLA;                 4000 N 91Din !
$
 PAR  G(ION,LA+3:VA),,                  +GLIQLA;                 4000 N 91Din !
$
 PAR  G(GAS,LA),,                       +F12026T+RTLNP;,,             N 97SGT !
$
 FUNCTION GHSERLA   298.15  -7968.403+120.284604*T-26.34*T*LN(T)
       -0.001295165*T**2;
       550.00  Y  -3381.413+59.06113*T-17.1659411*T*LN(T)
       -0.008371705*T**2+6.8932E-07*T**3-399448*T**(-1);
      2000.00  Y  -15608.882+181.390071*T-34.3088*T*LN(T);
      4000.00  N !
 FUNCTION GFCCLA    298.15  -6109.797+89.878761*T-21.7919*T*LN(T)
       -0.004045175*T**2-5.25865E-07*T**3;
      1134.00  Y  -124598.976+955.878375*T-139.346741*T*LN(T)
       +0.042032405*T**2-3.066199E-06*T**3+20994153*T**(-1);
      2000.00  Y  +3009.496-2.846081*T+GHSERLA;
      4000.00  N !
 FUNCTION GBCCLA    298.15  -3952.161+88.072353*T-21.7919*T*LN(T)
       -0.004045175*T**2-5.25865E-07*T**3;
       800.00  Y  +321682.673-3565.08252*T+513.440708*T*LN(T)
       -0.387295093*T**2+4.9547989E-05*T**3-36581228*T**(-1);
      1134.00  Y  -16377.894+218.492988*T-39.5388*T*LN(T);
      1193.00  Y  -136609.91+1123.34397*T-163.413074*T*LN(T)
       +0.053968535*T**2-4.056395E-06*T**3+21167204*T**(-1);
      2000.00  Y  +7402.894-6.553756*T+GHSERLA;
      4000.00  N !
 FUNCTION GLIQLA    298.15  +5332.653+18.23012*T-11.0188191*T*LN(T)
       -0.020171603*T**2+2.93775E-06*T**3-133541*T**(-1);
      1134.00  Y  -3942.004+171.018431*T-34.3088*T*LN(T);
      4000.00  N !
$ La(g)
 FUNCTION F12026T   298.15  +422273.955-30.3347881*T-22.06299*T*LN(T)
       -0.005444405*T**2+4.71447833E-07*T**3+102710.1*T**(-1); 
       600.00  Y  +426628.905-85.4786162*T-13.83676*T*LN(T)
       -0.011938995*T**2+1.33826017E-06*T**3-312130.2*T**(-1); 
      1300.00  Y  +404460.17+114.016725*T-42.00406*T*LN(T)
       +0.0037094435*T**2-2.70261E-07*T**3+2891891*T**(-1); 
      3200.00  Y  +497751.747-246.085237*T+2.791973*T*LN(T)
       -0.006002155*T**2+1.30043383E-07*T**3-34158815*T**(-1);
      8200.00  Y  -92343.0441+773.338363*T-111.0188*T*LN(T)
       +0.0037862445*T**2-2.82257667E-08*T**3+5.418475E+08*T**(-1); 
     10000.00  N ! 
$ ------------------------------------------------------------------------------
$ O
$
$ GHSEROO modified in unary 3.0
$
 PAR  G(O2GAS,O2),,                     +2*GHSEROO+RTLNP;,,           N 91Din !
$
 PAR  G(GAS,O),,                        +F7397T+RTLNP;,,              N 92SGT !
 PAR  G(GAS,O2),,                       +2*GHSEROO+RTLNP;,,           N 91Din !
 PAR  G(GAS,O3),,                       +F7683T+RTLNP;,,              N 92SGT !
$
$PAR  G(PEROV,VA:VA:O-2),,              +GVVV+3*GHSEROO;,,            N 05Gru !
$
$ 1/2 O2(g)
 FUNCTION GHSEROO   298.15  -3480.87-25.503038*T-11.1355*T*LN(T)
       -0.005098875*T**2+6.61845833E-07*T**3-38365*T**(-1);
      1000.00  Y  -6568.763+12.659879*T-16.8138*T*LN(T)
       -5.957975E-04*T**2+6.781E-09*T**3+262905*T**(-1);
      3300.00  Y  -13986.728+31.259624*T-18.9536*T*LN(T)
       -4.25243E-04*T**2+1.0721E-08*T**3+4383200*T**(-1);
      6000.00  N !
$ O(g)
 FUNCTION F7397T    298.15  +243206.529-42897.0876*T**(-1)-20.7513421*T
       -21.0155542*T*LN(T)+1.26870532E-04*T**2-1.23131285E-08*T**3;
      2950.00  Y  +252301.473-3973170.33*T**(-1)-51.974853*T
       -17.2118798*T*LN(T)-5.41356254E-04*T**2+7.64520703E-09*T**3;
      6000.00  N !
$ O3(g)
 FUNCTION F7683T    298.15  +133772.042-11328.9959*T**(-1)-84.8602165*T
       -19.8314069*T*LN(T)-0.0392015696*T**2+7.90727187E-06*T**3;  
       600.00  Y  +120765.524+997137.156*T**(-1)+120.113376*T
       -51.8410152*T*LN(T)-0.00353983136*T**2+3.20640143E-07*T**3;
      1500.00  Y  +115412.196+1878139.02*T**(-1)+164.679664*T
       -58.069736*T*LN(T)-2.84399032E-04*T**2+5.95650279E-10*T**3;
      6000.00  N !
$ ------------------------------------------------------------------------------
$ Binary system
$
$ M. Chen, B. Hallstedt, L.J. Gauckler, Calphad, 29, 103-13(2005).
$
$ Checked against paper. Checked at 6000 K.
$
$ A third sublattice has been added to the R2O3 model to make ZrO2 solubility
$ possible. This results in some disproportionation between the second and
$ third sublattice at high temperature. Liquid La2O3 has been modified to
$ keep the melting point. Furthermore, the R2O3 model has been modified by
$ changing La+2 to La. This results in a more realistic liquidus of La2O3.
$ The paper has a fluorite model for X-La2O3. This has been changed to an
$ R2O3 type model. X-La2O3 now shows the same amount of nonstoichiometry as
$ A-La2O3 and H-La2O3, which it does not in 05Che1. The melting point of
$ X-La2O3 changed from 2586 K to 2587 K.
$
$ LaO with NaCl structure has been found at 4 GPa.
$
$ Using the 1:3 model for bcc results in stable bcc for x(O)>0.6 in a large
$ temperature interval.
$
 PAR  G(ION,LA+3:O-2),,                 +GLA2O3LQ;,,                  N 05Che1 !
$
 PAR  G(FCC_A1,LA:O),,                  +GFCCLA+GHSEROO
             -570000+91.4*T;,,                                        N 01Gru !
$ Parameters below for 3 interstitial sites
$PAR  G(BCC_A2,LA:O),,                  +GBCCLA+3*GHSEROO
$            -1710940+303.67*T;,,                                     N 09Hal !
$ Parameters below for 1.5 interstitial sites
 PAR  G(BCC_A2,LA:O),,                  +GBCCLA+1.5*GHSEROO
             -855000+142.5*T;,,                                       N 01Gru !
$
 PAR  G(DHCP,LA:O),,                    +GHSERLA+0.5*GHSEROO
             -285000+42.4*T;,,                                        N 01Gru !
$
 PAR  G(A_R2O3_D52,LA:VA:VA),,          +2*GHSERLA+204124;,,          N 05Che1 !
 PAR  G(A_R2O3_D52,LA:O-2:O-2),,        +2*GHSERLA+4*GHSEROO
             +304124+15.87691*T;,,                                    N 05Che1 !
 PAR  G(A_R2O3_D52,LA:O-2:VA),,         +2*GHSERLA+3*GHSEROO
             +204124;,,                                               N 05Che1 !
 PAR  G(A_R2O3_D52,LA:VA:O-2),,         +2*GHSERLA+GHSEROO
             +304124+15.87691*T;,,                                    N 05Che1 !
 PAR  G(A_R2O3_D52,LA+3:O-2:VA),,       +GLA2O3A;,,                   N 01Gru !
 PAR  G(A_R2O3_D52,LA+3:VA:VA),,        +GLA2O3A-3*GHSEROO;,,         N 01Gru !
 PAR  G(A_R2O3_D52,LA+3:VA:O-2),,       +GLA2O3A-2*GHSEROO
             +100000+15.87691*T;,,                                    N 05Che1 !
 PAR  G(A_R2O3_D52,LA+3:O-2:O-2),,      +GLA2O3A+GHSEROO
             +100000+15.87691*T;,,                                    N 05Che1 !
$
 PAR  G(H_R2O3,LA:VA:VA),,              +2*GHSERLA+204124;,,          N 05Che1 !
 PAR  G(H_R2O3,LA:O-2:O-2),,            +2*GHSERLA+4*GHSEROO
             +304124+15.87691*T;,,                                    N 05Che1 !
 PAR  G(H_R2O3,LA:O-2:VA),,             +2*GHSERLA+3*GHSEROO
             +204124;,,                                               N 05Che1 !
 PAR  G(H_R2O3,LA:VA:O-2),,             +2*GHSERLA+GHSEROO
             +304124+15.87691*T;,,                                    N 05Che1 !
 PAR  G(H_R2O3,LA+3:O-2:VA),,           +GLA2O3H;,,                   N 01Gru !
 PAR  G(H_R2O3,LA+3:VA:VA),,            +GLA2O3H-3*GHSEROO;,,         N 01Gru !
 PAR  G(H_R2O3,LA+3:VA:O-2),,           +GLA2O3H-2*GHSEROO
             +100000+15.87691*T;,,                                    N 05Che1 !
 PAR  G(H_R2O3,LA+3:O-2:O-2),,          +GLA2O3H+GHSEROO
             +100000+15.87691*T;,,                                    N 05Che1 !
$
$PAR  G(X_R2O3,LA:VA),,                 +GHSERLA+102062;,,            N 05Che1 !
$PAR  G(X_R2O3,LA:O-2),,                +GHSERLA+2*GHSEROO+102062;,,  N 05Che1 !
$PAR  G(X_R2O3,LA+3:O-2),,              +0.5*GLA2O3X+0.5*GHSEROO
$            +9.3511*T;,,                                             N 05Che1 !
$PAR  G(X_R2O3,LA+3:VA),,               +0.5*GLA2O3X-1.5*GHSEROO
$            +9.3511*T;,,                                             N 05Che1 !
$
 PAR  G(X_R2O3,LA:VA:VA),,              +2*GHSERLA+204124;,,          N 05Che1 !
 PAR  G(X_R2O3,LA:O-2:O-2),,            +2*GHSERLA+4*GHSEROO
             +304124+15.87691*T;,,                                    N 05Che1 !
 PAR  G(X_R2O3,LA:O-2:VA),,             +2*GHSERLA+3*GHSEROO
             +204124;,,                                               N 05Che1 !
 PAR  G(X_R2O3,LA:VA:O-2),,             +2*GHSERLA+GHSEROO
             +304124+15.87691*T;,,                                    N 05Che1 !
 PAR  G(X_R2O3,LA+3:O-2:VA),,           +GLA2O3X;,,                   N 01Gru !
 PAR  G(X_R2O3,LA+3:VA:VA),,            +GLA2O3X-3*GHSEROO;,,         N 01Gru !
 PAR  G(X_R2O3,LA+3:VA:O-2),,           +GLA2O3X-2*GHSEROO
             +100000+15.87691*T;,,                                    N 05Che1 !
 PAR  G(X_R2O3,LA+3:O-2:O-2),,          +GLA2O3X+GHSEROO
             +100000+15.87691*T;,,                                    N 05Che1 !
$
 PAR  G(GAS,LAO),,                      +F12049T+RTLNP;,,             N 97SGT ! 
 PAR  G(GAS,LA2O),,                     +F12085T+RTLNP;,,             N 97SGT ! 
 PAR  G(GAS,LA2O2),,                    +F12089T+RTLNP;,,             N 97SGT !
$
$ Metastable
$
$PAR  G(FLUORITE,LA+3:O-2),,            +0.5*GLA2O3X+0.5*GHSEROO
$            +9.3511*T;,,                                             N 08Hal3 !
$PAR  G(FLUORITE,LA+3:VA),,             +0.5*GLA2O3X-1.5*GHSEROO
$            +9.3511*T;,,                                             N 08Hal3 !
$
$PAR  G(LA4SRO7,LA+3:O-2),,             +GLA2O3S;,,                   N 02Gru !
$PAR  G(LA4SRO7,LA+3:VA),,              +GLA2O3S-3*GHSEROO;,,         N 02Gru !
$
$PAR  G(LA2ZR2O7,LA+3:LA+3:O-2:O-2),,   +2*GLA2O3X+GHSEROO
$            -327772+91.332*T;,,                                      N 05Che4 !
$PAR  G(LA2ZR2O7,LA+3:LA+3:VA:O-2),,    +2*GLA2O3X-5*GHSEROO
$            +2013420-321.636*T;,,                                    N 05Che4 !
$PAR  G(LA2ZR2O7,VA:LA+3:O-2:O-2),,     +GLA2O3X+4*GHSEROO
$            -55981+39.432*T;,,                                       N 05Che4 !
$PAR  G(LA2ZR2O7,VA:LA+3:VA:O-2),,      +GLA2O3X-2*GHSEROO
$            +2285211-373.536*T;,,                                    N 05Che4 !
$
$PAR  G(PEROV,LA+3:VA:O-2),,            +2*GL4O-1.5*GV4O+0.5*GVVV
$            +1.5*GHSEROO+1.41263*T;,,                                N 05Gru !
$PAR  G(PEROV,LA+3:VA:VA),,             +2*GL4O-1.5*GV4O+0.5*GVVV
$            -1.5*GHSEROO+1.41263*T;,,                                N 05Gru !
$
$PAR  G(B_R2O3,LA+3:O-2:VA),,           +GLA2O3B;,,                   N 05Che1 !
$PAR  G(B_R2O3,LA+3:VA:VA),,            +GLA2O3B-3*GHSEROO;,,         N 05Che1 !
$PAR  G(B_R2O3,LA+3:VA:O-2),,           +GLA2O3B-2*GHSEROO
$            +15.87691*T+100000;,,                                    N 05Che1 !
$PAR  G(B_R2O3,LA+3:O-2:O-2),,          +GLA2O3B+GHSEROO
$            +15.87691*T+100000;,,                                    N 05Che1 !
$
$PAR  G(C_R2O3_D53,LA+3:O-2:VA),,       +GLA2O3C;,,                   N 05Che1 !
$PAR  G(C_R2O3_D53,LA+3:VA:VA),,        +GLA2O3C-3*GHSEROO;,,         N 05Che1 !
$PAR  G(C_R2O3_D53,LA+3:VA:O-2),,       +GLA2O3C-2*GHSEROO
$            +15.87691*T+100000;,,                                    N 05Che1 !
$PAR  G(C_R2O3_D53,LA+3:O-2:O-2),,      +GLA2O3C+GHSEROO
$            +15.87691*T+100000;,,                                    N 05Che1 !
$
$PAR  G(SRO,LA+3:O-2),,                 +0.5*GLA2O3A-0.5*GHSEROO
$            +113700;,,                                               N 02Gru !
$
$PAR  G(ZRO2_TETR,LA+3:O-2),,           +0.5*GMTLA2O3+0.5*GHSEROO
$            +9.3511*T;,,                                             N 05Che4 !
$PAR  G(ZRO2_TETR,LA+3:VA),,            +0.5*GMTLA2O3-1.5*GHSEROO
$            +9.3511*T;,,                                             N 05Che4 !
$
 FUNCTION GLA2O3A   298.15  -1835600+674.72*T-118*T*LN(T)
       -0.008*T**2+620000*T**(-1);
      6000.00  N !
 FUNCTION GLA2O3B   298.15  +GLA2O3A+6388+0.508*T;                     6000 N !
 FUNCTION GLA2O3C   298.15  +GLA2O3A+10586+5.938*T;                    6000 N !
 FUNCTION GLA2O3H   298.15  +GLA2O3A+46000-19.89*T;                    6000 N !
$ Function below from 05Che1 for use with the fluorite model
$FUNCTION GLA2O3X   298.15  +GLA2O3A+111160-48.11*T;                   6000 N !
 FUNCTION GLA2O3X   298.15  +GLA2O3A+106000-45.07*T;                   6000 N !
$ Reference function for the pyrochlore phase
 FUNCTION GLA2O3P   298.15  +GLA2O3A+111160-48.11*T;                   6000 N !
 FUNCTION GLA2O3LQ  298.15  -1807513+1282.48*T-200*T*LN(T);            6000 N !
 FUNCTION GLA2O3S   298.15  +GLA2O3A+21580;                            6000 N !
 FUNCTION GLA2O3F   298.15  +GLA2O3A+120000-48*T;                      6000 N !
 FUNCTION GMTLA2O3  298.15  +GLA2O3A+30000;                            6000 N !
$ LaO(g)
 FUNCTION F12049T   298.15  -131496.968-24.5469483*T-31.53764*T*LN(T)
       -0.0051956*T**2+7.60442333E-07*T**3+103677.85*T**(-1);
       900.00  Y  -133112.849+7.93847638*T-36.65559*T*LN(T)
       +2.4937065E-04*T**2-2.05688333E-07*T**3+108868.35*T**(-1);
      2500.00  Y  -137735.323-23.9414477*T-31.58251*T*LN(T)
       -0.003177688*T**2+6.84986667E-08*T**3+5676870*T**(-1);
      5400.00  Y  -39118.6731-213.786313*T-10.21743*T*LN(T)
       -0.005021225*T**2+9.162985E-08*T**3-74562000*T**(-1);
     10000.00  N !
$ La2O(g)
 FUNCTION F12085T   298.15  -69316.3279+46.9195461*T-51.12563*T*LN(T)
       -0.005701935*T**2+8.637425E-07*T**3+212452.95*T**(-1);
      1000.00  Y  -73167.5826+93.9280358*T-58.13034*T*LN(T)
       -1.332372E-05*T**2+4.41584333E-10*T**3+616730*T**(-1); 
      6000.00  N ! 
$ La2O2(g)
 FUNCTION F12089T   298.15  -642532.065+54.8487791*T-51.72813*T*LN(T)
       -0.028452875*T**2+4.99643833E-06*T**3+271002.95*T**(-1);
       700.00  Y  -657497.385+256.452173*T-82.32033*T*LN(T)
       -1.8245965E-04*T**2+6.891315E-09*T**3+1664162*T**(-1);
      5100.00  Y  -672122.137+293.83814*T-86.72291*T*LN(T)
       +4.319301E-04*T**2-9.75906E-09*T**3+11187120*T**(-1); 
      6000.00  N ! 
$ ------------------------------------------------------------------------------
$
$
 LIST-OF-REFERENCE
 NUMBER  SOURCE
  Null   'Unknown source'
  COST   'COST 507 database'
  91Din  'A.T. Dinsdale, Calphad, 15, 317-425(1991).'
  92SGT  'SGTE Substance Database, version 1992'
  97SGT  'SGTE Substance Database, version 1997'
  01Gru  'A.N. Grundy, B. Hallstedt, L.J. Gauckler,
          J. Phase Equilib., 22, 105-13(2001); La-O'
  02Gru  'A.N. Grundy, B. Hallstedt, L.J. Gauckler,
          Acta Mater., 50, 2209-22(2002); La-Sr-O'
  05Che1 'M. Chen, B. Hallstedt, L.J. Gauckler,
          Calphad, 29, 103-13(2005); La-O, La-Y-O'
  05Che4 'M. Chen, PhD thesis, ETH Zurich, 2005; La-Zr-O'
  05Gru  'A.N. Grundy, M. Chen, B. Hallstedt, L.J. Gauckler,
          J. Phase Equilib. Diffus., 26, 131-51(2005); La-Mn-O'
  08Hal3 'B. Hallstedt, fixes for FLUORITE and X-R2O3, 2008; La-Zr-O'
  09Hal  'B. Hallstedt, changed model for bcc, 2009; La-O'
!

File: data/databases/sgte-binary/LaO-07Zin.tdb
$
$ Database for La-O from M. Zinkevich 2007
$
$ M. Zinkevich, Prog. Mater. Sci., 52, 597-647(2007).
$
$ Dataset created 2010.02.01 by Bengt Hallstedt.
$ 2021.01.24: Modified for use with GES6.
$ 2024.02.08: Corrected species names in Gas phase parameters.
$
$ The R2O3 model does not include O nonstoichiometry.
$ The bcc + Liq + A-La2O3 equilibrium is now at 1205 K and just barely
$ peritectic. In 01Gru this equilibrium is at 1168 K and eutectic. There is
$ no experimental data to support one or the other.
$
$ LaO with NaCl structure has been found at 4 GPa.
$
$ Using the 1:3 model for bcc results in stable bcc for x(O)>0.6 in a large
$ temperature interval.
$
$ ------------------------------------------------------------------------------
 TEMP-LIM 298.15 6000.00 !
$
$ELEMENT NAME  REF. STATE               ATOMIC MASS H298-H0    S298    !
$
 ELEMENT /-   ELECTRON_GAS                0.0          0.0      0.0    ! 
 ELEMENT VA   VACUUM                      0.0          0.0      0.0    ! 
 ELEMENT LA   DHCP                      138.9055    6665.112   56.9024 ! 
 ELEMENT O    1/2_MOLE_O2(G)             15.999     4341.0    102.52   ! 
$ ------------------------------------------------------------------------------
$ Species
$
 SPECIE  LA+3                               LA/+3 !
 SPECIE  LAO                                LA1O1 !
 SPECIE  LAO1.5                             LA1O1.5 !
 SPECIE  LA2O                               LA2O1 !
 SPECIE  LA2O2                              LA2O2 !
 SPECIE  LA2O3                              LA2O3 !
 SPECIE  O-2                                O/-2 !
 SPECIE  O2                                 O2 !
 SPECIE  O3                                 O3 !
$ ------------------------------------------------------------------------------
$ Phase definitions
$
 PHASE ION:Y % 2 1 1 !
 CONST ION:Y : LA+3 : O-2 VA : !
$
 PHASE LIQUID:L % 1 1 !
 CONST LIQUID:L : LA : !
$
$ Fcc (cF4, Fm-3m) and MeX (cF8, Fm-3m)
$
 PHASE FCC_A1 %A 2 1 1 !
 CONST FCC_A1 : LA : O VA% : !
$
$ Bcc (cI2, Im-3m)
$
 PHASE BCC_A2 %B 2 1 3 !
 CONST BCC_A2 : LA : O VA% : !
$
$ Prototype alpha-La (SB A3', hP4, P6_3/mmc)
$
 PHASE DHCP % 2 1 0.5 !
 CONST DHCP : LA : VA% O : !
$
$ Prototype A-La2O3 (hP5, P-3m1)
$
 PHASE A_R2O3_D52:I % 2 2 3 !
 CONST A_R2O3_D52:I : LA+3 : O-2 : !
$
$ Prototype B-Sm2O3 (mC30, C2/m)
$
 PHASE B_R2O3:I % 2 2 3 !
 CONST B_R2O3:I : LA+3 : O-2 : !
$
$ Prototype Mn2O3 (cI80, Ia-3)
$
 PHASE C_R2O3_D53:I % 2 2 3 !
 CONST C_R2O3_D53:I : LA+3 : O-2 : !
$
$ Prototype H-La2O3 (hP10, P6_3/mmc)
$
 PHASE H_R2O3:I % 2 2 3 !
 CONST H_R2O3:I : LA+3 : O-2 : !
$
$ Prototype Nd2O3 (cI26, Im-3m)
$ This is X-La2O3
$
 PHASE X_R2O3:I % 2 2 3 !
 CONST X_R2O3:I : LA+3 : O-2 : !
$
 PHASE GAS:G % 1 1 !
 CONST GAS:G : LA LAO LA2O LA2O2 O O2% O3 : !
$
 PHASE O2GAS % 1 1 !
 CONST O2GAS : O2 : !
$ ------------------------------------------------------------------------------
$ Defaults
$
 DEFINE-SYSTEM-DEFAULT ELEMENT 2 !
 DEFAULT-COM DEFINE_SYSTEM_ELEMENT VA /- !
 DEFAULT-COM REJECT_PHASE LIQUID !
 TYPE-DEF % SEQ * !
 TYPE-DEF A GES AMEND_PHASE_DESCRIPTION @ MAGNETIC -3 0.28 !
 TYPE-DEF B GES AMEND_PHASE_DESCRIPTION @ MAGNETIC -1 0.4 !
 FUNCTION ZERO      298.15  0;                                         6000 N !
 FUNCTION UN_ASS    298.15  0;                                         6000 N !
 FUNCTION R         298.15  +8.31451;                                  6000 N !
 FUNCTION RTLNP     298.15  +8.31451*T*LN(1E-05*P);                    6000 N !
$ ------------------------------------------------------------------------------
$ Element data
$ ------------------------------------------------------------------------------
$ La
$
 PAR  G(DHCP,LA:VA),,                   +GHSERLA;                4000 N 91Din !
 PAR  G(FCC_A1,LA:VA),,                 +GFCCLA;                 4000 N 91Din !
 PAR  G(BCC_A2,LA:VA),,                 +GBCCLA;                 4000 N 91Din !
 PAR  G(LIQUID,LA),,                    +GLIQLA;                 4000 N 91Din !
$
 PAR  G(ION,LA+3:VA),,                  +GLIQLA;                 4000 N 91Din !
$
 PAR  G(GAS,LA),,                       +F12026T+RTLNP;,,             N 97SGT !
$
 FUNCTION GHSERLA   298.15  -7968.403+120.284604*T-26.34*T*LN(T)
       -0.001295165*T**2;
       550.00  Y  -3381.413+59.06113*T-17.1659411*T*LN(T)
       -0.008371705*T**2+6.8932E-07*T**3-399448*T**(-1);
      2000.00  Y  -15608.882+181.390071*T-34.3088*T*LN(T);
      4000.00  N !
 FUNCTION GFCCLA    298.15  -6109.797+89.878761*T-21.7919*T*LN(T)
       -0.004045175*T**2-5.25865E-07*T**3;
      1134.00  Y  -124598.976+955.878375*T-139.346741*T*LN(T)
       +0.042032405*T**2-3.066199E-06*T**3+20994153*T**(-1);
      2000.00  Y  +3009.496-2.846081*T+GHSERLA;
      4000.00  N !
 FUNCTION GBCCLA    298.15  -3952.161+88.072353*T-21.7919*T*LN(T)
       -0.004045175*T**2-5.25865E-07*T**3;
       800.00  Y  +321682.673-3565.08252*T+513.440708*T*LN(T)
       -0.387295093*T**2+4.9547989E-05*T**3-36581228*T**(-1);
      1134.00  Y  -16377.894+218.492988*T-39.5388*T*LN(T);
      1193.00  Y  -136609.91+1123.34397*T-163.413074*T*LN(T)
       +0.053968535*T**2-4.056395E-06*T**3+21167204*T**(-1);
      2000.00  Y  +7402.894-6.553756*T+GHSERLA;
      4000.00  N !
 FUNCTION GLIQLA    298.15  +5332.653+18.23012*T-11.0188191*T*LN(T)
       -0.020171603*T**2+2.93775E-06*T**3-133541*T**(-1);
      1134.00  Y  -3942.004+171.018431*T-34.3088*T*LN(T);
      4000.00  N !
$ La(g)
 FUNCTION F12026T   298.15  +422273.955-30.3347881*T-22.06299*T*LN(T)
       -0.005444405*T**2+4.71447833E-07*T**3+102710.1*T**(-1); 
       600.00  Y  +426628.905-85.4786162*T-13.83676*T*LN(T)
       -0.011938995*T**2+1.33826017E-06*T**3-312130.2*T**(-1); 
      1300.00  Y  +404460.17+114.016725*T-42.00406*T*LN(T)
       +0.0037094435*T**2-2.70261E-07*T**3+2891891*T**(-1); 
      3200.00  Y  +497751.747-246.085237*T+2.791973*T*LN(T)
       -0.006002155*T**2+1.30043383E-07*T**3-34158815*T**(-1);
      8200.00  Y  -92343.0441+773.338363*T-111.0188*T*LN(T)
       +0.0037862445*T**2-2.82257667E-08*T**3+5.418475E+08*T**(-1); 
     10000.00  N ! 
$ ------------------------------------------------------------------------------
$ O
$
$ GHSEROO modified in unary 3.0
$
 PAR  G(O2GAS,O2),,                     +2*GHSEROO+RTLNP;,,           N 91Din !
$
 PAR  G(GAS,O),,                        +F7397T+RTLNP;,,              N 92SGT !
 PAR  G(GAS,O2),,                       +2*GHSEROO+RTLNP;,,           N 91Din !
 PAR  G(GAS,O3),,                       +F7683T+RTLNP;,,              N 92SGT !
$
 FUNCTION GSOLOO    298.15  +GHSEROO+65*T;                             6000 N !
$ 1/2 O2(g)
 FUNCTION GHSEROO   298.15  -3480.87-25.503038*T-11.1355*T*LN(T)
       -0.005098875*T**2+6.61845833E-07*T**3-38365*T**(-1);
      1000.00  Y  -6568.763+12.659879*T-16.8138*T*LN(T)
       -5.957975E-04*T**2+6.781E-09*T**3+262905*T**(-1);
      3300.00  Y  -13986.728+31.259624*T-18.9536*T*LN(T)
       -4.25243E-04*T**2+1.0721E-08*T**3+4383200*T**(-1);
      6000.00  N !
$ O(g)
 FUNCTION F7397T    298.15  +243206.529-42897.0876*T**(-1)-20.7513421*T
       -21.0155542*T*LN(T)+1.26870532E-04*T**2-1.23131285E-08*T**3;
      2950.00  Y  +252301.473-3973170.33*T**(-1)-51.974853*T
       -17.2118798*T*LN(T)-5.41356254E-04*T**2+7.64520703E-09*T**3;
      6000.00  N !
$ O3(g)
 FUNCTION F7683T    298.15  +133772.042-11328.9959*T**(-1)-84.8602165*T
       -19.8314069*T*LN(T)-0.0392015696*T**2+7.90727187E-06*T**3;  
       600.00  Y  +120765.524+997137.156*T**(-1)+120.113376*T
       -51.8410152*T*LN(T)-0.00353983136*T**2+3.20640143E-07*T**3;
      1500.00  Y  +115412.196+1878139.02*T**(-1)+164.679664*T
       -58.069736*T*LN(T)-2.84399032E-04*T**2+5.95650279E-10*T**3;
      6000.00  N !
$ ------------------------------------------------------------------------------
$ Binary system
$
$ M. Zinkevich, Prog. Mater. Sci., 52, 597-647(2007).
$
$ Checked against paper. Checked at 6000 K.
$
$ The R2O3 model does not include O nonstoichiometry.
$ The bcc + Liq + A-La2O3 equilibrium is now at 1205 K and just barely
$ peritectic. In 01Gru this equilibrium is at 1168 K and eutectic. There is
$ no experimental data to support one or the other.
$
$ LaO with NaCl structure has been found at 4 GPa.
$
$ Using the 1:3 model for bcc results in stable bcc for x(O)>0.6 in a large
$ temperature interval.
$
 PAR  G(ION,LA+3:O-2),,                 +GLA2O3LQ;,,                  N 07Zin !
$
 PAR  G(FCC_A1,LA:O),,                  +GFCCLA+GHSEROO
             -570000+91.4*T;                                     3200 N 01Gru !
$
 PAR  G(BCC_A2,LA:O),,                  +GBCCLA+3*GHSEROO
             -1703698+301*T;                                     3200 N 09Pov2 !
$
$ Parameter below for LaO1.5
$PAR  G(BCC_A2,LA:O),,                  +GBCCLA+1.5*GHSEROO
$            -855000+142.5*T;                                    3200 N 01Gru !
$
$
 PAR  G(DHCP,LA:O),,                    +GHSERLA+0.5*GHSEROO
             -285000+42.4*T;                                     3200 N 01Gru !
$
 PAR  G(A_R2O3_D52,LA+3:O-2),,          +GLA2O3A;,,                   N 07Zin !
 PAR  G(H_R2O3,LA+3:O-2),,              +GLA2O3H;,,                   N 07Zin !
 PAR  G(X_R2O3,LA+3:O-2),,              +GLA2O3X;,,                   N 07Zin !
$
 PAR  G(GAS,LAO),,                      +F12049T+RTLNP;,,             N 97SGT ! 
 PAR  G(GAS,LA2O),,                     +F12085T+RTLNP;,,             N 97SGT ! 
 PAR  G(GAS,LA2O2),,                    +F12089T+RTLNP;,,             N 97SGT !
$
$ Metastable
$
 PAR  G(B_R2O3,LA+3:O-2),,              +GLA2O3B;,,                   N 07Zin !
 PAR  G(C_R2O3_D53,LA+3:O-2),,          +GLA2O3C;,,                   N 07Zin !
$
 FUNCTION GLA2O3A   298.15  -1833257+692.9664*T-120.629*T*LN(T)
       -0.006854*T**2+808000*T**(-1)-1E+07*T**(-2);
      6000.00  N !
 FUNCTION GLA2O3B   298.15  +GLA2O3A+4139+2.215*T;                     6000 N !
 FUNCTION GLA2O3C   298.15  +GLA2O3A+8337+7.788*T;                     6000 N !
 FUNCTION GLA2O3H   298.15  +GLA2O3A+32350-13.986*T;                   6000 N !
 FUNCTION GLA2O3X   298.15  +GLA2O3A+43192-18.555*T;                   6000 N !
 FUNCTION GLA2O3LQ  298.15  +GLA2O3A+141329-56.622*T;                  6000 N !
$ LaO(g)
 FUNCTION F12049T   298.15  -131496.968-24.5469483*T-31.53764*T*LN(T)
       -0.0051956*T**2+7.60442333E-07*T**3+103677.85*T**(-1);
       900.00  Y  -133112.849+7.93847638*T-36.65559*T*LN(T)
       +2.4937065E-04*T**2-2.05688333E-07*T**3+108868.35*T**(-1);
      2500.00  Y  -137735.323-23.9414477*T-31.58251*T*LN(T)
       -0.003177688*T**2+6.84986667E-08*T**3+5676870*T**(-1);
      5400.00  Y  -39118.6731-213.786313*T-10.21743*T*LN(T)
       -0.005021225*T**2+9.162985E-08*T**3-74562000*T**(-1);
     10000.00  N !
$ La2O(g)
 FUNCTION F12085T   298.15  -69316.3279+46.9195461*T-51.12563*T*LN(T)
       -0.005701935*T**2+8.637425E-07*T**3+212452.95*T**(-1);
      1000.00  Y  -73167.5826+93.9280358*T-58.13034*T*LN(T)
       -1.332372E-05*T**2+4.41584333E-10*T**3+616730*T**(-1); 
      6000.00  N ! 
$ La2O2(g)
 FUNCTION F12089T   298.15  -642532.065+54.8487791*T-51.72813*T*LN(T)
       -0.028452875*T**2+4.99643833E-06*T**3+271002.95*T**(-1);
       700.00  Y  -657497.385+256.452173*T-82.32033*T*LN(T)
       -1.8245965E-04*T**2+6.891315E-09*T**3+1664162*T**(-1);
      5100.00  Y  -672122.137+293.83814*T-86.72291*T*LN(T)
       +4.319301E-04*T**2-9.75906E-09*T**3+11187120*T**(-1); 
      6000.00  N ! 
$ ------------------------------------------------------------------------------
$
$
 LIST-OF-REFERENCE
 NUMBER  SOURCE
  Null   'Unknown source'
  COST   'COST 507 database'
  91Din  'A.T. Dinsdale, Calphad, 15, 317-425(1991).'
  92SGT  'SGTE Substance Database, version 1992'
  97SGT  'SGTE Substance Database, version 1997'
  01Gru  'A.N. Grundy, B. Hallstedt, L.J. Gauckler,
          J. Phase Equilib., 22, 105-13(2001); La-O'
  02Gru  'A.N. Grundy, B. Hallstedt, L.J. Gauckler,
          Acta Mater., 50, 2209-22(2002); La-Sr-O'
  03Gru  'A.N. Grundy, B. Hallstedt, L.J. Gauckler,
          J. Phase Equilib., 24, 21(2003); Mn-O'
  07Zin  'M. Zinkevich, Prog. Mater. Sci., 52, 597-647(2007); La-O'
  09Pov2 'E. Povoden-Karadeniz, A.N. Grundy, M. Chen, T. Ivas, L.J. Gauckler,
          J. Phase Equilib. Diffus., 30, 351-66(2009); Fe-La-O'
!

File: data/databases/sgte-binary/LaO-23Nak.tdb
$
$ Database for La-O from R. Nakazawa et al. 2023.
$
$ R. Nakazawa, A. Itoh, S. Yasui, M. Kurata, Y. Kobayashi,
$ Calphad, 83, 102636(2023).
$
$ Dataset created 2024.02.08 by Bengt Hallstedt.
$
$ Modified from 01Gru using own data on the La2O3 liquidus. In contrast to
$ 01Gru, no O solubility in La was considered. This is consistent with low
$ O solubility in other lanthanoids.
$
$ The  La2O3 data, including the solution model, is taken from 01Gru. The 
$ solution model for  A-, H- and X-La2O3 in the 01Gru paper contains an
$ incorrect sign for the entropy term. This has been corrected in the 01Gru
$ dataset (unpublished 08Hal). This correction is included also in this dataset.
$ This influences only the congruent melting point of La2O3 and the liquidus
$ in the vicinity of La2O3.
$
$ Wrong sign for the entropy term for A-, H- and X-La2O3 was used in the
$ optimisation and in the original database. GLAO has been corrected to
$ to reproduce the La solubility in La2O3 at 1800 K. The congruent melting
$ point of La2O3 is still considerably higher than the stoichiometric
$ melting point (relevant in air or O2), but not quite as extreme as in
$ the paper.
$
$ LaO with NaCl structure has been found at 4 GPa.
$
$ ------------------------------------------------------------------------------
 TEMP-LIM 298.15 6000.00 !
$
$ELEMENT NAME  REF. STATE               ATOMIC MASS H298-H0    S298    !
$
 ELEMENT /-   ELECTRON_GAS                0.0          0.0      0.0    ! 
 ELEMENT VA   VACUUM                      0.0          0.0      0.0    ! 
 ELEMENT LA   DHCP                      138.9055    6665.112   56.9024 ! 
 ELEMENT O    1/2_MOLE_O2(G)             15.999     4341.0    102.52   ! 
$ ------------------------------------------------------------------------------
$ Species
$
 SPECIE  LA+2                               LA/+2 !
 SPECIE  LA+3                               LA/+3 !
 SPECIE  LAO                                LA1O1 !
 SPECIE  LAO1.5                             LA1O1.5 !
 SPECIE  LA2O                               LA2O1 !
 SPECIE  LA2O2                              LA2O2 !
 SPECIE  LA2O3                              LA2O3 !
 SPECIE  O-2                                O/-2 !
 SPECIE  O2                                 O2 !
 SPECIE  O3                                 O3 !
$ ------------------------------------------------------------------------------
$ Phase definitions
$
 PHASE ION:Y % 2 1 1 !
 CONST ION:Y : LA+3 : O-2 VA : !
$
 PHASE LIQUID:L % 1 1 !
 CONST LIQUID:L : LA : !
$
$ Fcc (cF4, Fm-3m) and MeX (cF8, Fm-3m)
$
 PHASE FCC_A1 %A 2 1 1 !
 CONST FCC_A1 : LA : VA : !
$
$ Bcc (cI2, Im-3m)
$ Note! Not the standard bcc model
$
 PHASE BCC_A2 %B 2 1 1.5 !
 CONST BCC_A2 : LA : VA : !
$
$ Prototype alpha-La (SB A3', hP4, P6_3/mmc)
$
 PHASE DHCP % 2 1 0.5 !
 CONST DHCP : LA : VA : !
$
$ Prototype A-La2O3 (hP5, P-3m1)
$
 PHASE A_LA2O3_D52:I % 2 2 3 !
 CONST A_LA2O3_D52:I : LA+2 LA+3 : O-2 VA : !
$
$ Prototype H-La2O3 (hP10, P6_3/mmc)
$
 PHASE H_LA2O3:I % 2 2 3 !
 CONST H_LA2O3:I : LA+2 LA+3 : O-2 VA : !
$
$ Prototype Nd2O3 (cI26, Im-3m)
$
 PHASE X_LA2O3:I % 2 2 3 !
 CONST X_LA2O3:I : LA+2 LA+3 : O-2 VA : !
$
 PHASE GAS:G % 1 1 !
 CONST GAS:G : LA LAO LA2O LA2O2 O O2% O3 : !
$
 PHASE O2GAS % 1 1 !
 CONST O2GAS : O2 : !
$ ------------------------------------------------------------------------------
$ Defaults
$
 DEFINE-SYSTEM-DEFAULT ELEMENT 2 !
 DEFAULT-COM DEFINE_SYSTEM_ELEMENT VA /- !
 DEFAULT-COM REJECT_PHASE LIQUID !
 TYPE-DEF % SEQ * !
 TYPE-DEF A GES AMEND_PHASE_DESCRIPTION @ MAGNETIC -3 0.28 !
 TYPE-DEF B GES AMEND_PHASE_DESCRIPTION @ MAGNETIC -1 0.4 !
 FUNCTION ZERO      298.15  0;                                         6000 N !
 FUNCTION UN_ASS    298.15  0;                                         6000 N !
 FUNCTION R         298.15  +8.31451;                                  6000 N !
 FUNCTION RTLNP     298.15  +8.31451*T*LN(1E-05*P);                    6000 N !
$ ------------------------------------------------------------------------------
$ Element data
$ ------------------------------------------------------------------------------
$ La
$
 PAR  G(DHCP,LA:VA),,                   +GHSERLA;                4000 N 91Din !
 PAR  G(FCC_A1,LA:VA),,                 +GFCCLA;                 4000 N 91Din !
 PAR  G(BCC_A2,LA:VA),,                 +GBCCLA;                 4000 N 91Din !
 PAR  G(LIQUID,LA),,                    +GLIQLA;                 4000 N 91Din !
$
 PAR  G(ION,LA+3:VA),,                  +GLIQLA;                 4000 N 91Din !
$
 PAR  G(GAS,LA),,                       +F12026T+RTLNP;,,             N 97SGT !
$
 FUNCTION GHSERLA   298.15  -7968.403+120.284604*T-26.34*T*LN(T)
       -0.001295165*T**2;
       550.00  Y  -3381.413+59.06113*T-17.1659411*T*LN(T)
       -0.008371705*T**2+6.8932E-07*T**3-399448*T**(-1);
      2000.00  Y  -15608.882+181.390071*T-34.3088*T*LN(T);
      4000.00  N !
 FUNCTION GFCCLA    298.15  -6109.797+89.878761*T-21.7919*T*LN(T)
       -0.004045175*T**2-5.25865E-07*T**3;
      1134.00  Y  -124598.976+955.878375*T-139.346741*T*LN(T)
       +0.042032405*T**2-3.066199E-06*T**3+20994153*T**(-1);
      2000.00  Y  +3009.496-2.846081*T+GHSERLA;
      4000.00  N !
 FUNCTION GBCCLA    298.15  -3952.161+88.072353*T-21.7919*T*LN(T)
       -0.004045175*T**2-5.25865E-07*T**3;
       800.00  Y  +321682.673-3565.08252*T+513.440708*T*LN(T)
       -0.387295093*T**2+4.9547989E-05*T**3-36581228*T**(-1);
      1134.00  Y  -16377.894+218.492988*T-39.5388*T*LN(T);
      1193.00  Y  -136609.91+1123.34397*T-163.413074*T*LN(T)
       +0.053968535*T**2-4.056395E-06*T**3+21167204*T**(-1);
      2000.00  Y  +7402.894-6.553756*T+GHSERLA;
      4000.00  N !
 FUNCTION GLIQLA    298.15  +5332.653+18.23012*T-11.0188191*T*LN(T)
       -0.020171603*T**2+2.93775E-06*T**3-133541*T**(-1);
      1134.00  Y  -3942.004+171.018431*T-34.3088*T*LN(T);
      4000.00  N !
$ La(g)
 FUNCTION F12026T   298.15  +422273.955-30.3347881*T-22.06299*T*LN(T)
       -0.005444405*T**2+4.71447833E-07*T**3+102710.1*T**(-1); 
       600.00  Y  +426628.905-85.4786162*T-13.83676*T*LN(T)
       -0.011938995*T**2+1.33826017E-06*T**3-312130.2*T**(-1); 
      1300.00  Y  +404460.17+114.016725*T-42.00406*T*LN(T)
       +0.0037094435*T**2-2.70261E-07*T**3+2891891*T**(-1); 
      3200.00  Y  +497751.747-246.085237*T+2.791973*T*LN(T)
       -0.006002155*T**2+1.30043383E-07*T**3-34158815*T**(-1);
      8200.00  Y  -92343.0441+773.338363*T-111.0188*T*LN(T)
       +0.0037862445*T**2-2.82257667E-08*T**3+5.418475E+08*T**(-1); 
     10000.00  N ! 
$ ------------------------------------------------------------------------------
$ O
$
$ GHSEROO modified in unary 3.0
$
 PAR  G(O2GAS,O2),,                     +2*GHSEROO+RTLNP;,,           N 91Din !
$
 PAR  G(GAS,O),,                        +F7397T+RTLNP;,,              N 92SGT !
 PAR  G(GAS,O2),,                       +2*GHSEROO+RTLNP;,,           N 91Din !
 PAR  G(GAS,O3),,                       +F7683T+RTLNP;,,              N 92SGT !
$
$ 1/2 O2(g)
 FUNCTION GHSEROO   298.15  -3480.87-25.503038*T-11.1355*T*LN(T)
       -0.005098875*T**2+6.61845833E-07*T**3-38365*T**(-1);
      1000.00  Y  -6568.763+12.659879*T-16.8138*T*LN(T)
       -5.957975E-04*T**2+6.781E-09*T**3+262905*T**(-1);
      3300.00  Y  -13986.728+31.259624*T-18.9536*T*LN(T)
       -4.25243E-04*T**2+1.0721E-08*T**3+4383200*T**(-1);
      6000.00  N !
$ O(g)
 FUNCTION F7397T    298.15  +243206.529-42897.0876*T**(-1)-20.7513421*T
       -21.0155542*T*LN(T)+1.26870532E-04*T**2-1.23131285E-08*T**3;
      2950.00  Y  +252301.473-3973170.33*T**(-1)-51.974853*T
       -17.2118798*T*LN(T)-5.41356254E-04*T**2+7.64520703E-09*T**3;
      6000.00  N !
$ O3(g)
 FUNCTION F7683T    298.15  +133772.042-11328.9959*T**(-1)-84.8602165*T
       -19.8314069*T*LN(T)-0.0392015696*T**2+7.90727187E-06*T**3;  
       600.00  Y  +120765.524+997137.156*T**(-1)+120.113376*T
       -51.8410152*T*LN(T)-0.00353983136*T**2+3.20640143E-07*T**3;
      1500.00  Y  +115412.196+1878139.02*T**(-1)+164.679664*T
       -58.069736*T*LN(T)-2.84399032E-04*T**2+5.95650279E-10*T**3;
      6000.00  N !
$ ------------------------------------------------------------------------------
$ Binary system
$
$ R. Nakazawa, A. Itoh, S. Yasui, M. Kurata, Y. Kobayashi,
$ Calphad, 83, 102636(2023).
$
$ Checked against paper and athor's tdb. Checked at 6000 K.
$
$ Modified from 01Gru using own data on the La2O3 liquidus. In contrast to
$ 01Gru, no O solubility in La was considered. This is consistent with low
$ O solubility in other lanthanoids.
$
$ The  La2O3 data, including the solution model, is taken from 01Gru. The 
$ solution model for  A-, H- and X-La2O3 in the 01Gru paper contains an
$ incorrect sign for the entropy term. This has been corrected in the 01Gru
$ dataset (unpublished 08Hal). This correction is included also in this dataset.
$ This influences only the congruent melting point of La2O3 and the liquidus
$ in the vicinity of La2O3.
$
$ Wrong sign for the entropy term for A-, H- and X-La2O3 was used in the
$ optimisation and in the original database. GLAO has been corrected to
$ to reproduce the La solubility in La2O3 at 1800 K. The congruent melting
$ point of La2O3 is still considerably higher than the stoichiometric
$ melting point (relevant in air or O2), but not quite as extreme as in
$ the paper.
$
$ LaO with NaCl structure has been found at 4 GPa.
$
 PAR  G(ION,LA+3:O-2),,                 +GLA2O3LQ;,,                  N 01Gru !
 PAR  L(ION,LA+3:O-2,VA;0),,            +39590;,,                     N 23Nak !
 PAR  L(ION,LA+3:O-2,VA;1),,            -44754;,,                     N 23Nak !
$
 PAR  G(A_LA2O3_D52,LA+2:VA),,          +2*GLAO-2*GHSEROO
             +15.87691*T;,,                                           N 08Hal !
 PAR  G(A_LA2O3_D52,LA+2:O-2),,         +2*GLAO+GHSEROO+15.87691*T;,, N 08Hal !
 PAR  G(A_LA2O3_D52,LA+3:O-2),,         +GLA2O3A;,,                   N 01Gru !
 PAR  G(A_LA2O3_D52,LA+3:VA),,          +GLA2O3A-3*GHSEROO;,,         N 01Gru !
$
 PAR  G(H_LA2O3,LA+2:VA),,              +2*GLAO-2*GHSEROO
             +15.87691*T;,,                                           N 08Hal !
 PAR  G(H_LA2O3,LA+2:O-2),,             +2*GLAO+GHSEROO+15.87691*T;,, N 08Hal !
 PAR  G(H_LA2O3,LA+3:O-2),,             +GLA2O3H;,,                   N 01Gru !
 PAR  G(H_LA2O3,LA+3:VA),,              +GLA2O3H-3*GHSEROO;,,         N 01Gru !
$
 PAR  G(X_LA2O3,LA+2:VA),,              +2*GLAO-2*GHSEROO
             +15.87691*T;,,                                           N 08Hal !
 PAR  G(X_LA2O3,LA+2:O-2),,             +2*GLAO+GHSEROO+15.87691*T;,, N 08Hal !
 PAR  G(X_LA2O3,LA+3:O-2),,             +GLA2O3X;,,                   N 01Gru !
 PAR  G(X_LA2O3,LA+3:VA),,              +GLA2O3X-3*GHSEROO;,,         N 01Gru !
$
 PAR  G(GAS,LAO),,                      +F12049T+RTLNP;,,             N 97SGT ! 
 PAR  G(GAS,LA2O),,                     +F12085T+RTLNP;,,             N 97SGT ! 
 PAR  G(GAS,LA2O2),,                    +F12089T+RTLNP;,,             N 97SGT !
$
 FUNCTION GLA2O3A   298.15  -1835600+674.72*T-118*T*LN(T)
       -0.008*T**2+620000*T**(-1);
      6000.00  N !
$ The original parameter from 01Gru below
$FUNCTION GLAO      298.15  +0.333333*GLA2O3A+0.333333*GHSERLA+62000;  6000 N !
 FUNCTION GLAO      298.15  +0.333333*GLA2O3A+0.333333*GHSERLA+33500;  6000 N !
 FUNCTION GLA2O3B   298.15  +GLA2O3A+6388+0.508*T;                     6000 N !
 FUNCTION GLA2O3C   298.15  +GLA2O3A+10586+5.938*T;                    6000 N !
 FUNCTION GLA2O3H   298.15  +GLA2O3A+46000-19.89*T;                    6000 N !
 FUNCTION GLA2O3X   298.15  +GLA2O3A+106000-45.07*T;                   6000 N !
 FUNCTION GLA2O3LQ  298.15  -1812300+1285.34*T-200*T*LN(T);            6000 N !
$ LaO(g)
 FUNCTION F12049T   298.15  -131496.968-24.5469483*T-31.53764*T*LN(T)
       -0.0051956*T**2+7.60442333E-07*T**3+103677.85*T**(-1);
       900.00  Y  -133112.849+7.93847638*T-36.65559*T*LN(T)
       +2.4937065E-04*T**2-2.05688333E-07*T**3+108868.35*T**(-1);
      2500.00  Y  -137735.323-23.9414477*T-31.58251*T*LN(T)
       -0.003177688*T**2+6.84986667E-08*T**3+5676870*T**(-1);
      5400.00  Y  -39118.6731-213.786313*T-10.21743*T*LN(T)
       -0.005021225*T**2+9.162985E-08*T**3-74562000*T**(-1);
     10000.00  N !
$ La2O(g)
 FUNCTION F12085T   298.15  -69316.3279+46.9195461*T-51.12563*T*LN(T)
       -0.005701935*T**2+8.637425E-07*T**3+212452.95*T**(-1);
      1000.00  Y  -73167.5826+93.9280358*T-58.13034*T*LN(T)
       -1.332372E-05*T**2+4.41584333E-10*T**3+616730*T**(-1); 
      6000.00  N ! 
$ La2O2(g)
 FUNCTION F12089T   298.15  -642532.065+54.8487791*T-51.72813*T*LN(T)
       -0.028452875*T**2+4.99643833E-06*T**3+271002.95*T**(-1);
       700.00  Y  -657497.385+256.452173*T-82.32033*T*LN(T)
       -1.8245965E-04*T**2+6.891315E-09*T**3+1664162*T**(-1);
      5100.00  Y  -672122.137+293.83814*T-86.72291*T*LN(T)
       +4.319301E-04*T**2-9.75906E-09*T**3+11187120*T**(-1); 
      6000.00  N ! 
$ ------------------------------------------------------------------------------
$
$
 LIST-OF-REFERENCE
 NUMBER  SOURCE
  Null   'Unknown source'
  COST   'COST 507 database'
  91Din  'A.T. Dinsdale, Calphad, 15, 317-425(1991).'
  92SGT  'SGTE Substance Database, version 1992'
  97SGT  'SGTE Substance Database, version 1997'
  01Gru  'A.N. Grundy, B. Hallstedt, L.J. Gauckler,
          J. Phase Equilib., 22, 105-13(2001); La-O'
  08Hal  'B. Hallstedt, correction, 2008; La-O'
  23Nak  'R. Nakazawa, A. Itoh, S. Yasui, M. Kurata, Y. Kobayashi,
          Calphad, 83, 102636(2023); La-O'
!
