Repository: orchid-calphad/orchid-project.org

# orchid-project.org

Website and released data of **ORCHID** (Open Repository for CALPHAD Hypotheses, Intelligence, and Discovery),
served by GitHub Pages at https://orchid-project.org. Releases are archived on Zenodo (one DOI per version).

- `index.html`, `catalog/`, `best-practices.html` — static, self-contained pages (generated in the ORCHID tooling).
- `data/` — released data: catalog, redistributable TDB files, convex hulls. Licences: `data/LICENSES.md`, `data/NOTICE.md`.
- `llms.txt`, `data/croissant.json`, `CITATION.cff`, `.zenodo.json` — machine-readable metadata.

Only data with clear redistribution rights are published.

File: data/databases/sgte-binary/LaPb-09Idb.tdb
$
$ Database for La-Pb from M. Idbenali et al. 2009
$
$ M. Idbenali, C. Servant, N. Selhaoui, L. Bouirden, JEEP 2009.
$
$ Dataset created 2018.11.01 by Bengt Hallstedt.
$ 2021.01.24: Modified for use with GES6.
$
$ ------------------------------------------------------------------------------
 TEMP-LIM 298.15 6000.00 !
$
$ELEMENT NAME  REF. STATE               ATOMIC MASS H298-H0    S298    !
$
 ELEMENT VA   VACUUM                      0.0          0.0      0.0    ! 
 ELEMENT LA   DHCP                      138.9055    6665.112   56.9024 ! 
 ELEMENT PB   FCC_A1                    207.2       6870.      64.80   ! 
$ ------------------------------------------------------------------------------
$ Phase definitions
$
 PHASE LIQUID:L % 1 1 !
 CONST LIQUID:L : LA PB : !
$
$ Fcc (cF4, Fm-3m) and MeX (cF8, Fm-3m)
$
 PHASE FCC_A1 %A 2 1 1 !
 CONST FCC_A1 : LA% PB% : VA : !
$
$ Bcc (cI2, Im-3m)
$
 PHASE BCC_A2 %B 2 1 3 !
 CONST BCC_A2 : LA% PB : VA : !
$
$ Hcp (hP2, P6_3/mmc) and Me2X (NiAs-type, hP4, P6_3/mmc, B8_1)
$
 PHASE HCP_A3 %A 2 1 0.5 !
 CONST HCP_A3 : PB : VA : !
$
$ Prototype alpha-La (hP4, P6_3/mmc)
$
 PHASE DHCP % 1 1 !
 CONST DHCP : LA : !
$
$ Prototype Mn5Si3 (hP16, P6_3/mcm)
$
 PHASE LA5PB3_D88 % 2 5 3 !
 CONST LA5PB3_D88 : LA : PB : !
$
$ Prototype Th3P4 (cI28, I-43d)
$
 PHASE LA4PB3_D73 % 2 4 3 !
 CONST LA4PB3_D73 : LA : PB : !
$
$ Prototype Ge4Sm5 (oP36, Pnma)
$
 PHASE LA5PB4 % 2 5 4 !
 CONST LA5PB4 : LA : PB : !
$
$ unknown structure
$
 PHASE LA3PB4_LT % 2 3 4 !
 CONST LA3PB4_LT : LA : PB : !
$
$ unknown structure
$
 PHASE LA3PB4_HT % 2 3 4 !
 CONST LA3PB4_HT : LA : PB : !
$
$ Prototype CuZr2 (tI6, I4/mmm)
$
 PHASE LAPB2 % 2 1 2 !
 CONST LAPB2 : LA : PB : !
$
$ Prototype AuCu3 (cP4, Pm-3m)
$
 PHASE LAPB3_L12 % 2 1 3 !
 CONST LAPB3_L12 : LA : PB : !
$ ------------------------------------------------------------------------------
$ Defaults
$
 DEFINE-SYSTEM-DEFAULT ELEMENT 2 !
 DEFAULT-COM DEFINE_SYSTEM_ELEMENT VA !
 TYPE-DEF % SEQ * !
 TYPE-DEF A GES AMEND_PHASE_DESCRIPTION @ MAGNETIC -3 0.28 !
 TYPE-DEF B GES AMEND_PHASE_DESCRIPTION @ MAGNETIC -1 0.4 !
 FUNCTION ZERO      298.15  0;                                         6000 N !
 FUNCTION UN_ASS    298.15  0;                                         6000 N !
 FUNCTION R         298.15  +8.31451;                                  6000 N !
$ ------------------------------------------------------------------------------
$ Element data
$ ------------------------------------------------------------------------------
$ La
$
 PAR  G(DHCP,LA),,                      +GHSERLA;                4000 N 91Din !
 PAR  G(FCC_A1,LA:VA),,                 +GFCCLA;                 4000 N 91Din !
 PAR  G(BCC_A2,LA:VA),,                 +GBCCLA;                 4000 N 91Din !
 PAR  G(LIQUID,LA),,                    +GLIQLA;                 4000 N 91Din !
$
 FUNCTION GHSERLA   298.15  -7968.403+120.284604*T-26.34*T*LN(T)
       -0.001295165*T**2;
       550.00  Y  -3381.413+59.06113*T-17.1659411*T*LN(T)
       -0.008371705*T**2+6.8932E-07*T**3-399448*T**(-1);
      2000.00  Y  -15608.882+181.390071*T-34.3088*T*LN(T);
      4000.00  N !
 FUNCTION GFCCLA    298.15  -6109.797+89.878761*T-21.7919*T*LN(T)
       -0.004045175*T**2-5.25865E-07*T**3;
      1134.00  Y  -124598.976+955.878375*T-139.346741*T*LN(T)
       +0.042032405*T**2-3.066199E-06*T**3+20994153*T**(-1);
      2000.00  Y  +3009.496-2.846081*T+GHSERLA;
      4000.00  N !
 FUNCTION GBCCLA    298.15  -3952.161+88.072353*T-21.7919*T*LN(T)
       -0.004045175*T**2-5.25865E-07*T**3;
       800.00  Y  +321682.673-3565.08252*T+513.440708*T*LN(T)
       -0.387295093*T**2+4.9547989E-05*T**3-36581228*T**(-1);
      1134.00  Y  -16377.894+218.492988*T-39.5388*T*LN(T);
      1193.00  Y  -136609.91+1123.34397*T-163.413074*T*LN(T)
       +0.053968535*T**2-4.056395E-06*T**3+21167204*T**(-1);
      2000.00  Y  +7402.894-6.553756*T+GHSERLA;
      4000.00  N !
 FUNCTION GLIQLA    298.15  +5332.653+18.23012*T-11.0188191*T*LN(T)
       -0.020171603*T**2+2.93775E-06*T**3-133541*T**(-1);
     1134.00  Y  -3942.004+171.018431*T-34.3088*T*LN(T);
      4000.00  N !
$ ------------------------------------------------------------------------------
$ Pb
$
$ RHOMBOHEDRAL_A7 and TETRAGONAL_A6 added in unary 3.0
$ RHOMBOHEDRAL_A7, TETRAGONAL_A6 and TET_ALPHA1_A6 revised in unary 4.1
$ RHOMBO_A10 added in unary 5.0
$
 PAR  G(FCC_A1,PB:VA),,                 +GHSERPB;                2100 N 91Din !
 PAR  G(BCC_A2,PB:VA),,                 +GHSERPB+2400-1.1*T;     2100 N 91Din !
 PAR  G(HCP_A3,PB:VA),,                 +GHSERPB+300+T;          2100 N 91Din !
$PAR  G(BCT_A5,PB),,                    +GHSERPB+489+3.52*T;     2100 N 91Din !
$PAR  G(TETRAGONAL_A6,PB),,             +GHSERPB+4493.235;       2100 N 98Boa !
$PAR  G(TETRAGONAL_A6,PB),,             +GHSERPB+473.23+3.5531*T
$            -0.0396834*T*LN(T)+2.1489E-05*T**2;                 2100 N 96SGUN !
$PAR  G(TET_ALPHA1_A6,PB),,             +GHSERPB
$            +1903.3-2.0602*T;                                   2100 N 98Boa !
$PAR  G(TET_ALPHA1_A6,PB),,             +GHSERPB+183.2+0.45314*T
$            -0.0396834*T*LN(T)+2.149E-06*T**2;                  2100 N 91Din !
$PAR  G(RHOMBOHEDRAL_A7,PB),,           +GHSERPB+300+T;          2100 N 99SGUN !
$PAR  G(RHOMBOHEDRAL_A7,PB),,           +GHSERPB+4900+3.52*T;    2100 N 96SGUN !
$PAR  G(RHOMBO_A10,PB),,                +GHSERPB+10;             2100 N 09SGUN !
 PAR  G(LIQUID,PB),,                    +GLIQPB;                 2100 N 91Din !
$
 FUNCTION GHSERPB   298.15  -7650.085+101.700244*T-24.5242231*T*LN(T)
       -0.00365895*T**2-2.4395E-07*T**3;
       600.61  Y  -10531.095+154.243182*T-32.4913959*T*LN(T)
       +0.00154613*T**2+8.05448E+25*T**(-9);
      1200.00  Y  +4157.616+53.139072*T-18.9640637*T*LN(T)
       -0.002882943*T**2+9.8144E-08*T**3-2696755*T**(-1)+8.05448E+25*T**(-9);
      2100.00  N !
 FUNCTION GLIQPB    298.15  +4672.124-7.750683*T+GHSERPB-6.019E-19*T**7;
       600.61  Y  +4853.137-8.067136*T+GHSERPB-8.05448E+25*T**(-9);
      2100.00  N !
$ ------------------------------------------------------------------------------
$ Binary system
$
$ M. Idbenali, C. Servant, N. Selhaoui, L. Bouirden, JEEP 2009.
$
$ Checked against paper. Checked at 6000 K.
$
 PAR  L(LIQUID,LA,PB;0),,               -206512.146+32.0683*T;,,      N 09Idb !
 PAR  L(LIQUID,LA,PB;1),,               +23133.1399+11.878*T;,,       N 09Idb !
$
 PAR  L(FCC_A1,LA,PB:VA;0),,            -111963.901+9.7822*T;,,       N 09Idb !
 PAR  L(FCC_A1,LA,PB:VA;1),,            -23055.6288+3.5091*T;,,       N 09Idb !
$
 PAR  L(BCC_A2,LA,PB:VA;0),,            -112100.158+5*T;,,            N 09Idb !
 PAR  L(BCC_A2,LA,PB:VA;1),,            -22305.6658+2*T;,,            N 09Idb !
$
 PAR  G(LA5PB3_D88,LA:PB),,             +5*GHSERLA+3*GHSERPB
             -549125.08+87.9152*T;,,                                  N 09Idb !
 PAR  G(LA4PB3_D73,LA:PB),,             +4*GHSERLA+3*GHSERPB
             -512740.7859+85.7584*T;,,                                N 09Idb !
 PAR  G(LA5PB4,LA:PB),,                 +5*GHSERLA+4*GHSERPB
             -655418.538+106.2315*T;,,                                N 09Idb !
 PAR  G(LA3PB4_LT,LA:PB),,              +3*GHSERLA+4*GHSERPB
             -486325+72.89303*T;,,                                    N 09Idb !
 PAR  G(LA3PB4_HT,LA:PB),,              +3*GHSERLA+4*GHSERPB
             -486213.5621+72.7802411*T;,,                             N 09Idb !
 PAR  G(LAPB2,LA:PB),,                  +GHSERLA+2*GHSERPB
             -200406.3963+33.894*T;,,                                 N 09Idb !
 PAR  G(LAPB3_L12,LA:PB),,              +GHSERLA+3*GHSERPB
             -257811.1348+50.1496*T;,,                                N 09Idb !
$ ------------------------------------------------------------------------------
$
$
 LIST-OF-REFERENCE
 NUMBER  SOURCE
  Null   'Unknown source'
  Same   'Same or similar interaction as in the corresponding stable phase'
  REFLAV 'Laves phase convention: G(LAVES,X:X)=+3*GHSERXX+15000'
  91Din  'A.T. Dinsdale, Calphad, 15, 317-425(1991).'
  96SGUN 'SGTE unary database V.3.0, 1996.'
  98Boa  'D. Boa, I. Ansara, Thermochim. Acta, 314, 79-86(1998),
          SGTE unary database V.4.1, 1999; In, Pb'
  99SGUN 'SGTE unary database V.4.1, 1999.'
  09Idb  'M. Idbenali, C. Servant, N. Selhaoui, L. Bouirden, JEEP 2009; La-Pb'
  09SGUN 'SGTE unary database V.5.0, 2009.'
!

File: data/databases/sgte-binary/LaPr-21Su.tdb
$
$ Database for Ce-Pr from D. Su et al. 2021.
$
$ D. Su, M.H. Rong, K.C. Yang, Q.R. Yao, J. Wang, G.H. Rao, H.Y. Zhou,
$ Calphad, 74, 102285(2021)
$
$ Dataset created 2021.09.18 by Bengt Hallstedt.
$
$ ------------------------------------------------------------------------------
 TEMP-LIM 298.15 6000.00 !
$
$ELEMENT NAME  REF. STATE               ATOMIC MASS H298-H0    S298    !
$
 ELEMENT VA   VACUUM                      0.0          0.0      0.0    ! 
 ELEMENT LA   DHCP                      138.9055    6665.112   56.9024 ! 
 ELEMENT PR   DHCP                      140.9077    7418.232   73.9313 ! 
$ ------------------------------------------------------------------------------
$ Phase definitions
$
 PHASE LIQUID:L % 1 1 !
 CONST LIQUID:L : LA PR : !
$
$ Fcc (cF4, Fm-3m) and MeX (cF8, Fm-3m)
$
 PHASE FCC_A1 %A 2 1 1 !
 CONST FCC_A1 : LA% PR : VA% : !
$
$ Bcc (cI2, Im-3m)
$
 PHASE BCC_A2 %B 2 1 3 !
 CONST BCC_A2 : LA% PR% : VA% : !
$
$ Prototype alpha-La (SB A3', hP4, P6_3/mmc)
$
 PHASE DHCP %A 1 1 !
 CONST DHCP : LA% PR% : !
$ ------------------------------------------------------------------------------
$ Defaults
$
 DEFINE-SYSTEM-DEFAULT ELEMENT 2 !
 DEFAULT-COM DEFINE_SYSTEM_ELEMENT VA !
 TYPE-DEF % SEQ * !
 TYPE-DEF A GES AMEND_PHASE_DESCRIPTION @ MAGNETIC -3 0.28 !
 TYPE-DEF B GES AMEND_PHASE_DESCRIPTION @ MAGNETIC -1 0.4 !
 FUNCTION ZERO      298.15  0;                                         6000 N !
 FUNCTION UN_ASS    298.15  0;                                         6000 N !
 FUNCTION R         298.15  +8.31451;                                  6000 N !
$ ------------------------------------------------------------------------------
$ Element data
$ ------------------------------------------------------------------------------
$ La
$
 PAR  G(DHCP,LA),,                      +GHSERLA;                4000 N 91Din !
 PAR  G(FCC_A1,LA:VA),,                 +GFCCLA;                 4000 N 91Din !
 PAR  G(BCC_A2,LA:VA),,                 +GBCCLA;                 4000 N 91Din !
 PAR  G(LIQUID,LA),,                    +GLIQLA;                 4000 N 91Din !
$
 FUNCTION GHSERLA   298.15  -7968.403+120.284604*T-26.34*T*LN(T)
       -0.001295165*T**2;
       550.00  Y  -3381.413+59.06113*T-17.1659411*T*LN(T)
       -0.008371705*T**2+6.8932E-07*T**3-399448*T**(-1);
      2000.00  Y  -15608.882+181.390071*T-34.3088*T*LN(T);
      4000.00  N !
 FUNCTION GFCCLA    298.15  -6109.797+89.878761*T-21.7919*T*LN(T)
       -0.004045175*T**2-5.25865E-07*T**3;
      1134.00  Y  -124598.976+955.878375*T-139.346741*T*LN(T)
       +0.042032405*T**2-3.066199E-06*T**3+20994153*T**(-1);
      2000.00  Y  +3009.496-2.846081*T+GHSERLA;
      4000.00  N !
 FUNCTION GBCCLA    298.15  -3952.161+88.072353*T-21.7919*T*LN(T)
       -0.004045175*T**2-5.25865E-07*T**3;
       800.00  Y  +321682.673-3565.08252*T+513.440708*T*LN(T)
       -0.387295093*T**2+4.9547989E-05*T**3-36581228*T**(-1);
      1134.00  Y  -16377.894+218.492988*T-39.5388*T*LN(T);
      1193.00  Y  -136609.91+1123.34397*T-163.413074*T*LN(T)
       +0.053968535*T**2-4.056395E-06*T**3+21167204*T**(-1);
      2000.00  Y  +7402.894-6.553756*T+GHSERLA;
      4000.00  N !
 FUNCTION GLIQLA    298.15  +5332.653+18.23012*T-11.0188191*T*LN(T)
       -0.020171603*T**2+2.93775E-06*T**3-133541*T**(-1);
      1134.00  Y  -3942.004+171.018431*T-34.3088*T*LN(T);
      4000.00  N !
$ ------------------------------------------------------------------------------
$ Pr
$
$ FCC_A1 from 11Jin not included in unary (value seems very reasonable).
$
 PAR  G(DHCP,PR),,                      +GHSERPR;                3800 N 91Din !
 PAR  G(FCC_A1,PR:VA),,                 +GHSERPR+900-0.5439*T;   3800 N 11Jin !
 PAR  G(BCC_A2,PR:VA),,                 +GBCCPR;                 3800 N 91Din !
 PAR  G(LIQUID,PR),,                    +GLIQPR;                 3800 N 91Din !
$
 FUNCTION GHSERPR   298.15  -18803.379+356.587384*T-68.9176*T*LN(T)
       +0.072929*T**2-2.5184333E-05*T**3+507385*T**(-1);
       500.00  Y  -7246.848+82.427384*T-22.8909*T*LN(T)
       -0.00497126*T**2-1.22951E-06*T**3;
       800.00  Y  +95411.023-1073.55111*T+146.764*T*LN(T)
       -0.1288205*T**2+1.5592233E-05*T**3-11588800*T**(-1);
      1068.00  Y  -481663.131+4234.33311*T-606.120311*T*LN(T)
       +0.305181506*T**2-3.0994702E-05*T**3+70926840*T**(-1);
      1204.00  Y  -20014.678+227.685155*T-42.9697*T*LN(T);
      3800.00  N !
 FUNCTION GBCCPR    298.15  -2863.651+28.274853*T-13.7470527*T*LN(T)
       -0.02284377*T**2+3.542468E-06*T**3-87486*T**(-1);
      1068.00  Y  -11985.919+188.657121*T-38.451*T*LN(T);
      1204.00  Y  +953.224+100.826281*T-26.6824313*T*LN(T)
       -0.004106833*T**2+1.76214E-07*T**3-2473024*T**(-1);
      3800.00  N !
 FUNCTION GLIQPR    298.15  +3848.961-29.099465*T-4.7344931*T*LN(T)
       -0.035119723*T**2+5.427467E-06*T**3-207406*T**(-1);
      1068.00  Y  -10539.574+219.508805*T-42.9697*T*LN(T);
      3800.00  N !
$ ------------------------------------------------------------------------------
$ Binary system
$
$ D. Su, M.H. Rong, K.C. Yang, Q.R. Yao, J. Wang, G.H. Rao, H.Y. Zhou,
$ Calphad, 74, 102285(2021)
$
$ Checked against paper and author's tdb. Checked at 6000 K.
$
$ There is no phase diagram in the paper.
$
 PAR  L(LIQUID,LA,PR;0),,               +ZERO;,,                      N 21Su !
$
 PAR  L(FCC_A1,LA,PR:VA;0),,            +ZERO;,,                      N 21Su !
 PAR  L(BCC_A2,LA,PR:VA;0),,            +ZERO;,,                      N 21Su !
 PAR  L(DHCP,LA,PR;0),,                 +ZERO;,,                      N 21Su !
$ ------------------------------------------------------------------------------
$
$
 LIST-OF-REFERENCE
 NUMBER  SOURCE
  Null   'Unknown source'
  COST   'COST 507 database'
  91Din  'A.T. Dinsdale, Calphad, 15, 317-425(1991).'
  11Jin  'L. Jin, Y.-B. Kang, P. Chartrand, C.D. Fuerst,
          Calphad, 35, 30-41(2011); La, Nd, Pr, Sm'
  21Su   'D. Su, M.H. Rong, K.C. Yang, Q.R. Yao, J. Wang, G.H. Rao, H.Y. Zhou,
          Calphad, 74, 102285(2021); La-Pr'
!

File: data/databases/sgte-binary/LaPt-06Rei.tdb
$
$ Database for La-Pt from S. Reimann and H.-J. Schaller 2006.
$
$ S. Reimann, H.-J. Schaller, J. Alloys Compd., 419, 133-39(2006).
$
$ Dataset created 2018.11.01 by Bengt Hallstedt.
$ 2021.01.24: Modified for use with GES6.
$
$ The modelling is not convincing.
$
$ LaPt5 is also stable above 3009 K, probably covering an inverse miscibility
$ gap.
$
$ The Gibbs energy function of LaPt5 (and probably La2Pt7) is discontinuous.
$ There is probably a misprint in this function. The peritectic with La2Pt7
$ is at 2350 K instead of 2440 K.
$
$ ------------------------------------------------------------------------------
 TEMP-LIM 298.15 6000.00 !
$
$ELEMENT NAME  REF. STATE               ATOMIC MASS H298-H0    S298    !
$
 ELEMENT VA   VACUUM                      0.0          0.0      0.0    ! 
 ELEMENT LA   DHCP                      138.9055    6665.112   56.9024 ! 
 ELEMENT PT   FCC_A1                    195.08      5723.712   41.6308 !
$ ------------------------------------------------------------------------------
$ Phase definitions
$
 PHASE LIQUID:L % 1 1 !
 CONST LIQUID:L : LA PT : !
$
$ Fcc (cF4, Fm-3m) and MeX (cF8, Fm-3m)
$
 PHASE FCC_A1 %A 2 1 1 !
 CONST FCC_A1 : LA% PT% : VA : !
$
$ Bcc (cI2, Im-3m)
$
 PHASE BCC_A2 %B 2 1 3 !
 CONST BCC_A2 : LA% PT : VA : !
$
$ Hcp (hP2, P6_3/mmc) and Me2X (NiAs-type, hP4, P6_3/mmc, B8_1)
$
 PHASE HCP_A3 %A 2 1 0.5 !
 CONST HCP_A3 : PT : VA : !
$
$ Prototype alpha-La (hP4, P6_3/mmc)
$
 PHASE DHCP % 1 1 !
 CONST DHCP : LA : !
$
$ Prototype Fe3Th7 (hP20, P6_3mc)
$
 PHASE LA7PT3_D102 % 2 7 3 !
 CONST LA7PT3_D102 : LA : PT : !
$
$ Prototype Er3Ni2 (hR15, R-3)
$
 PHASE LA3PT2 % 2 3 2 !
 CONST LA3PT2 : LA : PT : !
$
$ Prototype CrB (oC8, Cmcm)
$
 PHASE LAPT_B33 % 2 1 1 !
 CONST LAPT_B33 : LA : PT : !
$
$ Prototype Pd4Pu3 (hR14, R-3)
$
 PHASE LA3PT4 % 2 3 4 !
 CONST LA3PT4 : LA : PT : !
$
$ Prototype Cu2Mg (cF24, Fd-3m)
$
 PHASE LAPT2_C15 % 2 1 2 !
 CONST LAPT2_C15 : LA% PT : PT : !
$
$ unknown structure 
$
 PHASE LA2PT7 % 2 2 7 !
 CONST LA2PT7 : LA : PT : !
$
$ Prototype CaCu5 (hP6, P6/mmm)
$
 PHASE LAPT5_D2D % 2 1 5 !
 CONST LAPT5_D2D : LA : PT : !
$ ------------------------------------------------------------------------------
$ Defaults
$
 DEFINE-SYSTEM-DEFAULT ELEMENT 2 !
 DEFAULT-COM DEFINE_SYSTEM_ELEMENT VA !
 TYPE-DEF % SEQ * !
 TYPE-DEF A GES AMEND_PHASE_DESCRIPTION @ MAGNETIC -3 0.28 !
 TYPE-DEF B GES AMEND_PHASE_DESCRIPTION @ MAGNETIC -1 0.4 !
 FUNCTION ZERO      298.15  0;                                         6000 N !
 FUNCTION UN_ASS    298.15  0;                                         6000 N !
 FUNCTION R         298.15  +8.31451;                                  6000 N !
$ ------------------------------------------------------------------------------
$ Element data
$ ------------------------------------------------------------------------------
$ La
$
 PAR  G(DHCP,LA),,                      +GHSERLA;                4000 N 91Din !
 PAR  G(FCC_A1,LA:VA),,                 +GFCCLA;                 4000 N 91Din !
 PAR  G(BCC_A2,LA:VA),,                 +GBCCLA;                 4000 N 91Din !
 PAR  G(LIQUID,LA),,                    +GLIQLA;                 4000 N 91Din !
$
 FUNCTION GHSERLA   298.15  -7968.403+120.284604*T-26.34*T*LN(T)
       -0.001295165*T**2;
       550.00  Y  -3381.413+59.06113*T-17.1659411*T*LN(T)
       -0.008371705*T**2+6.8932E-07*T**3-399448*T**(-1);
      2000.00  Y  -15608.882+181.390071*T-34.3088*T*LN(T);
      4000.00  N !
 FUNCTION GFCCLA    298.15  -6109.797+89.878761*T-21.7919*T*LN(T)
       -0.004045175*T**2-5.25865E-07*T**3;
      1134.00  Y  -124598.976+955.878375*T-139.346741*T*LN(T)
       +0.042032405*T**2-3.066199E-06*T**3+20994153*T**(-1);
      2000.00  Y  +3009.496-2.846081*T+GHSERLA;
      4000.00  N !
 FUNCTION GBCCLA    298.15  -3952.161+88.072353*T-21.7919*T*LN(T)
       -0.004045175*T**2-5.25865E-07*T**3;
       800.00  Y  +321682.673-3565.08252*T+513.440708*T*LN(T)
       -0.387295093*T**2+4.9547989E-05*T**3-36581228*T**(-1);
      1134.00  Y  -16377.894+218.492988*T-39.5388*T*LN(T);
      1193.00  Y  -136609.91+1123.34397*T-163.413074*T*LN(T)
       +0.053968535*T**2-4.056395E-06*T**3+21167204*T**(-1);
      2000.00  Y  +7402.894-6.553756*T+GHSERLA;
      4000.00  N !
 FUNCTION GLIQLA    298.15  +5332.653+18.23012*T-11.0188191*T*LN(T)
       -0.020171603*T**2+2.93775E-06*T**3-133541*T**(-1);
     1134.00  Y  -3942.004+171.018431*T-34.3088*T*LN(T);
      4000.00  N !
$ ------------------------------------------------------------------------------
$ Pt
$
 PAR  G(FCC_A1,PT:VA),,                 +GHSERPT;                4000 N 91Din !
 PAR  G(BCC_A2,PT:VA),,                 +GHSERPT+15000-2.4*T;    4000 N 91Din !
 PAR  G(HCP_A3,PT:VA),,                 +GHSERPT+2500+0.1*T;     4000 N 91Din !
 PAR  G(LIQUID,PT),,                    +GLIQPT;                 4000 N 91Din !
$
 FUNCTION GHSERPT   298.15  -7595.631+124.388275*T-24.5526*T*LN(T)
       -0.00248297*T**2-2.0138E-08*T**3+7974*T**(-1);
      1300.00  Y  -9253.174+161.529615*T-30.2527*T*LN(T)
       +0.002321665*T**2-6.56946E-07*T**3-272106*T**(-1);
      2041.50  Y  -222048.216+1019.35892*T-136.192996*T*LN(T)
       +0.020454938*T**2-7.59259E-07*T**3+71539020*T**(-1);
      4000.00  N !
 FUNCTION GLIQPT    298.15  +20114.016-9.275183*T+GHSERPT;
       600.00  Y  +19023.491+32.94182*T-12.3403769*T*LN(T)
       -0.011551507*T**2+9.31516E-07*T**3-601426*T**(-1);
      2041.50  Y  +1404.468+205.858962*T-36.5*T*LN(T);
      4000.00  N !
 FUNCTION GBCCPT    298.15  +GHSERPT+15000-2.4*T;                      6000 N !
$ ------------------------------------------------------------------------------
$ Binary system
$
$ S. Reimann, H.-J. Schaller, J. Alloys Compd., 419, 133-39(2006).
$
$ Checked against paper. Checked at 6000 K.
$
$ The modelling is not convincing.
$
$ LaPt5 is also stable above 3009 K, probably covering an inverse miscibility
$ gap.
$
$ The Gibbs energy function of LaPt5 (and probably La2Pt7) is discontinuous.
$ There is probably a misprint in this function. The peritectic with La2Pt7
$ is at 2350 K instead of 2440 K.
$
 PAR  L(LIQUID,LA,PT;0),,               -314162.1-22.569*T;,,         N 06Rei !
 PAR  L(LIQUID,LA,PT;1),,               +279334-162.21*T;,,           N 06Rei !
$
 PAR  L(FCC_A1,LA,PT:VA;0),,            +UN_ASS;,,                    N !
 PAR  L(BCC_A2,LA,PT:VA;0),,            +UN_ASS;,,                    N !
$
 PAR  G(LA7PT3_D102,LA:PT),,            +10*GLA7PT3;,,                N 06Rei !
 PAR  G(LA3PT2,LA:PT),,                 +5*GLA3PT2;,,                 N 06Rei !
 PAR  G(LAPT_B33,LA:PT),,               +2*GLAPT;,,                   N 06Rei !
 PAR  G(LA3PT4,LA:PT),,                 +7*GLA3PT4;,,                 N 06Rei !
$
 PAR  G(LAPT2_C15,LA:PT),,              +3*GLAPT2_1;,,                N 06Rei !
 PAR  G(LAPT2_C15,PT:PT),,              +3*GLAPT2_2;,,                N 06Rei !
 PAR  G(LAPT2_C15,LA,PT:PT;0),,         -64141.854-960.61518*T;,,     N 06Rei !
 PAR  G(LAPT2_C15,LA,PT:PT;1),,         -77605.98+346.38594*T;,,      N 06Rei !
$
 PAR  G(LA2PT7,LA:PT),,                 +9*GLA2PT7;,,                 N 06Rei !
 PAR  G(LAPT5_D2D,LA:PT),,              +6*GLAPT5;,,                  N 06Rei !
$
 FUNCTION GLA7PT3   298.15  -76752.02+153.3909*T-30.3*T*LN(T)
        -0.0012*T**2;
      2500.00  N !
 FUNCTION GLA3PT2   298.15  -97329.73+148.384*T-29*T*LN(T)
        -0.0016*T**2;
      2500.00  N !
 FUNCTION GLAPT     298.15  -120435.7+148.7557*T-27.7*T*LN(T)
        -0.002*T**2;
      2500.00  N !
 FUNCTION GLA3PT4   298.15  -121299.2+145.8077*T-26.7*T*LN(T)
        -0.0023*T**2;
      2500.00  N !
 FUNCTION GLAPT2_1  298.15  -119703.38+140.516*T-25.5*T*LN(T)
        -0.0027*T**2;
      4000.00  N !
 FUNCTION GLAPT2_2  298.15  -33474.33+326.75*T-21*T*LN(T)
        -0.0041*T**2;
      4000.00  N !
 FUNCTION GLA2PT7   298.15  -91551.3+122.5498*T-23.8*T*LN(T)
        -0.0032*T**2;
      2500.00  Y  -133203.7+204.0897*T-30.87*T*LN(T)-0.007*T**2;
      4000.00  N !
 FUNCTION GLAPT5    298.15  -78694.6+119.9326*T-23.3*T*LN(T)
        -0.0034*T**2;
      2500.00  Y  -271891.9+273.9334*T-24.39*T*LN(T)-0.0307*T**2;
      4000.00  N !
$ ------------------------------------------------------------------------------
$
$
 LIST-OF-REFERENCE
 NUMBER  SOURCE
  Null   'Unknown source'
  Same   'Same or similar interaction as in the corresponding stable phase'
  REFLAV 'Laves phase convention: G(LAVES,X:X)=+3*GHSERXX+15000'
  91Din  'A.T. Dinsdale, Calphad, 15, 317-425(1991).'
  06Rei  'S. Reimann, H.-J. Schaller,
          J. Alloys Compd., 419, 133-39(2006); La-Pt'
!

File: data/databases/sgte-binary/LaPu-14Liu.tdb
$
$ Database for La-Pu from X.J. Liu et al. 2014.
$
$ X.J. Liu, Q. He, D. Wang, Y. Lu, M.H. Chen, J.P. Jia, C.P. Wang,
$ J. Nucl. Mater., 453, 169-75(2014).
$
$ Dataset created 2023.01.28 by Bengt Hallstedt.
$
$ Invariant equilibria differ by up to 2 K. Parameter rounding?
$
$ ------------------------------------------------------------------------------
 TEMP-LIM 298.15 6000.00 !
$
$ELEMENT NAME  REF. STATE               ATOMIC MASS H298-H0    S298    !
$
 ELEMENT VA   VACUUM                      0.0          0.0      0.0    ! 
 ELEMENT LA   DHCP                      138.9055    6665.112   56.9024 ! 
 ELEMENT PU   ALPHA_PU                  244.        6902.0     54.4610 ! 
$ ------------------------------------------------------------------------------
$ Phase definitions
$
 PHASE LIQUID:L % 1 1 !
 CONST LIQUID:L : LA PU : !
$
$ Fcc (cF4, Fm-3m) and MeX (cF8, Fm-3m)
$
 PHASE FCC_A1 %A 2 1 1 !
 CONST FCC_A1 : LA% PU% : VA : !
$
$ Bcc (cI2, Im-3m)
$
 PHASE BCC_A2 %B 2 1 3 !
 CONST BCC_A2 : LA% PU : VA : !
$
$ Hcp (hP2, P6_3/mmc) and Me2X (NiAs-type, hP4, P6_3/mmc, B8_1)
$
 PHASE HCP_A3 %A 2 1 0.5 !
 CONST HCP_A3 : PU : VA : !
$
$ Prototype alpha-La (SB A3', hP4, P6_3/mmc)
$
 PHASE DHCP % 1 1 !
 CONST DHCP : LA : !
$
$ Prototype In (tI2, I4/mmm), delta-prime
$
 PHASE TETRAGONAL_A6 % 1 1 !
 CONST TETRAGONAL_A6 : LA PU% : !
$
$ Prototype alpha-Pu (mP16, P2_1/m)
$
 PHASE ALPHA_PU % 1 1 !
 CONST ALPHA_PU : PU : !
$
$ Prototype beta-Pu (mC34, C2/m)
$
 PHASE BETA_PU % 1 1 !
 CONST BETA_PU : PU : !
$
$ Prototype gamma-Pu (oF8, Fddd)
$
 PHASE GAMMA_PU % 1 1 !
 CONST GAMMA_PU : PU : !
$ ------------------------------------------------------------------------------
$ Defaults
$
 DEFINE-SYSTEM-DEFAULT ELEMENT 2 !
 DEFAULT-COM DEFINE_SYSTEM_ELEMENT VA !
 TYPE-DEF % SEQ * !
 TYPE-DEF A GES AMEND_PHASE_DESCRIPTION @ MAGNETIC -3 0.28 !
 TYPE-DEF B GES AMEND_PHASE_DESCRIPTION @ MAGNETIC -1 0.4 !
 FUNCTION ZERO      298.15  0;                                         6000 N !
 FUNCTION UN_ASS    298.15  0;                                         6000 N !
 FUNCTION R         298.15  +8.31451;                                  6000 N !
$ ------------------------------------------------------------------------------
$ Element data
$ ------------------------------------------------------------------------------
$ La
$
$ TETRAGONAL_A6 from 14Liu not included in unary
$
 PAR  G(DHCP,LA),,                      +GHSERLA;                4000 N 91Din !
 PAR  G(FCC_A1,LA:VA),,                 +GFCCLA;                 4000 N 91Din !
 PAR  G(BCC_A2,LA:VA),,                 +GBCCLA;                 4000 N 91Din !
 PAR  G(TETRAGONAL_A6,LA),,             +GHSERLA+5000;           4000 N 14Liu !
 PAR  G(LIQUID,LA),,                    +GLIQLA;                 4000 N 91Din !
$
 FUNCTION GHSERLA   298.15  -7968.403+120.284604*T-26.34*T*LN(T)
       -0.001295165*T**2;
       550.00  Y  -3381.413+59.06113*T-17.1659411*T*LN(T)
       -0.008371705*T**2+6.8932E-07*T**3-399448*T**(-1);
      2000.00  Y  -15608.882+181.390071*T-34.3088*T*LN(T);
      4000.00  N !
 FUNCTION GFCCLA    298.15  -6109.797+89.878761*T-21.7919*T*LN(T)
       -0.004045175*T**2-5.25865E-07*T**3;
      1134.00  Y  -124598.976+955.878375*T-139.346741*T*LN(T)
       +0.042032405*T**2-3.066199E-06*T**3+20994153*T**(-1);
      2000.00  Y  +3009.496-2.846081*T+GHSERLA;
      4000.00  N !
 FUNCTION GBCCLA    298.15  -3952.161+88.072353*T-21.7919*T*LN(T)
       -0.004045175*T**2-5.25865E-07*T**3;
       800.00  Y  +321682.673-3565.08252*T+513.440708*T*LN(T)
       -0.387295093*T**2+4.9547989E-05*T**3-36581228*T**(-1);
      1134.00  Y  -16377.894+218.492988*T-39.5388*T*LN(T);
      1193.00  Y  -136609.91+1123.34397*T-163.413074*T*LN(T)
       +0.053968535*T**2-4.056395E-06*T**3+21167204*T**(-1);
      2000.00  Y  +7402.894-6.553756*T+GHSERLA;
      4000.00  N !
 FUNCTION GLIQLA    298.15  +5332.653+18.23012*T-11.0188191*T*LN(T)
       -0.020171603*T**2+2.93775E-06*T**3-133541*T**(-1);
      1134.00  Y  -3942.004+171.018431*T-34.3088*T*LN(T);
      4000.00  N !
$ ------------------------------------------------------------------------------
$ Pu
$
$ HCP_A3, ORTHORHOMBIC_A20 and TETRAGONAL_U from 99Kur and 10Kur1
$ not included in unary
$ DHCP, ORTHO_AC and TETRAG_AD from 10Kur2 not included in unary
$ HCP_A3 and DHCP from 11Tur not included in unary
$
 PAR  G(ALPHA_PU,PU),,                  +GHSERPU;                3000 N 91Din !
 PAR  G(BCC_A2,PU:VA),,                 +GBCCPU;                 3000 N 91Din !
 PAR  G(BETA_PU,PU),,                   +GBETPU;                 3000 N 91Din !
 PAR  G(FCC_A1,PU:VA),,                 +GFCCPU;                 3000 N 91Din !
 PAR  G(GAMMA_PU,PU),,                  +GGAMPU;                 3000 N 91Din !
 PAR  G(TETRAGONAL_A6,PU),,             +GTETPU;                 3000 N 91Din !
$PAR  G(HCP_A3,PU:VA),,                 +GBCCPU+5000;            3000 N 99Kur !
$PAR  G(HCP_A3,PU:VA),,                 +GFCCPU+5000;            3000 N 10Kur1 !
 PAR  G(HCP_A3,PU:VA),,                 +GFCCPU+2945;            3000 N 11Tur !
$PAR  G(DHCP,PU),,                      +GFCCPU+5000;            3000 N 10Kur2 !
$PAR  G(DHCP,PU),,                      +GFCCPU+1680;            3000 N 11Tur !
$PAR  G(ORTHO_AC,PU),,                  +GHSERPU+1248.6;         3000 N 10Kur2 !
$PAR  G(TETRAG_AD,PU),,                 +GTETPU+575.1;           3000 N 10Kur2 !
$PAR  G(ORTHORHOMBIC_A20,PU),,          +GHSERPU+2026;           3000 N 99Kur !
$PAR  G(ORTHORHOMBIC_A20,PU),,          +GBETPU+652.7;           3000 N 10Kur1 !
$PAR  G(TETRAGONAL_U,PU),,              +GFCCPU+227.5;           3000 N 99Kur !
$PAR  G(TETRAGONAL_U,PU),,              +GTETPU+209.6;           3000 N 10Kur1 !
 PAR  G(LIQUID,PU),,                    +GHSERPU
             +6608.1-12.5133*T;                                  3000 N 91Din !
$
 FUNCTION GHSERPU   298.15  -7396.309+80.301382*T-18.1258*T*LN(T)
       -0.02241*T**2;
       400.00  Y  -16605.962+236.786603*T-42.4187*T*LN(T)
       -0.00134493*T**2+2.63443E-07*T**3+579325*T**(-1);
       944.00  Y  -14462.156+232.961553*T-42.248*T*LN(T);
      3000.00  N !
 FUNCTION GBCCPU    298.15  -1358.984+116.603882*T-27.094*T*LN(T)
       -0.009105*T**2+2.061667E-06*T**3+20863*T**(-1);
       745.00  Y  -2890.817+156.878957*T-33.72*T*LN(T);
       956.00  Y  +29313.619-132.788248*T+6.921*T*LN(T)
       -0.02023305*T**2+1.426922E-06*T**3-4469245*T**(-1);
      2071.00  Y  -938.429-5.539698*T+GHSERPU;
      3000.00  N !
 FUNCTION GBETPU    298.15  -4873.654+123.249151*T-27.416*T*LN(T)
       -0.00653*T**2;
       679.50  Y  +2435.094+43.566585*T-15.7351*T*LN(T)
       -0.0154772*T**2+1.524942E-06*T**3-864940*T**(-1);
      1464.00  Y  +503.094-4.739938*T+GHSERPU;
      3000.00  N !
 FUNCTION GFCCPU    298.15  -3920.781+127.586536*T-28.4781*T*LN(T)
       -0.0054035*T**2;
       990.00  Y  +3528.208+41.52572*T-15.7351*T*LN(T)
       -0.0154772*T**2+1.524942E-06*T**3-864940*T**(-1);
      1464.00  Y  +1596.208-6.780803*T+GHSERPU;
      3000.00  N !
 FUNCTION GGAMPU    298.15  -16766.303+419.402655*T-77.5802*T*LN(T)
       +0.0816415*T**2-2.8103833E-05*T**3+574825*T**(-1);
       487.90  Y  -2942.77+88.325069*T-22.0233*T*LN(T)-0.0114795*T**2;
       593.90  Y  -9336.967+160.314641*T-32.3405*T*LN(T)
       -0.0070383*T**2+6.92887E-07*T**3+630600*T**(-1);
      1179.00  Y  +2026.406-6.829936*T+GHSERPU;
      3000.00  N !
 FUNCTION GTETPU    298.15  -496.178+54.586547*T-16.43*T*LN(T)
       -0.024006*T**2+5.166667E-06*T**3-158470*T**(-1);
       736.00  Y  -6122.307+173.35008*T-35.56*T*LN(T);
       757.00  Y  +3982.078+63.890352*T-19.756*T*LN(T)
       -0.00937295*T**2+6.59882E-07*T**3-1112565*T**(-1);
      2157.00  Y  -738.383-4.905143*T+GHSERPU;
      3000.00  N !
$ ------------------------------------------------------------------------------
$ Binary system
$
$ X.J. Liu, Q. He, D. Wang, Y. Lu, M.H. Chen, J.P. Jia, C.P. Wang,
$ J. Nucl. Mater., 453, 169-75(2014).
$
$ Checked against paper. Checked at 6000 K.
$
$ Invariant equilibria differ by up to 2 K. Parameter rounding?
$
 PAR  L(LIQUID,LA,PU;0),,               +29020-5*T;,,                 N 14Liu !
 PAR  L(LIQUID,LA,PU;1),,               -7000;,,                      N 14Liu !
 PAR  L(LIQUID,LA,PU;2),,               +2200-T;,,                    N 14Liu !
$
 PAR  L(FCC_A1,LA,PU:VA;0),,            +25250-1.9*T;,,               N 14Liu !
 PAR  L(FCC_A1,LA,PU:VA;1),,            -15400+6.3*T;,,               N 14Liu !
 PAR  L(FCC_A1,LA,PU:VA;2),,            +4300+1.05*T;,,               N 14Liu !
$
 PAR  L(BCC_A2,LA,PU:VA;0),,            +30780-6.8*T;,,               N 14Liu !
 PAR  L(BCC_A2,LA,PU:VA;1),,            -6410;,,                      N 14Liu !
 PAR  L(BCC_A2,LA,PU:VA;2),,            +7490-4.1*T;,,                N 14Liu !
$
 PAR  L(TETRAGONAL_A6,LA,PU;0),,        +52900-25.03*T;,,             N 14Liu !
$ ------------------------------------------------------------------------------
$
$
 LIST-OF-REFERENCE
 NUMBER  SOURCE
  Null   'Unknown source'
  COST   'COST 507 database'
  91Din  'A.T. Dinsdale, Calphad, 15, 317-425(1991).'
  99Kur  'M. Kurata, Calphad, 23, 305-37(1999); Pu, U'
  10Kur1 'M. Kurata, IOP Conf. Ser.: Mater. Sci. Eng., 9, 012022(2010); Pu, U'
  10Kur2 'M. Kurata, IOP Conf. Ser.: Mater. Sci. Eng., 9, 012023(2010); Pu'
  11Tur  'P.E.A. Turchi, A.I. Landa, P.A. Soderlind,
          J. Nucl. Mater., 418, 165-73(2011); Am, Pu'
  14Liu  'X.J. Liu, Q. He, D. Wang, Y. Lu, M.H. Chen, J.P. Jia, C.P. Wang,
          J. Nucl. Mater., 453, 169-75(2014); La, La-Pu'
!

File: data/databases/sgte-binary/LaSb-12Gao.tdb
$
$ Database for La-Sb from F. Gao et al. 2012
$
$ F. Gao, S.L. Wang, C.P. Wang, X.J. Liu, Calphad, 37, 158-62(2012).
$
$ Dataset created 2017.04.02 by Bengt Hallstedt.
$ 2021.01.24: Modified for use with GES6.
$
$ ------------------------------------------------------------------------------
 TEMP-LIM 298.15 6000.00 !
$
$ELEMENT NAME  REF. STATE               ATOMIC MASS H298-H0    S298    !
$
 ELEMENT VA   VACUUM                      0.0          0.0      0.0    ! 
 ELEMENT LA   DHCP                      138.9055    6665.112   56.9024 ! 
 ELEMENT SB   RHOMBOHEDRAL_A7           121.75      5870.152   45.5219 ! 
$ ------------------------------------------------------------------------------
$ Phase definitions
$
 PHASE LIQUID:L % 1 1 !
 CONST LIQUID:L : LA SB : !
$
$ Fcc (cF4, Fm-3m) and MeX (cF8, Fm-3m)
$
 PHASE FCC_A1 %A 2 1 1 !
 CONST FCC_A1 : LA% SB : VA : !
$
$ Bcc (cI2, Im-3m)
$
 PHASE BCC_A2 %B 2 1 3 !
 CONST BCC_A2 : LA% SB : VA : !
$
$ Hcp (hP2, P6_3/mmc) and Me2X (NiAs-type, hP4, P6_3/mmc, B8_1)
$
 PHASE HCP_A3 %A 2 1 0.5 !
 CONST HCP_A3 : SB : VA : !
$
$ Prototype alpha-La (SB A3', hP4, P6_3/mmc)
$
 PHASE DHCP % 1 1 !
 CONST DHCP : LA : !
$
$ Prototype alpha-As (hR2, R-3m)
$
 PHASE RHOMBOHEDRAL_A7 % 1 1 !
 CONST RHOMBOHEDRAL_A7 : SB : !
$
$ Prototype La2Sb (tI12, I4/mmm)
$
 PHASE LA2SB % 2 2 1 !
 CONST LA2SB : LA : SB : !
$
$ unknown structure
$
 PHASE LA3SB2 % 2 3 2 !
 CONST LA3SB2 : LA : SB : !
$
$ Prototype NaCl (cF8, Fm-3m)
$
 PHASE LASB_B1 % 2 1 1 !
 CONST LASB_B1 : LA : SB : !
$
$ Prototype Sb2Sm (oC24, Cmce)
$
 PHASE LASB2 % 2 1 2 !
 CONST LASB2 : LA : SB : !
$ ------------------------------------------------------------------------------
$ Defaults
$
 DEFINE-SYSTEM-DEFAULT ELEMENT 2 !
 DEFAULT-COM DEFINE_SYSTEM_ELEMENT VA !
 TYPE-DEF % SEQ * !
 TYPE-DEF A GES AMEND_PHASE_DESCRIPTION @ MAGNETIC -3 0.28 !
 TYPE-DEF B GES AMEND_PHASE_DESCRIPTION @ MAGNETIC -1 0.4 !
 FUNCTION ZERO      298.15  0;                                         6000 N !
 FUNCTION UN_ASS    298.15  0;                                         6000 N !
 FUNCTION R         298.15  +8.31451;                                  6000 N !
$ ------------------------------------------------------------------------------
$ Element data
$ ------------------------------------------------------------------------------
$ La
$
 PAR  G(DHCP,LA),,                      +GHSERLA;                4000 N 91Din !
 PAR  G(FCC_A1,LA:VA),,                 +GFCCLA;                 4000 N 91Din !
 PAR  G(BCC_A2,LA:VA),,                 +GBCCLA;                 4000 N 91Din !
 PAR  G(LIQUID,LA),,                    +GLIQLA;                 4000 N 91Din !
$
 FUNCTION GHSERLA   298.15  -7968.403+120.284604*T-26.34*T*LN(T)
       -0.001295165*T**2;
       550.00  Y  -3381.413+59.06113*T-17.1659411*T*LN(T)
       -0.008371705*T**2+6.8932E-07*T**3-399448*T**(-1);
      2000.00  Y  -15608.882+181.390071*T-34.3088*T*LN(T);
      4000.00  N !
 FUNCTION GFCCLA    298.15  -6109.797+89.878761*T-21.7919*T*LN(T)
       -0.004045175*T**2-5.25865E-07*T**3;
      1134.00  Y  -124598.976+955.878375*T-139.346741*T*LN(T)
       +0.042032405*T**2-3.066199E-06*T**3+20994153*T**(-1);
      2000.00  Y  +3009.496-2.846081*T+GHSERLA;
      4000.00  N !
 FUNCTION GBCCLA    298.15  -3952.161+88.072353*T-21.7919*T*LN(T)
       -0.004045175*T**2-5.25865E-07*T**3;
       800.00  Y  +321682.673-3565.08252*T+513.440708*T*LN(T)
       -0.387295093*T**2+4.9547989E-05*T**3-36581228*T**(-1);
      1134.00  Y  -16377.894+218.492988*T-39.5388*T*LN(T);
      1193.00  Y  -136609.91+1123.34397*T-163.413074*T*LN(T)
       +0.053968535*T**2-4.056395E-06*T**3+21167204*T**(-1);
      2000.00  Y  +7402.894-6.553756*T+GHSERLA;
      4000.00  N !
 FUNCTION GLIQLA    298.15  +5332.653+18.23012*T-11.0188191*T*LN(T)
       -0.020171603*T**2+2.93775E-06*T**3-133541*T**(-1);
      1134.00  Y  -3942.004+171.018431*T-34.3088*T*LN(T);
      4000.00  N !
$ ------------------------------------------------------------------------------
$ Sb
$
$ BCT_A5 revised in unary 3.0
$
$ BCT_A5 the value from 91Din is used in LBall-v7+fun.tdb.
$ BCT_A5 the value from 96SGUN is used in SGSOL 5.0.
$ It is only needed in Sb-Sn.
$
 PAR  G(RHOMBOHEDRAL_A7,SB),,           +GHSERSB;                2000 N 91Din !
 PAR  G(FCC_A1,SB:VA),,                 +GHSERSB+19874-13.7*T;   2000 N 91Din !
 PAR  G(BCC_A2,SB:VA),,                 +GHSERSB+19874-15.1*T;   2000 N 91Din !
 PAR  G(HCP_A3,SB:VA),,                 +GHSERSB+19874-13*T;     2000 N 91Din !
$PAR  G(BCT_A5,SB),,                    +GHSERSB+13000-8*T;      2000 N 96SGUN !
$PAR  G(BCT_A5,SB),,                    +GHSERSB+1000;           2000 N 91Din !
 PAR  G(LIQUID,SB),,                    +GLIQSB;                 2000 N 91Din !
$
 FUNCTION GHSERSB   298.15  -9242.858+156.154689*T-30.5130752*T*LN(T)
       +0.007748768*T**2-3.003415E-06*T**3+100625*T**(-1);
       903.78  Y  -11738.83+169.485872*T-31.38*T*LN(T)+1.616849E+27*T**(-9);
      2000.00  N !
 FUNCTION GLIQSB    298.15  +19822.328-21.923164*T+GHSERSB-1.74847E-20*T**7;
       903.78  Y  +8175.359+147.455986*T-31.38*T*LN(T);
      2000.00  N !
$ ------------------------------------------------------------------------------
$ Binary system
$
$ F. Gao, S.L. Wang, C.P. Wang, X.J. Liu, Calphad, 37, 158-62(2012).
$
$ Checked against paper and authors' tdb. Checked at 6000 K.
$
 PAR  L(LIQUID,LA,SB;0),,               -290000-39*T;,,               N 12Gao !
 PAR  L(LIQUID,LA,SB;1),,               +4500-42*T;,,                 N 12Gao !
 PAR  L(LIQUID,LA,SB;2),,               +59000;,,                     N 12Gao !
$
 PAR  L(FCC_A1,LA,SB:VA;0),,            +UN_ASS;,,                    N !
 PAR  L(BCC_A2,LA,SB:VA;0),,            +UN_ASS;,,                    N !
$
 PAR  G(LA2SB,LA:SB),,                  +2*GHSERLA+GHSERSB
             -396100+45.94*T;,,                                       N 12Gao !
 PAR  G(LA3SB2,LA:SB),,                 +3*GHSERLA+2*GHSERSB
             -697800+58.15*T;,,                                       N 12Gao !
 PAR  G(LASB_B1,LA:SB),,                +GHSERLA+GHSERSB
             -274000+24.94*T;,,                                       N 12Gao !
 PAR  G(LASB2,LA:SB),,                  +GHSERLA+2*GHSERSB
             -289800+19.14*T;,,                                       N 12Gao !
$ ------------------------------------------------------------------------------
$
$
 LIST-OF-REFERENCE
 NUMBER  SOURCE
  Null   'Unknown source'
  Same   'Same or similar interaction as in the corresponding stable phase'
  COST   'COST 507 database'
  91Din  'A.T. Dinsdale, Calphad, 15, 317-425(1991).'
  96SGUN 'SGTE unary database V.3.0, 1996.'
  12Gao  'F. Gao, S.L. Wang, C.P. Wang, X.J. Liu,
          Calphad, 37, 158-62(2012); La-Sb'
!
