Repository: orchid-calphad/orchid-project.org

# orchid-project.org

Website and released data of **ORCHID** (Open Repository for CALPHAD Hypotheses, Intelligence, and Discovery),
served by GitHub Pages at https://orchid-project.org. Releases are archived on Zenodo (one DOI per version).

- `index.html`, `catalog/`, `best-practices.html` — static, self-contained pages (generated in the ORCHID tooling).
- `data/` — released data: catalog, redistributable TDB files, convex hulls. Licences: `data/LICENSES.md`, `data/NOTICE.md`.
- `llms.txt`, `data/croissant.json`, `CITATION.cff`, `.zenodo.json` — machine-readable metadata.

Only data with clear redistribution rights are published.

File: data/databases/sgte-binary/LaSb-13Wan.tdb
$
$ Database for La-Sb from J. Wang et al. 2013.
$
$ J. Wang, C. Li, C. Guo, Z. Du, X. Zhao, J. Shen,
$ Thermochim. Acta, 551, 104-9(2013).
$
$ Dataset created 2023.01.29 by Bengt Hallstedt.
$
$ An associate model is used for the liquid, but the model is badly handled.
$ The minimum in enthalpy of formation is at 50 at.% Sb, but the selected
$ associate is La3Sb2. The interactions used make no sense.
$
$ The L + La3Sb2 = La2Sb peritectic is at 1894 K instead of 1793 K and the
$ congruent melting point of La3Sb2 is at 2055 K instead of 1963 K. Other
$ invariants are reasonably reproduced. I.e. there is some problem with the
$ liquid parameters.
$
$ ------------------------------------------------------------------------------
 TEMP-LIM 298.15 6000.00 !
$
$ELEMENT NAME  REF. STATE               ATOMIC MASS H298-H0    S298    !
$
 ELEMENT VA   VACUUM                      0.0          0.0      0.0    ! 
 ELEMENT LA   DHCP                      138.9055    6665.112   56.9024 ! 
 ELEMENT SB   RHOMBOHEDRAL_A7           121.75      5870.152   45.5219 ! 
$ ------------------------------------------------------------------------------
$ Species
$
 SPECIE  LA3SB2                             LA3SB2 !
$ ------------------------------------------------------------------------------
$ Phase definitions
$
 PHASE LIQUID:L % 1 1 !
 CONST LIQUID:L : LA LA3SB2 SB : !
$
$ Fcc (cF4, Fm-3m) and MeX (cF8, Fm-3m)
$
 PHASE FCC_A1 %A 2 1 1 !
 CONST FCC_A1 : LA% SB : VA : !
$
$ Bcc (cI2, Im-3m)
$
 PHASE BCC_A2 %B 2 1 3 !
 CONST BCC_A2 : LA% SB : VA : !
$
$ Hcp (hP2, P6_3/mmc) and Me2X (NiAs-type, hP4, P6_3/mmc, B8_1)
$
 PHASE HCP_A3 %A 2 1 0.5 !
 CONST HCP_A3 : SB : VA : !
$
$ Prototype alpha-La (SB A3', hP4, P6_3/mmc)
$
 PHASE DHCP % 1 1 !
 CONST DHCP : LA : !
$
$ Prototype alpha-As (hR2, R-3m)
$
 PHASE RHOMBOHEDRAL_A7 % 1 1 !
 CONST RHOMBOHEDRAL_A7 : SB : !
$
$ Prototype La2Sb (tI12, I4/mmm)
$
 PHASE LA2SB % 2 2 1 !
 CONST LA2SB : LA : SB : !
$
$ unknown structure
$
 PHASE LA3SB2 % 2 3 2 !
 CONST LA3SB2 : LA : SB : !
$
$ Prototype NaCl (cF8, Fm-3m)
$
 PHASE LASB_B1 % 2 1 1 !
 CONST LASB_B1 : LA : SB : !
$
$ Prototype Sb2Sm (oC24, Cmce)
$
 PHASE LASB2 % 2 1 2 !
 CONST LASB2 : LA : SB : !
$ ------------------------------------------------------------------------------
$ Defaults
$
 DEFINE-SYSTEM-DEFAULT ELEMENT 2 !
 DEFAULT-COM DEFINE_SYSTEM_ELEMENT VA !
 TYPE-DEF % SEQ * !
 TYPE-DEF A GES AMEND_PHASE_DESCRIPTION @ MAGNETIC -3 0.28 !
 TYPE-DEF B GES AMEND_PHASE_DESCRIPTION @ MAGNETIC -1 0.4 !
 FUNCTION ZERO      298.15  0;                                         6000 N !
 FUNCTION UN_ASS    298.15  0;                                         6000 N !
 FUNCTION R         298.15  +8.31451;                                  6000 N !
$ ------------------------------------------------------------------------------
$ Element data
$ ------------------------------------------------------------------------------
$ La
$
 PAR  G(DHCP,LA),,                      +GHSERLA;                4000 N 91Din !
 PAR  G(FCC_A1,LA:VA),,                 +GFCCLA;                 4000 N 91Din !
 PAR  G(BCC_A2,LA:VA),,                 +GBCCLA;                 4000 N 91Din !
 PAR  G(LIQUID,LA),,                    +GLIQLA;                 4000 N 91Din !
$
 FUNCTION GHSERLA   298.15  -7968.403+120.284604*T-26.34*T*LN(T)
       -0.001295165*T**2;
       550.00  Y  -3381.413+59.06113*T-17.1659411*T*LN(T)
       -0.008371705*T**2+6.8932E-07*T**3-399448*T**(-1);
      2000.00  Y  -15608.882+181.390071*T-34.3088*T*LN(T);
      4000.00  N !
 FUNCTION GFCCLA    298.15  -6109.797+89.878761*T-21.7919*T*LN(T)
       -0.004045175*T**2-5.25865E-07*T**3;
      1134.00  Y  -124598.976+955.878375*T-139.346741*T*LN(T)
       +0.042032405*T**2-3.066199E-06*T**3+20994153*T**(-1);
      2000.00  Y  +3009.496-2.846081*T+GHSERLA;
      4000.00  N !
 FUNCTION GBCCLA    298.15  -3952.161+88.072353*T-21.7919*T*LN(T)
       -0.004045175*T**2-5.25865E-07*T**3;
       800.00  Y  +321682.673-3565.08252*T+513.440708*T*LN(T)
       -0.387295093*T**2+4.9547989E-05*T**3-36581228*T**(-1);
      1134.00  Y  -16377.894+218.492988*T-39.5388*T*LN(T);
      1193.00  Y  -136609.91+1123.34397*T-163.413074*T*LN(T)
       +0.053968535*T**2-4.056395E-06*T**3+21167204*T**(-1);
      2000.00  Y  +7402.894-6.553756*T+GHSERLA;
      4000.00  N !
 FUNCTION GLIQLA    298.15  +5332.653+18.23012*T-11.0188191*T*LN(T)
       -0.020171603*T**2+2.93775E-06*T**3-133541*T**(-1);
      1134.00  Y  -3942.004+171.018431*T-34.3088*T*LN(T);
      4000.00  N !
$ ------------------------------------------------------------------------------
$ Sb
$
$ BCT_A5 revised in unary 3.0
$
$ BCT_A5 the value from 91Din is used in LBall-v7+fun.tdb.
$ BCT_A5 the value from 96SGUN is used in SGSOL 5.0.
$ It is only needed in Sb-Sn.
$
 PAR  G(RHOMBOHEDRAL_A7,SB),,           +GHSERSB;                2000 N 91Din !
 PAR  G(FCC_A1,SB:VA),,                 +GHSERSB+19874-13.7*T;   2000 N 91Din !
 PAR  G(BCC_A2,SB:VA),,                 +GHSERSB+19874-15.1*T;   2000 N 91Din !
 PAR  G(HCP_A3,SB:VA),,                 +GHSERSB+19874-13*T;     2000 N 91Din !
$PAR  G(BCT_A5,SB),,                    +GHSERSB+13000-8*T;      2000 N 96SGUN !
$PAR  G(BCT_A5,SB),,                    +GHSERSB+1000;           2000 N 91Din !
 PAR  G(LIQUID,SB),,                    +GLIQSB;                 2000 N 91Din !
$
 FUNCTION GHSERSB   298.15  -9242.858+156.154689*T-30.5130752*T*LN(T)
       +0.007748768*T**2-3.003415E-06*T**3+100625*T**(-1);
       903.78  Y  -11738.83+169.485872*T-31.38*T*LN(T)+1.616849E+27*T**(-9);
      2000.00  N !
 FUNCTION GLIQSB    298.15  +19822.328-21.923164*T+GHSERSB-1.74847E-20*T**7;
       903.78  Y  +8175.359+147.455986*T-31.38*T*LN(T);
      2000.00  N !
$ ------------------------------------------------------------------------------
$ Binary system
$
$ J. Wang, C. Li, C. Guo, Z. Du, X. Zhao, J. Shen,
$ Thermochim. Acta, 551, 104-9(2013).
$
$ Checked against paper. Checked at 6000 K.
$
$ An associate model is used for the liquid, but the model is badly handled.
$ The minimum in enthalpy of formation is at 50 at.% Sb, but the selected
$ associate is La3Sb2. The interactions used make no sense.
$
$ The L + La3Sb2 = La2Sb peritectic is at 1894 K instead of 1793 K and the
$ congruent melting point of La3Sb2 is at 2055 K instead of 1963 K. Other
$ invariants are reasonably reproduced. I.e. there is some problem with the
$ liquid parameters.
$
 PAR  G(LIQUID,LA3SB2),,                +3*GHSERLA+2*GHSERSB
             -399723.017;,,                                           N 13Wan !
 PAR  L(LIQUID,LA,SB;0),,               -292000;,,                    N 13Wan !
 PAR  L(LIQUID,LA,SB;1),,               -16000;,,                     N 13Wan !
 PAR  L(LIQUID,LA,SB;2),,               +66000;,,                     N 13Wan !
 PAR  L(LIQUID,LA,LA3SB2;0),,           -94973.4386;,,                N 13Wan !
$
 PAR  L(FCC_A1,LA,SB:VA;0),,            +UN_ASS;,,                    N !
 PAR  L(BCC_A2,LA,SB:VA;0),,            +UN_ASS;,,                    N !
$
 PAR  G(LA2SB,LA:SB),,                  +2*GHSERLA+GHSERSB
             -291000+14.439*T;,,                                      N 13Wan !
 PAR  G(LA3SB2,LA:SB),,                 +3*GHSERLA+2*GHSERSB
             -570000+39.66*T;,,                                       N 13Wan !
 PAR  G(LASB_B1,LA:SB),,                +GHSERLA+GHSERSB
             -243600+26.634*T;,,                                      N 13Wan !
 PAR  G(LASB2,LA:SB),,                  +GHSERLA+2*GHSERSB
             -279750+32.931*T;,,                                      N 13Wan !
$ ------------------------------------------------------------------------------
$
$
 LIST-OF-REFERENCE
 NUMBER  SOURCE
  Null   'Unknown source'
  Same   'Same or similar interaction as in the corresponding stable phase'
  COST   'COST 507 database'
  91Din  'A.T. Dinsdale, Calphad, 15, 317-425(1991).'
  96SGUN 'SGTE unary database V.3.0, 1996.'
  13Wan  'J. Wang, C. Li, C. Guo, Z. Du, X. Zhao, J. Shen,
          Thermochim. Acta, 551, 104-9(2013); La-Sb'
!

File: data/databases/sgte-binary/LaSc-12Bu.tdb
$
$ Database for La-Sc from M.J. Bu et al. 2012.
$
$ M.J. Bu, Y.B. Peng, M. Wang, Y. Du, H.H. Xu, D.D. Zhao, C.S. Sha,
$ J. Phase Equilib. Diffus., 33, 40-45(2012).
$
$ Dataset created 2018.01.13 by Bengt Hallstedt.
$ 2021.01.24: Modified for use with GES6.
$
$ ------------------------------------------------------------------------------
 TEMP-LIM 298.15 6000.00 !
$
$ELEMENT NAME  REF. STATE               ATOMIC MASS H298-H0    S298    !
$
 ELEMENT VA   VACUUM                      0.0          0.0      0.0    ! 
 ELEMENT LA   DHCP                      138.9055    6665.112   56.9024 ! 
 ELEMENT SC   HCP_A3                     44.9559    5217.448   34.6435 ! 
$ ------------------------------------------------------------------------------
$ Phase definitions
$
 PHASE LIQUID:L % 1 1 !
 CONST LIQUID:L : LA SC : !
$
$ Fcc (cF4, Fm-3m) and MeX (cF8, Fm-3m)
$
 PHASE FCC_A1 %A 2 1 1 !
 CONST FCC_A1 : LA% SC : VA : !
$
$ Bcc (cI2, Im-3m)
$
 PHASE BCC_A2 %B 2 1 3 !
 CONST BCC_A2 : LA SC : VA : !
$
$ Hcp (hP2, P6_3/mmc) and Me2X (NiAs-type, hP4, P6_3/mmc, B8_1)
$
 PHASE HCP_A3 % 2 1 0.5 !
 CONST HCP_A3 : LA SC% : VA : !
$
$ Prototype alpha-La (hP4, P6_3/mmc)
$
 PHASE DHCP % 1 1 !
 CONST DHCP : LA% SC : !
$ ------------------------------------------------------------------------------
$ Defaults
$
 DEFINE-SYSTEM-DEFAULT ELEMENT 2 !
 DEFAULT-COM DEFINE_SYSTEM_ELEMENT VA !
 TYPE-DEF % SEQ * !
 TYPE-DEF A GES AMEND_PHASE_DESCRIPTION @ MAGNETIC -3 0.28 !
 TYPE-DEF B GES AMEND_PHASE_DESCRIPTION @ MAGNETIC -1 0.4 !
 FUNCTION ZERO      298.15  0;                                         6000 N !
 FUNCTION UN_ASS    298.15  0;                                         6000 N !
 FUNCTION R         298.15  +8.31451;                                  6000 N !
$ ------------------------------------------------------------------------------
$ Element data
$ ------------------------------------------------------------------------------
$ La
$
$ HCP_A3 from 12Bu not included in unary
$
 PAR  G(DHCP,LA),,                      +GHSERLA;                4000 N 91Din !
 PAR  G(FCC_A1,LA:VA),,                 +GFCCLA;                 4000 N 91Din !
 PAR  G(BCC_A2,LA:VA),,                 +GBCCLA;                 4000 N 91Din !
 PAR  G(HCP_A3,LA:VA),,                 +GHSERLA+2756.9;         4000 N 12Bu !
 PAR  G(LIQUID,LA),,                    +GLIQLA;                 4000 N 91Din !
$
 FUNCTION GHSERLA   298.15  -7968.403+120.284604*T-26.34*T*LN(T)
       -0.001295165*T**2;
       550.00  Y  -3381.413+59.06113*T-17.1659411*T*LN(T)
       -0.008371705*T**2+6.8932E-07*T**3-399448*T**(-1);
      2000.00  Y  -15608.882+181.390071*T-34.3088*T*LN(T);
      4000.00  N !
 FUNCTION GFCCLA    298.15  -6109.797+89.878761*T-21.7919*T*LN(T)
       -0.004045175*T**2-5.25865E-07*T**3;
      1134.00  Y  -124598.976+955.878375*T-139.346741*T*LN(T)
       +0.042032405*T**2-3.066199E-06*T**3+20994153*T**(-1);
      2000.00  Y  +3009.496-2.846081*T+GHSERLA;
      4000.00  N !
 FUNCTION GBCCLA    298.15  -3952.161+88.072353*T-21.7919*T*LN(T)
       -0.004045175*T**2-5.25865E-07*T**3;
       800.00  Y  +321682.673-3565.08252*T+513.440708*T*LN(T)
       -0.387295093*T**2+4.9547989E-05*T**3-36581228*T**(-1);
      1134.00  Y  -16377.894+218.492988*T-39.5388*T*LN(T);
      1193.00  Y  -136609.91+1123.34397*T-163.413074*T*LN(T)
       +0.053968535*T**2-4.056395E-06*T**3+21167204*T**(-1);
      2000.00  Y  +7402.894-6.553756*T+GHSERLA;
      4000.00  N !
 FUNCTION GLIQLA    298.15  +5332.653+18.23012*T-11.0188191*T*LN(T)
       -0.020171603*T**2+2.93775E-06*T**3-133541*T**(-1);
      1134.00  Y  -3942.004+171.018431*T-34.3088*T*LN(T);
      4000.00  N !
$ ------------------------------------------------------------------------------
$ Sc
$
$ FCC_A1 and DHCP added in unary 4.4
$
 PAR  G(HCP_A3,SC:VA),,                 +GHSERSC;                3200 N 91Din !
 PAR  G(BCC_A2,SC:VA),,                 +GBCCSC;                 3200 N 91Din !
 PAR  G(FCC_A1,SC:VA),,                 +GHSERSC+5000;           3200 N 99Cac !
 PAR  G(DHCP,SC),,                      +GHSERSC
             +1200+0.4157255*T;                                  3200 N 00Nor2 !
 PAR  G(LIQUID,SC),,                    +GLIQSC;                 3200 N 91Din !
$
 FUNCTION GHSERSC   298.15  -8689.547+153.48097*T-28.1882*T*LN(T)
       +0.00321892*T**2-1.64531E-06*T**3+72177*T**(-1);
       800.00  Y  -7511.295+132.759582*T-24.9132*T*LN(T)
       -5.73295E-04*T**2-8.59345E-07*T**3;
      1608.00  Y  +261143.04-1817.92245*T+241.441051*T*LN(T)
       -0.117529396*T**2+8.7398E-06*T**3-50607159*T**(-1);
      2000.00  Y  -30515.246+286.474338*T-44.2249*T*LN(T);
      3200.00  N !
 FUNCTION GBCCSC    298.15  +1979.728-1.024135*T+GHSERSC;
      1000.00  Y  +230161.408-2004.05469*T+276.76664*T*LN(T)
       -0.167120107*T**2+1.5637371E-05*T**3-33783257*T**(-1);
      1608.00  Y  -25928.011+283.642312*T-44.2249*T*LN(T);
      2000.00  Y  +4587.235-2.832026*T+GHSERSC;
      3200.00  N !
 FUNCTION GLIQSC    298.15  +6478.66+45.427539*T-10.7967803*T*LN(T)
       -0.020636524*T**2+2.13106E-06*T**3-158106*T**(-1);
      1608.00  Y  -11832.111+275.871695*T-44.2249*T*LN(T);
      3200.00  N !
$ ------------------------------------------------------------------------------
$ Binary system
$
$ M.J. Bu, Y.B. Peng, M. Wang, Y. Du, H.H. Xu, D.D. Zhao, C.S. Sha,
$ J. Phase Equilib. Diffus., 33, 40-45(2012).
$
$ Checked against paper. Checked at 6000 K.
$
 PAR  L(LIQUID,LA,SC;0),,               +15704-7.3*T;,,               N 12Bu !
 PAR  L(LIQUID,LA,SC;1),,               +5187;,,                      N 12Bu !
$
 PAR  L(FCC_A1,LA,SC:VA;0),,            -5174+17.8*T;,,               N 12Bu !
$
 PAR  L(BCC_A2,LA,SC:VA;0),,            +15948;,,                     N 12Bu !
 PAR  L(BCC_A2,LA,SC:VA;1),,            +1861;,,                      N 12Bu !
$
 PAR  L(HCP_A3,LA,SC:VA;0),,            +2907+16.6*T;,,               N 12Bu !
 PAR  L(HCP_A3,LA,SC:VA;1),,            +9542;,,                      N 12Bu !
$
 PAR  L(DHCP,LA,SC;0),,                 +1485+19*T;,,                 N 12Bu !
 PAR  L(DHCP,LA,SC;1),,                 -3800;,,                      N 12Bu !
$ ------------------------------------------------------------------------------
$
$
 LIST-OF-REFERENCE
 NUMBER  SOURCE
  Null   'Unknown source'
  Same   'Same or similar interaction as in the corresponding stable phase'
  REFLAV 'Laves phase convention: G(LAVES,X:X)=+3*GHSERXX+15000'
  91Din  'A.T. Dinsdale, Calphad, 15, 317-425(1991).'
  99Cac  'G. Cacciamani, P. Riani, G. Borzone, N. Parodi, A. Saccone, R. Ferro,
          A. Pisch, R. Schmid-Fetzer, Intermetallics, 7, 101-8(1999),
          SGTE unary database V.4.4, 2001; Sc'
  00Nor2 'S. Norgren, PhD Thesis, KTH, Stockholm, 2000,
          SGTE unary database V.4.4, 2001; Nd, Sc'
  12Bu   'M.J. Bu, Y.B. Peng, M. Wang, Y. Du, H.H. Xu, D.D. Zhao, C.S. Sha,
          J. Phase Equilib. Diffus., 33, 40-45(2012); La, La-Sc'
!

File: data/databases/sgte-binary/LaSi-10Zho.tdb
$
$ Database for La-Si from S. Zhou et al. 2010.
$
$ S. Zhou, L. Liu, X. Yuan, F. Zheng, Z. Jin,
$ J. Alloys Compd., 490, 253-59(2010).
$
$ Dataset created 2018.11.02 by Bengt Hallstedt.
$ 2019.10.28: Modified for use with GES6.
$
$ ------------------------------------------------------------------------------
 TEMP-LIM 298.15 6000.00 !
$
$ELEMENT NAME  REF. STATE               ATOMIC MASS H298-H0    S298    !
$
 ELEMENT VA   VACUUM                      0.0          0.0      0.0    ! 
 ELEMENT LA   DHCP                      138.9055    6665.112   56.9024 ! 
 ELEMENT SI   DIAMOND_A4                 28.0855    3217.      18.81   ! 
$ ------------------------------------------------------------------------------
$ Phase definitions
$
 PHASE LIQUID:L % 1 1 !
 CONST LIQUID:L : LA SI : !
$
$ Fcc (cF4, Fm-3m) and MeX (cF8, Fm-3m)
$
 PHASE FCC_A1 %A 2 1 1 !
 CONST FCC_A1 : LA% SI : VA : !
$
$ Bcc (cI2, Im-3m)
$
 PHASE BCC_A2 %B 2 1 3 !
 CONST BCC_A2 : LA% SI : VA : !
$
$ Hcp (hP2, P6_3/mmc) and Me2X (NiAs-type, hP4, P6_3/mmc, B8_1)
$
 PHASE HCP_A3 %A 2 1 0.5 !
 CONST HCP_A3 : SI : VA : !
$
$ Prototype alpha-La (hP4, P6_3/mmc)
$
 PHASE DHCP % 1 1 !
 CONST DHCP : LA : !
$
$ Prototype C (cF8, Fd-3m)
$
 PHASE DIAMOND_A4 % 1 1 !
 CONST DIAMOND_A4 : SI : !
$
$ Prototype Cr5B3 (tI32, I4/mcm)
$
 PHASE LA5SI3_D8L % 2 5 3 !
 CONST LA5SI3_D8L : LA : SI : !
$
$ Prototype Si2U3 (tP10, P4/mbm)
$
 PHASE LA3SI2_D5A % 2 3 2 !
 CONST LA3SI2_D5A : LA : SI : !
$
$ Prototype Si4Zr5 (tP36, P4_12_12)
$
 PHASE LA5SI4 % 2 5 4 !
 CONST LA5SI4 : LA : SI : !
$
$ Prototype FeB (oP8, Pnma)
$
 PHASE LASI_B27 % 2 1 1 !
 CONST LASI_B27 : LA : SI : !
$
$ Prototype GdSi1.4 (oI12, Imma)
$
 PHASE LASI2_X % 2 0.36 0.64 !
 CONST LASI2_X : LA : SI : !
$
$ Prototype Si2Th (tI12, I4_1/amd)
$
 PHASE LASI2_CC % 2 1 2 !
 CONST LASI2_CC : LA : SI : !
$ ------------------------------------------------------------------------------
$ Defaults
$
 DEFINE-SYSTEM-DEFAULT ELEMENT 2 !
 DEFAULT-COM DEFINE_SYSTEM_ELEMENT VA !
 TYPE-DEF % SEQ * !
 TYPE-DEF A GES AMEND_PHASE_DESCRIPTION @ MAGNETIC -3 0.28 !
 TYPE-DEF B GES AMEND_PHASE_DESCRIPTION @ MAGNETIC -1 0.4 !
 FUNCTION ZERO      298.15  0;                                         6000 N !
 FUNCTION UN_ASS    298.15  0;                                         6000 N !
 FUNCTION R         298.15  +8.31451;                                  6000 N !
$ ------------------------------------------------------------------------------
$ Element data
$ ------------------------------------------------------------------------------
$ La
$
 PAR  G(DHCP,LA),,                      +GHSERLA;                4000 N 91Din !
 PAR  G(FCC_A1,LA:VA),,                 +GFCCLA;                 4000 N 91Din !
 PAR  G(BCC_A2,LA:VA),,                 +GBCCLA;                 4000 N 91Din !
 PAR  G(LIQUID,LA),,                    +GLIQLA;                 4000 N 91Din !
$
 FUNCTION GHSERLA   298.15  -7968.403+120.284604*T-26.34*T*LN(T)
       -0.001295165*T**2;
       550.00  Y  -3381.413+59.06113*T-17.1659411*T*LN(T)
       -0.008371705*T**2+6.8932E-07*T**3-399448*T**(-1);
      2000.00  Y  -15608.882+181.390071*T-34.3088*T*LN(T);
      4000.00  N !
 FUNCTION GFCCLA    298.15  -6109.797+89.878761*T-21.7919*T*LN(T)
       -0.004045175*T**2-5.25865E-07*T**3;
      1134.00  Y  -124598.976+955.878375*T-139.346741*T*LN(T)
       +0.042032405*T**2-3.066199E-06*T**3+20994153*T**(-1);
      2000.00  Y  +3009.496-2.846081*T+GHSERLA;
      4000.00  N !
 FUNCTION GBCCLA    298.15  -3952.161+88.072353*T-21.7919*T*LN(T)
       -0.004045175*T**2-5.25865E-07*T**3;
       800.00  Y  +321682.673-3565.08252*T+513.440708*T*LN(T)
       -0.387295093*T**2+4.9547989E-05*T**3-36581228*T**(-1);
      1134.00  Y  -16377.894+218.492988*T-39.5388*T*LN(T);
      1193.00  Y  -136609.91+1123.34397*T-163.413074*T*LN(T)
       +0.053968535*T**2-4.056395E-06*T**3+21167204*T**(-1);
      2000.00  Y  +7402.894-6.553756*T+GHSERLA;
      4000.00  N !
 FUNCTION GLIQLA    298.15  +5332.653+18.23012*T-11.0188191*T*LN(T)
       -0.020171603*T**2+2.93775E-06*T**3-133541*T**(-1);
     1134.00  Y  -3942.004+171.018431*T-34.3088*T*LN(T);
      4000.00  N !
$ ------------------------------------------------------------------------------
$ Si
$
 PAR  G(DIAMOND_A4,SI),,                +GHSERSI;                3600 N 91Din !
 PAR  G(FCC_A1,SI:VA),,                 +GHSERSI+51000-21.8*T;   3600 N 91Din !
 PAR  G(BCC_A2,SI:VA),,                 +GHSERSI+47000-22.5*T;   3600 N 91Din !
 PAR  G(HCP_A3,SI:VA),,                 +GHSERSI+49200-20.8*T;   3600 N 91Din !
$PAR  G(CBCC_A12,SI:VA),,               +GHSERSI+50208-20.377*T; 3600 N 91Din !
$PAR  G(CUB_A13,SI:VA),,                +GHSERSI+47279-20.377*T; 3600 N 91Din !
 PAR  G(LIQUID,SI),,                    +GLIQSI;                 3600 N 91Din !
$
 FUNCTION GHSERSI   298.15  -8162.609+137.236859*T-22.8317533*T*LN(T)
       -0.001912904*T**2-3.552E-09*T**3+176667*T**(-1);
      1687.00  Y  -9457.642+167.281367*T-27.196*T*LN(T)-4.20369E+30*T**(-9);
      3600.00  N !
 FUNCTION GLIQSI    298.15  +50696.36-30.099439*T+GHSERSI+2.09307E-21*T**7;
      1687.00  Y  +40370.523+137.722298*T-27.196*T*LN(T);
      3600.00  N !
 FUNCTION GBCCSI    298.15  +GHSERSI+47000-22.5*T;                     3600 N !
$ ------------------------------------------------------------------------------
$ Binary system
$
$ S. Zhou, L. Liu, X. Yuan, F. Zheng, Z. Jin,
$ J. Alloys Compd., 490, 253-59(2010).
$
$ Checked against paper. Checked at 6000 K.
$
 PAR  L(LIQUID,LA,SI;0),,               -249912.5-39.85*T;,,          N 10Zho !
 PAR  L(LIQUID,LA,SI;1),,               +25123.5;,,                   N 10Zho !
 PAR  L(LIQUID,LA,SI;2),,               +83012.5;,,                   N 10Zho !
 PAR  L(LIQUID,LA,SI;3),,               -21695.6;,,                   N 10Zho !
$
 PAR  L(FCC_A1,LA,SI:VA;0),,            -191235.4;,,                  N 10Zho !
 PAR  L(BCC_A2,LA,SI:VA;0),,            -202356.5;,,                  N 10Zho !
$
 PAR  G(LA5SI3_D8L,LA:SI),,             +5*GHSERLA+3*GHSERSI
             -480100-114.96*T;,,                                      N 10Zho !
 PAR  G(LA3SI2_D5A,LA:SI),,             +3*GHSERLA+2*GHSERSI
             -315627-74.65*T;,,                                       N 10Zho !
 PAR  G(LA5SI4,LA:SI),,                 +5*GHSERLA+4*GHSERSI
             -603167.4-138.87*T;,,                                    N 10Zho !
 PAR  G(LASI_B27,LA:SI),,               +GHSERLA+GHSERSI
             -140312.4-30.9*T;,,                                      N 10Zho !
 PAR  G(LASI2_X,LA:SI),,                +0.36*GHSERLA+0.64*GHSERSI
             -53051.2-21.49*T;,,                                      N 10Zho !
 PAR  G(LASI2_CC,LA:SI),,               +GHSERLA+2*GHSERSI
             -147786.9-63.144*T;,,                                    N 10Zho !
$ ------------------------------------------------------------------------------
$
$
 LIST-OF-REFERENCE
 NUMBER  SOURCE
  Null   'Unknown source'
  Same   'Same or similar interaction as in the corresponding stable phase'
  REFLAV 'Laves phase convention: G(LAVES,X:X)=+3*GHSERXX+15000'
  91Din  'A.T. Dinsdale, Calphad, 15, 317-425(1991).'
  10Zho  'S. Zhou, L. Liu, X. Yuan, F. Zheng, Z. Jin,
          J. Alloys Compd., 490, 253-59(2010); La-Si'
!

File: data/databases/sgte-binary/LaSi-20Xu.tdb
$
$ Database for La-Si from K. Xu et al. 2020.
$
$ K. Xu, K. Chang, X. Zhou, L. Chen, J. Liu, Z. Deng, F.Huang, Q. Huang,
$ J. Am. Ceram. Soc., 103, 3812-25(2020).
$
$ Dataset created 2020.01.11 by Bengt Hallstedt.
$
$ ------------------------------------------------------------------------------
 TEMP-LIM 298.15 6000.00 !
$
$ELEMENT NAME  REF. STATE               ATOMIC MASS H298-H0    S298    !
$
 ELEMENT VA   VACUUM                      0.0          0.0      0.0    ! 
 ELEMENT LA   DHCP                      138.9055    6665.112   56.9024 ! 
 ELEMENT SI   DIAMOND_A4                 28.0855    3217.      18.81   ! 
$ ------------------------------------------------------------------------------
$ Phase definitions
$
 PHASE LIQUID:L % 1 1 !
 CONST LIQUID:L : LA SI : !
$
$ Fcc (cF4, Fm-3m) and MeX (cF8, Fm-3m)
$
 PHASE FCC_A1 %A 2 1 1 !
 CONST FCC_A1 : LA% SI : VA : !
$
$ Bcc (cI2, Im-3m)
$
 PHASE BCC_A2 %B 2 1 3 !
 CONST BCC_A2 : LA% SI : VA : !
$
$ Hcp (hP2, P6_3/mmc) and Me2X (NiAs-type, hP4, P6_3/mmc, B8_1)
$
 PHASE HCP_A3 %A 2 1 0.5 !
 CONST HCP_A3 : SI : VA : !
$
$ Prototype alpha-La (hP4, P6_3/mmc)
$
 PHASE DHCP % 1 1 !
 CONST DHCP : LA : !
$
$ Prototype C (cF8, Fd-3m)
$
 PHASE DIAMOND_A4 % 1 1 !
 CONST DIAMOND_A4 : SI : !
$
$ Prototype Cr5B3 (tI32, I4/mcm)
$
 PHASE LA5SI3_D8L % 2 5 3 !
 CONST LA5SI3_D8L : LA : SI : !
$
$ Prototype Si2U3 (tP10, P4/mbm)
$
 PHASE LA3SI2_D5A % 2 3 2 !
 CONST LA3SI2_D5A : LA : SI : !
$
$ Prototype Si4Zr5 (tP36, P4_12_12)
$
 PHASE LA5SI4 % 2 5 4 !
 CONST LA5SI4 : LA : SI : !
$
$ Prototype FeB (oP8, Pnma)
$
 PHASE LASI_B27 % 2 1 1 !
 CONST LASI_B27 : LA : SI : !
$
$ Prototype GdSi1.4 (oI12, Imma)
$
 PHASE LA3SI5 % 2 3 5 !
 CONST LA3SI5 : LA : SI : !
$
$ Prototype Si2Th (tI12, I4_1/amd)
$
 PHASE LASI2_CC % 2 1 2 !
 CONST LASI2_CC : LA : SI : !
$ ------------------------------------------------------------------------------
$ Defaults
$
 DEFINE-SYSTEM-DEFAULT ELEMENT 2 !
 DEFAULT-COM DEFINE_SYSTEM_ELEMENT VA !
 TYPE-DEF % SEQ * !
 TYPE-DEF A GES AMEND_PHASE_DESCRIPTION @ MAGNETIC -3 0.28 !
 TYPE-DEF B GES AMEND_PHASE_DESCRIPTION @ MAGNETIC -1 0.4 !
 FUNCTION ZERO      298.15  0;                                         6000 N !
 FUNCTION UN_ASS    298.15  0;                                         6000 N !
 FUNCTION R         298.15  +8.31451;                                  6000 N !
$ ------------------------------------------------------------------------------
$ Element data
$ ------------------------------------------------------------------------------
$ La
$
 PAR  G(DHCP,LA),,                      +GHSERLA;                4000 N 91Din !
 PAR  G(FCC_A1,LA:VA),,                 +GFCCLA;                 4000 N 91Din !
 PAR  G(BCC_A2,LA:VA),,                 +GBCCLA;                 4000 N 91Din !
 PAR  G(LIQUID,LA),,                    +GLIQLA;                 4000 N 91Din !
$
 FUNCTION GHSERLA   298.15  -7968.403+120.284604*T-26.34*T*LN(T)
       -0.001295165*T**2;
       550.00  Y  -3381.413+59.06113*T-17.1659411*T*LN(T)
       -0.008371705*T**2+6.8932E-07*T**3-399448*T**(-1);
      2000.00  Y  -15608.882+181.390071*T-34.3088*T*LN(T);
      4000.00  N !
 FUNCTION GFCCLA    298.15  -6109.797+89.878761*T-21.7919*T*LN(T)
       -0.004045175*T**2-5.25865E-07*T**3;
      1134.00  Y  -124598.976+955.878375*T-139.346741*T*LN(T)
       +0.042032405*T**2-3.066199E-06*T**3+20994153*T**(-1);
      2000.00  Y  +3009.496-2.846081*T+GHSERLA;
      4000.00  N !
 FUNCTION GBCCLA    298.15  -3952.161+88.072353*T-21.7919*T*LN(T)
       -0.004045175*T**2-5.25865E-07*T**3;
       800.00  Y  +321682.673-3565.08252*T+513.440708*T*LN(T)
       -0.387295093*T**2+4.9547989E-05*T**3-36581228*T**(-1);
      1134.00  Y  -16377.894+218.492988*T-39.5388*T*LN(T);
      1193.00  Y  -136609.91+1123.34397*T-163.413074*T*LN(T)
       +0.053968535*T**2-4.056395E-06*T**3+21167204*T**(-1);
      2000.00  Y  +7402.894-6.553756*T+GHSERLA;
      4000.00  N !
 FUNCTION GLIQLA    298.15  +5332.653+18.23012*T-11.0188191*T*LN(T)
       -0.020171603*T**2+2.93775E-06*T**3-133541*T**(-1);
     1134.00  Y  -3942.004+171.018431*T-34.3088*T*LN(T);
      4000.00  N !
$ ------------------------------------------------------------------------------
$ Si
$
 PAR  G(DIAMOND_A4,SI),,                +GHSERSI;                3600 N 91Din !
 PAR  G(FCC_A1,SI:VA),,                 +GHSERSI+51000-21.8*T;   3600 N 91Din !
 PAR  G(BCC_A2,SI:VA),,                 +GHSERSI+47000-22.5*T;   3600 N 91Din !
 PAR  G(HCP_A3,SI:VA),,                 +GHSERSI+49200-20.8*T;   3600 N 91Din !
$PAR  G(CBCC_A12,SI:VA),,               +GHSERSI+50208-20.377*T; 3600 N 91Din !
$PAR  G(CUB_A13,SI:VA),,                +GHSERSI+47279-20.377*T; 3600 N 91Din !
 PAR  G(LIQUID,SI),,                    +GLIQSI;                 3600 N 91Din !
$
 FUNCTION GHSERSI   298.15  -8162.609+137.236859*T-22.8317533*T*LN(T)
       -0.001912904*T**2-3.552E-09*T**3+176667*T**(-1);
      1687.00  Y  -9457.642+167.281367*T-27.196*T*LN(T)-4.20369E+30*T**(-9);
      3600.00  N !
 FUNCTION GLIQSI    298.15  +50696.36-30.099439*T+GHSERSI+2.09307E-21*T**7;
      1687.00  Y  +40370.523+137.722298*T-27.196*T*LN(T);
      3600.00  N !
 FUNCTION GBCCSI    298.15  +GHSERSI+47000-22.5*T;                     3600 N !
$ ------------------------------------------------------------------------------
$ Binary system
$
$ K. Xu, K. Chang, X. Zhou, L. Chen, J. Liu, Z. Deng, F.Huang, Q. Huang,
$ J. Am. Ceram. Soc., 103, 3812-25(2020).
$
$ Checked against paper. Checked at 6000 K.
$
 PAR  L(LIQUID,LA,SI;0),,               -220000+20*T;,,               N 20Xu !
 PAR  L(LIQUID,LA,SI;1),,               +21500;,,                     N 20Xu !
 PAR  L(LIQUID,LA,SI;2),,               +11000;,,                     N 20Xu !
$
 PAR  L(FCC_A1,LA,SI:VA;0),,            -145000;,,                    N 20Xu !
 PAR  L(BCC_A2,LA,SI:VA;0),,            -152000;,,                    N 20Xu !
$
 PAR  G(LA5SI3_D8L,LA:SI),,             -540000+1067.1*T-205.94*T*LN(T)
             -0.005995*T**2+116744*T**(-1);,,                         N 20Xu !
 PAR  G(LA3SI2_D5A,LA:SI),,             -350000+598.6*T-117.71*T*LN(T)
             -0.008482*T**2+19062.5*T**(-1);,,                        N 20Xu !
 PAR  G(LA5SI4,LA:SI),,                 -680000+1265*T-235.82*T*LN(T)
             -0.006573*T**2+574190*T**(-1);,,                         N 20Xu !
 PAR  G(LASI_B27,LA:SI),,               -154000+247.3*T-46.88*T*LN(T)
             -0.004299*T**2+57119*T**(-1);,,                          N 20Xu !
 PAR  G(LA3SI5,LA:SI),,                 +3*GHSERLA+5*GHSERSI
             -490000-9.2*T;,,                                         N 20Xu !
 PAR  G(LASI2_CC,LA:SI),,               -194000+371.4*T-69.05*T*LN(T)
             -0.0069*T**2+198808*T**(-1);,,                           N 20Xu !
$ ------------------------------------------------------------------------------
$
$
 LIST-OF-REFERENCE
 NUMBER  SOURCE
  Null   'Unknown source'
  Same   'Same or similar interaction as in the corresponding stable phase'
  REFLAV 'Laves phase convention: G(LAVES,X:X)=+3*GHSERXX+15000'
  91Din  'A.T. Dinsdale, Calphad, 15, 317-425(1991).'
  20Xu   'K. Xu, K. Chang, X. Zhou, L. Chen, J. Liu, Z. Deng, F.Huang,
          Q. Huang, J. Am. Ceram. Soc., 103, 3812-25(2020); La-Si'
!

File: data/databases/sgte-binary/LaSn-00Hua.tdb
$
$ Database for La-Sn from M. Huang et al. 2000
$
$ M. Huang, X. Su, F. Yin, P. Zhang, Z. Li, C. Chen,
$ J. Alloys Compd., 309, 147-53(2000).
$
$ Dataset created 2017.04.02 by Bengt Hallstedt.
$ 2021.01.24: Modified for use with GES6.
$
$ There is a deep inverse miscibility gap with a minimum at 1529 K and
$ x(Sn)=0.07, which is below the melting temperature of La5Sn4.
$
$ ------------------------------------------------------------------------------
 TEMP-LIM 298.15 6000.00 !
$
$ELEMENT NAME  REF. STATE               ATOMIC MASS H298-H0    S298    !
$
 ELEMENT VA   VACUUM                      0.0          0.0      0.0    ! 
 ELEMENT LA   DHCP                      138.9055    6665.112   56.9024 ! 
 ELEMENT SN   BCT_A5                    118.69      6323.      51.18   ! 
$ ------------------------------------------------------------------------------
$ Phase definitions
$
 PHASE LIQUID:L % 1 1 !
 CONST LIQUID:L : LA SN : !
$
$ Fcc (cF4, Fm-3m) and MeX (cF8, Fm-3m)
$
 PHASE FCC_A1 %A 2 1 1 !
 CONST FCC_A1 : LA% SN : VA : !
$
$ Bcc (cI2, Im-3m)
$
 PHASE BCC_A2 %B 2 1 3 !
 CONST BCC_A2 : LA% SN : VA : !
$
$ Hcp (hP2, P6_3/mmc) and Me2X (NiAs-type, hP4, P6_3/mmc, B8_1)
$
 PHASE HCP_A3 %A 2 1 0.5 !
 CONST HCP_A3 : SN : VA : !
$
$ Prototype alpha-La (SB A3', hP4, P6_3/mmc)
$
 PHASE DHCP % 1 1 !
 CONST DHCP : LA% SN : !
$
$ Prototype C (cF8, Fd-3m)
$
 PHASE DIAMOND_A4 % 1 1 !
 CONST DIAMOND_A4 : SN : !
$
$ Prototype beta-Sn (tI4, I4_1/amd)
$
 PHASE BCT_A5 % 1 1 !
 CONST BCT_A5 : SN : !
$
$ Prototype Si3W5 (tI32, I4/mcm), low T
$ High T form with Mn5Si3 structure
$
 PHASE LA5SN3_D8M % 2 5 3 !
 CONST LA5SN3_D8M : LA : SN : !
$
$ Prototype Ge4Sm5 (oP36, Pnma)
$
 PHASE LA5SN4 % 2 5 4 !
 CONST LA5SN4 : LA : SN : !
$
$ Prototype Ge10Ho11 (tI84, I4/mmm)
$
 PHASE LA11SN10 % 2 11 10 !
 CONST LA11SN10 : LA : SN : !
$
$ Prototype CrB (oC8, Cmcm)
$
 PHASE LASN_B33 % 2 1 1 !
 CONST LASN_B33 : LA : SN : !
$
$ Prototype Nd2Sn3 (aP20, P-1)
$
 PHASE LA2SN3 % 2 2 3 !
 CONST LA2SN3 : LA : SN : !
$
$ Prototype Pd5Pu3 (oC32, Cmcm)
$
 PHASE LA3SN5 % 2 3 5 !
 CONST LA3SN5 : LA : SN : !
$
$ Prototype AuCu3 (cP4, Pm-3m)
$
 PHASE LASN3_L12 % 2 1 3 !
 CONST LASN3_L12 : LA : SN : !
$ ------------------------------------------------------------------------------
$ Defaults
$
 DEFINE-SYSTEM-DEFAULT ELEMENT 2 !
 DEFAULT-COM DEFINE_SYSTEM_ELEMENT VA !
 TYPE-DEF % SEQ * !
 TYPE-DEF A GES AMEND_PHASE_DESCRIPTION @ MAGNETIC -3 0.28 !
 TYPE-DEF B GES AMEND_PHASE_DESCRIPTION @ MAGNETIC -1 0.4 !
 FUNCTION ZERO      298.15  0;                                         6000 N !
 FUNCTION UN_ASS    298.15  0;                                         6000 N !
 FUNCTION R         298.15  +8.31451;                                  6000 N !
$ ------------------------------------------------------------------------------
$ Element data
$ ------------------------------------------------------------------------------
$ La
$
 PAR  G(DHCP,LA),,                      +GHSERLA;                4000 N 91Din !
 PAR  G(FCC_A1,LA:VA),,                 +GFCCLA;                 4000 N 91Din !
 PAR  G(BCC_A2,LA:VA),,                 +GBCCLA;                 4000 N 91Din !
 PAR  G(LIQUID,LA),,                    +GLIQLA;                 4000 N 91Din !
$
 FUNCTION GHSERLA   298.15  -7968.403+120.284604*T-26.34*T*LN(T)
       -0.001295165*T**2;
       550.00  Y  -3381.413+59.06113*T-17.1659411*T*LN(T)
       -0.008371705*T**2+6.8932E-07*T**3-399448*T**(-1);
      2000.00  Y  -15608.882+181.390071*T-34.3088*T*LN(T);
      4000.00  N !
 FUNCTION GFCCLA    298.15  -6109.797+89.878761*T-21.7919*T*LN(T)
       -0.004045175*T**2-5.25865E-07*T**3;
      1134.00  Y  -124598.976+955.878375*T-139.346741*T*LN(T)
       +0.042032405*T**2-3.066199E-06*T**3+20994153*T**(-1);
      2000.00  Y  +3009.496-2.846081*T+GHSERLA;
      4000.00  N !
 FUNCTION GBCCLA    298.15  -3952.161+88.072353*T-21.7919*T*LN(T)
       -0.004045175*T**2-5.25865E-07*T**3;
       800.00  Y  +321682.673-3565.08252*T+513.440708*T*LN(T)
       -0.387295093*T**2+4.9547989E-05*T**3-36581228*T**(-1);
      1134.00  Y  -16377.894+218.492988*T-39.5388*T*LN(T);
      1193.00  Y  -136609.91+1123.34397*T-163.413074*T*LN(T)
       +0.053968535*T**2-4.056395E-06*T**3+21167204*T**(-1);
      2000.00  Y  +7402.894-6.553756*T+GHSERLA;
      4000.00  N !
 FUNCTION GLIQLA    298.15  +5332.653+18.23012*T-11.0188191*T*LN(T)
       -0.020171603*T**2+2.93775E-06*T**3-133541*T**(-1);
      1134.00  Y  -3942.004+171.018431*T-34.3088*T*LN(T);
      4000.00  N !
$ ------------------------------------------------------------------------------
$ Sn
$
$ FCC_A1 revised in unary 3.0
$ HCP_A3 revised in unary 4.1
$ TETRAGONAL_A6 added in unary 4.1
$ CBCC_A12 and CUB_A13 added in unary 4.4
$ FCC_A1 modified in unary 5.0
$ DHCP and TET_ALPHA1_A6 added in unary 5.0
$
$ The DHCP phase is labelled D0_24 in 03Liu and alpha-prime in 92Ans. The
$ phase is present between the fcc and hcp phases in the Au-Sn and Au-In
$ systems.
$
 PAR  G(BCT_A5,SN)              100.00  +GHSERSN;                3000 N 91Din !
 PAR  G(DIAMOND_A4,SN)          100.00  +GDIASN;                 3000 N 91Din !
 PAR  G(FCC_A1,SN:VA)           100.00  +GHSERSN+5510-8.46*T;    3000 N 89Fec !
$PAR  G(FCC_A1,SN:VA)           100.00  +GHSERSN+4150-5.2*T;     3000 N 91Din !
 PAR  G(BCC_A2,SN:VA)           100.00  +GHSERSN+4400-6*T;       3000 N 91Din !
 PAR  G(HCP_A3,SN:VA)           100.00  +GHSERSN+3900-7.646*T;   3000 N Ansar !
$PAR  G(HCP_A3,SN:VA)           100.00  +GHSERSN+3900-4.4*T;     3000 N 91Din !
 PAR  G(DHCP,SN)                100.00  +GHSERSN+3803.52-3.46*T; 3000 N 03Liu !
$PAR  G(RHOMBOHEDRAL_A7,SN)     100.00  +GHSERSN+2035;           3000 N 91Din !
$PAR  G(TETRAGONAL_A6,SN)       100.00  +GHSERSN+5387-8.26212*T; 3000 N 99Ans !
$PAR  G(CBCC_A12,SN:VA)         100.00  +GHSERSN+2000;           3000 N 01Mie !
$PAR  G(CUB_A13,SN:VA)          100.00  +GHSERSN+2000;           3000 N 01Mie !
$PAR  G(TET_ALPHA1_A6,SN)       100.00  +GHSERSN+5510-8.46*T;    3000 N 99Ans !
 PAR  G(LIQUID,SN)              100.00  +GLIQSN;                 3000 N 91Din !
$
 FUNCTION GHSERSN   100.00  -7958.517+122.765451*T-25.858*T*LN(T)
       +5.1185E-04*T**2-3.192767E-06*T**3+18440*T**(-1);
       250.00  Y  -5855.135+65.443315*T-15.961*T*LN(T)
       -0.0188702*T**2+3.121167E-06*T**3-61960*T**(-1);
       505.08  Y  +2524.724+4.005269*T-8.2590486*T*LN(T)
       -0.016814429*T**2+2.623131E-06*T**3-1081244*T**(-1)-1.2307E+25*T**(-9);
       800.00  Y  -8256.959+138.99688*T-28.4512*T*LN(T)-1.2307E+25*T**(-9);
      3000.00  N !
 FUNCTION GDIASN    100.00  -9579.608+114.007785*T-22.972*T*LN(T)
       -0.00813975*T**2+2.7288E-06*T**3+25615*T**(-1);
       298.15  Y  -9063.001+104.84654*T-21.5750771*T*LN(T)
       -0.008575282*T**2+1.784447E-06*T**3-2544*T**(-1);
       800.00  Y  -10909.351+147.396535*T-28.4512*T*LN(T);
      3000.00  N !
 FUNCTION GLIQSN    100.00  +7103.092-14.087767*T+GHSERSN+1.47031E-18*T**7;
       505.08  Y  +6971.586-13.814383*T+GHSERSN+1.2307E+25*T**(-9);
       800.00  Y  -1285.372+125.182498*T-28.4512*T*LN(T);
      3000.00  N !
 FUNCTION GBCCSN    298.15  +GHSERSN+4400-6*T;                         3000 N !
$ ------------------------------------------------------------------------------
$ Binary system
$
$ M. Huang, X. Su, F. Yin, P. Zhang, Z. Li, C. Chen,
$ J. Alloys Compd., 309, 147-53(2000).
$
$ Checked against paper. Checked at 6000 K.
$
$ There is a deep inverse miscibility gap with a minimum at 1529 K and
$ x(Sn)=0.07, which is below the melting temperature of La5Sn4.
$
 PAR  L(LIQUID,LA,SN;0),,               -264685+0.542*T;,,             N 00Hua !
 PAR  L(LIQUID,LA,SN;1),,               -21307+81.842*T;,,             N 00Hua !
 PAR  L(LIQUID,LA,SN;2),,               +27200;,,                      N 00Hua !
$
 PAR  L(FCC_A1,LA,SN:VA;0),,            +UN_ASS;,,                     N !
 PAR  L(BCC_A2,LA,SN:VA;0),,            +UN_ASS;,,                     N !
 PAR  L(DHCP,LA,SN;0),,                 +UN_ASS;,,                     N !
$
 PAR  G(LA5SN3_D8M,LA:SN),,             +5*GHSERLA+3*GHSERSN
             -614674+9.81*T;,,                                         N 00Hua !
 PAR  G(LA5SN4,LA:SN),,                 +5*GHSERLA+4*GHSERSN
             -778462+10.071*T;,,                                       N 00Hua !
 PAR  G(LA11SN10,LA:SN),,               +11*GHSERLA+10*GHSERSN
             -1871684+35.074*T;,,                                      N 00Hua !
 PAR  G(LASN_B33,LA:SN),,               +GHSERLA+GHSERSN
             -181186+4.891*T;,,                                        N 00Hua !
 PAR  G(LA2SN3,LA:SN),,                 +2*GHSERLA+3*GHSERSN
             -432640+2.738*T;,,                                        N 00Hua !
 PAR  G(LA3SN5,LA:SN),,                 +3*GHSERLA+5*GHSERSN
             -666974-11.213*T;,,                                       N 00Hua !
 PAR  G(LASN3_L12,LA:SN),,              +GHSERLA+3*GHSERSN
             -273058-74.681*T+8.447*T*LN(T)-1.735E-6*T**3
             -53823*T**(-1);,,                                         N 00Hua !
$ ------------------------------------------------------------------------------
$
$
 LIST-OF-REFERENCE
 NUMBER  SOURCE
  Null   'Unknown source'
  Same   'Same or similar interaction as in the corresponding stable phase'
  COST   'COST 507 database'
  Ansar  'Himo Ansara, unpublished, SGTE unary database V.4.1, 1999; Sn'
  89Fec  'H.J. Fecht, M.X. Zhang, Y.A. Chang, J.H. Perepezko,
          Metall. Trans. A, 20A, 795-803(1989),
          SGTE unary database V.3.0, 1996; Sn'
  91Din  'A.T. Dinsdale, Calphad, 15, 317-425(1991).'
  99Ans  'I. Ansara, S.G. Fries, H.L. Lukas, unpublished, 1999,
          SGTE unary database V.5.0, 2009; In, Sn'
  00Hua  'M. Huang, X. Su, F. Yin, P. Zhang, Z. Li, C. Chen,
          J. Alloys Compd., 309, 147-53(2000); La-Sn'
  01Mie  'J. Miettinen, Calphad, 25, 43-58(2001),
          SGTE unary database V.4.4, 2001; Sn, Zn'
  03Liu  'H.S. Liu, C.L. Liu, K. Ishida, Z.P. Jin, J. Electron. Mater.,
          32, 1290-96(2003), SGTE unary database V.5.0, 2009; Sn'
!
