Repository: orchid-calphad/orchid-project.org

# orchid-project.org

Website and released data of **ORCHID** (Open Repository for CALPHAD Hypotheses, Intelligence, and Discovery),
served by GitHub Pages at https://orchid-project.org. Releases are archived on Zenodo (one DOI per version).

- `index.html`, `catalog/`, `best-practices.html` — static, self-contained pages (generated in the ORCHID tooling).
- `data/` — released data: catalog, redistributable TDB files, convex hulls. Licences: `data/LICENSES.md`, `data/NOTICE.md`.
- `llms.txt`, `data/croissant.json`, `CITATION.cff`, `.zenodo.json` — machine-readable metadata.

Only data with clear redistribution rights are published.

File: data/databases/sgte-binary/LaSn-09Idb.tdb
$
$ Database for La-Sn from M. Idbenali et al. 2009
$
$ M. Idbenali, C. Servant, N. Selhaoui, L. Bouirden, Calphad, 33, 398-404(2009).
$
$ Dataset created 2017.04.02 by Bengt Hallstedt.
$ 2021.01.24: Modified for use with GES6.
$
$ Associated liquid model.
$
$ The table of invariants in the paper seems to have been calculated with
$ slightly different parameters.
$
$ ------------------------------------------------------------------------------
 TEMP-LIM 298.15 6000.00 !
$
$ELEMENT NAME  REF. STATE               ATOMIC MASS H298-H0    S298    !
$
 ELEMENT VA   VACUUM                      0.0          0.0      0.0    ! 
 ELEMENT LA   DHCP                      138.9055    6665.112   56.9024 ! 
 ELEMENT SN   BCT_A5                    118.69      6323.      51.18   ! 
$ ------------------------------------------------------------------------------
$ Species
$
 SPECIE  LASN                               LA1SN1 !
$ ------------------------------------------------------------------------------
$ Phase definitions
$
 PHASE LIQUID:L % 1 1 !
 CONST LIQUID:L : LA LASN SN : !
$
$ Fcc (cF4, Fm-3m) and MeX (cF8, Fm-3m)
$
 PHASE FCC_A1 %A 2 1 1 !
 CONST FCC_A1 : LA% SN : VA : !
$
$ Bcc (cI2, Im-3m)
$
 PHASE BCC_A2 %B 2 1 3 !
 CONST BCC_A2 : LA% SN : VA : !
$
$ Hcp (hP2, P6_3/mmc) and Me2X (NiAs-type, hP4, P6_3/mmc, B8_1)
$
 PHASE HCP_A3 %A 2 1 0.5 !
 CONST HCP_A3 : SN : VA : !
$
$ Prototype alpha-La (SB A3', hP4, P6_3/mmc)
$
 PHASE DHCP % 1 1 !
 CONST DHCP : LA% SN : !
$
$ Prototype C (cF8, Fd-3m)
$
 PHASE DIAMOND_A4 % 1 1 !
 CONST DIAMOND_A4 : SN : !
$
$ Prototype beta-Sn (tI4, I4_1/amd)
$
 PHASE BCT_A5 % 1 1 !
 CONST BCT_A5 : SN : !
$
$ Prototype Si3W5 (tI32, I4/mcm), low T
$
 PHASE LA5SN3_D8M % 2 0.625 0.375 !
 CONST LA5SN3_D8M : LA : SN : !
$
$ Prototype Mn5Si3 (hP16, P6_3/mmc), high T
$
 PHASE LA5SN3_D88 % 2 0.625 0.375 !
 CONST LA5SN3_D88 : LA : SN : !
$
$ Prototype Ge4Sm5 (oP36, Pnma)
$
 PHASE LA5SN4 % 2 0.555 0.445 !
 CONST LA5SN4 : LA : SN : !
$
$ Prototype Ge10Ho11 (tI84, I4/mmm)
$
 PHASE LA11SN10 % 2 0.524 0.476 !
 CONST LA11SN10 : LA : SN : !
$
$ Prototype CrB (oC8, Cmcm)
$
 PHASE LASN_B33 % 2 0.5 0.5 !
 CONST LASN_B33 : LA : SN : !
$
$ Prototype Nd2Sn3 (aP20, P-1)
$
 PHASE LA2SN3 % 2 0.4 0.6 !
 CONST LA2SN3 : LA : SN : !
$
$ Prototype Pd5Pu3 (oC32, Cmcm)
$
 PHASE LA3SN5 % 2 0.375 0.625 !
 CONST LA3SN5 : LA : SN : !
$
$ Prototype AuCu3 (cP4, Pm-3m)
$
 PHASE LASN3_L12 % 2 0.25 0.75 !
 CONST LASN3_L12 : LA : SN : !
$ ------------------------------------------------------------------------------
$ Defaults
$
 DEFINE-SYSTEM-DEFAULT ELEMENT 2 !
 DEFAULT-COM DEFINE_SYSTEM_ELEMENT VA !
 TYPE-DEF % SEQ * !
 TYPE-DEF A GES AMEND_PHASE_DESCRIPTION @ MAGNETIC -3 0.28 !
 TYPE-DEF B GES AMEND_PHASE_DESCRIPTION @ MAGNETIC -1 0.4 !
 FUNCTION ZERO      298.15  0;                                         6000 N !
 FUNCTION UN_ASS    298.15  0;                                         6000 N !
 FUNCTION R         298.15  +8.31451;                                  6000 N !
$ ------------------------------------------------------------------------------
$ Element data
$ ------------------------------------------------------------------------------
$ La
$
 PAR  G(DHCP,LA),,                      +GHSERLA;                4000 N 91Din !
 PAR  G(FCC_A1,LA:VA),,                 +GFCCLA;                 4000 N 91Din !
 PAR  G(BCC_A2,LA:VA),,                 +GBCCLA;                 4000 N 91Din !
 PAR  G(LIQUID,LA),,                    +GLIQLA;                 4000 N 91Din !
$
 FUNCTION GHSERLA   298.15  -7968.403+120.284604*T-26.34*T*LN(T)
       -0.001295165*T**2;
       550.00  Y  -3381.413+59.06113*T-17.1659411*T*LN(T)
       -0.008371705*T**2+6.8932E-07*T**3-399448*T**(-1);
      2000.00  Y  -15608.882+181.390071*T-34.3088*T*LN(T);
      4000.00  N !
 FUNCTION GFCCLA    298.15  -6109.797+89.878761*T-21.7919*T*LN(T)
       -0.004045175*T**2-5.25865E-07*T**3;
      1134.00  Y  -124598.976+955.878375*T-139.346741*T*LN(T)
       +0.042032405*T**2-3.066199E-06*T**3+20994153*T**(-1);
      2000.00  Y  +3009.496-2.846081*T+GHSERLA;
      4000.00  N !
 FUNCTION GBCCLA    298.15  -3952.161+88.072353*T-21.7919*T*LN(T)
       -0.004045175*T**2-5.25865E-07*T**3;
       800.00  Y  +321682.673-3565.08252*T+513.440708*T*LN(T)
       -0.387295093*T**2+4.9547989E-05*T**3-36581228*T**(-1);
      1134.00  Y  -16377.894+218.492988*T-39.5388*T*LN(T);
      1193.00  Y  -136609.91+1123.34397*T-163.413074*T*LN(T)
       +0.053968535*T**2-4.056395E-06*T**3+21167204*T**(-1);
      2000.00  Y  +7402.894-6.553756*T+GHSERLA;
      4000.00  N !
 FUNCTION GLIQLA    298.15  +5332.653+18.23012*T-11.0188191*T*LN(T)
       -0.020171603*T**2+2.93775E-06*T**3-133541*T**(-1);
      1134.00  Y  -3942.004+171.018431*T-34.3088*T*LN(T);
      4000.00  N !
$ ------------------------------------------------------------------------------
$ Sn
$
$ FCC_A1 revised in unary 3.0
$ HCP_A3 revised in unary 4.1
$ TETRAGONAL_A6 added in unary 4.1
$ CBCC_A12 and CUB_A13 added in unary 4.4
$ FCC_A1 modified in unary 5.0
$ DHCP and TET_ALPHA1_A6 added in unary 5.0
$
$ The DHCP phase is labelled D0_24 in 03Liu and alpha-prime in 92Ans. The
$ phase is present between the fcc and hcp phases in the Au-Sn and Au-In
$ systems.
$
 PAR  G(BCT_A5,SN)              100.00  +GHSERSN;                3000 N 91Din !
 PAR  G(DIAMOND_A4,SN)          100.00  +GDIASN;                 3000 N 91Din !
 PAR  G(FCC_A1,SN:VA)           100.00  +GHSERSN+5510-8.46*T;    3000 N 89Fec !
$PAR  G(FCC_A1,SN:VA)           100.00  +GHSERSN+4150-5.2*T;     3000 N 91Din !
 PAR  G(BCC_A2,SN:VA)           100.00  +GHSERSN+4400-6*T;       3000 N 91Din !
 PAR  G(HCP_A3,SN:VA)           100.00  +GHSERSN+3900-7.646*T;   3000 N Ansar !
$PAR  G(HCP_A3,SN:VA)           100.00  +GHSERSN+3900-4.4*T;     3000 N 91Din !
 PAR  G(DHCP,SN)                100.00  +GHSERSN+3803.52-3.46*T; 3000 N 03Liu !
$PAR  G(RHOMBOHEDRAL_A7,SN)     100.00  +GHSERSN+2035;           3000 N 91Din !
$PAR  G(TETRAGONAL_A6,SN)       100.00  +GHSERSN+5387-8.26212*T; 3000 N 99Ans !
$PAR  G(CBCC_A12,SN:VA)         100.00  +GHSERSN+2000;           3000 N 01Mie !
$PAR  G(CUB_A13,SN:VA)          100.00  +GHSERSN+2000;           3000 N 01Mie !
$PAR  G(TET_ALPHA1_A6,SN)       100.00  +GHSERSN+5510-8.46*T;    3000 N 99Ans !
 PAR  G(LIQUID,SN)              100.00  +GLIQSN;                 3000 N 91Din !
$
 FUNCTION GHSERSN   100.00  -7958.517+122.765451*T-25.858*T*LN(T)
       +5.1185E-04*T**2-3.192767E-06*T**3+18440*T**(-1);
       250.00  Y  -5855.135+65.443315*T-15.961*T*LN(T)
       -0.0188702*T**2+3.121167E-06*T**3-61960*T**(-1);
       505.08  Y  +2524.724+4.005269*T-8.2590486*T*LN(T)
       -0.016814429*T**2+2.623131E-06*T**3-1081244*T**(-1)-1.2307E+25*T**(-9);
       800.00  Y  -8256.959+138.99688*T-28.4512*T*LN(T)-1.2307E+25*T**(-9);
      3000.00  N !
 FUNCTION GDIASN    100.00  -9579.608+114.007785*T-22.972*T*LN(T)
       -0.00813975*T**2+2.7288E-06*T**3+25615*T**(-1);
       298.15  Y  -9063.001+104.84654*T-21.5750771*T*LN(T)
       -0.008575282*T**2+1.784447E-06*T**3-2544*T**(-1);
       800.00  Y  -10909.351+147.396535*T-28.4512*T*LN(T);
      3000.00  N !
 FUNCTION GLIQSN    100.00  +7103.092-14.087767*T+GHSERSN+1.47031E-18*T**7;
       505.08  Y  +6971.586-13.814383*T+GHSERSN+1.2307E+25*T**(-9);
       800.00  Y  -1285.372+125.182498*T-28.4512*T*LN(T);
      3000.00  N !
 FUNCTION GBCCSN    298.15  +GHSERSN+4400-6*T;                         3000 N !
$ ------------------------------------------------------------------------------
$ Binary system
$
$ M. Idbenali, C. Servant, N. Selhaoui, L. Bouirden, Calphad, 33, 398-404(2009).
$
$ Checked against paper. Checked at 6000 K.
$
$ Associated liquid model.
$
$ The table of invariants in the paper seems to have been calculated with
$ slightly different parameters.
$
 PAR  G(LIQUID,LASN),,                  +GLIQLA+GLIQSN
             -153350.659+0.418349676*T;,,                              N 09Idb !
 PAR  L(LIQUID,LA,SN;0),,               -94580.4173-82.0162006*T;,,    N 09Idb !
 PAR  L(LIQUID,LA,LASN;0),,             -57554.3029+9.31212785*T;,,    N 09Idb !
 PAR  L(LIQUID,LASN,SN;0),,             -22886.1794-7.88604681*T;,,    N 09Idb !
$
 PAR  L(FCC_A1,LA,SN:VA;0),,            +UN_ASS;,,                     N !
 PAR  L(BCC_A2,LA,SN:VA;0),,            +UN_ASS;,,                     N !
 PAR  L(DHCP,LA,SN;0),,                 +UN_ASS;,,                     N !
$
 PAR  G(LA5SN3_D8M,LA:SN),,             +0.625*GHSERLA+0.375*GHSERSN
             -82800+0.853664785*T;,,                                   N 09Idb !
 PAR  G(LA5SN3_D88,LA:SN),,             +0.625*GHSERLA+0.375*GHSERSN
             -82572.1992+0.516138992*T;,,                              N 09Idb !
 PAR  G(LA5SN4,LA:SN),,                 +0.555*GHSERLA+0.445*GHSERSN
             -89236.5319-0.0256999685*T;,,                             N 09Idb !
 PAR  G(LA11SN10,LA:SN),,               +0.524*GHSERLA+0.476*GHSERSN
             -89196.9339-0.0136440458*T;,,                             N 09Idb !
 PAR  G(LASN_B33,LA:SN),,               +0.5*GHSERLA+0.5*GHSERSN
             -88296.3379+0.160283876*T;,,                              N 09Idb !
 PAR  G(LA2SN3,LA:SN),,                 +0.4*GHSERLA+0.6*GHSERSN
             -80542.8527+0.135938651*T;,,                              N 09Idb !
 PAR  G(LA3SN5,LA:SN),,                 +0.375*GHSERLA+0.625*GHSERSN
             -77703.3165-0.490780374*T;,,                              N 09Idb !
 PAR  G(LASN3_L12,LA:SN),,              +0.25*GHSERLA+0.75*GHSERSN
             -61170.6488+0.603607808*T;,,                              N 09Idb !
$ ------------------------------------------------------------------------------
$
$
 LIST-OF-REFERENCE
 NUMBER  SOURCE
  Null   'Unknown source'
  Same   'Same or similar interaction as in the corresponding stable phase'
  COST   'COST 507 database'
  Ansar  'Himo Ansara, unpublished, SGTE unary database V.4.1, 1999; Sn'
  89Fec  'H.J. Fecht, M.X. Zhang, Y.A. Chang, J.H. Perepezko,
          Metall. Trans. A, 20A, 795-803(1989),
          SGTE unary database V.3.0, 1996; Sn'
  91Din  'A.T. Dinsdale, Calphad, 15, 317-425(1991).'
  99Ans  'I. Ansara, S.G. Fries, H.L. Lukas, unpublished, 1999,
          SGTE unary database V.5.0, 2009; In, Sn'
  01Mie  'J. Miettinen, Calphad, 25, 43-58(2001),
          SGTE unary database V.4.4, 2001; Sn, Zn'
  03Liu  'H.S. Liu, C.L. Liu, K. Ishida, Z.P. Jin, J. Electron. Mater.,
          32, 1290-96(2003), SGTE unary database V.5.0, 2009; Sn'
  09Idb  'M. Idbenali, C. Servant, N. Selhaoui, L. Bouirden,
          Calphad, 33, 398-404(2009); La-Sn'
!

File: data/databases/sgte-binary/LaSn-19Li-ass.tdb
$
$ Database for La-Sn from X. Li et al. 2019.
$
$ X. Li, S. Liu, Y. Liu, Y. Du, J. Phase Equilib. Diffus., 40, 653-67(2019).
$
$ Dataset created 2023.01.29 by Bengt Hallstedt.
$
$ The system is modelled both with and without an associate in the liquid.
$ Both models seem very reasonable. This is the version with associate.
$
$ Misprint in the La5Sn3 parameter.
$
$ Invariant equilibriam differ by up to 7 K. Parameter rounding errors?
$
$ ------------------------------------------------------------------------------
 TEMP-LIM 298.15 6000.00 !
$
$ELEMENT NAME  REF. STATE               ATOMIC MASS H298-H0    S298    !
$
 ELEMENT VA   VACUUM                      0.0          0.0      0.0    ! 
 ELEMENT LA   DHCP                      138.9055    6665.112   56.9024 ! 
 ELEMENT SN   BCT_A5                    118.69      6323.      51.18   ! 
$ ------------------------------------------------------------------------------
$ Species
$
 SPECIE  LASN                               LA1SN1 !
$ ------------------------------------------------------------------------------
$ Phase definitions
$
 PHASE LIQUID:L % 1 1 !
 CONST LIQUID:L : LA LASN SN : !
$
$ Fcc (cF4, Fm-3m) and MeX (cF8, Fm-3m)
$
 PHASE FCC_A1 %A 2 1 1 !
 CONST FCC_A1 : LA% SN : VA : !
$
$ Bcc (cI2, Im-3m)
$
 PHASE BCC_A2 %B 2 1 3 !
 CONST BCC_A2 : LA% SN : VA : !
$
$ Hcp (hP2, P6_3/mmc) and Me2X (NiAs-type, hP4, P6_3/mmc, B8_1)
$
 PHASE HCP_A3 %A 2 1 0.5 !
 CONST HCP_A3 : SN : VA : !
$
$ Prototype alpha-La (SB A3', hP4, P6_3/mmc)
$
 PHASE DHCP % 1 1 !
 CONST DHCP : LA% SN : !
$
$ Prototype C (cF8, Fd-3m)
$
 PHASE DIAMOND_A4 % 1 1 !
 CONST DIAMOND_A4 : SN : !
$
$ Prototype beta-Sn (tI4, I4_1/amd)
$
 PHASE BCT_A5 % 1 1 !
 CONST BCT_A5 : SN : !
$
$ Prototype Si3W5 (tI32, I4/mcm), low T
$ High T form with Mn5Si3 structure
$
 PHASE LA5SN3_D8M % 2 5 3 !
 CONST LA5SN3_D8M : LA : SN : !
$
$ Prototype Ge4Sm5 (oP36, Pnma)
$
 PHASE LA5SN4 % 2 5 4 !
 CONST LA5SN4 : LA : SN : !
$
$ Prototype Ge10Ho11 (tI84, I4/mmm)
$
 PHASE LA11SN10 % 2 11 10 !
 CONST LA11SN10 : LA : SN : !
$
$ Prototype CrB (oC8, Cmcm)
$
 PHASE LASN_B33 % 2 1 1 !
 CONST LASN_B33 : LA : SN : !
$
$ Prototype Nd2Sn3 (aP20, P-1)
$
 PHASE LA2SN3 % 2 2 3 !
 CONST LA2SN3 : LA : SN : !
$
$ Prototype Pd5Pu3 (oC32, Cmcm)
$
 PHASE LA3SN5 % 2 3 5 !
 CONST LA3SN5 : LA : SN : !
$
$ Prototype AuCu3 (cP4, Pm-3m)
$
 PHASE LASN3_L12 % 2 1 3 !
 CONST LASN3_L12 : LA : SN : !
$ ------------------------------------------------------------------------------
$ Defaults
$
 DEFINE-SYSTEM-DEFAULT ELEMENT 2 !
 DEFAULT-COM DEFINE_SYSTEM_ELEMENT VA !
 TYPE-DEF % SEQ * !
 TYPE-DEF A GES AMEND_PHASE_DESCRIPTION @ MAGNETIC -3 0.28 !
 TYPE-DEF B GES AMEND_PHASE_DESCRIPTION @ MAGNETIC -1 0.4 !
 FUNCTION ZERO      298.15  0;                                         6000 N !
 FUNCTION UN_ASS    298.15  0;                                         6000 N !
 FUNCTION R         298.15  +8.31451;                                  6000 N !
$ ------------------------------------------------------------------------------
$ Element data
$ ------------------------------------------------------------------------------
$ La
$
 PAR  G(DHCP,LA),,                      +GHSERLA;                4000 N 91Din !
 PAR  G(FCC_A1,LA:VA),,                 +GFCCLA;                 4000 N 91Din !
 PAR  G(BCC_A2,LA:VA),,                 +GBCCLA;                 4000 N 91Din !
 PAR  G(LIQUID,LA),,                    +GLIQLA;                 4000 N 91Din !
$
 FUNCTION GHSERLA   298.15  -7968.403+120.284604*T-26.34*T*LN(T)
       -0.001295165*T**2;
       550.00  Y  -3381.413+59.06113*T-17.1659411*T*LN(T)
       -0.008371705*T**2+6.8932E-07*T**3-399448*T**(-1);
      2000.00  Y  -15608.882+181.390071*T-34.3088*T*LN(T);
      4000.00  N !
 FUNCTION GFCCLA    298.15  -6109.797+89.878761*T-21.7919*T*LN(T)
       -0.004045175*T**2-5.25865E-07*T**3;
      1134.00  Y  -124598.976+955.878375*T-139.346741*T*LN(T)
       +0.042032405*T**2-3.066199E-06*T**3+20994153*T**(-1);
      2000.00  Y  +3009.496-2.846081*T+GHSERLA;
      4000.00  N !
 FUNCTION GBCCLA    298.15  -3952.161+88.072353*T-21.7919*T*LN(T)
       -0.004045175*T**2-5.25865E-07*T**3;
       800.00  Y  +321682.673-3565.08252*T+513.440708*T*LN(T)
       -0.387295093*T**2+4.9547989E-05*T**3-36581228*T**(-1);
      1134.00  Y  -16377.894+218.492988*T-39.5388*T*LN(T);
      1193.00  Y  -136609.91+1123.34397*T-163.413074*T*LN(T)
       +0.053968535*T**2-4.056395E-06*T**3+21167204*T**(-1);
      2000.00  Y  +7402.894-6.553756*T+GHSERLA;
      4000.00  N !
 FUNCTION GLIQLA    298.15  +5332.653+18.23012*T-11.0188191*T*LN(T)
       -0.020171603*T**2+2.93775E-06*T**3-133541*T**(-1);
      1134.00  Y  -3942.004+171.018431*T-34.3088*T*LN(T);
      4000.00  N !
$ ------------------------------------------------------------------------------
$ Sn
$
$ FCC_A1 revised in unary 3.0
$ HCP_A3 revised in unary 4.1
$ TETRAGONAL_A6 added in unary 4.1
$ CBCC_A12 and CUB_A13 added in unary 4.4
$ FCC_A1 modified in unary 5.0
$ DHCP and TET_ALPHA1_A6 added in unary 5.0
$
$ The DHCP phase is labelled D0_24 in 03Liu and alpha-prime in 92Ans. The
$ phase is present between the fcc and hcp phases in the Au-Sn and Au-In
$ systems.
$
 PAR  G(BCT_A5,SN)              100.00  +GHSERSN;                3000 N 91Din !
 PAR  G(DIAMOND_A4,SN)          100.00  +GDIASN;                 3000 N 91Din !
 PAR  G(FCC_A1,SN:VA)           100.00  +GHSERSN+5510-8.46*T;    3000 N 89Fec !
$PAR  G(FCC_A1,SN:VA)           100.00  +GHSERSN+4150-5.2*T;     3000 N 91Din !
 PAR  G(BCC_A2,SN:VA)           100.00  +GHSERSN+4400-6*T;       3000 N 91Din !
 PAR  G(HCP_A3,SN:VA)           100.00  +GHSERSN+3900-7.646*T;   3000 N Ansar !
$PAR  G(HCP_A3,SN:VA)           100.00  +GHSERSN+3900-4.4*T;     3000 N 91Din !
 PAR  G(DHCP,SN)                100.00  +GHSERSN+3803.52-3.46*T; 3000 N 03Liu !
$PAR  G(RHOMBOHEDRAL_A7,SN)     100.00  +GHSERSN+2035;           3000 N 91Din !
$PAR  G(TETRAGONAL_A6,SN)       100.00  +GHSERSN+5387-8.26212*T; 3000 N 99Ans !
$PAR  G(CBCC_A12,SN:VA)         100.00  +GHSERSN+2000;           3000 N 01Mie !
$PAR  G(CUB_A13,SN:VA)          100.00  +GHSERSN+2000;           3000 N 01Mie !
$PAR  G(TET_ALPHA1_A6,SN)       100.00  +GHSERSN+5510-8.46*T;    3000 N 99Ans !
 PAR  G(LIQUID,SN)              100.00  +GLIQSN;                 3000 N 91Din !
$
 FUNCTION GHSERSN   100.00  -7958.517+122.765451*T-25.858*T*LN(T)
       +5.1185E-04*T**2-3.192767E-06*T**3+18440*T**(-1);
       250.00  Y  -5855.135+65.443315*T-15.961*T*LN(T)
       -0.0188702*T**2+3.121167E-06*T**3-61960*T**(-1);
       505.08  Y  +2524.724+4.005269*T-8.2590486*T*LN(T)
       -0.016814429*T**2+2.623131E-06*T**3-1081244*T**(-1)-1.2307E+25*T**(-9);
       800.00  Y  -8256.959+138.99688*T-28.4512*T*LN(T)-1.2307E+25*T**(-9);
      3000.00  N !
 FUNCTION GDIASN    100.00  -9579.608+114.007785*T-22.972*T*LN(T)
       -0.00813975*T**2+2.7288E-06*T**3+25615*T**(-1);
       298.15  Y  -9063.001+104.84654*T-21.5750771*T*LN(T)
       -0.008575282*T**2+1.784447E-06*T**3-2544*T**(-1);
       800.00  Y  -10909.351+147.396535*T-28.4512*T*LN(T);
      3000.00  N !
 FUNCTION GLIQSN    100.00  +7103.092-14.087767*T+GHSERSN+1.47031E-18*T**7;
       505.08  Y  +6971.586-13.814383*T+GHSERSN+1.2307E+25*T**(-9);
       800.00  Y  -1285.372+125.182498*T-28.4512*T*LN(T);
      3000.00  N !
 FUNCTION GBCCSN    298.15  +GHSERSN+4400-6*T;                         3000 N !
$ ------------------------------------------------------------------------------
$ Binary system
$
$ X. Li, S. Liu, Y. Liu, Y. Du, J. Phase Equilib. Diffus., 40, 653-67(2019).
$
$ Checked against paper. Checked at 6000 K.
$
$ The system is modelled both with and without an associate in the liquid.
$ Both models seem very reasonable. This is the version with associate.
$
$ Misprint in the La5Sn3 parameter.
$
$ Invariant equilibriam differ by up to 7 K. Parameter rounding errors?
$
 PAR  G(LIQUID,LASN),,                  +GLIQLA+GLIQSN
             -116873-9.89*T;,,                                         N 19Li !
 PAR  L(LIQUID,LA,SN;0),,               -98695-2.02*T;,,               N 19Li !
 PAR  L(LIQUID,LA,LASN;0),,             -58185-4.17*T;,,               N 19Li !
 PAR  L(LIQUID,LASN,SN;0),,             -53284-20.14*T;,,              N 19Li !
$
 PAR  L(FCC_A1,LA,SN:VA;0),,            +UN_ASS;,,                     N !
 PAR  L(BCC_A2,LA,SN:VA;0),,            +UN_ASS;,,                     N !
 PAR  L(DHCP,LA,SN;0),,                 +UN_ASS;,,                     N !
$
$PAR  G(LA5SN3_D8M,LA:SN),,             +5*GHSERLA+3*GHSERSN
$            -619584-5.76*T;,,                                         N 19Li !
 PAR  G(LA5SN3_D8M,LA:SN),,             +5*GHSERLA+3*GHSERSN
             -619584-0.576*T;,,                                        N 19Li !
 PAR  G(LA5SN4,LA:SN),,                 +5*GHSERLA+4*GHSERSN
             -787383+13.23*T;,,                                        N 19Li !
 PAR  G(LA11SN10,LA:SN),,               +11*GHSERLA+10*GHSERSN
             -1861335+45.15*T;,,                                       N 19Li !
 PAR  G(LASN_B33,LA:SN),,               +GHSERLA+GHSERSN
             -178000+5.98*T;,,                                         N 19Li !
 PAR  G(LA2SN3,LA:SN),,                 +2*GHSERLA+3*GHSERSN
             -430043+25.9*T;,,                                         N 19Li !
 PAR  G(LA3SN5,LA:SN),,                 +3*GHSERLA+5*GHSERSN
             -671536+38.56*T;,,                                        N 19Li !
 PAR  G(LASN3_L12,LA:SN),,              +4*GLASN3;,,                   N 19Li !
$
 FUNCTION GLASN3    298.15  -68105.81+103.92*T-23.44*T*LN(T)
       -0.0031*T**2;
      6000.00  N !
$ ------------------------------------------------------------------------------
$
$
 LIST-OF-REFERENCE
 NUMBER  SOURCE
  Null   'Unknown source'
  Same   'Same or similar interaction as in the corresponding stable phase'
  COST   'COST 507 database'
  Ansar  'Himo Ansara, unpublished, SGTE unary database V.4.1, 1999; Sn'
  89Fec  'H.J. Fecht, M.X. Zhang, Y.A. Chang, J.H. Perepezko,
          Metall. Trans. A, 20A, 795-803(1989),
          SGTE unary database V.3.0, 1996; Sn'
  91Din  'A.T. Dinsdale, Calphad, 15, 317-425(1991).'
  99Ans  'I. Ansara, S.G. Fries, H.L. Lukas, unpublished, 1999,
          SGTE unary database V.5.0, 2009; In, Sn'
  01Mie  'J. Miettinen, Calphad, 25, 43-58(2001),
          SGTE unary database V.4.4, 2001; Sn, Zn'
  03Liu  'H.S. Liu, C.L. Liu, K. Ishida, Z.P. Jin, J. Electron. Mater.,
          32, 1290-96(2003), SGTE unary database V.5.0, 2009; Sn'
  19Li   'X. Li, S. Liu, Y. Liu, Y. Du,
          J. Phase Equilib. Diffus., 40, 653-67(2019); La-Sn'
!

File: data/databases/sgte-binary/LaSn-19Li-sub.tdb
$
$ Database for La-Sn from X. Li et al. 2019.
$
$ X. Li, S. Liu, Y. Liu, Y. Du, J. Phase Equilib. Diffus., 40, 653-67(2019).
$
$ Dataset created 2023.01.29 by Bengt Hallstedt.
$
$ The system is modelled both with and without an associate in the liquid.
$ Both models seem very reasonable. This is the version without associate.
$
$ Misprint in the La5Sn3 parameter.
$
$ Invariant equilibriam differ by up to 2 K. Parameter rounding errors?
$
$ ------------------------------------------------------------------------------
 TEMP-LIM 298.15 6000.00 !
$
$ELEMENT NAME  REF. STATE               ATOMIC MASS H298-H0    S298    !
$
 ELEMENT VA   VACUUM                      0.0          0.0      0.0    ! 
 ELEMENT LA   DHCP                      138.9055    6665.112   56.9024 ! 
 ELEMENT SN   BCT_A5                    118.69      6323.      51.18   ! 
$ ------------------------------------------------------------------------------
$ Phase definitions
$
 PHASE LIQUID:L % 1 1 !
 CONST LIQUID:L : LA SN : !
$
$ Fcc (cF4, Fm-3m) and MeX (cF8, Fm-3m)
$
 PHASE FCC_A1 %A 2 1 1 !
 CONST FCC_A1 : LA% SN : VA : !
$
$ Bcc (cI2, Im-3m)
$
 PHASE BCC_A2 %B 2 1 3 !
 CONST BCC_A2 : LA% SN : VA : !
$
$ Hcp (hP2, P6_3/mmc) and Me2X (NiAs-type, hP4, P6_3/mmc, B8_1)
$
 PHASE HCP_A3 %A 2 1 0.5 !
 CONST HCP_A3 : SN : VA : !
$
$ Prototype alpha-La (SB A3', hP4, P6_3/mmc)
$
 PHASE DHCP % 1 1 !
 CONST DHCP : LA% SN : !
$
$ Prototype C (cF8, Fd-3m)
$
 PHASE DIAMOND_A4 % 1 1 !
 CONST DIAMOND_A4 : SN : !
$
$ Prototype beta-Sn (tI4, I4_1/amd)
$
 PHASE BCT_A5 % 1 1 !
 CONST BCT_A5 : SN : !
$
$ Prototype Si3W5 (tI32, I4/mcm), low T
$ High T form with Mn5Si3 structure
$
 PHASE LA5SN3_D8M % 2 5 3 !
 CONST LA5SN3_D8M : LA : SN : !
$
$ Prototype Ge4Sm5 (oP36, Pnma)
$
 PHASE LA5SN4 % 2 5 4 !
 CONST LA5SN4 : LA : SN : !
$
$ Prototype Ge10Ho11 (tI84, I4/mmm)
$
 PHASE LA11SN10 % 2 11 10 !
 CONST LA11SN10 : LA : SN : !
$
$ Prototype CrB (oC8, Cmcm)
$
 PHASE LASN_B33 % 2 1 1 !
 CONST LASN_B33 : LA : SN : !
$
$ Prototype Nd2Sn3 (aP20, P-1)
$
 PHASE LA2SN3 % 2 2 3 !
 CONST LA2SN3 : LA : SN : !
$
$ Prototype Pd5Pu3 (oC32, Cmcm)
$
 PHASE LA3SN5 % 2 3 5 !
 CONST LA3SN5 : LA : SN : !
$
$ Prototype AuCu3 (cP4, Pm-3m)
$
 PHASE LASN3_L12 % 2 1 3 !
 CONST LASN3_L12 : LA : SN : !
$ ------------------------------------------------------------------------------
$ Defaults
$
 DEFINE-SYSTEM-DEFAULT ELEMENT 2 !
 DEFAULT-COM DEFINE_SYSTEM_ELEMENT VA !
 TYPE-DEF % SEQ * !
 TYPE-DEF A GES AMEND_PHASE_DESCRIPTION @ MAGNETIC -3 0.28 !
 TYPE-DEF B GES AMEND_PHASE_DESCRIPTION @ MAGNETIC -1 0.4 !
 FUNCTION ZERO      298.15  0;                                         6000 N !
 FUNCTION UN_ASS    298.15  0;                                         6000 N !
 FUNCTION R         298.15  +8.31451;                                  6000 N !
$ ------------------------------------------------------------------------------
$ Element data
$ ------------------------------------------------------------------------------
$ La
$
 PAR  G(DHCP,LA),,                      +GHSERLA;                4000 N 91Din !
 PAR  G(FCC_A1,LA:VA),,                 +GFCCLA;                 4000 N 91Din !
 PAR  G(BCC_A2,LA:VA),,                 +GBCCLA;                 4000 N 91Din !
 PAR  G(LIQUID,LA),,                    +GLIQLA;                 4000 N 91Din !
$
 FUNCTION GHSERLA   298.15  -7968.403+120.284604*T-26.34*T*LN(T)
       -0.001295165*T**2;
       550.00  Y  -3381.413+59.06113*T-17.1659411*T*LN(T)
       -0.008371705*T**2+6.8932E-07*T**3-399448*T**(-1);
      2000.00  Y  -15608.882+181.390071*T-34.3088*T*LN(T);
      4000.00  N !
 FUNCTION GFCCLA    298.15  -6109.797+89.878761*T-21.7919*T*LN(T)
       -0.004045175*T**2-5.25865E-07*T**3;
      1134.00  Y  -124598.976+955.878375*T-139.346741*T*LN(T)
       +0.042032405*T**2-3.066199E-06*T**3+20994153*T**(-1);
      2000.00  Y  +3009.496-2.846081*T+GHSERLA;
      4000.00  N !
 FUNCTION GBCCLA    298.15  -3952.161+88.072353*T-21.7919*T*LN(T)
       -0.004045175*T**2-5.25865E-07*T**3;
       800.00  Y  +321682.673-3565.08252*T+513.440708*T*LN(T)
       -0.387295093*T**2+4.9547989E-05*T**3-36581228*T**(-1);
      1134.00  Y  -16377.894+218.492988*T-39.5388*T*LN(T);
      1193.00  Y  -136609.91+1123.34397*T-163.413074*T*LN(T)
       +0.053968535*T**2-4.056395E-06*T**3+21167204*T**(-1);
      2000.00  Y  +7402.894-6.553756*T+GHSERLA;
      4000.00  N !
 FUNCTION GLIQLA    298.15  +5332.653+18.23012*T-11.0188191*T*LN(T)
       -0.020171603*T**2+2.93775E-06*T**3-133541*T**(-1);
      1134.00  Y  -3942.004+171.018431*T-34.3088*T*LN(T);
      4000.00  N !
$ ------------------------------------------------------------------------------
$ Sn
$
$ FCC_A1 revised in unary 3.0
$ HCP_A3 revised in unary 4.1
$ TETRAGONAL_A6 added in unary 4.1
$ CBCC_A12 and CUB_A13 added in unary 4.4
$ FCC_A1 modified in unary 5.0
$ DHCP and TET_ALPHA1_A6 added in unary 5.0
$
$ The DHCP phase is labelled D0_24 in 03Liu and alpha-prime in 92Ans. The
$ phase is present between the fcc and hcp phases in the Au-Sn and Au-In
$ systems.
$
 PAR  G(BCT_A5,SN)              100.00  +GHSERSN;                3000 N 91Din !
 PAR  G(DIAMOND_A4,SN)          100.00  +GDIASN;                 3000 N 91Din !
 PAR  G(FCC_A1,SN:VA)           100.00  +GHSERSN+5510-8.46*T;    3000 N 89Fec !
$PAR  G(FCC_A1,SN:VA)           100.00  +GHSERSN+4150-5.2*T;     3000 N 91Din !
 PAR  G(BCC_A2,SN:VA)           100.00  +GHSERSN+4400-6*T;       3000 N 91Din !
 PAR  G(HCP_A3,SN:VA)           100.00  +GHSERSN+3900-7.646*T;   3000 N Ansar !
$PAR  G(HCP_A3,SN:VA)           100.00  +GHSERSN+3900-4.4*T;     3000 N 91Din !
 PAR  G(DHCP,SN)                100.00  +GHSERSN+3803.52-3.46*T; 3000 N 03Liu !
$PAR  G(RHOMBOHEDRAL_A7,SN)     100.00  +GHSERSN+2035;           3000 N 91Din !
$PAR  G(TETRAGONAL_A6,SN)       100.00  +GHSERSN+5387-8.26212*T; 3000 N 99Ans !
$PAR  G(CBCC_A12,SN:VA)         100.00  +GHSERSN+2000;           3000 N 01Mie !
$PAR  G(CUB_A13,SN:VA)          100.00  +GHSERSN+2000;           3000 N 01Mie !
$PAR  G(TET_ALPHA1_A6,SN)       100.00  +GHSERSN+5510-8.46*T;    3000 N 99Ans !
 PAR  G(LIQUID,SN)              100.00  +GLIQSN;                 3000 N 91Din !
$
 FUNCTION GHSERSN   100.00  -7958.517+122.765451*T-25.858*T*LN(T)
       +5.1185E-04*T**2-3.192767E-06*T**3+18440*T**(-1);
       250.00  Y  -5855.135+65.443315*T-15.961*T*LN(T)
       -0.0188702*T**2+3.121167E-06*T**3-61960*T**(-1);
       505.08  Y  +2524.724+4.005269*T-8.2590486*T*LN(T)
       -0.016814429*T**2+2.623131E-06*T**3-1081244*T**(-1)-1.2307E+25*T**(-9);
       800.00  Y  -8256.959+138.99688*T-28.4512*T*LN(T)-1.2307E+25*T**(-9);
      3000.00  N !
 FUNCTION GDIASN    100.00  -9579.608+114.007785*T-22.972*T*LN(T)
       -0.00813975*T**2+2.7288E-06*T**3+25615*T**(-1);
       298.15  Y  -9063.001+104.84654*T-21.5750771*T*LN(T)
       -0.008575282*T**2+1.784447E-06*T**3-2544*T**(-1);
       800.00  Y  -10909.351+147.396535*T-28.4512*T*LN(T);
      3000.00  N !
 FUNCTION GLIQSN    100.00  +7103.092-14.087767*T+GHSERSN+1.47031E-18*T**7;
       505.08  Y  +6971.586-13.814383*T+GHSERSN+1.2307E+25*T**(-9);
       800.00  Y  -1285.372+125.182498*T-28.4512*T*LN(T);
      3000.00  N !
 FUNCTION GBCCSN    298.15  +GHSERSN+4400-6*T;                         3000 N !
$ ------------------------------------------------------------------------------
$ Binary system
$
$ X. Li, S. Liu, Y. Liu, Y. Du, J. Phase Equilib. Diffus., 40, 653-67(2019).
$
$ Checked against paper. Checked at 6000 K.
$
$ The system is modelled both with and without an associate in the liquid.
$ Both models seem very reasonable. This is the version without associate.
$
$ Misprint in the La5Sn3 parameter.
$
$ Invariant equilibriam differ by up to 2 K. Parameter rounding errors?
$
 PAR  L(LIQUID,LA,SN;0),,               -224650-20.01*T;,,             N 19Li !
 PAR  L(LIQUID,LA,SN;1),,               -20200+22.06*T;,,              N 19Li !
 PAR  L(LIQUID,LA,SN;2),,               +49802.6;,,                    N 19Li !
$
 PAR  L(FCC_A1,LA,SN:VA;0),,            +UN_ASS;,,                     N !
 PAR  L(BCC_A2,LA,SN:VA;0),,            +UN_ASS;,,                     N !
 PAR  L(DHCP,LA,SN;0),,                 +UN_ASS;,,                     N !
$
$PAR  G(LA5SN3_D8M,LA:SN),,             +5*GHSERLA+3*GHSERSN
$            -654609.6+6.24*T;,,                                       N 19Li !
 PAR  G(LA5SN3_D8M,LA:SN),,             +5*GHSERLA+3*GHSERSN
             -648000+6.24*T;,,                                         N 19Li !
 PAR  G(LA5SN4,LA:SN),,                 +5*GHSERLA+4*GHSERSN
             -787383+3.24*T;,,                                         N 19Li !
 PAR  G(LA11SN10,LA:SN),,               +11*GHSERLA+10*GHSERSN
             -1861167+23.52*T;,,                                       N 19Li !
 PAR  G(LASN_B33,LA:SN),,               +GHSERLA+GHSERSN
             -178170+4.22*T;,,                                         N 19Li !
 PAR  G(LA2SN3,LA:SN),,                 +2*GHSERLA+3*GHSERSN
             -423634.35+18.05*T;,,                                     N 19Li !
 PAR  G(LA3SN5,LA:SN),,                 +3*GHSERLA+5*GHSERSN
             -666930.4+30.4*T;,,                                       N 19Li !
 PAR  G(LASN3_L12,LA:SN),,              +4*GLASN3;,,                   N 19Li !
$
 FUNCTION GLASN3    298.15  -69832.4+104.13*T-23.39*T*LN(T)
       -0.0031*T**2;
      6000.00  N !
$ ------------------------------------------------------------------------------
$
$
 LIST-OF-REFERENCE
 NUMBER  SOURCE
  Null   'Unknown source'
  Same   'Same or similar interaction as in the corresponding stable phase'
  COST   'COST 507 database'
  Ansar  'Himo Ansara, unpublished, SGTE unary database V.4.1, 1999; Sn'
  89Fec  'H.J. Fecht, M.X. Zhang, Y.A. Chang, J.H. Perepezko,
          Metall. Trans. A, 20A, 795-803(1989),
          SGTE unary database V.3.0, 1996; Sn'
  91Din  'A.T. Dinsdale, Calphad, 15, 317-425(1991).'
  99Ans  'I. Ansara, S.G. Fries, H.L. Lukas, unpublished, 1999,
          SGTE unary database V.5.0, 2009; In, Sn'
  01Mie  'J. Miettinen, Calphad, 25, 43-58(2001),
          SGTE unary database V.4.4, 2001; Sn, Zn'
  03Liu  'H.S. Liu, C.L. Liu, K. Ishida, Z.P. Jin, J. Electron. Mater.,
          32, 1290-96(2003), SGTE unary database V.5.0, 2009; Sn'
  19Li   'X. Li, S. Liu, Y. Liu, Y. Du,
          J. Phase Equilib. Diffus., 40, 653-67(2019); La-Sn'
!

File: data/databases/sgte-binary/LaTe-18Hu.tdb
$
$ Database for La-Te from Y.-J. Hu et al. 2018.
$
$ Y.-J. Hu, J. Paz Solden Palma, Y. Wang, S.A. Firdosy, K.E. Star,
$ J.-P. Fleurial, V.A. Ravi, Z.-K. Liu, Calphad, 61, 227-36(2018).
$
$ Dataset created 2017.12.10 by Bengt Hallstedt.
$ 2021.01.24: Modified for use with GES6.
$
$ ------------------------------------------------------------------------------
 TEMP-LIM 298.15 6000.00 !
$
$ELEMENT NAME  REF. STATE               ATOMIC MASS H298-H0    S298    !
$
 ELEMENT VA   VACUUM                      0.0          0.0      0.0    ! 
 ELEMENT LA   DHCP                      138.9055    6665.112   56.9024 ! 
 ELEMENT TE   HEXAGONAL_A8              127.60      6080.      49.221  ! 
$ ------------------------------------------------------------------------------
$ Species
$
 SPECIE  LATE                               LA1TE1 !
$ ------------------------------------------------------------------------------
$ Phase definitions
$
 PHASE LIQUID:L % 1 1 !
 CONST LIQUID:L : LA LATE TE : !
$
$ Fcc (cF4) and MeX (cF8)
$
 PHASE FCC_A1 %A 2 1 1 !
 CONST FCC_A1 : LA% TE : VA : !
$
$ Bcc (cI2, Im-3m)
$
 PHASE BCC_A2 %B 2 1 3 !
 CONST BCC_A2 : LA% TE : VA : !
$
$ Prototype alpha-La (hP4, P6_3/mmc)
$
 PHASE DHCP % 1 1 !
 CONST DHCP : LA% TE : !
$
$ Prototype gamma-Se (hP3, P3_121)
$ The phase is named HEXAGONAL_A8 in the SGTE unary database and
$ TRIGONAL_A8 in LB.
$
 PHASE HEXAGONAL_A8 % 1 1 !
 CONST HEXAGONAL_A8 : LA TE% : !
$
$ Prototype NaCl (cF8, Fm-3m)
$
 PHASE LATE_B1 % 2 1 1 !
 CONST LATE_B1 : LA : TE : !
$
$ Prototype Th3P4 (cI28, I-43d)
$
 PHASE LA3TE4_D73 % 2 3 4 !
 CONST LA3TE4_D73 : LA% VA : TE : !
$
$ Prototype LaTe2 (mP24, Pc)
$
 PHASE LATE2 % 3 1 1 1 !
 CONST LATE2 : LA : TE : TE% VA : !
$
$ Prototype CeTe3 (oC16, Ama2)
$
 PHASE LATE3 % 2 1 3 !
 CONST LATE3 : LA : TE : !
$ ------------------------------------------------------------------------------
$ Defaults
$
 DEFINE-SYSTEM-DEFAULT ELEMENT 2 !
 DEFAULT-COM DEFINE_SYSTEM_ELEMENT VA !
 TYPE-DEF % SEQ * !
 TYPE-DEF A GES AMEND_PHASE_DESCRIPTION @ MAGNETIC -3 0.28 !
 TYPE-DEF B GES AMEND_PHASE_DESCRIPTION @ MAGNETIC -1 0.4 !
 FUNCTION ZERO      298.15  0;                                         6000 N !
 FUNCTION UN_ASS    298.15  0;                                         6000 N !
 FUNCTION R         298.15  +8.31451;                                  6000 N !
$ ------------------------------------------------------------------------------
$ Element data
$ ------------------------------------------------------------------------------
$ La
$
$ HEXAGONAL_A8 from 18Hu not included in unary.
$
 PAR  G(DHCP,LA),,                      +GHSERLA;                4000 N 91Din !
 PAR  G(FCC_A1,LA:VA),,                 +GFCCLA;                 4000 N 91Din !
 PAR  G(BCC_A2,LA:VA),,                 +GBCCLA;                 4000 N 91Din !
 PAR  G(HEXAGONAL_A8,LA),,              +GHSERLA+2826;           4000 N 18Hu !
 PAR  G(LIQUID,LA),,                    +GLIQLA;                 4000 N 91Din !
$
 FUNCTION GHSERLA   298.15  -7968.403+120.284604*T-26.34*T*LN(T)
       -0.001295165*T**2;
       550.00  Y  -3381.413+59.06113*T-17.1659411*T*LN(T)
       -0.008371705*T**2+6.8932E-07*T**3-399448*T**(-1);
      2000.00  Y  -15608.882+181.390071*T-34.3088*T*LN(T);
      4000.00  N !
 FUNCTION GFCCLA    298.15  -6109.797+89.878761*T-21.7919*T*LN(T)
       -0.004045175*T**2-5.25865E-07*T**3;
      1134.00  Y  -124598.976+955.878375*T-139.346741*T*LN(T)
       +0.042032405*T**2-3.066199E-06*T**3+20994153*T**(-1);
      2000.00  Y  +3009.496-2.846081*T+GHSERLA;
      4000.00  N !
 FUNCTION GBCCLA    298.15  -3952.161+88.072353*T-21.7919*T*LN(T)
       -0.004045175*T**2-5.25865E-07*T**3;
       800.00  Y  +321682.673-3565.08252*T+513.440708*T*LN(T)
       -0.387295093*T**2+4.9547989E-05*T**3-36581228*T**(-1);
      1134.00  Y  -16377.894+218.492988*T-39.5388*T*LN(T);
      1193.00  Y  -136609.91+1123.34397*T-163.413074*T*LN(T)
       +0.053968535*T**2-4.056395E-06*T**3+21167204*T**(-1);
      2000.00  Y  +7402.894-6.553756*T+GHSERLA;
      4000.00  N !
 FUNCTION GLIQLA    298.15  +5332.653+18.23012*T-11.0188191*T*LN(T)
       -0.020171603*T**2+2.93775E-06*T**3-133541*T**(-1);
      1134.00  Y  -3942.004+171.018431*T-34.3088*T*LN(T);
      4000.00  N !
$ ------------------------------------------------------------------------------
$ Te
$
$ HEXAGONAL_A8 and LIQUID revised in unary 3.0
$
$ FCC_A1, BCC_A2 and DHCP from 18Hu not included in unary.
$
 PAR  G(HEXAGONAL_A8,TE),,              +GHSERTE;                1600 N 95Dav !
 PAR  G(FCC_A1,TE:VA),,                 +GHSERTE+14588;          1600 N 18Hu !
 PAR  G(BCC_A2,TE:VA),,                 +GHSERTE+29763;          1600 N 18Hu !
 PAR  G(DHCP,TE),,                      +GHSERTE+12648;          1600 N 18Hu !
 PAR  G(LIQUID,TE),,                    +GLIQTE;                 1600 N 95Dav !
$
 PAR  G(LA3TE4_D73,VA:TE),,             +GVA3TE4;,,                   N 18Hu !
$
 FUNCTION GHSERTE   298.15  -10544.679+183.372894*T-35.6687*T*LN(T)
       +0.01583435*T**2-5.240417E-06*T**3+155015*T**(-1);
       722.66  Y  +9160.595-129.265373*T+13.004*T*LN(T)
       -0.0362361*T**2+5.006367E-06*T**3-1286810*T**(-1);
      1150.00  Y  -12781.349+174.901226*T-32.5596*T*LN(T);
      1600.00  N !
 FUNCTION GLIQTE    298.15  -17554.731+685.877639*T-126.318*T*LN(T)
       +0.2219435*T**2-9.42075E-05*T**3+827930*T**(-1);
       626.49  Y  -3165763.48+46756.357*T-7196.41*T*LN(T)
       +7.09775*T**2-0.00130692833*T**3+2.58051E+08*T**(-1);
       722.66  Y  +180326.959-1500.57909*T+202.743*T*LN(T)
       -0.142016*T**2+1.6129733E-05*T**3-24238450*T**(-1);
      1150.00  Y  +19110.036-26.1929273*T+GHSERTE;
      1600.00  N !
 FUNCTION GVA3TE4   298.15  +108667.195+472.199547*T-101.218451*T*LN(T)
       -0.00615235432*T**2-1.6803761E-06*T**3+72093.2955*T**(-1);
      1900.00  Y  +40506.1724+941.337248*T-160.954404*T*LN(T);
      6000.00  N !
$ ------------------------------------------------------------------------------
$ Binary system
$
$ Y.-J. Hu, J. Paz Solden Palma, Y. Wang, S.A. Firdosy, K.E. Star,
$ J.-P. Fleurial, V.A. Ravi, Z.-K. Liu, Calphad, 61, 227-36(2018).
$
$ Checked against paper and authors' tdb. Checked at 6000 K.
$
 PAR  G(LIQUID,LATE),,                  +GLIQLA+GLIQTE
             -247000+1.57*T;,,                                        N 18Hu !
 PAR  L(LIQUID,LA,LATE;0),,             -4830+2.24*T;,,               N 18Hu !
 PAR  L(LIQUID,LA,LATE;1),,             +6320-3.41*T;,,               N 18Hu !
 PAR  L(LIQUID,LATE,TE;0),,             -110000-29*T;,,               N 18Hu !
 PAR  L(LIQUID,LATE,TE;1),,             -47000-8*T;,,                 N 18Hu !
$
 PAR  G(LATE_B1,LA:TE),,                +GLATE;,,                     N 18Hu !
$
 PAR  G(LA3TE4_D73,LA:TE),,             +GLA3TE4;,,                   N 18Hu !
 PAR  L(LA3TE4_D73,LA,VA:TE;0),,        -414158+99.75*T;,,            N 18Hu !
 PAR  L(LA3TE4_D73,LA,VA:TE;1),,        -246127-35.76*T;,,            N 18Hu !
$
 PAR  G(LATE2,LA:TE:TE),,               +GLATE2;,,                    N 18Hu !
 PAR  G(LATE2,LA:TE:VA),,               +GLATEVA;,,                   N 18Hu !
 PAR  L(LATE2,LA:TE:TE,VA;0),,          -217039+17.14*T;,,            N 18Hu !
 PAR  L(LATE2,LA:TE:TE,VA;1),,          +50183;,,                     N 18Hu !
$
 PAR  G(LATE3,LA:TE),,                  +GLATE3;,,                    N 18Hu !
$
 FUNCTION GLATE     298.15  -327677.372+314.008506*T-61.6840482*T*LN(T)
       +0.00959003586*T**2-2.96156443E-06*T**3+292391.813*T**(-1);
      2000.00  Y  -383502.516+596.900298*T-94.25526*T*LN(T);
      6000.00  N !
 FUNCTION GLA3TE4   298.15  -1147513.98+976.319026*T-195.144672*T*LN(T)
       +0.00471669321*T**2-7.23028893E-06*T**3+462098.679*T**(-1);
      1900.00  Y  -1327884.09+2099.35125*T-333.573289*T*LN(T);
      6000.00  N !
 FUNCTION GLATE2    298.15  -432401.415+394.010787*T-80.8109987*T*LN(T)
       +0.00366542342*T**2-1.82076277E-06*T**3+184668.639*T**(-1);
      1800.00  Y  -462589.826+577.076722*T-102.897111*T*LN(T);
      6000.00  N !
 FUNCTION GLATEVA   298.15  -233572.063+292.094764*T-59.686377*T*LN(T)
       +0.00576656934*T**2-2.70175331E-06*T**3+232086.95*T**(-1);
      1800.00  Y  -277399.13+555.150113*T-91.305548*T*LN(T);
      6000.00  N !
 FUNCTION GLATE3    298.15  -448694.857+478.015491*T-100.128259*T*LN(T)
       -0.00411649854*T**2-1.02772391E-06*T**3+74667.4593*T**(-1);
      6000.00  N !
$ ------------------------------------------------------------------------------
$
$
 LIST-OF-REFERENCE
 NUMBER  SOURCE
  Null   'Unknown source'
  Same   'Same or similar interaction as in the corresponding stable phase'
  COST   'COST 507 database'
  91Din  'A.T. Dinsdale, Calphad, 15, 317-425(1991).'
  95Dav  'A.V. Davydov, M.H. Rand, B.B. Argent, Calphad, 19, 375-87(1995),
          SGTE unary database V.3.0, 1996; Te'
  18Hu   'Y.-J. Hu, J. Paz Solden Palma, Y. Wang, S.A. Firdosy, K.E. Star,
          J.-P. Fleurial, V.A. Ravi, Z.-K. Liu,
          Calphad, 61, 227-36(2018); La, Te, La-Te'
!
