Repository: orchid-calphad/orchid-project.org

# orchid-project.org

Website and released data of **ORCHID** (Open Repository for CALPHAD Hypotheses, Intelligence, and Discovery),
served by GitHub Pages at https://orchid-project.org. Releases are archived on Zenodo (one DOI per version).

- `index.html`, `catalog/`, `best-practices.html` — static, self-contained pages (generated in the ORCHID tooling).
- `data/` — released data: catalog, redistributable TDB files, convex hulls. Licences: `data/LICENSES.md`, `data/NOTICE.md`.
- `llms.txt`, `data/croissant.json`, `CITATION.cff`, `.zenodo.json` — machine-readable metadata.

Only data with clear redistribution rights are published.

File: data/databases/sgte-binary/LaTi-16Mat.tdb
$
$ Database for La-Ti from N. Mattern et al. 2016.
$
$ N. Mattern, Y. Yokoyama, A. Mizuno, J.H. Han, O. Fabrichnaya, M. Richter,
$ S. Kohara, Calphad, 52, 8-20(2016).
$
$ Dataset created 2018.11.02 by Bengt Hallstedt.
$ 2021.01.24: Modified for use with GES6.
$
$ ------------------------------------------------------------------------------
 TEMP-LIM 298.15 6000.00 !
$
$ELEMENT NAME  REF. STATE               ATOMIC MASS H298-H0    S298    !
$
 ELEMENT VA   VACUUM                      0.0          0.0      0.0    ! 
 ELEMENT LA   DHCP                      138.9055    6665.112   56.9024 ! 
 ELEMENT TI   HCP_A3                     47.88      4824.      30.72   ! 
$ ------------------------------------------------------------------------------
$ Phase definitions
$
 PHASE LIQUID:L % 1 1 !
 CONST LIQUID:L : LA TI : !
$
$ Fcc (cF4, Fm-3m) and MeX (cF8, Fm-3m)
$
 PHASE FCC_A1 %A 2 1 1 !
 CONST FCC_A1 : LA% TI : VA : !
$
$ Bcc (cI2, Im-3m)
$
 PHASE BCC_A2 %B 2 1 3 !
 CONST BCC_A2 : LA TI% : VA : !
$
$ Hcp (hP2, P6_3/mmc) and Me2X (NiAs-type, hP4, P6_3/mmc, B8_1)
$
 PHASE HCP_A3 % 2 1 0.5 !
 CONST HCP_A3 : LA TI% : VA : !
$
$ Prototype alpha-La (SB A3', hP4, P6_3/mmc)
$
 PHASE DHCP % 1 1 !
 CONST DHCP : LA% TI : !
$ ------------------------------------------------------------------------------
$ Defaults
$
 DEFINE-SYSTEM-DEFAULT ELEMENT 2 !
 DEFAULT-COM DEFINE_SYSTEM_ELEMENT VA !
 TYPE-DEF % SEQ * !
 TYPE-DEF B GES AMEND_PHASE_DESCRIPTION @ MAGNETIC -1 0.4 !
 TYPE-DEF A GES AMEND_PHASE_DESCRIPTION @ MAGNETIC -3 0.28 !
 FUNCTION ZERO      298.15  0;                                         6000 N !
 FUNCTION UN_ASS    298.15  0;                                         6000 N !
 FUNCTION R         298.15  +8.31451;                                  6000 N !
$ ------------------------------------------------------------------------------
$ Element data
$ ------------------------------------------------------------------------------
$ La
$
$ HCP_A3 from 16Mat not included in unary
$
 PAR  G(DHCP,LA),,                      +GHSERLA;                4000 N 91Din !
 PAR  G(FCC_A1,LA:VA),,                 +GFCCLA;                 4000 N 91Din !
 PAR  G(BCC_A2,LA:VA),,                 +GBCCLA;                 4000 N 91Din !
 PAR  G(HCP_A3,LA:VA),,                 +GHSERLA+2509;           4000 N 16Mat !
 PAR  G(LIQUID,LA),,                    +GLIQLA;                 4000 N 91Din !
$
 FUNCTION GHSERLA   298.15  -7968.403+120.284604*T-26.34*T*LN(T)
       -0.001295165*T**2;
       550.00  Y  -3381.413+59.06113*T-17.1659411*T*LN(T)
       -0.008371705*T**2+6.8932E-07*T**3-399448*T**(-1);
      2000.00  Y  -15608.882+181.390071*T-34.3088*T*LN(T);
      4000.00  N !
 FUNCTION GFCCLA    298.15  -6109.797+89.878761*T-21.7919*T*LN(T)
       -0.004045175*T**2-5.25865E-07*T**3;
      1134.00  Y  -124598.976+955.878375*T-139.346741*T*LN(T)
       +0.042032405*T**2-3.066199E-06*T**3+20994153*T**(-1);
      2000.00  Y  +3009.496-2.846081*T+GHSERLA;
      4000.00  N !
 FUNCTION GBCCLA    298.15  -3952.161+88.072353*T-21.7919*T*LN(T)
       -0.004045175*T**2-5.25865E-07*T**3;
       800.00  Y  +321682.673-3565.08252*T+513.440708*T*LN(T)
       -0.387295093*T**2+4.9547989E-05*T**3-36581228*T**(-1);
      1134.00  Y  -16377.894+218.492988*T-39.5388*T*LN(T);
      1193.00  Y  -136609.91+1123.34397*T-163.413074*T*LN(T)
       +0.053968535*T**2-4.056395E-06*T**3+21167204*T**(-1);
      2000.00  Y  +7402.894-6.553756*T+GHSERLA;
      4000.00  N !
 FUNCTION GLIQLA    298.15  +5332.653+18.23012*T-11.0188191*T*LN(T)
       -0.020171603*T**2+2.93775E-06*T**3-133541*T**(-1);
      1134.00  Y  -3942.004+171.018431*T-34.3088*T*LN(T);
      4000.00  N !
$ ------------------------------------------------------------------------------
$ Ti
$
$ BCT_A5 added in unary 3.0
$
$ DHCP from 16Mat not included in unary
$
 PAR  G(HCP_A3,TI:VA),,                 +GHSERTI;                4000 N 91Din !
 PAR  G(BCC_A2,TI:VA),,                 +GBCCTI;                 4000 N 91Din !
 PAR  G(FCC_A1,TI:VA),,                 +GHSERTI+6000-0.1*T;     4000 N 91Din !
 PAR  G(DHCP,TI),,                      +GHSERTI+3670;           4000 N 16Mat !
$PAR  G(CBCC_A12,TI:VA),,               +GHSERTI+4602.2;         4000 N 91Din !
$PAR  G(CUB_A13,TI:VA),,                +GHSERTI+7531.2;         4000 N 91Din !
$PAR  G(DIAMOND_A4,TI),,                +GHSERTI+25000;          4000 N 91Din !
$PAR  G(BCT_A5,TI),,                    +GHSERTI+4602.2;         3000 N SGCOST !
 PAR  G(LIQUID,TI),,                    +GLIQTI;                 4000 N 91Din !
$
 FUNCTION GHSERTI   298.15  -8059.921+133.615208*T-23.9933*T*LN(T)
       -0.004777975*T**2+1.06716E-07*T**3+72636*T**(-1);
       900.00  Y  -7811.815+132.988068*T-23.9887*T*LN(T)
       -0.0042033*T**2-9.0876E-08*T**3+42680*T**(-1);
      1155.00  Y  +908.837+66.976538*T-14.9466*T*LN(T)
       -0.0081465*T**2+2.02715E-07*T**3-1477660*T**(-1);
      1941.00  Y  -124526.786+638.806871*T-87.2182461*T*LN(T)
       +0.008204849*T**2-3.04747E-07*T**3+36699805*T**(-1);
      4000.00  N !
 FUNCTION GBCCTI    298.15  -1272.064+134.71418*T-25.5768*T*LN(T)
       -6.63845E-04*T**2-2.78803E-07*T**3+7208*T**(-1);
      1155.00  Y  +6667.385+105.366379*T-22.3771*T*LN(T)
       +0.00121707*T**2-8.4534E-07*T**3-2002750*T**(-1);
      1941.00  Y  +26483.26-182.426471*T+19.0900905*T*LN(T)
       -0.02200832*T**2+1.228863E-06*T**3+1400501*T**(-1);
      4000.00  N !
 FUNCTION GLIQTI    298.15  +12194.415-6.980938*T+GHSERTI;
      1300.00  Y  +369519.198-2554.0225*T+342.059267*T*LN(T)
       -0.163409355*T**2+1.2457117E-05*T**3-67034516*T**(-1);
      1941.00  Y  -19887.066+298.7367*T-46.29*T*LN(T);
      4000.00  N !
$ ------------------------------------------------------------------------------
$ Binary system
$
$ N. Mattern, Y. Yokoyama, A. Mizuno, J.H. Han, O. Fabrichnaya, M. Richter,
$ S. Kohara, Calphad, 52, 8-20(2016).
$
$ Checked against paper. Checked at 6000 K.
$
 PAR  L(LIQUID,LA,TI;0),,               +77591-13.52*T;,,             N 16Mat !
 PAR  L(LIQUID,LA,TI;1),,               -1351;,,                      N 16Mat !
$
 PAR  L(FCC_A1,LA,TI:VA;0),,            +60000;,,                     N 16Mat !
$
 PAR  L(BCC_A2,LA,TI:VA;0),,            +64122;,,                     N 16Mat !
 PAR  L(BCC_A2,LA,TI:VA;1),,            -5814;,,                      N 16Mat !
$
 PAR  L(HCP_A3,LA,TI:VA;0),,            +50207;,,                     N 16Mat !
 PAR  L(HCP_A3,LA,TI:VA;1),,            -3566;,,                      N 16Mat !
$
 PAR  L(DHCP,LA,TI;0),,                 +50000;,,                     N 16Mat !
$ ------------------------------------------------------------------------------
$
$
 LIST-OF-REFERENCE
 NUMBER  SOURCE
  Null   'Unknown source'
  COST   'COST 507 database'
  SGCOST 'COST 507 database, SGTE unary database V.3.0, 1996; Al, B, Nd, Ti, Zn'
  91Din  'A.T. Dinsdale, Calphad, 15, 317-425(1991).'
  16Mat  'N. Mattern, Y. Yokoyama, A. Mizuno, J.H. Han, O. Fabrichnaya,
          M. Richter, S. Kohara, Calphad, 52, 8-20(2016); La, Ti, Zr, La-Ti'
!

File: data/databases/sgte-binary/LaV-10Cha.tdb
$
$ Database for La-V from W. Chan et al. 2010
$
$ W. Chan, M.C. Gao, O.N. Dogan, P. King,
$ J. Phase Equilib. Diffus., 31, 425-32(2010).
$
$ Dataset created 2017.12.02 by Bengt Hallstedt.
$ 2021.01.24: Modified for use with GES6.
$
$ ------------------------------------------------------------------------------
 TEMP-LIM 298.15 6000.00 !
$
$ELEMENT NAME  REF. STATE               ATOMIC MASS H298-H0    S298    !
$
 ELEMENT VA   VACUUM                      0.0          0.0      0.0    ! 
 ELEMENT LA   DHCP                      138.9055    6665.112   56.9024 ! 
 ELEMENT V    BCC_A2                     50.9415    4507.0     30.89   ! 
$ ------------------------------------------------------------------------------
$ Phase definitions
$
 PHASE LIQUID:L % 1 1 !
 CONST LIQUID:L : LA V : !
$
$ Fcc (cF4, Fm-3m) and MeX (cF8, Fm-3m)
$
 PHASE FCC_A1 %A 2 1 1 !
 CONST FCC_A1 : LA% V : VA : !
$
$ Bcc (cI2, Im-3m)
$
 PHASE BCC_A2 %B 2 1 3 !
 CONST BCC_A2 : LA% V% : VA : !
$
$ Hcp (hP2, P6_3/mmc) and Me2X (NiAs-type, hP4, P6_3/mmc, B8_1)
$
 PHASE HCP_A3 %A 2 1 0.5 !
 CONST HCP_A3 : V : VA : !
$
$ Prototype alpha-La (hP4, P6_3/mmc)
$
 PHASE DHCP % 1 1 !
 CONST DHCP : LA : !
$ ------------------------------------------------------------------------------
$ Defaults
$
 DEFINE-SYSTEM-DEFAULT ELEMENT 2 !
 DEFAULT-COM DEFINE_SYSTEM_ELEMENT VA !
 TYPE-DEF % SEQ * !
 TYPE-DEF A GES AMEND_PHASE_DESCRIPTION @ MAGNETIC -3 0.28 !
 TYPE-DEF B GES AMEND_PHASE_DESCRIPTION @ MAGNETIC -1 0.4 !
 FUNCTION ZERO      298.15  0;                                         6000 N !
 FUNCTION UN_ASS    298.15  0;                                         6000 N !
 FUNCTION R         298.15  +8.31451;                                  6000 N !
$ ------------------------------------------------------------------------------
$ Element data
$ ------------------------------------------------------------------------------
$ La
$
$ HCP_A3 from 04Guo and 10Guo not included in unary; 10Guo to be preferred
$
 PAR  G(DHCP,LA),,                      +GHSERLA;                4000 N 91Din !
 PAR  G(FCC_A1,LA:VA),,                 +GFCCLA;                 4000 N 91Din !
 PAR  G(BCC_A2,LA:VA),,                 +GBCCLA;                 4000 N 91Din !
$PAR  G(HCP_A3,LA:VA),,                 +GHSERLA+5000;           4000 N 04Guo !
$PAR  G(HCP_A3,LA:VA),,                 +GHSERLA+303.4;          4000 N 10Guo1 !
 PAR  G(LIQUID,LA),,                    +GLIQLA;                 4000 N 91Din !
$
 FUNCTION GHSERLA   298.15  -7968.403+120.284604*T-26.34*T*LN(T)
       -0.001295165*T**2;
       550.00  Y  -3381.413+59.06113*T-17.1659411*T*LN(T)
       -0.008371705*T**2+6.8932E-07*T**3-399448*T**(-1);
      2000.00  Y  -15608.882+181.390071*T-34.3088*T*LN(T);
      4000.00  N !
 FUNCTION GFCCLA    298.15  -6109.797+89.878761*T-21.7919*T*LN(T)
       -0.004045175*T**2-5.25865E-07*T**3;
      1134.00  Y  -124598.976+955.878375*T-139.346741*T*LN(T)
       +0.042032405*T**2-3.066199E-06*T**3+20994153*T**(-1);
      2000.00  Y  +3009.496-2.846081*T+GHSERLA;
      4000.00  N !
 FUNCTION GBCCLA    298.15  -3952.161+88.072353*T-21.7919*T*LN(T)
       -0.004045175*T**2-5.25865E-07*T**3;
       800.00  Y  +321682.673-3565.08252*T+513.440708*T*LN(T)
       -0.387295093*T**2+4.9547989E-05*T**3-36581228*T**(-1);
      1134.00  Y  -16377.894+218.492988*T-39.5388*T*LN(T);
      1193.00  Y  -136609.91+1123.34397*T-163.413074*T*LN(T)
       +0.053968535*T**2-4.056395E-06*T**3+21167204*T**(-1);
      2000.00  Y  +7402.894-6.553756*T+GHSERLA;
      4000.00  N !
 FUNCTION GLIQLA    298.15  +5332.653+18.23012*T-11.0188191*T*LN(T)
       -0.020171603*T**2+2.93775E-06*T**3-133541*T**(-1);
      1134.00  Y  -3942.004+171.018431*T-34.3088*T*LN(T);
      4000.00  N !
$ ------------------------------------------------------------------------------
$ V
$
 PAR  G(BCC_A2,V:VA),,                  +GHSERVV;                4000 N 91Din !
 PAR  G(FCC_A1,V:VA),,                  +GHSERVV+7500+1.7*T;     4000 N 91Din !
 PAR  G(HCP_A3,V:VA),,                  +GHSERVV+4000+2.4*T;     4000 N 91Din !
$PAR  G(CBCC_A12,V:VA),,                +GHSERVV+9000;           4000 N 91Din !
$PAR  G(CUB_A13,V:VA),,                 +GHSERVV+10000;          4000 N 91Din !
 PAR  G(LIQUID,V),,                     +GLIQVV;                 4000 N 91Din !
$
 FUNCTION GHSERVV   298.15  -7930.43+133.346053*T-24.134*T*LN(T)
       -0.003098*T**2+1.2175E-07*T**3+69460*T**(-1);
       790.00  Y  -7967.842+143.291093*T-25.9*T*LN(T)
       +6.25E-05*T**2-6.8E-07*T**3;
      2183.00  Y  -41689.864+321.140783*T-47.43*T*LN(T)+6.44389E+31*T**(-9);
      4000.00  N !
 FUNCTION GLIQVV    298.15  +20764.117-9.455552*T+GHSERVV-5.19136E-22*T**7;
      2183.00  Y  -19617.51+311.055983*T-47.43*T*LN(T);
      4000.00  N !
$ ------------------------------------------------------------------------------
$ Binary system
$
$ W. Chan, M.C. Gao, O.N. Dogan, P. King,
$ J. Phase Equilib. Diffus., 31, 425-32(2010).
$
$ Checked against paper. Checked at 6000 K.
$
 PAR  L(LIQUID,LA,V;0),,                +72604;,,                     N 10Cha !
 PAR  L(LIQUID,LA,V;1),,                -18950;,,                     N 10Cha !
$
 PAR  L(FCC_A1,LA,V:VA;0),,             +55758;,,                     N 10Cha !
$
 PAR  L(BCC_A2,LA,V:VA;0),,             +98843;,,                     N 10Cha !
 PAR  L(BCC_A2,LA,V:VA;1),,             -37743;,,                     N 10Cha !
$ ------------------------------------------------------------------------------
$
$
 LIST-OF-REFERENCE
 NUMBER  SOURCE
  Null   'Unknown source'
  Same   'Same or similar interaction as in the corresponding stable phase'
  COST   'COST 507 database'
  91Din  'A.T. Dinsdale, Calphad, 15, 317-425(1991).'
  10Cha  'W. Chan, M.C. Gao, O.N. Dogan, P. King,
          J. Phase Equilib. Diffus., 31, 425-32(2010); La-V'
!

File: data/databases/sgte-binary/LaW-00Kri.tdb
$
$ Database for La-W from N. Krishnamurthy et al. 2000.
$
$ N. Krishnamurthy, T. Kundu, A. Awasthi, S.P. Garg,
$ Z. Metallkd., 91, 234-40(2000).
$
$ Dataset created 2025.02.11 by Bengt Hallstedt.
$
$ The liquid interaction was refitted to approximately match measured
$ liquid solubilities. The discrepancy probably originates from differences
$ in elemental W.
$
$ The solid interactions were set to 1.5 times the liquid interaction. This
$ should be revised when there are data.
$
$ ------------------------------------------------------------------------------
 TEMP-LIM 298.15 6000.00 !
$
$ELEMENT NAME  REF. STATE               ATOMIC MASS H298-H0    S298    !
$
 ELEMENT VA   VACUUM                      0.0          0.0      0.0    ! 
 ELEMENT LA   DHCP                      138.9055    6665.112   56.9024 ! 
 ELEMENT W    BCC_A2                    183.85      4970.0     32.6176 ! 
$ ------------------------------------------------------------------------------
$ Phase definitions
$
 PHASE LIQUID:L % 1 1 !
 CONST LIQUID:L : LA W : !
$
$ Fcc (cF4, Fm-3m) and MeX (cF8, Fm-3m)
$
 PHASE FCC_A1 %A 2 1 1 !
 CONST FCC_A1 : LA% W : VA : !
$
$ Bcc (cI2, Im-3m)
$
 PHASE BCC_A2 %B 2 1 3 !
 CONST BCC_A2 : LA W : VA : !
$
$ Hcp (hP2, P6_3/mmc) and Me2X (NiAs-type, hP4, P6_3/mmc, B8_1)
$
 PHASE HCP_A3 % 2 1 0.5 !
 CONST HCP_A3 : W : VA : !
$
$ Prototype alpha-La (hP4, P6_3/mmc)
$
 PHASE DHCP % 1 1 !
 CONST DHCP : LA : !
$ ------------------------------------------------------------------------------
$ Defaults
$
 DEFINE-SYSTEM-DEFAULT ELEMENT 2 !
 DEFAULT-COM DEFINE_SYSTEM_ELEMENT VA !
 TYPE-DEF % SEQ * !
 TYPE-DEF A GES AMEND_PHASE_DESCRIPTION @ MAGNETIC -3 0.28 !
 TYPE-DEF B GES AMEND_PHASE_DESCRIPTION @ MAGNETIC -1 0.4 !
 FUNCTION ZERO      298.15  0;                                         6000 N !
 FUNCTION UN_ASS    298.15  0;                                         6000 N !
 FUNCTION R         298.15  +8.31451;                                  6000 N !
$ ------------------------------------------------------------------------------
$ Element data
$ ------------------------------------------------------------------------------
$ La
$
 PAR  G(DHCP,LA),,                      +GHSERLA;                4000 N 91Din !
 PAR  G(FCC_A1,LA:VA),,                 +GFCCLA;                 4000 N 91Din !
 PAR  G(BCC_A2,LA:VA),,                 +GBCCLA;                 4000 N 91Din !
 PAR  G(LIQUID,LA),,                    +GLIQLA;                 4000 N 91Din !
$
 FUNCTION GHSERLA   298.15  -7968.403+120.284604*T-26.34*T*LN(T)
       -0.001295165*T**2;
       550.00  Y  -3381.413+59.06113*T-17.1659411*T*LN(T)
       -0.008371705*T**2+6.8932E-07*T**3-399448*T**(-1);
      2000.00  Y  -15608.882+181.390071*T-34.3088*T*LN(T);
      4000.00  N !
 FUNCTION GFCCLA    298.15  -6109.797+89.878761*T-21.7919*T*LN(T)
       -0.004045175*T**2-5.25865E-07*T**3;
      1134.00  Y  -124598.976+955.878375*T-139.346741*T*LN(T)
       +0.042032405*T**2-3.066199E-06*T**3+20994153*T**(-1);
      2000.00  Y  +3009.496-2.846081*T+GHSERLA;
      4000.00  N !
 FUNCTION GBCCLA    298.15  -3952.161+88.072353*T-21.7919*T*LN(T)
       -0.004045175*T**2-5.25865E-07*T**3;
       800.00  Y  +321682.673-3565.08252*T+513.440708*T*LN(T)
       -0.387295093*T**2+4.9547989E-05*T**3-36581228*T**(-1);
      1134.00  Y  -16377.894+218.492988*T-39.5388*T*LN(T);
      1193.00  Y  -136609.91+1123.34397*T-163.413074*T*LN(T)
       +0.053968535*T**2-4.056395E-06*T**3+21167204*T**(-1);
      2000.00  Y  +7402.894-6.553756*T+GHSERLA;
      4000.00  N !
 FUNCTION GLIQLA    298.15  +5332.653+18.23012*T-11.0188191*T*LN(T)
       -0.020171603*T**2+2.93775E-06*T**3-133541*T**(-1);
      1134.00  Y  -3942.004+171.018431*T-34.3088*T*LN(T);
      4000.00  N !
$ ------------------------------------------------------------------------------
$ W
$
 PAR  G(BCC_A2,W:VA),,                  +GHSERWW;,,                   N 91Din !
 PAR  G(FCC_A1,W:VA),,                  +GHSERWW+19300+0.63*T;,,      N 91Din !
 PAR  G(HCP_A3,W:VA),,                  +GHSERWW+14750;,,             N 91Din !
 PAR  G(LIQUID,W),,                     +GLIQWW;,,                    N 91Din !
$
 FUNCTION GHSERWW   298.15  -7646.311+130.4*T-24.1*T*LN(T)
       -0.001936*T**2+2.07E-07*T**3+44500*T**(-1)-5.33E-11*T**4;
      3695.00  Y  -82868.801+389.362335*T-54*T*LN(T)+1.528621E+33*T**(-9);
      6000.00  N !
 FUNCTION GLIQWW    298.15  +52160.584-14.10999*T+GHSERWW-2.713468E-24*T**7;
      3695.00  Y  -30436.051+375.175*T-54*T*LN(T);
      6000.00  N !
 FUNCTION GFCCWW    298.15  +GHSERWW+19300+0.63*T;                     6000 N !
$ ------------------------------------------------------------------------------
$ Binary system
$
$ N. Krishnamurthy, T. Kundu, A. Awasthi, S.P. Garg,
$ Z. Metallkd., 91, 234-40(2000).
$
$ Checked against paper. Checked at 6000 K.
$
$ The liquid interaction was refitted to approximately match measured
$ liquid solubilities. The discrepancy probably originates from differences
$ in elemental W.
$
$ The solid interactions were set to 1.5 times the liquid interaction. This
$ should be revised when there are data.
$
$PAR  L(LIQUID,LA,W;0),,                +141600;,,                    N 00Kri !
 PAR  L(LIQUID,LA,W;0),,                +134000;,,                    N 00Kri !
$
 PAR  L(FCC_A1,LA,W:VA;0),,             +201000;,,                    N 25Hal !
 PAR  L(BCC_A2,LA,W:VA;0),,             +201000;,,                    N 25Hal !
$ ------------------------------------------------------------------------------
$
$
 LIST-OF-REFERENCE
 NUMBER  SOURCE
  Null   'Unknown source'
  Same   'Same or similar interaction as in the corresponding stable phase'
  REFLAV 'Laves phase convention: G(LAVES,X:X)=+3*GHSERXX+15000'
  91Din  'A.T. Dinsdale, Calphad, 15, 317-425(1991).'
  00Kri  'N. Krishnamurthy, T. Kundu, A. Awasthi, S.P. Garg,
          Z. Metallkd., 91, 234-40(2000); La-W'
  25Hal  'B. Hallstedt, dummy solid interaction, 2025; La-W'
!

File: data/databases/sgte-binary/LaY-23Wu.tdb
$
$ Database for La-Y from S.-X. Wu et al. 2023.
$
$ S.-X. Wu, L. Wang, H.-P. Yuan, Q. Luo, Q. Li, K.-C. Chou,
$ Rare Met., 42, 1316-31(2023).
$
$ Dataset created 2022.03.16 by Bengt Hallstedt.
$
$ ------------------------------------------------------------------------------
 TEMP-LIM 298.15 6000.00 !
$
$ELEMENT NAME  REF. STATE               ATOMIC MASS H298-H0    S298    !
$
 ELEMENT VA   VACUUM                      0.0          0.0      0.0    ! 
 ELEMENT LA   DHCP                      138.9055    6665.112   56.9024 ! 
 ELEMENT Y    HCP_A3                     88.9059    5983.457   44.7875 ! 
$ ------------------------------------------------------------------------------
$ Phase definitions
$
 PHASE LIQUID:L % 1 1 !
 CONST LIQUID:L : LA Y : !
$
$ Fcc (cF4, Fm-3m) and MeX (cF8, Fm-3m)
$
 PHASE FCC_A1 %A 2 1 1 !
 CONST FCC_A1 : LA% Y : VA% : !
$
$ Bcc (cI2, Im-3m)
$
 PHASE BCC_A2 %B 2 1 3 !
 CONST BCC_A2 : LA% Y% : VA% : !
$
$ Hcp (hP2, P6_3/mmc) and Me2X (NiAs-type, hP4, P6_3/mmc, B8_1)
$
 PHASE HCP_A3 %A 2 1 0.5 !
 CONST HCP_A3 : LA Y% : VA% : !
$
$ Prototype alpha-La (SB A3', hP4, P6_3/mmc)
$
 PHASE DHCP %A 1 1 !
 CONST DHCP : LA% Y : !
$ ------------------------------------------------------------------------------
$ Defaults
$
 DEFINE-SYSTEM-DEFAULT ELEMENT 2 !
 DEFAULT-COM DEFINE_SYSTEM_ELEMENT VA !
 TYPE-DEF % SEQ * !
 TYPE-DEF A GES AMEND_PHASE_DESCRIPTION @ MAGNETIC -3 0.28 !
 TYPE-DEF B GES AMEND_PHASE_DESCRIPTION @ MAGNETIC -1 0.4 !
 FUNCTION ZERO      298.15  0;                                         6000 N !
 FUNCTION UN_ASS    298.15  0;                                         6000 N !
 FUNCTION R         298.15  +8.31451;                                  6000 N !
$ ------------------------------------------------------------------------------
$ Element data
$ ------------------------------------------------------------------------------
$ La
$
$ HCP_A3 from 11Jin not included in unary
$
 PAR  G(DHCP,LA),,                      +GHSERLA;                4000 N 91Din !
 PAR  G(FCC_A1,LA:VA),,                 +GFCCLA;                 4000 N 91Din !
 PAR  G(BCC_A2,LA:VA),,                 +GBCCLA;                 4000 N 91Din !
 PAR  G(HCP_A3,LA:VA),,                 +GHSERLA+2500;           4000 N 11Jin !
 PAR  G(LIQUID,LA),,                    +GLIQLA;                 4000 N 91Din !
$
 FUNCTION GHSERLA   298.15  -7968.403+120.284604*T-26.34*T*LN(T)
       -0.001295165*T**2;
       550.00  Y  -3381.413+59.06113*T-17.1659411*T*LN(T)
       -0.008371705*T**2+6.8932E-07*T**3-399448*T**(-1);
      2000.00  Y  -15608.882+181.390071*T-34.3088*T*LN(T);
      4000.00  N !
 FUNCTION GFCCLA    298.15  -6109.797+89.878761*T-21.7919*T*LN(T)
       -0.004045175*T**2-5.25865E-07*T**3;
      1134.00  Y  -124598.976+955.878375*T-139.346741*T*LN(T)
       +0.042032405*T**2-3.066199E-06*T**3+20994153*T**(-1);
      2000.00  Y  +3009.496-2.846081*T+GHSERLA;
      4000.00  N !
 FUNCTION GBCCLA    298.15  -3952.161+88.072353*T-21.7919*T*LN(T)
       -0.004045175*T**2-5.25865E-07*T**3;
       800.00  Y  +321682.673-3565.08252*T+513.440708*T*LN(T)
       -0.387295093*T**2+4.9547989E-05*T**3-36581228*T**(-1);
      1134.00  Y  -16377.894+218.492988*T-39.5388*T*LN(T);
      1193.00  Y  -136609.91+1123.34397*T-163.413074*T*LN(T)
       +0.053968535*T**2-4.056395E-06*T**3+21167204*T**(-1);
      2000.00  Y  +7402.894-6.553756*T+GHSERLA;
      4000.00  N !
 FUNCTION GLIQLA    298.15  +5332.653+18.23012*T-11.0188191*T*LN(T)
       -0.020171603*T**2+2.93775E-06*T**3-133541*T**(-1);
      1134.00  Y  -3942.004+171.018431*T-34.3088*T*LN(T);
      4000.00  N !
$ ------------------------------------------------------------------------------
$ Y
$
$ HCP_A3, BCC_A2 and LIQUID revised in unary 3.0
$ FCC_A1 added in unary 4.1
$
$ FCC_A1 from 04Du not included in unary
$ DHCP from 08Guo2 not included in unary
$
 PAR  G(HCP_A3,Y:VA)            100.00  +GHSERYY;                3700 N 95She3 !
 PAR  G(BCC_A2,Y:VA)            100.00  +GBCCYY;                 3700 N 95She3 !
 PAR  G(FCC_A1,Y:VA)            100.00  +GHSERYY+6000;           3700 N Frie2 !
$PAR  G(FCC_A1,Y:VA)            100.00  +GHSERYY+5000;           3700 N 96Du !
 PAR  G(DHCP,Y)                 100.00  +GHSERYY+303.4;          3700 N 08Guo2 !
 PAR  G(LIQUID,Y)               100.00  +GLIQYY;                 3700 N 95She3 !
$
 FUNCTION GHSERYY   100.00  -8011.09379+128.572856*T-25.6656992*T*LN(T)
       -0.00175716414*T**2-4.17561786E-07*T**3+26911.509*T**(-1);
      1000.00  Y  -7179.74574+114.497104*T-23.4941827*T*LN(T)
       -0.0038211802*T**2-8.2534534E-08*T**3;
      1795.15  Y  -67480.7761+382.124727*T-56.9527111*T*LN(T)
       +0.00231774379*T**2-7.22513088E-08*T**3+18077162.6*T**(-1);
      3700.00  N !
 FUNCTION GBCCYY    100.00  -833.658863+123.667346*T-25.5832578*T*LN(T)
       -0.00237175965*T**2+9.10372497E-09*T**3+27340.0687*T**(-1);
      1000.00  Y  -1297.79829+134.528352*T-27.3038477*T*LN(T)
       -5.41757644E-04*T**2-3.05012175E-07*T**3;
      1795.15  Y  +15389.4975+0.981325399*T-8.88296647*T*LN(T)
       -0.00904576576*T**2+4.02944768E-07*T**3-2542575.96*T**(-1);
      3700.00  N !
 FUNCTION GLIQYY    100.00  +2098.50738+119.41873*T-24.6467508*T*LN(T)
       -0.00347023463*T**2-8.12981167E-07*T**3+23713.7332*T**(-1);
      1000.00  Y  +7386.44846+19.4520171*T-9.0681627*T*LN(T)
       -0.0189533369*T**2+1.7595327E-06*T**3;
      1795.15  Y  -12976.5957+257.400783*T-43.0952*T*LN(T);
      3700.00  N !
$ ------------------------------------------------------------------------------
$ Binary system
$
$ S.-X. Wu, L. Wang, H.-P. Yuan, Q. Luo, Q. Li, K.-C. Chou,
$ Rare Met., 42, 1316-31(2023).
$
$ Checked against paper. Checked at 6000 K.
$
 PAR  L(LIQUID,LA,Y;0),,                -350;,,                       N 23Wu !
$
 PAR  L(FCC_A1,LA,Y:VA;0),,             +ZERO;,,                      N 23Wu !
$
 PAR  L(BCC_A2,LA,Y:VA;0),,             +500;,,                       N 23Wu !
 PAR  L(BCC_A2,LA,Y:VA;1),,             -800;,,                       N 23Wu !
$
 PAR  L(HCP_A3,LA,Y:VA;0),,             -9000+3.7*T;,,                N 23Wu !
 PAR  L(DHCP,LA,Y;0),,                  -450;,,                       N 23Wu !
$ ------------------------------------------------------------------------------
$
$
 LIST-OF-REFERENCE
 NUMBER  SOURCE
  Null   'Unknown source'
  COST   'COST 507 database'
  Frie2  'Suzana Fries and Leo Lukas, unpublished,
          SGTE unary database V.4.1, 1999; Y'
  91Din  'A.T. Dinsdale, Calphad, 15, 317-425(1991).'
  95She3 'H. Shen, W. Zhang, G. Liu, R. Wang, Z. Du, Report F-95-03,
          University of Science and Technology, Beijing, May 1995,
          SGTE unary database V.3.0, 1996; Y'
  96Du   'Z. Du, W. Zhang, J. Alloys Compd., 245, 164-67(1996); Y'
  08Guo2 'C. Guo, Z. Du, C.Li, Calphad, 32, 177-87(2008); Mg, Pr, Y'
  11Jin  'L. Jin, Y.-B. Kang, P. Chartrand, C.D. Fuerst,
          Calphad, 35, 30-41(2011); La, Nd, Pr, Sm'
  23Wu   'S.-X. Wu, L. Wang, H.-P. Yuan, Q. Luo, Q. Li, K.-C. Chou,
          Rare Met., 42, 1316-31(2023); La-Y'
!

File: data/databases/sgte-binary/LaZn-10Qi.tdb
$
$ Database for La-Zn from H.Y. Qi et al. 2010.
$
$ H.Y. Qi, G.X. Huang, R.D. Liu, K. Zhang, L.B. Liu, Z.P. Jin,
$ J. Alloys Compd., 497, 336-43(2010).
$
$ Dataset created 2018.11.02 by Bengt Hallstedt.
$ 2021.01.24: Modified for use with GES6.
$
$ Most invariants are exactly reproduced, but a few differ by up to 10 K.
$
$ There is an inverse miscibility gap with a minmum at 4475 K and x(Zn)=0.85.
$
$ ------------------------------------------------------------------------------
 TEMP-LIM 298.15 6000.00 !
$
$ELEMENT NAME  REF. STATE               ATOMIC MASS H298-H0    S298    !
$
 ELEMENT VA   VACUUM                      0.0          0.0      0.0    ! 
 ELEMENT LA   DHCP                      138.9055    6665.112   56.9024 ! 
 ELEMENT ZN   HCP_A3                     65.38      5657.0     41.63   ! 
$ ------------------------------------------------------------------------------
$ Phase definitions
$
 PHASE LIQUID:L % 1 1 !
 CONST LIQUID:L : LA ZN : !
$
$ Fcc (cF4, Fm-3m) and MeX (cF8, Fm-3m)
$
 PHASE FCC_A1 %A 2 1 1 !
 CONST FCC_A1 : LA% ZN : VA : !
$
$ Bcc (cI2, Im-3m)
$
 PHASE BCC_A2 %B 2 1 3 !
 CONST BCC_A2 : LA ZN : VA : !
$
$ Disordered part of B2_BCC, identical to BCC_A2 (except Va)
$
 PHASE A2_BCC %B 2 1 3 !
 CONST A2_BCC : LA ZN : VA : !
$
$ Prototype CsCl (cP2, Pm-3m)
$
 PHASE B2_BCC %BO 3 0.5 0.5 3 !
 CONST B2_BCC : LA% ZN : LA ZN% : VA : !
$
$ Hcp (hP2, P6_3/mmc) and Me2X (NiAs-type, hP4, P6_3/mmc, B8_1)
$
 PHASE HCP_A3 % 2 1 0.5 !
 CONST HCP_A3 : LA ZN% : VA : !
$
$ Prototype alpha-La (SB A3', hP4, P6_3/mmc)
$
 PHASE DHCP % 1 1 !
 CONST DHCP : LA : !
$
$ Prototype Hg2K (oI12, Imma)
$
 PHASE LAZN2 % 2 1 2 !
 CONST LAZN2 : LA : ZN : !
$
$ Prototype LaZn4 (oC20, Cmcm)
$
 PHASE LAZN4 % 2 1 4 !
 CONST LAZN4 : LA : ZN : !
$
$ Prototype CaCu5 (hP6, P6/mmm)
$
 PHASE LAZN5_D2D % 2 1 5 !
 CONST LAZN5_D2D : LA : ZN : !
$
$ Prototype Ce3Zn22 (tI100, I4_1/amd)
$
 PHASE LA3ZN22 % 2 3 22 !
 CONST LA3ZN22 : LA : ZN : !
$
$ Prototype Th2Zn17 (hR19, R-3m)
$
 PHASE LA2ZN17 % 2 2 17 !
 CONST LA2ZN17 : LA : ZN : !
$
$ Prototype BaCd11 (tI48, I4_1/amd)
$
 PHASE LAZN11 % 2 1 11 !
 CONST LAZN11 : LA : ZN : !
$
$ Prototype NaZn13 (cF112, Fm-3c)
$
 PHASE LAZN13_D23 % 2 1 13 !
 CONST LAZN13_D23 : LA : ZN : !
$ ------------------------------------------------------------------------------
$ Defaults
$
 DEFINE-SYSTEM-DEFAULT ELEMENT 2 !
 DEFAULT-COM DEFINE_SYSTEM_ELEMENT VA !
 TYPE-DEF % SEQ * !
 TYPE-DEF B GES AMEND_PHASE_DESCRIPTION @ MAGNETIC -1 0.4 !
 TYPE-DEF A GES AMEND_PHASE_DESCRIPTION @ MAGNETIC -3 0.28 !
 TYPE-DEF O GES AMEND_PHASE_DESCRIPTION B2_BCC DIS_PART A2_BCC !
 FUNCTION ZERO      298.15  0;                                         6000 N !
 FUNCTION UN_ASS    298.15  0;                                         6000 N !
 FUNCTION R         298.15  +8.31451;                                  6000 N !
$ ------------------------------------------------------------------------------
$ Element data
$ ------------------------------------------------------------------------------
$ La
$
$ HCP_A3 from 10Guo1 not included in unary
$
 PAR  G(DHCP,LA),,                      +GHSERLA;                4000 N 91Din !
 PAR  G(FCC_A1,LA:VA),,                 +GFCCLA;                 4000 N 91Din !
 PAR  G(BCC_A2,LA:VA),,                 +GBCCLA;                 4000 N 91Din !
 PAR  G(A2_BCC,LA:VA),,                 +GBCCLA;                 4000 N 91Din !
 PAR  G(HCP_A3,LA:VA),,                 +GHSERLA+303.4;          4000 N 10Guo1 !
 PAR  G(LIQUID,LA),,                    +GLIQLA;                 4000 N 91Din !
$
 FUNCTION GHSERLA   298.15  -7968.403+120.284604*T-26.34*T*LN(T)
       -0.001295165*T**2;
       550.00  Y  -3381.413+59.06113*T-17.1659411*T*LN(T)
       -0.008371705*T**2+6.8932E-07*T**3-399448*T**(-1);
      2000.00  Y  -15608.882+181.390071*T-34.3088*T*LN(T);
      4000.00  N !
 FUNCTION GFCCLA    298.15  -6109.797+89.878761*T-21.7919*T*LN(T)
       -0.004045175*T**2-5.25865E-07*T**3;
      1134.00  Y  -124598.976+955.878375*T-139.346741*T*LN(T)
       +0.042032405*T**2-3.066199E-06*T**3+20994153*T**(-1);
      2000.00  Y  +3009.496-2.846081*T+GHSERLA;
      4000.00  N !
 FUNCTION GBCCLA    298.15  -3952.161+88.072353*T-21.7919*T*LN(T)
       -0.004045175*T**2-5.25865E-07*T**3;
       800.00  Y  +321682.673-3565.08252*T+513.440708*T*LN(T)
       -0.387295093*T**2+4.9547989E-05*T**3-36581228*T**(-1);
      1134.00  Y  -16377.894+218.492988*T-39.5388*T*LN(T);
      1193.00  Y  -136609.91+1123.34397*T-163.413074*T*LN(T)
       +0.053968535*T**2-4.056395E-06*T**3+21167204*T**(-1);
      2000.00  Y  +7402.894-6.553756*T+GHSERLA;
      4000.00  N !
 FUNCTION GLIQLA    298.15  +5332.653+18.23012*T-11.0188191*T*LN(T)
       -0.020171603*T**2+2.93775E-06*T**3-133541*T**(-1);
      1134.00  Y  -3942.004+171.018431*T-34.3088*T*LN(T);
      4000.00  N !
$ ------------------------------------------------------------------------------
$ Zn
$
$ BCT_A5 and DIAMOND_A4 added in unary 3.0
$ HCP_A3 revised in unary 4.1 (due to introduction of HCP_ZN)
$ RHOMBOHEDRAL_A7 and TETRAGONAL_A6 added in unary 4.1
$ TETRAGONAL_A6 revised in unary 4.4
$ CBCC_A12 and CUB_A13 added in unary 4.4
$ HCP_A3 and LIQUID modified in unary 5.0 (melting T and coefficients adjusted)
$ RHOMBO_A10 added in unary 5.0
$
$ Pure Zn restored as HCP_A3
$
 PAR  G(HCP_A3,ZN:VA),,                 +GHSERZN;                1700 N 91Din !
$PAR  G(HCP_A3,ZN:VA),,                 +GHSERZN
$            +2969.82-1.56968*T;                                 1700 N 93Kow !
 PAR  G(FCC_A1,ZN:VA),,                 +GHSERZN
             +2969.82-1.56968*T;                                 1700 N 91Din !
 PAR  G(BCC_A2,ZN:VA),,                 +GHSERZN
             +2886.96-2.5104*T;                                  1700 N 91Din !
 PAR  G(A2_BCC,ZN:VA),,                 +GHSERZN
             +2886.96-2.5104*T;                                  1700 N 91Din !
$PAR  G(DIAMOND_A4,ZN),,                +GHSERZN+30*T;           1700 N SGCOST !
$PAR  G(BCT_A5,ZN),,                    +GHSERZN
$            +2886.96-2.5104*T;                                  1700 N SGCOST !
$PAR  G(TETRAGONAL_A6,ZN),,             +GHSERZN+4184;           1700 N 96Lee !
$PAR  G(TETRAGONAL_A6,ZN),,             +GHSERZN
$            +2886.96-2.5104*T;                                  1700 N 99SGUN !
$PAR  G(RHOMBOHEDRAL_A7,ZN),,           +GHSERZN+2300+11.5*T;    1700 N 99SGUN !
$PAR  G(RHOMBO_A10,ZN),,                +GLIQZN-2000+10*T;       1700 N 98Han !
$PAR  G(CBCC_A12,ZN:VA),,               +GHSERZN+2000;           1700 N 01Mie !
$PAR  G(CUB_A13,ZN:VA),,                +GHSERZN+2000;           1700 N 01Mie !
 PAR  G(LIQUID,ZN),,                    +GLIQZN;                 1700 N 91Din !
$
 FUNCTION GHSERZN   298.15  -7285.787+118.470069*T-23.701314*T*LN(T)
       -0.001712034*T**2-1.264963E-06*T**3;
       692.677 Y  -11070.546+172.345644*T-31.38*T*LN(T)+4.7047E+26*T**(-9);
      1700.00  N !
 FUNCTION GLIQZN    298.15  +7157.222-10.29305*T+GHSERZN-3.58949E-19*T**7;
       692.677 Y  -3620.385+161.60854*T-31.38*T*LN(T);
      1700.00  N !
 FUNCTION GBCCZN    298.15  +GHSERZN+2886.96-2.5104*T;                 6000 N !
$ ------------------------------------------------------------------------------
$ Binary system
$
$ H.Y. Qi, G.X. Huang, R.D. Liu, K. Zhang, L.B. Liu, Z.P. Jin,
$ J. Alloys Compd., 497, 336-43(2010).
$
$ Checked against paper. Checked at 6000 K.
$
$ Most invariants are exactly reproduced, but a few differ by up to 10 K.
$
$ There is an inverse miscibility gap with a minmum at 4475 K and x(Zn)=0.85.
$
 PAR  L(LIQUID,LA,ZN;0),,               -116372+39.159*T;,,           N 10Qi !
 PAR  L(LIQUID,LA,ZN;1),,               +63845.282-14.025*T;,,        N 10Qi !
 PAR  L(LIQUID,LA,ZN;2),,               -41912.177+19.65*T;,,         N 10Qi !
$
 PAR  L(FCC_A1,LA,ZN:VA;0),,            +UN_ASS;,,                    N 10Qi !
$
 PAR  L(BCC_A2,LA,ZN:VA;0),,            +ZERO;,,                      N 10Qi !
 PAR  L(A2_BCC,LA,ZN:VA;0),,            +ZERO;,,                      N 10Qi !
$
 PAR  G(B2_BCC,LA:ZN:VA),,              -63555+15*T;,,                N 10Qi !
 PAR  G(B2_BCC,ZN:LA:VA),,              -63555+15*T;,,                N 10Qi !
 PAR  L(B2_BCC,LA,ZN:LA:VA;0),,         +12000;,,                     N 10Qi !
 PAR  L(B2_BCC,LA:LA,ZN:VA;0),,         +12000;,,                     N 10Qi !
 PAR  L(B2_BCC,LA,ZN:LA:VA;1),,         -12000;,,                     N 10Qi !
 PAR  L(B2_BCC,LA:LA,ZN:VA;1),,         -12000;,,                     N 10Qi !
$
 PAR  L(HCP_A3,LA,ZN:VA;0),,            +UN_ASS;,,                    N 10Qi !
$
 PAR  G(LAZN2,LA:ZN),,                  +GHSERLA+2*GHSERZN
             -108702.333+18.9*T;,,                                    N 10Qi !
 PAR  G(LAZN4,LA:ZN),,                  +GHSERLA+4*GHSERZN
             -178048.965+42.5*T;,,                                    N 10Qi !
 PAR  G(LAZN5_D2D,LA:ZN),,              +GHSERLA+5*GHSERZN
             -208920+54*T;,,                                          N 10Qi !
 PAR  G(LA3ZN22,LA:ZN),,                +3*GHSERLA+22*GHSERZN
             -818750+237.5*T;,,                                       N 10Qi !
 PAR  G(LA2ZN17,LA:ZN),,                +2*GHSERLA+17*GHSERZN
             -611104.6+189.164*T;,,                                   N 10Qi !
 PAR  G(LAZN11,LA:ZN),,                 +GHSERLA+11*GHSERZN
             -339161.664+113.616*T;,,                                 N 10Qi !
 PAR  G(LAZN13_D23,LA:ZN),,             +GHSERLA+13*GHSERZN
             -360464.986+129.304*T;,,                                 N 10Qi !
$ ------------------------------------------------------------------------------
$
$
 LIST-OF-REFERENCE
 NUMBER  SOURCE
  Null   'Unknown source'
  COST   'COST 507 database'
  SGCOST 'COST 507 database, SGTE unary database V.3.0, 1996; Al, B, Nd, Ti, Zn'
  91Din  'A.T. Dinsdale, Calphad, 15, 317-425(1991).'
  93Kow  'M. Kowalski, P.J. Spencer, J. Phase Equilib., 14, 432-38 (1993),
          SGTE unary database V.4.1, 1999; Zn'
  96Lee  'B.-J. Lee, Calphad, 20, 471-80(1996)
          SGTE unary database V.4.4, 2001; Zn'
  98Han  'S.C. Hansen, Calphad, 22, 359-73(1998),
          SGTE unary database V.5.0, 2009; Zn'
  99SGUN 'SGTE unary database V.4.1, 1999.'
  01Mie  'J. Miettinen, Calphad, 25, 43-58(2001),
          SGTE unary database V.4.4, 2001; Sn, Zn'
  10Guo1 'C. Guo, Z. Du, C. Li, Int. J. Mater. Res., 101, 1424-31(2010); La'
  10Qi   'H.Y. Qi, G.X. Huang, R.D. Liu, K. Zhang, L.B. Liu, Z.P. Jin,
          J. Alloys Compd., 497, 336-43(2010); La-Zn'
!
