Repository: orchid-calphad/orchid-project.org

# orchid-project.org

Website and released data of **ORCHID** (Open Repository for CALPHAD Hypotheses, Intelligence, and Discovery),
served by GitHub Pages at https://orchid-project.org. Releases are archived on Zenodo (one DOI per version).

- `index.html`, `catalog/`, `best-practices.html` — static, self-contained pages (generated in the ORCHID tooling).
- `data/` — released data: catalog, redistributable TDB files, convex hulls. Licences: `data/LICENSES.md`, `data/NOTICE.md`.
- `llms.txt`, `data/croissant.json`, `CITATION.cff`, `.zenodo.json` — machine-readable metadata.

Only data with clear redistribution rights are published.

File: data/databases/sgte-binary/LaZn-12Ber.tdb
$
$ Database for La-Zn from A. Berche et al. 2012.
$
$ A. Berche, P. Benigni, J. Rogez, M.-C. Record, Calphad, 36, 65-70(2012).
$
$ Dataset created 2018.11.03 by Bengt Hallstedt.
$ 2021.01.24: Modified for use with GES6.
$
$ The addition of LaZn7 seems questionable. It is based on emf measurements
$ only.
$
$ Most invariants are exactly reproduced. Exceptions are L+LaZn7+La3Zn22,
$ L+La2Zn17+LaZn11 and L+LaZn11+LaZn13 which differ by up to 14 K. These
$ equilibria are very sensitive to small changes in composition caused
$ a change from fractional to integar compositions. The three decimals used
$ by the authors for compositions were not sufficient.
$
$ There is an inverse miscibility gap with a minmum at 5488 K and x(Zn)=0.87.
$
$ ------------------------------------------------------------------------------
 TEMP-LIM 298.15 6000.00 !
$
$ELEMENT NAME  REF. STATE               ATOMIC MASS H298-H0    S298    !
$
 ELEMENT VA   VACUUM                      0.0          0.0      0.0    ! 
 ELEMENT LA   DHCP                      138.9055    6665.112   56.9024 ! 
 ELEMENT ZN   HCP_A3                     65.38      5657.0     41.63   ! 
$ ------------------------------------------------------------------------------
$ Phase definitions
$
 PHASE LIQUID:L % 1 1 !
 CONST LIQUID:L : LA ZN : !
$
$ Fcc (cF4, Fm-3m) and MeX (cF8, Fm-3m)
$
 PHASE FCC_A1 %A 2 1 1 !
 CONST FCC_A1 : LA% ZN : VA : !
$
$ Bcc (cI2, Im-3m)
$
 PHASE BCC_A2 %B 2 1 3 !
 CONST BCC_A2 : LA ZN : VA : !
$
$ Hcp (hP2, P6_3/mmc) and Me2X (NiAs-type, hP4, P6_3/mmc, B8_1)
$
 PHASE HCP_A3 % 2 1 0.5 !
 CONST HCP_A3 : ZN : VA : !
$
$ Prototype alpha-La (SB A3', hP4, P6_3/mmc)
$
 PHASE DHCP % 1 1 !
 CONST DHCP : LA% ZN : !
$
$ Prototype CsCl (cP2, Pm-3m)
$
 PHASE LAZN_B2 % 2 1 1 !
 CONST LAZN_B2 : LA : ZN : !
$
$ Prototype Hg2K (oI12, Imma)
$
 PHASE LAZN2 % 2 1 2 !
 CONST LAZN2 : LA : ZN : !
$
$ Prototype LaZn4 (oC20, Cmcm)
$
 PHASE LAZN4 % 2 1 4 !
 CONST LAZN4 : LA : ZN : !
$
$ Prototype CaCu5 (hP6, P6/mmm)
$
 PHASE LAZN5_D2D % 2 1 5 !
 CONST LAZN5_D2D : LA : ZN : !
$
$ unknown structure
$
 PHASE LAZN7 % 2 1 7 !
 CONST LAZN7 : LA : ZN : !
$
$ Prototype Ce3Zn22 (tI100, I4_1/amd)
$
 PHASE LA3ZN22 % 2 3 22 !
 CONST LA3ZN22 : LA : ZN : !
$
$ Prototype Th2Zn17 (hR19, R-3m)
$
 PHASE LA2ZN17 % 2 2 17 !
 CONST LA2ZN17 : LA : ZN : !
$
$ Prototype BaCd11 (tI48, I4_1/amd)
$
 PHASE LAZN11 % 2 1 11 !
 CONST LAZN11 : LA : ZN : !
$
$ Prototype NaZn13 (cF112, Fm-3c)
$
 PHASE LAZN13_D23 % 2 1 13 !
 CONST LAZN13_D23 : LA : ZN : !
$ ------------------------------------------------------------------------------
$ Defaults
$
 DEFINE-SYSTEM-DEFAULT ELEMENT 2 !
 DEFAULT-COM DEFINE_SYSTEM_ELEMENT VA !
 TYPE-DEF % SEQ * !
 TYPE-DEF B GES AMEND_PHASE_DESCRIPTION @ MAGNETIC -1 0.4 !
 TYPE-DEF A GES AMEND_PHASE_DESCRIPTION @ MAGNETIC -3 0.28 !
 FUNCTION ZERO      298.15  0;                                         6000 N !
 FUNCTION UN_ASS    298.15  0;                                         6000 N !
 FUNCTION R         298.15  +8.31451;                                  6000 N !
$ ------------------------------------------------------------------------------
$ Element data
$ ------------------------------------------------------------------------------
$ La
$
$ HCP_A3 from 10Guo1 not included in unary
$
 PAR  G(DHCP,LA),,                      +GHSERLA;                4000 N 91Din !
 PAR  G(FCC_A1,LA:VA),,                 +GFCCLA;                 4000 N 91Din !
 PAR  G(BCC_A2,LA:VA),,                 +GBCCLA;                 4000 N 91Din !
$PAR  G(HCP_A3,LA:VA),,                 +GHSERLA+303.4;          4000 N 10Guo1 !
 PAR  G(LIQUID,LA),,                    +GLIQLA;                 4000 N 91Din !
$
 FUNCTION GHSERLA   298.15  -7968.403+120.284604*T-26.34*T*LN(T)
       -0.001295165*T**2;
       550.00  Y  -3381.413+59.06113*T-17.1659411*T*LN(T)
       -0.008371705*T**2+6.8932E-07*T**3-399448*T**(-1);
      2000.00  Y  -15608.882+181.390071*T-34.3088*T*LN(T);
      4000.00  N !
 FUNCTION GFCCLA    298.15  -6109.797+89.878761*T-21.7919*T*LN(T)
       -0.004045175*T**2-5.25865E-07*T**3;
      1134.00  Y  -124598.976+955.878375*T-139.346741*T*LN(T)
       +0.042032405*T**2-3.066199E-06*T**3+20994153*T**(-1);
      2000.00  Y  +3009.496-2.846081*T+GHSERLA;
      4000.00  N !
 FUNCTION GBCCLA    298.15  -3952.161+88.072353*T-21.7919*T*LN(T)
       -0.004045175*T**2-5.25865E-07*T**3;
       800.00  Y  +321682.673-3565.08252*T+513.440708*T*LN(T)
       -0.387295093*T**2+4.9547989E-05*T**3-36581228*T**(-1);
      1134.00  Y  -16377.894+218.492988*T-39.5388*T*LN(T);
      1193.00  Y  -136609.91+1123.34397*T-163.413074*T*LN(T)
       +0.053968535*T**2-4.056395E-06*T**3+21167204*T**(-1);
      2000.00  Y  +7402.894-6.553756*T+GHSERLA;
      4000.00  N !
 FUNCTION GLIQLA    298.15  +5332.653+18.23012*T-11.0188191*T*LN(T)
       -0.020171603*T**2+2.93775E-06*T**3-133541*T**(-1);
      1134.00  Y  -3942.004+171.018431*T-34.3088*T*LN(T);
      4000.00  N !
$ ------------------------------------------------------------------------------
$ Zn
$
$ BCT_A5 and DIAMOND_A4 added in unary 3.0
$ HCP_A3 revised in unary 4.1 (due to introduction of HCP_ZN)
$ RHOMBOHEDRAL_A7 and TETRAGONAL_A6 added in unary 4.1
$ TETRAGONAL_A6 revised in unary 4.4
$ CBCC_A12 and CUB_A13 added in unary 4.4
$ HCP_A3 and LIQUID modified in unary 5.0 (melting T and coefficients adjusted)
$ RHOMBO_A10 added in unary 5.0
$
$ Pure Zn restored as HCP_A3
$
$ DHCP from 12Ber not included in unary
$
 PAR  G(HCP_A3,ZN:VA),,                 +GHSERZN;                1700 N 91Din !
$PAR  G(HCP_A3,ZN:VA),,                 +GHSERZN
$            +2969.82-1.56968*T;                                 1700 N 93Kow !
 PAR  G(FCC_A1,ZN:VA),,                 +GHSERZN
             +2969.82-1.56968*T;                                 1700 N 91Din !
 PAR  G(BCC_A2,ZN:VA),,                 +GHSERZN
             +2886.96-2.5104*T;                                  1700 N 91Din !
 PAR  G(DHCP,ZN),,                      +GHSERZN+500;            1700 N 12Ber !
$PAR  G(DIAMOND_A4,ZN),,                +GHSERZN+30*T;           1700 N SGCOST !
$PAR  G(BCT_A5,ZN),,                    +GHSERZN
$            +2886.96-2.5104*T;                                  1700 N SGCOST !
$PAR  G(TETRAGONAL_A6,ZN),,             +GHSERZN+4184;           1700 N 96Lee !
$PAR  G(TETRAGONAL_A6,ZN),,             +GHSERZN
$            +2886.96-2.5104*T;                                  1700 N 99SGUN !
$PAR  G(RHOMBOHEDRAL_A7,ZN),,           +GHSERZN+2300+11.5*T;    1700 N 99SGUN !
$PAR  G(RHOMBO_A10,ZN),,                +GLIQZN-2000+10*T;       1700 N 98Han !
$PAR  G(CBCC_A12,ZN:VA),,               +GHSERZN+2000;           1700 N 01Mie !
$PAR  G(CUB_A13,ZN:VA),,                +GHSERZN+2000;           1700 N 01Mie !
 PAR  G(LIQUID,ZN),,                    +GLIQZN;                 1700 N 91Din !
$
 FUNCTION GHSERZN   298.15  -7285.787+118.470069*T-23.701314*T*LN(T)
       -0.001712034*T**2-1.264963E-06*T**3;
       692.677 Y  -11070.546+172.345644*T-31.38*T*LN(T)+4.7047E+26*T**(-9);
      1700.00  N !
 FUNCTION GLIQZN    298.15  +7157.222-10.29305*T+GHSERZN-3.58949E-19*T**7;
       692.677 Y  -3620.385+161.60854*T-31.38*T*LN(T);
      1700.00  N !
 FUNCTION GBCCZN    298.15  +GHSERZN+2886.96-2.5104*T;                 6000 N !
$ ------------------------------------------------------------------------------
$ Binary system
$
$ A. Berche, P. Benigni, J. Rogez, M.-C. Record, Calphad, 36, 65-70(2012).
$
$ Checked against paper. Checked at 6000 K.
$
$ The addition of LaZn7 seems questionable. It is based on emf measurements
$ only.
$
$ Most invariants are exactly reproduced. Exceptions are L+LaZn7+La3Zn22,
$ L+La2Zn17+LaZn11 and L+LaZn11+LaZn13 which differ by up to 14 K. These
$ equilibria are very sensitive to small changes in composition caused
$ a change from fractional to integar compositions. The three decimals used
$ by the authors for compositions were not sufficient.
$
$ There is an inverse miscibility gap with a minmum at 5488 K and x(Zn)=0.87.
$
 PAR  L(LIQUID,LA,ZN;0),,               -107900+9.1*T;,,              N 12Ber !
 PAR  L(LIQUID,LA,ZN;1),,               +78100-25*T;,,                N 12Ber !
 PAR  L(LIQUID,LA,ZN;2),,               -37100+17*T;,,                N 12Ber !
$
 PAR  L(FCC_A1,LA,ZN:VA;0),,            -44900;,,                     N 12Ber !
 PAR  L(BCC_A2,LA,ZN:VA;0),,            -56300;,,                     N 12Ber !
 PAR  L(DHCP,LA,ZN;0),,                 +UN_ASS;,,                    N !
$
 PAR  G(LAZN_B2,LA:ZN),,                +GHSERLA+GHSERZN
             -65600+0.12*T;,,                                         N 12Ber !
 PAR  G(LAZN2,LA:ZN),,                  +GHSERLA+2*GHSERZN
             -104700;,,                                               N 12Ber !
 PAR  G(LAZN4,LA:ZN),,                  +GHSERLA+4*GHSERZN
             -170000+18.15*T;,,                                       N 12Ber !
 PAR  G(LAZN5_D2D,LA:ZN),,              +GHSERLA+5*GHSERZN
             -193800+23.88*T;,,                                       N 12Ber !
 PAR  G(LAZN7,LA:ZN),,                  +GHSERLA+7*GHSERZN
             -228800+26.4*T;,,                                        N 12Ber !
 PAR  G(LA3ZN22,LA:ZN),,                +3*GHSERLA+22*GHSERZN
             -700000+79.25*T;,,                                       N 12Ber !
 PAR  G(LA2ZN17,LA:ZN),,                +2*GHSERLA+17*GHSERZN
             -488300+49.59*T;,,                                       N 12Ber !
 PAR  G(LAZN11,LA:ZN),,                 +GHSERLA+11*GHSERZN
             -254520+21.48*T;,,                                       N 12Ber !
 PAR  G(LAZN13_D23,LA:ZN),,             +GHSERLA+13*GHSERZN
             -262640+23.24*T;,,                                       N 12Ber !
$ ------------------------------------------------------------------------------
$
$
 LIST-OF-REFERENCE
 NUMBER  SOURCE
  Null   'Unknown source'
  COST   'COST 507 database'
  SGCOST 'COST 507 database, SGTE unary database V.3.0, 1996; Al, B, Nd, Ti, Zn'
  91Din  'A.T. Dinsdale, Calphad, 15, 317-425(1991).'
  93Kow  'M. Kowalski, P.J. Spencer, J. Phase Equilib., 14, 432-38 (1993),
          SGTE unary database V.4.1, 1999; Zn'
  96Lee  'B.-J. Lee, Calphad, 20, 471-80(1996)
          SGTE unary database V.4.4, 2001; Zn'
  98Han  'S.C. Hansen, Calphad, 22, 359-73(1998),
          SGTE unary database V.5.0, 2009; Zn'
  99SGUN 'SGTE unary database V.4.1, 1999.'
  01Mie  'J. Miettinen, Calphad, 25, 43-58(2001),
          SGTE unary database V.4.4, 2001; Sn, Zn'
  10Guo1 'C. Guo, Z. Du, C. Li, Int. J. Mater. Res., 101, 1424-31(2010); La'
  12Ber  'A. Berche, P. Benigni, J. Rogez, M.-C. Record,
          Calphad, 36, 65-70(2012); Zn, La-Zn'
!

File: data/databases/sgte-binary/LaZr-06Hal.tdb
$
$ Database for La-Zr from B. Hallstedt 2006
$
$ Dataset created 2010.02.01 by Bengt Hallstedt.
$ 2021.01.24: Modified for use with GES6.
$
$ This is only a rough guess. No data exist.
$
$ Liquid interaction should be in the right ballpark based on comparisons
$ with Y-Zr (+24kJ or +5kJ?), Gd-Zr (+19kJ), Ce-Zr(+40kJ), Eu-Zr(+60kJ) and
$ Yb-Zr (+75kJ)
$
$ ------------------------------------------------------------------------------
 TEMP-LIM 298.15 6000.00 !
$
$ELEMENT NAME  REF. STATE               ATOMIC MASS H298-H0    S298    !
$
 ELEMENT VA   VACUUM                      0.0          0.0      0.0    ! 
 ELEMENT LA   DHCP                      138.9055    6665.112   56.9024 ! 
 ELEMENT ZR   HCP_A3                     91.22      5566.27    39.1809 ! 
$ ------------------------------------------------------------------------------
$ Phase definitions
$
 PHASE LIQUID:L % 1 1 !
 CONST LIQUID:L : LA ZR : !
$
$ Fcc (cF4, Fm-3m) and MeX (cF8, Fm-3m)
$
 PHASE FCC_A1 %A 2 1 1 !
 CONST FCC_A1 : LA% ZR : VA : !
$
$ Bcc (cI2, Im-3m)
$ Note! Not the standard bcc model
$
 PHASE BCC_A2 %B 2 1 1.5 !
 CONST BCC_A2 : LA ZR% : VA : !
$
$ Hcp (hP2, P6_3/mmc) and Me2X (NiAs-type, hP4, P6_3/mmc, B8_1)
$
 PHASE HCP_A3 % 2 1 0.5 !
 CONST HCP_A3 : ZR : VA : !
$
$ Prototype alpha-La (SB A3', hP4, P6_3/mmc)
$
 PHASE DHCP % 2 1 0.5 !
 CONST DHCP : LA : VA : !
$ ------------------------------------------------------------------------------
$ Defaults
$
 DEFINE-SYSTEM-DEFAULT ELEMENT 2 !
 DEFAULT-COM DEFINE_SYSTEM_ELEMENT VA !
 TYPE-DEF % SEQ * !
 TYPE-DEF B GES AMEND_PHASE_DESCRIPTION @ MAGNETIC -1 0.4 !
 TYPE-DEF A GES AMEND_PHASE_DESCRIPTION @ MAGNETIC -3 0.28 !
 FUNCTION ZERO      298.15  0;                                         6000 N !
 FUNCTION UN_ASS    298.15  0;                                         6000 N !
 FUNCTION R         298.15  +8.31451;                                  6000 N !
 FUNCTION RTLNP     298.15  +8.31451*T*LN(1E-05*P);                    6000 N !
$ ------------------------------------------------------------------------------
$ Element data
$ ------------------------------------------------------------------------------
$ La
$
 PAR  G(DHCP,LA:VA),,                   +GHSERLA;                4000 N 91Din !
 PAR  G(FCC_A1,LA:VA),,                 +GFCCLA;                 4000 N 91Din !
 PAR  G(BCC_A2,LA:VA),,                 +GBCCLA;                 4000 N 91Din !
 PAR  G(LIQUID,LA),,                    +GLIQLA;                 4000 N 91Din !
$
 FUNCTION GHSERLA   298.15  -7968.403+120.284604*T-26.34*T*LN(T)
       -0.001295165*T**2;
       550.00  Y  -3381.413+59.06113*T-17.1659411*T*LN(T)
       -0.008371705*T**2+6.8932E-07*T**3-399448*T**(-1);
      2000.00  Y  -15608.882+181.390071*T-34.3088*T*LN(T);
      4000.00  N !
 FUNCTION GFCCLA    298.15  -6109.797+89.878761*T-21.7919*T*LN(T)
       -0.004045175*T**2-5.25865E-07*T**3;
      1134.00  Y  -124598.976+955.878375*T-139.346741*T*LN(T)
       +0.042032405*T**2-3.066199E-06*T**3+20994153*T**(-1);
      2000.00  Y  +3009.496-2.846081*T+GHSERLA;
      4000.00  N !
 FUNCTION GBCCLA    298.15  -3952.161+88.072353*T-21.7919*T*LN(T)
       -0.004045175*T**2-5.25865E-07*T**3;
       800.00  Y  +321682.673-3565.08252*T+513.440708*T*LN(T)
       -0.387295093*T**2+4.9547989E-05*T**3-36581228*T**(-1);
      1134.00  Y  -16377.894+218.492988*T-39.5388*T*LN(T);
      1193.00  Y  -136609.91+1123.34397*T-163.413074*T*LN(T)
       +0.053968535*T**2-4.056395E-06*T**3+21167204*T**(-1);
      2000.00  Y  +7402.894-6.553756*T+GHSERLA;
      4000.00  N !
 FUNCTION GLIQLA    298.15  +5332.653+18.23012*T-11.0188191*T*LN(T)
       -0.020171603*T**2+2.93775E-06*T**3-133541*T**(-1);
      1134.00  Y  -3942.004+171.018431*T-34.3088*T*LN(T);
      4000.00  N !
$ ------------------------------------------------------------------------------
$ Zr
$
$ CUB_A13, CBCC_A12, ORTHORHOMBIC_A20 and TETRAGONAL_U added in unary 4.1
$
 PAR  G(HCP_A3,ZR:VA)           130.00  +GHSERZR;,,                   N 91Din !
 PAR  G(BCC_A2,ZR:VA)           130.00  +GBCCZR;,,                    N 91Din !
$PAR  G(OMEGA,ZR)               130.00  +GOMEZR;,,                    N 91Din !
 PAR  G(FCC_A1,ZR:VA)           130.00  +GHSERZR+7600-0.9*T;,,        N 91Din !
$PAR  G(CBCC_A12,ZR:VA)         130.00  +GHSERZR+4602.2;,,            N 99SGUN !
$PAR  G(CUB_A13,ZR:VA)          130.00  +GHSERZR+7531.2;,,            N 99SGUN !
$PAR  G(ORTHORHOMBIC_A20,ZR)    130.00  +GBCCZR+5000;,,               N 99SGUN !
$PAR  G(TETRAGONAL_U,ZR)        130.00  +GBCCZR+5000;,,               N 99SGUN !
 PAR  G(LIQUID,ZR)              130.00  +GLIQZR;,,                    N 91Din !
$
 FUNCTION GHSERZR   130.00  -7827.595+125.64905*T-24.1618*T*LN(T)
       -0.00437791*T**2+34971*T**(-1);
      2128.00  Y  -26085.921+262.724183*T-42.144*T*LN(T)-1.342896E+31*T**(-9);
      6000.00  N !
 FUNCTION GBCCZR    130.00  -525.539+124.9457*T-25.607406*T*LN(T)
       -3.40084E-04*T**2-9.729E-09*T**3+25233*T**(-1)-7.6143E-11*T**4;
      2128.00  Y  -4620.034+1.55998*T+GHSERZR+1.4103476E+32*T**(-9);
      6000.00  N !
 FUNCTION GOMEZR    130.00  -8878.082+144.432234*T-26.8556*T*LN(T)
       -0.002799446*T**2+38376*T**(-1);
      2128.00  Y  -3414.603+2.566675*T+GHSERZR+8.517346E+31*T**(-9);
      6000.00  N !
 FUNCTION GLIQZR    130.00  +18147.69-9.080812*T+GHSERZR+1.6275E-22*T**7;
      2128.00  Y  -8281.26+253.812609*T-42.144*T*LN(T);
      6000.00  N !
$ ------------------------------------------------------------------------------
$ Binary system
$
$ B. Hallstedt 2006
$
$ This is only a rough guess. No data exist.
$
$ Liquid interaction should be in the right ballpark based on comparisons
$ with Y-Zr (+24kJ or +5kJ?), Gd-Zr (+19kJ), Ce-Zr(+40kJ), Eu-Zr(+60kJ) and
$ Yb-Zr (+75kJ)
$
 PAR  L(LIQUID,LA,ZR;0),,               +40000;,,                     N 06Hal !
$
 PAR  L(FCC_A1,LA,ZR:VA;0),,            +100000;,,                    N 06Hal !
 PAR  L(BCC_A2,LA,ZR:VA;0),,            +100000;,,                    N 06Hal !
$ ------------------------------------------------------------------------------
$
$
 LIST-OF-REFERENCE
 NUMBER  SOURCE
  Null   'Unknown source'
  COST   'COST 507 database'
  91Din  'A.T. Dinsdale, Calphad, 15, 317-425(1991).'
  99SGUN 'SGTE unary database V.4.1, 1999.'
  06Hal  'B. Hallstedt 2006, test parameters; La-Zr'
!

File: data/databases/sgte-binary/LaZr-16Mat.tdb
$
$ Database for La-Zr from N. Mattern et al. 2016.
$
$ N. Mattern, Y. Yokoyama, A. Mizuno, J.H. Han, O. Fabrichnaya, M. Richter,
$ S. Kohara, Calphad, 52, 8-20(2016).
$
$ Dataset created 2018.11.02 by Bengt Hallstedt.
$ 2021.01.24: Modified for use with GES6.
$
$ ------------------------------------------------------------------------------
 TEMP-LIM 298.15 6000.00 !
$
$ELEMENT NAME  REF. STATE               ATOMIC MASS H298-H0    S298    !
$
 ELEMENT VA   VACUUM                      0.0          0.0      0.0    ! 
 ELEMENT LA   DHCP                      138.9055    6665.112   56.9024 ! 
 ELEMENT ZR   HCP_A3                     91.22      5566.27    39.1809 ! 
$ ------------------------------------------------------------------------------
$ Phase definitions
$
 PHASE LIQUID:L % 1 1 !
 CONST LIQUID:L : LA ZR : !
$
$ Fcc (cF4, Fm-3m) and MeX (cF8, Fm-3m)
$
 PHASE FCC_A1 %A 2 1 1 !
 CONST FCC_A1 : LA% ZR : VA : !
$
$ Bcc (cI2, Im-3m)
$
 PHASE BCC_A2 %B 2 1 3 !
 CONST BCC_A2 : LA ZR% : VA : !
$
$ Hcp (hP2, P6_3/mmc) and Me2X (NiAs-type, hP4, P6_3/mmc, B8_1)
$
 PHASE HCP_A3 % 2 1 0.5 !
 CONST HCP_A3 : LA ZR% : VA : !
$
$ Prototype alpha-La (SB A3', hP4, P6_3/mmc)
$
 PHASE DHCP % 1 1 !
 CONST DHCP : LA% ZR : !
$ ------------------------------------------------------------------------------
$ Defaults
$
 DEFINE-SYSTEM-DEFAULT ELEMENT 2 !
 DEFAULT-COM DEFINE_SYSTEM_ELEMENT VA !
 TYPE-DEF % SEQ * !
 TYPE-DEF B GES AMEND_PHASE_DESCRIPTION @ MAGNETIC -1 0.4 !
 TYPE-DEF A GES AMEND_PHASE_DESCRIPTION @ MAGNETIC -3 0.28 !
 FUNCTION ZERO      298.15  0;                                         6000 N !
 FUNCTION UN_ASS    298.15  0;                                         6000 N !
 FUNCTION R         298.15  +8.31451;                                  6000 N !
$ ------------------------------------------------------------------------------
$ Element data
$ ------------------------------------------------------------------------------
$ La
$
$ HCP_A3 from 16Mat not included in unary
$
 PAR  G(DHCP,LA),,                      +GHSERLA;                4000 N 91Din !
 PAR  G(FCC_A1,LA:VA),,                 +GFCCLA;                 4000 N 91Din !
 PAR  G(BCC_A2,LA:VA),,                 +GBCCLA;                 4000 N 91Din !
 PAR  G(HCP_A3,LA:VA),,                 +GHSERLA+2509;           4000 N 16Mat !
 PAR  G(LIQUID,LA),,                    +GLIQLA;                 4000 N 91Din !
$
 FUNCTION GHSERLA   298.15  -7968.403+120.284604*T-26.34*T*LN(T)
       -0.001295165*T**2;
       550.00  Y  -3381.413+59.06113*T-17.1659411*T*LN(T)
       -0.008371705*T**2+6.8932E-07*T**3-399448*T**(-1);
      2000.00  Y  -15608.882+181.390071*T-34.3088*T*LN(T);
      4000.00  N !
 FUNCTION GFCCLA    298.15  -6109.797+89.878761*T-21.7919*T*LN(T)
       -0.004045175*T**2-5.25865E-07*T**3;
      1134.00  Y  -124598.976+955.878375*T-139.346741*T*LN(T)
       +0.042032405*T**2-3.066199E-06*T**3+20994153*T**(-1);
      2000.00  Y  +3009.496-2.846081*T+GHSERLA;
      4000.00  N !
 FUNCTION GBCCLA    298.15  -3952.161+88.072353*T-21.7919*T*LN(T)
       -0.004045175*T**2-5.25865E-07*T**3;
       800.00  Y  +321682.673-3565.08252*T+513.440708*T*LN(T)
       -0.387295093*T**2+4.9547989E-05*T**3-36581228*T**(-1);
      1134.00  Y  -16377.894+218.492988*T-39.5388*T*LN(T);
      1193.00  Y  -136609.91+1123.34397*T-163.413074*T*LN(T)
       +0.053968535*T**2-4.056395E-06*T**3+21167204*T**(-1);
      2000.00  Y  +7402.894-6.553756*T+GHSERLA;
      4000.00  N !
 FUNCTION GLIQLA    298.15  +5332.653+18.23012*T-11.0188191*T*LN(T)
       -0.020171603*T**2+2.93775E-06*T**3-133541*T**(-1);
      1134.00  Y  -3942.004+171.018431*T-34.3088*T*LN(T);
      4000.00  N !
$ ------------------------------------------------------------------------------
$ Zr
$
$ CUB_A13, CBCC_A12, ORTHORHOMBIC_A20 and TETRAGONAL_U added in unary 4.1
$
$ DHCP from 16Mat not included in unary
$
 PAR  G(HCP_A3,ZR:VA)           130.00  +GHSERZR;,,                   N 91Din !
 PAR  G(BCC_A2,ZR:VA)           130.00  +GBCCZR;,,                    N 91Din !
$PAR  G(OMEGA,ZR)               130.00  +GOMEZR;,,                    N 91Din !
 PAR  G(FCC_A1,ZR:VA)           130.00  +GHSERZR+7600-0.9*T;,,        N 91Din !
 PAR  G(DHCP,ZR)                130.00  +GHSERZR+5017;,,              N 16Mat !
$PAR  G(CBCC_A12,ZR:VA)         130.00  +GHSERZR+4602.2;,,            N 99SGUN !
$PAR  G(CUB_A13,ZR:VA)          130.00  +GHSERZR+7531.2;,,            N 99SGUN !
$PAR  G(ORTHORHOMBIC_A20,ZR)    130.00  +GBCCZR+5000;,,               N 99SGUN !
$PAR  G(TETRAGONAL_U,ZR)        130.00  +GBCCZR+5000;,,               N 99SGUN !
 PAR  G(LIQUID,ZR)              130.00  +GLIQZR;,,                    N 91Din !
$
 FUNCTION GHSERZR   130.00  -7827.595+125.64905*T-24.1618*T*LN(T)
       -0.00437791*T**2+34971*T**(-1);
      2128.00  Y  -26085.921+262.724183*T-42.144*T*LN(T)-1.342896E+31*T**(-9);
      6000.00  N !
 FUNCTION GBCCZR    130.00  -525.539+124.9457*T-25.607406*T*LN(T)
       -3.40084E-04*T**2-9.729E-09*T**3+25233*T**(-1)-7.6143E-11*T**4;
      2128.00  Y  -4620.034+1.55998*T+GHSERZR+1.4103476E+32*T**(-9);
      6000.00  N !
 FUNCTION GOMEZR    130.00  -8878.082+144.432234*T-26.8556*T*LN(T)
       -0.002799446*T**2+38376*T**(-1);
      2128.00  Y  -3414.603+2.566675*T+GHSERZR+8.517346E+31*T**(-9);
      6000.00  N !
 FUNCTION GLIQZR    130.00  +18147.69-9.080812*T+GHSERZR+1.6275E-22*T**7;
      2128.00  Y  -8281.26+253.812609*T-42.144*T*LN(T);
      6000.00  N !
$ ------------------------------------------------------------------------------
$ Binary system
$
$ N. Mattern, Y. Yokoyama, A. Mizuno, J.H. Han, O. Fabrichnaya, M. Richter,
$ S. Kohara, Calphad, 52, 8-20(2016).
$
$ Checked against paper. Checked at 6000 K.
$
 PAR  L(LIQUID,LA,ZR;0),,               +41600-5.5*T;,,               N 16Mat !
 PAR  L(LIQUID,LA,ZR;1),,               -5140;,,                      N 16Mat !
$
 PAR  L(FCC_A1,LA,ZR:VA;0),,            +60000;,,                     N 16Mat !
 PAR  L(BCC_A2,LA,ZR:VA;0),,            +47612;,,                     N 16Mat !
 PAR  L(HCP_A3,LA,ZR:VA;0),,            +52196;,,                     N 16Mat !
 PAR  L(DHCP,LA,ZR;0),,                 +60000;,,                     N 16Mat !
$ ------------------------------------------------------------------------------
$
$
 LIST-OF-REFERENCE
 NUMBER  SOURCE
  Null   'Unknown source'
  COST   'COST 507 database'
  91Din  'A.T. Dinsdale, Calphad, 15, 317-425(1991).'
  99SGUN 'SGTE unary database V.4.1, 1999.'
  16Mat  'N. Mattern, Y. Yokoyama, A. Mizuno, J.H. Han, O. Fabrichnaya,
          M. Richter, S. Kohara, Calphad, 52, 8-20(2016); La, Ti, Zr, La-Zr'
!

File: data/databases/sgte-binary/LaZr-18Zhu.tdb
$
$ Database for La-Zr from W.-F. Zhu et al. 2018.
$
$ W.-F. Zhu, Q. Luo, J.-Y. Zhang, Q. Li, J. Alloys Compd., 731, 784-95(2018).
$
$ Dataset created 2018.11.02 by Bengt Hallstedt.
$ 2021.01.24: Modified for use with GES6.
$
$ Minimal changes of 16Mat. Bcc solubilities are larger than in 16Mat.
$
$ ------------------------------------------------------------------------------
 TEMP-LIM 298.15 6000.00 !
$
$ELEMENT NAME  REF. STATE               ATOMIC MASS H298-H0    S298    !
$
 ELEMENT VA   VACUUM                      0.0          0.0      0.0    ! 
 ELEMENT LA   DHCP                      138.9055    6665.112   56.9024 ! 
 ELEMENT ZR   HCP_A3                     91.22      5566.27    39.1809 ! 
$ ------------------------------------------------------------------------------
$ Phase definitions
$
 PHASE LIQUID:L % 1 1 !
 CONST LIQUID:L : LA ZR : !
$
$ Fcc (cF4, Fm-3m) and MeX (cF8, Fm-3m)
$
 PHASE FCC_A1 %A 2 1 1 !
 CONST FCC_A1 : LA% ZR : VA : !
$
$ Bcc (cI2, Im-3m)
$
 PHASE BCC_A2 %B 2 1 3 !
 CONST BCC_A2 : LA ZR% : VA : !
$
$ Hcp (hP2, P6_3/mmc) and Me2X (NiAs-type, hP4, P6_3/mmc, B8_1)
$
 PHASE HCP_A3 % 2 1 0.5 !
 CONST HCP_A3 : LA ZR% : VA : !
$
$ Prototype alpha-La (SB A3', hP4, P6_3/mmc)
$
 PHASE DHCP % 1 1 !
 CONST DHCP : LA% ZR : !
$ ------------------------------------------------------------------------------
$ Defaults
$
 DEFINE-SYSTEM-DEFAULT ELEMENT 2 !
 DEFAULT-COM DEFINE_SYSTEM_ELEMENT VA !
 TYPE-DEF % SEQ * !
 TYPE-DEF B GES AMEND_PHASE_DESCRIPTION @ MAGNETIC -1 0.4 !
 TYPE-DEF A GES AMEND_PHASE_DESCRIPTION @ MAGNETIC -3 0.28 !
 FUNCTION ZERO      298.15  0;                                         6000 N !
 FUNCTION UN_ASS    298.15  0;                                         6000 N !
 FUNCTION R         298.15  +8.31451;                                  6000 N !
$ ------------------------------------------------------------------------------
$ Element data
$ ------------------------------------------------------------------------------
$ La
$
$ HCP_A3 from 16Mat not included in unary
$
 PAR  G(DHCP,LA),,                      +GHSERLA;                4000 N 91Din !
 PAR  G(FCC_A1,LA:VA),,                 +GFCCLA;                 4000 N 91Din !
 PAR  G(BCC_A2,LA:VA),,                 +GBCCLA;                 4000 N 91Din !
 PAR  G(HCP_A3,LA:VA),,                 +GHSERLA+2509;           4000 N 16Mat !
 PAR  G(LIQUID,LA),,                    +GLIQLA;                 4000 N 91Din !
$
 FUNCTION GHSERLA   298.15  -7968.403+120.284604*T-26.34*T*LN(T)
       -0.001295165*T**2;
       550.00  Y  -3381.413+59.06113*T-17.1659411*T*LN(T)
       -0.008371705*T**2+6.8932E-07*T**3-399448*T**(-1);
      2000.00  Y  -15608.882+181.390071*T-34.3088*T*LN(T);
      4000.00  N !
 FUNCTION GFCCLA    298.15  -6109.797+89.878761*T-21.7919*T*LN(T)
       -0.004045175*T**2-5.25865E-07*T**3;
      1134.00  Y  -124598.976+955.878375*T-139.346741*T*LN(T)
       +0.042032405*T**2-3.066199E-06*T**3+20994153*T**(-1);
      2000.00  Y  +3009.496-2.846081*T+GHSERLA;
      4000.00  N !
 FUNCTION GBCCLA    298.15  -3952.161+88.072353*T-21.7919*T*LN(T)
       -0.004045175*T**2-5.25865E-07*T**3;
       800.00  Y  +321682.673-3565.08252*T+513.440708*T*LN(T)
       -0.387295093*T**2+4.9547989E-05*T**3-36581228*T**(-1);
      1134.00  Y  -16377.894+218.492988*T-39.5388*T*LN(T);
      1193.00  Y  -136609.91+1123.34397*T-163.413074*T*LN(T)
       +0.053968535*T**2-4.056395E-06*T**3+21167204*T**(-1);
      2000.00  Y  +7402.894-6.553756*T+GHSERLA;
      4000.00  N !
 FUNCTION GLIQLA    298.15  +5332.653+18.23012*T-11.0188191*T*LN(T)
       -0.020171603*T**2+2.93775E-06*T**3-133541*T**(-1);
      1134.00  Y  -3942.004+171.018431*T-34.3088*T*LN(T);
      4000.00  N !
$ ------------------------------------------------------------------------------
$ Zr
$
$ CUB_A13, CBCC_A12, ORTHORHOMBIC_A20 and TETRAGONAL_U added in unary 4.1
$
$ DHCP from 16Mat not included in unary
$
 PAR  G(HCP_A3,ZR:VA)           130.00  +GHSERZR;,,                   N 91Din !
 PAR  G(BCC_A2,ZR:VA)           130.00  +GBCCZR;,,                    N 91Din !
$PAR  G(OMEGA,ZR)               130.00  +GOMEZR;,,                    N 91Din !
 PAR  G(FCC_A1,ZR:VA)           130.00  +GHSERZR+7600-0.9*T;,,        N 91Din !
 PAR  G(DHCP,ZR)                130.00  +GHSERZR+5017;,,              N 16Mat !
$PAR  G(CBCC_A12,ZR:VA)         130.00  +GHSERZR+4602.2;,,            N 99SGUN !
$PAR  G(CUB_A13,ZR:VA)          130.00  +GHSERZR+7531.2;,,            N 99SGUN !
$PAR  G(ORTHORHOMBIC_A20,ZR)    130.00  +GBCCZR+5000;,,               N 99SGUN !
$PAR  G(TETRAGONAL_U,ZR)        130.00  +GBCCZR+5000;,,               N 99SGUN !
 PAR  G(LIQUID,ZR)              130.00  +GLIQZR;,,                    N 91Din !
$
 FUNCTION GHSERZR   130.00  -7827.595+125.64905*T-24.1618*T*LN(T)
       -0.00437791*T**2+34971*T**(-1);
      2128.00  Y  -26085.921+262.724183*T-42.144*T*LN(T)-1.342896E+31*T**(-9);
      6000.00  N !
 FUNCTION GBCCZR    130.00  -525.539+124.9457*T-25.607406*T*LN(T)
       -3.40084E-04*T**2-9.729E-09*T**3+25233*T**(-1)-7.6143E-11*T**4;
      2128.00  Y  -4620.034+1.55998*T+GHSERZR+1.4103476E+32*T**(-9);
      6000.00  N !
 FUNCTION GOMEZR    130.00  -8878.082+144.432234*T-26.8556*T*LN(T)
       -0.002799446*T**2+38376*T**(-1);
      2128.00  Y  -3414.603+2.566675*T+GHSERZR+8.517346E+31*T**(-9);
      6000.00  N !
 FUNCTION GLIQZR    130.00  +18147.69-9.080812*T+GHSERZR+1.6275E-22*T**7;
      2128.00  Y  -8281.26+253.812609*T-42.144*T*LN(T);
      6000.00  N !
$ ------------------------------------------------------------------------------
$ Binary system
$
$ W.-F. Zhu, Q. Luo, J.-Y. Zhang, Q. Li, J. Alloys Compd., 731, 784-95(2018).
$
$ Checked against paper. Checked at 6000 K.
$
$ Minimal changes of 16Mat. Bcc solubilities are larger than in 16Mat.
$
 PAR  L(LIQUID,LA,ZR;0),,               +40400-5.5*T;,,               N 18Zhu !
 PAR  L(LIQUID,LA,ZR;1),,               -5140;,,                      N 16Mat !
$
 PAR  L(FCC_A1,LA,ZR:VA;0),,            +60000;,,                     N 16Mat !
 PAR  L(BCC_A2,LA,ZR:VA;0),,            +41950;,,                     N 18Zhu !
 PAR  L(HCP_A3,LA,ZR:VA;0),,            +52196;,,                     N 16Mat !
 PAR  L(DHCP,LA,ZR;0),,                 +60000;,,                     N 16Mat !
$ ------------------------------------------------------------------------------
$
$
 LIST-OF-REFERENCE
 NUMBER  SOURCE
  Null   'Unknown source'
  COST   'COST 507 database'
  91Din  'A.T. Dinsdale, Calphad, 15, 317-425(1991).'
  99SGUN 'SGTE unary database V.4.1, 1999.'
  16Mat  'N. Mattern, Y. Yokoyama, A. Mizuno, J.H. Han, O. Fabrichnaya,
          M. Richter, S. Kohara, Calphad, 52, 8-20(2016); La, Ti, Zr, La-Zr'
  18Zhu  'W.-F. Zhu, Q. Luo, J.-Y. Zhang, Q. Li,
          J. Alloys Compd., 731, 784-95(2018); La-Zr'
!

File: data/databases/sgte-binary/LiC-13Koz.tdb
$
$ Database for Li-C from A. Kozlov et al. 2013
$
$ A. Kozlov, M. Seyring, M. Drue, M. Rettenmayr, R. Schmid-Fetzer,
$ Int. J. Mater. Res., 104, 1066-78(2013).
$
$ Dataset created 2016.12.11 by Bengt Hallstedt.
$ 2021.01.24: Modified for use with GES6.
$
$ Solubility of C in solid Li is not considered.
$
$ ------------------------------------------------------------------------------
 TEMP-LIM 298.15 6000.00 !
$
$ELEMENT NAME  REF. STATE               ATOMIC MASS H298-H0    S298    !
$
 ELEMENT VA   VACUUM                      0.0          0.0      0.0    ! 
 ELEMENT C    GRAPHITE                   12.011     1054.0      5.7423 ! 
 ELEMENT LI   BCC_A2                      6.941     4632.00    29.12   ! 
$ ------------------------------------------------------------------------------
$ Species
$
 SPECIE  C2                                 C2 !
 SPECIE  C3                                 C3 !
 SPECIE  C4                                 C4 !
 SPECIE  C5                                 C5 !
 SPECIE  C60                                C60 !
 SPECIE  LI2                                LI2 !
$ ------------------------------------------------------------------------------
$ Phase definitions
$
 PHASE LIQUID:L % 1 1 !
 CONST LIQUID:L : C LI : !
$
$ Fcc (cF4, Fm-3m) and MeX (cF8, Fm-3m)
$
 PHASE FCC_A1 %A 2 1 1 !
 CONST FCC_A1 : LI : VA : !
$
$ Bcc (cI2, Im-3m)
$
 PHASE BCC_A2 %B 2 1 3 !
 CONST BCC_A2 : LI : VA : !
$
$ Hcp (hP2, P6_3/mmc) and Me2X (NiAs-type, hP4, P6_3/mmc, B8_1)
$
 PHASE HCP_A3 % 2 1 0.5 !
 CONST HCP_A3 : LI : VA : !
$
$ Prototype C (cF8, Fd-3m)
$
 PHASE DIAMOND_A4 % 1 1 !
 CONST DIAMOND_A4 : C : !
$
$ Prototype C (hP4, P6_3/mmc)
$
 PHASE GRAPHITE_A9 % 1 1 !
 CONST GRAPHITE_A9 : C : !
$
$ Prototype Rb2O2 (oI8, Immm)
$
 PHASE LI2C2_ALPHA % 2 1 1 !
 CONST LI2C2_ALPHA : LI : C : !
$
$ Prototype CaF2 (cF12, Fm-3m)
$
 PHASE LI2C2_C1 % 2 1 1 !
 CONST LI2C2_C1 : LI : C : !
$
$ Prototype LiC6 (hP7, P6/mmm)
$
 PHASE LIC6 % 2 1 6 !
 CONST LIC6 : LI : C : !
$
 PHASE GAS:G % 1 1 !
 CONST GAS:G : C C2 C3 C4 C5 C60 LI LI2 : !
$ ------------------------------------------------------------------------------
$ Defaults
$
 DEFINE-SYSTEM-DEFAULT ELEMENT 2 !
 DEFAULT-COM DEFINE_SYSTEM_ELEMENT VA !
 TYPE-DEF % SEQ * !
 TYPE-DEF A GES AMEND_PHASE_DESCRIPTION @ MAGNETIC -3 0.28 !
 TYPE-DEF B GES AMEND_PHASE_DESCRIPTION @ MAGNETIC -1 0.4 !
 FUNCTION ZERO      298.15  0;                                         6000 N !
 FUNCTION UN_ASS    298.15  0;                                         6000 N !
 FUNCTION R         298.15  +8.31451;                                  6000 N !
 FUNCTION RTLNP     298.15  +8.31451*T*LN(1E-05*P);                    6000 N !
$ ------------------------------------------------------------------------------
$ Element data
$ ------------------------------------------------------------------------------
$ C
$
 PAR  G(GRAPHITE_A9,C),,                +GHSERCC;,,                   N 91Din !
 PAR  G(DIAMOND_A4,C),,                 +GDIACC;,,                    N 91Din !
 PAR  G(LIQUID,C),,                     +GHSERCC+117369-24.63*T;,,    N 91Din !
$
 PAR  G(GAS,C),,                        +F3880T+RTLNP;,,              N 97SUB !
 PAR  G(GAS,C2),,                       +F4635T+RTLNP;,,              N 97SUB !
 PAR  G(GAS,C3),,                       +F5109T+RTLNP;,,              N 97SUB !
 PAR  G(GAS,C4),,                       +F5190T+RTLNP;,,              N 97SUB !
 PAR  G(GAS,C5),,                       +F5273T+RTLNP;,,              N 97SUB !
 PAR  G(GAS,C60),,                      +F3869T+RTLNP;,,              N 97SUB !
$
 FUNCTION GHSERCC   298.15  -17368.441+170.73*T-24.3*T*LN(T)
       -4.723E-04*T**2+2562600*T**(-1)-2.643E+08*T**(-2)+1.2E+10*T**(-3);
      6000.00  N !
 FUNCTION GDIACC    298.15  -16359.441+175.61*T-24.31*T*LN(T)
       -4.723E-04*T**2+2698000*T**(-1)-2.61E+08*T**(-2)+1.11E+10*T**(-3);
      6000.00  N !
$ C(g)
 FUNCTION F3880T    298.15  +710430.933-17.7062915*T-20.97529*T*LN(T)
       +1.998237E-04*T**2-3.34617167E-08*T**3+1680.6515*T**(-1);
      3400.00  Y  +698015.711+2.57175229*T-23.05071*T*LN(T)
       -6.04604E-05*T**2+6.74291667E-10*T**3+8558245*T**(-1);
     10000.00  Y  +736197.571-32.7975305*T-19.44529*T*LN(T)
       -1.5396035E-04*T**2-6.15402167E-11*T**3-56188350*T**(-1);
     20000.00  N !
$ C2(g)
 FUNCTION F4635T    298.15  +803005.137+419.91537*T-97.48141*T*LN(T)
       +0.08202995*T**2-1.97357E-05*T**3+690749.5*T**(-1);
       500.00  Y  +826732.963-2.78396986*T-30.08349*T*LN(T)
       -0.002621389*T**2+8.30959667E-08*T**3-868501*T**(-1);
      4300.00  Y  +850321.492-26.7776258*T-27.96957*T*LN(T)
       -0.0019408995*T**2+3.222655E-08*T**3-22380050*T**(-1);
     12000.00  Y  +409662.375+520.538141*T-86.66656*T*LN(T)
       +0.0015642485*T**2-7.28093667E-09*T**3+6.04612E+08*T**(-1);
     20000.00  N !
$ C3(g)
 FUNCTION F5109T    298.15  +829826.554-14.7696342*T-32.21563*T*LN(T)
       -0.014548565*T**2+1.77806833E-06*T**3-100277.6*T**(-1);
      1000.00  Y  +809388.443+179.252911*T-59.93982*T*LN(T)
       +0.0025413955*T**2-2.54139667E-07*T**3+2769455*T**(-1);
      2800.00  Y  +959399.017-367.175864*T+7.286391*T*LN(T)
       -0.010483215*T**2+2.00694833E-07*T**3-58720050*T**(-1);
      5100.00  Y  +645204.419+237.848567*T-60.73106*T*LN(T)
       -0.0047721765*T**2+1.3846755E-07*T**3+1.945987E+08*T**(-1);
      8000.00  Y  -79243.2065+1580.271*T-211.8741*T*LN(T)
       +0.009202285*T**2-1.030498E-07*T**3+8.44019E+08*T**(-1);
     10000.00  N !
$ C4(g)
 FUNCTION F5190T    298.15  +1015583.43+114.927797*T-53.39543*T*LN(T)
       -0.01399763*T**2+8.26027167E-07*T**3+181008.25*T**(-1);
      2500.00  Y  +937071.116+522.054722*T-106.1735*T*LN(T)
       +0.0016641645*T**2-4.03015E-08*T**3+21906740*T**(-1);
      7000.00  Y  +974994.002+406.652033*T-92.4518*T*LN(T)
       -2.6888155E-04*T**2+7.07303167E-09*T**3+7587140*T**(-1);
     10000.00  N !
$ C5(g)
 FUNCTION F5273T    298.15  +1028316.51+169.994577*T-62.97185*T*LN(T)
       -0.0317015*T**2+4.09694E-06*T**3+186275.3*T**(-1);
       900.00  Y  +999750.246+470.150389*T-106.5965*T*LN(T)
       -0.0014783715*T**2+7.07236167E-08*T**3+3747842.5*T**(-1);
      3500.00  Y  +990603.917+513.736613*T-112.1708*T*LN(T)
       -6.611165E-06*T**2+1.10554567E-10*T**3+6565820*T**(-1);
     10000.00  N !
$ C60(g)
 FUNCTION F3869T    298.15  +2466802.51+88.4522291*T+10.293*T*LN(T)
       -1.15472*T**2+1.77008333E-04*T**3+4621630*T**(-1);
       800.00  Y  +1709986.12+9262.2894*T-1356.31*T*LN(T)
       -0.0366229*T**2+1.98371667E-06*T**3+84578000*T**(-1);
      3300.00  N !
$ ------------------------------------------------------------------------------
$ Li
$
 PAR  G(BCC_A2,LI:VA)           200.00  +GHSERLI;                3000 N 91Din !
 PAR  G(FCC_A1,LI:VA)           200.00  +GHSERLI-108+1.3*T;      3000 N 91Din !
 PAR  G(HCP_A3,LI:VA)           200.00  +GHSERLI-154+2*T;        3000 N 91Din !
 PAR  G(LIQUID,LI)              200.00  +GLIQLI;                 3000 N 91Din !
$
 PAR  G(GAS,LI),,                       +F12385T+RTLNP;,,             N 97SUB !
 PAR  G(GAS,LI2),,                      +F12463T+RTLNP;,,             N 97SUB !
$
 FUNCTION GHSERLI   200.00  -10583.817+217.637482*T-38.940488*T*LN(T)
       +0.035466931*T**2-1.9869816E-05*T**3+159994*T**(-1);
       453.60  Y  -559579.123+10547.8799*T-1702.88865*T*LN(T)
       +2.25832944*T**2-5.71066077E-04*T**3+33885874*T**(-1);
       500.00  Y  -9062.994+179.278285*T-31.2283718*T*LN(T)
       +0.002633221*T**2-4.38058E-07*T**3-102387*T**(-1);
      3000.00  N !
 FUNCTION GLIQLI    200.00  +2700.205-5.795621*T+GHSERLI;
       250.00  Y  +12015.027-362.187078*T+61.6104424*T*LN(T)
       -0.182426463*T**2+6.3955671E-05*T**3-559968*T**(-1);
       453.60  Y  -6057.31+172.652183*T-31.2283718*T*LN(T)
       +0.002633221*T**2-4.38058E-07*T**3-102387*T**(-1);
       500.00  Y  +3005.684-6.626102*T+GHSERLI;
      3000.00  N !
$ Li(g)
 FUNCTION F12385T   298.15  +152984.64+2.33568506*T-21.07772*T*LN(T)
       +2.515552E-04*T**2-3.41354333E-08*T**3+7690.735*T**(-1);
      2400.00  Y  +183390.413-110.69493*T-7.20516*T*LN(T)
       -0.002217371*T**2+2.443155E-08*T**3-11648370*T**(-1);
      4800.00  Y  +109652.446+17.2445126*T-21.24264*T*LN(T)
       -0.0015038825*T**2+3.76717667E-08*T**3+50092500*T**(-1);
      8800.00  Y  -72231.6406+344.035356*T-57.87689*T*LN(T)
       +0.0017448465*T**2-1.58650733E-08*T**3+2.178053E+08*T**(-1);
     10000.00  N !
$ Li2(g)
 FUNCTION F12463T   298.15  +203319.119+52.2617041*T-37.02637*T*LN(T)
       -8.421915E-04*T**2-1.078653E-07*T**3+65874.15*T**(-1);
      1100.00  Y  +200885.055+48.6776391*T-35.9057*T*LN(T)
       -0.0039990175*T**2+5.08151333E-07*T**3+883657*T**(-1);
      1900.00  Y  +137315.894+473.019388*T-93.02457*T*LN(T)
       +0.018440525*T**2-1.12358533E-06*T**3+13866255*T**(-1);
      3100.00  Y  +638944.289-1507.74849*T+153.9314*T*LN(T)
       -0.035715045*T**2+1.10781833E-06*T**3-1.776338E+08*T**(-1);
      5100.00  Y  -624845.177+1789.13827*T-234.2722*T*LN(T)
       +0.0173718*T**2-2.55232167E-07*T**3+5.95322E+08*T**(-1);
      6000.00  N !
$ ------------------------------------------------------------------------------
$ Binary system
$
$ A. Kozlov, M. Seyring, M. Drue, M. Rettenmayr, R. Schmid-Fetzer,
$ Int. J. Mater. Res., 104, 1066-78(2013).
$
$ Checked against paper. Checked at 6000 K.
$
$ Solubility of C in solid Li is not considered.
$
 PAR  L(LIQUID,C,LI;0),,                -79002.3+26.9249*T;,,         N 13Koz !
$
 PAR  G(LI2C2_ALPHA,LI:C),,             +GHSERLI+GHSERCC
             -32740+22.048*T;,,                                       N 13Koz !
 PAR  G(LI2C2_C1,LI:C),,                +GHSERLI+GHSERCC
             -29920+18.1602*T;,,                                      N 13Koz !
 PAR  G(LIC6,LI:C),,                    +GHSERLI+6*GHSERCC
             -15400+14*T;,,                                           N 13Koz !
$ ------------------------------------------------------------------------------
$
$
 LIST-OF-REFERENCE
 NUMBER  SOURCE
  Null   'Unknown source'
  Same   'Same or similar interaction as in the corresponding stable phase'
  91Din  'A.T. Dinsdale, Calphad, 15, 317-425(1991).'
  97SUB  'SGTE substance database, version 1997'
  13Koz  'A. Kozlov, M. Seyring, M. Drue, M. Rettenmayr, R. Schmid-Fetzer,
          Int. J. Mater. Res., 104, 1066-78(2013); Li-C'
!
