Repository: orchid-calphad/orchid-project.org

# orchid-project.org

Website and released data of **ORCHID** (Open Repository for CALPHAD Hypotheses, Intelligence, and Discovery),
served by GitHub Pages at https://orchid-project.org. Releases are archived on Zenodo (one DOI per version).

- `index.html`, `catalog/`, `best-practices.html` — static, self-contained pages (generated in the ORCHID tooling).
- `data/` — released data: catalog, redistributable TDB files, convex hulls. Licences: `data/LICENSES.md`, `data/NOTICE.md`.
- `llms.txt`, `data/croissant.json`, `CITATION.cff`, `.zenodo.json` — machine-readable metadata.

Only data with clear redistribution rights are published.

File: data/databases/sgte-binary/LiMg-11Wan.tdb
$
$ Database for Li-Mg from P. Wang et al. 2011.
$
$ P. Wang, Y. Du, S. Liu, Calphad, 35, 523-32(2011).
$
$ Dataset created 2023.02.05 by Bengt Hallstedt.
$
$ ------------------------------------------------------------------------------
 TEMP-LIM 298.15 6000.00 !
$
$ELEMENT NAME  REF. STATE               ATOMIC MASS H298-H0    S298    !
$
 ELEMENT VA   VACUUM                      0.0          0.0      0.0    ! 
 ELEMENT LI   BCC_A2                      6.941     4632.00    29.12   ! 
 ELEMENT MG   HCP_A3                     24.305     4998.      32.671  !
$ ------------------------------------------------------------------------------
$ Phase definitions
$
 PHASE LIQUID:L % 1 1 !
 CONST LIQUID:L : LI MG : !
$
$ Fcc (cF4, Fm-3m) and MeX (cF8, Fm-3m)
$
 PHASE FCC_A1 %A 2 1 1 !
 CONST FCC_A1 : LI MG : VA : !
$
$ Bcc (cI2, Im-3m)
$
 PHASE BCC_A2 %B 2 1 3 !
 CONST BCC_A2 : LI% MG : VA : !
$
$ Hcp (hP2, P6_3/mmc) and Me2X (NiAs-type, hP4, P6_3/mmc, B8_1)
$
 PHASE HCP_A3 %A 2 1 0.5 !
 CONST HCP_A3 : LI MG% : VA: !
$ ------------------------------------------------------------------------------
$ Defaults
$
 DEFINE-SYSTEM-DEFAULT ELEMENT 2 !
 DEFAULT-COM DEFINE_SYSTEM_ELEMENT VA !
 TYPE-DEF % SEQ * !
 TYPE-DEF A GES AMEND_PHASE_DESCRIPTION @ MAGNETIC -3 0.28 !
 TYPE-DEF B GES AMEND_PHASE_DESCRIPTION @ MAGNETIC -1 0.4 !
 FUNCTION ZERO      298.15  0;                                         6000 N !
 FUNCTION UN_ASS    298.15  0;                                         6000 N !
 FUNCTION R         298.15  +8.31451;                                  6000 N !
$ ------------------------------------------------------------------------------
$ Element data
$ ------------------------------------------------------------------------------
$ Li
$
 PAR  G(BCC_A2,LI:VA)           200.00  +GHSERLI;                3000 N 91Din !
 PAR  G(FCC_A1,LI:VA)           200.00  +GHSERLI-108+1.3*T;      3000 N 91Din !
 PAR  G(HCP_A3,LI:VA)           200.00  +GHSERLI-154+2*T;        3000 N 91Din !
 PAR  G(LIQUID,LI)              200.00  +GLIQLI;                 3000 N 91Din !
$
 FUNCTION GHSERLI   200.00  -10583.817+217.637482*T-38.940488*T*LN(T)
       +0.035466931*T**2-1.9869816E-05*T**3+159994*T**(-1);
       453.60  Y  -559579.123+10547.8799*T-1702.88865*T*LN(T)
       +2.25832944*T**2-5.71066077E-04*T**3+33885874*T**(-1);
       500.00  Y  -9062.994+179.278285*T-31.2283718*T*LN(T)
       +0.002633221*T**2-4.38058E-07*T**3-102387*T**(-1);
      3000.00  N !
 FUNCTION GLIQLI    200.00  +2700.205-5.795621*T+GHSERLI;
       250.00  Y  +12015.027-362.187078*T+61.6104424*T*LN(T)
       -0.182426463*T**2+6.3955671E-05*T**3-559968*T**(-1);
       453.60  Y  -6057.31+172.652183*T-31.2283718*T*LN(T)
       +0.002633221*T**2-4.38058E-07*T**3-102387*T**(-1);
       500.00  Y  +3005.684-6.626102*T+GHSERLI;
      3000.00  N !
$ ------------------------------------------------------------------------------
$ Mg
$
 PAR  G(FCC_A1,MG:VA),,                 +GHSERMG+2600-0.9*T;     3000 N 91Din !
 PAR  G(BCC_A2,MG:VA),,                 +GHSERMG+3100-2.1*T;     3000 N 91Din !
 PAR  G(HCP_A3,MG:VA),,                 +GHSERMG;                3000 N 91Din !
 PAR  G(LIQUID,MG),,                    +GLIQMG;                 3000 N 91Din !
$
 FUNCTION GHSERMG   298.15  -8367.34+143.675547*T-26.1849782*T*LN(T)
       +4.858E-04*T**2-1.393669E-06*T**3+78950*T**(-1);
       923.00  Y  -14130.185+204.716215*T-34.3088*T*LN(T)+1.038192E+28*T**(-9);
      3000.00  N !
 FUNCTION GLIQMG    298.15  +8202.243-8.83693*T+GHSERMG-8.0176E-20*T**7;
       923.00  Y  -5439.869+195.324057*T-34.3088*T*LN(T);
      3000.00  N !
 FUNCTION GBCCMG    298.15  +GHSERMG+3100-2.1*T;                       3000 N !
$ ------------------------------------------------------------------------------
$ Binary system
$
$ P. Wang, Y. Du, S. Liu, Calphad, 35, 523-32(2011).
$
$ Checked against paper and author's tdb. Checked at 6000 K.
$
$ Two misprinted signs in the parameter table.
$
 PAR  L(LIQUID,LI,MG;0),,               -13172+4.301*T;,,             N 11Wan !
 PAR  L(LIQUID,LI,MG;1),,               -1912+2.7115*T;,,             N 11Wan !
 PAR  L(LIQUID,LI,MG;2),,               +2531;,,                      N 11Wan !
$
 PAR  L(BCC_A2,LI,MG:VA;0),,            -13330-2.2479*T;,,            N 11Wan !
 PAR  L(BCC_A2,LI,MG:VA;1),,            +2597;,,                      N 11Wan !
 PAR  L(BCC_A2,LI,MG:VA;2),,            +1078+3.3873*T;,,             N 11Wan !
$
 PAR  L(HCP_A3,LI,MG:VA;0),,            -4743-9.2723*T;,,             N 11Wan !
 PAR  L(HCP_A3,LI,MG:VA;1),,            -2395;,,                      N 11Wan !
$
$ Metastable
$
 PAR  L(FCC_A1,LI,MG:VA;0),,            +ZERO;,,                      N 11Wan !
$ ------------------------------------------------------------------------------
$
 ASSESSED_SYSTEM
  LI-MG(TDB -* +LIQUID +BCC_A2 +HCP_A3 ;G5 MAJ:BCC/ZR:VA C_S:BCC/NB:VA
  ;P3 TMM:300/1000 STP:.4/700) !
$
$
 LIST-OF-REFERENCE
 NUMBER  SOURCE
  Null   'Unknown source'
  COST   'COST 507 database'
  REFLAV 'Laves phase convention: G(LAVES,X:X)=+3*GHSERXX+15000'
  91Din  'A.T. Dinsdale, Calphad, 15, 317-425(1991).'
  11Wan  'P. Wang, Y. Du, S. Liu, Calphad, 35, 523-32(2011); Li-Mg, Al-Li-Mg'
!

File: data/databases/sgte-binary/LiMg-90Sau-LB.tdb
$
$ Database for Li-Mg from N. Saunders 1990 (included in LB Vol. 3)
$
$ N. Saunders, Calphad, 14, 61-70 (1990).
$
$ Dataset created 2010.02.01 by Bengt Hallstedt.
$ 2021.01.24: Modified for use with GES6.
$
$ There is a newer version than Nigel Saunders' from Braga et al.
$ included in their Cu-Li-Mg assessment. However, the quality of the
$ experimental data can be seriously doubted. Their Li-Mg phase diagram
$ does not look convincing either.
$ There is also a newer version from Gasior et al. (1996), but their
$ parameters fail to reproduce their figures. Otherwise, this might
$ have been the best version.
$
$ The fcc interaction is -6856 in the COST report and +7500 in the database.
$
$ ------------------------------------------------------------------------------
 TEMP-LIM 298.15 6000.00 !
$
$ELEMENT NAME  REF. STATE               ATOMIC MASS H298-H0    S298    !
$
 ELEMENT VA   VACUUM                      0.0          0.0      0.0    ! 
 ELEMENT LI   BCC_A2                      6.941     4632.00    29.12   ! 
 ELEMENT MG   HCP_A3                     24.305     4998.      32.671  !
$ ------------------------------------------------------------------------------
$ Phase definitions
$
 PHASE LIQUID:L % 1 1 !
 CONST LIQUID:L : LI MG : !
$
$ Fcc (cF4, Fm-3m) and MeX (cF8, Fm-3m)
$
 PHASE FCC_A1 % 2 1 1 !
 CONST FCC_A1 : LI MG : VA : !
$
$ Bcc (cI2, Im-3m)
$
 PHASE BCC_A2 % 2 1 3 !
 CONST BCC_A2 : LI% MG : VA : !
$
$ Hcp (hP2, P6_3/mmc) and Me2X (NiAs-type, hP4, P6_3/mmc, B8_1)
$
 PHASE HCP_A3 % 2 1 0.5 !
 CONST HCP_A3 : LI MG% : VA: !
$ ------------------------------------------------------------------------------
$ Defaults
$
 DEFINE-SYSTEM-DEFAULT ELEMENT 2 !
 DEFAULT-COM DEFINE_SYSTEM_ELEMENT VA !
 TYPE-DEF % SEQ * !
 FUNCTION ZERO      298.15  0;                                         6000 N !
 FUNCTION UN_ASS    298.15  0;                                         6000 N !
$ ------------------------------------------------------------------------------
$ Element data
$ ------------------------------------------------------------------------------
$ Li
$
 PAR  G(BCC_A2,LI:VA)           200.00  +GHSERLI;                3000 N 91Din !
 PAR  G(FCC_A1,LI:VA)           200.00  +GHSERLI-108+1.3*T;      3000 N 91Din !
 PAR  G(HCP_A3,LI:VA)           200.00  +GHSERLI-154+2*T;        3000 N 91Din !
 PAR  G(LIQUID,LI)              200.00  +GLIQLI;                 3000 N 91Din !
$
$PAR  G(ALLI_B32,LI:LI),,               +2*GHSERLI+2;,,               N 89Sau !
$PAR  G(ALLI_B32,LI:VA),,               +GHSERLI+50000;,,             N 89Sau !
$PAR  G(C15_LAVES,LI:LI),,              +3*GHSERLI+15000;,,           N 00Bra !
$
 FUNCTION GHSERLI   200.00  -10583.817+217.637482*T-38.940488*T*LN(T)
       +0.035466931*T**2-1.9869816E-05*T**3+159994*T**(-1);
       453.60  Y  -559579.123+10547.8799*T-1702.88865*T*LN(T)
       +2.25832944*T**2-5.71066077E-04*T**3+33885874*T**(-1);
       500.00  Y  -9062.994+179.278285*T-31.2283718*T*LN(T)
       +0.002633221*T**2-4.38058E-07*T**3-102387*T**(-1);
      3000.00  N !
 FUNCTION GLIQLI    200.00  +2700.205-5.795621*T+GHSERLI;
       250.00  Y  +12015.027-362.187078*T+61.6104424*T*LN(T)
       -0.182426463*T**2+6.3955671E-05*T**3-559968*T**(-1);
       453.60  Y  -6057.31+172.652183*T-31.2283718*T*LN(T)
       +0.002633221*T**2-4.38058E-07*T**3-102387*T**(-1);
       500.00  Y  +3005.684-6.626102*T+GHSERLI;
      3000.00  N !
$ ------------------------------------------------------------------------------
$ Mg
$
 PAR  G(FCC_A1,MG:VA),,                 +GHSERMG+2600-0.9*T;     3000 N 91Din !
 PAR  G(BCC_A2,MG:VA),,                 +GHSERMG+3100-2.1*T;     3000 N 91Din !
 PAR  G(HCP_A3,MG:VA),,                 +GHSERMG;                3000 N 91Din !
 PAR  G(LIQUID,MG),,                    +GLIQMG;                 3000 N 91Din !
$
$PAR  G(ALLI_B32,MG:MG),,               +2*GBCCMG;,,                  N 98Sau7 !
$PAR  G(ALLI_B32,MG:VA),,               +GBCCMG+50000;,,              N 98Sau7 !
$PAR  G(ALLI_B32,MG:VA),,               +GHSERMG+25000;,,             N COST !
$PAR  G(AL12MG17_A12,MG:MG:MG),,        +58*GHSERMG+290000;,,         N 90Sau !
$PAR  G(C14_LAVES,MG:MG),,              +3*GHSERMG+15000;,,           N REFLAV !
$PAR  G(C15_LAVES,MG:MG),,              +3*GHSERMG+15000;,,           N REFLAV !
$PAR  G(C36_LAVES,MG:MG),,              +3*GHSERMG+15000;,,           N REFLAV !
$
 FUNCTION GHSERMG   298.15  -8367.34+143.675547*T-26.1849782*T*LN(T)
       +4.858E-04*T**2-1.393669E-06*T**3+78950*T**(-1);
       923.00  Y  -14130.185+204.716215*T-34.3088*T*LN(T)+1.038192E+28*T**(-9);
      3000.00  N !
 FUNCTION GLIQMG    298.15  +8202.243-8.83693*T+GHSERMG-8.0176E-20*T**7;
       923.00  Y  -5439.869+195.324057*T-34.3088*T*LN(T);
      3000.00  N !
 FUNCTION GBCCMG    298.15  +GHSERMG+3100-2.1*T;                       3000 N !
$ ------------------------------------------------------------------------------
$ Binary system
$
$ From Saunders 1990 (included in LB Vol. 3)
$
$ N. Saunders, Calphad, 14, 61-70 (1990).
$
$ Checked against LB and paper. Checked at 6000 K.
$
$ There is a newer version than Nigel Saunders' from Braga et al.
$ included in their Cu-Li-Mg assessment. However, the quality of the
$ experimental data can be seriously doubted. Their Li-Mg phase diagram
$ does not look convincing either.
$ There is also a newer version from Gasior et al. (1996), but their
$ parameters fail to reproduce their figures. Otherwise, this might
$ have been the best version.
$
$ The fcc interaction is -6856 in the COST report and +7500 in the database.
$
 PAR  L(LIQUID,LI,MG;0),,               -14935+10.371*T;,,            N 90Sau !
 PAR  L(LIQUID,LI,MG;1),,               -1789+1.143*T;,,              N 90Sau !
 PAR  L(LIQUID,LI,MG;2),,               +6533-6.6915*T;,,             N 90Sau !
$
 PAR  L(BCC_A2,LI,MG:VA;0),,            -18335+8.49*T;,,              N 90Sau !
 PAR  L(BCC_A2,LI,MG:VA;1),,            +3481;,,                      N 90Sau !
 PAR  L(BCC_A2,LI,MG:VA;2),,            +2658-0.114*T;,,              N 90Sau !
$
 PAR  L(HCP_A3,LI,MG:VA;0),,            -6856;,,                      N 90Sau !
 PAR  L(HCP_A3,LI,MG:VA;1),,            +4000;,,                      N 90Sau !
 PAR  L(HCP_A3,LI,MG:VA;2),,            +4000;,,                      N 90Sau !
$
$ Metastable
$
 PAR  L(FCC_A1,LI,MG:VA;0),,            +7500;,,                     N 98Sau12 !
$PAR  L(FCC_A1,LI,MG:VA;0),,            -6856;,,                     N 98Sau12 !
$
$PAR  G(ALLI_B32,LI:MG),,               +GHSERLI+GBCCMG-9168+4.2*T;,, N 98Sau7 !
$PAR  G(ALLI_B32,MG:LI),,               +GHSERLI+GBCCMG-9168+4.2*T;,, N 98Sau7 !
$
$PAR  G(AL12MG17_A12,LI:LI:MG),,        +34*GHSERLI+24*GHSERMG
$            +290000;,,                                               N 98Sau7 !
$PAR  G(AL12MG17_A12,MG:LI:MG),,        +10*GHSERLI+48*GHSERMG
$            +290000;,,                                               N 98Sau7 !
$PAR  G(AL12MG17_A12,LI:MG:MG),,        +24*GHSERLI+34*GHSERLI
$            +290000;,,                                               N 98Sau7 !
$
$PAR  G(C15_LAVES,LI:MG),,              +2*GHSERLI+GHSERMG
$            +33902.278;,,                                            N 00Bra !
$PAR  G(C15_LAVES,MG:LI),,              +GHSERLI+2*GHSERMG
$            -3902.278;,,                                             N 00Bra !
$ ------------------------------------------------------------------------------
$
 ASSESSED_SYSTEM
  LI-MG(TDB -* +LIQUID +BCC_A2 +HCP_A3 ;G5 MAJ:BCC/ZR:VA C_S:BCC/NB:VA
  ;P3 TMM:300/1000 STP:.4/700) !
$
$
 LIST-OF-REFERENCE
 NUMBER  SOURCE
  Null   'Unknown source'
  COST   'COST 507 database'
  REFLAV 'Laves phase convention: G(LAVES,X:X)=+3*GHSERXX+15000'
  89Sau  'N. Saunders, Z. Metallkd., 80, 894-903 (1989); Al-Li'
  90Sau  'N. Saunders, Calphad, 14, 61-70 (1990); Al-Mg, Li-Mg'
  91Din  'A.T. Dinsdale, Calphad, 15, 317-425(1991).'
  98Sau12 'N. Saunders, COST 507, Final report round 2, 1998; Li-Mg'
  98Sau7 'N. Saunders, COST 507, Final report round 2, 1998; Al-Li-Mg'
  00Bra  'M.H. Braga, L.F. Malheiros, M. Hamalainen,
          Thermochim. Acta, 344, 47-54 (2000); Cu-Li-Mg'
!

File: data/databases/sgte-binary/LiMn-18Lon.tdb
$
$ Database for Li-Mn from Z. Long et al. 2018.
$
$ Z. Long, X. Dai, Z. Li, F. Yin, Z. Jin, J. Alloys Compd., 768, 686-96(2018).
$
$ Dataset created 2023.02.05 by Bengt Hallstedt.
$
$ ------------------------------------------------------------------------------
 TEMP-LIM 298.15 6000.00 !
$
$ELEMENT NAME  REF. STATE               ATOMIC MASS H298-H0    S298    !
$
 ELEMENT VA   VACUUM                      0.0          0.0      0.0    ! 
 ELEMENT LI   BCC_A2                      6.941     4632.00    29.12   ! 
 ELEMENT MN   CBCC_A12                   54.9380    4995.696   32.2206 ! 
$ ------------------------------------------------------------------------------
$ Phase definitions
$
 PHASE LIQUID:L % 1 1 !
 CONST LIQUID:L : LI MN : !
$
$ Fcc (cF4, Fm-3m) and MeX (cF8, Fm-3m)
$
 PHASE FCC_A1 %A 2 1 1 !
 CONST FCC_A1 : LI MN% : VA : !
$
$ Bcc (cI2, Im-3m)
$
 PHASE BCC_A2 %B 2 1 3 !
 CONST BCC_A2 : LI% MN% : VA : !
$
$ Hcp (hP2, P6_3/mmc) and Me2X (NiAs-type, hP4, P6_3/mmc, B8_1)
$
 PHASE HCP_A3 %A 2 1 0.5 !
 CONST HCP_A3 : LI MN : VA: !
$
$ Prototype alpha-Mn (cI58, I-43m)
$
 PHASE CBCC_A12 %A 2 1 1 !
 CONST CBCC_A12 : LI MN% : VA : !
$
$ Prototype beta-Mn (cP20, P4_132)
$
 PHASE CUB_A13 % 2 1 1 !
 CONST CUB_A13 : LI MN% : VA : !
$ ------------------------------------------------------------------------------
$ Defaults
$
 DEFINE-SYSTEM-DEFAULT ELEMENT 2 !
 DEFAULT-COM DEFINE_SYSTEM_ELEMENT VA !
 TYPE-DEF % SEQ * !
 TYPE-DEF A GES AMEND_PHASE_DESCRIPTION @ MAGNETIC -3 0.28 !
 TYPE-DEF B GES AMEND_PHASE_DESCRIPTION @ MAGNETIC -1 0.4 !
 FUNCTION ZERO      298.15  0;                                         6000 N !
 FUNCTION UN_ASS    298.15  0;                                         6000 N !
 FUNCTION R         298.15  +8.31451;                                  6000 N !
$ ------------------------------------------------------------------------------
$ Element data
$ ------------------------------------------------------------------------------
$ Li
$
$ CBCC_A12 and CUB_A13 from 18Lon not included in unary
$
 PAR  G(BCC_A2,LI:VA)           200.00  +GHSERLI;                3000 N 91Din !
 PAR  G(FCC_A1,LI:VA)           200.00  +GHSERLI-108+1.3*T;      3000 N 91Din !
 PAR  G(HCP_A3,LI:VA)           200.00  +GHSERLI-154+2*T;        3000 N 91Din !
 PAR  G(CBCC_A12,LI:VA)         200.00  +GHSERLI+5000;           3000 N 18Lon !
 PAR  G(CUB_A13,LI:VA)          200.00  +GHSERLI+5000;           3000 N 18Lon !
 PAR  G(LIQUID,LI)              200.00  +GLIQLI;                 3000 N 91Din !
$
 FUNCTION GHSERLI   200.00  -10583.817+217.637482*T-38.940488*T*LN(T)
       +0.035466931*T**2-1.9869816E-05*T**3+159994*T**(-1);
       453.60  Y  -559579.123+10547.8799*T-1702.88865*T*LN(T)
       +2.25832944*T**2-5.71066077E-04*T**3+33885874*T**(-1);
       500.00  Y  -9062.994+179.278285*T-31.2283718*T*LN(T)
       +0.002633221*T**2-4.38058E-07*T**3-102387*T**(-1);
      3000.00  N !
 FUNCTION GLIQLI    200.00  +2700.205-5.795621*T+GHSERLI;
       250.00  Y  +12015.027-362.187078*T+61.6104424*T*LN(T)
       -0.182426463*T**2+6.3955671E-05*T**3-559968*T**(-1);
       453.60  Y  -6057.31+172.652183*T-31.2283718*T*LN(T)
       +0.002633221*T**2-4.38058E-07*T**3-102387*T**(-1);
       500.00  Y  +3005.684-6.626102*T+GHSERLI;
      3000.00  N !
$ ------------------------------------------------------------------------------
$ Mn
$
 PAR  G(CBCC_A12,MN:VA),,               +GHSERMN;                2000 N 91Din !
 PAR  TC(CBCC_A12,MN:VA),,               -285.00;                2000 N 91Din !
 PAR  BM(CBCC_A12,MN:VA),,                 -0.66;                2000 N 91Din !
 PAR  G(CUB_A13,MN:VA),,                +GCUBMN;                 2000 N 91Din !
 PAR  G(FCC_A1,MN:VA),,                 +GFCCMN;                 2000 N 91Din !
 PAR  TC(FCC_A1,MN:VA),,                -1620.00;                2000 N 91Din !
 PAR  BM(FCC_A1,MN:VA),,                   -1.86;                2000 N 91Din !
 PAR  G(BCC_A2,MN:VA),,                 +GBCCMN;                 2000 N 91Din !
 PAR  TC(BCC_A2,MN:VA),,                 -580.00;                2000 N 91Din !
 PAR  BM(BCC_A2,MN:VA),,                   -0.27;                2000 N 91Din !
 PAR  G(HCP_A3,MN:VA),,                 +GHCPMN;                 2000 N 91Din !
 PAR  TC(HCP_A3,MN:VA),,                -1620.00;                2000 N 91Din !
 PAR  BM(HCP_A3,MN:VA),,                   -1.86;                2000 N 91Din !
 PAR  G(LIQUID,MN),,                    +GLIQMN;                 2000 N 91Din !
$
 FUNCTION GHSERMN   298.15  -8115.28+130.059*T-23.4582*T*LN(T)
       -0.00734768*T**2+69827*T**(-1);
      1519.00  Y  -28733.41+312.2648*T-48*T*LN(T)+1.656847E+30*T**(-9);
      2000.00  N !
 FUNCTION GCUBMN    298.15  -5800.4+135.995*T-24.8785*T*LN(T)
       -0.00583359*T**2+70269*T**(-1);
      1519.00  Y  +442.65-0.9715*T+GHSERMN+2.310723E+30*T**(-9);
      2000.00  N !
 FUNCTION GFCCMN    298.15  -3439.3+131.884*T-24.5177*T*LN(T)
       -0.006*T**2+69600*T**(-1);
      1519.00  Y  +2663.31-2.5984*T+GHSERMN+2.205113E+30*T**(-9);
      2000.00  N !
 FUNCTION GBCCMN    298.15  -3235.3+127.85*T-23.7*T*LN(T)
       -0.00744271*T**2+60000*T**(-1);
      1519.00  Y  +5544.58-4.5605*T+GHSERMN-3.91695E+29*T**(-9);
      2000.00  N !
 FUNCTION GHCPMN    298.15  -4439.3+133.007*T-24.5177*T*LN(T)
       -0.006*T**2+69600*T**(-1);
      1519.00  Y  +1663.31-1.4754*T+GHSERMN+2.205113E+30*T**(-9);
      2000.00  N !
 FUNCTION GLIQMN    298.15  +17859.91-12.6208*T+GHSERMN-4.41929E-21*T**7;
      1519.00  Y  -9993.9+299.036*T-48*T*LN(T);
      2000.00  N !
$ ------------------------------------------------------------------------------
$ Binary system
$
$ Z. Long, X. Dai, Z. Li, F. Yin, Z. Jin, J. Alloys Compd., 768, 686-96(2018).
$
$ Checked against paper and author's tdb. Checked at 6000 K.
$
 PAR  L(LIQUID,LI,MN;0),,               +68500;,,                     N 18Lon !
 PAR  L(LIQUID,LI,MN;1),,               +500;,,                       N 18Lon !
$
 PAR  L(FCC_A1,LI,MN:VA;0),,            +57800;,,                     N 18Lon !
 PAR  L(BCC_A2,LI,MN:VA;0),,            +62585;,,                     N 18Lon !
 PAR  L(CBCC_A12,LI,MN:VA),,            +49076;,,                     N 18Lon !
 PAR  L(CUB_A13,LI,MN:VA),,             +51500;,,                     N 18Lon !
$
$ Metastable
$
 PAR  L(HCP_A3,LI,MN:VA;0),,            +30000;,,                     N 18Lon !
$ ------------------------------------------------------------------------------
$
$
 LIST-OF-REFERENCE
 NUMBER  SOURCE
  Null   'Unknown source'
  Same   'Same or similar interaction as in the corresponding stable phase'
  COST   'COST 507 database'
  REFLAV 'Laves phase convention: G(LAVES,X:X)=+3*GHSERXX+15000'
  91Din  'A.T. Dinsdale, Calphad, 15, 317-425(1991).'
  18Lon  'Z. Long, X. Dai, Z. Li, F. Yin, Z. Jin,
          J. Alloys Compd., 768, 686-96(2018); Li, Li-Mn'
!

File: data/databases/sgte-binary/LiN-05Fra-LB.tdb
$
$ Database for Li-N from P. Franke 2006 (included in LB Vol. 5)
$
$ P. Franke, unpublished work, 2006.
$
$ Dataset created 2016.02.27 by Bengt Hallstedt.
$ 2021.01.24: Modified for use with GES6.
$
$ ------------------------------------------------------------------------------
 TEMP-LIM 298.15 6000.00 !
$
$ELEMENT NAME  REF. STATE               ATOMIC MASS H298-H0    S298    !
$
 ELEMENT VA   VACUUM                      0.0          0.0      0.0    ! 
 ELEMENT LI   BCC_A2                      6.941     4632.00    29.12   ! 
 ELEMENT N    1/2_MOLE_N2(G)             14.007     4335.0     95.751  ! 
$ ------------------------------------------------------------------------------
$ Species
$
 SPECIE  LI2                                LI2 !
 SPECIE  N2                                 N2 !
$ ------------------------------------------------------------------------------
$ Phase definitions
$
 PHASE LIQUID:L % 1 1 !
 CONST LIQUID:L : LI N : !
$
$ Fcc (cF4, Fm-3m) and MeX (cF8, Fm-3m)
$
 PHASE FCC_A1 %A 2 1 1 !
 CONST FCC_A1 : LI : N VA% : !
$
$ Bcc (cI2, Im-3m)
$
 PHASE BCC_A2 %B 2 1 3 !
 CONST BCC_A2 : LI : N VA% : !
$
$ Hcp (hP2, P6_3/mmc) and Me2X (NiAs-type, hP4, P6_3/mmc, B8_1)
$
 PHASE HCP_A3 % 2 1 0.5 !
 CONST HCP_A3 : LI : N VA% : !
$
$ Prototype Li3N (hP4, P6/mmm)
$
 PHASE LI3N % 2 3 1 !
 CONST LI3N : LI : N : !
$
 PHASE N2GAS % 1 1 !
 CONST N2GAS : N2 : !
$
 PHASE GAS:G % 1 1 !
 CONST GAS:G : LI LI2 N2 : !
$ ------------------------------------------------------------------------------
$ Defaults
$
 DEFINE-SYSTEM-DEFAULT ELEMENT 2 !
 DEFAULT-COM DEFINE_SYSTEM_ELEMENT VA !
 DEFAULT-COM REJECT-PHASE N2GAS !
 TYPE-DEF % SEQ * !
 TYPE-DEF A GES AMEND_PHASE_DESCRIPTION @ MAGNETIC -3 0.28 !
 TYPE-DEF B GES AMEND_PHASE_DESCRIPTION @ MAGNETIC -1 0.4 !
 FUNCTION ZERO      298.15  0;                                         6000 N !
 FUNCTION UN_ASS    298.15  0;                                         6000 N !
 FUNCTION R         298.15  +8.31451;                                  6000 N !
 FUNCTION RTLNP     298.15  +8.31451*T*LN(1E-05*P);                    6000 N !
$ ------------------------------------------------------------------------------
$ Element data
$ ------------------------------------------------------------------------------
$ Li
$
 PAR  G(BCC_A2,LI:VA)           200.00  +GHSERLI;                3000 N 91Din !
 PAR  G(FCC_A1,LI:VA)           200.00  +GHSERLI-108+1.3*T;      3000 N 91Din !
 PAR  G(HCP_A3,LI:VA)           200.00  +GHSERLI-154+2*T;        3000 N 91Din !
 PAR  G(LIQUID,LI)              200.00  +GLIQLI;                 3000 N 91Din !
$
 PAR  G(GAS,LI),,                       +F12385T+RTLNP;,,             N 97SGT !
 PAR  G(GAS,LI2),,                      +F12463T+RTLNP;,,             N 97SGT !
$
 FUNCTION GHSERLI   200.00  -10583.817+217.637482*T-38.940488*T*LN(T)
       +0.035466931*T**2-1.9869816E-05*T**3+159994*T**(-1);
       453.60  Y  -559579.123+10547.8799*T-1702.88865*T*LN(T)
       +2.25832944*T**2-5.71066077E-04*T**3+33885874*T**(-1);
       500.00  Y  -9062.994+179.278285*T-31.2283718*T*LN(T)
       +0.002633221*T**2-4.38058E-07*T**3-102387*T**(-1);
      3000.00  N !
 FUNCTION GLIQLI    200.00  +2700.205-5.795621*T+GHSERLI;
       250.00  Y  +12015.027-362.187078*T+61.6104424*T*LN(T)
       -0.182426463*T**2+6.3955671E-05*T**3-559968*T**(-1);
       453.60  Y  -6057.31+172.652183*T-31.2283718*T*LN(T)
       +0.002633221*T**2-4.38058E-07*T**3-102387*T**(-1);
       500.00  Y  +3005.684-6.626102*T+GHSERLI;
      3000.00  N !
$ Li(g)
 FUNCTION F12385T   298.15  +152984.64+2.33568506*T-21.07772*T*LN(T)
       +2.515552E-04*T**2-3.41354333E-08*T**3+7690.735*T**(-1);
      2400.00  Y  +183390.413-110.69493*T-7.20516*T*LN(T)
       -0.002217371*T**2+2.443155E-08*T**3-11648370*T**(-1);
      4800.00  Y  +109652.446+17.2445126*T-21.24264*T*LN(T)
       -0.0015038825*T**2+3.76717667E-08*T**3+50092500*T**(-1);
      8800.00  Y  -72231.6406+344.035356*T-57.87689*T*LN(T)
       +0.0017448465*T**2-1.58650733E-08*T**3+2.178053E+08*T**(-1);
     10000.00  N !
$ Li2(g)
 FUNCTION F12463T   298.15  +203319.119+52.2617041*T-37.02637*T*LN(T)
       -8.421915E-04*T**2-1.078653E-07*T**3+65874.15*T**(-1);
      1100.00  Y  +200885.055+48.6776391*T-35.9057*T*LN(T)
       -0.0039990175*T**2+5.08151333E-07*T**3+883657*T**(-1);
      1900.00  Y  +137315.894+473.019388*T-93.02457*T*LN(T)
       +0.018440525*T**2-1.12358533E-06*T**3+13866255*T**(-1);
      3100.00  Y  +638944.289-1507.74849*T+153.9314*T*LN(T)
       -0.035715045*T**2+1.10781833E-06*T**3-1.776338E+08*T**(-1);
      5100.00  Y  -624845.177+1789.13827*T-234.2722*T*LN(T)
       +0.0173718*T**2-2.55232167E-07*T**3+5.95322E+08*T**(-1);
      6000.00  N !
$ ------------------------------------------------------------------------------
$ N
$
 PAR  G(N2GAS,N2),,                     +2*GHSERNN+RTLNP;,,           N 91Din !
 PAR  G(LIQUID,N),,                     +GHSERNN+29950+59.02*T;,,     N 91Din !
$
 PAR  G(GAS,N2),,                       +2*GHSERNN+RTLNP;,,           N 91Din !
$
 FUNCTION GHSERNN   298.15  -3750.675-9.45425*T-12.7819*T*LN(T)
       -0.00176686*T**2+2.681E-09*T**3-32374*T**(-1);
       950.00  Y  -7358.85+17.2003*T-16.3699*T*LN(T)
       -6.5107E-04*T**2+3.0097E-08*T**3+563070*T**(-1);
      3350.00  Y  -16392.8+50.26*T-20.4695*T*LN(T)
       +2.39754E-04*T**2-8.333E-09*T**3+4596375*T**(-1);
      6000.00  N !
$ ------------------------------------------------------------------------------
$ Binary system
$
$ From P. Franke 2006 (included in LB Vol. 5)
$
$ P. Franke, unpublished work, 2006.
$
$ Checked against LB. Checked at 6000 K.
$
$ Gaseous Li is not included in LB. No check was made if there are any Li-N
$ gas species.
$
 PAR  L(LIQUID,LI,N;0),,                -184105+360.8*T-45*T*LN(T);,, N 06Fra !
 PAR  L(LIQUID,LI,N;1),,                +15*T;,,                      N 06Fra !
$
 PAR  G(LI3N,LI:N),,                    +GLI3N1+31921-24.859*T;,,     N 06Fra !
$
 FUNCTION GLI3N1    298.15  -217970.145+344.258649*T-52.85061*T*LN(T)
       -0.04441609*T**2-8.42608833E-07*T**3+109566.2*T**(-1);
       600.00  Y  -187873.59-175.843146*T+29.57979*T*LN(T)
       -0.14401685*T**2+2.15814833E-05*T**3-1932648*T**(-1);
       900.00  Y  -311817.257+1245.26962*T-179.8948*T*LN(T)
       +0.014653395*T**2-1.13077483E-06*T**3+11938585*T**(-1);
      1700.00  Y  -261247.745+935.676973*T-138.6205*T*LN(T)
       -8.222985E-04*T**2-8.33759667E-10*T**3+17202.455*T**(-1);
      2200.00  N !
$ ------------------------------------------------------------------------------
$
 ASSESSED_SYSTEM
  LI-N(TDB -* +LIQUID +GAS +BCC_A2 +LI3N ;P3 *) !
$
$
 LIST-OF-REFERENCE
 NUMBER  SOURCE
  Null   'Unknown source'
  Same   'Same or similar interaction as in the corresponding stable phase'
  REFLAV 'Laves phase convention: G(LAVES,X:X)=+3*GHSERXX+15000'
  91Din  'A.T. Dinsdale, Calphad, 15, 317-425(1991).'
  97SGT  'SGTE Substance Database, version 1997'
  06Fra  'P. Franke, unpublished work, 2006; Li-N'
!

File: data/databases/sgte-binary/LiNa-03Zha-LB.tdb
$
$ Database for Li-Na from S. Zhang et al. 2003 (included in LB Vol. 5)
$
$ S. Zhang, D. Shin, Z.-K. Liu, Calphad, 27, 235-41(2003).
$
$ Dataset created 2016.02.28 by Bengt Hallstedt.
$ 2021.01.24: Modified for use with GES6.
$
$ ------------------------------------------------------------------------------
 TEMP-LIM 298.15 6000.00 !
$
$ELEMENT NAME  REF. STATE               ATOMIC MASS H298-H0    S298    !
$
 ELEMENT VA   VACUUM                      0.0          0.0      0.0    ! 
 ELEMENT LI   BCC_A2                      6.941     4632.00    29.12   ! 
 ELEMENT NA   BCC_A2                     22.98977   6460.      51.3000 ! 
$ ------------------------------------------------------------------------------
$ Phase definitions
$
 PHASE LIQUID:L % 1 1 !
 CONST LIQUID:L : LI NA : !
$
$ Fcc (cF4, Fm-3m) and MeX (cF8, Fm-3m)
$
 PHASE FCC_A1 %A 2 1 1 !
 CONST FCC_A1 : LI NA : VA : !
$
$ Bcc (cI2, Im-3m)
$
 PHASE BCC_A2 %B 2 1 3 !
 CONST BCC_A2 : LI NA : VA : !
$
$ Hcp (hP2, P6_3/mmc) and Me2X (NiAs-type, hP4, P6_3/mmc, B8_1)
$
 PHASE HCP_A3 %A 2 1 0.5 !
 CONST HCP_A3 : LI NA : VA: !
$ ------------------------------------------------------------------------------
$ Defaults
$
 DEFINE-SYSTEM-DEFAULT ELEMENT 2 !
 DEFAULT-COM DEFINE_SYSTEM_ELEMENT VA !
 TYPE-DEF % SEQ * !
 TYPE-DEF A GES AMEND_PHASE_DESCRIPTION @ MAGNETIC -3 0.28 !
 TYPE-DEF B GES AMEND_PHASE_DESCRIPTION @ MAGNETIC -1 0.4 !
 FUNCTION ZERO      298.15  0;                                         6000 N !
 FUNCTION UN_ASS    298.15  0;                                         6000 N !
 FUNCTION R         298.15  +8.31451;                                  6000 N !
$ ------------------------------------------------------------------------------
$ Element data
$ ------------------------------------------------------------------------------
$ Li
$
 PAR  G(BCC_A2,LI:VA)           200.00  +GHSERLI;                3000 N 91Din !
 PAR  G(FCC_A1,LI:VA)           200.00  +GHSERLI-108+1.3*T;      3000 N 91Din !
 PAR  G(HCP_A3,LI:VA)           200.00  +GHSERLI-154+2*T;        3000 N 91Din !
 PAR  G(LIQUID,LI)              200.00  +GLIQLI;                 3000 N 91Din !
$
 FUNCTION GHSERLI   200.00  -10583.817+217.637482*T-38.940488*T*LN(T)
       +0.035466931*T**2-1.9869816E-05*T**3+159994*T**(-1);
       453.60  Y  -559579.123+10547.8799*T-1702.88865*T*LN(T)
       +2.25832944*T**2-5.71066077E-04*T**3+33885874*T**(-1);
       500.00  Y  -9062.994+179.278285*T-31.2283718*T*LN(T)
       +0.002633221*T**2-4.38058E-07*T**3-102387*T**(-1);
      3000.00  N !
 FUNCTION GLIQLI    200.00  +2700.205-5.795621*T+GHSERLI;
       250.00  Y  +12015.027-362.187078*T+61.6104424*T*LN(T)
       -0.182426463*T**2+6.3955671E-05*T**3-559968*T**(-1);
       453.60  Y  -6057.31+172.652183*T-31.2283718*T*LN(T)
       +0.002633221*T**2-4.38058E-07*T**3-102387*T**(-1);
       500.00  Y  +3005.684-6.626102*T+GHSERLI;
      3000.00  N !
$ ------------------------------------------------------------------------------
$ Na
$
 PAR  G(BCC_A2,NA:VA)           200.00  +GHSERNA;                2300 N 91Din !
 PAR  G(HCP_A3,NA:VA)           200.00  +GHSERNA-104+2*T;        2300 N 91Din !
 PAR  G(FCC_A1,NA:VA)           200.00  +GHSERNA-50+1.3*T;       2300 N 91Din !
 PAR  G(LIQUID,NA)              200.00  +GLIQNA;                 2300 N 91Din !
$
 FUNCTION GHSERNA   200.00  -11989.434+260.548732*T-51.0393608*T*LN(T)
       +0.072306633*T**2-4.3638283E-05*T**3+132154*T**(-1);
       370.87  Y  -11009.884+199.619999*T-38.1198801*T*LN(T)
       +0.009745854*T**2-1.70664E-06*T**3+34342*T**(-1)+1.65071E+23*T**(-9);
      2300.00  N !
 FUNCTION GLIQNA    200.00  +2581.02-6.95218*T+GHSERNA-2.76132E-18*T**7;
       370.87  Y  +2609.444-7.032656*T+GHSERNA-1.65071E+23*T**(-9);
      2300.00  N !
$ ------------------------------------------------------------------------------
$ Binary system
$
$ From S. Zhang et al. 2003 (included in LB Vol. 5)
$
$ S. Zhang, D. Shin, Z.-K. Liu, Calphad, 27, 235-41(2003).
$
$ Checked against LB and paper. Checked at 6000 K.
$
 PAR  L(LIQUID,LI,NA;0),,               +10684;,,                     N 03Zha !
 PAR  L(LIQUID,LI,NA;1),,               +3896-5.539*T;,,              N 03Zha !
 PAR  L(LIQUID,LI,NA;2),,               +1580;,,                      N 03Zha !
$
 PAR  L(BCC_A2,LI,NA:VA;0),,            +16000;,,                     N 03Zha !
$
$ Metastable
$
 PAR  L(FCC_A1,LI,NA:VA;0),,            +20000;,,                     N 03Zha !
 PAR  L(HCP_A3,LI,NA:VA;0),,            +20000;,,                     N 03Zha !
$ ------------------------------------------------------------------------------
$
 ASSESSED_SYSTEM
  LI-NA(TDB -* +LIQUID +BCC_A2 ;G5 C_S:BCC_A2/NA:VA MAJ:BCC_A2/LI:VA
  C_S:LIQUID/NA MAJ:LIQUID/LI ;P3 STP:.2/400/1) !
$
$
 LIST-OF-REFERENCE
 NUMBER  SOURCE
  Null   'Unknown source'
  COST   'COST 507 database'
  REFLAV 'Laves phase convention: G(LAVES,X:X)=+3*GHSERXX+15000'
  91Din  'A.T. Dinsdale, Calphad, 15, 317-425(1991).'
  03Zha  'S. Zhang, D. Shin, Z.-K. Liu, Calphad, 27, 235-41(2003); Li-Na'
!

File: data/databases/sgte-binary/LiNi-15Lon.tdb
$
$ Database for Li-Ni from Z. Long et al. 2015.
$
$ Z. Long, C. Tang, J. Ding, J. Gong, F. Yin, Z. Jin, Calphad, 51, 13-23(2015).
$
$ Dataset created 2018.11.04 by Bengt Hallstedt.
$ 2021.01.24: Modified for use with GES6.
$
$ The liquid miscibility gap does not close below 6000 K. This seems a bit
$ questionable.
$
$ The compositions for the monotectic in Fig. 9 are not quite correct.
$
$ ------------------------------------------------------------------------------
 TEMP-LIM 298.15 6000.00 !
$
$ELEMENT NAME  REF. STATE               ATOMIC MASS H298-H0    S298    !
$
 ELEMENT VA   VACUUM                      0.0          0.0      0.0    ! 
 ELEMENT LI   BCC_A2                      6.941     4632.00    29.12   ! 
 ELEMENT NI   FCC_A1                     58.69      4787.0     29.7955 ! 
$ ------------------------------------------------------------------------------
$ Phase definitions
$
 PHASE LIQUID:L % 1 1 !
 CONST LIQUID:L : LI NI : !
$
$ Fcc (cF4, Fm-3m) and MeX (cF8, Fm-3m)
$
 PHASE FCC_A1 %A 2 1 1 !
 CONST FCC_A1 : LI NI% : VA : !
$
$ Bcc (cI2, Im-3m)
$
 PHASE BCC_A2 %B 2 1 3 !
 CONST BCC_A2 : LI% NI : VA : !
$
$ Hcp (hP2, P6_3/mmc) and Me2X (NiAs-type, hP4, P6_3/mmc, B8_1)
$
 PHASE HCP_A3 % 2 1 0.5 !
 CONST HCP_A3 : LI NI : VA : !
$ ------------------------------------------------------------------------------
$ Defaults
$
 DEFINE-SYSTEM-DEFAULT ELEMENT 2 !
 DEFAULT-COM DEFINE_SYSTEM_ELEMENT VA !
 TYPE-DEF % SEQ * !
 TYPE-DEF A GES AMEND_PHASE_DESCRIPTION @ MAGNETIC -3 0.28 !
 TYPE-DEF B GES AMEND_PHASE_DESCRIPTION @ MAGNETIC -1 0.4 !
 FUNCTION ZERO      298.15  0;                                         6000 N !
 FUNCTION UN_ASS    298.15  0;                                         6000 N !
 FUNCTION R         298.15  +8.31451;                                  6000 N !
$ ------------------------------------------------------------------------------
$ Element data
$ ------------------------------------------------------------------------------
$ Li
$
$ DIAMOND_A4 from 17Lia not included in unary
$
 PAR  G(BCC_A2,LI:VA)           200.00  +GHSERLI;                3000 N 91Din !
 PAR  G(FCC_A1,LI:VA)           200.00  +GHSERLI-108+1.3*T;      3000 N 91Din !
 PAR  G(HCP_A3,LI:VA)           200.00  +GHSERLI-154+2*T;        3000 N 91Din !
 PAR  G(LIQUID,LI)              200.00  +GLIQLI;                 3000 N 91Din !
$
 FUNCTION GHSERLI   200.00  -10583.817+217.637482*T-38.940488*T*LN(T)
       +0.035466931*T**2-1.9869816E-05*T**3+159994*T**(-1);
       453.60  Y  -559579.123+10547.8799*T-1702.88865*T*LN(T)
       +2.25832944*T**2-5.71066077E-04*T**3+33885874*T**(-1);
       500.00  Y  -9062.994+179.278285*T-31.2283718*T*LN(T)
       +0.002633221*T**2-4.38058E-07*T**3-102387*T**(-1);
      3000.00  N !
 FUNCTION GLIQLI    200.00  +2700.205-5.795621*T+GHSERLI;
       250.00  Y  +12015.027-362.187078*T+61.6104424*T*LN(T)
       -0.182426463*T**2+6.3955671E-05*T**3-559968*T**(-1);
       453.60  Y  -6057.31+172.652183*T-31.2283718*T*LN(T)
       +0.002633221*T**2-4.38058E-07*T**3-102387*T**(-1);
       500.00  Y  +3005.684-6.626102*T+GHSERLI;
      3000.00  N !
$ ------------------------------------------------------------------------------
$ Ni
$
$ FCC_A1 and LIQUID modified in unary 5.0 (slight change in upper T interval)
$ BCT_A5 added in unary 5.0
$
 PAR  G(FCC_A1,NI:VA),,                 +GHSERNI;                3000 N 91Din !
 PAR  TC(FCC_A1,NI:VA),,                  633.00;                3000 N 91Din !
 PAR  BM(FCC_A1,NI:VA),,                    0.52;                3000 N 91Din !
 PAR  G(BCC_A2,NI:VA),,                 +GHSERNI
             +8715.084-3.556*T;                                  3000 N 91Din !
 PAR  TC(BCC_A2,NI:VA),,                  575.00;                3000 N 91Din !
 PAR  BM(BCC_A2,NI:VA),,                    0.85;                3000 N 91Din !
 PAR  G(HCP_A3,NI:VA),,                 +GHSERNI+1046+1.255*T;   3000 N 91Din !
 PAR  TC(HCP_A3,NI:VA),,                  633.00;                3000 N 91Din !
 PAR  BM(HCP_A3,NI:VA),,                    0.52;                3000 N 91Din !
$PAR  G(BCT_A5,NI),,                    +GHSERNI+10023-4.556*T;  3000 N 99Gho !
$PAR  G(CBCC_A12,NI:VA),,               +GHSERNI+3556;           3000 N 91Din !
$PAR  G(CUB_A13,NI:VA),,                +GHSERNI+2092;           3000 N 91Din !
 PAR  G(LIQUID,NI),,                    +GLIQNI;                 3000 N 91Din !
$
 FUNCTION GHSERNI   298.15  -5179.159+117.854*T-22.096*T*LN(T)-0.0048407*T**2;
      1728.00  Y  -27840.62+279.134977*T-43.1*T*LN(T)+1.12754E+31*T**(-9);
      3000.00  N !
 FUNCTION GLIQNI    298.15  +16414.686-9.397*T+GHSERNI-3.82318E-21*T**7;
      1728.00  Y  -9549.817+268.597977*T-43.1*T*LN(T);
      3000.00  N !
 FUNCTION GBCCNI    298.15  +GHSERNI+8715.084-3.556*T;                 3000 N !
$ ------------------------------------------------------------------------------
$ Binary system
$
$ Z. Long, C. Tang, J. Ding, J. Gong, F. Yin, Z. Jin, Calphad, 51, 13-23(2015).
$
$ Checked against paper and author's tdb. Checked at 6000 K.
$
$ The liquid miscibility gap does not close below 6000 K. This seems a bit
$ questionable.
$
$ The compositions for the monotectic in Fig. 9 are not quite correct.
$
 PAR  L(LIQUID,LI,NI;0),,               +18220+13.95*T;,,             N 15Lon !
 PAR  L(LIQUID,LI,NI;1),,               +14900;,,                     N 15Lon !
$
 PAR  L(FCC_A1,LI,NI:VA;0),,            +35350;,,                     N 15Lon !
 PAR  L(BCC_A2,LI,NI:VA;0),,            +20000;,,                     N 15Lon !
$
$ Metastable
$
 PAR  L(HCP_A3,LI,NI:VA;0),,            +85000;,,                     N 15Lon !
$ ------------------------------------------------------------------------------
$
$
 LIST-OF-REFERENCE
 NUMBER  SOURCE
  Null   'Unknown source'
  Same   'Same or similar interaction as in the corresponding stable phase'
  91Din  'A.T. Dinsdale, Calphad, 15, 317-425(1991).'
  99Gho  'G. Ghosh, Metall. Mater. Trans. A, 30A, 1481-94(1999),
          SGTE unary database V.5.0, 2009; Ni'
  15Lon  'Z. Long, C. Tang, J. Ding, J. Gong, F. Yin, Z. Jin,
          Calphad, 51, 13-23(2015); Li-Ni'
!
