Repository: orchid-calphad/orchid-project.org

# orchid-project.org

Website and released data of **ORCHID** (Open Repository for CALPHAD Hypotheses, Intelligence, and Discovery),
served by GitHub Pages at https://orchid-project.org. Releases are archived on Zenodo (one DOI per version).

- `index.html`, `catalog/`, `best-practices.html` — static, self-contained pages (generated in the ORCHID tooling).
- `data/` — released data: catalog, redistributable TDB files, convex hulls. Licences: `data/LICENSES.md`, `data/NOTICE.md`.
- `llms.txt`, `data/croissant.json`, `CITATION.cff`, `.zenodo.json` — machine-readable metadata.

Only data with clear redistribution rights are published.

File: data/databases/sgte-binary/LiO-11Cha.tdb
$
$ Database for Li-O from K. Chang and B. Hallstedt, 2011
$
$ K. Chang, B. Hallstedt, Calphad, 35, 160-64(2011).
$
$ Dataset created 2011.01.07 by Bengt Hallstedt.
$ 2021.01.24: Modified for use with GES6.
$
$ This dataset does not include neutral O in the ionic liquid, but that
$ does not make a difference.
$
$ Further oxides, Li3O2 and LiO2, have been suggested,
$ but their existence is doubted.
$
$ ------------------------------------------------------------------------------
 TEMP-LIM 298.15 6000.00 !
$
$ELEMENT NAME  REF. STATE               ATOMIC MASS H298-H0    S298    !
$
 ELEMENT /-   ELECTRON_GAS                0.0          0.0      0.0    ! 
 ELEMENT VA   VACUUM                      0.0          0.0      0.0    ! 
 ELEMENT LI   BCC_A2                      6.941     4632.00    29.12   ! 
 ELEMENT O    1/2_MOLE_O2(G)             15.999     4341.0    102.52   ! 
$ ------------------------------------------------------------------------------
$ Species
$
 SPECIE  O-2                                O/-2 !
 SPECIE  O2                                 O2 !
 SPECIE  O2-2                               O2/-2 !
 SPECIE  O3                                 O3 !
 SPECIE  LI+1                               LI1/+1 !
 SPECIE  LI2                                LI2 !
 SPECIE  LI2O                               LI2O1 !
 SPECIE  LI2O2                              LI2O2 !
$ ------------------------------------------------------------------------------
$ Phase definitions
$
 PHASE ION:Y % 2 1 1 !
 CONST ION:Y : LI+1 : O-2 VA : !
$
 PHASE LIQUID:L % 1 1 !
 CONST LIQUID:L : LI : !
$
$ Fcc (cF4, Fm-3m) and MeX (cF8, Fm-3m)
$
 PHASE FCC_A1 %A 2 1 1 !
 CONST FCC_A1 : LI : VA : !
$
$ Bcc (cI2, Im-3m)
$
 PHASE BCC_A2 %B 2 1 3 !
 CONST BCC_A2 : LI : VA : !
$
$ Hcp (hP2, P6_3/mmc) and Me2X (NiAs-type, hP4, P6_3/mmc, B8_1)
$
 PHASE HCP_A3 %A 2 1 0.5 !
 CONST HCP_A3 : LI : VA : !
$
$ Prototype CaF2 (cF12, Fm-3m)
$
 PHASE LI2O_C1 % 2 2 1 !
 CONST LI2O_C1 : LI+1 : O-2 : !
$
$ Prototype Li2O2 (hP8, P6_3/mmc)
$
 PHASE LI2O2 % 2 2 1 !
 CONST LI2O2 : LI+1 : O2-2 : !
$
 PHASE O2GAS % 1 1 !
 CONST O2GAS : O2 :!
$
 PHASE GAS:G % 1 1 !
 CONST GAS:G : LI LI2 LI2O LI2O2 O O2 O3 : !
$ ------------------------------------------------------------------------------
$ Defaults
$
 DEFINE-SYSTEM-DEFAULT ELEMENT 2 !
 DEFAULT-COM DEFINE-SYSTEM-ELEMENT VA /- !
 DEFAULT-COM REJECT-PHASE LIQUID O2GAS FCC_A1 HCP_A3 !
 TYPE-DEF % SEQ * !
 TYPE-DEF A GES AMEND_PHASE_DESCRIPTION @ MAGNETIC -3 0.28 !
 TYPE-DEF B GES AMEND_PHASE_DESCRIPTION @ MAGNETIC -1 0.4 !
 FUNCTION ZERO      298.15  0;                                         6000 N !
 FUNCTION UN_ASS    298.15  0;                                         6000 N !
 FUNCTION R         298.15  +8.31451;                                  6000 N !
 FUNCTION RTLNP     298.15  +8.31451*T*LN(1E-05*P);                    6000 N !
$ ------------------------------------------------------------------------------
$ Element data
$ ------------------------------------------------------------------------------
$ Li
$
 PAR  G(BCC_A2,LI:VA)           200.00  +GHSERLI;                3000 N 91Din !
 PAR  G(FCC_A1,LI:VA)           200.00  +GHSERLI-108+1.3*T;      3000 N 91Din !
 PAR  G(HCP_A3,LI:VA)           200.00  +GHSERLI-154+2*T;        3000 N 91Din !
 PAR  G(LIQUID,LI)              200.00  +GLIQLI;                 3000 N 91Din !
$
 PAR  G(ION,LI+1:VA)            200.00  +GLIQLI;                 3000 N 91Din !
$
 PAR  G(GAS,LI),,                       +F12385T+RTLNP;,,             N 97SGT !
 PAR  G(GAS,LI2),,                      +F12463T+RTLNP;,,             N 97SGT !
$
 FUNCTION GHSERLI   200.00  -10583.817+217.637482*T-38.940488*T*LN(T)
       +0.035466931*T**2-1.9869816E-05*T**3+159994*T**(-1);
       453.60  Y  -559579.123+10547.8799*T-1702.88865*T*LN(T)
       +2.25832944*T**2-5.71066077E-04*T**3+33885874*T**(-1);
       500.00  Y  -9062.994+179.278285*T-31.2283718*T*LN(T)
       +0.002633221*T**2-4.38058E-07*T**3-102387*T**(-1);
      3000.00  N !
 FUNCTION GLIQLI    200.00  +2700.205-5.795621*T+GHSERLI;
       250.00  Y  +12015.027-362.187078*T+61.6104424*T*LN(T)
       -0.182426463*T**2+6.3955671E-05*T**3-559968*T**(-1);
       453.60  Y  -6057.31+172.652183*T-31.2283718*T*LN(T)
       +0.002633221*T**2-4.38058E-07*T**3-102387*T**(-1);
       500.00  Y  +3005.684-6.626102*T+GHSERLI;
      3000.00  N !
$ Li(g)
 FUNCTION F12385T   298.15  +152984.64+2.33568506*T-21.07772*T*LN(T)
       +2.515552E-04*T**2-3.41354333E-08*T**3+7690.735*T**(-1);
      2400.00  Y  +183390.413-110.69493*T-7.20516*T*LN(T)
       -0.002217371*T**2+2.443155E-08*T**3-11648370*T**(-1);
      4800.00  Y  +109652.446+17.2445126*T-21.24264*T*LN(T)
       -0.0015038825*T**2+3.76717667E-08*T**3+50092500*T**(-1);
      8800.00  Y  -72231.6406+344.035356*T-57.87689*T*LN(T)
       +0.0017448465*T**2-1.58650733E-08*T**3+2.178053E+08*T**(-1);
     10000.00  N !
$ Li2(g)
 FUNCTION F12463T   298.15  +203319.119+52.2617041*T-37.02637*T*LN(T)
       -8.421915E-04*T**2-1.078653E-07*T**3+65874.15*T**(-1);
      1100.00  Y  +200885.055+48.6776391*T-35.9057*T*LN(T)
       -0.0039990175*T**2+5.08151333E-07*T**3+883657*T**(-1);
      1900.00  Y  +137315.894+473.019388*T-93.02457*T*LN(T)
       +0.018440525*T**2-1.12358533E-06*T**3+13866255*T**(-1);
      3100.00  Y  +638944.289-1507.74849*T+153.9314*T*LN(T)
       -0.035715045*T**2+1.10781833E-06*T**3-1.776338E+08*T**(-1);
      5100.00  Y  -624845.177+1789.13827*T-234.2722*T*LN(T)
       +0.0173718*T**2-2.55232167E-07*T**3+5.95322E+08*T**(-1);
      6000.00  N !
$ ------------------------------------------------------------------------------
$ O
$
$ GHSEROO modified in unary 3.0
$
 PAR  G(O2GAS,O2),,                     +2*GHSEROO+RTLNP;,,           N 91Din !
$
 PAR  G(GAS,O),,                        +F7397T+RTLNP;,,              N 92SGT !
 PAR  G(GAS,O2),,                       +2*GHSEROO+RTLNP;,,           N 91Din !
 PAR  G(GAS,O3),,                       +F7683T+RTLNP;,,              N 92SGT !
$
$ 1/2 O2(g)
 FUNCTION GHSEROO   298.15  -3480.87-25.503038*T-11.1355*T*LN(T)
       -0.005098875*T**2+6.61845833E-07*T**3-38365*T**(-1);
      1000.00  Y  -6568.763+12.659879*T-16.8138*T*LN(T)
       -5.957975E-04*T**2+6.781E-09*T**3+262905*T**(-1);
      3300.00  Y  -13986.728+31.259624*T-18.9536*T*LN(T)
       -4.25243E-04*T**2+1.0721E-08*T**3+4383200*T**(-1);
      6000.00  N !
$ O(g)
 FUNCTION F7397T    298.15  +243206.529-42897.0876*T**(-1)-20.7513421*T
       -21.0155542*T*LN(T)+1.26870532E-04*T**2-1.23131285E-08*T**3;
      2950.00  Y  +252301.473-3973170.33*T**(-1)-51.974853*T
       -17.2118798*T*LN(T)-5.41356254E-04*T**2+7.64520703E-09*T**3;
      6000.00  N !
$ O3(g)
 FUNCTION F7683T    298.15  +133772.042-11328.9959*T**(-1)-84.8602165*T
       -19.8314069*T*LN(T)-0.0392015696*T**2+7.90727187E-06*T**3;  
       600.00  Y  +120765.524+997137.156*T**(-1)+120.113376*T
       -51.8410152*T*LN(T)-0.00353983136*T**2+3.20640143E-07*T**3;
      1500.00  Y  +115412.196+1878139.02*T**(-1)+164.679664*T
       -58.069736*T*LN(T)-2.84399032E-04*T**2+5.95650279E-10*T**3;
      6000.00  N !
$ ------------------------------------------------------------------------------
$ Binary system
$
$ K. Chang, B. Hallstedt, Calphad, 35, 160-64(2011).
$
$ This dataset does not include neutral O in the ionic liquid, but that
$ does not make a difference.
$
$ Further oxides, Li3O2 and LiO2, have been suggested,
$ but their existence is doubted.
$
 PAR  G(ION,LI+1:O-2),,                 +GLI2O+58585-34.24*T;,,       N 11Cha !
 PAR  L(ION,LI+1:O-2,VA;0),,            +920+12.21*T;,,               N 11Cha !
$
 PAR  G(LI2O_C1,LI+1:O-2),,             +GLI2O;,,                     N 11Cha !
 PAR  G(LI2O2,LI+1:O2-2),,              +GLI2O2;,,                    N 11Cha !
$
 PAR  G(GAS,LI2O),,                     +F12209T+RTLNP;,,             N 97SGT !
 PAR  G(GAS,LI2O2),,                    +F12221T+RTLNP;,,             N 97SGT !
$
 FUNCTION GLI2O     298.15  -624800+446.6*T-69.79*T*LN(T)
       -0.00883*T**2+925000*T**(-1);
      6000.00  N !
 FUNCTION GLI2O2    298.15  -662685+351.46*T-59.665*T*LN(T)
       -0.0260615*T**2-254240*T**(-1);
      6000.00  N !
$ Li2O(g)
 FUNCTION F12209T   298.15  -183737.381+95.5456811*T-47.71767*T*LN(T)
       -0.01266976*T**2+2.10727667E-06*T**3+172449.9*T**(-1);
       800.00  Y  -200269.565+284.025521*T-75.49905*T*LN(T)
       +0.00854064*T**2-1.01871983E-06*T**3+2044736.5*T**(-1);
      2300.00  Y  +86530.8718-1083.92776*T+99.75433*T*LN(T)
       -0.03908017*T**2+1.40971717E-06*T**3-85974150*T**(-1);
      4400.00  Y  -1011607.07+2163.82732*T-289.216*T*LN(T)
       +0.022325755*T**2-4.12301333E-07*T**3+4.9718765E+08*T**(-1);
      6000.00  N !
$ Li2O2(g)
 FUNCTION F12221T   298.15  -301343.634+142.539141*T-57.15997*T*LN(T)
       -0.024373585*T**2+4.39169667E-06*T**3+442682.5*T**(-1);
       700.00  Y  -313440.992+310.008115*T-82.69079*T*LN(T)
       -9.511E-05*T**2+3.39085167E-09*T**3+1531833*T**(-1);
      6000.00  N !
$ ------------------------------------------------------------------------------
$
$
 LIST-OF-REFERENCE
 NUMBER  SOURCE
  Null   'Unknown source'
  COST   'COST 507 database'
  91Din  'A.T. Dinsdale, Calphad, 15, 317-425(1991).'
  92SGT  'SGTE Substance Database, version 1992'
  97SGT  'SGTE Substance Database, version 1997'
  11Cha  'K. Chang, B. Hallstedt, Calphad, 35, 160-64(2011); Li-O'
!

File: data/databases/sgte-binary/LiPb-16Zho.tdb
$
$ Database for Li-Pb from C. Zhou et al. 2016
$
$ C. Zhou, C. Guo, C. Li, Z. Du, J. Nucl. Mater., 477, 95-101(2016).
$
$ Dataset created 2016.03.29 by Bengt Hallstedt.
$ 2021.01.24: Modified for use with GES6.
$
$ ------------------------------------------------------------------------------
 TEMP-LIM 298.15 6000.00 !
$
$ELEMENT NAME  REF. STATE               ATOMIC MASS H298-H0    S298    !
$
 ELEMENT VA   VACUUM                      0.0          0.0      0.0    ! 
 ELEMENT LI   BCC_A2                      6.941     4632.00    29.12   ! 
 ELEMENT PB   FCC_A1                    207.2       6870.      64.80   ! 
$ ------------------------------------------------------------------------------
$ Species
$
 SPECIE  LI4PB                              LI0.8PB0.2 !
$ ------------------------------------------------------------------------------
$ Phase definitions
$
 PHASE LIQUID:L % 1 1 !
 CONST LIQUID:L : LI LI4PB PB : !
$
$ Fcc (cF4, Fm-3m) and MeX (cF8, Fm-3m)
$
 PHASE FCC_A1 %A 2 1 1 !
 CONST FCC_A1 : LI PB% : VA : !
$
$ Bcc (cI2, Im-3m)
$
 PHASE BCC_A2 %B 2 1 3 !
 CONST BCC_A2 : LI% PB : VA : !
$
$ Hcp (hP2, P6_3/mmc) and Me2X (NiAs-type, hP4, P6_3/mmc, B8_1)
$
 PHASE HCP_A3 %A 2 1 0.5 !
 CONST HCP_A3 : LI PB : VA: !
$
$ Prototype Li17Pb4 (cF420, F-43m), also Li22Pb5
$
 PHASE LI4PB % 2 4 1 !
 CONST LI4PB : LI : PB : !
$
$ Prototype Li7Pb2 (hP9, P-3m1)
$
 PHASE LI7PB2 % 2 7 2 !
 CONST LI7PB2 : LI : LI PB% : !
$
$ Prototype BiF3 (cF16, Fm-3m)
$
 PHASE LI3PB_D03 % 2 3 1 !
 CONST LI3PB_D03 : LI : PB : !
$
$ Prototype Li8Pb3 (hR11, R-3m)
$
 PHASE LI5PB2 % 2 5 2 !
 CONST LI5PB2 : LI : PB : !
$
$ Prototype alpha-LiPb (hR2, R-3m)
$
 PHASE LIPB_ALPHA % 2 1 1 !
 CONST LIPB_ALPHA : LI% PB : LI PB% : !
$
$ Prototype CsCl (cP2, Pm-3m), beta-LiPb
$
 PHASE LIPB_B2 % 2 1 1 !
 CONST LIPB_B2 : LI% PB : LI PB% : !
$ ------------------------------------------------------------------------------
$ Defaults
$
 DEFINE-SYSTEM-DEFAULT ELEMENT 2 !
 DEFAULT-COM DEFINE_SYSTEM_ELEMENT VA !
 TYPE-DEF % SEQ * !
 TYPE-DEF A GES AMEND_PHASE_DESCRIPTION @ MAGNETIC -3 0.28 !
 TYPE-DEF B GES AMEND_PHASE_DESCRIPTION @ MAGNETIC -1 0.4 !
 FUNCTION ZERO      298.15  0;                                         6000 N !
 FUNCTION UN_ASS    298.15  0;                                         6000 N !
 FUNCTION R         298.15  +8.31451;                                  6000 N !
$ ------------------------------------------------------------------------------
$ Element data
$ ------------------------------------------------------------------------------
$ Li
$
 PAR  G(BCC_A2,LI:VA)           200.00  +GHSERLI;                3000 N 91Din !
 PAR  G(FCC_A1,LI:VA)           200.00  +GHSERLI-108+1.3*T;      3000 N 91Din !
 PAR  G(HCP_A3,LI:VA)           200.00  +GHSERLI-154+2*T;        3000 N 91Din !
 PAR  G(LIQUID,LI)              200.00  +GLIQLI;                 3000 N 91Din !
$
 PAR  G(LI7PB2,LI:LI)           200.00  +9*GHSERLI+45000;        3000 N 16Zho !
 PAR  G(LIPB_ALPHA,LI:LI)       200.00  +2*GHSERLI+10000;        3000 N 16Zho !
 PAR  G(LIPB_B2,LI:LI)          200.00  +2*GHSERLI+10000;        3000 N 16Zho !
$
 FUNCTION GHSERLI   200.00  -10583.817+217.637482*T-38.940488*T*LN(T)
       +0.035466931*T**2-1.9869816E-05*T**3+159994*T**(-1);
       453.60  Y  -559579.123+10547.8799*T-1702.88865*T*LN(T)
       +2.25832944*T**2-5.71066077E-04*T**3+33885874*T**(-1);
       500.00  Y  -9062.994+179.278285*T-31.2283718*T*LN(T)
       +0.002633221*T**2-4.38058E-07*T**3-102387*T**(-1);
      3000.00  N !
 FUNCTION GLIQLI    200.00  +2700.205-5.795621*T+GHSERLI;
       250.00  Y  +12015.027-362.187078*T+61.6104424*T*LN(T)
       -0.182426463*T**2+6.3955671E-05*T**3-559968*T**(-1);
       453.60  Y  -6057.31+172.652183*T-31.2283718*T*LN(T)
       +0.002633221*T**2-4.38058E-07*T**3-102387*T**(-1);
       500.00  Y  +3005.684-6.626102*T+GHSERLI;
      3000.00  N !
$ ------------------------------------------------------------------------------
$ Pb
$
$ RHOMBOHEDRAL_A7 and TETRAGONAL_A6 added in unary 3.0
$ RHOMBOHEDRAL_A7, TETRAGONAL_A6 and TET_ALPHA1_A6 revised in unary 4.1
$ RHOMBO_A10 added in unary 5.0
$
 PAR  G(FCC_A1,PB:VA),,                 +GHSERPB;                2100 N 91Din !
 PAR  G(BCC_A2,PB:VA),,                 +GHSERPB+2400-1.1*T;     2100 N 91Din !
 PAR  G(HCP_A3,PB:VA),,                 +GHSERPB+300+T;          2100 N 91Din !
$PAR  G(BCT_A5,PB),,                    +GHSERPB+489+3.52*T;     2100 N 91Din !
$PAR  G(TETRAGONAL_A6,PB),,             +GHSERPB+4493.235;       2100 N 98Boa !
$PAR  G(TETRAGONAL_A6,PB),,             +GHSERPB+473.23+3.5531*T
$            -0.0396834*T*LN(T)+2.1489E-05*T**2;                 2100 N 96SGUN !
$PAR  G(TET_ALPHA1_A6,PB),,             +GHSERPB
$            +1903.3-2.0602*T;                                   2100 N 98Boa !
$PAR  G(TET_ALPHA1_A6,PB),,             +GHSERPB+183.2+0.45314*T
$            -0.0396834*T*LN(T)+2.149E-06*T**2;                  2100 N 91Din !
$PAR  G(RHOMBOHEDRAL_A7,PB),,           +GHSERPB+300+T;          2100 N 99SGUN !
$PAR  G(RHOMBOHEDRAL_A7,PB),,           +GHSERPB+4900+3.52*T;    2100 N 96SGUN !
$PAR  G(RHOMBO_A10,PB),,                +GHSERPB+10;             2100 N 09SGUN !
 PAR  G(LIQUID,PB),,                    +GLIQPB;                 2100 N 91Din !
$
 PAR  G(LIPB_ALPHA,PB:PB),,             +2*GHSERPB+10000;        2100 N 16Zho !
 PAR  G(LIPB_B2,PB:PB),,                +2*GHSERPB+10000;        2100 N 16Zho !
$
 FUNCTION GHSERPB   298.15  -7650.085+101.700244*T-24.5242231*T*LN(T)
       -0.00365895*T**2-2.4395E-07*T**3;
       600.61  Y  -10531.095+154.243182*T-32.4913959*T*LN(T)
       +0.00154613*T**2+8.05448E+25*T**(-9);
      1200.00  Y  +4157.616+53.139072*T-18.9640637*T*LN(T)
       -0.002882943*T**2+9.8144E-08*T**3-2696755*T**(-1)+8.05448E+25*T**(-9);
      2100.00  N !
 FUNCTION GLIQPB    298.15  +4672.124-7.750683*T+GHSERPB-6.019E-19*T**7;
       600.61  Y  +4853.137-8.067136*T+GHSERPB-8.05448E+25*T**(-9);
      2100.00  N !
$ ------------------------------------------------------------------------------
$ Binary system
$
$ C. Zhou, C. Guo, C. Li, Z. Du, J. Nucl. Mater., 477, 95-101(2016).
$
$ Checked against paper. Checked at 6000 K.
$
 PAR  G(LIQUID,LI4PB),,                 +0.8*GLIQLI+0.2*GLIQPB
             -27871.8+3.2114*T;,,                                     N 16Zho !
 PAR  L(LIQUID,LI,LI4PB;0),,            +11515.3;,,                   N 16Zho !
 PAR  L(LIQUID,LI,LI4PB;1),,            -833.8;,,                     N 16Zho !
 PAR  L(LIQUID,LI,LI4PB;2),,            +2127.8;,,                    N 16Zho !
 PAR  L(LIQUID,LI4PB,PB;0),,            -25172.5;,,                   N 16Zho !
 PAR  L(LIQUID,LI4PB,PB;1),,            -9297.2-9.9687*T;,,           N 16Zho !
 PAR  L(LIQUID,LI4PB,PB;2),,            -3695.5;,,                    N 16Zho !
$
 PAR  L(FCC_A1,LI,PB:VA;0),,            +ZERO;,,                      N 16Zho !
 PAR  L(FCC_A1,LI,PB:VA;1),,            +54970;,,                     N 16Zho !
$
 PAR  L(BCC_A2,LI,SN:VA;0),,            +UN_ASS;,,                    N !
$
 PAR  G(LI4PB,LI:PB),,                  +4*GHSERLI+GHSERPB
             -173960+33.92*T;,,                                       N 16Zho !
$
 PAR  G(LI7PB2,LI:PB),,                 +7*GHSERLI+2*GHSERPB
             -313510+43.03*T;,,                                       N 16Zho !
 PAR  L(LI7PB2,LI:LI,PB;0),,            -107000;,,                    N 16Zho !
$
 PAR  G(LI3PB_D03,LI:PB),,              +3*GHSERLI+GHSERPB
             -139151+16*T;,,                                          N 16Zho !
 PAR  G(LI5PB2,LI:PB),,                 +5*GHSERLI+2*GHSERPB
             -242918+22*T;,,                                          N 16Zho !
$
 PAR  G(LIPB_ALPHA,LI:PB),,             +GHSERLI+GHSERPB
             -67718+17.5*T;,,                                         N 16Zho !
 PAR  G(LIPB_ALPHA,PB:LI),,             +GHSERPB+GHSERLI
             +87718-17.5*T;,,                                         N 16Zho !
 PAR  L(LIPB_ALPHA,LI,PB:LI;0),,        +5000;,,                      N 16Zho !
 PAR  L(LIPB_ALPHA,LI,PB:PB;0),,        +5000;,,                      N 16Zho !
 PAR  L(LIPB_ALPHA,LI:LI,PB;0),,        -79902.9;,,                   N 16Zho !
 PAR  L(LIPB_ALPHA,PB:LI,PB;0),,        -79902.9;,,                   N 16Zho !
$
 PAR  G(LIPB_B2,LI:PB),,                +GHSERLI+GHSERPB
             -63354+8.5*T;,,                                          N 16Zho !
 PAR  G(LIPB_B2,PB:LI),,                +GHSERPB+GHSERLI
             +83354-8.5*T;,,                                          N 16Zho !
 PAR  L(LIPB_B2,LI,PB:LI;0),,           -1200+15*T;,,                 N 16Zho !
 PAR  L(LIPB_B2,LI,PB:PB;0),,           -1200+15*T;,,                 N 16Zho !
 PAR  L(LIPB_B2,LI:LI,PB;0),,           -91300+15*T;,,                N 16Zho !
 PAR  L(LIPB_B2,PB:LI,PB;0),,           -91300+15*T;,,                N 16Zho !
$
$ Metastable
$
 PAR  L(HCP_A3,LI,PB:VA;0),,            +ZERO;,,                      N Same !
 PAR  L(HCP_A3,LI,PB:VA;1),,            +54970;,,                     N Same !
$ ------------------------------------------------------------------------------
$
$
 LIST-OF-REFERENCE
 NUMBER  SOURCE
  Null   'Unknown source'
  Same   'Same or similar interaction as in the corresponding stable phase'
  COST   'COST 507 database'
  Ansar  'Himo Ansara, unpublished, SGTE unary database V.4.1, 1999; Sn'
  89Fec  'H.J. Fecht, M.X. Zhang, Y.A. Chang, J.H. Perepezko,
          Metall. Trans. A, 20A, 795-803(1989),
          SGTE unary database V.3.0, 1996; Sn'
  91Din  'A.T. Dinsdale, Calphad, 15, 317-425(1991).'
  96SGUN 'SGTE unary database V.3.0, 1996.'
  98Boa  'D. Boa, I. Ansara, Thermochim. Acta, 314, 79-86(1998),
          SGTE unary database V.4.1, 1999; In, Pb'
  99Ans  'I. Ansara, S.G. Fries, H.L. Lukas, unpublished, 1999,
          SGTE unary database V.5.0, 2009; In, Sn'
  99SGUN 'SGTE unary database V.4.1, 1999.'
  01Mie  'J. Miettinen, Calphad, 25, 43-58(2001),
          SGTE unary database V.4.4, 2001; Sn, Zn'
  03Liu  'H.S. Liu, C.L. Liu, K. Ishida, Z.P. Jin, J. Electron. Mater.,
          32, 1290-96(2003), SGTE unary database V.5.0, 2009; Sn'
  05Yin  'F. Yin, X. Su, Z. Li, J. Wang,
          J. Alloys Compd., 393, 105-8(2005); Li-Sn'
  09SGUN 'SGTE unary database V.5.0, 2009.'
  16Zho  'C. Zhou, C. Guo, C. Li, Z. Du,
          J. Nucl. Mater., 477, 95-101(2016); Li-Pb'
!

File: data/databases/sgte-binary/LiSb-17Li.tdb
$
$ Database for Li-Sb from D. Li et al. 2017.
$
$ D. Li, A. Beutl, H. Flandorfer, D.M. Cupid,
$ J. Alloys Compd., 701, 186-99(2017).
$
$ Dataset created 2018.11.04 by Bengt Hallstedt.
$ 2021.01.24: Modified for use with GES6.
$
$ Cubic D0_3 is found to be a metastable form of Li3Sb by 17Li.
$
$ ------------------------------------------------------------------------------
 TEMP-LIM 298.15 6000.00 !
$
$ELEMENT NAME  REF. STATE               ATOMIC MASS H298-H0    S298    !
$
 ELEMENT VA   VACUUM                      0.0          0.0      0.0    ! 
 ELEMENT LI   BCC_A2                      6.941     4632.00    29.12   ! 
 ELEMENT SB   RHOMBOHEDRAL_A7           121.75      5870.152   45.5219 ! 
$ ------------------------------------------------------------------------------
$ Species
$
 SPECIE  LI3SB                              LI3SB1 !
$ ------------------------------------------------------------------------------
$ Phase definitions
$
 PHASE LIQUID:L % 1 1 !
 CONST LIQUID:L : LI LI3SB SB : !
$
$ Fcc (cF4, Fm-3m) and MeX (cF8, Fm-3m)
$
 PHASE FCC_A1 %A 2 1 1 !
 CONST FCC_A1 : LI SB : VA : !
$
$ Bcc (cI2, Im-3m)
$
 PHASE BCC_A2 %B 2 1 3 !
 CONST BCC_A2 : LI% SB : VA : !
$
$ Hcp (hP2, P6_3/mmc) and Me2X (NiAs-type, hP4, P6_3/mmc, B8_1)
$
 PHASE HCP_A3 %A 2 1 0.5 !
 CONST HCP_A3 : LI SB : VA : !
$
$ Prototype alpha-As (hR2, R-3m)
$
 PHASE RHOMBOHEDRAL_A7 % 1 1 !
 CONST RHOMBOHEDRAL_A7 : SB : !
$
$ Prototype Na3As (hP8, P6_3/mmc)
$
 PHASE LI3SB_D018 % 2 3 1 !
 CONST LI3SB_D018 : LI : SB : !
$
$ Prototype GaMg2 (hP18, P-62c)
$
 PHASE LI2SB % 2 2 1 !
 CONST LI2SB : LI : SB : !
$ ------------------------------------------------------------------------------
$ Defaults
$
 DEFINE-SYSTEM-DEFAULT ELEMENT 2 !
 DEFAULT-COM DEFINE_SYSTEM_ELEMENT VA !
 TYPE-DEF % SEQ * !
 TYPE-DEF A GES AMEND_PHASE_DESCRIPTION @ MAGNETIC -3 0.28 !
 TYPE-DEF B GES AMEND_PHASE_DESCRIPTION @ MAGNETIC -1 0.4 !
 FUNCTION ZERO      298.15  0;                                         6000 N !
 FUNCTION UN_ASS    298.15  0;                                         6000 N !
 FUNCTION R         298.15  +8.31451;                                  6000 N !
$ ------------------------------------------------------------------------------
$ Element data
$ ------------------------------------------------------------------------------
$ Li
$
$ DIAMOND_A4 from 17Lia not included in unary
$
 PAR  G(BCC_A2,LI:VA)           200.00  +GHSERLI;                3000 N 91Din !
 PAR  G(FCC_A1,LI:VA)           200.00  +GHSERLI-108+1.3*T;      3000 N 91Din !
 PAR  G(HCP_A3,LI:VA)           200.00  +GHSERLI-154+2*T;        3000 N 91Din !
 PAR  G(LIQUID,LI)              200.00  +GLIQLI;                 3000 N 91Din !
$
 FUNCTION GHSERLI   200.00  -10583.817+217.637482*T-38.940488*T*LN(T)
       +0.035466931*T**2-1.9869816E-05*T**3+159994*T**(-1);
       453.60  Y  -559579.123+10547.8799*T-1702.88865*T*LN(T)
       +2.25832944*T**2-5.71066077E-04*T**3+33885874*T**(-1);
       500.00  Y  -9062.994+179.278285*T-31.2283718*T*LN(T)
       +0.002633221*T**2-4.38058E-07*T**3-102387*T**(-1);
      3000.00  N !
 FUNCTION GLIQLI    200.00  +2700.205-5.795621*T+GHSERLI;
       250.00  Y  +12015.027-362.187078*T+61.6104424*T*LN(T)
       -0.182426463*T**2+6.3955671E-05*T**3-559968*T**(-1);
       453.60  Y  -6057.31+172.652183*T-31.2283718*T*LN(T)
       +0.002633221*T**2-4.38058E-07*T**3-102387*T**(-1);
       500.00  Y  +3005.684-6.626102*T+GHSERLI;
      3000.00  N !
$ ------------------------------------------------------------------------------
$ Sb
$
$ BCT_A5 revised in unary 3.0
$
$ BCT_A5 the value from 91Din is used in LBall-v7+fun.tdb.
$ BCT_A5 the value from 96SGUN is used in SGSOL 5.0.
$ It is only needed in Sb-Sn.
$
 PAR  G(RHOMBOHEDRAL_A7,SB),,           +GHSERSB;                2000 N 91Din !
 PAR  G(FCC_A1,SB:VA),,                 +GHSERSB+19874-13.7*T;   2000 N 91Din !
 PAR  G(BCC_A2,SB:VA),,                 +GHSERSB+19874-15.1*T;   2000 N 91Din !
 PAR  G(HCP_A3,SB:VA),,                 +GHSERSB+19874-13*T;     2000 N 91Din !
$PAR  G(BCT_A5,SB),,                    +GHSERSB+13000-8*T;      2000 N 96SGUN !
$PAR  G(BCT_A5,SB),,                    +GHSERSB+1000;           2000 N 91Din !
 PAR  G(LIQUID,SB),,                    +GLIQSB;                 2000 N 91Din !
$
 FUNCTION GHSERSB   298.15  -9242.858+156.154689*T-30.5130752*T*LN(T)
       +0.007748768*T**2-3.003415E-06*T**3+100625*T**(-1);
       903.78  Y  -11738.83+169.485872*T-31.38*T*LN(T)+1.616849E+27*T**(-9);
      2000.00  N !
 FUNCTION GLIQSB    298.15  +19822.328-21.923164*T+GHSERSB-1.74847E-20*T**7;
       903.78  Y  +8175.359+147.455986*T-31.38*T*LN(T);
      2000.00  N !
$ ------------------------------------------------------------------------------
$ Binary system
$
$ D. Li, A. Beutl, H. Flandorfer, D.M. Cupid,
$ J. Alloys Compd., 701, 186-99(2017).
$
$ Checked against paper. Checked at 6000 K.
$
$ Cubic D0_3 is found to be a metastable form of Li3Sb by 17Li.
$
 PAR  G(LIQUID,LI3SB),,                 +3*GLIQLI+GLIQSB
             -221500+190*T-22*T*LN(T);,,                              N 17Li !
 PAR  L(LIQUID,LI,LI3SB;0),,            -48000+10*T;,,                N 17Li !
 PAR  L(LIQUID,LI,LI3SB;1),,            +15000+10*T;,,                N 17Li !
 PAR  L(LIQUID,LI3SB,SB;0),,            -120000;,,                    N 17Li !
 PAR  L(LIQUID,LI3SB,SB;1),,            -100000+50*T;,,               N 17Li !
 PAR  L(LIQUID,LI3SB,SB;2),,            +1000-31*T;,,                 N 17Li !
$
 PAR  L(BCC_A2,LI,SB:VA;0),,            +UN_ASS;,,                    N !
$
 PAR  G(LI3SB_D018,LI:SB),,             -315600+654.058412*T
             -112.632032*T*LN(T);,,                                   N 17Li !
 PAR  G(LI2SB,LI:SB),,                  -220780.314+483.646365*T
             -83.7*T*LN(T);,,                                         N 17Li !
$ ------------------------------------------------------------------------------
$
$
 LIST-OF-REFERENCE
 NUMBER  SOURCE
  Null   'Unknown source'
  Same   'Same or similar interaction as in the corresponding stable phase'
  COST   'COST 507 database'
  91Din  'A.T. Dinsdale, Calphad, 15, 317-425(1991).'
  96SGUN 'SGTE unary database V.3.0, 1996.'
  17Li   'D. Li, A. Beutl, H. Flandorfer, D.M. Cupid,
          J. Alloys Compd., 701, 186-99(2017); Li-Sb'
  17Zha  'F. Zhang, S. Liu, J. Wang, Y. Du, L. Sun,
          Calphad, 57, 28-36(2017); Li-Sb'
!

File: data/databases/sgte-binary/LiSb-17Zha.tdb
$
$ Database for Li-Sb from F. Zhang et al. 2017.
$
$ F. Zhang, S. Liu, J. Wang, Y. Du, L. Sun, Calphad, 57, 28-36(2017).
$
$ Dataset created 2018.11.04 by Bengt Hallstedt.
$ 2021.01.24: Modified for use with GES6.
$
$ Li2Sb is not stable below 300 K.
$
$ Too much rounding in the printed parameters shifts the Li3Sb-D03 to
$ Li3Sb-D018 transformation 3 K lower. The necessary decimals are added here.
$
$ ------------------------------------------------------------------------------
 TEMP-LIM 298.15 6000.00 !
$
$ELEMENT NAME  REF. STATE               ATOMIC MASS H298-H0    S298    !
$
 ELEMENT VA   VACUUM                      0.0          0.0      0.0    ! 
 ELEMENT LI   BCC_A2                      6.941     4632.00    29.12   ! 
 ELEMENT SB   RHOMBOHEDRAL_A7           121.75      5870.152   45.5219 ! 
$ ------------------------------------------------------------------------------
$ Species
$
 SPECIE  LI3SB                              LI3SB1 !
$ ------------------------------------------------------------------------------
$ Phase definitions
$
 PHASE LIQUID:L % 1 1 !
 CONST LIQUID:L : LI LI3SB SB : !
$
$ Fcc (cF4, Fm-3m) and MeX (cF8, Fm-3m)
$
 PHASE FCC_A1 %A 2 1 1 !
 CONST FCC_A1 : LI SB : VA : !
$
$ Bcc (cI2, Im-3m)
$
 PHASE BCC_A2 %B 2 1 3 !
 CONST BCC_A2 : LI% SB : VA : !
$
$ Hcp (hP2, P6_3/mmc) and Me2X (NiAs-type, hP4, P6_3/mmc, B8_1)
$
 PHASE HCP_A3 %A 2 1 0.5 !
 CONST HCP_A3 : LI SB : VA : !
$
$ Prototype alpha-As (hR2, R-3m)
$
 PHASE RHOMBOHEDRAL_A7 % 1 1 !
 CONST RHOMBOHEDRAL_A7 : SB : !
$
$ Prototype BiF3 (cF16, Fm-3m)
$
 PHASE LI3SB_D03 % 2 3 1 !
 CONST LI3SB_D03 : LI : SB : !
$
$ Prototype Na3As (hP8, P6_3/mmc)
$
 PHASE LI3SB_D018 % 2 3 1 !
 CONST LI3SB_D018 : LI : SB : !
$
$ Prototype GaMg2 (hP18, P-62c)
$
 PHASE LI2SB % 2 2 1 !
 CONST LI2SB : LI : SB : !
$ ------------------------------------------------------------------------------
$ Defaults
$
 DEFINE-SYSTEM-DEFAULT ELEMENT 2 !
 DEFAULT-COM DEFINE_SYSTEM_ELEMENT VA !
 TYPE-DEF % SEQ * !
 TYPE-DEF A GES AMEND_PHASE_DESCRIPTION @ MAGNETIC -3 0.28 !
 TYPE-DEF B GES AMEND_PHASE_DESCRIPTION @ MAGNETIC -1 0.4 !
 FUNCTION ZERO      298.15  0;                                         6000 N !
 FUNCTION UN_ASS    298.15  0;                                         6000 N !
 FUNCTION R         298.15  +8.31451;                                  6000 N !
$ ------------------------------------------------------------------------------
$ Element data
$ ------------------------------------------------------------------------------
$ Li
$
$ DIAMOND_A4 from 17Lia not included in unary
$
 PAR  G(BCC_A2,LI:VA)           200.00  +GHSERLI;                3000 N 91Din !
 PAR  G(FCC_A1,LI:VA)           200.00  +GHSERLI-108+1.3*T;      3000 N 91Din !
 PAR  G(HCP_A3,LI:VA)           200.00  +GHSERLI-154+2*T;        3000 N 91Din !
 PAR  G(LIQUID,LI)              200.00  +GLIQLI;                 3000 N 91Din !
$
 FUNCTION GHSERLI   200.00  -10583.817+217.637482*T-38.940488*T*LN(T)
       +0.035466931*T**2-1.9869816E-05*T**3+159994*T**(-1);
       453.60  Y  -559579.123+10547.8799*T-1702.88865*T*LN(T)
       +2.25832944*T**2-5.71066077E-04*T**3+33885874*T**(-1);
       500.00  Y  -9062.994+179.278285*T-31.2283718*T*LN(T)
       +0.002633221*T**2-4.38058E-07*T**3-102387*T**(-1);
      3000.00  N !
 FUNCTION GLIQLI    200.00  +2700.205-5.795621*T+GHSERLI;
       250.00  Y  +12015.027-362.187078*T+61.6104424*T*LN(T)
       -0.182426463*T**2+6.3955671E-05*T**3-559968*T**(-1);
       453.60  Y  -6057.31+172.652183*T-31.2283718*T*LN(T)
       +0.002633221*T**2-4.38058E-07*T**3-102387*T**(-1);
       500.00  Y  +3005.684-6.626102*T+GHSERLI;
      3000.00  N !
$ ------------------------------------------------------------------------------
$ Sb
$
$ BCT_A5 revised in unary 3.0
$
$ BCT_A5 the value from 91Din is used in LBall-v7+fun.tdb.
$ BCT_A5 the value from 96SGUN is used in SGSOL 5.0.
$ It is only needed in Sb-Sn.
$
 PAR  G(RHOMBOHEDRAL_A7,SB),,           +GHSERSB;                2000 N 91Din !
 PAR  G(FCC_A1,SB:VA),,                 +GHSERSB+19874-13.7*T;   2000 N 91Din !
 PAR  G(BCC_A2,SB:VA),,                 +GHSERSB+19874-15.1*T;   2000 N 91Din !
 PAR  G(HCP_A3,SB:VA),,                 +GHSERSB+19874-13*T;     2000 N 91Din !
$PAR  G(BCT_A5,SB),,                    +GHSERSB+13000-8*T;      2000 N 96SGUN !
$PAR  G(BCT_A5,SB),,                    +GHSERSB+1000;           2000 N 91Din !
 PAR  G(LIQUID,SB),,                    +GLIQSB;                 2000 N 91Din !
$
 FUNCTION GHSERSB   298.15  -9242.858+156.154689*T-30.5130752*T*LN(T)
       +0.007748768*T**2-3.003415E-06*T**3+100625*T**(-1);
       903.78  Y  -11738.83+169.485872*T-31.38*T*LN(T)+1.616849E+27*T**(-9);
      2000.00  N !
 FUNCTION GLIQSB    298.15  +19822.328-21.923164*T+GHSERSB-1.74847E-20*T**7;
       903.78  Y  +8175.359+147.455986*T-31.38*T*LN(T);
      2000.00  N !
$ ------------------------------------------------------------------------------
$ Binary system
$
$ F. Zhang, S. Liu, J. Wang, Y. Du, L. Sun, Calphad, 57, 28-36(2017).
$
$ Checked against paper and author's tdb. Checked at 6000 K.
$
$ Li2Sb is not stable below 300 K.
$
$ Too much rounding in the printed parameters shifts the Li3Sb-D03 to
$ Li3Sb-D018 transformation 3 K lower. The necessary decimals are added here.
$
 PAR  G(LIQUID,LI3SB),,                 +3*GLIQLI+GLIQSB
             -294669.26+68.57*T;,,                                    N 17Zha !
 PAR  L(LIQUID,LI,SB;0),,               -128946.98+1.68*T;,,          N 17Zha !
 PAR  L(LIQUID,LI,SB;1),,               -46409.75+0.46*T;,,           N 17Zha !
 PAR  L(LIQUID,LI,LI3SB;0),,            -13210.72-6.61*T;,,           N 17Zha !
 PAR  L(LIQUID,LI,LI3SB;1),,            +6156.66;,,                   N 17Zha !
 PAR  L(LIQUID,LI3SB,SB;0),,            +12645.5-47.62*T;,,           N 17Zha !
$
 PAR  L(BCC_A2,LI,SB:VA;0),,            +UN_ASS;,,                    N !
$
 PAR  G(LI3SB_D03,LI:SB),,              +3*GHSERLI+GHSERSB
             -298322.23+45.8764*T;,,                                  N 17Zha !
 PAR  G(LI3SB_D018,LI:SB),,             +3*GHSERLI+GHSERSB
             -295511.06+43.454*T;,,                                   N 17Zha !
 PAR  G(LI2SB,LI:SB),,                  +2*GHSERLI+GHSERSB
             -197620.01+25.93*T;,,                                    N 17Zha !
$ ------------------------------------------------------------------------------
$
$
 LIST-OF-REFERENCE
 NUMBER  SOURCE
  Null   'Unknown source'
  Same   'Same or similar interaction as in the corresponding stable phase'
  COST   'COST 507 database'
  91Din  'A.T. Dinsdale, Calphad, 15, 317-425(1991).'
  96SGUN 'SGTE unary database V.3.0, 1996.'
  17Zha  'F. Zhang, S. Liu, J. Wang, Y. Du, L. Sun,
          Calphad, 57, 28-36(2017); Li-Sb'
!

File: data/databases/sgte-binary/LiSc-12Bu.tdb
$
$ Database for Li-Sc from M.J. Bu et al. 2012.
$
$ M.J. Bu, Y.B. Peng, M. Wang, Y. Du, H.H. Xu, D.D. Zhao, C.S. Sha,
$ J. Phase Equilib. Diffus., 33, 40-45(2012).
$
$ Dataset created 2018.01.13 by Bengt Hallstedt.
$ 2021.01.24: Modified for use with GES6.
$
$ ------------------------------------------------------------------------------
 TEMP-LIM 298.15 6000.00 !
$
$ELEMENT NAME  REF. STATE               ATOMIC MASS H298-H0    S298    !
$
 ELEMENT VA   VACUUM                      0.0          0.0      0.0    ! 
 ELEMENT LI   BCC_A2                      6.941     4632.00    29.12   ! 
 ELEMENT SC   HCP_A3                     44.9559    5217.448   34.6435 ! 
$ ------------------------------------------------------------------------------
$ Phase definitions
$
 PHASE LIQUID:L % 1 1 !
 CONST LIQUID:L : LI SC : !
$
$ Fcc (cF4, Fm-3m) and MeX (cF8, Fm-3m)
$
 PHASE FCC_A1 %A 2 1 1 !
 CONST FCC_A1 : LI SC : VA : !
$
$ Bcc (cI2, Im-3m)
$
 PHASE BCC_A2 %B 2 1 3 !
 CONST BCC_A2 : LI SC : VA : !
$
$ Hcp (hP2, P6_3/mmc) and Me2X (NiAs-type, hP4, P6_3/mmc, B8_1)
$
 PHASE HCP_A3 % 2 1 0.5 !
 CONST HCP_A3 : LI SC% : VA : !
$ ------------------------------------------------------------------------------
$ Defaults
$
 DEFINE-SYSTEM-DEFAULT ELEMENT 2 !
 DEFAULT-COM DEFINE_SYSTEM_ELEMENT VA !
 TYPE-DEF % SEQ * !
 TYPE-DEF A GES AMEND_PHASE_DESCRIPTION @ MAGNETIC -3 0.28 !
 TYPE-DEF B GES AMEND_PHASE_DESCRIPTION @ MAGNETIC -1 0.4 !
 FUNCTION ZERO      298.15  0;                                         6000 N !
 FUNCTION UN_ASS    298.15  0;                                         6000 N !
 FUNCTION R         298.15  +8.31451;                                  6000 N !
$ ------------------------------------------------------------------------------
$ Element data
$ ------------------------------------------------------------------------------
$ Li
$
 PAR  G(BCC_A2,LI:VA)           200.00  +GHSERLI;                3000 N 91Din !
 PAR  G(FCC_A1,LI:VA)           200.00  +GHSERLI-108+1.3*T;      3000 N 91Din !
 PAR  G(HCP_A3,LI:VA)           200.00  +GHSERLI-154+2*T;        3000 N 91Din !
 PAR  G(LIQUID,LI)              200.00  +GLIQLI;                 3000 N 91Din !
$
 FUNCTION GHSERLI   200.00  -10583.817+217.637482*T-38.940488*T*LN(T)
       +0.035466931*T**2-1.9869816E-05*T**3+159994*T**(-1);
       453.60  Y  -559579.123+10547.8799*T-1702.88865*T*LN(T)
       +2.25832944*T**2-5.71066077E-04*T**3+33885874*T**(-1);
       500.00  Y  -9062.994+179.278285*T-31.2283718*T*LN(T)
       +0.002633221*T**2-4.38058E-07*T**3-102387*T**(-1);
      3000.00  N !
 FUNCTION GLIQLI    200.00  +2700.205-5.795621*T+GHSERLI;
       250.00  Y  +12015.027-362.187078*T+61.6104424*T*LN(T)
       -0.182426463*T**2+6.3955671E-05*T**3-559968*T**(-1);
       453.60  Y  -6057.31+172.652183*T-31.2283718*T*LN(T)
       +0.002633221*T**2-4.38058E-07*T**3-102387*T**(-1);
       500.00  Y  +3005.684-6.626102*T+GHSERLI;
      3000.00  N !
$ ------------------------------------------------------------------------------
$ Sc
$
$ FCC_A1 and DHCP added in unary 4.4
$
 PAR  G(HCP_A3,SC:VA),,                 +GHSERSC;                3200 N 91Din !
 PAR  G(BCC_A2,SC:VA),,                 +GBCCSC;                 3200 N 91Din !
 PAR  G(FCC_A1,SC:VA),,                 +GHSERSC+5000;           3200 N 99Cac !
$PAR  G(DHCP,SC),,                      +GHSERSC
$            +1200+0.4157255*T;                                  3200 N 00Nor2 !
 PAR  G(LIQUID,SC),,                    +GLIQSC;                 3200 N 91Din !
$
 FUNCTION GHSERSC   298.15  -8689.547+153.48097*T-28.1882*T*LN(T)
       +0.00321892*T**2-1.64531E-06*T**3+72177*T**(-1);
       800.00  Y  -7511.295+132.759582*T-24.9132*T*LN(T)
       -5.73295E-04*T**2-8.59345E-07*T**3;
      1608.00  Y  +261143.04-1817.92245*T+241.441051*T*LN(T)
       -0.117529396*T**2+8.7398E-06*T**3-50607159*T**(-1);
      2000.00  Y  -30515.246+286.474338*T-44.2249*T*LN(T);
      3200.00  N !
 FUNCTION GBCCSC    298.15  +1979.728-1.024135*T+GHSERSC;
      1000.00  Y  +230161.408-2004.05469*T+276.76664*T*LN(T)
       -0.167120107*T**2+1.5637371E-05*T**3-33783257*T**(-1);
      1608.00  Y  -25928.011+283.642312*T-44.2249*T*LN(T);
      2000.00  Y  +4587.235-2.832026*T+GHSERSC;
      3200.00  N !
 FUNCTION GLIQSC    298.15  +6478.66+45.427539*T-10.7967803*T*LN(T)
       -0.020636524*T**2+2.13106E-06*T**3-158106*T**(-1);
      1608.00  Y  -11832.111+275.871695*T-44.2249*T*LN(T);
      3200.00  N !
$ ------------------------------------------------------------------------------
$ Binary system
$
$ M.J. Bu, Y.B. Peng, M. Wang, Y. Du, H.H. Xu, D.D. Zhao, C.S. Sha,
$ J. Phase Equilib. Diffus., 33, 40-45(2012).
$
$ Checked against paper. Checked at 6000 K.
$
 PAR  L(LIQUID,LI,SC;0),,               +15519;,,                     N 12Bu !
 PAR  L(LIQUID,LI,SC;1),,               +7913;,,                      N 12Bu !
 PAR  L(LIQUID,LI,SC;2),,               -5283;,,                      N 12Bu !
$
 PAR  L(BCC_A2,LI,SC:VA;0),,            +47776;,,                     N 12Bu !
 PAR  L(BCC_A2,LI,SC:VA;1),,            -14574;,,                     N 12Bu !
$
 PAR  L(HCP_A3,LI,SC:VA;0),,            +58238;,,                     N 12Bu !
$
$ Metastable
$
 PAR  L(FCC_A1,LI,SC:VA;0),,            +58238;,,                     N Same !
$ ------------------------------------------------------------------------------
$
$
 LIST-OF-REFERENCE
 NUMBER  SOURCE
  Null   'Unknown source'
  Same   'Same or similar interaction as in the corresponding stable phase'
  REFLAV 'Laves phase convention: G(LAVES,X:X)=+3*GHSERXX+15000'
  91Din  'A.T. Dinsdale, Calphad, 15, 317-425(1991).'
  99Cac  'G. Cacciamani, P. Riani, G. Borzone, N. Parodi, A. Saccone, R. Ferro,
          A. Pisch, R. Schmid-Fetzer, Intermetallics, 7, 101-8(1999),
          SGTE unary database V.4.4, 2001; Sc'
  00Nor2 'S. Norgren, PhD Thesis, KTH, Stockholm, 2000,
          SGTE unary database V.4.4, 2001; Nd, Sc'
  12Bu   'M.J. Bu, Y.B. Peng, M. Wang, Y. Du, H.H. Xu, D.D. Zhao, C.S. Sha,
          J. Phase Equilib. Diffus., 33, 40-45(2012); Li-Sc'
!
