Repository: orchid-calphad/orchid-project.org

# orchid-project.org

Website and released data of **ORCHID** (Open Repository for CALPHAD Hypotheses, Intelligence, and Discovery),
served by GitHub Pages at https://orchid-project.org. Releases are archived on Zenodo (one DOI per version).

- `index.html`, `catalog/`, `best-practices.html` — static, self-contained pages (generated in the ORCHID tooling).
- `data/` — released data: catalog, redistributable TDB files, convex hulls. Licences: `data/LICENSES.md`, `data/NOTICE.md`.
- `llms.txt`, `data/croissant.json`, `CITATION.cff`, `.zenodo.json` — machine-readable metadata.

Only data with clear redistribution rights are published.

File: data/databases/sgte-binary/LiSi-13Wan.tdb
$
$ Database for Li-Si from P. Wang et al. 2013
$
$ P. Wang, A. Kozlov, D. Thomas, F. Mertens, R. Schmid-Fetzer,
$ Intermetallics, 42, 137-45(2013).
$
$ Dataset created 2016.12.11 by Bengt Hallstedt.
$ 2021.01.24: Modified for use with GES6.
$
$ Modelling from 0 K.
$
$ Solubility of Si in solid Li not considered.
$
$ ------------------------------------------------------------------------------
 TEMP-LIM 298.15 6000.00 !
$
$ELEMENT NAME  REF. STATE               ATOMIC MASS H298-H0    S298    !
$
 ELEMENT VA   VACUUM                      0.0          0.0      0.0    ! 
 ELEMENT LI   BCC_A2                      6.941     4632.00    29.12   ! 
 ELEMENT SI   DIAMOND_A4                 28.0855    3217.      18.81   ! 
$ ------------------------------------------------------------------------------
$ Phase definitions
$
 PHASE LIQUID:L % 1 1 !
 CONST LIQUID:L : LI SI : !
$
$ Fcc (cF4, Fm-3m) and MeX (cF8, Fm-3m)
$
 PHASE FCC_A1 %A 2 1 1 !
 CONST FCC_A1 : LI SI : VA : !
$
$ Bcc (cI2, Im-3m)
$
 PHASE BCC_A2 %B 2 1 3 !
 CONST BCC_A2 : LI% SI : VA : !
$
$ Hcp (hP2, P6_3/mmc) and Me2X (NiAs-type, hP4, P6_3/mmc, B8_1)
$
 PHASE HCP_A3 % 2 1 0.5 !
 CONST HCP_A3 : LI SI : VA : !
$
$ Prototype C (cF8, Fd-3m)
$
 PHASE DIAMOND_A4 % 1 1 !
 CONST DIAMOND_A4 : SI : !
$
$ Prototype Li21Si5 (cF416, F-43m)
$
 PHASE LI22SI5 % 2 22 5 !
 CONST LI22SI5 : LI : SI : !
$
$ Prototype Li13Si4 (mP34, Pm)
$
 PHASE LI13SI4 % 2 13 4 !
 CONST LI13SI4 : LI : SI : !
$
$ Prototype Li7Si3 (hP60, P3_212)
$
 PHASE LI7SI3 % 2 7 3 !
 CONST LI7SI3 : LI : SI : !
$
$ Prototype Li12Si7 (oP152, Pnma)
$
 PHASE LI12SI7 % 2 12 7 !
 CONST LI12SI7 : LI : SI : !
$ ------------------------------------------------------------------------------
$ Defaults
$
 DEFINE-SYSTEM-DEFAULT ELEMENT 2 !
 DEFAULT-COM DEFINE_SYSTEM_ELEMENT VA !
 TYPE-DEF % SEQ * !
 TYPE-DEF A GES AMEND_PHASE_DESCRIPTION @ MAGNETIC -3 0.28 !
 TYPE-DEF B GES AMEND_PHASE_DESCRIPTION @ MAGNETIC -1 0.4 !
 FUNCTION ZERO      298.15  0;                                         6000 N !
 FUNCTION UN_ASS    298.15  0;                                         6000 N !
 FUNCTION R         298.15  +8.31451;                                  6000 N !
$ ------------------------------------------------------------------------------
$ Element data
$ ------------------------------------------------------------------------------
$ Li
$
$ Temperature intervals for GHSERLI added below 298 K by 13Wan.
$
 PAR  G(BCC_A2,LI:VA)           200.00  +GHSERLI;                3000 N 91Din !
 PAR  G(FCC_A1,LI:VA)           200.00  +GHSERLI-108+1.3*T;      3000 N 91Din !
 PAR  G(HCP_A3,LI:VA)           200.00  +GHSERLI-154+2*T;        3000 N 91Din !
 PAR  G(LIQUID,LI)              200.00  +GLIQLI;                 3000 N 91Din !
$
 FUNCTION GHSERLI     0.01  -4625.261705-0.02448*T-0.000859186*T**2
       -3.85368E-06*T**4;
        20.00  Y  -4587.373073-6.048338*T+1.6154166*T*LN(T)
       -0.013639255*T**2-0.00034758*T**3-140.685524*T**(-1)
       +6.98532E-07*T**4;
       105.00  Y  -35471.65554+2193.7043*T-483.91511*T*LN(T)
       +3.67033331*T**2-0.00711959*T**3+378463.084*T**(-1)
       +7.20068E-06*T**4;
       170.00  Y  -38.83662901-212.0407*T+43.5265191*T*LN(T)
       -0.287604203*T**2+0.000298471*T**3-108338.9856*T**(-1)
       -1.68647E-07*T**4;
       298.00  Y  -10583.817+217.637482*T-38.940488*T*LN(T)
       +0.035466931*T**2-1.9869816E-05*T**3+159994*T**(-1);
       453.60  Y  -559579.123+10547.8799*T-1702.88865*T*LN(T)
       +2.25832944*T**2-5.71066077E-04*T**3+33885874*T**(-1);
       500.00  Y  -9062.994+179.278285*T-31.2283718*T*LN(T)
       +0.002633221*T**2-4.38058E-07*T**3-102387*T**(-1);
      3000.00  N !
 FUNCTION GLIQLI    200.00  +2700.205-5.795621*T+GHSERLI;
       250.00  Y  +12015.027-362.187078*T+61.6104424*T*LN(T)
       -0.182426463*T**2+6.3955671E-05*T**3-559968*T**(-1);
       453.60  Y  -6057.31+172.652183*T-31.2283718*T*LN(T)
       +0.002633221*T**2-4.38058E-07*T**3-102387*T**(-1);
       500.00  Y  +3005.684-6.626102*T+GHSERLI;
      3000.00  N !
$ ------------------------------------------------------------------------------
$ Si
$
$ Temperature intervals for GHSERSI added below 298 K by 13Wan.
$
 PAR  G(DIAMOND_A4,SI),,                +GHSERSI;                3600 N 91Din !
 PAR  G(FCC_A1,SI:VA),,                 +GHSERSI+51000-21.8*T;   3600 N 91Din !
 PAR  G(BCC_A2,SI:VA),,                 +GHSERSI+47000-22.5*T;   3600 N 91Din !
 PAR  G(HCP_A3,SI:VA),,                 +GHSERSI+49200-20.8*T;   3600 N 91Din !
$PAR  G(CBCC_A12,SI:VA),,               +GHSERSI+50208-20.377*T; 3600 N 91Din !
$PAR  G(CUB_A13,SI:VA),,                +GHSERSI+47279-20.377*T; 3600 N 91Din !
 PAR  G(LIQUID,SI),,                    +GLIQSI;                 3600 N 91Din !
$
 FUNCTION GHSERSI     0.01  -3217.987999+0.0024496*T+5.30611E-06*T**2
       -7.25033E-07*T**4;
        20.00  Y  -3203.760362-1.816738*T+0.36109984*T*LN(T)
       +0.015105514*T**2-0.000355361*T**3-58.72031728*T**(-1)
       +8.98507E-07*T**4;
       100.00  Y  -2449.237963-57.65571*T+13.2154322*T*LN(T)
       -0.120571143*T**2+0.000102968*T**3-9752.2805*T**(-1)
       -5.04049E-08*T**4;
       298.00  Y  -8162.609+137.236859*T-22.8317533*T*LN(T)
       -0.001912904*T**2-3.552E-09*T**3+176667*T**(-1);
      1687.00  Y  -9457.642+167.281367*T-27.196*T*LN(T)-4.20369E+30*T**(-9);
      3600.00  N !
 FUNCTION GLIQSI    298.15  +50696.36-30.099439*T+GHSERSI+2.09307E-21*T**7;
      1687.00  Y  +40370.523+137.722298*T-27.196*T*LN(T);
      3600.00  N !
 FUNCTION GBCCSI    298.15  +GHSERSI+47000-22.5*T;               3600 N 91Din !
$ ------------------------------------------------------------------------------
$ Binary system
$
$ P. Wang, A. Kozlov, D. Thomas, F. Mertens, R. Schmid-Fetzer,
$ Intermetallics, 42, 137-45(2013).
$
$ Checked against paper. Checked at 6000 K.
$
$ Modelling from 0 K.
$
$ Solubility of Si in solid Li not considered.
$
 PAR  L(LIQUID,LI,SI;0),,               -96229.2+7.7643*T;,,          N 13Wan !
 PAR  L(LIQUID,LI,SI;1),,               -36662.8+21.9999*T;,,         N 13Wan !
 PAR  L(LIQUID,LI,SI;2),,               +14202.8;,,                   N 13Wan !
$
 PAR  G(LI22SI5,LI:SI),,                +GLI22SI5;,,                  N 13Wan !
 PAR  G(LI13SI4,LI:SI),,                +GLI13SI4;,,                  N 13Wan !
 PAR  G(LI7SI3,LI:SI),,                 +GLI7SI3;,,                   N 13Wan !
 PAR  G(LI12SI7,LI:SI),,                +GLI12SI7;,,                  N 13Wan !
$
 FUNCTION GLI22SI5    0.01  -687733.6355-7.6704*T-0.036902142*T**2
       +0.000979197*T**3-5.48374E-05*T**4;
        10.00  Y  -687485.2936+178.663857*T-54.7696944*T*LN(T)
       +1.68902226*T**2-0.015970973*T**3-591.851097*T**(-1)
       +3.60366E-05*T**4-411.681609*LN(T);
        50.00  Y  -676554.1573-1244.407801*T+309.047589*T*LN(T)
       -3.60166311*T**2+0.003430903*T**3-76235.12775*T**(-1)
       -1.85075E-06*T**4;
       298.00  Y  -730215+1403.2413*T-220.0727664*T*LN(T)
       -1.113647454*T**2+6.21622E-04*T**3+956935.674*T**(-1)
       -2.15241E-07*T**4;
       900.00  Y  -1086346.111+7022.06951857358*T-1084.125187*T*LN(T);
      1800.00  N !
 FUNCTION GLI13SI4    0.01  -503122.5604+30.41572994*T-0.004896675325*T**2
       -4.51255E-05*T**4;
        10.00  Y  -503203.1215+36.94573746*T-4.3414418*T*LN(T)
       +0.394876136*T**2-0.0068349605*T**3+133.75719*T**(-1)
       +1.56231E-05*T**4+29.5758265*LN(T);
        50.00  Y  -496305.9435-706.4894568*T+183.828531*T*LN(T)
       -2.182505645*T**2+0.002007969*T**3-48555.75615*T**(-1)
       -1.03310193E-06*T**4;
       298.00  Y  -530510.5+1182.9824*T-195.203826*T*LN(T)
       -0.444458634*T**2+0.000176596*T**3+245969.2345*T**(-1)
       -4.79768E-08*T**4;
      1000.00  Y  -699391.7323+3830.9397*T-599.7736*T*LN(T);
      1800.00  N !
 FUNCTION GLI7SI3     0.01  -291789.3349+1.7629*T-0.0036858805*T**2
       +0.00013059272*T**3-1.56127E-05*T**4;
        10.00  Y  -291758.1998+46.9269*T-14.123927*T*LN(T)
       +0.533639*T**2-0.00591386*T**3-94.26198*T**(-1)
       +1.5268E-05*T**4-85.178298*LN(T);
        50.00  Y  -290273.9646-203.6961*T+54.386821*T*LN(T)
       -0.7409892*T**2-1.303798E-05*T**3-7418.8865*T**(-1)
       +6.0766456E-07*T**4;
       190.00  Y  -29023352.3094+1374577.6247*T-274102.29*T*LN(T)
       +1299.8717*T**2-1.532437583*T**3+599353850*T**(-1)
       +9.56053083E-04*T**4;
       215.00  Y  +104825228.8104-8729341.2968*T+1914974.8*T*LN(T)
       -13078.8335*T**2+19.8430*T**3-0.015049043*T**4;
       223.00  Y  -290956+178.172*T-25.499093*T*LN(T)
       -0.485357655*T**2+0.000223419*T**3-421905.535*T**(-1)
       -5.64805E-08*T**4;
      1100.00  Y  -434530.7235+2410.6881*T-374.0714*T*LN(T);
      1800.00  N !
 FUNCTION GLI12SI7    0.01  -519585.3705+6.159261594*T-0.001306936*T**2
       -2.55619E-05*T**4;
        10.00  Y  -519542.4092+71.4606*T-20.6974695*T*LN(T)
       +0.828398309*T**2-0.00986998288*T**3-135.763683*T**(-1)
       +2.39411E-05*T**4-121.3491753*LN(T);
        50.00  Y  -512646.5606-772.6296*T+196.05568*T*LN(T)
       -2.36118624*T**2+0.002106136*T**3-46639.0701*T**(-1)
       -1.05293174E-06*T**4;
       298.00  Y  -551495.9+1352.8608*T-229.555359*T*LN(T)
       -0.433418633*T**2+0.000121119*T**3+325569.446*T**(-1)
       -2.38286E-08*T**4;
      1100.00  Y  -743901.2423+4347.2881*T-683.8089*T*LN(T);
      1800.00  N !
$ ------------------------------------------------------------------------------
$
$
 LIST-OF-REFERENCE
 NUMBER  SOURCE
  Null   'Unknown source'
  Same   'Same or similar interaction as in the corresponding stable phase'
  91Din  'A.T. Dinsdale, Calphad, 15, 317-425(1991).'
  97SUB  'SGTE substance database, version 1997'
  13Wan  'P. Wang, A. Kozlov, D. Thomas, F. Mertens, R. Schmid-Fetzer,
          Intermetallics, 42, 137-45(2013); Li-Si'
!

File: data/databases/sgte-binary/LiSi-14Bra.tdb
$
$ Database for Li-Si from M.H. Braga et al. 2014
$
$ M.H. Braga, A. Debski, W. Gasior, J. Alloys Compd., 616, 581-93(2014).
$
$ Dataset created 2016.12.11 by Bengt Hallstedt.
$ 2021.01.24: Modified for use with GES6.
$
$ Solubility of Si in solid Li not considered.
$
$ Change from fractional to integar compositions of the compounds cause
$ changes by up to 4 K in some invariant equilibria.
$
$ ------------------------------------------------------------------------------
 TEMP-LIM 298.15 6000.00 !
$
$ELEMENT NAME  REF. STATE               ATOMIC MASS H298-H0    S298    !
$
 ELEMENT VA   VACUUM                      0.0          0.0      0.0    ! 
 ELEMENT LI   BCC_A2                      6.941     4632.00    29.12   ! 
 ELEMENT SI   DIAMOND_A4                 28.0855    3217.      18.81   ! 
$ ------------------------------------------------------------------------------
$ Phase definitions
$
 PHASE LIQUID:L % 1 1 !
 CONST LIQUID:L : LI SI : !
$
$ Fcc (cF4, Fm-3m) and MeX (cF8, Fm-3m)
$
 PHASE FCC_A1 %A 2 1 1 !
 CONST FCC_A1 : LI SI : VA : !
$
$ Bcc (cI2, Im-3m)
$
 PHASE BCC_A2 %B 2 1 3 !
 CONST BCC_A2 : LI% SI : VA : !
$
$ Hcp (hP2, P6_3/mmc) and Me2X (NiAs-type, hP4, P6_3/mmc, B8_1)
$
 PHASE HCP_A3 % 2 1 0.5 !
 CONST HCP_A3 : LI SI : VA : !
$
$ Prototype C (cF8, Fd-3m)
$
 PHASE DIAMOND_A4 % 1 1 !
 CONST DIAMOND_A4 : SI : !
$
$ Prototype Li17Si4 (cF420, F-43m)
$
 PHASE LI17SI4 % 2 17 4 !
 CONST LI17SI4 : LI : SI : !
$
$ Prototype Li21Si5 (cF416, F-43m)
$
 PHASE LI21SI5 % 2 21 5 !
 CONST LI21SI5 : LI : SI : !
$
$ Prototype Li33Si8 (mP82, Pm)
$
 PHASE LI33SI8 % 2 33 8 !
 CONST LI33SI8 : LI : SI : !
$
$ Prototype Li13Si4 (mP34, Pm)
$
 PHASE LI13SI4 % 2 13 4 !
 CONST LI13SI4 : LI : SI : !
$
$ Prototype Li7Si3 (hP60, P3_212)
$
 PHASE LI7SI3 % 2 7 3 !
 CONST LI7SI3 : LI : SI : !
$
$ Prototype Li12Si7 (oP152, Pnma)
$
 PHASE LI12SI7 % 2 12 7 !
 CONST LI12SI7 : LI : SI : !
$
$ Prototype GeLi (tI32, I4_1/a)
$
 PHASE LISI % 2 1 1 !
 CONST LISI : LI : SI : !
$ ------------------------------------------------------------------------------
$ Defaults
$
 DEFINE-SYSTEM-DEFAULT ELEMENT 2 !
 DEFAULT-COM DEFINE_SYSTEM_ELEMENT VA !
 TYPE-DEF % SEQ * !
 TYPE-DEF A GES AMEND_PHASE_DESCRIPTION @ MAGNETIC -3 0.28 !
 TYPE-DEF B GES AMEND_PHASE_DESCRIPTION @ MAGNETIC -1 0.4 !
 FUNCTION ZERO      298.15  0;                                         6000 N !
 FUNCTION UN_ASS    298.15  0;                                         6000 N !
 FUNCTION R         298.15  +8.31451;                                  6000 N !
$ ------------------------------------------------------------------------------
$ Element data
$ ------------------------------------------------------------------------------
$ Li
$
 PAR  G(BCC_A2,LI:VA)           200.00  +GHSERLI;                3000 N 91Din !
 PAR  G(FCC_A1,LI:VA)           200.00  +GHSERLI-108+1.3*T;      3000 N 91Din !
 PAR  G(HCP_A3,LI:VA)           200.00  +GHSERLI-154+2*T;        3000 N 91Din !
 PAR  G(LIQUID,LI)              200.00  +GLIQLI;                 3000 N 91Din !
$
 FUNCTION GHSERLI   200.00  -10583.817+217.637482*T-38.940488*T*LN(T)
       +0.035466931*T**2-1.9869816E-05*T**3+159994*T**(-1);
       453.60  Y  -559579.123+10547.8799*T-1702.88865*T*LN(T)
       +2.25832944*T**2-5.71066077E-04*T**3+33885874*T**(-1);
       500.00  Y  -9062.994+179.278285*T-31.2283718*T*LN(T)
       +0.002633221*T**2-4.38058E-07*T**3-102387*T**(-1);
      3000.00  N !
 FUNCTION GLIQLI    200.00  +2700.205-5.795621*T+GHSERLI;
       250.00  Y  +12015.027-362.187078*T+61.6104424*T*LN(T)
       -0.182426463*T**2+6.3955671E-05*T**3-559968*T**(-1);
       453.60  Y  -6057.31+172.652183*T-31.2283718*T*LN(T)
       +0.002633221*T**2-4.38058E-07*T**3-102387*T**(-1);
       500.00  Y  +3005.684-6.626102*T+GHSERLI;
      3000.00  N !
$ ------------------------------------------------------------------------------
$ Si
$
 PAR  G(DIAMOND_A4,SI),,                +GHSERSI;                3600 N 91Din !
 PAR  G(FCC_A1,SI:VA),,                 +GHSERSI+51000-21.8*T;   3600 N 91Din !
 PAR  G(BCC_A2,SI:VA),,                 +GHSERSI+47000-22.5*T;   3600 N 91Din !
 PAR  G(HCP_A3,SI:VA),,                 +GHSERSI+49200-20.8*T;   3600 N 91Din !
$PAR  G(CBCC_A12,SI:VA),,               +GHSERSI+50208-20.377*T; 3600 N 91Din !
$PAR  G(CUB_A13,SI:VA),,                +GHSERSI+47279-20.377*T; 3600 N 91Din !
 PAR  G(LIQUID,SI),,                    +GLIQSI;                 3600 N 91Din !
$
 FUNCTION GHSERSI   298.15  -8162.609+137.236859*T-22.8317533*T*LN(T)
       -0.001912904*T**2-3.552E-09*T**3+176667*T**(-1);
      1687.00  Y  -9457.642+167.281367*T-27.196*T*LN(T)-4.20369E+30*T**(-9);
      3600.00  N !
 FUNCTION GLIQSI    298.15  +50696.36-30.099439*T+GHSERSI+2.09307E-21*T**7;
      1687.00  Y  +40370.523+137.722298*T-27.196*T*LN(T);
      3600.00  N !
 FUNCTION GBCCSI    298.15  +GHSERSI+47000-22.5*T;               3600 N 91Din !
$ ------------------------------------------------------------------------------
$ Binary system
$
$ M.H. Braga, A. Debski, W. Gasior, J. Alloys Compd., 616, 581-93(2014).
$
$ Checked against paper and author's tdb. Checked at 6000 K.
$
$ Solubility of Si in solid Li not considered.
$
$ Change from fractional to integar compositions of the compounds cause
$ changes by up to 4 K in some invariant equilibria.
$
 PAR  L(LIQUID,LI,SI;0),,               -115035+23*T;,,               N 14Bra !
 PAR  L(LIQUID,LI,SI;1),,               -55980+17*T;,,                N 14Bra !
 PAR  L(LIQUID,LI,SI;2),,               +9764;,,                      N 14Bra !
 PAR  L(LIQUID,LI,SI;3),,               +35653;,,                     N 14Bra !
$
 PAR  G(LI17SI4,LI:SI),,                +17*GHSERLI+4*GHSERSI
             -479178+104.937*T;,,                                     N 14Bra !
 PAR  G(LI21SI5,LI:SI),,                +21*GHSERLI+5*GHSERSI
             -589758+119.808*T;,,                                     N 14Bra !
 PAR  G(LI33SI8,LI:SI),,                +33*GHSERLI+8*GHSERSI
             -944865.5+196.39*T;,,                                    N 14Bra !
 PAR  G(LI13SI4,LI:SI),,                +13*GHSERLI+4*GHSERSI
             -428519+70.55*T;,,                                       N 14Bra !
 PAR  G(LI7SI3,LI:SI),,                 +7*GHSERLI+3*GHSERSI
             -267000+31.1*T;,,                                        N 14Bra !
 PAR  G(LI12SI7,LI:SI),,                +12*GHSERLI+7*GHSERSI
             -471523+47.31*T;,,                                       N 14Bra !
 PAR  G(LISI,LI:SI),,                   +GHSERLI+GHSERSI
             -39578+4.3198*T;,,                                       N 14Bra !
$ ------------------------------------------------------------------------------
$
$
 LIST-OF-REFERENCE
 NUMBER  SOURCE
  Null   'Unknown source'
  Same   'Same or similar interaction as in the corresponding stable phase'
  91Din  'A.T. Dinsdale, Calphad, 15, 317-425(1991).'
  97SUB  'SGTE substance database, version 1997'
  14Bra  'M.H. Braga, A. Debski, W. Gasior,
          J. Alloys Compd., 616, 581-93(2014); Li-Si'
!

File: data/databases/sgte-binary/LiSi-17Lia.tdb
$
$ Database for Li-Si from S.-M. Liang et al. 2017
$
$ S.-M. Liang, F. Taubert, A. Kozlov, J. Seidel, F. Mertens,
$ R. Schmid-Fetzer, Intermetallics, 81, 32-46(2017).
$
$ Dataset created 2016.12.11 by Bengt Hallstedt.
$ 2021.01.24: Modified for use with GES6.
$
$ Based on the assessment by 13Wan.
$
$ Solubility of Si in solid Li not considered.
$
$ ------------------------------------------------------------------------------
 TEMP-LIM 298.15 6000.00 !
$
$ELEMENT NAME  REF. STATE               ATOMIC MASS H298-H0    S298    !
$
 ELEMENT VA   VACUUM                      0.0          0.0      0.0    ! 
 ELEMENT LI   BCC_A2                      6.941     4632.00    29.12   ! 
 ELEMENT SI   DIAMOND_A4                 28.0855    3217.      18.81   ! 
$ ------------------------------------------------------------------------------
$ Phase definitions
$
 PHASE LIQUID:L % 1 1 !
 CONST LIQUID:L : LI SI : !
$
$ Fcc (cF4, Fm-3m) and MeX (cF8, Fm-3m)
$
 PHASE FCC_A1 %A 2 1 1 !
 CONST FCC_A1 : LI SI : VA : !
$
$ Bcc (cI2, Im-3m)
$
 PHASE BCC_A2 %B 2 1 3 !
 CONST BCC_A2 : LI% SI : VA : !
$
$ Hcp (hP2, P6_3/mmc) and Me2X (NiAs-type, hP4, P6_3/mmc, B8_1)
$
 PHASE HCP_A3 % 2 1 0.5 !
 CONST HCP_A3 : LI SI : VA : !
$
$ Prototype C (cF8, Fd-3m)
$
 PHASE DIAMOND_A4 % 1 1 !
 CONST DIAMOND_A4 : LI SI% : !
$
$ Prototype Li17Si4 (cF420, F-43m)
$
 PHASE LI17SI4 % 2 17 4 !
 CONST LI17SI4 : LI : SI : !
$
$ Prototype Li21Si5 (cF416, F-43m)
$
 PHASE LI21SI5 % 2 16.42 4 !
 CONST LI21SI5 : LI : SI : !
$
$ Prototype Cu15Si4 (cI76, I-43d), metastable
$
 PHASE LI15SI4_D86 % 2 15 4 !
 CONST LI15SI4_D86 : LI : SI : !
$
$ Prototype Li13Si4 (mP34, Pm)
$
 PHASE LI13SI4 % 2 13 4 !
 CONST LI13SI4 : LI : SI : !
$
$ Prototype Li7Si3 (hP60, P3_212)
$
 PHASE LI7SI3 % 2 7 3 !
 CONST LI7SI3 : LI : SI : !
$
$ Prototype Li12Si7 (oP152, Pnma)
$
 PHASE LI12SI7 % 2 12 7 !
 CONST LI12SI7 : LI : SI : !
$
$ Prototype GeLi (tI32, I4_1/a)
$
 PHASE LISI % 2 1 1 !
 CONST LISI : LI : SI : !
$ ------------------------------------------------------------------------------
$ Defaults
$
 DEFINE-SYSTEM-DEFAULT ELEMENT 2 !
 DEFAULT-COM DEFINE_SYSTEM_ELEMENT VA !
 TYPE-DEF % SEQ * !
 TYPE-DEF A GES AMEND_PHASE_DESCRIPTION @ MAGNETIC -3 0.28 !
 TYPE-DEF B GES AMEND_PHASE_DESCRIPTION @ MAGNETIC -1 0.4 !
 FUNCTION ZERO      298.15  0;                                         6000 N !
 FUNCTION UN_ASS    298.15  0;                                         6000 N !
 FUNCTION R         298.15  +8.31451;                                  6000 N !
 FUNCTION EXP1      298.15  +EXP(-1.25E-07*T**2);                      6000 N !
 FUNCTION EXP2      298.15  +EXP(1.25E-04*T);                          6000 N !
 FUNCTION FET       298.15  +0.96923*EXP1*EXP2;                        6000 N !
$ ------------------------------------------------------------------------------
$ Element data
$ ------------------------------------------------------------------------------
$ Li
$
$ DIAMOND_A4 from 17Lia not included in unary
$
 PAR  G(BCC_A2,LI:VA)           200.00  +GHSERLI;                3000 N 91Din !
 PAR  G(FCC_A1,LI:VA)           200.00  +GHSERLI-108+1.3*T;      3000 N 91Din !
 PAR  G(HCP_A3,LI:VA)           200.00  +GHSERLI-154+2*T;        3000 N 91Din !
 PAR  G(DIAMOND_A4,LI)          200.00  +GHSERLI+53358;          3000 N 17Lia1 !
 PAR  G(LIQUID,LI)              200.00  +GLIQLI;                 3000 N 91Din !
$
 FUNCTION GHSERLI   200.00  -10583.817+217.637482*T-38.940488*T*LN(T)
       +0.035466931*T**2-1.9869816E-05*T**3+159994*T**(-1);
       453.60  Y  -559579.123+10547.8799*T-1702.88865*T*LN(T)
       +2.25832944*T**2-5.71066077E-04*T**3+33885874*T**(-1);
       500.00  Y  -9062.994+179.278285*T-31.2283718*T*LN(T)
       +0.002633221*T**2-4.38058E-07*T**3-102387*T**(-1);
      3000.00  N !
 FUNCTION GLIQLI    200.00  +2700.205-5.795621*T+GHSERLI;
       250.00  Y  +12015.027-362.187078*T+61.6104424*T*LN(T)
       -0.182426463*T**2+6.3955671E-05*T**3-559968*T**(-1);
       453.60  Y  -6057.31+172.652183*T-31.2283718*T*LN(T)
       +0.002633221*T**2-4.38058E-07*T**3-102387*T**(-1);
       500.00  Y  +3005.684-6.626102*T+GHSERLI;
      3000.00  N !
$ ------------------------------------------------------------------------------
$ Si
$
 PAR  G(DIAMOND_A4,SI),,                +GHSERSI;                3600 N 91Din !
 PAR  G(FCC_A1,SI:VA),,                 +GHSERSI+51000-21.8*T;   3600 N 91Din !
 PAR  G(BCC_A2,SI:VA),,                 +GHSERSI+47000-22.5*T;   3600 N 91Din !
 PAR  G(HCP_A3,SI:VA),,                 +GHSERSI+49200-20.8*T;   3600 N 91Din !
$PAR  G(CBCC_A12,SI:VA),,               +GHSERSI+50208-20.377*T; 3600 N 91Din !
$PAR  G(CUB_A13,SI:VA),,                +GHSERSI+47279-20.377*T; 3600 N 91Din !
 PAR  G(LIQUID,SI),,                    +GLIQSI;                 3600 N 91Din !
$
 FUNCTION GHSERSI   298.15  -8162.609+137.236859*T-22.8317533*T*LN(T)
       -0.001912904*T**2-3.552E-09*T**3+176667*T**(-1);
      1687.00  Y  -9457.642+167.281367*T-27.196*T*LN(T)-4.20369E+30*T**(-9);
      3600.00  N !
 FUNCTION GLIQSI    298.15  +50696.36-30.099439*T+GHSERSI+2.09307E-21*T**7;
      1687.00  Y  +40370.523+137.722298*T-27.196*T*LN(T);
      3600.00  N !
 FUNCTION GBCCSI    298.15  +GHSERSI+47000-22.5*T;               3600 N 91Din !
$ ------------------------------------------------------------------------------
$ Binary system
$
$ S.-M. Liang, F. Taubert, A. Kozlov, J. Seidel, F. Mertens,
$ R. Schmid-Fetzer, Intermetallics, 81, 32-46(2017).
$
$ Checked against paper and author's tdb. Checked at 6000 K.
$
$ Based on the assessment by 13Wan.
$
$ Solubility of Si in solid Li not considered.
$
 PAR  L(LIQUID,LI,SI;0),,               -104320*FET+17.1545*T*FET;,,  N 17Lia1 !
 PAR  L(LIQUID,LI,SI;1),,               -72441.6*FET+35.1222*T*FET;,, N 17Lia1 !
 PAR  L(LIQUID,LI,SI;2),,               +13065.3*FET;,,               N 17Lia1 !
 PAR  L(LIQUID,LI,SI;3),,               +33621.3*FET;,,               N 17Lia1 !
$
 PAR  L(DIAMOND_A4,LI,SI;0),,           +3765.86-26.1497*T;,,         N 17Lia1 !
$
 PAR  G(LI17SI4,LI:SI),,                +GLI17SI4;,,                  N 17Lia1 !
 PAR  G(LI21SI5,LI:SI),,                +GLI21SI5;,,                  N 17Lia1 !
 PAR  G(LI15SI4_D86,LI:SI),,            +GLI15SI4;,,                  N 17Lia1 !
 PAR  G(LI13SI4,LI:SI),,                +GLI13SI4;,,                  N 17Lia1 !
 PAR  G(LI7SI3,LI:SI),,                 +GLI7SI3;,,                   N 17Lia1 !
 PAR  G(LI12SI7,LI:SI),,                +GLI12SI7;,,                  N 17Lia1 !
 PAR  G(LISI,LI:SI),,                   +GLISI;,,                     N 17Lia1 !
$
 FUNCTION GLI17SI4  298.15  -601876+1641.26*T-265.365576*T*LN(T)
       -0.6569427*T**2+0.00038924*T**3+1021482*T**(-1)
       -1.46906E-07*T**4;
       900.00  Y  -861901.084+5448.8859*T-838.76755*T*LN(T);
      6000.00  N !
 FUNCTION GLI21SI5  298.15  -696080+4516.12*T-759.5908*T*LN(T)
       +0.38531*T**2-0.00015108*T**3+6339100*T**(-1);
       950.00  Y  -839775.618+5397.4974*T-831.55213*T*LN(T);
      6000.00  N !
 FUNCTION GLI15SI4  298.15  -639143.1+3376.2*T-563.57502*T*LN(T)
       +1.02024E-01*T**2-6.04555E-05*T**3+4916180*T**(-1);
       600.00  Y  -621873.45+3277.977*T-544.4179*T*LN(T);
      2000.00  N !
 FUNCTION GLI13SI4  298.15  -515297.6+1159*T-195.2038*T*LN(T)
       -0.44446*T**2+0.0001766*T**3+245969*T**(-1)
       -4.7977E-08*T**4;
      1050.00  Y  -711478.468+4018.0873*T-626.38709*T*LN(T);
      6000.00  N !
 FUNCTION GLI7SI3   298.15  -286247+169.775*T-25.49909*T*LN(T)
       -0.48535766*T**2+2.23419E-04*T**3-421905*T**(-1)
       -5.64805E-08*T**4;
      1100.00  Y  -429819.11+2402.2647*T-374.06791*T*LN(T);
      1800.00  N !
 FUNCTION GLI12SI7  298.15  -549180+1346.24*T-229.555359*T*LN(T)
       -0.4334186*T**2+0.000121119*T**3+325570*T**(-1)
       -2.38286E-08*T**4;
      1100.00  Y  -711278.253+4111.2*T-654.9706*T*LN(T);
      6000.00  N !
 FUNCTION GLISI     298.15  -60476.3+415.186*T-69.52624*T*LN(T)
       +3.01397E-02*T**2-1.14384E-05*T**3+599267.9*T**(-1);
       850.00  Y  -63978.82+415.1586*T-66.21547*T*LN(T);
      2000.00  N !
$ ------------------------------------------------------------------------------
$
$
 LIST-OF-REFERENCE
 NUMBER  SOURCE
  Null   'Unknown source'
  Same   'Same or similar interaction as in the corresponding stable phase'
  91Din  'A.T. Dinsdale, Calphad, 15, 317-425(1991).'
  97SUB  'SGTE substance database, version 1997'
  17Lia1 'S.-M. Liang, F. Biedermann, A. Kozlov, J. Seidel, F. Mertens,
          R. Schmid-Fetzer, Intermetallics, 81, 32-46(2017); Li-Si'
!

File: data/databases/sgte-binary/LiSn-05Yin-LB.tdb
$
$ Database for Li-Sn from F. Yin et al. 2005 (included in LB Vol. 5)
$
$ F. Yin, X. Su, Z. Li, J. Wang, J. Alloys Compd., 393, 105-8(2005).
$
$ Dataset created 2010.09.26 by Bengt Hallstedt.
$ 2021.01.24: Modified for use with GES6.
$
$ ------------------------------------------------------------------------------
 TEMP-LIM 298.15 6000.00 !
$
$ELEMENT NAME  REF. STATE               ATOMIC MASS H298-H0    S298    !
$
 ELEMENT VA   VACUUM                      0.0          0.0      0.0    ! 
 ELEMENT LI   BCC_A2                      6.941     4632.00    29.12   ! 
 ELEMENT SN   BCT_A5                    118.69      6323.      51.18   ! 
$ ------------------------------------------------------------------------------
$ Phase definitions
$
 PHASE LIQUID:L % 1 1 !
 CONST LIQUID:L : LI SN : !
$
$ Fcc (cF4, Fm-3m) and MeX (cF8, Fm-3m)
$
 PHASE FCC_A1 % 2 1 1 !
 CONST FCC_A1 : LI SN : VA : !
$
$ Bcc (cI2, Im-3m)
$
 PHASE BCC_A2 %B 2 1 3 !
 CONST BCC_A2 : LI% SN : VA : !
$
$ Hcp (hP2, P6_3/mmc) and Me2X (NiAs-type, hP4, P6_3/mmc, B8_1)
$
 PHASE HCP_A3 % 2 1 0.5 !
 CONST HCP_A3 : LI SN : VA: !
$
$ Prototype C (cF8, Fd-3m)
$
 PHASE DIAMOND_A4 % 1 1 !
 CONST DIAMOND_A4 : SN : !
$
$ Prototype beta-Sn (tI4, I4_1/amd)
$
 PHASE BCT_A5 % 1 1 !
 CONST BCT_A5 : SN : !
$
$ Prototype Li17Pb4 (cF420, F-43m)
$
 PHASE LI22SN5 % 2 22 5 !
 CONST LI22SN5 : LI : SN : !
$
$ Prototype Ge2Li7 (oC36, Cmmm)
$
 PHASE LI7SN2 % 2 7 2 !
 CONST LI7SN2 : LI : SN : !
$
$ Prototype Li13Sn5 (hP18, P-3m1)
$
 PHASE LI13SN5 % 2 13 5 !
 CONST LI13SN5 : LI : SN : !
$
$ Prototype Li5Sn2 (hR7, R-3m)
$ (prototype Mo2B5 according to LB Vol. 5)
$
 PHASE LI5SN2 % 2 5 2 !
 CONST LI5SN2 : LI : SN : !
$
$ Prototype Li7Sn3 (mP20, P2_1/m)
$
 PHASE LI7SN3 % 2 7 3 !
 CONST LI7SN3 : LI : SN : !
$
$ Prototype LiSn (mP6, P2/m)
$
 PHASE LISN % 2 1 1 !
 CONST LISN : LI : SN : !
$
$ Prototype Hg5Mn2 (tP14, P4/mbm)
$
 PHASE LI2SN5 % 2 2 5 !
 CONST LI2SN5 : LI : SN : !
$ ------------------------------------------------------------------------------
$ Defaults
$
 DEFINE-SYSTEM-DEFAULT ELEMENT 2 !
 DEFAULT-COM DEFINE_SYSTEM_ELEMENT VA !
 TYPE-DEF % SEQ * !
 TYPE-DEF A GES AMEND_PHASE_DESCRIPTION @ MAGNETIC -3 0.28 !
 TYPE-DEF B GES AMEND_PHASE_DESCRIPTION @ MAGNETIC -1 0.4 !
 FUNCTION ZERO      298.15  0;                                         6000 N !
 FUNCTION UN_ASS    298.15  0;                                         6000 N !
 FUNCTION R         298.15  +8.31451;                                  6000 N !
$ ------------------------------------------------------------------------------
$ Element data
$ ------------------------------------------------------------------------------
$ Li
$
 PAR  G(BCC_A2,LI:VA)           200.00  +GHSERLI;                3000 N 91Din !
 PAR  G(FCC_A1,LI:VA)           200.00  +GHSERLI-108+1.3*T;      3000 N 91Din !
 PAR  G(HCP_A3,LI:VA)           200.00  +GHSERLI-154+2*T;        3000 N 91Din !
 PAR  G(LIQUID,LI)              200.00  +GLIQLI;                 3000 N 91Din !
$
 FUNCTION GHSERLI   200.00  -10583.817+217.637482*T-38.940488*T*LN(T)
       +0.035466931*T**2-1.9869816E-05*T**3+159994*T**(-1);
       453.60  Y  -559579.123+10547.8799*T-1702.88865*T*LN(T)
       +2.25832944*T**2-5.71066077E-04*T**3+33885874*T**(-1);
       500.00  Y  -9062.994+179.278285*T-31.2283718*T*LN(T)
       +0.002633221*T**2-4.38058E-07*T**3-102387*T**(-1);
      3000.00  N !
 FUNCTION GLIQLI    200.00  +2700.205-5.795621*T+GHSERLI;
       250.00  Y  +12015.027-362.187078*T+61.6104424*T*LN(T)
       -0.182426463*T**2+6.3955671E-05*T**3-559968*T**(-1);
       453.60  Y  -6057.31+172.652183*T-31.2283718*T*LN(T)
       +0.002633221*T**2-4.38058E-07*T**3-102387*T**(-1);
       500.00  Y  +3005.684-6.626102*T+GHSERLI;
      3000.00  N !
$ ------------------------------------------------------------------------------
$ Sn
$
$ FCC_A1 revised in unary 3.0
$ HCP_A3 revised in unary 4.1
$ TETRAGONAL_A6 added in unary 4.1
$ CBCC_A12 and CUB_A13 added in unary 4.4
$ FCC_A1 modified in unary 5.0
$ DHCP and TET_ALPHA1_A6 added in unary 5.0
$
$ The DHCP phase is labelled D0_24 in 03Liu and alpha-prime in 92Ans. The
$ phase is present between the fcc and hcp phases in the Au-Sn and Au-In
$ systems.
$
 PAR  G(BCT_A5,SN)              100.00  +GHSERSN;                3000 N 91Din !
 PAR  G(DIAMOND_A4,SN)          100.00  +GDIASN;                 3000 N 91Din !
 PAR  G(FCC_A1,SN:VA)           100.00  +GHSERSN+5510-8.46*T;    3000 N 89Fec !
$PAR  G(FCC_A1,SN:VA)           100.00  +GHSERSN+4150-5.2*T;     3000 N 91Din !
 PAR  G(BCC_A2,SN:VA)           100.00  +GHSERSN+4400-6*T;       3000 N 91Din !
 PAR  G(HCP_A3,SN:VA)           100.00  +GHSERSN+3900-7.646*T;   3000 N Ansar !
$PAR  G(HCP_A3,SN:VA)           100.00  +GHSERSN+3900-4.4*T;     3000 N 91Din !
$PAR  G(DHCP,SN)                100.00  +GHSERSN+3803.52-3.46*T; 3000 N 03Liu !
$PAR  G(RHOMBOHEDRAL_A7,SN)     100.00  +GHSERSN+2035;           3000 N 91Din !
$PAR  G(TETRAGONAL_A6,SN)       100.00  +GHSERSN+5387-8.26212*T; 3000 N 99Ans !
$PAR  G(CBCC_A12,SN:VA)         100.00  +GHSERSN+2000;           3000 N 01Mie !
$PAR  G(CUB_A13,SN:VA)          100.00  +GHSERSN+2000;           3000 N 01Mie !
$PAR  G(TET_ALPHA1_A6,SN)       100.00  +GHSERSN+5510-8.46*T;    3000 N 99Ans !
 PAR  G(LIQUID,SN)              100.00  +GLIQSN;                 3000 N 91Din !
$
 FUNCTION GHSERSN   100.00  -7958.517+122.765451*T-25.858*T*LN(T)
       +5.1185E-04*T**2-3.192767E-06*T**3+18440*T**(-1);
       250.00  Y  -5855.135+65.443315*T-15.961*T*LN(T)
       -0.0188702*T**2+3.121167E-06*T**3-61960*T**(-1);
       505.08  Y  +2524.724+4.005269*T-8.2590486*T*LN(T)
       -0.016814429*T**2+2.623131E-06*T**3-1081244*T**(-1)-1.2307E+25*T**(-9);
       800.00  Y  -8256.959+138.99688*T-28.4512*T*LN(T)-1.2307E+25*T**(-9);
      3000.00  N !
 FUNCTION GDIASN    100.00  -9579.608+114.007785*T-22.972*T*LN(T)
       -0.00813975*T**2+2.7288E-06*T**3+25615*T**(-1);
       298.15  Y  -9063.001+104.84654*T-21.5750771*T*LN(T)
       -0.008575282*T**2+1.784447E-06*T**3-2544*T**(-1);
       800.00  Y  -10909.351+147.396535*T-28.4512*T*LN(T);
      3000.00  N !
 FUNCTION GLIQSN    100.00  +7103.092-14.087767*T+GHSERSN+1.47031E-18*T**7;
       505.08  Y  +6971.586-13.814383*T+GHSERSN+1.2307E+25*T**(-9);
       800.00  Y  -1285.372+125.182498*T-28.4512*T*LN(T);
      3000.00  N !
 FUNCTION GBCCSN    298.15  +GHSERSN+4400-6*T;                         3000 N !
$ ------------------------------------------------------------------------------
$ Binary system
$
$ From F. Yin et al. 2005 (included in LB Vol. 5)
$
$ F. Yin, X. Su, Z. Li, J. Wang, J. Alloys Compd., 393, 105-8(2005).
$
$ Checked against LB and paper. Checked at 6000 K.
$
 PAR  L(LIQUID,LI,SN;0),,               -108615.2+4.254*T;,,          N 05Yin !
 PAR  L(LIQUID,LI,SN;1),,               -69652+20.532*T;,,            N 05Yin !
 PAR  L(LIQUID,LI,SN;2),,               +130.1-24.663*T;,,            N 05Yin !
$
 PAR  L(BCC_A2,LI,SN:VA),,              +UN_ASS;,,                    N !
$
 PAR  G(LI22SN5,LI:SN),,                +22*GHSERLI+5*GHSERSN
             -1169484.4+334.774*T;,,                                  N 05Yin !
 PAR  G(LI7SN2,LI:SN),,                 +7*GHSERLI+2*GHSERSN
             -375496.8+72.46*T;,,                                     N 05Yin !
 PAR  G(LI13SN5,LI:SN),,                +13*GHSERLI+5*GHSERSN
             -718143.8+78.033*T;,,                                    N 05Yin !
 PAR  G(LI5SN2,LI:SN),,                 +5*GHSERLI+2*GHSERSN
             -277565.8+27.125*T;,,                                    N 05Yin !
 PAR  G(LI7SN3,LI:SN),,                 +7*GHSERLI+3*GHSERSN
             -393820.6+37.248*T;,,                                    N 05Yin !
 PAR  G(LISN,LI:SN),,                   +GHSERLI+GHSERSN
             -71810.1+6.245*T;,,                                      N 05Yin !
 PAR  G(LI2SN5,LI:SN),,                 +2*GHSERLI+5*GHSERSN
             -152835.8+9.624*T;,,                                     N 05Yin !
$ ------------------------------------------------------------------------------
$
 ASSESSED_SYSTEM
   LI-SN(TDB -* +LIQUID +BCC_A2 +BCT_A5 +DIAMOND +LI22SN5 +LI7SN2 +LI13SN5 
    +LI7SN3 +LI5SN2 +LISN +LI2SN5 ;P3 *) !
$
$
 LIST-OF-REFERENCE
 NUMBER  SOURCE
  Null   'Unknown source'
  Same   'Same or similar interaction as in the corresponding stable phase'
  COST   'COST 507 database'
  Ansar  'Himo Ansara, unpublished, SGTE unary database V.4.1, 1999; Sn'
  89Fec  'H.J. Fecht, M.X. Zhang, Y.A. Chang, J.H. Perepezko,
          Metall. Trans. A, 20A, 795-803(1989),
          SGTE unary database V.3.0, 1996; Sn'
  91Din  'A.T. Dinsdale, Calphad, 15, 317-425(1991).'
  99Ans  'I. Ansara, S.G. Fries, H.L. Lukas, unpublished, 1999,
          SGTE unary database V.5.0, 2009; In, Sn'
  01Mie  'J. Miettinen, Calphad, 25, 43-58(2001),
          SGTE unary database V.4.4, 2001; Sn, Zn'
  03Liu  'H.S. Liu, C.L. Liu, K. Ishida, Z.P. Jin, J. Electron. Mater.,
          32, 1290-96(2003), SGTE unary database V.5.0, 2009; Sn'
  05Yin  'F. Yin, X. Su, Z. Li, J. Wang,
          J. Alloys Compd., 393, 105-8(2005); Li-Sn'
!

File: data/databases/sgte-binary/LiSn-06Du.tdb
$
$ Database for Li-Sn from Z. Du et al. 2006.
$
$ Z. Du, Z. Jiang, C. Guo, Z. Metallkd., 97, 10-16(2006).
$
$ Dataset created 2023.03.04 by Bengt Hallstedt.
$
$ Huge inverse stability range of bcc starting at 1015 K, which is below the
$ melting temperature of Li7Sn2.
$
$ ------------------------------------------------------------------------------
 TEMP-LIM 298.15 6000.00 !
$
$ELEMENT NAME  REF. STATE               ATOMIC MASS H298-H0    S298    !
$
 ELEMENT VA   VACUUM                      0.0          0.0      0.0    ! 
 ELEMENT LI   BCC_A2                      6.941     4632.00    29.12   ! 
 ELEMENT SN   BCT_A5                    118.69      6323.      51.18   ! 
$ ------------------------------------------------------------------------------
$ Phase definitions
$
 PHASE LIQUID:L % 1 1 !
 CONST LIQUID:L : LI SN : !
$
$ Fcc (cF4, Fm-3m) and MeX (cF8, Fm-3m)
$
 PHASE FCC_A1 % 2 1 1 !
 CONST FCC_A1 : LI SN : VA : !
$
$ Bcc (cI2, Im-3m)
$
 PHASE BCC_A2 %B 2 1 3 !
 CONST BCC_A2 : LI% SN : VA : !
$
$ Hcp (hP2, P6_3/mmc) and Me2X (NiAs-type, hP4, P6_3/mmc, B8_1)
$
 PHASE HCP_A3 % 2 1 0.5 !
 CONST HCP_A3 : LI SN : VA: !
$
$ Prototype C (cF8, Fd-3m)
$
 PHASE DIAMOND_A4 % 1 1 !
 CONST DIAMOND_A4 : SN : !
$
$ Prototype beta-Sn (tI4, I4_1/amd)
$
 PHASE BCT_A5 % 1 1 !
 CONST BCT_A5 : SN : !
$
$ Prototype Li17Pb4 (cF420, F-43m)
$
 PHASE LI22SN5 % 2 22 5 !
 CONST LI22SN5 : LI : SN : !
$
$ Prototype Ge2Li7 (oC36, Cmmm)
$
 PHASE LI7SN2 % 2 7 2 !
 CONST LI7SN2 : LI% SN : SN : !
$
$ Unknown structure
$
 PHASE LI8SN3 % 2 8 3 !
 CONST LI8SN3 : LI : SN : !
$
$ Prototype Li13Sn5 (hP18, P-3m1)
$
 PHASE LI13SN5 % 2 13 5 !
 CONST LI13SN5 : LI : SN : !
$
$ Prototype Li5Sn2 (hR7, R-3m)
$ (prototype Mo2B5 according to LB Vol. 5)
$
 PHASE LI5SN2 % 2 5 2 !
 CONST LI5SN2 : LI : SN : !
$
$ Prototype Li7Sn3 (mP20, P2_1/m)
$
 PHASE LI7SN3 % 2 7 3 !
 CONST LI7SN3 : LI : SN : !
$
$ Prototype LiSn (mP6, P2/m)
$
 PHASE LISN % 2 1 1 !
 CONST LISN : LI : LI SN% : !
$
$ Prototype Hg5Mn2 (tP14, P4/mbm)
$
 PHASE LI2SN5 % 2 2 5 !
 CONST LI2SN5 : LI : SN : !
$ ------------------------------------------------------------------------------
$ Defaults
$
 DEFINE-SYSTEM-DEFAULT ELEMENT 2 !
 DEFAULT-COM DEFINE_SYSTEM_ELEMENT VA !
 TYPE-DEF % SEQ * !
 TYPE-DEF A GES AMEND_PHASE_DESCRIPTION @ MAGNETIC -3 0.28 !
 TYPE-DEF B GES AMEND_PHASE_DESCRIPTION @ MAGNETIC -1 0.4 !
 FUNCTION ZERO      298.15  0;                                         6000 N !
 FUNCTION UN_ASS    298.15  0;                                         6000 N !
 FUNCTION R         298.15  +8.31451;                                  6000 N !
$ ------------------------------------------------------------------------------
$ Element data
$ ------------------------------------------------------------------------------
$ Li
$
 PAR  G(BCC_A2,LI:VA)           200.00  +GHSERLI;                3000 N 91Din !
 PAR  G(FCC_A1,LI:VA)           200.00  +GHSERLI-108+1.3*T;      3000 N 91Din !
 PAR  G(HCP_A3,LI:VA)           200.00  +GHSERLI-154+2*T;        3000 N 91Din !
 PAR  G(LIQUID,LI)              200.00  +GLIQLI;                 3000 N 91Din !
$
 PAR  G(LISN,LI:LI),,                   +2*GHSERLI+6000;,,            N 06Du !
$
 FUNCTION GHSERLI   200.00  -10583.817+217.637482*T-38.940488*T*LN(T)
       +0.035466931*T**2-1.9869816E-05*T**3+159994*T**(-1);
       453.60  Y  -559579.123+10547.8799*T-1702.88865*T*LN(T)
       +2.25832944*T**2-5.71066077E-04*T**3+33885874*T**(-1);
       500.00  Y  -9062.994+179.278285*T-31.2283718*T*LN(T)
       +0.002633221*T**2-4.38058E-07*T**3-102387*T**(-1);
      3000.00  N !
 FUNCTION GLIQLI    200.00  +2700.205-5.795621*T+GHSERLI;
       250.00  Y  +12015.027-362.187078*T+61.6104424*T*LN(T)
       -0.182426463*T**2+6.3955671E-05*T**3-559968*T**(-1);
       453.60  Y  -6057.31+172.652183*T-31.2283718*T*LN(T)
       +0.002633221*T**2-4.38058E-07*T**3-102387*T**(-1);
       500.00  Y  +3005.684-6.626102*T+GHSERLI;
      3000.00  N !
$ ------------------------------------------------------------------------------
$ Sn
$
$ FCC_A1 revised in unary 3.0
$ HCP_A3 revised in unary 4.1
$ TETRAGONAL_A6 added in unary 4.1
$ CBCC_A12 and CUB_A13 added in unary 4.4
$ FCC_A1 modified in unary 5.0
$ DHCP and TET_ALPHA1_A6 added in unary 5.0
$
$ The DHCP phase is labelled D0_24 in 03Liu and alpha-prime in 92Ans. The
$ phase is present between the fcc and hcp phases in the Au-Sn and Au-In
$ systems.
$
 PAR  G(BCT_A5,SN)              100.00  +GHSERSN;                3000 N 91Din !
 PAR  G(DIAMOND_A4,SN)          100.00  +GDIASN;                 3000 N 91Din !
 PAR  G(FCC_A1,SN:VA)           100.00  +GHSERSN+5510-8.46*T;    3000 N 89Fec !
$PAR  G(FCC_A1,SN:VA)           100.00  +GHSERSN+4150-5.2*T;     3000 N 91Din !
 PAR  G(BCC_A2,SN:VA)           100.00  +GHSERSN+4400-6*T;       3000 N 91Din !
 PAR  G(HCP_A3,SN:VA)           100.00  +GHSERSN+3900-7.646*T;   3000 N Ansar !
$PAR  G(HCP_A3,SN:VA)           100.00  +GHSERSN+3900-4.4*T;     3000 N 91Din !
$PAR  G(DHCP,SN)                100.00  +GHSERSN+3803.52-3.46*T; 3000 N 03Liu !
$PAR  G(RHOMBOHEDRAL_A7,SN)     100.00  +GHSERSN+2035;           3000 N 91Din !
$PAR  G(TETRAGONAL_A6,SN)       100.00  +GHSERSN+5387-8.26212*T; 3000 N 99Ans !
$PAR  G(CBCC_A12,SN:VA)         100.00  +GHSERSN+2000;           3000 N 01Mie !
$PAR  G(CUB_A13,SN:VA)          100.00  +GHSERSN+2000;           3000 N 01Mie !
$PAR  G(TET_ALPHA1_A6,SN)       100.00  +GHSERSN+5510-8.46*T;    3000 N 99Ans !
 PAR  G(LIQUID,SN)              100.00  +GLIQSN;                 3000 N 91Din !
$
 PAR  G(LI7SN2,SN:SN),,                 +9*GHSERSN+27000;,,           N 06Du !
$
 FUNCTION GHSERSN   100.00  -7958.517+122.765451*T-25.858*T*LN(T)
       +5.1185E-04*T**2-3.192767E-06*T**3+18440*T**(-1);
       250.00  Y  -5855.135+65.443315*T-15.961*T*LN(T)
       -0.0188702*T**2+3.121167E-06*T**3-61960*T**(-1);
       505.08  Y  +2524.724+4.005269*T-8.2590486*T*LN(T)
       -0.016814429*T**2+2.623131E-06*T**3-1081244*T**(-1)-1.2307E+25*T**(-9);
       800.00  Y  -8256.959+138.99688*T-28.4512*T*LN(T)-1.2307E+25*T**(-9);
      3000.00  N !
 FUNCTION GDIASN    100.00  -9579.608+114.007785*T-22.972*T*LN(T)
       -0.00813975*T**2+2.7288E-06*T**3+25615*T**(-1);
       298.15  Y  -9063.001+104.84654*T-21.5750771*T*LN(T)
       -0.008575282*T**2+1.784447E-06*T**3-2544*T**(-1);
       800.00  Y  -10909.351+147.396535*T-28.4512*T*LN(T);
      3000.00  N !
 FUNCTION GLIQSN    100.00  +7103.092-14.087767*T+GHSERSN+1.47031E-18*T**7;
       505.08  Y  +6971.586-13.814383*T+GHSERSN+1.2307E+25*T**(-9);
       800.00  Y  -1285.372+125.182498*T-28.4512*T*LN(T);
      3000.00  N !
 FUNCTION GBCCSN    298.15  +GHSERSN+4400-6*T;                         3000 N !
$ ------------------------------------------------------------------------------
$ Binary system
$
$ Z. Du, Z. Jiang, C. Guo, Z. Metallkd., 97, 10-16(2006).
$
$ Checked against paper. Checked at 6000 K.
$
$ Huge inverse stability range of bcc starting at 1015 K, which is below the
$ melting temperature of Li7Sn2.
$
 PAR  L(LIQUID,LI,SN;0),,               -121142.2+24*T;,,             N 06Du !
 PAR  L(LIQUID,LI,SN;1),,               -87650.9+24*T;,,              N 06Du !
 PAR  L(LIQUID,LI,SN;2),,               -11383.3-8.7985*T;,,          N 06Du !
 PAR  L(LIQUID,LI,SN;3),,               +37847.8-37.6298*T;,,         N 06Du !
$
 PAR  L(BCC_A2,LI,SN:VA;0),,            -92821.4-19.3685*T;,,         N 06Du !
 PAR  L(BCC_A2,LI,SN:VA;1),,            -79522.7;,,                   N 06Du !
$
 PAR  G(LI22SN5,LI:SN),,                +22*GHSERLI+5*GHSERSN
             -1095242.7+270*T;,,                                      N 06Du !
$
 PAR  G(LI7SN2,LI:SN),,                 +7*GHSERLI+2*GHSERSN
             -383551+81*T;,,                                          N 06Du !
 PAR  L(LI7SN2,LI,SN:SN;0),,            +979887.1+9.0115*T;,,         N 06Du !
 PAR  L(LI7SN2,LI,SN:SN;1),,            -1457538.4+27.5363*T;,,       N 06Du !
$
 PAR  G(LI8SN3,LI:SN),,                 +8*GHSERLI+3*GHSERSN
             -477620.1+90*T;,,                                        N 06Du !
 PAR  G(LI13SN5,LI:SN),,                +13*GHSERLI+5*GHSERSN
             -780902.1+145*T;,,                                       N 06Du !
 PAR  G(LI5SN2,LI:SN),,                 +5*GHSERLI+2*GHSERSN
             -302420+54*T;,,                                          N 06Du !
 PAR  G(LI7SN3,LI:SN),,                 +7*GHSERLI+3*GHSERSN
             -428079+75*T;,,                                          N 06Du !
$
 PAR  G(LISN,LI:SN),,                   +GHSERLI+GHSERSN
             -73198.3+9.85*T;,,                                       N 06Du !
 PAR  L(LISN,LI:LI,SN;0),,              -45169.2;,,                   N 06Du !
 PAR  L(LISN,LI:LI,SN;1),,              +34205.5;,,                   N 06Du !
$
 PAR  G(LI2SN5,LI:SN),,                 +2*GHSERLI+5*GHSERSN
             -196683+90*T;,,                                          N 06Du !
$
$ Metastable
$
 PAR  L(FCC_A1,LI,SN:VA;0),,            -92821.4-19.3685*T;,,         N Same !
 PAR  L(FCC_A1,LI,SN:VA;1),,            -79522.7;,,                   N Same !
$
 PAR  L(HCP_A3,LI,SN:VA;0),,            -92821.4-19.3685*T;,,         N Same !
 PAR  L(HCP_A3,LI,SN:VA;1),,            -79522.7;,,                   N Same !
$ ------------------------------------------------------------------------------
$
 ASSESSED_SYSTEM
   LI-SN(TDB -* +LIQUID +BCC_A2 +BCT_A5 +DIAMOND +LI22SN5 +LI7SN2 +LI13SN5 
    +LI7SN3 +LI5SN2 +LISN +LI2SN5 +LI8SN3 ;P3 *) !
$
$
 LIST-OF-REFERENCE
 NUMBER  SOURCE
  Null   'Unknown source'
  Same   'Same or similar interaction as in the corresponding stable phase'
  COST   'COST 507 database'
  Ansar  'Himo Ansara, unpublished, SGTE unary database V.4.1, 1999; Sn'
  89Fec  'H.J. Fecht, M.X. Zhang, Y.A. Chang, J.H. Perepezko,
          Metall. Trans. A, 20A, 795-803(1989),
          SGTE unary database V.3.0, 1996; Sn'
  91Din  'A.T. Dinsdale, Calphad, 15, 317-425(1991).'
  99Ans  'I. Ansara, S.G. Fries, H.L. Lukas, unpublished, 1999,
          SGTE unary database V.5.0, 2009; In, Sn'
  01Mie  'J. Miettinen, Calphad, 25, 43-58(2001),
          SGTE unary database V.4.4, 2001; Sn, Zn'
  03Liu  'H.S. Liu, C.L. Liu, K. Ishida, Z.P. Jin, J. Electron. Mater.,
          32, 1290-96(2003), SGTE unary database V.5.0, 2009; Sn'
  06Du   'Z. Du, Z. Jiang, C. Guo, Z. Metallkd., 97, 10-16(2006); Li-Sn'
!
