Repository: orchid-calphad/orchid-project.org

# orchid-project.org

Website and released data of **ORCHID** (Open Repository for CALPHAD Hypotheses, Intelligence, and Discovery),
served by GitHub Pages at https://orchid-project.org. Releases are archived on Zenodo (one DOI per version).

- `index.html`, `catalog/`, `best-practices.html` — static, self-contained pages (generated in the ORCHID tooling).
- `data/` — released data: catalog, redistributable TDB files, convex hulls. Licences: `data/LICENSES.md`, `data/NOTICE.md`.
- `llms.txt`, `data/croissant.json`, `CITATION.cff`, `.zenodo.json` — machine-readable metadata.

Only data with clear redistribution rights are published.

File: data/databases/sgte-binary/LiSn-14Li.tdb
$
$ Database for Li-Sn from D. Li et al. 2014.
$
$ D. Li, S. Fuertauer, H. Flandorfer, D.M. Cupid, Calphad, 47, 181-95(2014).
$
$ Dataset created 2023.03.04 by Bengt Hallstedt.
$
$ Associate liquid model with Li4Sn associates.
$
$ The modelling of the intermetallic compounds is questionable.
$
$ ------------------------------------------------------------------------------
 TEMP-LIM 298.15 6000.00 !
$
$ELEMENT NAME  REF. STATE               ATOMIC MASS H298-H0    S298    !
$
 ELEMENT VA   VACUUM                      0.0          0.0      0.0    ! 
 ELEMENT LI   BCC_A2                      6.941     4632.00    29.12   ! 
 ELEMENT SN   BCT_A5                    118.69      6323.      51.18   ! 
$ ------------------------------------------------------------------------------
$ Species
$
 SPECIE  LI4SN                              LI4SN1 !
$ ------------------------------------------------------------------------------
$ Phase definitions
$
 PHASE LIQUID:L % 1 1 !
 CONST LIQUID:L : LI LI4SN SN : !
$
$ Fcc (cF4, Fm-3m) and MeX (cF8, Fm-3m)
$
 PHASE FCC_A1 % 2 1 1 !
 CONST FCC_A1 : LI SN : VA : !
$
$ Bcc (cI2, Im-3m)
$
 PHASE BCC_A2 %B 2 1 3 !
 CONST BCC_A2 : LI% SN : VA : !
$
$ Hcp (hP2, P6_3/mmc) and Me2X (NiAs-type, hP4, P6_3/mmc, B8_1)
$
 PHASE HCP_A3 % 2 1 0.5 !
 CONST HCP_A3 : LI SN : VA: !
$
$ Prototype C (cF8, Fd-3m)
$
 PHASE DIAMOND_A4 % 1 1 !
 CONST DIAMOND_A4 : SN : !
$
$ Prototype beta-Sn (tI4, I4_1/amd)
$
 PHASE BCT_A5 % 1 1 !
 CONST BCT_A5 : SN : !
$
$ Prototype Li17Pb4 (cF420, F-43m)
$
 PHASE LI17SN4 % 2 17 4 !
 CONST LI17SN4 : LI : SN : !
$
$ Prototype Ge2Li7 (oC36, Cmmm)
$
 PHASE LI7SN2 % 2 7 2 !
 CONST LI7SN2 : LI% SN : SN : !
$
$ Prototype Li13Sn5 (hP18, P-3m1)
$
 PHASE LI13SN5 % 2 13 5 !
 CONST LI13SN5 : LI : SN : !
$
$ Prototype Li5Sn2 (hR7, R-3m)
$ (prototype Mo2B5 according to LB Vol. 5)
$
 PHASE LI5SN2 % 2 5 2 !
 CONST LI5SN2 : LI : SN : !
$
$ Prototype Li7Sn3 (mP20, P2_1/m)
$
 PHASE LI7SN3 % 2 7 3 !
 CONST LI7SN3 : LI : SN : !
$
$ Prototype LiSn (mP6, P2/m)
$
 PHASE LISN % 2 1 1 !
 CONST LISN : LI : SN : !
$
$ Prototype Hg5Mn2 (tP14, P4/mbm)
$
 PHASE LI2SN5 % 2 2 5 !
 CONST LI2SN5 : LI : SN : !
$ ------------------------------------------------------------------------------
$ Defaults
$
 DEFINE-SYSTEM-DEFAULT ELEMENT 2 !
 DEFAULT-COM DEFINE_SYSTEM_ELEMENT VA !
 TYPE-DEF % SEQ * !
 TYPE-DEF A GES AMEND_PHASE_DESCRIPTION @ MAGNETIC -3 0.28 !
 TYPE-DEF B GES AMEND_PHASE_DESCRIPTION @ MAGNETIC -1 0.4 !
 FUNCTION ZERO      298.15  0;                                         6000 N !
 FUNCTION UN_ASS    298.15  0;                                         6000 N !
 FUNCTION R         298.15  +8.31451;                                  6000 N !
$ ------------------------------------------------------------------------------
$ Element data
$ ------------------------------------------------------------------------------
$ Li
$
 PAR  G(BCC_A2,LI:VA)           200.00  +GHSERLI;                3000 N 91Din !
 PAR  G(FCC_A1,LI:VA)           200.00  +GHSERLI-108+1.3*T;      3000 N 91Din !
 PAR  G(HCP_A3,LI:VA)           200.00  +GHSERLI-154+2*T;        3000 N 91Din !
 PAR  G(LIQUID,LI)              200.00  +GLIQLI;                 3000 N 91Din !
$
 FUNCTION GHSERLI   200.00  -10583.817+217.637482*T-38.940488*T*LN(T)
       +0.035466931*T**2-1.9869816E-05*T**3+159994*T**(-1);
       453.60  Y  -559579.123+10547.8799*T-1702.88865*T*LN(T)
       +2.25832944*T**2-5.71066077E-04*T**3+33885874*T**(-1);
       500.00  Y  -9062.994+179.278285*T-31.2283718*T*LN(T)
       +0.002633221*T**2-4.38058E-07*T**3-102387*T**(-1);
      3000.00  N !
 FUNCTION GLIQLI    200.00  +2700.205-5.795621*T+GHSERLI;
       250.00  Y  +12015.027-362.187078*T+61.6104424*T*LN(T)
       -0.182426463*T**2+6.3955671E-05*T**3-559968*T**(-1);
       453.60  Y  -6057.31+172.652183*T-31.2283718*T*LN(T)
       +0.002633221*T**2-4.38058E-07*T**3-102387*T**(-1);
       500.00  Y  +3005.684-6.626102*T+GHSERLI;
      3000.00  N !
$ ------------------------------------------------------------------------------
$ Sn
$
$ FCC_A1 revised in unary 3.0
$ HCP_A3 revised in unary 4.1
$ TETRAGONAL_A6 added in unary 4.1
$ CBCC_A12 and CUB_A13 added in unary 4.4
$ FCC_A1 modified in unary 5.0
$ DHCP and TET_ALPHA1_A6 added in unary 5.0
$
$ The DHCP phase is labelled D0_24 in 03Liu and alpha-prime in 92Ans. The
$ phase is present between the fcc and hcp phases in the Au-Sn and Au-In
$ systems.
$
 PAR  G(BCT_A5,SN)              100.00  +GHSERSN;                3000 N 91Din !
 PAR  G(DIAMOND_A4,SN)          100.00  +GDIASN;                 3000 N 91Din !
 PAR  G(FCC_A1,SN:VA)           100.00  +GHSERSN+5510-8.46*T;    3000 N 89Fec !
$PAR  G(FCC_A1,SN:VA)           100.00  +GHSERSN+4150-5.2*T;     3000 N 91Din !
 PAR  G(BCC_A2,SN:VA)           100.00  +GHSERSN+4400-6*T;       3000 N 91Din !
 PAR  G(HCP_A3,SN:VA)           100.00  +GHSERSN+3900-7.646*T;   3000 N Ansar !
$PAR  G(HCP_A3,SN:VA)           100.00  +GHSERSN+3900-4.4*T;     3000 N 91Din !
$PAR  G(DHCP,SN)                100.00  +GHSERSN+3803.52-3.46*T; 3000 N 03Liu !
$PAR  G(RHOMBOHEDRAL_A7,SN)     100.00  +GHSERSN+2035;           3000 N 91Din !
$PAR  G(TETRAGONAL_A6,SN)       100.00  +GHSERSN+5387-8.26212*T; 3000 N 99Ans !
$PAR  G(CBCC_A12,SN:VA)         100.00  +GHSERSN+2000;           3000 N 01Mie !
$PAR  G(CUB_A13,SN:VA)          100.00  +GHSERSN+2000;           3000 N 01Mie !
$PAR  G(TET_ALPHA1_A6,SN)       100.00  +GHSERSN+5510-8.46*T;    3000 N 99Ans !
 PAR  G(LIQUID,SN)              100.00  +GLIQSN;                 3000 N 91Din !
$
 PAR  G(LI7SN2,SN:SN),,                 +45000;,,                     N 14Li !
$
 FUNCTION GHSERSN   100.00  -7958.517+122.765451*T-25.858*T*LN(T)
       +5.1185E-04*T**2-3.192767E-06*T**3+18440*T**(-1);
       250.00  Y  -5855.135+65.443315*T-15.961*T*LN(T)
       -0.0188702*T**2+3.121167E-06*T**3-61960*T**(-1);
       505.08  Y  +2524.724+4.005269*T-8.2590486*T*LN(T)
       -0.016814429*T**2+2.623131E-06*T**3-1081244*T**(-1)-1.2307E+25*T**(-9);
       800.00  Y  -8256.959+138.99688*T-28.4512*T*LN(T)-1.2307E+25*T**(-9);
      3000.00  N !
 FUNCTION GDIASN    100.00  -9579.608+114.007785*T-22.972*T*LN(T)
       -0.00813975*T**2+2.7288E-06*T**3+25615*T**(-1);
       298.15  Y  -9063.001+104.84654*T-21.5750771*T*LN(T)
       -0.008575282*T**2+1.784447E-06*T**3-2544*T**(-1);
       800.00  Y  -10909.351+147.396535*T-28.4512*T*LN(T);
      3000.00  N !
 FUNCTION GLIQSN    100.00  +7103.092-14.087767*T+GHSERSN+1.47031E-18*T**7;
       505.08  Y  +6971.586-13.814383*T+GHSERSN+1.2307E+25*T**(-9);
       800.00  Y  -1285.372+125.182498*T-28.4512*T*LN(T);
      3000.00  N !
 FUNCTION GBCCSN    298.15  +GHSERSN+4400-6*T;                         3000 N !
$ ------------------------------------------------------------------------------
$ Binary system
$
$ D. Li, S. Fuertauer, H. Flandorfer, D.M. Cupid, Calphad, 47, 181-95(2014).
$
$ Checked against paper and author's tdb. Checked at 6000 K.
$
$ Associate liquid model with Li4Sn associates.
$
$ The modelling of the intermetallic compounds seems questionable.
$
 PAR  G(LIQUID,LI4SN),,                 +4*GLIQLI+GLIQSN
             -205264.343+187.457195*T-16.7055876*T*LN(T);,,           N 14Li !
 PAR  L(LIQUID,LI,LI4SN;0),,            +30074.1641-19.0031351*T
             -1.46094182*T*LN(T);,,                                   N 14Li !
 PAR  L(LIQUID,LI,SN;0),,               -64124.4038-15.9626763*T
             +2.04164413*T*LN(T);,,                                   N 14Li !
 PAR  L(LIQUID,LI4SN,SN;0),,            -24652.1452-259.57801*T
            +28.4690441*T*LN(T);,,                                    N 14Li !
$
 PAR  L(BCC_A2,LI,SN:VA;0),,            +UN_ASS;,,                    N !
$
 PAR  G(LI17SN4,LI:SN),,                -993461.3598+3546.985071*T
             -609*T*LN(T);,,                                          N 14Li !
$
 PAR  G(LI7SN2,LI:SN),,                 -440460+1504.817847*T
             -261*T*LN(T);,,                                          N 14Li !
 PAR  L(LI7SN2,LI,SN:SN;0),,            +ZERO;,,                      N 14Li !
 PAR  L(LI7SN2,LI,SN:SN;1),,            -1170*T;,,                    N 14Li !
$
 PAR  G(LI13SN5,LI:SN),,                -918810+2988.780678*T
             -522*T*LN(T);,,                                          N 14Li !
 PAR  G(LI5SN2,LI:SN),,                 -356230+1159.583866*T
             -203*T*LN(T);,,                                          N 14Li !
 PAR  G(LI7SN3,LI:SN),,                 -505000+1653.35224*T
             -290*T*LN(T);,,                                          N 14Li !
 PAR  G(LISN,LI:SN),,                   -82400+313.986776*T
             -58*T*LN(T);,,                                           N 14Li !
 PAR  G(LI2SN5,LI:SN),,                 -231000+1107.970255*T
             -203*T*LN(T);,,                                          N 14Li !
$ ------------------------------------------------------------------------------
$
 ASSESSED_SYSTEM
   LI-SN(TDB -* +LIQUID +BCC_A2 +BCT_A5 +DIAMOND +LI22SN5 +LI7SN2 +LI13SN5 
    +LI7SN3 +LI5SN2 +LISN +LI2SN5 ;P3 *) !
$
$
 LIST-OF-REFERENCE
 NUMBER  SOURCE
  Null   'Unknown source'
  Same   'Same or similar interaction as in the corresponding stable phase'
  COST   'COST 507 database'
  Ansar  'Himo Ansara, unpublished, SGTE unary database V.4.1, 1999; Sn'
  89Fec  'H.J. Fecht, M.X. Zhang, Y.A. Chang, J.H. Perepezko,
          Metall. Trans. A, 20A, 795-803(1989),
          SGTE unary database V.3.0, 1996; Sn'
  91Din  'A.T. Dinsdale, Calphad, 15, 317-425(1991).'
  99Ans  'I. Ansara, S.G. Fries, H.L. Lukas, unpublished, 1999,
          SGTE unary database V.5.0, 2009; In, Sn'
  01Mie  'J. Miettinen, Calphad, 25, 43-58(2001),
          SGTE unary database V.4.4, 2001; Sn, Zn'
  03Liu  'H.S. Liu, C.L. Liu, K. Ishida, Z.P. Jin, J. Electron. Mater.,
          32, 1290-96(2003), SGTE unary database V.5.0, 2009; Sn'
  14Li   'D. Li, S. Fuertauer, H. Flandorfer, D.M. Cupid,
          Calphad, 47, 181-95(2014); Li-Sn'
!

File: data/databases/sgte-binary/LiSr-12Che.tdb
$
$ Database for Li-Sr from C. Chen et al. 2012
$
$ C. Chen, M. Wang, Y. Du, Q. Gao, B. Hu, S. Liu, Calphad, 38, 17-22(2012).
$
$ Dataset created 2016.12.04 by Bengt Hallstedt.
$ 2021.01.24: Modified for use with GES6.
$
$ ------------------------------------------------------------------------------
 TEMP-LIM 298.15 6000.00 !
$
$ELEMENT NAME  REF. STATE               ATOMIC MASS H298-H0    S298    !
$
 ELEMENT VA   VACUUM                      0.0          0.0      0.0    ! 
 ELEMENT LI   BCC_A2                      6.941     4632.00    29.12   ! 
 ELEMENT SR   FCC_A1                     87.62      6568.      55.694  ! 
$ ------------------------------------------------------------------------------
$ Phase definitions
$
 PHASE LIQUID:L % 1 1 !
 CONST LIQUID:L : LI SR : !
$
$ Fcc (cF4, Fm-3m) and MeX (cF8, Fm-3m)
$
 PHASE FCC_A1 %A 2 1 1 !
 CONST FCC_A1 : LI SR : VA : !
$
$ Bcc (cI2, Im-3m)
$
 PHASE BCC_A2 %B 2 1 3 !
 CONST BCC_A2 : LI SR : VA : !
$
$ Hcp (hP2, P6_3/mmc) and Me2X (NiAs-type, hP4, P6_3/mmc, B8_1)
$
 PHASE HCP_A3 %A 2 1 0.5 !
 CONST HCP_A3 : LI SR : VA : !
$
$ Prototype Mn23Th6 (cF116, Fm-3m)
$
 PHASE LI23SR6_D8A % 2 23 6 !
 CONST LI23SR6_D8A : LI : SR : !
$
$ Prototype Li2Sr3 (tP20, P4_2/mnm)
$
 PHASE LI2SR3 % 2 2 3 !
 CONST LI2SR3 : LI : SR : !
$ ------------------------------------------------------------------------------
$ Defaults
$
 DEFINE-SYSTEM-DEFAULT ELEMENT 2 !
 DEFAULT-COM DEFINE_SYSTEM_ELEMENT VA !
 TYPE-DEF % SEQ * !
 TYPE-DEF A GES AMEND_PHASE_DESCRIPTION @ MAGNETIC -3 0.28 !
 TYPE-DEF B GES AMEND_PHASE_DESCRIPTION @ MAGNETIC -1 0.4 !
 FUNCTION ZERO      298.15  0;                                         6000 N !
 FUNCTION UN_ASS    298.15  0;                                         6000 N !
 FUNCTION R         298.15  +8.31451;                                  6000 N !
$ ------------------------------------------------------------------------------
$ Element data
$ ------------------------------------------------------------------------------
$ Li
$
 PAR  G(BCC_A2,LI:VA)           200.00  +GHSERLI;                3000 N 91Din !
 PAR  G(FCC_A1,LI:VA)           200.00  +GHSERLI-108+1.3*T;      3000 N 91Din !
 PAR  G(HCP_A3,LI:VA)           200.00  +GHSERLI-154+2*T;        3000 N 91Din !
 PAR  G(LIQUID,LI)              200.00  +GLIQLI;                 3000 N 91Din !
$
 FUNCTION GHSERLI   200.00  -10583.817+217.637482*T-38.940488*T*LN(T)
       +0.035466931*T**2-1.9869816E-05*T**3+159994*T**(-1);
       453.60  Y  -559579.123+10547.8799*T-1702.88865*T*LN(T)
       +2.25832944*T**2-5.71066077E-04*T**3+33885874*T**(-1);
       500.00  Y  -9062.994+179.278285*T-31.2283718*T*LN(T)
       +0.002633221*T**2-4.38058E-07*T**3-102387*T**(-1);
      3000.00  N !
 FUNCTION GLIQLI    200.00  +2700.205-5.795621*T+GHSERLI;
       250.00  Y  +12015.027-362.187078*T+61.6104424*T*LN(T)
       -0.182426463*T**2+6.3955671E-05*T**3-559968*T**(-1);
       453.60  Y  -6057.31+172.652183*T-31.2283718*T*LN(T)
       +0.002633221*T**2-4.38058E-07*T**3-102387*T**(-1);
       500.00  Y  +3005.684-6.626102*T+GHSERLI;
      3000.00  N !
$ ------------------------------------------------------------------------------
$ Sr
$
 PAR  G(FCC_A1,SR:VA;0),,               +GHSERSR;                3000 N 91Din !
 PAR  G(BCC_A2,SR:VA;0),,               +GBCCSR;                 3000 N 91Din !
 PAR  G(HCP_A3,SR:VA),,                 +GHSERSR+250+0.7*T;      3000 N 91Din !
 PAR  G(LIQUID,SR;0),,                  +GLIQSR;                 3000 N 91Din !
$
 FUNCTION GHSERSR   298.15  -7532.367+107.183879*T-23.905*T*LN(T)
       -4.61225E-3*T**2-1.67477E-07*T**3-2055*T**(-1);
       820.00  Y  -13380.102+153.196104*T-30.0905432*T*LN(T)
       -3.251266E-3*T**2+1.84189E-07*T**3+850134*T**(-1);
      3000.00  N !
 FUNCTION GBCCSR    298.15  -6779.234+116.583654*T-25.6708365*T*LN(T)
       -3.126762E-3*T**2+2.2965E-7*T**3+27649*T**(-1);
       820.00  Y  -6970.594+122.067301*T-26.57*T*LN(T)
       -1.9493E-3*T**2-1.7895E-8*T**3+16495*T**(-1);
      1050.00  Y  +8168.357+0.423037*T-9.7788593*T*LN(T)
       -9.539908E-3*T**2+5.20221E-7*T**3-2414794*T**(-1);
      3000.00  N !
 FUNCTION GLIQSR    298.15   +2194.997-10.118994*T-5.0668978*T*LN(T)
       -3.1840595E-2*T**2+4.981237E-06*T**3-265559*T**(-1);
      1050.00  Y  -10855.29+213.406219*T-39.463*T*LN(T);
      3000.00  N !
$ ------------------------------------------------------------------------------
$ Binary system
$
$ C. Chen, M. Wang, Y. Du, Q. Gao, B. Hu, S. Liu, Calphad, 38, 17-22(2012).
$
$ Checked against paper and author's tdb. Checked at 6000 K.
$
 PAR  L(LIQUID,LI,SR;0),,               +11886.1-22.2135*T;,,         N 12Che !
$
 PAR  L(FCC_A1,LI,SR:VA;0),,            +20638.7;,,                   N 12Che !
 PAR  L(BCC_A2,LI,SR:VA;0),,            +21590.5;,,                   N 12Che !
$
 PAR  G(LI23SR6_D8A,LI:SR),,            +23*GHSERLI+6*GHSERSR
             -9510.8-15.7525*T;,,                                     N 12Che !
 PAR  G(LI2SR3,LI:SR),,                 +2*GHSERLI+3*GHSERSR
             -1891.3-4.058*T;,,                                       N 12Che !
$
$ Metastable
$
 PAR  L(HCP_A3,LI,SR:VA;0),,            +20638.7;,,                   N Same !
$ ------------------------------------------------------------------------------
$
$
 LIST-OF-REFERENCE
 NUMBER  SOURCE
  Null   'Unknown source'
  Same   'Same or similar interaction as in the corresponding stable phase'
  COST   'COST 507 database'
  91Din  'A.T. Dinsdale, Calphad, 15, 317-425(1991).'
  12Che  'C. Chen, M. Wang, Y. Du, Q. Gao, B. Hu, S. Liu,
          Calphad, 38, 17-22(2012); Li-Sr'
!

File: data/databases/sgte-binary/LiTe-22Yu.tdb
$
$ Database for Li-Te from S. Yu et al. 2022.
$
$ S. Yu, J. Wang, D. Cui, S. Chen, Q. Wu, Y. Du,
$ J. Phase Equilib. Diffus., 43, 193-213(2022).
$
$ Dataset created 2022.10.08 by Bengt Hallstedt.
$
$ Li2Te is stable also above 4920 K (because of the T**3 term).
$
$ ------------------------------------------------------------------------------
 TEMP-LIM 298.15 6000.00 !
$
$ELEMENT NAME  REF. STATE               ATOMIC MASS H298-H0    S298    !
$
 ELEMENT VA   VACUUM                      0.0          0.0      0.0    ! 
 ELEMENT LI   BCC_A2                      6.941     4632.00    29.12   ! 
 ELEMENT TE   HEXAGONAL_A8              127.60      6080.      49.221  ! 
$ ------------------------------------------------------------------------------
$ Species
$
 SPECIE  LI2TE                              LI2TE1 !
$ ------------------------------------------------------------------------------
$ Phase definitions
$
 PHASE LIQUID:L % 1 1 !
 CONST LIQUID:L : LI LI2TE TE : !
$
$ Fcc (cF4, Fm-3m) and MeX (cF8, Fm-3m)
$
 PHASE FCC_A1 %A 2 1 1 !
 CONST FCC_A1 : LI : VA : !
$
$ Bcc (cI2, Im-3m)
$
 PHASE BCC_A2 %B 2 1 3 !
 CONST BCC_A2 : LI : VA : !
$
$ Hcp (hP2, P6_3/mmc) and Me2X (NiAs-type, hP4, P6_3/mmc, B8_1)
$
 PHASE HCP_A3 %A 2 1 0.5 !
 CONST HCP_A3 : LI : VA: !
$
$ Prototype gamma-Se (hP3, P3_121)
$ The phase is named HEXAGONAL_A8 in the SGTE unary database and
$ TRIGONAL_A8 in LB.
$
 PHASE HEXAGONAL_A8 % 1 1 !
 CONST HEXAGONAL_A8 : TE : !
$
$ Prototype CaF2 (cF12, Fm-3m)
$
 PHASE LI2TE_C1 % 2 2 1 !
 CONST LI2TE_C1 : LI : TE : !
$
$ Prototype LiTe3 (hP48, P-3c1)
$
 PHASE LITE3 % 2 1 3 !
 CONST LITE3 : LI : TE : !
$ ------------------------------------------------------------------------------
$ Defaults
$
 DEFINE-SYSTEM-DEFAULT ELEMENT 2 !
 DEFAULT-COM DEFINE_SYSTEM_ELEMENT VA !
 TYPE-DEF % SEQ * !
 TYPE-DEF A GES AMEND_PHASE_DESCRIPTION @ MAGNETIC -3 0.28 !
 TYPE-DEF B GES AMEND_PHASE_DESCRIPTION @ MAGNETIC -1 0.4 !
 FUNCTION ZERO      298.15  0;                                         6000 N !
 FUNCTION UN_ASS    298.15  0;                                         6000 N !
 FUNCTION R         298.15  +8.31451;                                  6000 N !
$ ------------------------------------------------------------------------------
$ Element data
$ ------------------------------------------------------------------------------
$ Li
$
 PAR  G(BCC_A2,LI:VA)           200.00  +GHSERLI;                3000 N 91Din !
 PAR  G(FCC_A1,LI:VA)           200.00  +GHSERLI-108+1.3*T;      3000 N 91Din !
 PAR  G(HCP_A3,LI:VA)           200.00  +GHSERLI-154+2*T;        3000 N 91Din !
 PAR  G(LIQUID,LI)              200.00  +GLIQLI;                 3000 N 91Din !
$
 FUNCTION GHSERLI   200.00  -10583.817+217.637482*T-38.940488*T*LN(T)
       +0.035466931*T**2-1.9869816E-05*T**3+159994*T**(-1);
       453.60  Y  -559579.123+10547.8799*T-1702.88865*T*LN(T)
       +2.25832944*T**2-5.71066077E-04*T**3+33885874*T**(-1);
       500.00  Y  -9062.994+179.278285*T-31.2283718*T*LN(T)
       +0.002633221*T**2-4.38058E-07*T**3-102387*T**(-1);
      3000.00  N !
 FUNCTION GLIQLI    200.00  +2700.205-5.795621*T+GHSERLI;
       250.00  Y  +12015.027-362.187078*T+61.6104424*T*LN(T)
       -0.182426463*T**2+6.3955671E-05*T**3-559968*T**(-1);
       453.60  Y  -6057.31+172.652183*T-31.2283718*T*LN(T)
       +0.002633221*T**2-4.38058E-07*T**3-102387*T**(-1);
       500.00  Y  +3005.684-6.626102*T+GHSERLI;
      3000.00  N !
$ ------------------------------------------------------------------------------
$ Te
$
$ HEXAGONAL_A8 and LIQUID revised in unary 3.0
$
$ RHOMBOHEDRAL_A7 from 89Gho not included in unary
$
 PAR  G(HEXAGONAL_A8,TE),,              +GHSERTE;                1600 N 95Dav !
$PAR  G(RHOMBOHEDRAL_A7,TE),,           +GHSERTE+15*T;           1600 N 89Gho !
 PAR  G(LIQUID,TE),,                    +GLIQTE;                 1600 N 95Dav !
$
 FUNCTION GHSERTE   298.15  -10544.679+183.372894*T-35.6687*T*LN(T)
       +0.01583435*T**2-5.240417E-06*T**3+155015*T**(-1);
       722.66  Y  +9160.595-129.265373*T+13.004*T*LN(T)
       -0.0362361*T**2+5.006367E-06*T**3-1286810*T**(-1);
      1150.00  Y  -12781.349+174.901226*T-32.5596*T*LN(T);
      1600.00  N !
 FUNCTION GLIQTE    298.15  -17554.731+685.877639*T-126.318*T*LN(T)
       +0.2219435*T**2-9.42075E-05*T**3+827930*T**(-1);
       626.49  Y  -3165763.48+46756.357*T-7196.41*T*LN(T)
       +7.09775*T**2-0.00130692833*T**3+2.58051E+08*T**(-1);
       722.66  Y  +180326.959-1500.57909*T+202.743*T*LN(T)
       -0.142016*T**2+1.6129733E-05*T**3-24238450*T**(-1);
      1150.00  Y  +19110.036-26.1929273*T+GHSERTE;
      1600.00  N !
$ ------------------------------------------------------------------------------
$ Binary system
$
$ S. Yu, J. Wang, D. Cui, S. Chen, Q. Wu, Y. Du,
$ J. Phase Equilib. Diffus., 43, 193-213(2022).
$
$ Checked against paper and author's tdb. Checked at 6000 K.
$
$ Li2Te is stable also above 4920 K (because of the T**3 term).
$
 PAR  G(LIQUID,LI2TE),,                 +2*GLIQLI+GLIQTE
             -285366+6.657*T;,,                                       N 22Yu !
 PAR  L(LIQUID,LI,LI2TE;0),,            -30500;,,                     N 22Yu !
 PAR  L(LIQUID,LI,LI2TE;1),,            +34500;,,                     N 22Yu !
 PAR  L(LIQUID,LI2TE,TE;0),,            -102901+19.057*T;,,           N 22Yu !
 PAR  L(LIQUID,LI2TE,TE;1),,            -80355;,,                     N 22Yu !
 PAR  L(LIQUID,LI2TE,TE;2),,            -45103;,,                     N 22Yu !
$
 PAR  G(LI2TE_C1,LI:TE),,               +3*GLI2TE;,,                  N 22Yu !
 PAR  G(LITE3,LI:TE),,                  +GHSERLI+3*GHSERTE
             -154248-27.164*T;,,                                      N 22Yu !
$
 FUNCTION GLI2TE    298.15  -128513.2+188.31*T-32.491*T*LN(T)
       +0.00715*T**2-1.79E-06*T**3+223287.9*T**(-1);
      6000.00  N !
$ ------------------------------------------------------------------------------
$
$
 LIST-OF-REFERENCE
 NUMBER  SOURCE
  Null   'Unknown source'
  Same   'Same or similar interaction as in the corresponding stable phase'
  REFLAV 'Laves phase convention: G(LAVES,X:X)=+3*GHSERXX+15000'
  COST   'COST 507 database, 1998'
  89Gho  'G. Ghosh, H.L. Lukas, L. Delaey,
          Z. Metallkd., 80, 731-36 (1989); Sb-Te'
  91Din  'A.T. Dinsdale, Calphad, 15, 317-425(1991).'
  95Dav  'A.V. Davydov, M.H. Rand, B.B. Argent, Calphad, 19, 375-87(1995),
          SGTE unary database V.3.0, 1996; Te'
  22Yu   'S. Yu, J. Wang, D. Cui, S. Chen, Q. Wu, Y. Du,
          J. Phase Equilib. Diffus., 43, 193-213(2022); Li-Te'
!

File: data/databases/sgte-binary/LiV-15Hu.tdb
$
$ Database for Li-V from B. Hu et al. 2015.
$
$ B. Hu, M. Yin, Q, Wang, F. Min, Y. Du,
$ Ordnance Mater. Sci. Eng., 38, 16-20(2015).
$
$ Dataset created 2018.10.21 by Bengt Hallstedt.
$ 2021.01.24: Modified for use with GES6.
$
$ ------------------------------------------------------------------------------
 TEMP-LIM 298.15 6000.00 !
$
$ELEMENT NAME  REF. STATE               ATOMIC MASS H298-H0    S298    !
$
 ELEMENT VA   VACUUM                      0.0          0.0      0.0    ! 
 ELEMENT LI   BCC_A2                      6.941     4632.00    29.12   ! 
 ELEMENT V    BCC_A2                     50.9415    4507.0     30.89   ! 
$ ------------------------------------------------------------------------------
$ Phase definitions
$
 PHASE LIQUID:L % 1 1 !
 CONST LIQUID:L : LI V : !
$
$ Fcc (cF4, Fm-3m) and MeX (cF8, Fm-3m)
$
 PHASE FCC_A1 %A 2 1 1 !
 CONST FCC_A1 : LI V : VA : !
$
$ Bcc (cI2, Im-3m)
$
 PHASE BCC_A2 %B 2 1 3 !
 CONST BCC_A2 : LI% V% : VA : !
$
$ Hcp (hP2, P6_3/mmc) and Me2X (NiAs-type, hP4, P6_3/mmc, B8_1)
$
 PHASE HCP_A3 %A 2 1 0.5 !
 CONST HCP_A3 : LI V : VA : !
$ ------------------------------------------------------------------------------
$ Defaults
$
 DEFINE-SYSTEM-DEFAULT ELEMENT 2 !
 DEFAULT-COM DEFINE_SYSTEM_ELEMENT VA !
 TYPE-DEF % SEQ * !
 TYPE-DEF A GES AMEND_PHASE_DESCRIPTION @ MAGNETIC -3 0.28 !
 TYPE-DEF B GES AMEND_PHASE_DESCRIPTION @ MAGNETIC -1 0.4 !
 FUNCTION ZERO      298.15  0;                                         6000 N !
 FUNCTION UN_ASS    298.15  0;                                         6000 N !
 FUNCTION R         298.15  +8.31451;                                  6000 N !
$ ------------------------------------------------------------------------------
$ Element data
$ ------------------------------------------------------------------------------
$ Li
$
 PAR  G(BCC_A2,LI:VA)           200.00  +GHSERLI;                3000 N 91Din !
 PAR  G(FCC_A1,LI:VA)           200.00  +GHSERLI-108+1.3*T;      3000 N 91Din !
 PAR  G(HCP_A3,LI:VA)           200.00  +GHSERLI-154+2*T;        3000 N 91Din !
 PAR  G(LIQUID,LI)              200.00  +GLIQLI;                 3000 N 91Din !
$
 FUNCTION GHSERLI   200.00  -10583.817+217.637482*T-38.940488*T*LN(T)
       +0.035466931*T**2-1.9869816E-05*T**3+159994*T**(-1);
       453.60  Y  -559579.123+10547.8799*T-1702.88865*T*LN(T)
       +2.25832944*T**2-5.71066077E-04*T**3+33885874*T**(-1);
       500.00  Y  -9062.994+179.278285*T-31.2283718*T*LN(T)
       +0.002633221*T**2-4.38058E-07*T**3-102387*T**(-1);
      3000.00  N !
 FUNCTION GLIQLI    200.00  +2700.205-5.795621*T+GHSERLI;
       250.00  Y  +12015.027-362.187078*T+61.6104424*T*LN(T)
       -0.182426463*T**2+6.3955671E-05*T**3-559968*T**(-1);
       453.60  Y  -6057.31+172.652183*T-31.2283718*T*LN(T)
       +0.002633221*T**2-4.38058E-07*T**3-102387*T**(-1);
       500.00  Y  +3005.684-6.626102*T+GHSERLI;
      3000.00  N !
$ ------------------------------------------------------------------------------
$ V
$
 PAR  G(BCC_A2,V:VA),,                  +GHSERVV;                4000 N 91Din !
 PAR  G(FCC_A1,V:VA),,                  +GHSERVV+7500+1.7*T;     4000 N 91Din !
 PAR  G(HCP_A3,V:VA),,                  +GHSERVV+4000+2.4*T;     4000 N 91Din !
$PAR  G(CBCC_A12,V:VA),,                +GHSERVV+9000;           4000 N 91Din !
$PAR  G(CUB_A13,V:VA),,                 +GHSERVV+10000;          4000 N 91Din !
 PAR  G(LIQUID,V),,                     +GLIQVV;                 4000 N 91Din !
$
 FUNCTION GHSERVV   298.15  -7930.43+133.346053*T-24.134*T*LN(T)
       -0.003098*T**2+1.2175E-07*T**3+69460*T**(-1);
       790.00  Y  -7967.842+143.291093*T-25.9*T*LN(T)
       +6.25E-05*T**2-6.8E-07*T**3;
      2183.00  Y  -41689.864+321.140783*T-47.43*T*LN(T)+6.44389E+31*T**(-9);
      4000.00  N !
 FUNCTION GLIQVV    298.15  +20764.117-9.455552*T+GHSERVV-5.19136E-22*T**7;
      2183.00  Y  -19617.51+311.055983*T-47.43*T*LN(T);
      4000.00  N !
$ ------------------------------------------------------------------------------
$ Binary system
$
$ B. Hu, M. Yin, Q, Wang, F. Min, Y. Du,
$ Ordnance Mater. Sci. Eng., 38, 16-20(2015).
$
$ Checked against paper. Checked at 6000 K.
$
 PAR  L(LIQUID,LI,V;0),,                +120299.27;,,                 N 15Hu !
$
 PAR  L(BCC_A2,LI,V:VA;0),,             +108996.52;,,                 N 15Hu !
$
$ Metastable
$
 PAR  L(FCC_A1,LI,V:VA;0),,             +108996.52;,,                 N Same !
 PAR  L(HCP_A3,LI,V:VA;0),,             +108996.52;,,                 N Same !
$ ------------------------------------------------------------------------------
$
$
 LIST-OF-REFERENCE
 NUMBER  SOURCE
  Null   'Unknown source'
  Same   'Same or similar interaction as in the corresponding stable phase'
  COST   'COST 507 database'
  91Din  'A.T. Dinsdale, Calphad, 15, 317-425(1991).'
  15Hu   'B. Hu, M. Yin, Q, Wang, F. Min, Y. Du,
          Ordnance Mater. Sci. Eng., 38, 16-20(2015); Li-V'
!

File: data/databases/sgte-binary/LiZn-08Lia.tdb
$
$ Database for Li-Zn from Y. Liang et al. 2008
$
$ Y. Liang, Z. Du, C. Guo, C. Li, J. Alloys Compd., 455, 236-42(2008).
$
$ Dataset created 2017.04.02 by Bengt Hallstedt.
$ 2021.01.24: Modified for use with GES6.
$ 2025.01.10: G(LIZN4_ALPHA,ZN:LI) corrected.
$
$ G(LIZN_B32,LI:ZN:VA) misprinted in paper.
$
$ LIZN4_BETA has an inverse stability range above 709 K around x(Zn)=0.25.
$
$ ------------------------------------------------------------------------------
 TEMP-LIM 298.15 6000.00 !
$
$ELEMENT NAME  REF. STATE               ATOMIC MASS H298-H0    S298    !
$
 ELEMENT VA   VACUUM                      0.0          0.0      0.0    ! 
 ELEMENT LI   BCC_A2                      6.941     4632.00    29.12   ! 
 ELEMENT ZN   HCP_A3                     65.38      5657.0     41.63   ! 
$ ------------------------------------------------------------------------------
$ Phase definitions
$
 PHASE LIQUID:L % 1 1 !
 CONST LIQUID:L : LI ZN : !
$
$ Fcc (cF4, Fm-3m) and MeX (cF8, Fm-3m)
$
 PHASE FCC_A1 %A 2 1 1 !
 CONST FCC_A1 : LI ZN : VA : !
$
$ Bcc (cI2, Im-3m)
$
 PHASE BCC_A2 %B 2 1 3 !
 CONST BCC_A2 : LI% ZN : VA : !
$
$ Disordered part of LIZN_B32, identical to BCC_A2
$
 PHASE A2_BCC %B 2 1 3 !
 CONST A2_BCC : LI% ZN : VA : !
$
$ Hcp (hP2, P6_3/mmc) and Me2X (NiAs-type, hP4, P6_3/mmc, B8_1)
$
 PHASE HCP_A3 %A 2 1 0.5 !
 CONST HCP_A3 : LI ZN% : VA: !
$
$ Disordered part of LIZN4_BETA, identical to HCP_A3
$
 PHASE A3_HCP %A 2 1 0.5 !
 CONST A3_HCP : LI ZN% : VA : !
$
$ Prototype NaTl (cF16, Fd-3m)
$
 PHASE LIZN_B32 %O 3 0.5 0.5 3 !
 CONST LIZN_B32 : LI% ZN : LI ZN% : VA : !
$
$ Prototype Li5Sn2 (hR7, R-3m)
$
 PHASE LI2ZN3_ALPHA % 2 2 3 !
 CONST LI2ZN3_ALPHA : LI : LI ZN% : !
$
$ Prototype Ga4Li5 (hP9, P-3m1)
$
 PHASE LI2ZN3_BETA % 2 2 3 !
 CONST LI2ZN3_BETA : LI% ZN : LI ZN% : !
$
$ Unknown structure
$
 PHASE LIZN2 % 2 1 2 !
 CONST LIZN2 : LI : ZN : !
$
$ Unknown structure
$
 PHASE LI2ZN5_ALPHA % 2 2 5 !
 CONST LI2ZN5_ALPHA : LI% ZN : ZN : !
$
$ Prototype beta-Li2Zn5 (aP86, P-1)
$
 PHASE LI2ZN5_BETA % 2 2 5 !
 CONST LI2ZN5_BETA : LI% ZN : ZN : !
$
$ Unknown structure
$
 PHASE LIZN4_ALPHA % 2 1 4 !
 CONST LIZN4_ALPHA : LI% ZN : LI ZN% : !
$
$ Prototype Mg (hP2, P6_3/mmc)
$
 PHASE LIZN4_BETA %X 3 0.2 0.8 0.5 !
 CONST LIZN4_BETA : LI% ZN : LI ZN% : VA : !
$ ------------------------------------------------------------------------------
$ Defaults
$
 DEFINE-SYSTEM-DEFAULT ELEMENT 2 !
 DEFAULT-COM DEFINE_SYSTEM_ELEMENT VA !
 TYPE-DEF % SEQ * !
 TYPE-DEF A GES AMEND_PHASE_DESCRIPTION @ MAGNETIC -3 0.28 !
 TYPE-DEF B GES AMEND_PHASE_DESCRIPTION @ MAGNETIC -1 0.4 !
 TYPE-DEF O GES AMEND_PHASE_DESCRIPTION LIZN_B32 DIS_PART A2_BCC !
 TYPE-DEF X GES AMEND_PHASE_DESCRIPTION LIZN4_BETA DIS_PART A3_HCP !
 FUNCTION ZERO      298.15  0;                                         6000 N !
 FUNCTION UN_ASS    298.15  0;                                         6000 N !
 FUNCTION R         298.15  +8.31451;                                  6000 N !
$ ------------------------------------------------------------------------------
$ Element data
$ ------------------------------------------------------------------------------
$ Li
$
 PAR  G(BCC_A2,LI:VA)           200.00  +GHSERLI;                3000 N 91Din !
 PAR  G(A2_BCC,LI:VA)           200.00  +GHSERLI;                3000 N 91Din !
 PAR  G(FCC_A1,LI:VA)           200.00  +GHSERLI-108+1.3*T;      3000 N 91Din !
 PAR  G(HCP_A3,LI:VA)           200.00  +GHSERLI-154+2*T;        3000 N 91Din !
 PAR  G(A3_HCP,LI:VA)           200.00  +GHSERLI-154+2*T;        3000 N 91Din !
 PAR  G(LIQUID,LI)              200.00  +GLIQLI;                 3000 N 91Din !
$
 PAR  G(LI2ZN3_ALPHA,LI:LI),,           +5*GHSERLI+19964.6;,,         N 08Lia !
 PAR  G(LI2ZN3_BETA,LI:LI),,            +5*GHSERLI+9307.8;,,          N 08Lia !
 PAR  G(LIZN4_ALPHA,LI:LI),,            +5*GHSERLI+15000;,,           N 08Lia !
$
 FUNCTION GHSERLI   200.00  -10583.817+217.637482*T-38.940488*T*LN(T)
       +0.035466931*T**2-1.9869816E-05*T**3+159994*T**(-1);
       453.60  Y  -559579.123+10547.8799*T-1702.88865*T*LN(T)
       +2.25832944*T**2-5.71066077E-04*T**3+33885874*T**(-1);
       500.00  Y  -9062.994+179.278285*T-31.2283718*T*LN(T)
       +0.002633221*T**2-4.38058E-07*T**3-102387*T**(-1);
      3000.00  N !
 FUNCTION GLIQLI    200.00  +2700.205-5.795621*T+GHSERLI;
       250.00  Y  +12015.027-362.187078*T+61.6104424*T*LN(T)
       -0.182426463*T**2+6.3955671E-05*T**3-559968*T**(-1);
       453.60  Y  -6057.31+172.652183*T-31.2283718*T*LN(T)
       +0.002633221*T**2-4.38058E-07*T**3-102387*T**(-1);
       500.00  Y  +3005.684-6.626102*T+GHSERLI;
      3000.00  N !
$ ------------------------------------------------------------------------------
$ Zn
$
$ BCT_A5 and DIAMOND_A4 added in unary 3.0
$ HCP_A3 revised in unary 4.1 (due to introduction of HCP_ZN)
$ RHOMBOHEDRAL_A7 and TETRAGONAL_A6 added in unary 4.1
$ TETRAGONAL_A6 revised in unary 4.4
$ CBCC_A12 and CUB_A13 added in unary 4.4
$ HCP_A3 and LIQUID modified in unary 5.0 (melting T and coefficients adjusted)
$ RHOMBO_A10 added in unary 5.0
$
$ Pure Zn restored as HCP_A3
$
 PAR  G(HCP_A3,ZN:VA),,                 +GHSERZN;                1700 N 91Din !
 PAR  G(A3_HCP,ZN:VA),,                 +GHSERZN;                1700 N 91Din !
$PAR  G(HCP_A3,ZN:VA),,                 +GHSERZN
$            +2969.82-1.56968*T;                                 1700 N 93Kow !
 PAR  G(FCC_A1,ZN:VA),,                 +GHSERZN
             +2969.82-1.56968*T;                                 1700 N 91Din !
 PAR  G(BCC_A2,ZN:VA),,                 +GHSERZN
             +2886.96-2.5104*T;                                  1700 N 91Din !
 PAR  G(A2_BCC,ZN:VA),,                 +GHSERZN
             +2886.96-2.5104*T;                                  1700 N 91Din !
$PAR  G(DIAMOND_A4,ZN),,                +GHSERZN+30*T;           1700 N SGCOST !
$PAR  G(BCT_A5,ZN),,                    +GHSERZN
$            +2886.96-2.5104*T;                                  1700 N SGCOST !
$PAR  G(TETRAGONAL_A6,ZN),,             +GHSERZN+4184;           1700 N 96Lee !
$PAR  G(TETRAGONAL_A6,ZN),,             +GHSERZN
$            +2886.96-2.5104*T;                                  1700 N 99SGUN !
$PAR  G(RHOMBOHEDRAL_A7,ZN),,           +GHSERZN+2300+11.5*T;    1700 N 99SGUN !
$PAR  G(RHOMBO_A10,ZN),,                +GLIQZN-2000+10*T;       1700 N 98Han !
$PAR  G(CBCC_A12,ZN:VA),,               +GHSERZN+2000;           1700 N 01Mie !
$PAR  G(CUB_A13,ZN:VA),,                +GHSERZN+2000;           1700 N 01Mie !
 PAR  G(LIQUID,ZN),,                    +GLIQZN;                 1700 N 91Din !
$
 PAR  G(LI2ZN3_BETA,ZN:ZN),,            +5*GHSERZN+9307.8;,,          N 08Lia !
 PAR  G(LI2ZN5_ALPHA,ZN:ZN),,           +7*GHSERZN+12169.3;,,         N 08Lia !
 PAR  G(LI2ZN5_BETA,ZN:ZN),,            +7*GHSERZN+26766;,,           N 08Lia !
 PAR  G(LIZN4_ALPHA,ZN:ZN),,            +5*GHSERZN+15000;,,           N 08Lia !
$
 FUNCTION GHSERZN   298.15  -7285.787+118.470069*T-23.701314*T*LN(T)
       -0.001712034*T**2-1.264963E-06*T**3;
       692.677 Y  -11070.546+172.345644*T-31.38*T*LN(T)+4.7047E+26*T**(-9);
      1700.00  N !
 FUNCTION GLIQZN    298.15  +7157.222-10.29305*T+GHSERZN-3.58949E-19*T**7;
       692.677 Y  -3620.385+161.60854*T-31.38*T*LN(T);
      1700.00  N !
 FUNCTION GBCCZN    298.15  +GHSERZN+2886.96-2.5104*T;                 6000 N !
$ ------------------------------------------------------------------------------
$ Binary system
$
$ Y. Liang, Z. Du, C. Guo, C. Li, J. Alloys Compd., 455, 236-42(2008).
$
$ Checked against paper. Checked at 6000 K.
$
$ G(LIZN_B32,LI:ZN:VA) misprinted in paper.
$
$ LIZN4_BETA has an inverse stability range above 709 K around x(Zn)=0.25.
$
 PAR  L(LIQUID,LI,ZN;0),,               -45258.6+26.3677*T;,,         N 08Lia !
 PAR  L(LIQUID,LI,ZN;1),,               +22887.2-4.1921*T;,,          N 08Lia !
 PAR  L(LIQUID,LI,ZN;2),,               -4552.6+4.0715*T;,,           N 08Lia !
$
 PAR  L(BCC_A2,LI,ZN:VA;0),,            -54260.4+45.772*T;,,          N 08Lia !
 PAR  L(BCC_A2,LI,ZN:VA;1),,            +25153.3;,,                   N 08Lia !
$
 PAR  L(A2_BCC,LI,ZN:VA;0),,            -54260.4+45.772*T;,,          N 08Lia !
 PAR  L(A2_BCC,LI,ZN:VA;1),,            +25153.3;,,                   N 08Lia !
$
 PAR  L(HCP_A3,LI,ZN:VA;0),,            -25440.1-0.2805*T;,,          N 08Lia !
 PAR  L(HCP_A3,LI,ZN:VA;1),,            +17029.8+6.8633*T;,,          N 08Lia !
$
 PAR  L(A3_HCP,LI,ZN:VA;0),,            -25440.1-0.2805*T;,,          N 08Lia !
 PAR  L(A3_HCP,LI,ZN:VA;1),,            +17029.8+6.8633*T;,,          N 08Lia !
$
 PAR  G(LIZN_B32,LI:ZN:VA),,            -26930.7+10.0062*T;,,         N 08Lia !
 PAR  G(LIZN_B32,ZN:LI:VA),,            -26930.7+10.0062*T;,,         N 08Lia !
 PAR  L(LIZN_B32,LI,ZN:LI:VA;0),,       -26474.4+30.2611*T;,,         N 08Lia !
 PAR  L(LIZN_B32,LI:LI,ZN:VA;0),,       -26474.4+30.2611*T;,,         N 08Lia !
 PAR  L(LIZN_B32,LI,ZN:ZN:VA;0),,       -13623.4+1.789*T;,,           N 08Lia !
 PAR  L(LIZN_B32,ZN:LI,ZN:VA;0),,       -13623.4+1.789*T;,,           N 08Lia !
 PAR  L(LIZN_B32,LI,ZN:LI:VA;1),,       -11635.9+1.4065*T;,,          N 08Lia !
 PAR  L(LIZN_B32,LI:LI,ZN:VA;1),,       -11635.9+1.4065*T;,,          N 08Lia !
 PAR  L(LIZN_B32,LI,ZN:ZN:VA;1),,       -4786.2-4.0231*T;,,           N 08Lia !
 PAR  L(LIZN_B32,ZN:LI,ZN:VA;1),,       -4786.2-4.0231*T;,,           N 08Lia !
$
 PAR  G(LI2ZN3_ALPHA,LI:ZN),,           +2*GHSERLI+3*GHSERZN
             -85329.5+30.2362*T;,,                                    N 08Lia !
 PAR  L(LI2ZN3_ALPHA,LI:LI,ZN;0),,      -7720.6+12.5469*T;,,          N 08Lia !
 PAR  L(LI2ZN3_ALPHA,LI:LI,ZN;1),,      +1001.2+1.007*T;,,            N 08Lia !
$
 PAR  G(LI2ZN3_BETA,LI:ZN),,            +2*GHSERLI+3*GHSERZN
             -84218.4+27.758*T;,,                                     N 08Lia !
 PAR  G(LI2ZN3_BETA,ZN:LI),,            +2*GHSERZN+3*GHSERLI
             +84218.4-27.758*T;,,                                     N 08Lia !
 PAR  L(LI2ZN3_BETA,LI,ZN:LI;0),,       -87667.3+59.7976*T;,,         N 08Lia !
 PAR  L(LI2ZN3_BETA,LI,ZN:ZN;0),,       -87667.3+59.7976*T;,,         N 08Lia !
 PAR  L(LI2ZN3_BETA,LI,ZN:LI;1),,       +49513.8-70.0108*T;,,         N 08Lia !
 PAR  L(LI2ZN3_BETA,LI,ZN:ZN;1),,       +49513.8-70.0108*T;,,         N 08Lia !
 PAR  L(LI2ZN3_BETA,LI:LI,ZN;0),,       +7367.6+6.9984*T;,,           N 08Lia !
 PAR  L(LI2ZN3_BETA,ZN:LI,ZN;0),,       +7367.6+6.9984*T;,,           N 08Lia !
 PAR  L(LI2ZN3_BETA,LI:LI,ZN;1),,       +8734.9-11.9*T;,,             N 08Lia !
 PAR  L(LI2ZN3_BETA,ZN:LI,ZN;1),,       +8734.9-11.9*T;,,             N 08Lia !
$
 PAR  G(LIZN2,LI:ZN),,                  +GHSERLI+2*GHSERZN
             -52025.3+20.4705*T;,,                                    N 08Lia !
$
 PAR  G(LI2ZN5_ALPHA,LI:ZN),,           +2*GHSERLI+5*GHSERZN
             -122660.9+51.344*T;,,                                    N 08Lia !
 PAR  L(LI2ZN5_ALPHA,LI,ZN:ZN;0),,      -7605.3;,,                    N 08Lia !
$
 PAR  G(LI2ZN5_BETA,LI:ZN),,            +2*GHSERLI+5*GHSERZN
             -122652.3+51.3303*T;,,                                   N 08Lia !
 PAR  L(LI2ZN5_BETA,LI,ZN:ZN;0),,       -7128.3;,,                    N 08Lia !
 PAR  L(LI2ZN5_BETA,LI,ZN:ZN;1),,       -30111.7;,,                   N 08Lia !
$
 PAR  G(LIZN4_ALPHA,LI:ZN),,            +GHSERLI+4*GHSERZN
             -89281.1+56.2563*T;,,                                    N 08Lia !
 PAR  G(LIZN4_ALPHA,ZN:LI),,            +GHSERZN+4*GHSERLI
             +89281.1-56.2563*T;,,                                    N 08Lia !
 PAR  L(LIZN4_ALPHA,LI,ZN:LI;0),,       -23060.9+18.3201*T;,,         N 08Lia !
 PAR  L(LIZN4_ALPHA,LI,ZN:ZN;0),,       -23060.9+18.3201*T;,,         N 08Lia !
 PAR  L(LIZN4_ALPHA,LI,ZN:LI;1),,       +2900.5+7.6263*T;,,           N 08Lia !
 PAR  L(LIZN4_ALPHA,LI,ZN:ZN;1),,       +2900.5+7.6263*T;,,           N 08Lia !
 PAR  L(LIZN4_ALPHA,LI:LI,ZN;0),,       -20073.8+7.7166*T;,,          N 08Lia !
 PAR  L(LIZN4_ALPHA,ZN:LI,ZN;0),,       -20073.8+7.7166*T;,,          N 08Lia !
 PAR  L(LIZN4_ALPHA,LI:LI,ZN;1),,       -7811.6+4.5568*T;,,           N 08Lia !
 PAR  L(LIZN4_ALPHA,ZN:LI,ZN;1),,       -7811.6+4.5568*T;,,           N 08Lia !
$
 PAR  G(LIZN4_BETA,LI:ZN:VA),,          +UH1LIZN;,,                   N 08Lia !
 PAR  G(LIZN4_BETA,ZN:LI:VA),,          -UH1LIZN;,,                   N 08Lia !
 PAR  L(LIZN4_BETA,LI,ZN:LI:VA;0),,     +0.666667*UH1LIZN
             +0.25*UH3LIZN;,,                                         N 08Lia !
 PAR  L(LIZN4_BETA,LI,ZN:ZN:VA;0),,     -0.666667*UH1LIZN
             +0.25*UH3LIZN;,,                                         N 08Lia !
 PAR  L(LIZN4_BETA,LI:LI,ZN:VA;0),,     -2.333333*UH1LIZN+UH3LIZN;,,  N 08Lia !
 PAR  L(LIZN4_BETA,ZN:LI,ZN:VA;0),,     +2.333333*UH1LIZN+UH3LIZN;,,  N 08Lia !
 PAR  L(LIZN4_BETA,LI,ZN:LI:VA;1),,     +0.25*UH4LIZN;,,              N 08Lia !
 PAR  L(LIZN4_BETA,LI,ZN:ZN:VA;1),,     +0.25*UH4LIZN;,,              N 08Lia !
 PAR  L(LIZN4_BETA,LI:LI,ZN:VA;1),,     +UH4LIZN;,,                   N 08Lia !
 PAR  L(LIZN4_BETA,ZN:LI,ZN:VA;1),,     +UH4LIZN;,,                   N 08Lia !
$
$ Metastable
$
 PAR  L(FCC_A1,LI,ZN:VA;0),,            -25440.1-0.2805*T;,,          N Same !
 PAR  L(FCC_A1,LI,ZN:VA;1),,            +17029.8+6.8633*T;,,          N Same !
$
 FUNCTION UH1LIZN   298.15  -11360.4+18.4453*T;                        6000 N !
 FUNCTION UH2LIZN   298.15  -UH1LIZN;                                  6000 N !
 FUNCTION UH3LIZN   298.15  -3751.2+39.3537*T;                         6000 N !
 FUNCTION UH4LIZN   298.15  -20626.9+19.0646*T;                        6000 N !
$ ------------------------------------------------------------------------------
$
$
 LIST-OF-REFERENCE
 NUMBER  SOURCE
  Null   'Unknown source'
  Same   'Same or similar interaction as in the corresponding stable phase'
  COST   'COST 507 database'
  SGCOST 'COST 507 database, SGTE unary database V.3.0, 1996; Al, B, Nd, Ti, Zn'
  91Din  'A.T. Dinsdale, Calphad, 15, 317-425(1991).'
  93Kow  'M. Kowalski, P.J. Spencer, J. Phase Equilib., 14, 432-38 (1993),
          SGTE unary database V.4.1, 1999; Zn'
  96Lee  'B.-J. Lee, Calphad, 20, 471-80(1996)
          SGTE unary database V.4.4, 2001; Zn'
  98Han  'S.C. Hansen, Calphad, 22, 359-73(1998),
          SGTE unary database V.5.0, 2009; Zn'
  99SGUN 'SGTE unary database V.4.1, 1999.'
  01Mie  'J. Miettinen, Calphad, 25, 43-58(2001),
          SGTE unary database V.4.4, 2001; Sn, Zn'
  08Lia  'Y. Liang, Z. Du, C. Guo, C. Li,
          J. Alloys Compd., 455, 236-42(2008); Li-Zn'
!
