Repository: orchid-calphad/orchid-project.org

# orchid-project.org

Website and released data of **ORCHID** (Open Repository for CALPHAD Hypotheses, Intelligence, and Discovery),
served by GitHub Pages at https://orchid-project.org. Releases are archived on Zenodo (one DOI per version).

- `index.html`, `catalog/`, `best-practices.html` — static, self-contained pages (generated in the ORCHID tooling).
- `data/` — released data: catalog, redistributable TDB files, convex hulls. Licences: `data/LICENSES.md`, `data/NOTICE.md`.
- `llms.txt`, `data/croissant.json`, `CITATION.cff`, `.zenodo.json` — machine-readable metadata.

Only data with clear redistribution rights are published.

File: data/databases/sgte-binary/LiZr-15Lon.tdb
$
$ Database for Li-Zr from Z. Long et al. 2015.
$
$ Z. Long, S. Liang, F. Yin, M. Zhao, Z. Li, Y. Liu,
$ Chin. J. Nonferrous Met., 25, 1227-1235(2015).
$
$ Dataset created 2021.04.17 by Bengt Hallstedt.
$
$ ------------------------------------------------------------------------------
 TEMP-LIM 298.15 6000.00 !
$
$ELEMENT NAME  REF. STATE               ATOMIC MASS H298-H0    S298    !
$
 ELEMENT VA   VACUUM                      0.0          0.0      0.0    ! 
 ELEMENT LI   BCC_A2                      6.941     4632.00    29.12   ! 
 ELEMENT ZR   HCP_A3                     91.22      5566.27    39.1809 ! 
$ ------------------------------------------------------------------------------
$ Phase definitions
$
 PHASE LIQUID:L % 1 1 !
 CONST LIQUID:L : LI ZR : !
$
$ Fcc (cF4, Fm-3m) and MeX (cF8, Fm-3m)
$
 PHASE FCC_A1 %A 2 1 1 !
 CONST FCC_A1 : LI ZR : VA : !
$
$ Bcc (cI2, Im-3m)
$
 PHASE BCC_A2 %B 2 1 3 !
 CONST BCC_A2 : LI ZR : VA : !
$
$ Hcp (hP2, P6_3/mmc) and Me2X (NiAs-type, hP4, P6_3/mmc, B8_1)
$
 PHASE HCP_A3 % 2 1 0.5 !
 CONST HCP_A3 : LI ZR% : VA : !
$ ------------------------------------------------------------------------------
$ Defaults
$
 DEFINE-SYSTEM-DEFAULT ELEMENT 2 !
 DEFAULT-COM DEFINE_SYSTEM_ELEMENT VA !
 TYPE-DEF % SEQ * !
 TYPE-DEF A GES AMEND_PHASE_DESCRIPTION @ MAGNETIC -3 0.28 !
 TYPE-DEF B GES AMEND_PHASE_DESCRIPTION @ MAGNETIC -1 0.4 !
 FUNCTION ZERO      298.15  0;                                         6000 N !
 FUNCTION UN_ASS    298.15  0;                                         6000 N !
 FUNCTION R         298.15  +8.31451;                                  6000 N !
$ ------------------------------------------------------------------------------
$ Element data
$ ------------------------------------------------------------------------------
$ Li
$
 PAR  G(BCC_A2,LI:VA)           200.00  +GHSERLI;                3000 N 91Din !
 PAR  G(FCC_A1,LI:VA)           200.00  +GHSERLI-108+1.3*T;      3000 N 91Din !
 PAR  G(HCP_A3,LI:VA)           200.00  +GHSERLI-154+2*T;        3000 N 91Din !
 PAR  G(LIQUID,LI)              200.00  +GLIQLI;                 3000 N 91Din !
$
 FUNCTION GHSERLI   200.00  -10583.817+217.637482*T-38.940488*T*LN(T)
       +0.035466931*T**2-1.9869816E-05*T**3+159994*T**(-1);
       453.60  Y  -559579.123+10547.8799*T-1702.88865*T*LN(T)
       +2.25832944*T**2-5.71066077E-04*T**3+33885874*T**(-1);
       500.00  Y  -9062.994+179.278285*T-31.2283718*T*LN(T)
       +0.002633221*T**2-4.38058E-07*T**3-102387*T**(-1);
      3000.00  N !
 FUNCTION GLIQLI    200.00  +2700.205-5.795621*T+GHSERLI;
       250.00  Y  +12015.027-362.187078*T+61.6104424*T*LN(T)
       -0.182426463*T**2+6.3955671E-05*T**3-559968*T**(-1);
       453.60  Y  -6057.31+172.652183*T-31.2283718*T*LN(T)
       +0.002633221*T**2-4.38058E-07*T**3-102387*T**(-1);
       500.00  Y  +3005.684-6.626102*T+GHSERLI;
      3000.00  N !
$ ------------------------------------------------------------------------------
$ Zr
$
$ CUB_A13, CBCC_A12, ORTHORHOMBIC_A20 and TETRAGONAL_U added in unary 4.1
$
 PAR  G(HCP_A3,ZR:VA)           130.00  +GHSERZR;,,                   N 91Din !
 PAR  G(BCC_A2,ZR:VA)           130.00  +GBCCZR;,,                    N 91Din !
$PAR  G(OMEGA,ZR)               130.00  +GOMEZR;,,                    N 91Din !
 PAR  G(FCC_A1,ZR:VA)           130.00  +GHSERZR+7600-0.9*T;,,        N 91Din !
$PAR  G(CBCC_A12,ZR:VA)         130.00  +GHSERZR+4602.2;,,            N 99SGUN !
$PAR  G(CUB_A13,ZR:VA)          130.00  +GHSERZR+7531.2;,,            N 99SGUN !
$PAR  G(ORTHORHOMBIC_A20,ZR)    130.00  +GBCCZR+5000;,,               N 99SGUN !
$PAR  G(TETRAGONAL_U,ZR)        130.00  +GBCCZR+5000;,,               N 99SGUN !
 PAR  G(LIQUID,ZR)              130.00  +GLIQZR;,,                    N 91Din !
$
 FUNCTION GHSERZR   130.00  -7827.595+125.64905*T-24.1618*T*LN(T)
       -0.00437791*T**2+34971*T**(-1);
      2128.00  Y  -26085.921+262.724183*T-42.144*T*LN(T)-1.342896E+31*T**(-9);
      6000.00  N !
 FUNCTION GBCCZR    130.00  -525.539+124.9457*T-25.607406*T*LN(T)
       -3.40084E-04*T**2-9.729E-09*T**3+25233*T**(-1)-7.6143E-11*T**4;
      2128.00  Y  -4620.034+1.55998*T+GHSERZR+1.4103476E+32*T**(-9);
      6000.00  N !
 FUNCTION GOMEZR    130.00  -8878.082+144.432234*T-26.8556*T*LN(T)
       -0.002799446*T**2+38376*T**(-1);
      2128.00  Y  -3414.603+2.566675*T+GHSERZR+8.517346E+31*T**(-9);
      6000.00  N !
 FUNCTION GLIQZR    130.00  +18147.69-9.080812*T+GHSERZR+1.6275E-22*T**7;
      2128.00  Y  -8281.26+253.812609*T-42.144*T*LN(T);
      6000.00  N !
$ ------------------------------------------------------------------------------
$ Binary system
$
$ Z. Long, S. Liang, F. Yin, M. Zhao, Z. Li, Y. Liu,
$ Chin. J. Nonferrous Met., 25, 1227-1235(2015).
$
$ Checked against paper. Checked at 6000 K.
$
 PAR  L(LIQUID,LI,ZR;0),,               +80922.4+10.0357*T;,,         N 15Lon !
 PAR  L(LIQUID,LI,ZR;1),,               +300.8;,,                     N 15Lon !
$
 PAR  L(BCC_A2,LI,ZR:VA;0),,            +85000;,,                     N 15Lon !
 PAR  L(HCP_A3,LI,ZR:VA;0),,            +85000;,,                     N 15Lon !
$
$ Metastable
$
 PAR  L(FCC_A1,LI,ZR:VA;0),,            +12000;,,                     N 20Lon !
$ ------------------------------------------------------------------------------
$
$
 LIST-OF-REFERENCE
 NUMBER  SOURCE
  Null   'Unknown source'
  Same   'Same or similar interaction as in the corresponding stable phase'
  REFLAV 'Laves phase convention: G(LAVES,X:X)=+3*GHSERXX+15000'
  91Din  'A.T. Dinsdale, Calphad, 15, 317-425(1991).'
  99SGUN 'SGTE unary database V.4.1, 1999.'
  15Hu   'B. Hu, P. Zhou, C. Pan, Y. Du, S. Liu, Y. Li, J. Han,
          Chem. J. Chin. Univ., 36, 1939-44(2015); Li-Zr'
  15Lon  'Z. Long, S. Liang, F. Yin, M. Zhao, Z. Li, Y. Liu,
          Chin. J. Nonferrous Met., 25, 1227-1235(2015); Li-Zr'
  20Lon  'Z. Long, D. Cui, H. Hu, Z. Li, F. Yin, T. Fan,
          J. Phase Equilib. Diffus., 41, 623-41(2020); Al-Li-Zr'
!

File: data/databases/sgte-binary/LiZr-89Sau-LB.tdb
$
$ Database for Li-Zr from N. Saunders 1989 (included in LB Vol. 3)
$
$ N. Saunders, Z. Metallkd., 80, 894-903(1989).
$
$ Dataset created 2016.02.28 by Bengt Hallstedt.
$ 2021.01.24: Modified for use with GES6.
$
$ ------------------------------------------------------------------------------
 TEMP-LIM 298.15 6000.00 !
$
$ELEMENT NAME  REF. STATE               ATOMIC MASS H298-H0    S298    !
$
 ELEMENT VA   VACUUM                      0.0          0.0      0.0    ! 
 ELEMENT LI   BCC_A2                      6.941     4632.00    29.12   ! 
 ELEMENT ZR   HCP_A3                     91.22      5566.27    39.1809 ! 
$ ------------------------------------------------------------------------------
$ Phase definitions
$
 PHASE LIQUID:L % 1 1 !
 CONST LIQUID:L : LI ZR : !
$
$ Fcc (cF4, Fm-3m) and MeX (cF8, Fm-3m)
$
 PHASE FCC_A1 %A 2 1 1 !
 CONST FCC_A1 : LI ZR : VA : !
$
$ Bcc (cI2, Im-3m)
$
 PHASE BCC_A2 %B 2 1 3 !
 CONST BCC_A2 : LI ZR : VA : !
$
$ Hcp (hP2, P6_3/mmc) and Me2X (NiAs-type, hP4, P6_3/mmc, B8_1)
$
 PHASE HCP_A3 %A 2 1 0.5 !
 CONST HCP_A3 : LI ZR% : VA: !
$ ------------------------------------------------------------------------------
$ Defaults
$
 DEFINE-SYSTEM-DEFAULT ELEMENT 2 !
 DEFAULT-COM DEFINE_SYSTEM_ELEMENT VA !
 TYPE-DEF % SEQ * !
 TYPE-DEF A GES AMEND_PHASE_DESCRIPTION @ MAGNETIC -3 0.28 !
 TYPE-DEF B GES AMEND_PHASE_DESCRIPTION @ MAGNETIC -1 0.4 !
 FUNCTION ZERO      298.15  0;                                         6000 N !
 FUNCTION UN_ASS    298.15  0;                                         6000 N !
 FUNCTION R         298.15  +8.31451;                                  6000 N !
$ ------------------------------------------------------------------------------
$ Element data
$ ------------------------------------------------------------------------------
$ Li
$
 PAR  G(BCC_A2,LI:VA)           200.00  +GHSERLI;                3000 N 91Din !
 PAR  G(FCC_A1,LI:VA)           200.00  +GHSERLI-108+1.3*T;      3000 N 91Din !
 PAR  G(HCP_A3,LI:VA)           200.00  +GHSERLI-154+2*T;        3000 N 91Din !
 PAR  G(LIQUID,LI)              200.00  +GLIQLI;                 3000 N 91Din !
$
 FUNCTION GHSERLI   200.00  -10583.817+217.637482*T-38.940488*T*LN(T)
       +0.035466931*T**2-1.9869816E-05*T**3+159994*T**(-1);
       453.60  Y  -559579.123+10547.8799*T-1702.88865*T*LN(T)
       +2.25832944*T**2-5.71066077E-04*T**3+33885874*T**(-1);
       500.00  Y  -9062.994+179.278285*T-31.2283718*T*LN(T)
       +0.002633221*T**2-4.38058E-07*T**3-102387*T**(-1);
      3000.00  N !
 FUNCTION GLIQLI    200.00  +2700.205-5.795621*T+GHSERLI;
       250.00  Y  +12015.027-362.187078*T+61.6104424*T*LN(T)
       -0.182426463*T**2+6.3955671E-05*T**3-559968*T**(-1);
       453.60  Y  -6057.31+172.652183*T-31.2283718*T*LN(T)
       +0.002633221*T**2-4.38058E-07*T**3-102387*T**(-1);
       500.00  Y  +3005.684-6.626102*T+GHSERLI;
      3000.00  N !
$ ------------------------------------------------------------------------------
$ Zr
$
$ CUB_A13, CBCC_A12, ORTHORHOMBIC_A20 and TETRAGONAL_U added in unary 4.1
$
 PAR  G(HCP_A3,ZR:VA)           130.00  +GHSERZR;,,                   N 91Din !
 PAR  G(BCC_A2,ZR:VA)           130.00  +GBCCZR;,,                    N 91Din !
$PAR  G(OMEGA,ZR)               130.00  +GOMEZR;,,                    N 91Din !
 PAR  G(FCC_A1,ZR:VA)           130.00  +GHSERZR+7600-0.9*T;,,        N 91Din !
$PAR  G(CBCC_A12,ZR:VA)         130.00  +GHSERZR+4602.2;,,            N 99SGUN !
$PAR  G(CUB_A13,ZR:VA)          130.00  +GHSERZR+7531.2;,,            N 99SGUN !
$PAR  G(ORTHORHOMBIC_A20,ZR)    130.00  +GBCCZR+5000;,,               N 99SGUN !
$PAR  G(TETRAGONAL_U,ZR)        130.00  +GBCCZR+5000;,,               N 99SGUN !
 PAR  G(LIQUID,ZR)              130.00  +GLIQZR;,,                    N 91Din !
$
 FUNCTION GHSERZR   130.00  -7827.595+125.64905*T-24.1618*T*LN(T)
       -0.00437791*T**2+34971*T**(-1);
      2128.00  Y  -26085.921+262.724183*T-42.144*T*LN(T)-1.342896E+31*T**(-9);
      6000.00  N !
 FUNCTION GBCCZR    130.00  -525.539+124.9457*T-25.607406*T*LN(T)
       -3.40084E-04*T**2-9.729E-09*T**3+25233*T**(-1)-7.6143E-11*T**4;
      2128.00  Y  -4620.034+1.55998*T+GHSERZR+1.4103476E+32*T**(-9);
      6000.00  N !
 FUNCTION GOMEZR    130.00  -8878.082+144.432234*T-26.8556*T*LN(T)
       -0.002799446*T**2+38376*T**(-1);
      2128.00  Y  -3414.603+2.566675*T+GHSERZR+8.517346E+31*T**(-9);
      6000.00  N !
 FUNCTION GLIQZR    130.00  +18147.69-9.080812*T+GHSERZR+1.6275E-22*T**7;
      2128.00  Y  -8281.26+253.812609*T-42.144*T*LN(T);
      6000.00  N !
$ ------------------------------------------------------------------------------
$ Binary system
$
$ From N. Saunders 1989 (included in LB Vol. 3)
$
$ N. Saunders, Z. Metallkd., 80, 894-903(1989).
$
$ Checked against LB and paper. Checked at 6000 K.
$
 PAR  L(LIQUID,LI,ZR;0),,               +100000;,,                    N 89Sau !
$
 PAR  L(BCC_A2,LI,ZR:VA;0),,            +100000;,,                    N 89Sau !
 PAR  L(HCP_A3,LI,ZR:VA;0),,            +100000;,,                    N 89Sau !
$
$ Metastable
$
 PAR  L(FCC_A1,LI,ZR:VA;0),,            +100000;,,                    N Same !
$ ------------------------------------------------------------------------------
$
 ASSESSED_SYSTEM
  LI-ZR(TDB -* +LIQUID +BCC_A2 +HCP_A3 ;G5 MAJ:LIQ/LI C_S:LIQ/ZR MAJ:HCP/ZR:VA
  C_S:BCC/ZR:VA MAJ:BCC/LI:VA ;P3 TMM:300/2300 STP:.4/440) !
$
$
 LIST-OF-REFERENCE
 NUMBER  SOURCE
  Null   'Unknown source'
  Same   'Same or similar interaction as in the corresponding stable phase'
  COST   'COST 507 database'
  REFLAV 'Laves phase convention: G(LAVES,X:X)=+3*GHSERXX+15000'
  89Sau  'N. Saunders, Z. Metallkd., 80, 894-903(1989); Li-Zr'
  91Din  'A.T. Dinsdale, Calphad, 15, 317-425(1991).'
  99SGUN 'SGTE unary database V.4.1, 1999.'
!

File: data/databases/sgte-binary/LuB-20Li.tdb
$
$ Database for Lu-B from S. Li et al. 2020.
$
$ S.Li, M.H. Rong, L. Xu, Q. Wei, J. Wang, G.H. Rao, H.Y. Zhou,
$ Calphad, 68, 101740(2020).
$
$ Dataset created 2020.04.12 by Bengt Hallstedt.
$
$ ------------------------------------------------------------------------------
 TEMP-LIM 298.15 6000.00 !
$
$ELEMENT NAME  REF. STATE               ATOMIC MASS H298-H0    S298    !
$
 ELEMENT VA   VACUUM                      0.0          0.0      0.0    ! 
 ELEMENT B    BETA_RHOMBO_B              10.81      1222.0      5.9    ! 
 ELEMENT LU   HCP_A3                    174.967     6388.968   50.9611 ! 
$ ------------------------------------------------------------------------------
$ Phase definitions
$
 PHASE LIQUID:L % 1 1 !
 CONST LIQUID:L : B LU : !
$
$ Fcc (cF4, Fm-3m) and MeX (cF8, Fm-3m)
$
 PHASE FCC_A1 %A 2 1 1 !
 CONST FCC_A1 : B : VA : !
$
$ Bcc (cI2, Im-3m)
$
 PHASE BCC_A2 %B 2 1 3 !
 CONST BCC_A2 : B : VA : !
$
$ Hcp (hP2, P6_3/mmc) and Me2X (NiAs-type, hP4, P6_3/mmc, B8_1)
$
 PHASE HCP_A3 %A 2 1 0.5 !
 CONST HCP_A3 : B LU% : VA : !
$
$ Prototype alpha-B (hR12, R-3m)
$
 PHASE ALPHA_RHOMBO_B % 1 1 !
 CONST ALPHA_RHOMBO_B : B : !
$
$ Prototype beta-B (hR105, R-3m)
$
 PHASE BETA_RHOMBO_B % 1 1 !
 CONST BETA_RHOMBO_B : B : !
$
$ Prototype AlB2 (hP3, P6/mmm)
$
 PHASE LUB2_C32 % 2 1 2 !
 CONST LUB2_C32 : LU : B : !
$
$ Prototype UB4 (tP20, P4/mbm)
$
 PHASE LUB4_D1E % 2 1 4 !
 CONST LUB4_D1E : LU : B : !
$
$ Prototype UB12 (cF52, Fm-3m)
$
 PHASE LUB12_D2F % 2 1 12 !
 CONST LUB12_D2F : LU : B : !
$
$ Prototype YB66 (cF1936, Fm-3c)
$
 PHASE LUB66 % 2 1 66 !
 CONST LUB66 : LU : B : !
$ ------------------------------------------------------------------------------
$ Defaults
$
 DEFINE-SYSTEM-DEFAULT ELEMENT 2 !
 DEFAULT-COM DEFINE_SYSTEM_ELEMENT VA !
 TYPE-DEF % SEQ * !
 TYPE-DEF A GES AMEND_PHASE_DESCRIPTION @ MAGNETIC -3 0.28 !
 TYPE-DEF B GES AMEND_PHASE_DESCRIPTION @ MAGNETIC -1 0.4 !
 FUNCTION ZERO      298.15  0;                                         6000 N !
 FUNCTION UN_ASS    298.15  0;                                         6000 N !
 FUNCTION R         298.15  +8.31451;                                  6000 N !
$ ------------------------------------------------------------------------------
$ Element data
$ ------------------------------------------------------------------------------
$ B
$
$ FCC_A1, HCP_A3, DIAMOND_A4 and GRAPHITE added in unary 3.0
$ BCC_A2 added in unary 4.1
$ GRAPHITE revised in unary 4.4 (using the value from COST 507)
$ FCC_A1, BCC_A2 and HCP_A3 removed in unary 5.0
$ ALPHA_RHOMBO_B added in unary 5.0
$
$ FCC_A1, BCC_A2 and HCP_A3 still in SGSOL 5.0
$ The value for FCC_A1 in COST (and SGTE) is possibly incorrect.
$
 PAR  G(BETA_RHOMBO_B,B),,              +GHSERBB;,,                   N 91Din !
 PAR  G(ALPHA_RHOMBO_B,B),,             +GALPBB;,,                    N 09SGUN !
$PAR  G(FCC_A1,B:VA),,                  +GHSERBB+43514-12.217*T;,,    N SGCOST !
 PAR  G(FCC_A1,B:VA),,                  +GHSERBB+50208-13.472*T;,,    N 94Hal !
 PAR  G(BCC_A2,B:VA),,                  +GHSERBB+43514-12.217*T;,,    N 94Hal !
 PAR  G(HCP_A3,B:VA),,                  +GHSERBB+50208-9.706*T;,,     N SGCOST !
$PAR  G(GRAPHITE,B),,                   +GHSERBB+10000-2*T;,,         N SGCOST !
$PAR  G(GRAPHITE,B),,                   +GHSERBB+5000;,,              N 96SGUN !
$PAR  G(DIAMOND_A4,B),,                 +GHSERBB+10;,,                N 99SGUN !
$PAR  G(DIAMOND_A4,B),,                 +GHSERBB+20;,,                N COST !
$PAR  G(DIAMOND_A4,B),,                 +GHSERBB;,,                   N 96SGUN !
 PAR  G(LIQUID,B),,                     +GLIQBB;,,                    N 91Din !
$
 FUNCTION GHSERBB   298.15  -7735.284+107.111864*T-15.6641*T*LN(T)
       -0.006864515*T**2+6.18878E-07*T**3+370843*T**(-1);
      1100.00  Y  -16649.474+184.801744*T-26.6047*T*LN(T)
       -7.9809E-04*T**2-2.556E-08*T**3+1748270*T**(-1);
      2348.00  Y  -36667.582+231.336244*T-31.5957527*T*LN(T)
       -0.00159488*T**2+1.34719E-07*T**3+11205883*T**(-1);
      3000.00  Y  -21530.653+222.396264*T-31.4*T*LN(T);
      6000.00  N !
 FUNCTION GALPBB    298.15  -6076.24+86.648762*T-12.942464*T*LN(T)
       -7.089468E-3*T**2+0.659896E-6*T**3-45*T**(-1);
      1400.00  Y  +28477.506-106.789208*T+12.1072478*T*LN(T)
       -13.316875E-3*T**2+0.706895E-6*T**3-8002403*T**(-1);
      3000.00  Y  -25699.64+225.127135*T-31.4*T*LN(T);
      6000.00  N !
 FUNCTION GLIQBB    298.15  +48458.559-20.268025*T+GHSERBB;
       500.00  Y  +41119.703+82.101722*T-14.9827763*T*LN(T)
       -0.007095669*T**2+5.07347E-07*T**3+335484*T**(-1);
      2348.00  Y  +28842.012+200.94731*T-31.4*T*LN(T);
      3000.00  Y  +50372.665-21.448954*T+GHSERBB;
      6000.00  N !
 FUNCTION GFCCBB    298.15  +GHSERBB+43514-12.217*T;                   6000 N !
$ ------------------------------------------------------------------------------
$ Lu
$
$ FCC_A1 from 13Wan not in unary
$ FCC_A1 from 18Shi not in unary and not acceptable
$
 PAR  G(HCP_A3,LU:VA),,                 +GHSERLU;                3700 N 91Din !
$PAR  G(FCC_A1,LU:VA),,                 +GHSERLU+5000;           3700 N 13Wan !
$PAR  G(FCC_A1,LU:VA),,                 +GHSERLU+75657;          3700 N 18Shi !
 PAR  G(LIQUID,LU),,                    +GLIQLU;                 3700 N 91Din !
$
 FUNCTION GHSERLU   298.15  -8788.329+146.536283*T-29.812*T*LN(T)
       +0.00519165*T**2-1.790717E-06*T**3+39723*T**(-1);
       700.00  Y  -9043.057+142.327643*T-29.0095*T*LN(T)
       +0.00371416*T**2-1.50147E-06*T**3+141549*T**(-1);
      1700.00  Y  +6940.092-46.91844*T-1.83986*T*LN(T)-0.0119001*T**2;
      1936.00  Y  -404023.691+1829.37943*T-239.019502*T*LN(T)
       +0.041800748*T**2-1.661174E-06*T**3+1.24825465E+08*T**(-1);
      3700.00  N !
 FUNCTION GLIQLU    298.15  +12772.12-4.998883*T+GHSERLU;
       600.00  Y  +30389.863-198.378793*T+20.9392663*T*LN(T)
       -0.034238743*T**2+2.890636E-06*T**3-2398650*T**(-1);
      1936.00  Y  -18994.687+292.091104*T-47.9068*T*LN(T);
      3700.00  N !
$ ------------------------------------------------------------------------------
$ Binary system
$
$ S.Li, M.H. Rong, L. Xu, Q. Wei, J. Wang, G.H. Rao, H.Y. Zhou,
$ Calphad, 68, 101740(2020).
$
$ Checked against paper and author's tdb. Checked at 6000K.
$
 PAR  L(LIQUID,B,LU;0),,                -100001+9.6885*T;,,           N 20Li !
 PAR  L(LIQUID,B,LU;1),,                -38485+2.2186*T;,,            N 20Li !
$
 PAR  L(HCP_A3,B,LU:VA;0),,             +UN_ASS;,,                    N !
$
 PAR  G(LUB2_C32,LU:B),,                +GHSERLU+2*GHSERBB
             -198015+32.1711*T;,,                                     N 20Li !
 PAR  G(LUB4_D1E,LU:B),,                +GHSERLU+4*GHSERBB
             -275000+30.85*T;,,                                       N 20Li !
 PAR  G(LUB12_D2F,LU:B),,               +GHSERLU+12*GHSERBB
             -325065+42.7804*T;,,                                     N 20Li !
 PAR  G(LUB66,LU:B),,                   +GHSERLU+66*GHSERBB
             -390074+51.55784*T;,,                                    N 20Li !
$ ------------------------------------------------------------------------------
$
$
 LIST-OF-REFERENCE
 NUMBER  SOURCE
  Null   'Unknown source'
  Same   'Same or similar interaction as in the corresponding stable phase'
  REFLAV 'Laves phase convention: G(LAVES,X:X)=+3*GHSERXX+15000'
  COST   'COST 507 database'
  SGCOST 'COST 507 database, SGTE unary database V.3.0, 1996; Al, B, Nd, Ti, Zn'
  91Din  'A.T. Dinsdale, Calphad, 15, 317-425(1991).'
  94Hal  'B. Hallemans, P. Wollants, J.R. Roos,
          Z. Metallkd., 85, 676-82(1994), SGTE unary database V.4.1, 1999; B'
  96SGUN 'SGTE unary database V.3.0, 1996.'
  99SGUN 'SGTE unary database V.4.1, 1999.'
  09SGUN 'SGTE unary database V.5.0, 2009.'
  13Wan  'D. Wang, Y. Yu, X.J. Liu, C.P. Wang, Calphad, 41, 20-25(2013); Lu'
  18Shi  'C. Shi, Y. Du, B. Hu, B. Yang, Y. Pan, F. Guo, S. Liu, Q. Du,
          Calphad, 62, 207-14(2018); Lu'
  20Li   'S.Li, M.H. Rong, L. Xu, Q. Wei, J. Wang, G.H. Rao, H.Y. Zhou,
          Calphad, 68, 101740(2020); Lu-B'
!

File: data/databases/sgte-binary/LuMn-24Ye.tdb
$
$ Database for Lu-Mn from H. Ye et al. 2024.
$
$ H. Ye, J. Wang, Q. Chen, G. Rao, H. Zhou,
$ Mater. Genome Eng. Adv., 2, 39(2024).
$
$ Dataset created 2024.07.24 by Bengt Hallstedt.
$
$ ------------------------------------------------------------------------------
 TEMP-LIM 298.15 6000.00 !
$
$ELEMENT NAME  REF. STATE               ATOMIC MASS H298-H0    S298    !
$
 ELEMENT VA   VACUUM                      0.0          0.0      0.0    ! 
 ELEMENT LU   HCP_A3                    174.967     6388.968   50.9611 ! 
 ELEMENT MN   CBCC_A12                   54.9380    4995.696   32.2206 ! 
$ ------------------------------------------------------------------------------
$ Phase definitions
$
 PHASE LIQUID:L % 1 1 !
 CONST LIQUID:L : LU MN : !
$
$ Fcc (cF4, Fm-3m) and MeX (cF8, Fm-3m)
$
 PHASE FCC_A1 %A 2 1 1 !
 CONST FCC_A1 : MN : VA : !
$
$ Bcc (cI2, Im-3m)
$
 PHASE BCC_A2 %B 2 1 3 !
 CONST BCC_A2 : MN : VA : !
$
$ Hcp (hP2, P6_3/mmc) and Me2X (NiAs-type, hP4, P6_3/mmc, B8_1)
$
 PHASE HCP_A3 %A 2 1 0.5 !
 CONST HCP_A3 : LU% MN : VA : !
$
$ Prototype alpha-Mn (cI58, I-43m)
$
 PHASE CBCC_A12 %A 2 1 1 !
 CONST CBCC_A12 : MN : VA : !
$
$ Prototype beta-Mn (cP20, P4_132)
$
 PHASE CUB_A13 % 2 1 1 !
 CONST CUB_A13 : MN : VA : !
$
$ Prototype MgZn2 (hP12, P6_3/mmc)
$
 PHASE LUMN2_C14 % 2 1 2 !
 CONST LUMN2_C14 : LU : MN : !
$
$ Prototype Mn23Th6 (cF116, Fm-3m)
$
 PHASE LU6MN23_D8A %A 2 6 23 !
 CONST LU6MN23_D8A : LU : MN : !
$
$ Prototype LuMn5 (hP12, P6_3mc)
$
 PHASE LUMN5 % 2 1 5 !
 CONST LUMN5 : LU : MN : !
$ ------------------------------------------------------------------------------
$ Defaults
$
 DEFINE-SYSTEM-DEFAULT ELEMENT 2 !
 DEFAULT-COM DEFINE_SYSTEM_ELEMENT VA !
 TYPE-DEF % SEQ * !
 TYPE-DEF A GES AMEND_PHASE_DESCRIPTION @ MAGNETIC -3 0.28 !
 TYPE-DEF B GES AMEND_PHASE_DESCRIPTION @ MAGNETIC -1 0.4 !
 FUNCTION ZERO      298.15  0;                                         6000 N !
 FUNCTION UN_ASS    298.15  0;                                         6000 N !
$ ------------------------------------------------------------------------------
$ Element data
$ ------------------------------------------------------------------------------
$ Lu
$
 PAR  G(HCP_A3,LU:VA),,                 +GHSERLU;                3700 N 91Din !
 PAR  G(LIQUID,LU),,                    +GLIQLU;                 3700 N 91Din !
$
 FUNCTION GHSERLU   298.15  -8788.329+146.536283*T-29.812*T*LN(T)
       +0.00519165*T**2-1.790717E-06*T**3+39723*T**(-1);
       700.00  Y  -9043.057+142.327643*T-29.0095*T*LN(T)
       +0.00371416*T**2-1.50147E-06*T**3+141549*T**(-1);
      1700.00  Y  +6940.092-46.91844*T-1.83986*T*LN(T)-0.0119001*T**2;
      1936.00  Y  -404023.691+1829.37943*T-239.019502*T*LN(T)
       +0.041800748*T**2-1.661174E-06*T**3+1.24825465E+08*T**(-1);
      3700.00  N !
 FUNCTION GLIQLU    298.15  +12772.12-4.998883*T+GHSERLU;
       600.00  Y  +30389.863-198.378793*T+20.9392663*T*LN(T)
       -0.034238743*T**2+2.890636E-06*T**3-2398650*T**(-1);
      1936.00  Y  -18994.687+292.091104*T-47.9068*T*LN(T);
      3700.00  N !
$ ------------------------------------------------------------------------------
$ Mn
$
 PAR  G(CBCC_A12,MN:VA),,               +GHSERMN;                2000 N 91Din !
 PAR  TC(CBCC_A12,MN:VA),,               -285.00;                2000 N 91Din !
 PAR  BMAG(CBCC_A12,MN:VA),,               -0.66;                2000 N 91Din !
 PAR  G(CUB_A13,MN:VA),,                +GCUBMN;                 2000 N 91Din !
 PAR  G(FCC_A1,MN:VA),,                 +GFCCMN;                 2000 N 91Din !
 PAR  TC(FCC_A1,MN:VA),,                -1620.00;                2000 N 91Din !
 PAR  BMAG(FCC_A1,MN:VA),,                 -1.86;                2000 N 91Din !
 PAR  G(BCC_A2,MN:VA),,                 +GBCCMN;                 2000 N 91Din !
 PAR  TC(BCC_A2,MN:VA),,                 -580.00;                2000 N 91Din !
 PAR  BMAG(BCC_A2,MN:VA),,                 -0.27;                2000 N 91Din !
 PAR  G(HCP_A3,MN:VA),,                 +GHCPMN;                 2000 N 91Din !
 PAR  TC(HCP_A3,MN:VA),,                -1620.00;                2000 N 91Din !
 PAR  BMAG(HCP_A3,MN:VA),,                 -1.86;                2000 N 91Din !
 PAR  G(LIQUID,MN),,                    +GLIQMN;                 2000 N 91Din !
$
 FUNCTION GHSERMN   298.15  -8115.28+130.059*T-23.4582*T*LN(T)
       -0.00734768*T**2+69827*T**(-1);
      1519.00  Y  -28733.41+312.2648*T-48*T*LN(T)+1.656847E+30*T**(-9);
      2000.00  N !
 FUNCTION GCUBMN    298.15  -5800.4+135.995*T-24.8785*T*LN(T)
       -0.00583359*T**2+70269*T**(-1);
      1519.00  Y  +442.65-0.9715*T+GHSERMN+2.310723E+30*T**(-9);
      2000.00  N !
 FUNCTION GFCCMN    298.15  -3439.3+131.884*T-24.5177*T*LN(T)
       -0.006*T**2+69600*T**(-1);
      1519.00  Y  +2663.31-2.5984*T+GHSERMN+2.205113E+30*T**(-9);
      2000.00  N !
 FUNCTION GBCCMN    298.15  -3235.3+127.85*T-23.7*T*LN(T)
       -0.00744271*T**2+60000*T**(-1);
      1519.00  Y  +5544.58-4.5605*T+GHSERMN-3.91695E+29*T**(-9);
      2000.00  N !
 FUNCTION GHCPMN    298.15  -4439.3+133.007*T-24.5177*T*LN(T)
       -0.006*T**2+69600*T**(-1);
      1519.00  Y  +1663.31-1.4754*T+GHSERMN+2.205113E+30*T**(-9);
      2000.00  N !
 FUNCTION GLIQMN    298.15  +17859.91-12.6208*T+GHSERMN-4.41929E-21*T**7;
      1519.00  Y  -9993.9+299.036*T-48*T*LN(T);
      2000.00  N !
$ ------------------------------------------------------------------------------
$ Binary system
$
$ H. Ye, J. Wang, Q. Chen, G. Rao, H. Zhou,
$ Mater. Genome Eng. Adv., 2, 39(2024).
$
$ Checked against paper. Checked at 6000 K.
$
 PAR  L(LIQUID,LU,MN;0),,               -25632.25+10.8*T;,,           N 24Ye !
 PAR  L(LIQUID,LU,MN;1),,               +11292.93-1.6*T;,,            N 24Ye !
 PAR  L(LIQUID,LU,MN;2),,               +2600;,,                      N 24Ye !
$
 PAR  L(HCP_A3,LU,MN:VA;0),,            +80000;,,                     N 24Ye !
$
 PAR  G(LUMN2_C14,LU:MN),,              +3*GLUMN2;,,                  N 24Ye !
$
 PAR  G(LU6MN23_D8A,LU:MN),,            +29*GLU6MN23;,,               N 24Ye !
 PAR  TC(LU6MN23_D8A,LU:MN),,             378.00;,,                   N 24Ye !
$ 1 mole of atoms below
$PAR  BMAG(LU6MN23_D8A,LU:MN),,             0.082;,,                  N 24Ye !
 PAR  BMAG(LU6MN23_D8A,LU:MN),,             8.831;,,                  N 24Ye !
$
 PAR  G(LUMN5,LU:MN),,                  +GHSERLU+5*GHSERMN
             -21300-13.38*T;,,                                        N 24Ye !
$
 FUNCTION GLUMN2    298.15  -11800-6.41*T-0.0057*T**2+EGLUMN2;         6000 N !
 FUNCTION TGLUMN2   298.15  +230;                                      6000 N !
 FUNCTION FGLUMN2   298.15  +1-EXP(-TGLUMN2*T**(-1));                  6000 N !
 FUNCTION EGLUMN2   298.15  +12.471765*TGLUMN2+24.94353*T*LN(FGLUMN2); 6000 N !
$
 FUNCTION GLU6MN23  298.15  -12480-2.2*T-0.0066*T**2+EGLU6MN2;         6000 N !
 FUNCTION TGLU6MN2  298.15  +235;                                      6000 N !
 FUNCTION FGLU6MN2  298.15  +1-EXP(-TGLU6MN2*T**(-1));                 6000 N !
 FUNCTION EGLU6MN2  298.15  +12.471765*TGLU6MN2
       +24.94353*T*LN(FGLU6MN2);
      6000.00  N !
$ ------------------------------------------------------------------------------
$
$
 LIST-OF-REFERENCE
 NUMBER  SOURCE
  Null   'Unknown source'
  Same   'Same or similar interaction as in the corresponding stable phase'
  REFLAV 'Laves phase convention: G(LAVES,X:X)=+3*GHSERXX+15000'
  91Din  'A.T. Dinsdale, Calphad, 15, 317-425(1991).'
  24Ye   'H. Ye, J. Wang, Q. Chen, G. Rao, H. Zhou,
          Mater. Genome Eng. Adv., 2, 39(2024); Lu-Mn'
!

File: data/databases/sgte-binary/LuO-07Zin.tdb
$
$ Database for Lu-O from M. Zinkevich 2007.
$
$ M. Zinkevich, Prog. Mater. Sci., 52, 597-647(2007).
$
$ Dataset created 2024.10.15 by Bengt Hallstedt.
$
$ This dataset contains the Lu2O3 data from 07Zin. The O solubility in solid
$ Lu can be expected to be low. The liquid interaction was set similar to
$ Pr-O from 23Nak.
$
$ Gas phase (except O2) is not included.
$
$ ------------------------------------------------------------------------------
 TEMP-LIM 298.15 6000.00 !
$
$ELEMENT NAME  REF. STATE               ATOMIC MASS H298-H0    S298    !
$
 ELEMENT /-   ELECTRON_GAS                0.0          0.0      0.0    ! 
 ELEMENT VA   VACUUM                      0.0          0.0      0.0    ! 
 ELEMENT LU   HCP_A3                    174.967     6388.968   50.9611 ! 
 ELEMENT O    1/2_MOLE_O2(G)             15.999     4341.0    102.52   ! 
$ ------------------------------------------------------------------------------
$ Species
$
 SPECIE  O-2                                O/-2 !
 SPECIE  O2                                 O2 !
 SPECIE  LU+3                               LU/+3 !
$ ------------------------------------------------------------------------------
$ Phase definitions
$
 PHASE ION:Y % 2 1 1 !
 CONST ION:Y : LU+3 : O-2 VA : !
$
$ Hcp (hP2, P6_3/mmc) and Me2X (NiAs-type, hP4, P6_3/mmc, B8_1)
$
 PHASE HCP_A3 %A 2 1 0.5 !
 CONST HCP_A3 : LU : VA : !
$
$ Prototype Mn2O3 (cI80, Ia-3)
$
 PHASE C_R2O3_D53:I % 2 2 3 !
 CONST C_R2O3_D53:I : LU+3 : O-2 : !
$
 PHASE O2GAS % 1 1 !
 CONST O2GAS : O2 : !
$ ------------------------------------------------------------------------------
$ Defaults
$
 DEFINE-SYSTEM-DEFAULT ELEMENT 2 !
 DEFAULT-COM DEFINE_SYSTEM_ELEMENT VA /- !
 TYPE-DEF % SEQ * !
 TYPE-DEF A GES AMEND_PHASE_DESCRIPTION @ MAGNETIC -3 0.28 !
 TYPE-DEF B GES AMEND_PHASE_DESCRIPTION @ MAGNETIC -1 0.4 !
 FUNCTION ZERO      298.15  0;                                         6000 N !
 FUNCTION UN_ASS    298.15  0;                                         6000 N !
 FUNCTION R         298.15  +8.31451;                                  6000 N !
 FUNCTION RTLNP     298.15  +8.31451*T*LN(1E-05*P);                    6000 N !
$ ------------------------------------------------------------------------------
$ Element data
$ ------------------------------------------------------------------------------
$ Lu
$
 PAR  G(HCP_A3,LU:VA),,                 +GHSERLU;                3700 N 91Din !
$PAR  G(LIQUID,LU),,                    +GLIQLU;                 3700 N 91Din !
$
 PAR  G(ION,LU+3:VA),,                  +GLIQLU;                 3700 N 91Din !
$
 FUNCTION GHSERLU   298.15  -8788.329+146.536283*T-29.812*T*LN(T)
       +0.00519165*T**2-1.790717E-06*T**3+39723*T**(-1);
       700.00  Y  -9043.057+142.327643*T-29.0095*T*LN(T)
       +0.00371416*T**2-1.50147E-06*T**3+141549*T**(-1);
      1700.00  Y  +6940.092-46.91844*T-1.83986*T*LN(T)-0.0119001*T**2;
      1936.00  Y  -404023.691+1829.37943*T-239.019502*T*LN(T)
       +0.041800748*T**2-1.661174E-06*T**3+1.24825465E+08*T**(-1);
      3700.00  N !
 FUNCTION GLIQLU    298.15  +12772.12-4.998883*T+GHSERLU;
       600.00  Y  +30389.863-198.378793*T+20.9392663*T*LN(T)
       -0.034238743*T**2+2.890636E-06*T**3-2398650*T**(-1);
      1936.00  Y  -18994.687+292.091104*T-47.9068*T*LN(T);
      3700.00  N !
$ ------------------------------------------------------------------------------
$ O
$
$ GHSEROO modified in unary 3.0
$
 PAR  G(O2GAS,O2),,                     +2*GHSEROO+RTLNP;,,           N 91Din !
$
$ 1/2 O2(g)
 FUNCTION GHSEROO   298.15  -3480.87-25.503038*T-11.1355*T*LN(T)
       -0.005098875*T**2+6.61845833E-07*T**3-38365*T**(-1);
      1000.00  Y  -6568.763+12.659879*T-16.8138*T*LN(T)
       -5.957975E-04*T**2+6.781E-09*T**3+262905*T**(-1);
      3300.00  Y  -13986.728+31.259624*T-18.9536*T*LN(T)
       -4.25243E-04*T**2+1.0721E-08*T**3+4383200*T**(-1);
      6000.00  N !
$ ------------------------------------------------------------------------------
$ Binary system
$
$ M. Zinkevich, Prog. Mater. Sci., 52, 597-647(2007).
$
$ Checked against paper. Checked at 6000 K.
$
$ This dataset contains the Lu2O3 data from 07Zin. The O solubility in solid
$ Lu can be expected to be low. The liquid interaction was set similar to
$ Pr-O from 23Nak.
$
$ Gas phase (except O2) is not included.
$
 PAR  G(ION,LU+3:O-2),,                 +GLU2O3L;,,                   N 07Zin !
 PAR  L(ION,LU+3:O-2,VA;0),,            +50000;,,                     N Same !
 PAR  L(ION,LU+3:O-2,VA;1),,            -25000;,,                     N Same !
$
 PAR  G(C_R2O3_D53,LU+3:O-2),,          +GLU2O3C;,,                   N 07Zin !
$
 FUNCTION GLU2O3C   298.15  -1920290+710.2224*T-120.356*T*LN(T)
       -0.004579*T**2+1144000*T**(-1)-2.0E+07*T**(-2);
      6000.00  N !
 FUNCTION GLU2O3A   298.15  +GLU2O3C+27106-5.270*T;                    6000 N !
 FUNCTION GLU2O3B   298.15  +GLU2O3C+16598-3.659*T;                    6000 N !
 FUNCTION GLU2O3H   298.15  +GLU2O3C+27000-9.654*T;                    6000 N !
 FUNCTION GLU2O3X   298.15  +GLU2O3C+39899-14.223*T;                   6000 N !
 FUNCTION GLU2O3L   298.15  +GLU2O3C+80566-29.159*T;                   6000 N !
$ ------------------------------------------------------------------------------
$
$
 LIST-OF-REFERENCE
 NUMBER  SOURCE
  Null   'Unknown source'
  Same   'Similar interaction as with other R elements'
  COST   'COST 507 database'
  91Din  'A.T. Dinsdale, Calphad, 15, 317-425(1991).'
  07Zin  'M. Zinkevich, Prog. Mater. Sci., 52, 597-647(2007); Lu-O'
!

File: data/databases/sgte-binary/LuPb-12Idd.tdb
$
$ Database for Lu-Pb from A. Iddaoudi et al. 2012.
$
$ A. Iddaoudi, N. Selhaoui, M. Ait Amar, K. Mahdouk, A. Aharoune, L. Bouirden,
$ J. Therm. Anal. Calorim., 110, 923-28(2012).
$
$ Dataset created 2023.03.05 by Bengt Hallstedt.
$
$ Associate liquid model with Lu5Pb3 associates. The associate has a strongly
$ positive Gibbs energy of formation. Its fraction will be close to zero, i.e.
$ the associate can be removed. The phase diagram is exactly the same when the
$ associate is not included.
$
$ Peritectic temperature of Lu6Pb5 is 3 K too high (compound composition
$ rounding error).
$
$ ------------------------------------------------------------------------------
 TEMP-LIM 298.15 6000.00 !
$
$ELEMENT NAME  REF. STATE               ATOMIC MASS H298-H0    S298    !
$
 ELEMENT VA   VACUUM                      0.0          0.0      0.0    ! 
 ELEMENT LU   HCP_A3                    174.967     6388.968   50.9611 ! 
 ELEMENT PB   FCC_A1                    207.2       6870.      64.80   ! 
$ ------------------------------------------------------------------------------
$ Species
$
 SPECIE  LU5PB3                             LU5PB3 !
$ ------------------------------------------------------------------------------
$ Phase definitions
$
 PHASE LIQUID:L % 1 1 !
 CONST LIQUID:L : LU PB : !
$
 PHASE ASSOCI:L % 1 1 !
 CONST ASSOCI:L : LU LU5PB3 PB : !
$
$ Fcc (cF4, Fm-3m) and MeX (cF8, Fm-3m)
$
 PHASE FCC_A1 %A 2 1 1 !
 CONST FCC_A1 : PB : VA : !
$
$ Bcc (cI2, Im-3m)
$
 PHASE BCC_A2 %B 2 1 3 !
 CONST BCC_A2 : PB : VA : !
$
$ Hcp (hP2, P6_3/mmc) and Me2X (NiAs-type, hP4, P6_3/mmc, B8_1)
$
 PHASE HCP_A3 %A 2 1 0.5 !
 CONST HCP_A3 : LU% PB : VA : !
$
$ Prototype Mn5Si3 (hP16, P6_3/mcm)
$
 PHASE LU5PB3_D88 % 2 5 3 !
 CONST LU5PB3_D88 : LU : PB : !
$
$ Pearson oP* 
$
 PHASE LU5PB4_LT % 2 5 4 !
 CONST LU5PB4_LT : LU : PB : !
$
$ unknown structure
$
 PHASE LU5PB4_HT % 2 5 4 !
 CONST LU5PB4_HT : LU : PB : !
$
$ Prototype Si5V6 (oI44, Ibam)
$
 PHASE LU6PB5 % 2 6 5 !
 CONST LU6PB5 : LU : PB : !
$
$ Prototype CuZr2 (tI6, I4/mmm)
$
 PHASE LUPB2 % 2 1 2 !
 CONST LUPB2 : LU : PB : !
$ ------------------------------------------------------------------------------
$ Defaults
$
 DEFINE-SYSTEM-DEFAULT ELEMENT 2 !
 DEFAULT-COM DEFINE_SYSTEM_ELEMENT VA !
 DEFAULT-COM REJECT_PHASE ASSOCI !
 TYPE-DEF % SEQ * !
 TYPE-DEF A GES AMEND_PHASE_DESCRIPTION @ MAGNETIC -3 0.28 !
 TYPE-DEF B GES AMEND_PHASE_DESCRIPTION @ MAGNETIC -1 0.4 !
 FUNCTION ZERO      298.15  0;                                         6000 N !
 FUNCTION UN_ASS    298.15  0;                                         6000 N !
 FUNCTION R         298.15  +8.31451;                                  6000 N !
$ ------------------------------------------------------------------------------
$ Element data
$ ------------------------------------------------------------------------------
$ Lu
$
$ FCC_A1 from 13Wan not in unary
$
 PAR  G(HCP_A3,LU:VA),,                 +GHSERLU;                3700 N 91Din !
$PAR  G(FCC_A1,LU:VA),,                 +GHSERLU+5000;           3700 N 13Wan !
 PAR  G(LIQUID,LU),,                    +GLIQLU;                 3700 N 91Din !
 PAR  G(ASSOCI,LU),,                    +GLIQLU;                 3700 N 91Din !
$
 FUNCTION GHSERLU   298.15  -8788.329+146.536283*T-29.812*T*LN(T)
       +0.00519165*T**2-1.790717E-06*T**3+39723*T**(-1);
       700.00  Y  -9043.057+142.327643*T-29.0095*T*LN(T)
       +0.00371416*T**2-1.50147E-06*T**3+141549*T**(-1);
      1700.00  Y  +6940.092-46.91844*T-1.83986*T*LN(T)-0.0119001*T**2;
      1936.00  Y  -404023.691+1829.37943*T-239.019502*T*LN(T)
       +0.041800748*T**2-1.661174E-06*T**3+1.24825465E+08*T**(-1);
      3700.00  N !
 FUNCTION GLIQLU    298.15  +12772.12-4.998883*T+GHSERLU;
       600.00  Y  +30389.863-198.378793*T+20.9392663*T*LN(T)
       -0.034238743*T**2+2.890636E-06*T**3-2398650*T**(-1);
      1936.00  Y  -18994.687+292.091104*T-47.9068*T*LN(T);
      3700.00  N !
$ ------------------------------------------------------------------------------
$ Pb
$
$ RHOMBOHEDRAL_A7 and TETRAGONAL_A6 added in unary 3.0
$ RHOMBOHEDRAL_A7, TETRAGONAL_A6 and TET_ALPHA1_A6 revised in unary 4.1
$ RHOMBO_A10 added in unary 5.0
$
 PAR  G(FCC_A1,PB:VA),,                 +GHSERPB;                2100 N 91Din !
 PAR  G(BCC_A2,PB:VA),,                 +GHSERPB+2400-1.1*T;     2100 N 91Din !
 PAR  G(HCP_A3,PB:VA),,                 +GHSERPB+300+T;          2100 N 91Din !
$PAR  G(BCT_A5,PB),,                    +GHSERPB+489+3.52*T;     2100 N 91Din !
$PAR  G(TETRAGONAL_A6,PB),,             +GHSERPB+4493.235;       2100 N 98Boa !
$PAR  G(TETRAGONAL_A6,PB),,             +GHSERPB+473.23+3.5531*T
$            -0.0396834*T*LN(T)+2.1489E-05*T**2;                 2100 N 96SGUN !
$PAR  G(TET_ALPHA1_A6,PB),,             +GHSERPB
$            +1903.3-2.0602*T;                                   2100 N 98Boa !
$PAR  G(TET_ALPHA1_A6,PB),,             +GHSERPB+183.2+0.45314*T
$            -0.0396834*T*LN(T)+2.149E-06*T**2;                  2100 N 91Din !
$PAR  G(RHOMBOHEDRAL_A7,PB),,           +GHSERPB+300+T;          2100 N 99SGUN !
$PAR  G(RHOMBOHEDRAL_A7,PB),,           +GHSERPB+4900+3.52*T;    2100 N 96SGUN !
$PAR  G(RHOMBO_A10,PB),,                +GHSERPB+10;             2100 N 09SGUN !
 PAR  G(LIQUID,PB),,                    +GLIQPB;                 2100 N 91Din !
 PAR  G(ASSOCI,PB),,                    +GLIQPB;                 2100 N 91Din !
$
 FUNCTION GHSERPB   298.15  -7650.085+101.700244*T-24.5242231*T*LN(T)
       -0.00365895*T**2-2.4395E-07*T**3;
       600.61  Y  -10531.095+154.243182*T-32.4913959*T*LN(T)
       +0.00154613*T**2+8.05448E+25*T**(-9);
      1200.00  Y  +4157.616+53.139072*T-18.9640637*T*LN(T)
       -0.002882943*T**2+9.8144E-08*T**3-2696755*T**(-1)+8.05448E+25*T**(-9);
      2100.00  N !
 FUNCTION GLIQPB    298.15  +4672.124-7.750683*T+GHSERPB-6.019E-19*T**7;
       600.61  Y  +4853.137-8.067136*T+GHSERPB-8.05448E+25*T**(-9);
      2100.00  N !
$ ------------------------------------------------------------------------------
$ Binary system
$
$ A. Iddaoudi, N. Selhaoui, M. Ait Amar, K. Mahdouk, A. Aharoune, L. Bouirden,
$ J. Therm. Anal. Calorim., 110, 923-28(2012).
$
$ Checked against paper. Checked at 6000 K.
$
$ Associate liquid model with Lu5Pb3 associates. The associate has a strongly
$ positive Gibbs energy of formation. Its fraction will be close to zero, i.e.
$ the associate can be removed. The phase diagram is exactly the same when the
$ associate is not included.
$
$ Peritectic temperature of Lu6Pb5 is 3 K too high (compound composition
$ rounding error).
$
 PAR  L(LIQUID,LU,PB;0),,               -60990.839-25.9125471*T;,,    N 12Idd !
$
 PAR  G(ASSOCI,LU5PB3),,                +5*GLIQLU+3*GLIQPB
             +17544179.5+218.347405*T;,,                              N 12Idd !
 PAR  L(ASSOCI,LU,PB;0),,               -60990.839-25.9125471*T;,,    N 12Idd !
 PAR  L(ASSOCI,LU,LU5PB3;0),,           +15498123-88.99091*T;,,       N 12Idd !
 PAR  L(ASSOCI,LU5PB3,PB;0),,           -412088.971+917.4874*T;,,     N 12Idd !
$
 PAR  L(HCP_A3,LU,PB:VA;0),,            -56540.1798+0.776823002*T;,,  N 12Idd !
$
 PAR  G(LU5PB3_D88,LU:PB),,             +5*GHSERLU+3*GHSERPB
             -325090.664-3.05123704*T;,,                              N 12Idd !
 PAR  G(LU5PB4_LT,LU:PB),,              +5*GHSERLU+4*GHSERPB
             -427097.9169+31.69139121*T;,,                            N 12Idd !
 PAR  G(LU5PB4_HT,LU:PB),,              +5*GHSERLU+4*GHSERPB
             -415900.4274+25.29115956*T;,,                            N 12Idd !
 PAR  G(LU6PB5,LU:PB),,                 +6*GHSERLU+5*GHSERPB
             -526507.5563+45.11929686*T;,,                            N 12Idd !
 PAR  G(LUPB2,LU:PB),,                  +GHSERLU+2*GHSERPB
             -103346.9775+21.72763578*T;,,                            N 12Idd !
$ ------------------------------------------------------------------------------
$
$
 LIST-OF-REFERENCE
 NUMBER  SOURCE
  Null   'Unknown source'
  Same   'Same or similar interaction as in the corresponding stable phase'
  REFLAV 'Laves phase convention: G(LAVES,X:X)=+3*GHSERXX+15000'
  91Din  'A.T. Dinsdale, Calphad, 15, 317-425(1991).'
  96SGUN 'SGTE unary database V.3.0, 1996.'
  98Boa  'D. Boa, I. Ansara, Thermochim. Acta, 314, 79-86(1998),
          SGTE unary database V.4.1, 1999; In, Pb'
  99SGUN 'SGTE unary database V.4.1, 1999.'
  09SGUN 'SGTE unary database V.5.0, 2009.'
  12Idd  'A. Iddaoudi, N. Selhaoui, M. Ait Amar, K. Mahdouk, A. Aharoune,
          L. Bouirden, J. Therm. Anal. Calorim., 110, 923-28(2012); Lu-Pb'
  13Wan  'D. Wang, Y. Yu, X.J. Liu, C.P. Wang,
          Calphad, 41, 20-25(2013); Eu, Lu'
!
