Repository: orchid-calphad/orchid-project.org

# orchid-project.org

Website and released data of **ORCHID** (Open Repository for CALPHAD Hypotheses, Intelligence, and Discovery),
served by GitHub Pages at https://orchid-project.org. Releases are archived on Zenodo (one DOI per version).

- `index.html`, `catalog/`, `best-practices.html` — static, self-contained pages (generated in the ORCHID tooling).
- `data/` — released data: catalog, redistributable TDB files, convex hulls. Licences: `data/LICENSES.md`, `data/NOTICE.md`.
- `llms.txt`, `data/croissant.json`, `CITATION.cff`, `.zenodo.json` — machine-readable metadata.

Only data with clear redistribution rights are published.

File: data/databases/sgte-binary/LuPb-13Wan.tdb
$
$ Database for Lu-Pb from D. Wang et al. 2013.
$
$ D. Wang, Y. Yu, X.J. Liu, C.P. Wang, Calphad, 41, 20-25(2013).
$
$ Dataset created 2018.07.01 by Bengt Hallstedt.
$ 2021.01.24: Modified for use with GES6.
$
$ The tdb provided is incorrect, probably an old version. The phase diagram
$ is calculated with the parameters in the table in the paper and the table
$ of invariants seems to be calculated with the provided tdb. I consider
$ the parameter set in the paper to be correct.
$
$ The maximum temperature of Lu6Pb5 is 12 K too low because of insufficient
$ accuracy for compound compositions.
$
$ There is an inverse miscibility gap with a minimum at 3140 K and x(Pb)=0.34.
$
$ ------------------------------------------------------------------------------
 TEMP-LIM 298.15 6000.00 !
$
$ELEMENT NAME  REF. STATE               ATOMIC MASS H298-H0    S298    !
$
 ELEMENT VA   VACUUM                      0.0          0.0      0.0    ! 
 ELEMENT LU   HCP_A3                    174.967     6388.968   50.9611 ! 
 ELEMENT PB   FCC_A1                    207.2       6870.      64.80   ! 
$ ------------------------------------------------------------------------------
$ Phase definitions
$
 PHASE LIQUID:L % 1 1 !
 CONST LIQUID:L : LU PB : !
$
$ Fcc (cF4, Fm-3m) and MeX (cF8, Fm-3m)
$
 PHASE FCC_A1 %A 2 1 1 !
 CONST FCC_A1 : LU PB% : VA : !
$
$ Bcc (cI2, Im-3m)
$
 PHASE BCC_A2 %B 2 1 3 !
 CONST BCC_A2 : PB : VA : !
$
$ Hcp (hP2, P6_3/mmc) and Me2X (NiAs-type, hP4, P6_3/mmc, B8_1)
$
 PHASE HCP_A3 %A 2 1 0.5 !
 CONST HCP_A3 : LU% PB : VA : !
$
$ Prototype Mn5Si3 (hP16, P6_3/mcm)
$
 PHASE LU5PB3_D88 % 2 5 3 !
 CONST LU5PB3_D88 : LU : PB : !
$
$ Pearson oP* 
$
 PHASE LU5PB4_LT % 2 5 4 !
 CONST LU5PB4_LT : LU : PB : !
$
$ unknown structure
$
 PHASE LU5PB4_HT % 2 5 4 !
 CONST LU5PB4_HT : LU : PB : !
$
$ Prototype Si5V6 (oI44, Ibam)
$
 PHASE LU6PB5 % 2 6 5 !
 CONST LU6PB5 : LU : PB : !
$
$ Prototype CuZr2 (tI6, I4/mmm)
$
 PHASE LUPB2 % 2 1 2 !
 CONST LUPB2 : LU : PB : !
$ ------------------------------------------------------------------------------
$ Defaults
$
 DEFINE-SYSTEM-DEFAULT ELEMENT 2 !
 DEFAULT-COM DEFINE_SYSTEM_ELEMENT VA !
 TYPE-DEF % SEQ * !
 TYPE-DEF A GES AMEND_PHASE_DESCRIPTION @ MAGNETIC -3 0.28 !
 TYPE-DEF B GES AMEND_PHASE_DESCRIPTION @ MAGNETIC -1 0.4 !
 FUNCTION ZERO      298.15  0;                                         6000 N !
 FUNCTION UN_ASS    298.15  0;                                         6000 N !
 FUNCTION R         298.15  +8.31451;                                  6000 N !
$ ------------------------------------------------------------------------------
$ Element data
$ ------------------------------------------------------------------------------
$ Lu
$
$ FCC_A1 from 13Wan not in unary
$
 PAR  G(HCP_A3,LU:VA),,                 +GHSERLU;                3700 N 91Din !
 PAR  G(FCC_A1,LU:VA),,                 +GHSERLU+5000;           3700 N 13Wan !
 PAR  G(LIQUID,LU),,                    +GLIQLU;                 3700 N 91Din !
$
 FUNCTION GHSERLU   298.15  -8788.329+146.536283*T-29.812*T*LN(T)
       +0.00519165*T**2-1.790717E-06*T**3+39723*T**(-1);
       700.00  Y  -9043.057+142.327643*T-29.0095*T*LN(T)
       +0.00371416*T**2-1.50147E-06*T**3+141549*T**(-1);
      1700.00  Y  +6940.092-46.91844*T-1.83986*T*LN(T)-0.0119001*T**2;
      1936.00  Y  -404023.691+1829.37943*T-239.019502*T*LN(T)
       +0.041800748*T**2-1.661174E-06*T**3+1.24825465E+08*T**(-1);
      3700.00  N !
 FUNCTION GLIQLU    298.15  +12772.12-4.998883*T+GHSERLU;
       600.00  Y  +30389.863-198.378793*T+20.9392663*T*LN(T)
       -0.034238743*T**2+2.890636E-06*T**3-2398650*T**(-1);
      1936.00  Y  -18994.687+292.091104*T-47.9068*T*LN(T);
      3700.00  N !
$ ------------------------------------------------------------------------------
$ Pb
$
$ RHOMBOHEDRAL_A7 and TETRAGONAL_A6 added in unary 3.0
$ RHOMBOHEDRAL_A7, TETRAGONAL_A6 and TET_ALPHA1_A6 revised in unary 4.1
$ RHOMBO_A10 added in unary 5.0
$
 PAR  G(FCC_A1,PB:VA),,                 +GHSERPB;                2100 N 91Din !
 PAR  G(BCC_A2,PB:VA),,                 +GHSERPB+2400-1.1*T;     2100 N 91Din !
 PAR  G(HCP_A3,PB:VA),,                 +GHSERPB+300+T;          2100 N 91Din !
$PAR  G(BCT_A5,PB),,                    +GHSERPB+489+3.52*T;     2100 N 91Din !
$PAR  G(TETRAGONAL_A6,PB),,             +GHSERPB+4493.235;       2100 N 98Boa !
$PAR  G(TETRAGONAL_A6,PB),,             +GHSERPB+473.23+3.5531*T
$            -0.0396834*T*LN(T)+2.1489E-05*T**2;                 2100 N 96SGUN !
$PAR  G(TET_ALPHA1_A6,PB),,             +GHSERPB
$            +1903.3-2.0602*T;                                   2100 N 98Boa !
$PAR  G(TET_ALPHA1_A6,PB),,             +GHSERPB+183.2+0.45314*T
$            -0.0396834*T*LN(T)+2.149E-06*T**2;                  2100 N 91Din !
$PAR  G(RHOMBOHEDRAL_A7,PB),,           +GHSERPB+300+T;          2100 N 99SGUN !
$PAR  G(RHOMBOHEDRAL_A7,PB),,           +GHSERPB+4900+3.52*T;    2100 N 96SGUN !
$PAR  G(RHOMBO_A10,PB),,                +GHSERPB+10;             2100 N 09SGUN !
 PAR  G(LIQUID,PB),,                    +GLIQPB;                 2100 N 91Din !
$
 FUNCTION GHSERPB   298.15  -7650.085+101.700244*T-24.5242231*T*LN(T)
       -0.00365895*T**2-2.4395E-07*T**3;
       600.61  Y  -10531.095+154.243182*T-32.4913959*T*LN(T)
       +0.00154613*T**2+8.05448E+25*T**(-9);
      1200.00  Y  +4157.616+53.139072*T-18.9640637*T*LN(T)
       -0.002882943*T**2+9.8144E-08*T**3-2696755*T**(-1)+8.05448E+25*T**(-9);
      2100.00  N !
 FUNCTION GLIQPB    298.15  +4672.124-7.750683*T+GHSERPB-6.019E-19*T**7;
       600.61  Y  +4853.137-8.067136*T+GHSERPB-8.05448E+25*T**(-9);
      2100.00  N !
$ ------------------------------------------------------------------------------
$ Binary system
$
$ D. Wang, Y. Yu, X.J. Liu, C.P. Wang, Calphad, 41, 20-25(2013).
$
$ Checked against paper and author's tdb. Checked at 6000 K.
$
$ The tdb provided is incorrect, probably an old version. The phase diagram
$ is calculated with the parameters in the table in the paper and the table
$ of invariants seems to be calculated with the provided tdb. I consider
$ the parameter set in the paper to be correct.
$
$ The maximum temperature of Lu6Pb5 is 12 K too low because of insufficient
$ accuracy for compound compositions.
$
$ There is an inverse miscibility gap with a minimum at 3140 K and x(Pb)=0.34.
$
 PAR  L(LIQUID,LU,PB;0),,               -110500+8*T;,,                N 13Wan !
 PAR  L(LIQUID,LU,PB;1),,               -95800+55*T;,,                N 13Wan !
 PAR  L(LIQUID,LU,PB;2),,               +83000-40*T;,,                N 13Wan !
 PAR  L(LIQUID,LU,PB;3),,               +120000-65*T;,,               N 13Wan !
$
 PAR  L(FCC_A1,LU,PB:VA;0),,            +ZERO;,,                      N 13Wan !
 PAR  L(HCP_A3,LU,PB:VA;0),,            -95000+35*T;,,                N 13Wan !
$
 PAR  G(LU5PB3_D88,LU:PB),,             +5*GHSERLU+3*GHSERPB
             -328000+18*T;,,                                          N 13Wan !
 PAR  G(LU5PB4_LT,LU:PB),,              +5*GHSERLU+4*GHSERPB
             -400842+35.01*T;,,                                       N 13Wan !
 PAR  G(LU5PB4_HT,LU:PB),,              +5*GHSERLU+4*GHSERPB
             -365760+14.94*T;,,                                       N 13Wan !
 PAR  G(LU6PB5,LU:PB),,                 +6*GHSERLU+5*GHSERPB
             -489940+45.65*T;,,                                       N 13Wan !
 PAR  G(LUPB2,LU:PB),,                  +GHSERLU+2*GHSERPB
             -102600+28.95*T;,,                                       N 13Wan !
$ ------------------------------------------------------------------------------
$
$
 LIST-OF-REFERENCE
 NUMBER  SOURCE
  Null   'Unknown source'
  Same   'Same or similar interaction as in the corresponding stable phase'
  REFLAV 'Laves phase convention: G(LAVES,X:X)=+3*GHSERXX+15000'
  91Din  'A.T. Dinsdale, Calphad, 15, 317-425(1991).'
  96SGUN 'SGTE unary database V.3.0, 1996.'
  98Boa  'D. Boa, I. Ansara, Thermochim. Acta, 314, 79-86(1998),
          SGTE unary database V.4.1, 1999; In, Pb'
  99SGUN 'SGTE unary database V.4.1, 1999.'
  09SGUN 'SGTE unary database V.5.0, 2009.'
  13Wan  'D. Wang, Y. Yu, X.J. Liu, C.P. Wang,
          Calphad, 41, 20-25(2013); Eu, Lu, Lu-Pb'
!

File: data/databases/sgte-binary/LuSb-11Wan.tdb
$
$ Database for Lu-Sb from S.L. Wang et al. 2011
$
$ S.L. Wang, F. Gao, S.X. Gan, C.P. Wang, X.J. Liu, Calphad, 35, 421-26(2011).
$
$ Dataset created 2016.09.24 by Bengt Hallstedt.
$ 2021.01.24: Modified for use with GES6.
$
$ ------------------------------------------------------------------------------
 TEMP-LIM 298.15 6000.00 !
$
$ELEMENT NAME  REF. STATE               ATOMIC MASS H298-H0    S298    !
$
 ELEMENT VA   VACUUM                      0.0          0.0      0.0    ! 
 ELEMENT LU   HCP_A3                    174.967     6388.968   50.9611 ! 
 ELEMENT SB   RHOMBOHEDRAL_A7           121.75      5870.152   45.5219 ! 
$ ------------------------------------------------------------------------------
$ Phase definitions
$
 PHASE LIQUID:L % 1 1 !
 CONST LIQUID:L : LU SB : !
$
$ Fcc (cF4, Fm-3m) and MeX (cF8, Fm-3m)
$
 PHASE FCC_A1 %A 2 1 1 !
 CONST FCC_A1 : SB : VA : !
$
$ Bcc (cI2, Im-3m)
$
 PHASE BCC_A2 %B 2 1 3 !
 CONST BCC_A2 : SB : VA : !
$
$ Hcp (hP2, P6_3/mmc) and Me2X (NiAs-type, hP4, P6_3/mmc, B8_1)
$
 PHASE HCP_A3 %A 2 1 0.5 !
 CONST HCP_A3 : LU% SB : VA : !
$
$ Prototype alpha-As (hR2, R-3m)
$
 PHASE RHOMBOHEDRAL_A7 % 1 1 !
 CONST RHOMBOHEDRAL_A7 : SB : !
$
$ unknown structure
$
 PHASE LU3SB % 2 3 1 !
 CONST LU3SB : LU : SB : !
$
$ Prototype Bi3Y5 (oP32, Pnma)
$
 PHASE LU5SB3 % 2 5 3 !
 CONST LU5SB3 : LU : SB : !
$
$ Prototype NaCl (cF8, Fm-3m)
$
 PHASE LUSB_B1 % 2 1 1 !
 CONST LUSB_B1 : LU : SB : !
$
$ unknown structure
$
 PHASE LUSB_BETA % 2 1 1 !
 CONST LUSB_BETA : LU : SB : !
$
$ Prototype HoSb2 (oC6, C222)
$
 PHASE LUSB2 % 2 1 2 !
 CONST LUSB2 : LU : SB : !
$ ------------------------------------------------------------------------------
$ Defaults
$
 DEFINE-SYSTEM-DEFAULT ELEMENT 2 !
 DEFAULT-COM DEFINE_SYSTEM_ELEMENT VA !
 TYPE-DEF % SEQ * !
 TYPE-DEF A GES AMEND_PHASE_DESCRIPTION @ MAGNETIC -3 0.28 !
 TYPE-DEF B GES AMEND_PHASE_DESCRIPTION @ MAGNETIC -1 0.4 !
 FUNCTION ZERO      298.15  0;                                         6000 N !
 FUNCTION UN_ASS    298.15  0;                                         6000 N !
 FUNCTION R         298.15  +8.31451;                                  6000 N !
$ ------------------------------------------------------------------------------
$ Element data
$ ------------------------------------------------------------------------------
$ Lu
$
 PAR  G(HCP_A3,LU:VA),,                 +GHSERLU;                3700 N 91Din !
 PAR  G(LIQUID,LU),,                    +GLIQLU;                 3700 N 91Din !
$
 FUNCTION GHSERLU   298.15  -8788.329+146.536283*T-29.812*T*LN(T)
       +0.00519165*T**2-1.790717E-06*T**3+39723*T**(-1);
       700.00  Y  -9043.057+142.327643*T-29.0095*T*LN(T)
       +0.00371416*T**2-1.50147E-06*T**3+141549*T**(-1);
      1700.00  Y  +6940.092-46.91844*T-1.83986*T*LN(T)-0.0119001*T**2;
      1936.00  Y  -404023.691+1829.37943*T-239.019502*T*LN(T)
       +0.041800748*T**2-1.661174E-06*T**3+1.24825465E+08*T**(-1);
      3700.00  N !
 FUNCTION GLIQLU    298.15  +12772.12-4.998883*T+GHSERLU;
       600.00  Y  +30389.863-198.378793*T+20.9392663*T*LN(T)
       -0.034238743*T**2+2.890636E-06*T**3-2398650*T**(-1);
      1936.00  Y  -18994.687+292.091104*T-47.9068*T*LN(T);
      3700.00  N !
$ ------------------------------------------------------------------------------
$ Sb
$
$ BCT_A5 revised in unary 3.0
$
$ BCT_A5 the value from 91Din is used in LBall-v7+fun.tdb.
$ BCT_A5 the value from 96SGUN is used in SGSOL 5.0.
$ It is only needed in Sb-Sn.
$
 PAR  G(RHOMBOHEDRAL_A7,SB),,           +GHSERSB;                2000 N 91Din !
 PAR  G(FCC_A1,SB:VA),,                 +GHSERSB+19874-13.7*T;   2000 N 91Din !
 PAR  G(BCC_A2,SB:VA),,                 +GHSERSB+19874-15.1*T;   2000 N 91Din !
 PAR  G(HCP_A3,SB:VA),,                 +GHSERSB+19874-13*T;     2000 N 91Din !
$PAR  G(BCT_A5,SB),,                    +GHSERSB+13000-8*T;      2000 N 96SGUN !
$PAR  G(BCT_A5,SB),,                    +GHSERSB+1000;           2000 N 91Din !
 PAR  G(LIQUID,SB),,                    +GLIQSB;                 2000 N 91Din !
$
 FUNCTION GHSERSB   298.15  -9242.858+156.154689*T-30.5130752*T*LN(T)
       +0.007748768*T**2-3.003415E-06*T**3+100625*T**(-1);
       903.78  Y  -11738.83+169.485872*T-31.38*T*LN(T)+1.616849E+27*T**(-9);
      2000.00  N !
 FUNCTION GLIQSB    298.15  +19822.328-21.923164*T+GHSERSB-1.74847E-20*T**7;
       903.78  Y  +8175.359+147.455986*T-31.38*T*LN(T);
      2000.00  N !
$ ------------------------------------------------------------------------------
$ Binary system
$
$ S.L. Wang, F. Gao, S.X. Gan, C.P. Wang, X.J. Liu, Calphad, 35, 421-26(2011).
$
$ Checked against paper and author's tdb. Checked at 6000 K.
$
 PAR  L(LIQUID,LU,SB;0),,               -229659-2.7*T;,,              N 11Wan !
 PAR  L(LIQUID,LU,SB;1),,               -12000-2.8*T;,,               N 11Wan !
 PAR  L(LIQUID,LU,SB;2),,               +1000+23*T;,,                 N 11Wan !
$
 PAR  L(HCP_A3,LU,SB:VA;0),,            -174500;,,                    N 11Wan !
$
 PAR  G(LU3SB,LU:SB),,                  +3*GHSERLU+GHSERSB
             -230000+9.42*T;,,                                        N 11Wan !
 PAR  G(LU5SB3,LU:SB),,                 +5*GHSERLU+3*GHSERSB
             -692480+39.12*T;,,                                       N 11Wan !
 PAR  G(LUSB_B1,LU:SB),,                +GHSERLU+GHSERSB
             -231492+18.828*T;,,                                      N 11Wan !
 PAR  G(LUSB_BETA,LU:SB),,              +GHSERLU+GHSERSB
             -231000+18.598*T;,,                                      N 11Wan !
 PAR  G(LUSB2,LU:SB),,                  +GHSERLU+2*GHSERSB
             -239127+18.879*T;,,                                      N 11Wan !
$ ------------------------------------------------------------------------------
$
$
 LIST-OF-REFERENCE
 NUMBER  SOURCE
  Null   'Unknown source'
  Same   'Same or similar interaction as in the corresponding stable phase'
  COST   'COST 507 database'
  91Din  'A.T. Dinsdale, Calphad, 15, 317-425(1991).'
  96SGUN 'SGTE unary database V.3.0, 1996.'
  11Wan  'S.L. Wang, F. Gao, S.X. Gan, C.P. Wang, X.J. Liu,
          Calphad, 35, 421-26(2011); Lu-Sb'
!

File: data/databases/sgte-binary/LuW-00Kri.tdb
$
$ Database for Lu-W from N. Krishnamurthy et al. 2000.
$
$ N. Krishnamurthy, T. Kundu, A. Awasthi, S.P. Garg,
$ Z. Metallkd., 91, 234-40(2000).
$
$ Dataset created 2025.02.11 by Bengt Hallstedt.
$
$ The liquid interaction was refitted to approximately match measured
$ liquid solubilities. The discrepancy probably originates from differences
$ in elemental W.
$
$ The solid interactions were set to 1.5 times the liquid interaction. This
$ should be revised when there are data.
$
$ ------------------------------------------------------------------------------
 TEMP-LIM 298.15 6000.00 !
$
$ELEMENT NAME  REF. STATE               ATOMIC MASS H298-H0    S298    !
$
 ELEMENT VA   VACUUM                      0.0          0.0      0.0    ! 
 ELEMENT LU   HCP_A3                    174.967     6388.968   50.9611 ! 
 ELEMENT W    BCC_A2                    183.85      4970.0     32.6176 ! 
$ ------------------------------------------------------------------------------
$ Phase definitions
$
 PHASE LIQUID:L % 1 1 !
 CONST LIQUID:L : LU W : !
$
$ Fcc (cF4, Fm-3m) and MeX (cF8, Fm-3m)
$
 PHASE FCC_A1 %A 2 1 1 !
 CONST FCC_A1 : W : VA : !
$
$ Bcc (cI2, Im-3m)
$
 PHASE BCC_A2 %B 2 1 3 !
 CONST BCC_A2 : W : VA : !
$
$ Hcp (hP2, P6_3/mmc) and Me2X (NiAs-type, hP4, P6_3/mmc, B8_1)
$
 PHASE HCP_A3 % 2 1 0.5 !
 CONST HCP_A3 : LU% W : VA : !
$ ------------------------------------------------------------------------------
$ Defaults
$
 DEFINE-SYSTEM-DEFAULT ELEMENT 2 !
 DEFAULT-COM DEFINE_SYSTEM_ELEMENT VA !
 TYPE-DEF % SEQ * !
 TYPE-DEF A GES AMEND_PHASE_DESCRIPTION @ MAGNETIC -3 0.28 !
 TYPE-DEF B GES AMEND_PHASE_DESCRIPTION @ MAGNETIC -1 0.4 !
 FUNCTION ZERO      298.15  0;                                         6000 N !
 FUNCTION UN_ASS    298.15  0;                                         6000 N !
 FUNCTION R         298.15  +8.31451;                                  6000 N !
$ ------------------------------------------------------------------------------
$ Element data
$ ------------------------------------------------------------------------------
$ Lu
$
$ FCC_A1 from 13Wan not in unary
$ FCC_A1 from 18Shi not in unary and not acceptable
$
 PAR  G(HCP_A3,LU:VA),,                 +GHSERLU;                3700 N 91Din !
$PAR  G(FCC_A1,LU:VA),,                 +GHSERLU+5000;           3700 N 13Wan !
$PAR  G(FCC_A1,LU:VA),,                 +GHSERLU+75657;          3700 N 18Shi !
 PAR  G(LIQUID,LU),,                    +GLIQLU;                 3700 N 91Din !
$
 FUNCTION GHSERLU   298.15  -8788.329+146.536283*T-29.812*T*LN(T)
       +0.00519165*T**2-1.790717E-06*T**3+39723*T**(-1);
       700.00  Y  -9043.057+142.327643*T-29.0095*T*LN(T)
       +0.00371416*T**2-1.50147E-06*T**3+141549*T**(-1);
      1700.00  Y  +6940.092-46.91844*T-1.83986*T*LN(T)-0.0119001*T**2;
      1936.00  Y  -404023.691+1829.37943*T-239.019502*T*LN(T)
       +0.041800748*T**2-1.661174E-06*T**3+1.24825465E+08*T**(-1);
      3700.00  N !
 FUNCTION GLIQLU    298.15  +12772.12-4.998883*T+GHSERLU;
       600.00  Y  +30389.863-198.378793*T+20.9392663*T*LN(T)
       -0.034238743*T**2+2.890636E-06*T**3-2398650*T**(-1);
      1936.00  Y  -18994.687+292.091104*T-47.9068*T*LN(T);
      3700.00  N !
$ ------------------------------------------------------------------------------
$ W
$
 PAR  G(BCC_A2,W:VA),,                  +GHSERWW;,,                   N 91Din !
 PAR  G(FCC_A1,W:VA),,                  +GHSERWW+19300+0.63*T;,,      N 91Din !
 PAR  G(HCP_A3,W:VA),,                  +GHSERWW+14750;,,             N 91Din !
 PAR  G(LIQUID,W),,                     +GLIQWW;,,                    N 91Din !
$
 FUNCTION GHSERWW   298.15  -7646.311+130.4*T-24.1*T*LN(T)
       -0.001936*T**2+2.07E-07*T**3+44500*T**(-1)-5.33E-11*T**4;
      3695.00  Y  -82868.801+389.362335*T-54*T*LN(T)+1.528621E+33*T**(-9);
      6000.00  N !
 FUNCTION GLIQWW    298.15  +52160.584-14.10999*T+GHSERWW-2.713468E-24*T**7;
      3695.00  Y  -30436.051+375.175*T-54*T*LN(T);
      6000.00  N !
 FUNCTION GFCCWW    298.15  +GHSERWW+19300+0.63*T;                     6000 N !
$ ------------------------------------------------------------------------------
$ Binary system
$
$ N. Krishnamurthy, T. Kundu, A. Awasthi, S.P. Garg,
$ Z. Metallkd., 91, 234-40(2000).
$
$ Checked against paper. Checked at 6000 K.
$
$ The liquid interaction was refitted to approximately match measured
$ liquid solubilities. The discrepancy probably originates from differences
$ in elemental W.
$
$ The solid interactions were set to 1.5 times the liquid interaction. This
$ should be revised when there are data.
$
$PAR  L(LIQUID,LU,W;0),,                +67000;,,                     N 00Kri !
 PAR  L(LIQUID,LU,W;0),,                +57000;,,                     N 00Kri !
$
 PAR  L(HCP_A3,LU,W:VA;0),,             +86000;,,                     N 25Hal !
$ ------------------------------------------------------------------------------
$
$
 LIST-OF-REFERENCE
 NUMBER  SOURCE
  Null   'Unknown source'
  Same   'Same or similar interaction as in the corresponding stable phase'
  REFLAV 'Laves phase convention: G(LAVES,X:X)=+3*GHSERXX+15000'
  91Din  'A.T. Dinsdale, Calphad, 15, 317-425(1991).'
  00Kri  'N. Krishnamurthy, T. Kundu, A. Awasthi, S.P. Garg,
          Z. Metallkd., 91, 234-40(2000); Lu-W'
  13Wan  'D. Wang, Y. Yu, X.J. Liu, C.P. Wang, Calphad, 41, 20-25(2013); Lu'
  18Shi  'C. Shi, Y. Du, B. Hu, B. Yang, Y. Pan, F. Guo, S. Liu, Q. Du,
          Calphad, 62, 207-14(2018); Lu'
  25Hal  'B. Hallstedt, dummy solid interaction, 2025; Lu-W'
!

File: data/databases/sgte-binary/MgB-01Liu-LB.tdb
$
$ Database for Mg-B from Z.-K. Liu et al. 2001 (included in LB Vol. 2)
$
$ Z.-K. Liu, Y. Zhong, D.G. Schlom, X.X. Xi, Q. Li, Calphad, 25, 299-303(2001).
$
$ Dataset created 2014.01.18 by Bengt Hallstedt.
$ 2021.01.24: Modified for use with GES6.
$
$ B solubility in hcp-Mg not modelled.
$
$ ------------------------------------------------------------------------------
 TEMP-LIM 298.15 6000.00 !
$
$ELEMENT NAME  REF. STATE               ATOMIC MASS H298-H0    S298    !
$
 ELEMENT VA   VACUUM                      0.0          0.0      0.0    ! 
 ELEMENT B    BETA_RHOMBO_B              10.81      1222.0      5.9    ! 
 ELEMENT MG   HCP_A3                     24.305     4998.      32.671  !
$ ------------------------------------------------------------------------------
$ Species
$
 SPECIE  B2                                 B2 !
 SPECIE  MG2                                MG2 !
$ ------------------------------------------------------------------------------
$ Phase definitions
$
 PHASE LIQUID:L % 1 1 !
 CONST LIQUID:L : B MG : !
$
$ Fcc (cF4, Fm-3m) and MeX (cF8, Fm-3m)
$
 PHASE FCC_A1 %A 2 1 1 !
 CONST FCC_A1 : MG : VA : !
$
$ Bcc (cI2, Im-3m)
$
 PHASE BCC_A2 %B 2 1 3 !
 CONST BCC_A2 : MG : VA : !
$
$ Hcp (hP2, P6_3/mmc) and Me2X (NiAs-type, hP4, P6_3/mmc, B8_1)
$
 PHASE HCP_A3 %A 2 1 0.5 !
 CONST HCP_A3 : MG% : VA : !
$
$ Prototype beta-B (hR105, R-3m)
$
 PHASE BETA_RHOMBO_B % 1 1 !
 CONST BETA_RHOMBO_B : B : !
$
$ Prototype AlB2 (hP3, P6/mmm)
$
 PHASE MB2_C32 % 2 1 2 !
 CONST MB2_C32 : MG : B : !
$
$ Prototype MgB4 (oP20, Pnma)
$
 PHASE MGB4 % 2 1 4 !
 CONST MGB4 : MG : B : !
$
$ Prototype MgB7 (oI64, Imma)
$
 PHASE MGB7 % 2 1 7 !
 CONST MGB7 : MG : B : !
$
 PHASE GAS:G % 1 1 !
 CONST GAS:G : B B2 MG MG2 : !
$ ------------------------------------------------------------------------------
$ Defaults
$
 DEFINE-SYSTEM-DEFAULT ELEMENT 2 !
 DEFAULT-COM DEFINE_SYSTEM_ELEMENT VA !
 TYPE-DEF % SEQ * !
 TYPE-DEF A GES AMEND_PHASE_DESCRIPTION @ MAGNETIC -3 0.28 !
 TYPE-DEF B GES AMEND_PHASE_DESCRIPTION @ MAGNETIC -1 0.4 !
 FUNCTION ZERO      298.15  0;                                         6000 N !
 FUNCTION UN_ASS    298.15  0;                                         6000 N !
 FUNCTION R         298.15  +8.31451;                                  6000 N !
 FUNCTION RTLNP     298.15  +8.31451*T*LN(1E-05*P);                    6000 N !
$ ------------------------------------------------------------------------------
$ Element data
$ ------------------------------------------------------------------------------
$ B
$
$ FCC_A1, HCP_A3, DIAMOND_A4 and GRAPHITE added in unary 3.0
$ BCC_A2 added in unary 4.1
$ GRAPHITE revised in unary 4.4 (using the value from COST 507)
$ FCC_A1, BCC_A2 and HCP_A3 removed in unary 5.0
$ ALPHA_RHOMBO_B added in unary 5.0
$
$ FCC_A1, BCC_A2 and HCP_A3 still in SGSOL 5.0
$ The value for FCC_A1 in COST (and SGTE) is possibly incorrect.
$
 PAR  G(BETA_RHOMBO_B,B),,              +GHSERBB;,,                   N 91Din !
$PAR  G(ALPHA_RHOMBO_B,B),,             +GALPBB;,,                    N 09SGUN !
$PAR  G(FCC_A1,B:VA),,                  +GHSERBB+43514-12.217*T;,,    N SGCOST !
$PAR  G(FCC_A1,B:VA),,                  +GHSERBB+50208-13.472*T;,,    N 94Hal !
$PAR  G(BCC_A2,B:VA),,                  +GHSERBB+43514-12.217*T;,,    N 94Hal !
$PAR  G(HCP_A3,B:VA),,                  +GHSERBB+50208-9.706*T;,,     N SGCOST !
$PAR  G(GRAPHITE,B),,                   +GHSERBB+10000-2*T;,,         N SGCOST !
$PAR  G(GRAPHITE,B),,                   +GHSERBB+5000;,,              N 96SGUN !
$PAR  G(DIAMOND_A4,B),,                 +GHSERBB+10;,,                N 99SGUN !
$PAR  G(DIAMOND_A4,B),,                 +GHSERBB+20;,,                N COST !
$PAR  G(DIAMOND_A4,B),,                 +GHSERBB;,,                   N 96SGUN !
 PAR  G(LIQUID,B),,                     +GLIQBB;,,                    N 91Din !
$
 PAR  G(GAS,B),,                        +F1389T+RTLNP;,,              N 97SUB !
 PAR  G(GAS,B2),,                       +F1921T+RTLNP;,,              N 97SUB !
$
 FUNCTION GHSERBB   298.15  -7735.284+107.111864*T-15.6641*T*LN(T)
       -0.006864515*T**2+6.18878E-07*T**3+370843*T**(-1);
      1100.00  Y  -16649.474+184.801744*T-26.6047*T*LN(T)
       -7.9809E-04*T**2-2.556E-08*T**3+1748270*T**(-1);
      2348.00  Y  -36667.582+231.336244*T-31.5957527*T*LN(T)
       -0.00159488*T**2+1.34719E-07*T**3+11205883*T**(-1);
      3000.00  Y  -21530.653+222.396264*T-31.4*T*LN(T);
      6000.00  N !
 FUNCTION GALPBB    298.15  -6076.24+86.648762*T-12.942464*T*LN(T)
       -7.089468E-3*T**2+0.659896E-6*T**3-45*T**(-1);
      1400.00  Y  +28477.506-106.789208*T+12.1072478*T*LN(T)
       -13.316875E-3*T**2+0.706895E-6*T**3-8002403*T**(-1);
      3000.00  Y  -25699.64+225.127135*T-31.4*T*LN(T);
      6000.00  N !
 FUNCTION GLIQBB    298.15  +48458.559-20.268025*T+GHSERBB;
       500.00  Y  +41119.703+82.101722*T-14.9827763*T*LN(T)
       -0.007095669*T**2+5.07347E-07*T**3+335484*T**(-1);
      2348.00  Y  +28842.012+200.94731*T-31.4*T*LN(T);
      3000.00  Y  +50372.665-21.448954*T+GHSERBB;
      6000.00  N !
 FUNCTION GFCCBB    298.15  +GHSERBB+43514-12.217*T;                   6000 N !
$ B(g)
 FUNCTION F1389T    298.15 +558741.08-13.3403636*T-20.91611*T*LN(T)
       +7.20885E-05*T**2-5.63569667E-09*T**3+4306.9065*T**(-1);
      4800.00  Y  +593321.479-80.4363028*T-13.38924*T*LN(T)
       -5.13201E-04*T**2-2.51243833E-09*T**3-26985320*T**(-1);
     10000.00  N !
$ B2(g)
 FUNCTION F1921T    298.15 +829926.969-93.2007048*T-13.63395*T*LN(T)
       -0.033960835*T**2+7.30767333E-06*T**3-67153.4*T**(-1);
       600.00  Y  +815354.412+137.902601*T-49.68482*T*LN(T)
       +0.00543292*T**2-7.11178167E-07*T**3+1030739.5*T**(-1);
      1400.00  Y  +823475.255+55.7356689*T-37.91694*T*LN(T)
       -0.001645613*T**2+5.37223333E-08*T**3+105366.3*T**(-1);
      6000.00  N !
$ ------------------------------------------------------------------------------
$ Mg
$
 PAR  G(FCC_A1,MG:VA),,                 +GHSERMG+2600-0.9*T;     3000 N 91Din !
 PAR  G(BCC_A2,MG:VA),,                 +GHSERMG+3100-2.1*T;     3000 N 91Din !
 PAR  G(HCP_A3,MG:VA),,                 +GHSERMG;                3000 N 91Din !
$PAR  G(CBCC_A12,MG:VA),,               +GHSERMG
$            +4602.4-3.011*T;                                    3000 N 91Din !
$PAR  G(CUB_A13,MG:VA),,                +GHSERMG+5000-3*T;       3000 N 91Din !
 PAR  G(LIQUID,MG),,                    +GLIQMG;                 3000 N 91Din !
$
 PAR  G(GAS,MG),,                       +F12309T+RTLNP;,,             N 97SUB !
 PAR  G(GAS,MG2),,                      +F12397T+RTLNP;,,             N 97SUB !
$
 FUNCTION GHSERMG   298.15  -8367.34+143.675547*T-26.1849782*T*LN(T)
       +4.858E-04*T**2-1.393669E-06*T**3+78950*T**(-1);
       923.00  Y  -14130.185+204.716215*T-34.3088*T*LN(T)+1.038192E+28*T**(-9);
      3000.00  N !
 FUNCTION GLIQMG    298.15  +8202.243-8.83693*T+GHSERMG-8.0176E-20*T**7;
       923.00  Y  -5439.869+195.324057*T-34.3088*T*LN(T);
      3000.00  N !
$ Mg(g)
 FUNCTION F12309T   298.15  +140825.883-8.26177982*T-20.96302*T*LN(T)
       +1.331861E-04*T**2-1.51554617E-08*T**3+5221.91*T**(-1);
      2900.00  Y  +141959.02+20.1923541*T-25.1271*T*LN(T)
       +0.002179723*T**2-1.502275E-07*T**3-3744678*T**(-1);
      5400.00  Y  +458455.469-794.05688*T+70.54811*T*LN(T)
       -0.010649025*T**2+1.716475E-07*T**3-1.996814E+08*T**(-1);
      9200.00  Y  -315972.848+423.179252*T-63.73726*T*LN(T)
       -2.847232E-04*T**2+2.15099667E-08*T**3+6.39436E+08*T**(-1);
     10000.00  N !
$ Mg2(g)
 FUNCTION F12397T   298.15  +281408.793-104.38489*T-20.63169*T*LN(T)
       -6.14869E-05*T**2+4.25457833E-09*T**3-156733.25*T**(-1);
      3000.00  N !
$ ------------------------------------------------------------------------------
$ Binary system
$
$ From Z.-K. Liu et al. 2001 (included in LB Vol. 2)
$
$ Z.-K. Liu, Y. Zhong, D.G. Schlom, X.X. Xi, Q. Li, Calphad, 25, 299-303(2001).
$
$ Checked against LB and paper. Checked at 6000 K.
$
$ B solubility in hcp-Mg not modelled.
$
 PAR  L(LIQUID,B,MG;0),,                +ZERO;,,                      N 01Liu !
$
 PAR  G(MB2_C32,MG:B),,                 +GHSERMG+2*GHSERBB
             -72075-1.029*T;,,                                        N 01Liu !
 PAR  G(MGB4,MG:B),,                    +GHSERMG+4*GHSERBB
             -92145-3.275*T;,,                                        N 01Liu !
 PAR  G(MGB7,MG:B),,                    +GHSERMG+7*GHSERBB
             -123000+0.8*T;,,                                         N 01Liu !
$ ------------------------------------------------------------------------------
$
 ASSESSED_SYSTEM
   B-MG(TDB -* +GAS +LIQUID +HCP_A3 +BETA_RHOMB +MGB7 +MGB4
     +MB2_C32 ;P3 TMM:500/4500 *) !
$
$
 LIST-OF-REFERENCE
 NUMBER  SOURCE
  Null   'Unknown source'
  REFLAV 'Laves phase convention: G(LAVES,X:X)=+3*GHSERXX+15000'
  COST   'COST 507 database'
  SGCOST 'COST 507 database, SGTE unary database V.3.0, 1996; Al, B, Nd, Ti, Zn'
  91Din  'A.T. Dinsdale, Calphad, 15, 317-425(1991).'
  94Hal  'B. Hallemans, P. Wollants, J.R. Roos,
          Z. Metallkd., 85, 676-82(1994), SGTE unary database V.4.1, 1999; B'
  96SGUN 'SGTE unary database V.3.0, 1996.'
  97SUB  'SGTE substance database, version 1997'
  99SGUN 'SGTE unary database V.4.1, 1999.'
  01Liu  'Z.-K. Liu, Y. Zhong, D.G. Schlom, X.X. Xi, Q. Li,
          Calphad, 25, 299-303(2001); Mg-B'
  09SGUN 'SGTE unary database V.5.0, 2009.'
!

File: data/databases/sgte-binary/MgB-05Bal.tdb
$
$ Database for Mg-B from G. Balducci et al. 2005.
$
$ G. Balducci, S. Brutti, A. Ciccioli, G. Gigli, P. Manfrinetti, A. Palenzona,
$ M.F. Butman, L. Kudin, J. Phys. Chem. Solids, 66, 292-97(2005).
$
$ Dataset created 2023.03.05 by Bengt Hallstedt.
$
$ B solubility in hcp-Mg not modelled.
$
$ Invariant temperatures with gas (1 bar) differ by up to 7 K.
$
$ ------------------------------------------------------------------------------
 TEMP-LIM 298.15 6000.00 !
$
$ELEMENT NAME  REF. STATE               ATOMIC MASS H298-H0    S298    !
$
 ELEMENT VA   VACUUM                      0.0          0.0      0.0    ! 
 ELEMENT B    BETA_RHOMBO_B              10.81      1222.0      5.9    ! 
 ELEMENT MG   HCP_A3                     24.305     4998.      32.671  !
$ ------------------------------------------------------------------------------
$ Species
$
 SPECIE  B2                                 B2 !
 SPECIE  MG2                                MG2 !
$ ------------------------------------------------------------------------------
$ Phase definitions
$
 PHASE LIQUID:L % 1 1 !
 CONST LIQUID:L : B MG : !
$
$ Fcc (cF4, Fm-3m) and MeX (cF8, Fm-3m)
$
 PHASE FCC_A1 %A 2 1 1 !
 CONST FCC_A1 : MG : VA : !
$
$ Bcc (cI2, Im-3m)
$
 PHASE BCC_A2 %B 2 1 3 !
 CONST BCC_A2 : MG : VA : !
$
$ Hcp (hP2, P6_3/mmc) and Me2X (NiAs-type, hP4, P6_3/mmc, B8_1)
$
 PHASE HCP_A3 %A 2 1 0.5 !
 CONST HCP_A3 : MG% : VA : !
$
$ Prototype beta-B (hR105, R-3m)
$
 PHASE BETA_RHOMBO_B % 1 1 !
 CONST BETA_RHOMBO_B : B : !
$
$ Prototype AlB2 (hP3, P6/mmm)
$
 PHASE MB2_C32 % 2 1 2 !
 CONST MB2_C32 : MG : B : !
$
$ Prototype MgB4 (oP20, Pnma)
$
 PHASE MGB4 % 2 1 4 !
 CONST MGB4 : MG : B : !
$
$ Prototype MgB7 (oI64, Imma)
$
 PHASE MGB7 % 2 1 7 !
 CONST MGB7 : MG : B : !
$
$ Prototype ScB28 (hR119, R-3m)
$
 PHASE MGB20 % 2 1 20 !
 CONST MGB20 : MG : B : !
$
 PHASE GAS:G % 1 1 !
 CONST GAS:G : B B2 MG MG2 : !
$ ------------------------------------------------------------------------------
$ Defaults
$
 DEFINE-SYSTEM-DEFAULT ELEMENT 2 !
 DEFAULT-COM DEFINE_SYSTEM_ELEMENT VA !
 TYPE-DEF % SEQ * !
 TYPE-DEF A GES AMEND_PHASE_DESCRIPTION @ MAGNETIC -3 0.28 !
 TYPE-DEF B GES AMEND_PHASE_DESCRIPTION @ MAGNETIC -1 0.4 !
 FUNCTION ZERO      298.15  0;                                         6000 N !
 FUNCTION UN_ASS    298.15  0;                                         6000 N !
 FUNCTION R         298.15  +8.31451;                                  6000 N !
 FUNCTION RTLNP     298.15  +8.31451*T*LN(1E-05*P);                    6000 N !
$ ------------------------------------------------------------------------------
$ Element data
$ ------------------------------------------------------------------------------
$ B
$
$ FCC_A1, HCP_A3, DIAMOND_A4 and GRAPHITE added in unary 3.0
$ BCC_A2 added in unary 4.1
$ GRAPHITE revised in unary 4.4 (using the value from COST 507)
$ FCC_A1, BCC_A2 and HCP_A3 removed in unary 5.0
$ ALPHA_RHOMBO_B added in unary 5.0
$
$ FCC_A1, BCC_A2 and HCP_A3 still in SGSOL 5.0
$ The value for FCC_A1 in COST (and SGTE) is possibly incorrect.
$
 PAR  G(BETA_RHOMBO_B,B),,              +GHSERBB;,,                   N 91Din !
$PAR  G(ALPHA_RHOMBO_B,B),,             +GALPBB;,,                    N 09SGUN !
$PAR  G(FCC_A1,B:VA),,                  +GHSERBB+43514-12.217*T;,,    N SGCOST !
$PAR  G(FCC_A1,B:VA),,                  +GHSERBB+50208-13.472*T;,,    N 94Hal !
$PAR  G(BCC_A2,B:VA),,                  +GHSERBB+43514-12.217*T;,,    N 94Hal !
$PAR  G(HCP_A3,B:VA),,                  +GHSERBB+50208-9.706*T;,,     N SGCOST !
$PAR  G(GRAPHITE,B),,                   +GHSERBB+10000-2*T;,,         N SGCOST !
$PAR  G(GRAPHITE,B),,                   +GHSERBB+5000;,,              N 96SGUN !
$PAR  G(DIAMOND_A4,B),,                 +GHSERBB+10;,,                N 99SGUN !
$PAR  G(DIAMOND_A4,B),,                 +GHSERBB+20;,,                N COST !
$PAR  G(DIAMOND_A4,B),,                 +GHSERBB;,,                   N 96SGUN !
 PAR  G(LIQUID,B),,                     +GLIQBB;,,                    N 91Din !
$
 PAR  G(GAS,B),,                        +F1389T+RTLNP;,,              N 97SUB !
 PAR  G(GAS,B2),,                       +F1921T+RTLNP;,,              N 97SUB !
$
 FUNCTION GHSERBB   298.15  -7735.284+107.111864*T-15.6641*T*LN(T)
       -0.006864515*T**2+6.18878E-07*T**3+370843*T**(-1);
      1100.00  Y  -16649.474+184.801744*T-26.6047*T*LN(T)
       -7.9809E-04*T**2-2.556E-08*T**3+1748270*T**(-1);
      2348.00  Y  -36667.582+231.336244*T-31.5957527*T*LN(T)
       -0.00159488*T**2+1.34719E-07*T**3+11205883*T**(-1);
      3000.00  Y  -21530.653+222.396264*T-31.4*T*LN(T);
      6000.00  N !
 FUNCTION GALPBB    298.15  -6076.24+86.648762*T-12.942464*T*LN(T)
       -7.089468E-3*T**2+0.659896E-6*T**3-45*T**(-1);
      1400.00  Y  +28477.506-106.789208*T+12.1072478*T*LN(T)
       -13.316875E-3*T**2+0.706895E-6*T**3-8002403*T**(-1);
      3000.00  Y  -25699.64+225.127135*T-31.4*T*LN(T);
      6000.00  N !
 FUNCTION GLIQBB    298.15  +48458.559-20.268025*T+GHSERBB;
       500.00  Y  +41119.703+82.101722*T-14.9827763*T*LN(T)
       -0.007095669*T**2+5.07347E-07*T**3+335484*T**(-1);
      2348.00  Y  +28842.012+200.94731*T-31.4*T*LN(T);
      3000.00  Y  +50372.665-21.448954*T+GHSERBB;
      6000.00  N !
 FUNCTION GFCCBB    298.15  +GHSERBB+43514-12.217*T;                   6000 N !
$ B(g)
 FUNCTION F1389T    298.15 +558741.08-13.3403636*T-20.91611*T*LN(T)
       +7.20885E-05*T**2-5.63569667E-09*T**3+4306.9065*T**(-1);
      4800.00  Y  +593321.479-80.4363028*T-13.38924*T*LN(T)
       -5.13201E-04*T**2-2.51243833E-09*T**3-26985320*T**(-1);
     10000.00  N !
$ B2(g)
 FUNCTION F1921T    298.15 +829926.969-93.2007048*T-13.63395*T*LN(T)
       -0.033960835*T**2+7.30767333E-06*T**3-67153.4*T**(-1);
       600.00  Y  +815354.412+137.902601*T-49.68482*T*LN(T)
       +0.00543292*T**2-7.11178167E-07*T**3+1030739.5*T**(-1);
      1400.00  Y  +823475.255+55.7356689*T-37.91694*T*LN(T)
       -0.001645613*T**2+5.37223333E-08*T**3+105366.3*T**(-1);
      6000.00  N !
$ ------------------------------------------------------------------------------
$ Mg
$
 PAR  G(FCC_A1,MG:VA),,                 +GHSERMG+2600-0.9*T;     3000 N 91Din !
 PAR  G(BCC_A2,MG:VA),,                 +GHSERMG+3100-2.1*T;     3000 N 91Din !
 PAR  G(HCP_A3,MG:VA),,                 +GHSERMG;                3000 N 91Din !
$PAR  G(CBCC_A12,MG:VA),,               +GHSERMG
$            +4602.4-3.011*T;                                    3000 N 91Din !
$PAR  G(CUB_A13,MG:VA),,                +GHSERMG+5000-3*T;       3000 N 91Din !
 PAR  G(LIQUID,MG),,                    +GLIQMG;                 3000 N 91Din !
$
 PAR  G(GAS,MG),,                       +F12309T+RTLNP;,,             N 97SUB !
 PAR  G(GAS,MG2),,                      +F12397T+RTLNP;,,             N 97SUB !
$
 FUNCTION GHSERMG   298.15  -8367.34+143.675547*T-26.1849782*T*LN(T)
       +4.858E-04*T**2-1.393669E-06*T**3+78950*T**(-1);
       923.00  Y  -14130.185+204.716215*T-34.3088*T*LN(T)+1.038192E+28*T**(-9);
      3000.00  N !
 FUNCTION GLIQMG    298.15  +8202.243-8.83693*T+GHSERMG-8.0176E-20*T**7;
       923.00  Y  -5439.869+195.324057*T-34.3088*T*LN(T);
      3000.00  N !
$ Mg(g)
 FUNCTION F12309T   298.15  +140825.883-8.26177982*T-20.96302*T*LN(T)
       +1.331861E-04*T**2-1.51554617E-08*T**3+5221.91*T**(-1);
      2900.00  Y  +141959.02+20.1923541*T-25.1271*T*LN(T)
       +0.002179723*T**2-1.502275E-07*T**3-3744678*T**(-1);
      5400.00  Y  +458455.469-794.05688*T+70.54811*T*LN(T)
       -0.010649025*T**2+1.716475E-07*T**3-1.996814E+08*T**(-1);
      9200.00  Y  -315972.848+423.179252*T-63.73726*T*LN(T)
       -2.847232E-04*T**2+2.15099667E-08*T**3+6.39436E+08*T**(-1);
     10000.00  N !
$ Mg2(g)
 FUNCTION F12397T   298.15  +281408.793-104.38489*T-20.63169*T*LN(T)
       -6.14869E-05*T**2+4.25457833E-09*T**3-156733.25*T**(-1);
      3000.00  N !
$ ------------------------------------------------------------------------------
$ Binary system
$
$ G. Balducci, S. Brutti, A. Ciccioli, G. Gigli, P. Manfrinetti, A. Palenzona,
$ M.F. Butman, L. Kudin, J. Phys. Chem. Solids, 66, 292-97(2005).
$
$ Checked against paper. Checked at 6000 K.
$
$ B solubility in hcp-Mg not modelled.
$
$ Invariant temperatures with gas (1 bar) differ by up to 7 K.
$
 PAR  L(LIQUID,B,MG;0),,                +ZERO;,,                      N 05Bal !
$
 PAR  G(MB2_C32,MG:B),,                 +GHSERMG+2*GHSERBB
             -107778+8.5941*T;,,                                      N 05Bal !
 PAR  G(MGB4,MG:B),,                    +GHSERMG+4*GHSERBB
             -127745+5.887*T;,,                                       N 05Bal !
 PAR  G(MGB7,MG:B),,                    +GHSERMG+7*GHSERBB
             -151112+9.7064*T;,,                                      N 05Bal !
 PAR  G(MGB20,MG:B),,                   +GHSERMG+20*GHSERBB
             -163959.6-0.85386*T;,,                                   N 05Bal !
$ ------------------------------------------------------------------------------
$
 ASSESSED_SYSTEM
   B-MG(TDB -* +GAS +LIQUID +HCP_A3 +BETA_RHOMB +MGB20 +MGB7 +MGB4
     +MB2_C32 ;P3 TMM:500/4500 *) !
$
$
 LIST-OF-REFERENCE
 NUMBER  SOURCE
  Null   'Unknown source'
  REFLAV 'Laves phase convention: G(LAVES,X:X)=+3*GHSERXX+15000'
  COST   'COST 507 database'
  SGCOST 'COST 507 database, SGTE unary database V.3.0, 1996; Al, B, Nd, Ti, Zn'
  91Din  'A.T. Dinsdale, Calphad, 15, 317-425(1991).'
  94Hal  'B. Hallemans, P. Wollants, J.R. Roos,
          Z. Metallkd., 85, 676-82(1994), SGTE unary database V.4.1, 1999; B'
  96SGUN 'SGTE unary database V.3.0, 1996.'
  97SUB  'SGTE substance database, version 1997'
  99SGUN 'SGTE unary database V.4.1, 1999.'
  05Bal  'G. Balducci, S. Brutti, A. Ciccioli, G. Gigli, P. Manfrinetti,
          A. Palenzona, M.F. Butman, L. Kudin,
          J. Phys. Chem. Solids, 66, 292-97(2005); Mg-B'
  09SGUN 'SGTE unary database V.5.0, 2009.'
!
