Repository: orchid-calphad/orchid-project.org

# orchid-project.org

Website and released data of **ORCHID** (Open Repository for CALPHAD Hypotheses, Intelligence, and Discovery),
served by GitHub Pages at https://orchid-project.org. Releases are archived on Zenodo (one DOI per version).

- `index.html`, `catalog/`, `best-practices.html` — static, self-contained pages (generated in the ORCHID tooling).
- `data/` — released data: catalog, redistributable TDB files, convex hulls. Licences: `data/LICENSES.md`, `data/NOTICE.md`.
- `llms.txt`, `data/croissant.json`, `CITATION.cff`, `.zenodo.json` — machine-readable metadata.

Only data with clear redistribution rights are published.

File: data/databases/sgte-binary/MgH-07Pal.tdb
$
$ Database for Mg-H from M. Palumbo et al. 2007.
$
$ M. Palumbo, F.J. Torres, J.R. Ares, C. Pisani, J.F. Fernandez, M. Baricco,
$ Calphad, 31, 457-67(2007).
$
$ Dataset created 2018.11.04 by Bengt Hallstedt.
$ 2021.01.24: Modified for use with GES6.
$
$ ------------------------------------------------------------------------------
 TEMP-LIM 298.15 6000.00 !
$
$ELEMENT NAME  REF. STATE               ATOMIC MASS H298-H0    S298    !
$
 ELEMENT VA   VACUUM                      0.0          0.0      0.0    ! 
 ELEMENT H    1/2_MOLE_H2(G)              1.0079    4234.      65.285  ! 
 ELEMENT MG   HCP_A3                     24.305     4998.      32.671  !
$ ------------------------------------------------------------------------------
$ Species
$
 SPECIE  H2                                 H2 !
 SPECIE  MG2                                MG2 !
 SPECIE  MGH                                MG1H1 !
$ ------------------------------------------------------------------------------
$ Phase definitions
$
 PHASE LIQUID:L % 1 1 !
 CONST LIQUID:L : H MG : !
$
$ Fcc (cF4, Fm-3m) and MeX (cF8, Fm-3m)
$
 PHASE FCC_A1 %A 2 1 1 !
 CONST FCC_A1 : MG : VA : !
$
$ Bcc (cI2, Im-3m)
$
 PHASE BCC_A2 %B 2 1 3 !
 CONST BCC_A2 : MG : VA : !
$
$ Hcp (hP2, P6_3/mmc)
$
 PHASE HCP_A3 %A 2 1 0.5 !
 CONST HCP_A3 : MG : H VA% : !
$
$ Prototype TiO2 (tP6, P4_2/mnm)
$
 PHASE MGH2_C4 % 2 1 2 !
 CONST MGH2_C4 : MG : H : !
$
 PHASE GAS:G % 1 1 !
 CONST GAS:G : H H2 MG MG2 MGH : !
$ ------------------------------------------------------------------------------
$ Defaults
$
 DEFINE-SYSTEM-DEFAULT ELEMENT 2 !
 DEFAULT-COM DEFINE_SYSTEM_ELEMENT VA !
 TYPE-DEF % SEQ * !
 TYPE-DEF A GES AMEND_PHASE_DESCRIPTION @ MAGNETIC -3 0.28 !
 TYPE-DEF B GES AMEND_PHASE_DESCRIPTION @ MAGNETIC -1 0.4 !
 FUNCTION ZERO      298.15  0;                                         6000 N !
 FUNCTION UN_ASS    298.15  0;                                         6000 N !
 FUNCTION R         298.15  +8.31451;                                  6000 N !
 FUNCTION RTLNP     298.15  +8.31451*T*LN(1E-05*P);                    6000 N !
$ ------------------------------------------------------------------------------
$ Element data
$ ------------------------------------------------------------------------------
$ H
$
$ H is not included in unary
$
 PAR  G(LIQUID,H),,                     +GHSERHH
             +8035+25*T+2*T*LN(T);,,                                  N 06Qiu !
$PAR  G(LIQUID,H),,                     +GHSERHH
$            +20946.25+35.31*T;,,                                     N 99Zen !
$
 PAR  G(GAS,H),,                        +F10383T+RTLNP;,,             N 97SUB !
 PAR  G(GAS,H2),,                       +GHSERH2+RTLNP;,,             N 97SUB !
$
$ H(g)
 FUNCTION F10383T   298.15  +211801.621+24.4989821*T-20.78611*T*LN(T);
      6000.00  N !
$ H2(g)
 FUNCTION GHSERH2   298.15  -9522.9741+78.5273879*T-31.35707*T*LN(T)
       +0.0027589925*T**2-7.46390667E-07*T**3+56582.3*T**(-1);
      1000.00  Y  +180.108664-15.6128256*T-17.84857*T*LN(T)
       -0.00584168*T**2+3.14618667E-07*T**3-1280036*T**(-1);
      2100.00  Y  -18840.1663+92.3120255*T-32.05082*T*LN(T)
       -0.0010728235*T**2+1.14281783E-08*T**3+3561002.5*T**(-1);
      6000.00  N !
 FUNCTION GHSERHH   298.15  +0.5*GHSERH2;                              6000 N !
$ ------------------------------------------------------------------------------
$ Mg
$
 PAR  G(FCC_A1,MG:VA),,                 +GHSERMG+2600-0.9*T;     3000 N 91Din !
 PAR  G(BCC_A2,MG:VA),,                 +GHSERMG+3100-2.1*T;     3000 N 91Din !
 PAR  G(HCP_A3,MG:VA),,                 +GHSERMG;                3000 N 91Din !
$PAR  G(CBCC_A12,MG:VA),,               +GHSERMG
$            +4602.4-3.011*T;                                    3000 N 91Din !
$PAR  G(CUB_A13,MG:VA),,                +GHSERMG+5000-3*T;       3000 N 91Din !
 PAR  G(LIQUID,MG),,                    +GLIQMG;                 3000 N 91Din !
$
 PAR  G(GAS,MG),,                       +F12309T+RTLNP;,,             N 97SUB !
 PAR  G(GAS,MG2),,                      +F12397T+RTLNP;,,             N 97SUB !
$
 FUNCTION GHSERMG   298.15  -8367.34+143.675547*T-26.1849782*T*LN(T)
       +4.858E-04*T**2-1.393669E-06*T**3+78950*T**(-1);
       923.00  Y  -14130.185+204.716215*T-34.3088*T*LN(T)+1.038192E+28*T**(-9);
      3000.00  N !
 FUNCTION GLIQMG    298.15  +8202.243-8.83693*T+GHSERMG-8.0176E-20*T**7;
       923.00  Y  -5439.869+195.324057*T-34.3088*T*LN(T);
      3000.00  N !
$ Mg(g)
 FUNCTION F12309T   298.15  +140825.883-8.26177982*T-20.96302*T*LN(T)
       +1.331861E-04*T**2-1.51554617E-08*T**3+5221.91*T**(-1);
      2900.00  Y  +141959.02+20.1923541*T-25.1271*T*LN(T)
       +.002179723*T**2-1.502275E-07*T**3-3744678*T**(-1);
      5400.00  Y  +458455.469-794.05688*T+70.54811*T*LN(T)
       -.010649025*T**2+1.716475E-07*T**3-1.996814E+08*T**(-1);
      9200.00  Y  -315972.848+423.179252*T-63.73726*T*LN(T)
       -2.847232E-04*T**2+2.15099667E-08*T**3+6.39436E+08*T**(-1);
     10000.00  N !
$ Mg2(g)
 FUNCTION F12397T   298.15  +281408.793-104.38489*T-20.63169*T*LN(T)
       -6.14869E-05*T**2+4.25457833E-09*T**3-156733.25*T**(-1);
      3000.00  N !
$ ------------------------------------------------------------------------------
$ Binary system
$
$ M. Palumbo, F.J. Torres, J.R. Ares, C. Pisani, J.F. Fernandez, M. Baricco,
$ Calphad, 31, 457-67(2007).
$
$ Checked against paper. Checked at 6000 K.
$
$ Modified from 99Zen. Changed Liquid H and added low T interval for MGH2.
$
 PAR  L(LIQUID,H,MG;0),,                +13040.4878-3.9621749*T;,,    N 07Pal !
$
 PAR  G(HCP_A3,MG:H),,                  +GMGH2-1.5*GHSERHH
             +87394.9-122.339*T;,,                                    N 99Zen !
$
 PAR  G(MGH2_C4,MG:H),,                 +GMGH2;,,                     N 99Zen !
$
 PAR  G(GAS,MGH),,                      +F10477T+RTLNP;,,             N 97SUB !
$
 FUNCTION GMGH2     298.15  -84674.5998+145.7901*T-24.84122*T*LN(T)
       -0.017626985*T**2-3.380145E-09*T**3+162.2085*T**(-1);
       600.00  Y  -108422.153+495.654655*T-75*T*LN(T)
       -3.6920685E-16*T**2+5.93903667E-20*T**3-1.7334725E-08*T**(-1);
      3000.00  N !
$ MgH(g)
 FUNCTION F10477T   298.15  +222569.756-36.554073*T-22.58717*T*LN(T)
       -0.010730575*T**2+1.38888383E-06*T**3-59388.15*T**(-1);
       900.00  Y  +221232.429-7.05242027*T-27.27345*T*LN(T)
       -0.0055594*T**2+4.51406667E-07*T**3-85719.85*T**(-1);
      2700.00  Y  +156550.558+328.491051*T-70.68939*T*LN(T)
       +0.00701029*T**2-2.16287E-07*T**3+17204330*T**(-1);
      5600.00  Y  +306536.767-77.3568*T-22.71366*T*LN(T)
       +2.732552E-04*T**2-4.08427167E-08*T**3-69522550*T**(-1);
      6000.00  N !
$ ------------------------------------------------------------------------------
$
$
 LIST-OF-REFERENCE
 NUMBER  SOURCE
  Null   'Unknown source'
  Same   'Same or similar interaction as in the corresponding stable phase'
  COST   'COST 507 database'
  91Din  'A.T. Dinsdale, Calphad, 15, 317-425(1991).'
  97SUB  'SGTE substance database, version 1997'
  99Zen  'K. Zeng, T. Klassen, W. Oelerich, R. Bormann,
          Int. J. Hydrogen Energy, 24, 989-1004(1999); H, Mg-H'
  06Qiu  'C. Qiu, S.M. Opalka, G.B. Olson, D.L. Anton,
          Int. J. Mater. Res., 97, 845-53(2006); H'
  07Pal  'M. Palumbo, F.J. Torres, J.R. Ares, C. Pisani, J.F. Fernandez,
          M. Baricco, Calphad, 31, 457-67(2007); Mg-H'
!

File: data/databases/sgte-binary/MgH-99Zen.tdb
$
$ Database for Mg-H from K. Zeng et al. 1999.
$
$ K. Zeng, T. Klassen, W. Oelerich, R. Bormann,
$ Int. J. Hydrogen Energy, 24, 989-1004(1999).
$
$ Dataset created 2018.11.04 by Bengt Hallstedt.
$ 2021.01.24: Modified for use with GES6.
$
$ ------------------------------------------------------------------------------
 TEMP-LIM 298.15 6000.00 !
$
$ELEMENT NAME  REF. STATE               ATOMIC MASS H298-H0    S298    !
$
 ELEMENT VA   VACUUM                      0.0          0.0      0.0    ! 
 ELEMENT H    1/2_MOLE_H2(G)              1.0079    4234.      65.285  ! 
 ELEMENT MG   HCP_A3                     24.305     4998.      32.671  !
$ ------------------------------------------------------------------------------
$ Species
$
 SPECIE  H2                                 H2 !
 SPECIE  MG2                                MG2 !
 SPECIE  MGH                                MG1H1 !
$ ------------------------------------------------------------------------------
$ Phase definitions
$
 PHASE LIQUID:L % 1 1 !
 CONST LIQUID:L : H MG : !
$
$ Fcc (cF4, Fm-3m) and MeX (cF8, Fm-3m)
$
 PHASE FCC_A1 %A 2 1 1 !
 CONST FCC_A1 : MG : VA : !
$
$ Bcc (cI2, Im-3m)
$
 PHASE BCC_A2 %B 2 1 3 !
 CONST BCC_A2 : MG : VA : !
$
$ Hcp (hP2, P6_3/mmc)
$
 PHASE HCP_A3 %A 2 1 0.5 !
 CONST HCP_A3 : MG : H VA% : !
$
$ Prototype TiO2 (tP6, P4_2/mnm)
$
 PHASE MGH2_C4 % 2 1 2 !
 CONST MGH2_C4 : MG : H : !
$
 PHASE GAS:G % 1 1 !
 CONST GAS:G : H H2 MG MG2 MGH : !
$ ------------------------------------------------------------------------------
$ Defaults
$
 DEFINE-SYSTEM-DEFAULT ELEMENT 2 !
 DEFAULT-COM DEFINE_SYSTEM_ELEMENT VA !
 TYPE-DEF % SEQ * !
 TYPE-DEF A GES AMEND_PHASE_DESCRIPTION @ MAGNETIC -3 0.28 !
 TYPE-DEF B GES AMEND_PHASE_DESCRIPTION @ MAGNETIC -1 0.4 !
 FUNCTION ZERO      298.15  0;                                         6000 N !
 FUNCTION UN_ASS    298.15  0;                                         6000 N !
 FUNCTION R         298.15  +8.31451;                                  6000 N !
 FUNCTION RTLNP     298.15  +8.31451*T*LN(1E-05*P);                    6000 N !
$ ------------------------------------------------------------------------------
$ Element data
$ ------------------------------------------------------------------------------
$ H
$
$ H is not included in unary
$
$PAR  G(LIQUID,H),,                     +GHSERHH
$            +8035+25*T+2*T*LN(T);,,                                  N 06Qiu !
 PAR  G(LIQUID,H),,                     +GHSERHH
             +20946.25+35.31*T;,,                                     N 99Zen !
$
 PAR  G(GAS,H),,                        +F10383T+RTLNP;,,             N 97SUB !
 PAR  G(GAS,H2),,                       +GHSERH2+RTLNP;,,             N 97SUB !
$
$ H(g)
 FUNCTION F10383T   298.15  +211801.621+24.4989821*T-20.78611*T*LN(T);
      6000.00  N !
$ H2(g)
 FUNCTION GHSERH2   298.15  -9522.9741+78.5273879*T-31.35707*T*LN(T)
       +0.0027589925*T**2-7.46390667E-07*T**3+56582.3*T**(-1);
      1000.00  Y  +180.108664-15.6128256*T-17.84857*T*LN(T)
       -0.00584168*T**2+3.14618667E-07*T**3-1280036*T**(-1);
      2100.00  Y  -18840.1663+92.3120255*T-32.05082*T*LN(T)
       -0.0010728235*T**2+1.14281783E-08*T**3+3561002.5*T**(-1);
      6000.00  N !
 FUNCTION GHSERHH   298.15  +0.5*GHSERH2;                              6000 N !
$ ------------------------------------------------------------------------------
$ Mg
$
 PAR  G(FCC_A1,MG:VA),,                 +GHSERMG+2600-0.9*T;     3000 N 91Din !
 PAR  G(BCC_A2,MG:VA),,                 +GHSERMG+3100-2.1*T;     3000 N 91Din !
 PAR  G(HCP_A3,MG:VA),,                 +GHSERMG;                3000 N 91Din !
$PAR  G(CBCC_A12,MG:VA),,               +GHSERMG
$            +4602.4-3.011*T;                                    3000 N 91Din !
$PAR  G(CUB_A13,MG:VA),,                +GHSERMG+5000-3*T;       3000 N 91Din !
 PAR  G(LIQUID,MG),,                    +GLIQMG;                 3000 N 91Din !
$
 PAR  G(GAS,MG),,                       +F12309T+RTLNP;,,             N 97SUB !
 PAR  G(GAS,MG2),,                      +F12397T+RTLNP;,,             N 97SUB !
$
 FUNCTION GHSERMG   298.15  -8367.34+143.675547*T-26.1849782*T*LN(T)
       +4.858E-04*T**2-1.393669E-06*T**3+78950*T**(-1);
       923.00  Y  -14130.185+204.716215*T-34.3088*T*LN(T)+1.038192E+28*T**(-9);
      3000.00  N !
 FUNCTION GLIQMG    298.15  +8202.243-8.83693*T+GHSERMG-8.0176E-20*T**7;
       923.00  Y  -5439.869+195.324057*T-34.3088*T*LN(T);
      3000.00  N !
$ Mg(g)
 FUNCTION F12309T   298.15  +140825.883-8.26177982*T-20.96302*T*LN(T)
       +1.331861E-04*T**2-1.51554617E-08*T**3+5221.91*T**(-1);
      2900.00  Y  +141959.02+20.1923541*T-25.1271*T*LN(T)
       +.002179723*T**2-1.502275E-07*T**3-3744678*T**(-1);
      5400.00  Y  +458455.469-794.05688*T+70.54811*T*LN(T)
       -.010649025*T**2+1.716475E-07*T**3-1.996814E+08*T**(-1);
      9200.00  Y  -315972.848+423.179252*T-63.73726*T*LN(T)
       -2.847232E-04*T**2+2.15099667E-08*T**3+6.39436E+08*T**(-1);
     10000.00  N !
$ Mg2(g)
 FUNCTION F12397T   298.15  +281408.793-104.38489*T-20.63169*T*LN(T)
       -6.14869E-05*T**2+4.25457833E-09*T**3-156733.25*T**(-1);
      3000.00  N !
$ ------------------------------------------------------------------------------
$ Binary system
$
$ K. Zeng, T. Klassen, W. Oelerich, R. Bormann,
$ Int. J. Hydrogen Energy, 24, 989-1004(1999).
$
$ Checked against paper. Checked at 6000 K.
$
 PAR  L(LIQUID,H,MG;0),,                +ZERO;,,                      N 99Zen !
$
 PAR  G(HCP_A3,MG:H),,                  +GMGH2-1.5*GHSERHH
             +87394.9-122.339*T;,,                                    N 99Zen !
$
 PAR  G(MGH2_C4,MG:H),,                 +GMGH2;,,                     N 99Zen !
$
 PAR  G(GAS,MGH),,                      +F10477T+RTLNP;,,             N 97SUB !
$
 FUNCTION GMGH2     298.15  -108422.153+495.654655*T-75*T*LN(T)
       -3.6920685E-16*T**2+5.93903667E-20*T**3-1.7334725E-08*T**(-1);
      6000.00  N !
$ MgH(g)
 FUNCTION F10477T   298.15  +222569.756-36.554073*T-22.58717*T*LN(T)
       -0.010730575*T**2+1.38888383E-06*T**3-59388.15*T**(-1);
       900.00  Y  +221232.429-7.05242027*T-27.27345*T*LN(T)
       -0.0055594*T**2+4.51406667E-07*T**3-85719.85*T**(-1);
      2700.00  Y  +156550.558+328.491051*T-70.68939*T*LN(T)
       +0.00701029*T**2-2.16287E-07*T**3+17204330*T**(-1);
      5600.00  Y  +306536.767-77.3568*T-22.71366*T*LN(T)
       +2.732552E-04*T**2-4.08427167E-08*T**3-69522550*T**(-1);
      6000.00  N !
$ ------------------------------------------------------------------------------
$
$
 LIST-OF-REFERENCE
 NUMBER  SOURCE
  Null   'Unknown source'
  Same   'Same or similar interaction as in the corresponding stable phase'
  COST   'COST 507 database'
  91Din  'A.T. Dinsdale, Calphad, 15, 317-425(1991).'
  97SUB  'SGTE substance database, version 1997'
  99Zen  'K. Zeng, T. Klassen, W. Oelerich, R. Bormann,
          Int. J. Hydrogen Energy, 24, 989-1004(1999); H, Mg-H'
  06Qiu  'C. Qiu, S.M. Opalka, G.B. Olson, D.L. Anton,
          Int. J. Mater. Res., 97, 845-53(2006); H'
!

File: data/databases/sgte-binary/MgMn-05Gro.tdb
$
$ Database for Mg-Mn from J. Groebner et al. 2005
$
$ J. Groebner, D. Mirkovic, M. Ohno, R. Schmid-Fetzer,
$ J. Phase Equilib. Diffus., 26, 234-39(2005).
$
$ Dataset created 2010.02.02 by Bengt Hallstedt.
$ 2021.01.24: Modified for use with GES6.
$
$ The shape of the liquid miscibility gap is more reasonable than in 98Tib.
$
$ Solid interactions except HCP_A3 should probably be changed.
$
$ ------------------------------------------------------------------------------
 TEMP-LIM 298.15 6000.00 !
$
$ELEMENT NAME  REF. STATE               ATOMIC MASS H298-H0    S298    !
$
 ELEMENT VA   VACUUM                      0.0          0.0      0.0    ! 
 ELEMENT MG   HCP_A3                     24.305     4998.      32.671  !
 ELEMENT MN   CBCC_A12                   54.9380    4995.696   32.2206 ! 
$ ------------------------------------------------------------------------------
$ Phase definitions
$
 PHASE LIQUID:L % 1 1 !
 CONST LIQUID:L : MG MN : !
$
$ Fcc (cF4, Fm-3m) and MeX (cF8, Fm-3m)
$
 PHASE FCC_A1 %A 2 1 1 !
 CONST FCC_A1 : MG MN% : VA : !
$
$ Bcc (cI2, Im-3m)
$
 PHASE BCC_A2 %B 2 1 3 !
 CONST BCC_A2 : MG MN% : VA : !
$
$ Hcp (hP2, P6_3/mmc) and Me2X (NiAs-type, hP4, P6_3/mmc, B8_1)
$
 PHASE HCP_A3 %A 2 1 0.5 !
 CONST HCP_A3 : MG% MN : VA : !
$
$ Prototype alpha-Mn (cI58, I-43m)
$
 PHASE CBCC_A12 %A 2 1 1 !
 CONST CBCC_A12 : MG MN% : VA : !
$
$ Prototype beta-Mn (cP20, P4_132)
$
 PHASE CUB_A13 % 2 1 1 !
 CONST CUB_A13 : MG MN% : VA : !
$ ------------------------------------------------------------------------------
$ Defaults
$
 DEFINE-SYSTEM-DEFAULT ELEMENT 2 !
 DEFAULT-COM DEFINE_SYSTEM_ELEMENT VA !
 TYPE-DEF % SEQ * !
 TYPE-DEF A GES AMEND_PHASE_DESCRIPTION @ MAGNETIC -3 0.28 !
 TYPE-DEF B GES AMEND_PHASE_DESCRIPTION @ MAGNETIC -1 0.4 !
 FUNCTION ZERO      298.15  0;                                         6000 N !
 FUNCTION UN_ASS    298.15  0;                                         6000 N !
 FUNCTION R         298.15  +8.31451;                                  6000 N !
$ ------------------------------------------------------------------------------
$ Element data
$ ------------------------------------------------------------------------------
$ Mg
$
 PAR  G(FCC_A1,MG:VA),,                 +GHSERMG+2600-0.9*T;     3000 N 91Din !
 PAR  G(BCC_A2,MG:VA),,                 +GHSERMG+3100-2.1*T;     3000 N 91Din !
 PAR  G(HCP_A3,MG:VA),,                 +GHSERMG;                3000 N 91Din !
 PAR  G(CBCC_A12,MG:VA),,               +GHSERMG
             +4602.4-3.011*T;                                    3000 N 91Din !
 PAR  G(CUB_A13,MG:VA),,                +GHSERMG+5000-3*T;       3000 N 91Din !
 PAR  G(LIQUID,MG),,                    +GLIQMG;                 3000 N 91Din !
$
 FUNCTION GHSERMG   298.15  -8367.34+143.675547*T-26.1849782*T*LN(T)
       +4.858E-04*T**2-1.393669E-06*T**3+78950*T**(-1);
       923.00  Y  -14130.185+204.716215*T-34.3088*T*LN(T)+1.038192E+28*T**(-9);
      3000.00  N !
 FUNCTION GLIQMG    298.15  +8202.243-8.83693*T+GHSERMG-8.0176E-20*T**7;
       923.00  Y  -5439.869+195.324057*T-34.3088*T*LN(T);
      3000.00  N !
$ ------------------------------------------------------------------------------
$ Mn
$
 PAR  G(CBCC_A12,MN:VA),,               +GHSERMN;                2000 N 91Din !
 PAR  TC(CBCC_A12,MN:VA),,               -285.00;                2000 N 91Din !
 PAR  BM(CBCC_A12,MN:VA),,                 -0.66;                2000 N 91Din !
 PAR  G(CUB_A13,MN:VA),,                +GCUBMN;                 2000 N 91Din !
 PAR  G(FCC_A1,MN:VA),,                 +GFCCMN;                 2000 N 91Din !
 PAR  TC(FCC_A1,MN:VA),,                -1620.00;                2000 N 91Din !
 PAR  BM(FCC_A1,MN:VA),,                   -1.86;                2000 N 91Din !
 PAR  G(BCC_A2,MN:VA),,                 +GBCCMN;                 2000 N 91Din !
 PAR  TC(BCC_A2,MN:VA),,                 -580.00;                2000 N 91Din !
 PAR  BM(BCC_A2,MN:VA),,                   -0.27;                2000 N 91Din !
 PAR  G(HCP_A3,MN:VA),,                 +GHCPMN;                 2000 N 91Din !
 PAR  TC(HCP_A3,MN:VA),,                -1620.00;                2000 N 91Din !
 PAR  BM(HCP_A3,MN:VA),,                   -1.86;                2000 N 91Din !
 PAR  G(LIQUID,MN),,                    +GLIQMN;                 2000 N 91Din !
$
 FUNCTION GHSERMN   298.15  -8115.28+130.059*T-23.4582*T*LN(T)
       -0.00734768*T**2+69827*T**(-1);
      1519.00  Y  -28733.41+312.2648*T-48*T*LN(T)+1.656847E+30*T**(-9);
      2000.00  N !
 FUNCTION GCUBMN    298.15  -5800.4+135.995*T-24.8785*T*LN(T)
       -0.00583359*T**2+70269*T**(-1);
      1519.00  Y  +442.65-0.9715*T+GHSERMN+2.310723E+30*T**(-9);
      2000.00  N !
 FUNCTION GFCCMN    298.15  -3439.3+131.884*T-24.5177*T*LN(T)
       -0.006*T**2+69600*T**(-1);
      1519.00  Y  +2663.31-2.5984*T+GHSERMN+2.205113E+30*T**(-9);
      2000.00  N !
 FUNCTION GBCCMN    298.15  -3235.3+127.85*T-23.7*T*LN(T)
       -0.00744271*T**2+60000*T**(-1);
      1519.00  Y  +5544.58-4.5605*T+GHSERMN-3.91695E+29*T**(-9);
      2000.00  N !
 FUNCTION GHCPMN    298.15  -4439.3+133.007*T-24.5177*T*LN(T)
       -0.006*T**2+69600*T**(-1);
      1519.00  Y  +1663.31-1.4754*T+GHSERMN+2.205113E+30*T**(-9);
      2000.00  N !
 FUNCTION GLIQMN    298.15  +17859.91-12.6208*T+GHSERMN-4.41929E-21*T**7;
      1519.00  Y  -9993.9+299.036*T-48*T*LN(T);
      2000.00  N !
$ ------------------------------------------------------------------------------
$ Binary system
$
$ J. Groebner, D. Mirkovic, M. Ohno, R. Schmid-Fetzer,
$ J. Phase Equilib. Diffus., 26, 234-39(2005).
$
$ Checked against paper. Checked at 6000 K.
$
$ The shape of the liquid miscibility gap is more reasonable than in 98Tib.
$
$ Solid interactions except HCP_A3 should probably be changed.
$
 PAR  L(LIQUID,MG,MN;0),,               +25922.4+9.0357*T;,,          N 05Gro !
 PAR  L(LIQUID,MG,MN;1),,               -3470.8;,,                    N 05Gro !
$
 PAR  L(FCC_A1,MG,MN:VA;0),,            +85000;,,                     N 05Gro !
 PAR  L(BCC_A2,MG,MN:VA;0),,            +85000;,,                     N 05Gro !
 PAR  L(HCP_A3,MG,MN:VA;0),,            +37148.1-1.8103*T;,,          N 05Gro !
 PAR  L(CBCC_A12,MG,MN:VA;0),,          +85000;,,                     N 05Gro !
 PAR  L(CUB_A13,MG,MN:VA;0),,           +85000;,,                     N 05Gro !
$ ------------------------------------------------------------------------------
$
 ASSESSED_SYSTEM
  MG-MN(TDB -* +LIQUID +BCC_A2 +FCC_A1 +HCP_A3 +CBCC_A12 +CUB_A13
  ;G5 MAJ:LIQ/MG C_S:LIQ/MN MAJ:HCP_A3/MG:VA MAJ:BCC/MN:VA MAJ:FCC/MN:VA
  ;P3 TMM:300/2300 STP:.8/1200) !
$
$
 LIST-OF-REFERENCE
 NUMBER  SOURCE
  Null   'Unknown source'
  91Din  'A.T. Dinsdale, Calphad, 15, 317-425(1991).'
  05Gro  'J. Groebner, D. Mirkovic, M. Ohno, R. Schmid-Fetzer,
          J. Phase Equilib. Diffus., 26, 234-39(2005); Mg-Mn'
!

File: data/databases/sgte-binary/MgMn-98Tib-LB.tdb
$
$ Database for Mg-Mn from J. Tibballs 1998 (Included in LB Vol. 3)
$
$ J. Tibballs, COST 507, Final report round 2, 1998.
$
$ Dataset created 2010.02.02 by Bengt Hallstedt.
$ 2021.01.24: Modified for use with GES6.
$
$ The shape of the liquid miscibility gap is unusual. The temperature
$ dependence of the liquid interaction might need to be reconsidered.
$
$ Solid interactions except HCP_A3 should probably be changed.
$
$ ------------------------------------------------------------------------------
 TEMP-LIM 298.15 6000.00 !
$
$ELEMENT NAME  REF. STATE               ATOMIC MASS H298-H0    S298    !
$
 ELEMENT VA   VACUUM                      0.0          0.0      0.0    ! 
 ELEMENT MG   HCP_A3                     24.305     4998.      32.671  !
 ELEMENT MN   CBCC_A12                   54.9380    4995.696   32.2206 ! 
$ ------------------------------------------------------------------------------
$ Phase definitions
$
 PHASE LIQUID:L % 1 1 !
 CONST LIQUID:L : MG MN : !
$
$ Fcc (cF4, Fm-3m) and MeX (cF8, Fm-3m)
$
 PHASE FCC_A1 %A 2 1 1 !
 CONST FCC_A1 : MG MN% : VA : !
$
$ Bcc (cI2, Im-3m)
$
 PHASE BCC_A2 %B 2 1 3 !
 CONST BCC_A2 : MG MN% : VA : !
$
$ Hcp (hP2, P6_3/mmc) and Me2X (NiAs-type, hP4, P6_3/mmc, B8_1)
$
 PHASE HCP_A3 %A 2 1 0.5 !
 CONST HCP_A3 : MG% MN : VA : !
$
$ Prototype alpha-Mn (cI58, I-43m)
$
 PHASE CBCC_A12 %A 2 1 1 !
 CONST CBCC_A12 : MG MN% : VA : !
$
$ Prototype beta-Mn (cP20, P4_132)
$
 PHASE CUB_A13 % 2 1 1 !
 CONST CUB_A13 : MG MN% : VA : !
$ ------------------------------------------------------------------------------
$ Defaults
$
 DEFINE-SYSTEM-DEFAULT ELEMENT 2 !
 DEFAULT-COM DEFINE_SYSTEM_ELEMENT VA !
 TYPE-DEF % SEQ * !
 TYPE-DEF A GES AMEND_PHASE_DESCRIPTION @ MAGNETIC -3 0.28 !
 TYPE-DEF B GES AMEND_PHASE_DESCRIPTION @ MAGNETIC -1 0.4 !
 FUNCTION ZERO      298.15  0;                                         6000 N !
 FUNCTION UN_ASS    298.15  0;                                         6000 N !
 FUNCTION R         298.15  +8.31451;                                  6000 N !
$ ------------------------------------------------------------------------------
$ Element data
$ ------------------------------------------------------------------------------
$ Mg
$
 PAR  G(FCC_A1,MG:VA),,                 +GHSERMG+2600-0.9*T;     3000 N 91Din !
 PAR  G(BCC_A2,MG:VA),,                 +GHSERMG+3100-2.1*T;     3000 N 91Din !
 PAR  G(HCP_A3,MG:VA),,                 +GHSERMG;                3000 N 91Din !
 PAR  G(CBCC_A12,MG:VA),,               +GHSERMG
             +4602.4-3.011*T;                                    3000 N 91Din !
 PAR  G(CUB_A13,MG:VA),,                +GHSERMG+5000-3*T;       3000 N 91Din !
 PAR  G(LIQUID,MG),,                    +GLIQMG;                 3000 N 91Din !
$
 FUNCTION GHSERMG   298.15  -8367.34+143.675547*T-26.1849782*T*LN(T)
       +4.858E-04*T**2-1.393669E-06*T**3+78950*T**(-1);
       923.00  Y  -14130.185+204.716215*T-34.3088*T*LN(T)+1.038192E+28*T**(-9);
      3000.00  N !
 FUNCTION GLIQMG    298.15  +8202.243-8.83693*T+GHSERMG-8.0176E-20*T**7;
       923.00  Y  -5439.869+195.324057*T-34.3088*T*LN(T);
      3000.00  N !
$ ------------------------------------------------------------------------------
$ Mn
$
 PAR  G(CBCC_A12,MN:VA),,               +GHSERMN;                2000 N 91Din !
 PAR  TC(CBCC_A12,MN:VA),,               -285.00;                2000 N 91Din !
 PAR  BM(CBCC_A12,MN:VA),,                 -0.66;                2000 N 91Din !
 PAR  G(CUB_A13,MN:VA),,                +GCUBMN;                 2000 N 91Din !
 PAR  G(FCC_A1,MN:VA),,                 +GFCCMN;                 2000 N 91Din !
 PAR  TC(FCC_A1,MN:VA),,                -1620.00;                2000 N 91Din !
 PAR  BM(FCC_A1,MN:VA),,                   -1.86;                2000 N 91Din !
 PAR  G(BCC_A2,MN:VA),,                 +GBCCMN;                 2000 N 91Din !
 PAR  TC(BCC_A2,MN:VA),,                 -580.00;                2000 N 91Din !
 PAR  BM(BCC_A2,MN:VA),,                   -0.27;                2000 N 91Din !
 PAR  G(HCP_A3,MN:VA),,                 +GHCPMN;                 2000 N 91Din !
 PAR  TC(HCP_A3,MN:VA),,                -1620.00;                2000 N 91Din !
 PAR  BM(HCP_A3,MN:VA),,                   -1.86;                2000 N 91Din !
 PAR  G(LIQUID,MN),,                    +GLIQMN;                 2000 N 91Din !
$
 FUNCTION GHSERMN   298.15  -8115.28+130.059*T-23.4582*T*LN(T)
       -0.00734768*T**2+69827*T**(-1);
      1519.00  Y  -28733.41+312.2648*T-48*T*LN(T)+1.656847E+30*T**(-9);
      2000.00  N !
 FUNCTION GCUBMN    298.15  -5800.4+135.995*T-24.8785*T*LN(T)
       -0.00583359*T**2+70269*T**(-1);
      1519.00  Y  +442.65-0.9715*T+GHSERMN+2.310723E+30*T**(-9);
      2000.00  N !
 FUNCTION GFCCMN    298.15  -3439.3+131.884*T-24.5177*T*LN(T)
       -0.006*T**2+69600*T**(-1);
      1519.00  Y  +2663.31-2.5984*T+GHSERMN+2.205113E+30*T**(-9);
      2000.00  N !
 FUNCTION GBCCMN    298.15  -3235.3+127.85*T-23.7*T*LN(T)
       -0.00744271*T**2+60000*T**(-1);
      1519.00  Y  +5544.58-4.5605*T+GHSERMN-3.91695E+29*T**(-9);
      2000.00  N !
 FUNCTION GHCPMN    298.15  -4439.3+133.007*T-24.5177*T*LN(T)
       -0.006*T**2+69600*T**(-1);
      1519.00  Y  +1663.31-1.4754*T+GHSERMN+2.205113E+30*T**(-9);
      2000.00  N !
 FUNCTION GLIQMN    298.15  +17859.91-12.6208*T+GHSERMN-4.41929E-21*T**7;
      1519.00  Y  -9993.9+299.036*T-48*T*LN(T);
      2000.00  N !
$ ------------------------------------------------------------------------------
$ Binary system
$
$ From J. Tibballs 1998 (Included in LB Vol. 3)
$
$ J. Tibballs, COST 507, Final report round 2, 1998.
$
$ Checked against LB and COST. Checked at 6000 K.
$
$ The shape of the liquid miscibility gap is unusual. The temperature
$ dependence of the liquid interaction might need to be reconsidered.
$ The shape is more reasonable in 05Gro.
$
$ Solid interactions except HCP_A3 should probably be changed.
$
 PAR  L(LIQUID,MG,MN;0),,               +19125+12.5*T;,,              N 98Tib !
 PAR  L(FCC_A1,MG,MN:VA;0),,            +70000;,,                     N 98Tib !
 PAR  L(BCC_A2,MG,MN:VA;0),,            +70000;,,                     N 98Tib !
 PAR  L(HCP_A3,MG,MN:VA;0),,            +32985+2.5*T;,,               N 98Tib !
 PAR  L(CBCC_A12,MG,MN:VA;0),,          +70000;,,                     N 98Tib !
 PAR  L(CUB_A13,MG,MN:VA;0),,           +70000;,,                     N 98Tib !
$ ------------------------------------------------------------------------------
$
 ASSESSED_SYSTEM
  MG-MN(TDB -* +LIQUID +BCC_A2 +FCC_A1 +HCP_A3 +CBCC_A12 +CUB_A13
  ;G5 MAJ:LIQ/MG C_S:LIQ/MN MAJ:HCP_A3/MG:VA MAJ:BCC/MN:VA MAJ:FCC/MN:VA
  ;P3 TMM:300/2300 STP:.8/1200) !
$
$
 LIST-OF-REFERENCE
 NUMBER  SOURCE
  Null   'Unknown source'
  91Din  'A.T. Dinsdale, Calphad, 15, 317-425(1991).'
  98Tib  'J. Tibballs, COST 507, Final report round 2, 1998; Mg-Mn'
!

File: data/databases/sgte-binary/MgN-15Hal.tdb
$
$ Database for Mg-N from B. Hallstedt 2015
$
$ B. Hallstedt, unpublished, 2015.
$
$ Dataset created 2015.06.21 by Bengt Hallstedt.
$ 2021.01.24: Modified for use with GES6.
$
$ This is just a dummy until reasonable interactions have been determined.
$ Interactions should be determined from a suitable ternary system.
$
$ There is a stable nitride, Mg3N2. Its enthalpy of formation is taken from
$ LB IV/5 (Predel). No further parameters are included.
$
$ ------------------------------------------------------------------------------
 TEMP-LIM 298.15 6000.00 !
$
$ELEMENT NAME  REF. STATE               ATOMIC MASS H298-H0    S298    !
$
 ELEMENT VA   VACUUM                      0.0          0.0      0.0    ! 
 ELEMENT MG   HCP_A3                     24.305     4998.      32.671  !
 ELEMENT N    1/2_MOLE_N2(G)             14.007     4335.0     95.751  ! 
$ ------------------------------------------------------------------------------
$ Species
$
 SPECIE  MG2                                MG2 !
 SPECIE  N2                                 N2 !
 SPECIE  N3                                 N3 !
$ ------------------------------------------------------------------------------
$ Phase definitions
$
 PHASE LIQUID:L % 1 1 !
 CONST LIQUID:L : MG N : !
$
$ Fcc (cF4, Fm-3m) and MeX (cF8, Fm-3m)
$
 PHASE FCC_A1 %A 2 1 1 !
 CONST FCC_A1 : MG : N VA% : !
$
$ Bcc (cI2, Im-3m)
$
 PHASE BCC_A2 %B 2 1 3 !
 CONST BCC_A2 : MG : N VA% : !
$
$ Hcp (hP2, P6_3/mmc) and Me2X (NiAs-type, hP4, P6_3/mmc, B8_1)
$
 PHASE HCP_A3 %A 2 1 0.5 !
 CONST HCP_A3 : MG : N VA% : !
$
$ Prototype alpha-Mn2O3 (cI80, Ia-3)
$
 PHASE MG3N2_D53 % 2 3 2 !
 CONST MG3N2_D53 : MG : N : !
$
 PHASE N2GAS % 1 1 !
 CONST N2GAS : N2 : !
$
 PHASE GAS:G % 1 1 !
 CONST GAS:G : MG MG2 N N2 N3 : !
$ ------------------------------------------------------------------------------
$ Defaults
$
 DEFINE-SYSTEM-DEFAULT ELEMENT 2 !
 DEFAULT-COM DEFINE_SYSTEM_ELEMENT VA !
 DEFAULT-COM REJECT_PHASE GAS !
 TYPE-DEF % SEQ * !
 TYPE-DEF A GES AMEND_PHASE_DESCRIPTION @ MAGNETIC -3 0.28 !
 TYPE-DEF B GES AMEND_PHASE_DESCRIPTION @ MAGNETIC -1 0.4 !
 FUNCTION ZERO      298.15  0;                                         6000 N !
 FUNCTION UN_ASS    298.15  0;                                         6000 N !
 FUNCTION R         298.15  +8.31451;                                  6000 N !
 FUNCTION RTLNP     298.15  +8.31451*T*LN(1E-05*P);                    6000 N !
$ ------------------------------------------------------------------------------
$ Element data
$ ------------------------------------------------------------------------------
$ Mg
$
 PAR  G(FCC_A1,MG:VA),,                 +GHSERMG+2600-0.9*T;     3000 N 91Din !
 PAR  G(BCC_A2,MG:VA),,                 +GHSERMG+3100-2.1*T;     3000 N 91Din !
 PAR  G(HCP_A3,MG:VA),,                 +GHSERMG;                3000 N 91Din !
$PAR  G(CBCC_A12,MG:VA),,               +GHSERMG
$            +4602.4-3.011*T;                                    3000 N 91Din !
$PAR  G(CUB_A13,MG:VA),,                +GHSERMG+5000-3*T;       3000 N 91Din !
 PAR  G(LIQUID,MG),,                    +GLIQMG;                 3000 N 91Din !
$
 PAR  G(GAS,MG),,                       +F12309T+RTLNP;,,             N 97SUB !
 PAR  G(GAS,MG2),,                      +F12397T+RTLNP;,,             N 97SUB !
$
 FUNCTION GHSERMG   298.15  -8367.34+143.675547*T-26.1849782*T*LN(T)
       +4.858E-04*T**2-1.393669E-06*T**3+78950*T**(-1);
       923.00  Y  -14130.185+204.716215*T-34.3088*T*LN(T)+1.038192E+28*T**(-9);
      3000.00  N !
 FUNCTION GLIQMG    298.15  +8202.243-8.83693*T+GHSERMG-8.0176E-20*T**7;
       923.00  Y  -5439.869+195.324057*T-34.3088*T*LN(T);
      3000.00  N !
$ Mg(g)
 FUNCTION F12309T   298.15  +140825.883-8.26177982*T-20.96302*T*LN(T)
       +1.331861E-04*T**2-1.51554617E-08*T**3+5221.91*T**(-1);
      2900.00  Y  +141959.02+20.1923541*T-25.1271*T*LN(T)
       +.002179723*T**2-1.502275E-07*T**3-3744678*T**(-1);
      5400.00  Y  +458455.469-794.05688*T+70.54811*T*LN(T)
       -.010649025*T**2+1.716475E-07*T**3-1.996814E+08*T**(-1);
      9200.00  Y  -315972.848+423.179252*T-63.73726*T*LN(T)
       -2.847232E-04*T**2+2.15099667E-08*T**3+6.39436E+08*T**(-1);
     10000.00  N !
$ Mg2(g)
 FUNCTION F12397T   298.15  +281408.793-104.38489*T-20.63169*T*LN(T)
       -6.14869E-05*T**2+4.25457833E-09*T**3-156733.25*T**(-1);
      3000.00  N !
$ ------------------------------------------------------------------------------
$ N
$
$ There is a small change in G(GAS,N) from SGSUB 1992 to 1994
$ G(GAS,N2) has a competely different expression in SGSUB 1994 and 1997
$ compared to the unary database.
$ G(GAS,N3) is considerably changed from SGSUB 1992 to 1994.
$
 PAR  G(N2GAS,N2),,                     +2*GHSERNN+RTLNP;,,           N 91Din !
 PAR  G(LIQUID,N),,                     +GHSERNN+29950+59.02*T;,,     N 91Din !
$
 PAR  G(GAS,N),,                        +F12658T+RTLNP;,,             N 97SUB !
 PAR  G(GAS,N2),,                       +2*GHSERNN+RTLNP;,,           N 91Din !
 PAR  G(GAS,N3),,                       +F12909T+RTLNP;,,             N 97SUB !
$
 FUNCTION GHSERNN   298.15  -3750.675-9.45425*T-12.7819*T*LN(T)
       -0.00176686*T**2+2.681E-09*T**3-32374*T**(-1);
       950.00  Y  -7358.85+17.2003*T-16.3699*T*LN(T)
       -6.5107E-04*T**2+3.0097E-08*T**3+563070*T**(-1);
      3350.00  Y  -16392.8+50.26*T-20.4695*T*LN(T)
       +2.39754E-04*T**2-8.333E-09*T**3+4596375*T**(-1);
      6000.00  N !
$ N(g)
 FUNCTION F12658T   298.15  +466446.153-13.3752574*T-20.89393*T*LN(T)
       +8.45521E-05*T**2-1.0018685E-08*T**3+2788.7865*T**(-1);
      2950.00  Y  +481259.035-52.5441353*T-16.37613*T*LN(T)
       -2.283738E-04*T**2-2.78997167E-08*T**3-7559105*T**(-1);
      6000.00  N !
$ N2(g) from SGSUB 1997
 FUNCTION F12845T   298.15  -8000.12556-8.81620364*T-27.22332*T*LN(T)
       -0.0012599175*T**2-5.39381E-07*T**3-38326.695*T**(-1);
       800.00  Y  -10569.6463+2.77534156*T-28.42384*T*LN(T)
       -0.003189275*T**2+2.06638E-07*T**3+416969.05*T**(-1);
      2200.00  Y  -22468.6305+71.8176271*T-37.55014*T*LN(T)
       -6.158995E-06*T**2-4.22547E-09*T**3+3427512*T**(-1);
      6000.00  N !
$ N3(g)
 FUNCTION F12909T   298.15  +426260.222-44.8788468*T-24.40177*T*LN(T)
       -0.02510581*T**2+3.41313667E-06*T**3+61652.95*T**(-1);
       800.00  Y  +409926.892+144.323862*T-52.34995*T*LN(T)
       -0.0035522355*T**2+2.39819667E-07*T**3+1869491.5*T**(-1);
      2200.00  Y  +398090.062+216.588607*T-61.96494*T*LN(T)
       -5.55378E-05*T**2+1.47712917E-09*T**3+4654831*T**(-1);
      6000.00  N !
$ ------------------------------------------------------------------------------
$ Binary system
$
$ B. Hallstedt, unpublished, 2015.
$
$ Checked at 6000K.
$
$ This is just a dummy until reasonable interactions have been determined.
$ Interactions should be determined from a suitable ternary system.
$
$ There is a stable nitride, Mg3N2. Its enthalpy of formation is taken from
$ LB IV/5 (Predel). No further parameters are included.
$
 PAR  L(LIQUID,MG,N;0),,                +ZERO;,,                      N 15Hal !
$
 PAR  L(HCP_A3,MG:N;0),,                +ZERO;,,                      N 15Hal !
$
 PAR  G(MG3N2_D53,MG:N),,               +3*GHSERMG+2*GHSERNN
             -461000;,,                                               N 15Hal !
$ ------------------------------------------------------------------------------
$
$
 LIST-OF-REFERENCE
 NUMBER  SOURCE
  Null   'Unknown source'
  Same   'Same or similar interaction as in the corresponding stable phase'
  REFLAV 'Laves phase convention: G(LAVES,X:X)=+3*GHSERXX+15000'
  COST   'COST 507 database'
  91Din  'A.T. Dinsdale, Calphad, 15, 317-425(1991).'
  97SUB  'SGTE substance database, version 1997'
  15Hal  'B. Hallstedt, unpublished, 2015; Mg-N'
!
