Repository: orchid-calphad/orchid-project.org

# orchid-project.org

Website and released data of **ORCHID** (Open Repository for CALPHAD Hypotheses, Intelligence, and Discovery),
served by GitHub Pages at https://orchid-project.org. Releases are archived on Zenodo (one DOI per version).

- `index.html`, `catalog/`, `best-practices.html` — static, self-contained pages (generated in the ORCHID tooling).
- `data/` — released data: catalog, redistributable TDB files, convex hulls. Licences: `data/LICENSES.md`, `data/NOTICE.md`.
- `llms.txt`, `data/croissant.json`, `CITATION.cff`, `.zenodo.json` — machine-readable metadata.

Only data with clear redistribution rights are published.

File: data/databases/sgte-binary/MgNa-06Zha.tdb
$
$ Database for Mg-Na from S. Zhang et al. 2006.
$
$ S. Zhang, Q. Han, Z.-K. Liu, J. Alloys Compd., 419, 91-97(2006).
$
$ Dataset created 2018.03.25 by Bengt Hallstedt.
$ 2021.01.24: Modified for use with GES6.
$
$ ------------------------------------------------------------------------------
 TEMP-LIM 298.15 6000.00 !
$
$ELEMENT NAME  REF. STATE               ATOMIC MASS H298-H0    S298    !
$
 ELEMENT VA   VACUUM                      0.0          0.0      0.0    ! 
 ELEMENT MG   HCP_A3                     24.305     4998.      32.671  !
 ELEMENT NA   BCC_A2                     22.98977   6460.      51.3000 ! 
$ ------------------------------------------------------------------------------
$ Phase definitions
$
 PHASE LIQUID:L % 1 1 !
 CONST LIQUID:L : MG NA : !
$
$ Fcc (cF4, Fm-3m) and MeX (cF8, Fm-3m)
$
 PHASE FCC_A1 %A 2 1 1 !
 CONST FCC_A1 : MG NA : VA : !
$
$ Bcc (cI2, Im-3m)
$
 PHASE BCC_A2 %B 2 1 3 !
 CONST BCC_A2 : MG NA% : VA : !
$
$ Hcp (hP2, P6_3/mmc) and Me2X (NiAs-type, hP4, P6_3/mmc, B8_1)
$
 PHASE HCP_A3 %A 2 1 0.5 !
 CONST HCP_A3 : MG% NA : VA : !
$ ------------------------------------------------------------------------------
$ Defaults
$
 DEFINE-SYSTEM-DEFAULT ELEMENT 2 !
 DEFAULT-COM DEFINE_SYSTEM_ELEMENT VA !
 TYPE-DEF % SEQ * !
 TYPE-DEF A GES AMEND_PHASE_DESCRIPTION @ MAGNETIC -3 0.28 !
 TYPE-DEF B GES AMEND_PHASE_DESCRIPTION @ MAGNETIC -1 0.4 !
 FUNCTION ZERO      298.15  0;                                         6000 N !
 FUNCTION UN_ASS    298.15  0;                                         6000 N !
 FUNCTION R         298.15  +8.31451;                                  6000 N !
$ ------------------------------------------------------------------------------
$ Element data
$ ------------------------------------------------------------------------------
$ Mg
$
 PAR  G(FCC_A1,MG:VA),,                 +GHSERMG+2600-0.9*T;     3000 N 91Din !
 PAR  G(BCC_A2,MG:VA),,                 +GHSERMG+3100-2.1*T;     3000 N 91Din !
 PAR  G(HCP_A3,MG:VA),,                 +GHSERMG;                3000 N 91Din !
 PAR  G(LIQUID,MG),,                    +GLIQMG;                 3000 N 91Din !
$
 FUNCTION GHSERMG   298.15  -8367.34+143.675547*T-26.1849782*T*LN(T)
       +4.858E-04*T**2-1.393669E-06*T**3+78950*T**(-1);
       923.00  Y  -14130.185+204.716215*T-34.3088*T*LN(T)+1.038192E+28*T**(-9);
      3000.00  N !
 FUNCTION GLIQMG    298.15  +8202.243-8.83693*T+GHSERMG-8.0176E-20*T**7;
       923.00  Y  -5439.869+195.324057*T-34.3088*T*LN(T);
      3000.00  N !
$ ------------------------------------------------------------------------------
$ Na
$
 PAR  G(BCC_A2,NA:VA)           200.00  +GHSERNA;                2300 N 91Din !
 PAR  G(HCP_A3,NA:VA)           200.00  +GHSERNA-104+2*T;        2300 N 91Din !
 PAR  G(FCC_A1,NA:VA)           200.00  +GHSERNA-50+1.3*T;       2300 N 91Din !
 PAR  G(LIQUID,NA)              200.00  +GLIQNA;                 2300 N 91Din !
$
 FUNCTION GHSERNA   200.00  -11989.434+260.548732*T-51.0393608*T*LN(T)
       +0.072306633*T**2-4.3638283E-05*T**3+132154*T**(-1);
       370.87  Y  -11009.884+199.619999*T-38.1198801*T*LN(T)
       +0.009745854*T**2-1.70664E-06*T**3+34342*T**(-1)+1.65071E+23*T**(-9);
      2300.00  N !
 FUNCTION GLIQNA    200.00  +2581.02-6.95218*T+GHSERNA-2.76132E-18*T**7;
       370.87  Y  +2609.444-7.032656*T+GHSERNA-1.65071E+23*T**(-9);
      2300.00  N !
$ ------------------------------------------------------------------------------
$ Binary system
$
$ S. Zhang, Q. Han, Z.-K. Liu, J. Alloys Compd., 419, 91-97(2006).
$
$ Checked against paper. Checked at 6000 K.
$
 PAR  L(LIQUID,MG,NA;0),,               +25975;,,                     N 06Zha !
 PAR  L(LIQUID,MG,NA;1),,               +4370;,,                      N 06Zha !
$
 PAR  L(BCC_A2,MG,NA:VA;0),,            +30000;,,                     N 06Zha !
 PAR  L(HCP_A3,MG,NA:VA;0),,            +37566;,,                     N 06Zha !
$
$ Metastable
$
 PAR  L(FCC_A1,MG,NA:VA;0),,            +20000;,,                     N 06Zha !
$ ------------------------------------------------------------------------------
$
$
 LIST-OF-REFERENCE
 NUMBER  SOURCE
  Null   'Unknown source'
  Same   'Same or similar interaction as in the corresponding stable phase'
  REFLAV 'Laves phase convention: G(LAVES,X:X)=+3*GHSERXX+15000'
  COST   'COST 507 database, 1998'
  91Din  'A.T. Dinsdale, Calphad, 15, 317-425(1991).'
  06Zha  'S. Zhang, Q. Han, Z.-K. Liu,
          J. Alloys Compd., 419, 91-97(2006); Mg-Na'
!

File: data/databases/sgte-binary/MgNb-15Hal.tdb
$
$ Database for Mg-Nb from B. Hallstedt 2015
$
$ B. Hallstedt, unpublished, 2015.
$
$ Dataset created 2015.06.21 by Bengt Hallstedt.
$ 2021.01.24: Modified for use with GES6.
$
$ This is just a dummy until reasonable interactions have been determined.
$ Interactions should be determined from a suitable ternary system and/or
$ SQS calculations.
$
$ There are no intermetallic compounds and the terminal solubilities are small
$ (LB IV/5; Predel).
$
$ ------------------------------------------------------------------------------
 TEMP-LIM 298.15 6000.00 !
$
$ELEMENT NAME  REF. STATE               ATOMIC MASS H298-H0    S298    !
$
 ELEMENT VA   VACUUM                      0.0          0.0      0.0    ! 
 ELEMENT MG   HCP_A3                     24.305     4998.      32.671  !
 ELEMENT NB   BCC_A2                     92.9064    5220.0     36.27   ! 
$ ------------------------------------------------------------------------------
$ Phase definitions
$
 PHASE LIQUID:L % 1 1 !
 CONST LIQUID:L : MG NB : !
$
$ Fcc (cF4, Fm-3m) and MeX (cF8, Fm-3m)
$
 PHASE FCC_A1 %A 2 1 1 !
 CONST FCC_A1 : MG NB : VA : !
$
$ Bcc (cI2, Im-3m)
$
 PHASE BCC_A2 %B 2 1 3 !
 CONST BCC_A2 : MG NB% : VA : !
$
$ Hcp (hP2, P6_3/mmc) and Me2X (NiAs-type, hP4, P6_3/mmc, B8_1)
$
 PHASE HCP_A3 %A 2 1 0.5 !
 CONST HCP_A3 : MG% NB : VA : !
$ ------------------------------------------------------------------------------
$ Defaults
$
 DEFINE-SYSTEM-DEFAULT ELEMENT 2 !
 DEFAULT-COM DEFINE_SYSTEM_ELEMENT VA !
 TYPE-DEF % SEQ * !
 TYPE-DEF A GES AMEND_PHASE_DESCRIPTION @ MAGNETIC -3 0.28 !
 TYPE-DEF B GES AMEND_PHASE_DESCRIPTION @ MAGNETIC -1 0.4 !
 FUNCTION ZERO      298.15  0;                                         6000 N !
 FUNCTION UN_ASS    298.15  0;                                         6000 N !
 FUNCTION R         298.15  +8.31451;                                  6000 N !
$ ------------------------------------------------------------------------------
$ Element data
$ ------------------------------------------------------------------------------
$ Mg
$
 PAR  G(FCC_A1,MG:VA),,                 +GHSERMG+2600-0.9*T;     3000 N 91Din !
 PAR  G(BCC_A2,MG:VA),,                 +GHSERMG+3100-2.1*T;     3000 N 91Din !
 PAR  G(HCP_A3,MG:VA),,                 +GHSERMG;                3000 N 91Din !
$PAR  G(CBCC_A12,MG:VA),,               +GHSERMG
$            +4602.4-3.011*T;                                    3000 N 91Din !
$PAR  G(CUB_A13,MG:VA),,                +GHSERMG+5000-3*T;       3000 N 91Din !
 PAR  G(LIQUID,MG),,                    +GLIQMG;                 3000 N 91Din !
$
 FUNCTION GHSERMG   298.15  -8367.34+143.675547*T-26.1849782*T*LN(T)
       +4.858E-04*T**2-1.393669E-06*T**3+78950*T**(-1);
       923.00  Y  -14130.185+204.716215*T-34.3088*T*LN(T)+1.038192E+28*T**(-9);
      3000.00  N !
 FUNCTION GLIQMG    298.15  +8202.243-8.83693*T+GHSERMG-8.0176E-20*T**7;
       923.00  Y  -5439.869+195.324057*T-34.3088*T*LN(T);
      3000.00  N !
$ ------------------------------------------------------------------------------
$ Nb
$
 PAR  G(BCC_A2,NB:VA),,                 +GHSERNB;,,                   N 91Din !
 PAR  G(FCC_A1,NB:VA),,                 +GHSERNB+13500+1.7*T;,,       N 91Din !
 PAR  G(HCP_A3,NB:VA),,                 +GHSERNB+10000+2.4*T;,,       N 91Din !
 PAR  G(LIQUID,NB),,                    +GLIQNB;,,                    N 91Din !
$
 FUNCTION GHSERNB   298.15  -8519.353+142.045475*T-26.4711*T*LN(T)
       +2.03475E-04*T**2-3.5012E-07*T**3+93399*T**(-1);
      2750.00  Y  -37669.3+271.720843*T-41.77*T*LN(T)+1.528238E+32*T**(-9);
      6000.00  N !
 FUNCTION GLIQNB    298.15  +29781.555-10.816418*T+GHSERNB-3.06098E-23*T**7;
      2750.00  Y  -7499.398+260.756148*T-41.77*T*LN(T);
      6000.00  N !
$ ------------------------------------------------------------------------------
$ Binary system
$
$ B. Hallstedt, unpublished, 2015.
$
$ Checked at 6000K.
$
$ This is just a dummy until reasonable interactions have been determined.
$ Interactions should be determined from a suitable ternary system and/or
$ SQS calculations.
$
$ There are no intermetallic compounds and the terminal solubilities are small
$ (LB IV/5; Predel).
$
 PAR  L(LIQUID,MG,NB;0),,               +100000;,,                    N 15Hal !
$
 PAR  L(BCC_A2,MG,NB:VA;0),,            +100000;,,                    N 15Hal !
$
 PAR  L(HCP_A3,MG,NB:VA;0),,            +100000;,,                    N 15Hal !
$
$ Metastable
$
 PAR  L(FCC_A1,MG,NB:VA;0),,            +100000;,,                    N 15Hal !
$ ------------------------------------------------------------------------------
$
$
 LIST-OF-REFERENCE
 NUMBER  SOURCE
  Null   'Unknown source'
  Same   'Same or similar interaction as in the corresponding stable phase'
  REFLAV 'Laves phase convention: G(LAVES,X:X)=+3*GHSERXX+15000'
  COST   'COST 507 database'
  91Din  'A.T. Dinsdale, Calphad, 15, 317-425(1991).'
  15Hal  'B. Hallstedt, unpublished, 2015; Mg-Nb'
!

File: data/databases/sgte-binary/MgNd-05Gor-RK.tdb
$
$ Database for Mg-Nd from S. Gorsse et al. 2005.
$
$ S. Gorsse, C.R. Hutchinson, B. Chevalier, J.-F. Nie,
$ J. Alloys Compd., 392, 253-62(2005).
$
$ Dataset created 2023.03.05 by Bengt Hallstedt.
$
$ The paper includes both a random solution and an associate solution model
$ for the liquid. This is the random solution. It has much smaller Delta-S for
$ the compounds.
$
$ The value for dhcp-Mg not given in the paper.
$
$ There is a huge inverse miscibility gap with a minimum at 2272 K
$ and x(Nd)=0.32
$
$ ------------------------------------------------------------------------------
 TEMP-LIM 298.15 6000.00 !
$
$ELEMENT NAME  REF. STATE               ATOMIC MASS H298-H0    S298    !
$
 ELEMENT VA   VACUUM                      0.0          0.0      0.0    ! 
 ELEMENT MG   HCP_A3                     24.305     4998.      32.671  !
 ELEMENT ND   DHCP                      144.24      7133.72    71.0862 ! 
$ ------------------------------------------------------------------------------
$ Phase definitions
$
 PHASE LIQUID:L % 1 1 !
 CONST LIQUID:L : MG ND : !
$
$ Fcc (cF4, Fm-3m) and MeX (cF8, Fm-3m)
$
 PHASE FCC_A1 %A 2 1 1 !
 CONST FCC_A1 : MG ND : VA% : !
$
$ Bcc (cI2, Im-3m)
$
 PHASE BCC_A2 %B 2 1 3 !
 CONST BCC_A2 : MG ND% : VA% : !
$
$ Hcp (hP2, P6_3/mmc) and Me2X (NiAs-type, hP4, P6_3/mmc, B8_1)
$
 PHASE HCP_A3 %A 2 1 0.5 !
 CONST HCP_A3 : MG% ND : VA% : !
$
$ Prototype alpha-La (SB A3', hP4, P6_3/mmc)
$
 PHASE DHCP %A 2 1 0.5 !
 CONST DHCP : MG ND% : VA% : !
$
$ Prototype Ce5Mg41 (tI92, I4/m)
$
 PHASE MG41M5 % 2 41 5 !
 CONST MG41M5 : MG : ND : !
$
$ Prototype BiF3 (cF16, Fm-3m)
$
 PHASE MG3M_D03 % 2 3 1 !
 CONST MG3M_D03 : MG : ND : !
$
$ Prototype Cu2Mg (cF24, Fd-3m)
$
 PHASE MG2M_C15 % 2 2 1 !
 CONST MG2M_C15 : MG : ND : !
$
$ Prototype CsCl (cP2, Pm-3m)
$
 PHASE MGND_B2 % 2 1 1 !
 CONST MGND_B2 : MG : ND : !
$ ------------------------------------------------------------------------------
$ Defaults
$
 DEFINE-SYSTEM-DEFAULT ELEMENT 2 !
 DEFAULT-COM DEFINE_SYSTEM_ELEMENT VA !
 TYPE-DEF % SEQ * !
 TYPE-DEF A GES AMEND_PHASE_DESCRIPTION @ MAGNETIC -3 0.28 !
 TYPE-DEF B GES AMEND_PHASE_DESCRIPTION @ MAGNETIC -1 0.4 !
 FUNCTION ZERO      298.15  0;                                         6000 N !
 FUNCTION UN_ASS    298.15  0;                                         6000 N !
 FUNCTION R         298.15  +8.31451;                                  6000 N !
$ ------------------------------------------------------------------------------
$ Element data
$ ------------------------------------------------------------------------------
$ Mg
$
$ DHCP from 04Guo (included in SGSOL 5.0; this value is not particularly good)
$ DHCP from 05Gor not in unary
$
 PAR  G(HCP_A3,MG:VA),,                 +GHSERMG;                3000 N 91Din !
$PAR  G(DHCP,MG:VA),,                   +GHSERMG+5000;           3000 N 04Guo !
 PAR  G(DHCP,MG:VA),,                   +GHSERMG+1000;           3000 N 05Gor !
 PAR  G(FCC_A1,MG:VA),,                 +GHSERMG+2600-0.9*T;     3000 N 91Din !
 PAR  G(BCC_A2,MG:VA),,                 +GHSERMG+3100-2.1*T;     3000 N 91Din !
$PAR  G(CBCC_A12,MG:VA),,               +GHSERMG
$            +4602.4-3.011*T;                                    3000 N 91Din !
$PAR  G(CUB_A13,MG:VA),,                +GHSERMG+5000-3*T;       3000 N 91Din !
 PAR  G(LIQUID,MG),,                    +GLIQMG;                 3000 N 91Din !
$
 FUNCTION GHSERMG   298.15  -8367.34+143.675547*T-26.1849782*T*LN(T)
       +4.858E-04*T**2-1.393669E-06*T**3+78950*T**(-1);
       923.00  Y  -14130.185+204.716215*T-34.3088*T*LN(T)+1.038192E+28*T**(-9);
      3000.00  N !
 FUNCTION GLIQMG    298.15  +8202.243-8.83693*T+GHSERMG-8.0176E-20*T**7;
       923.00  Y  -5439.869+195.324057*T-34.3088*T*LN(T);
      3000.00  N !
 FUNCTION GBCCMG    298.15  +GHSERMG+3100-2.1*T;                       3000 N !
$ ------------------------------------------------------------------------------
$ Nd
$
$ DHCP and LIQUID modified in unary 3.0 (upper/lower T interval added)
$ FCC_A1 added in unary 3.0
$ HCP_A3 added in unary 4.4
$
 PAR  G(DHCP,ND:VA),,                   +GHSERND;                1800 N 91Din !
 PAR  G(BCC_A2,ND:VA),,                 +GBCCND;                 1800 N 91Din !
 PAR  G(FCC_A1,ND:VA),,                 +GHSERND+500;            1800 N SGCOST !
 PAR  G(HCP_A3,ND:VA),,                 +GHSERND
             +1500-0.415725*T;                                   1800 N 00Nor2 !
 PAR  G(LIQUID,ND),,                    +GLIQND;                 1800 N 91Din !
$
 FUNCTION GHSERND   298.15  -8402.93+111.10239*T-27.0858*T*LN(T)
       +5.56125E-04*T**2-2.6923E-06*T**3+34887*T**(-1);
       900.00  Y  -6984.083+83.662617*T-22.7536*T*LN(T)
       -0.00420402*T**2-1.802E-06*T**3;
      1128.00  Y  -225610.846+1673.04075*T-238.182873*T*LN(T)
       +0.078615997*T**2-6.048207E-06*T**3+38810350*T**(-1);
      1799.00  Y  -25742.331+276.257088*T-48.7854*T*LN(T);
      1800.00  N !
 FUNCTION GBCCND    298.15  +1437.295-0.546281*T+GHSERND;
       400.00  Y  +7312.2-153.033976*T+14.9956777*T*LN(T)
       -0.050479*T**2+7.287217E-06*T**3-831810*T**(-1);
      1128.00  Y  -18030.266+239.677322*T-44.5596*T*LN(T);
      1289.00  Y  +334513.017-2363.9199*T+311.409193*T*LN(T)
       -0.156030778*T**2+1.2408421E-05*T**3-64319604*T**(-1);
      1800.00  N !
 FUNCTION GLIQND    298.15  +5051.743-1.585076*T+GHSERND;
       300.00  Y  +5350.01-86.593963*T+5.357301*T*LN(T)
       -0.046955463*T**2+6.860782E-06*T**3-374380*T**(-1);
      1128.00  Y  -16335.232+268.625903*T-48.7854*T*LN(T);
      1799.00  Y  +9407.099-7.631185*T+GHSERND;
      1800.00  N !
$ ------------------------------------------------------------------------------
$ Binary system
$
$ S. Gorsse, C.R. Hutchinson, B. Chevalier, J.-F. Nie,
$ J. Alloys Compd., 392, 253-62(2005).
$
$ Checked against paper. Checked at 6000 K.
$
$ The paper includes both a random solution and an associate solution model
$ for the liquid. This is the random solution. It has much smaller Delta-S for
$ the compounds.
$
$ The value for dhcp-Mg not given in the paper.
$
$ There is a huge inverse miscibility gap with a minimum at 2272 K
$ and x(Nd)=0.32
$
 PAR  L(LIQUID,MG,ND;0),,               -54295+38.411*T;,,            N 05Gor !
 PAR  L(LIQUID,MG,ND;1),,               -31032+18.01*T;,,             N 05Gor !
 PAR  L(LIQUID,MG,ND;2),,               +1137;,,                      N 05Gor !
$
 PAR  L(BCC_A2,MG,ND:VA;0),,            -41980+26.956*T;,,            N 05Gor !
 PAR  L(BCC_A2,MG,ND:VA;1),,            -10842;,,                     N 05Gor !
$
 PAR  L(HCP_A3,MG,ND:VA;0),,            +UN_ASS;,,                    N !
 PAR  L(DHCP,MG,ND:VA;0),,              -24516+24.196*T;,,            N 05Gor !
$
 PAR  G(MG41M5,MG:ND),,                 +41*GHSERMG+5*GHSERND
             -307362+110.687*T;,,                                     N 05Gor !
 PAR  G(MG3M_D03,MG:ND),,               +3*GHSERMG+GHSERND
             -61945+23.823*T;,,                                       N 05Gor !
 PAR  G(MG2M_C15,MG:ND),,               +2*GHSERMG+GHSERND
             -43295+14.019*T;,,                                       N 05Gor !
 PAR  G(MGND_B2,MG:ND),,                +GHSERMG+GHSERND
             -31192+11.229*T;,,                                       N 05Gor !
$
$ Metastable
$
 PAR  L(FCC_A1,MG,ND:VA;0),,            -24516+24.196*T;,,            N Same !
$ ------------------------------------------------------------------------------
$
$
 LIST-OF-REFERENCE
 NUMBER  SOURCE
  Null   'Unknown source'
  Same   'Same or similar interaction as in the corresponding stable phase'
  COST   'COST 507 database'
  SGCOST 'COST 507 database, SGTE unary database V.3.0, 1996; Al, B, Nd, Ti, Zn'
  91Din  'A.T. Dinsdale, Calphad, 15, 317-425(1991).'
  00Nor2 'S. Norgren, PhD Thesis, KTH, Stockholm, 2000; Nd, Sc'
  04Guo  'C. Guo, Z. Du, J. Alloys Compd., 385, 109-13(2004); La, Mg'
  05Gor  'S. Gorsse, C.R. Hutchinson, B. Chevalier, J.-F. Nie,
          J. Alloys Compd., 392, 253-62(2005); Mg, Mg-Nd'
!

File: data/databases/sgte-binary/MgNd-05Gor-ass.tdb
$
$ Database for Mg-Nd from S. Gorsse et al. 2005.
$
$ S. Gorsse, C.R. Hutchinson, B. Chevalier, J.-F. Nie,
$ J. Alloys Compd., 392, 253-62(2005).
$
$ Dataset created 2023.03.05 by Bengt Hallstedt.
$
$ The paper includes both a random solution and an associate solution model
$ for the liquid. This is the associate solution. It has much larger Delta-S
$ for the compounds.
$
$ The value for dhcp-Mg not given in the paper.
$
$ There are two inverse miscibility gaps with minima at 1391 K and x(ND)=0.28
$ and 2562 K and x(Nd)=0.40.
$
$ ------------------------------------------------------------------------------
 TEMP-LIM 298.15 6000.00 !
$
$ELEMENT NAME  REF. STATE               ATOMIC MASS H298-H0    S298    !
$
 ELEMENT VA   VACUUM                      0.0          0.0      0.0    ! 
 ELEMENT MG   HCP_A3                     24.305     4998.      32.671  !
 ELEMENT ND   DHCP                      144.24      7133.72    71.0862 ! 
$ ------------------------------------------------------------------------------
$ Species
$
 SPECIE  MG3ND                              MG3ND1 !
$ ------------------------------------------------------------------------------
$ Phase definitions
$
 PHASE LIQUID:L % 1 1 !
 CONST LIQUID:L : MG MG3ND ND : !
$
$ Fcc (cF4, Fm-3m) and MeX (cF8, Fm-3m)
$
 PHASE FCC_A1 %A 2 1 1 !
 CONST FCC_A1 : MG ND : VA% : !
$
$ Bcc (cI2, Im-3m)
$
 PHASE BCC_A2 %B 2 1 3 !
 CONST BCC_A2 : MG ND% : VA% : !
$
$ Hcp (hP2, P6_3/mmc) and Me2X (NiAs-type, hP4, P6_3/mmc, B8_1)
$
 PHASE HCP_A3 %A 2 1 0.5 !
 CONST HCP_A3 : MG% ND : VA% : !
$
$ Prototype alpha-La (SB A3', hP4, P6_3/mmc)
$
 PHASE DHCP %A 2 1 0.5 !
 CONST DHCP : MG ND% : VA% : !
$
$ Prototype Ce5Mg41 (tI92, I4/m)
$
 PHASE MG41M5 % 2 41 5 !
 CONST MG41M5 : MG : ND : !
$
$ Prototype BiF3 (cF16, Fm-3m)
$
 PHASE MG3M_D03 % 2 3 1 !
 CONST MG3M_D03 : MG : ND : !
$
$ Prototype Cu2Mg (cF24, Fd-3m)
$
 PHASE MG2M_C15 % 2 2 1 !
 CONST MG2M_C15 : MG : ND : !
$
$ Prototype CsCl (cP2, Pm-3m)
$
 PHASE MGND_B2 % 2 1 1 !
 CONST MGND_B2 : MG : ND : !
$ ------------------------------------------------------------------------------
$ Defaults
$
 DEFINE-SYSTEM-DEFAULT ELEMENT 2 !
 DEFAULT-COM DEFINE_SYSTEM_ELEMENT VA !
 TYPE-DEF % SEQ * !
 TYPE-DEF A GES AMEND_PHASE_DESCRIPTION @ MAGNETIC -3 0.28 !
 TYPE-DEF B GES AMEND_PHASE_DESCRIPTION @ MAGNETIC -1 0.4 !
 FUNCTION ZERO      298.15  0;                                         6000 N !
 FUNCTION UN_ASS    298.15  0;                                         6000 N !
 FUNCTION R         298.15  +8.31451;                                  6000 N !
$ ------------------------------------------------------------------------------
$ Element data
$ ------------------------------------------------------------------------------
$ Mg
$
$ DHCP from 04Guo (included in SGSOL 5.0; this value is not particularly good)
$ DHCP from 05Gor not in unary
$
 PAR  G(HCP_A3,MG:VA),,                 +GHSERMG;                3000 N 91Din !
$PAR  G(DHCP,MG:VA),,                   +GHSERMG+5000;           3000 N 04Guo !
 PAR  G(DHCP,MG:VA),,                   +GHSERMG+1000;           3000 N 05Gor !
 PAR  G(FCC_A1,MG:VA),,                 +GHSERMG+2600-0.9*T;     3000 N 91Din !
 PAR  G(BCC_A2,MG:VA),,                 +GHSERMG+3100-2.1*T;     3000 N 91Din !
$PAR  G(CBCC_A12,MG:VA),,               +GHSERMG
$            +4602.4-3.011*T;                                    3000 N 91Din !
$PAR  G(CUB_A13,MG:VA),,                +GHSERMG+5000-3*T;       3000 N 91Din !
 PAR  G(LIQUID,MG),,                    +GLIQMG;                 3000 N 91Din !
$
 FUNCTION GHSERMG   298.15  -8367.34+143.675547*T-26.1849782*T*LN(T)
       +4.858E-04*T**2-1.393669E-06*T**3+78950*T**(-1);
       923.00  Y  -14130.185+204.716215*T-34.3088*T*LN(T)+1.038192E+28*T**(-9);
      3000.00  N !
 FUNCTION GLIQMG    298.15  +8202.243-8.83693*T+GHSERMG-8.0176E-20*T**7;
       923.00  Y  -5439.869+195.324057*T-34.3088*T*LN(T);
      3000.00  N !
 FUNCTION GBCCMG    298.15  +GHSERMG+3100-2.1*T;                       3000 N !
$ ------------------------------------------------------------------------------
$ Nd
$
$ DHCP and LIQUID modified in unary 3.0 (upper/lower T interval added)
$ FCC_A1 added in unary 3.0
$ HCP_A3 added in unary 4.4
$
 PAR  G(DHCP,ND:VA),,                   +GHSERND;                1800 N 91Din !
 PAR  G(BCC_A2,ND:VA),,                 +GBCCND;                 1800 N 91Din !
 PAR  G(FCC_A1,ND:VA),,                 +GHSERND+500;            1800 N SGCOST !
 PAR  G(HCP_A3,ND:VA),,                 +GHSERND
             +1500-0.415725*T;                                   1800 N 00Nor2 !
 PAR  G(LIQUID,ND),,                    +GLIQND;                 1800 N 91Din !
$
 FUNCTION GHSERND   298.15  -8402.93+111.10239*T-27.0858*T*LN(T)
       +5.56125E-04*T**2-2.6923E-06*T**3+34887*T**(-1);
       900.00  Y  -6984.083+83.662617*T-22.7536*T*LN(T)
       -0.00420402*T**2-1.802E-06*T**3;
      1128.00  Y  -225610.846+1673.04075*T-238.182873*T*LN(T)
       +0.078615997*T**2-6.048207E-06*T**3+38810350*T**(-1);
      1799.00  Y  -25742.331+276.257088*T-48.7854*T*LN(T);
      1800.00  N !
 FUNCTION GBCCND    298.15  +1437.295-0.546281*T+GHSERND;
       400.00  Y  +7312.2-153.033976*T+14.9956777*T*LN(T)
       -0.050479*T**2+7.287217E-06*T**3-831810*T**(-1);
      1128.00  Y  -18030.266+239.677322*T-44.5596*T*LN(T);
      1289.00  Y  +334513.017-2363.9199*T+311.409193*T*LN(T)
       -0.156030778*T**2+1.2408421E-05*T**3-64319604*T**(-1);
      1800.00  N !
 FUNCTION GLIQND    298.15  +5051.743-1.585076*T+GHSERND;
       300.00  Y  +5350.01-86.593963*T+5.357301*T*LN(T)
       -0.046955463*T**2+6.860782E-06*T**3-374380*T**(-1);
      1128.00  Y  -16335.232+268.625903*T-48.7854*T*LN(T);
      1799.00  Y  +9407.099-7.631185*T+GHSERND;
      1800.00  N !
$ ------------------------------------------------------------------------------
$ Binary system
$
$ S. Gorsse, C.R. Hutchinson, B. Chevalier, J.-F. Nie,
$ J. Alloys Compd., 392, 253-62(2005).
$
$ Checked against paper. Checked at 6000 K.
$
$ The paper includes both a random solution and an associate solution model
$ for the liquid. This is the associate solution. It has much larger Delta-S
$ and Delta-H for the compounds.
$
$ The value for dhcp-Mg not given in the paper.
$
$ There are two inverse miscibility gaps with minima at 1391 K and x(ND)=0.28
$ and 2562 K and x(Nd)=0.40.
$
 PAR  G(LIQUID,MG3ND),,                 +3*GLIQMG+GLIQND-22070;,,     N 05Gor !
 PAR  L(LIQUID,MG,ND;0),,               -52891+45.469*T;,,            N 05Gor !
 PAR  L(LIQUID,MG,MG3ND;0),,            -108680+98.971*T;,,           N 05Gor !
 PAR  L(LIQUID,MG3ND,ND;0),,            -41811+32.484*T;,,            N 05Gor !
$
 PAR  L(BCC_A2,MG,ND:VA;0),,            -43583+29.961*T;,,            N 05Gor !
 PAR  L(BCC_A2,MG,ND:VA;1),,            -9218;,,                      N 05Gor !
$
 PAR  L(HCP_A3,MG,ND:VA;0),,            +UN_ASS;,,                    N !
 PAR  L(DHCP,MG,ND:VA;0),,              -27380+27.095*T;,,            N 05Gor !
$
 PAR  G(MG41M5,MG:ND),,                 +41*GHSERMG+5*GHSERND
             -536286+317.988*T;,,                                     N 05Gor !
 PAR  G(MG3M_D03,MG:ND),,               +3*GHSERMG+GHSERND
             -108112+66.617*T;,,                                      N 05Gor !
 PAR  G(MG2M_C15,MG:ND),,               +2*GHSERMG+GHSERND
             -69180+38.654*T;,,                                       N 05Gor !
 PAR  G(MGND_B2,MG:ND),,                +GHSERMG+GHSERND
             -33984+14.695*T;,,                                       N 05Gor !
$
$ Metastable
$
 PAR  L(FCC_A1,MG,ND:VA;0),,            -27380+27.095*T;,,            N Same !
$ ------------------------------------------------------------------------------
$
$
 LIST-OF-REFERENCE
 NUMBER  SOURCE
  Null   'Unknown source'
  Same   'Same or similar interaction as in the corresponding stable phase'
  COST   'COST 507 database'
  SGCOST 'COST 507 database, SGTE unary database V.3.0, 1996; Al, B, Nd, Ti, Zn'
  91Din  'A.T. Dinsdale, Calphad, 15, 317-425(1991).'
  00Nor2 'S. Norgren, PhD Thesis, KTH, Stockholm, 2000; Nd, Sc'
  04Guo  'C. Guo, Z. Du, J. Alloys Compd., 385, 109-13(2004); La, Mg'
  05Gor  'S. Gorsse, C.R. Hutchinson, B. Chevalier, J.-F. Nie,
          J. Alloys Compd., 392, 253-62(2005); Mg, Mg-Nd'
!

File: data/databases/sgte-binary/MgNd-06Guo.tdb
$
$ Database for Mg-Nd from C. Guo and Z. Du 2006.
$
$ C. Guo, Z. Du, Z. Metallkd., 97, 130-35(2006).
$
$ Dataset created 2023.03.05 by Bengt Hallstedt.
$
$ ------------------------------------------------------------------------------
 TEMP-LIM 298.15 6000.00 !
$
$ELEMENT NAME  REF. STATE               ATOMIC MASS H298-H0    S298    !
$
 ELEMENT VA   VACUUM                      0.0          0.0      0.0    ! 
 ELEMENT MG   HCP_A3                     24.305     4998.      32.671  !
 ELEMENT ND   DHCP                      144.24      7133.72    71.0862 ! 
$ ------------------------------------------------------------------------------
$ Phase definitions
$
 PHASE LIQUID:L % 1 1 !
 CONST LIQUID:L : MG ND : !
$
$ Fcc (cF4, Fm-3m) and MeX (cF8, Fm-3m)
$
 PHASE FCC_A1 %A 2 1 1 !
 CONST FCC_A1 : MG ND : VA% : !
$
$ Bcc (cI2, Im-3m)
$
 PHASE BCC_A2 %B 2 1 3 !
 CONST BCC_A2 : MG ND% : VA% : !
$
$ Hcp (hP2, P6_3/mmc) and Me2X (NiAs-type, hP4, P6_3/mmc, B8_1)
$
 PHASE HCP_A3 %A 2 1 0.5 !
 CONST HCP_A3 : MG% ND : VA% : !
$
$ Prototype alpha-La (SB A3', hP4, P6_3/mmc)
$
 PHASE DHCP %A 2 1 0.5 !
 CONST DHCP : MG ND% : VA% : !
$
$ Prototype Ce5Mg41 (tI92, I4/m)
$
 PHASE MG41ND5 % 2 41 5 !
 CONST MG41ND5 : MG% ND : MG ND% : !
$
$ Prototype BiF3 (cF16, Fm-3m)
$
 PHASE MG3M_D03 % 2 3 1 !
 CONST MG3M_D03 : MG : MG ND% : !
$
$ Prototype Cu2Mg (cF24, Fd-3m)
$
 PHASE MG2M_C15 % 2 2 1 !
 CONST MG2M_C15 : MG : ND : !
$
$ Prototype CsCl (cP2, Pm-3m)
$
 PHASE MGND_B2 % 2 1 1 !
 CONST MGND_B2 : MG : MG ND% : !
$ ------------------------------------------------------------------------------
$ Defaults
$
 DEFINE-SYSTEM-DEFAULT ELEMENT 2 !
 DEFAULT-COM DEFINE_SYSTEM_ELEMENT VA !
 TYPE-DEF % SEQ * !
 TYPE-DEF A GES AMEND_PHASE_DESCRIPTION @ MAGNETIC -3 0.28 !
 TYPE-DEF B GES AMEND_PHASE_DESCRIPTION @ MAGNETIC -1 0.4 !
 FUNCTION ZERO      298.15  0;                                         6000 N !
 FUNCTION UN_ASS    298.15  0;                                         6000 N !
 FUNCTION R         298.15  +8.31451;                                  6000 N !
$ ------------------------------------------------------------------------------
$ Element data
$ ------------------------------------------------------------------------------
$ Mg
$
$ DHCP from 04Guo (included in SGSOL 5.0; this value is not particularly good)
$
 PAR  G(HCP_A3,MG:VA),,                 +GHSERMG;                3000 N 91Din !
 PAR  G(DHCP,MG:VA),,                   +GHSERMG+5000;           3000 N 04Guo !
 PAR  G(FCC_A1,MG:VA),,                 +GHSERMG+2600-0.9*T;     3000 N 91Din !
 PAR  G(BCC_A2,MG:VA),,                 +GHSERMG+3100-2.1*T;     3000 N 91Din !
$PAR  G(CBCC_A12,MG:VA),,               +GHSERMG
$            +4602.4-3.011*T;                                    3000 N 91Din !
$PAR  G(CUB_A13,MG:VA),,                +GHSERMG+5000-3*T;       3000 N 91Din !
 PAR  G(LIQUID,MG),,                    +GLIQMG;                 3000 N 91Din !
$
 PAR  G(MG41ND5,MG:MG),,                +46*GHSERMG+138000;,,         N 06Guo !
 PAR  G(MG3M_D03,MG:MG),,               +4*GBCCMG;,,                  N 06Guo !
 PAR  G(MGND_B2,MG:MG),,                +2*GBCCMG;,,                  N 06Guo !
$
 FUNCTION GHSERMG   298.15  -8367.34+143.675547*T-26.1849782*T*LN(T)
       +4.858E-04*T**2-1.393669E-06*T**3+78950*T**(-1);
       923.00  Y  -14130.185+204.716215*T-34.3088*T*LN(T)+1.038192E+28*T**(-9);
      3000.00  N !
 FUNCTION GLIQMG    298.15  +8202.243-8.83693*T+GHSERMG-8.0176E-20*T**7;
       923.00  Y  -5439.869+195.324057*T-34.3088*T*LN(T);
      3000.00  N !
 FUNCTION GBCCMG    298.15  +GHSERMG+3100-2.1*T;                       3000 N !
$ ------------------------------------------------------------------------------
$ Nd
$
$ DHCP and LIQUID modified in unary 3.0 (upper/lower T interval added)
$ FCC_A1 added in unary 3.0
$ HCP_A3 added in unary 4.4
$
$ HCP_A3 from 06Guo not in unary
$
 PAR  G(DHCP,ND:VA),,                   +GHSERND;                1800 N 91Din !
 PAR  G(BCC_A2,ND:VA),,                 +GBCCND;                 1800 N 91Din !
 PAR  G(FCC_A1,ND:VA),,                 +GHSERND+500;            1800 N SGCOST !
$PAR  G(HCP_A3,ND:VA),,                 +GHSERND
$            +1500-0.415725*T;                                   1800 N 00Nor2 !
 PAR  G(HCP_A3,ND:VA),,                 +GHSERND+5000;           1800 N 06Guo !
 PAR  G(LIQUID,ND),,                    +GLIQND;                 1800 N 91Din !
$
 PAR  G(MG41ND5,ND:ND),,                +46*GHSERND+138000;,,         N 06Guo !
$
 FUNCTION GHSERND   298.15  -8402.93+111.10239*T-27.0858*T*LN(T)
       +5.56125E-04*T**2-2.6923E-06*T**3+34887*T**(-1);
       900.00  Y  -6984.083+83.662617*T-22.7536*T*LN(T)
       -0.00420402*T**2-1.802E-06*T**3;
      1128.00  Y  -225610.846+1673.04075*T-238.182873*T*LN(T)
       +0.078615997*T**2-6.048207E-06*T**3+38810350*T**(-1);
      1799.00  Y  -25742.331+276.257088*T-48.7854*T*LN(T);
      1800.00  N !
 FUNCTION GBCCND    298.15  +1437.295-0.546281*T+GHSERND;
       400.00  Y  +7312.2-153.033976*T+14.9956777*T*LN(T)
       -0.050479*T**2+7.287217E-06*T**3-831810*T**(-1);
      1128.00  Y  -18030.266+239.677322*T-44.5596*T*LN(T);
      1289.00  Y  +334513.017-2363.9199*T+311.409193*T*LN(T)
       -0.156030778*T**2+1.2408421E-05*T**3-64319604*T**(-1);
      1800.00  N !
 FUNCTION GLIQND    298.15  +5051.743-1.585076*T+GHSERND;
       300.00  Y  +5350.01-86.593963*T+5.357301*T*LN(T)
       -0.046955463*T**2+6.860782E-06*T**3-374380*T**(-1);
      1128.00  Y  -16335.232+268.625903*T-48.7854*T*LN(T);
      1799.00  Y  +9407.099-7.631185*T+GHSERND;
      1800.00  N !
$ ------------------------------------------------------------------------------
$ Binary system
$
$ C. Guo, Z. Du, Z. Metallkd., 97, 130-35(2006).
$
$ Checked against paper. Checked at 6000 K.
$
 PAR  L(LIQUID,MG,ND;0),,               -34308.7+10.9887*T;,,         N 06Guo !
 PAR  L(LIQUID,MG,ND;1),,               -14565.6;,,                   N 06Guo !
 PAR  L(LIQUID,MG,ND;2),,               -16479;,,                     N 06Guo !
$
 PAR  L(BCC_A2,MG,ND:VA;0),,            -24721.4+1.5046*T;,,          N 06Guo !
 PAR  L(BCC_A2,MG,ND:VA;1),,            -25696.4+8.2963*T;,,          N 06Guo !
 PAR  L(BCC_A2,MG,ND:VA;2),,            -16898.5;,,                   N 06Guo !
$
 PAR  L(HCP_A3,MG,ND:VA;0),,            -5000;,,                      N 06Guo !
$
 PAR  L(DHCP,MG,ND:VA;0),,              +22713-5.6252*T;,,            N 06Guo !
 PAR  L(DHCP,MG,ND:VA;1),,              +42813.4;,,                   N 06Guo !
$
 PAR  G(MG41ND5,MG:ND),,                +41*GHSERMG+5*GHSERND
             -459385.6+217.3474*T;,,                                  N 06Guo !
 PAR  G(MG41ND5,ND:MG),,                +41*GHSERND+5*GHSERMG
             +459385.6-217.3474*T;,,                                  N 06Guo !
 PAR  L(MG41ND5,MG,ND:MG;0),,           -51679.8+10.1731*T;,,         N 06Guo !
 PAR  L(MG41ND5,MG,ND:ND;0),,           -51679.8+10.1731*T;,,         N 06Guo !
 PAR  L(MG41ND5,MG:MG,ND;0),,           -56137.8+3.7333*T;,,          N 06Guo !
 PAR  L(MG41ND5,ND:MG,ND;0),,           -56137.8+3.7333*T;,,          N 06Guo !
$
 PAR  G(MG3M_D03,MG:ND),,               +3*GHSERMG+GHSERND
             -75831.5+26.9589*T;,,                                    N 06Guo !
 PAR  L(MG3M_D03,MG:MG,ND;0),,          +7999.8;,,                    N 06Guo !
$
 PAR  G(MG2M_C15,MG:ND),,               +2*GHSERMG+GHSERND
             -48539.7+11.9036*T;,,                                    N 06Guo !
$
 PAR  G(MGND_B2,MG:ND),,                +GHSERMG+GHSERND
             -26755+2.9347*T;,,                                       N 06Guo !
 PAR  L(MGND_B2,MG:Mg,ND;0),,           +972.4;,,                     N 06Guo !
$ ------------------------------------------------------------------------------
$
$
 LIST-OF-REFERENCE
 NUMBER  SOURCE
  Null   'Unknown source'
  COST   'COST 507 database'
  SGCOST 'COST 507 database, SGTE unary database V.3.0, 1996; Al, B, Nd, Ti, Zn'
  91Din  'A.T. Dinsdale, Calphad, 15, 317-425(1991).'
  00Nor2 'S. Norgren, PhD Thesis, KTH, Stockholm, 2000; Nd, Sc'
  04Guo  'C. Guo, Z. Du, J. Alloys Compd., 385, 109-13(2004); La, Mg'
  06Guo  'C. Guo, Z. Du, Z. Metallkd., 97, 130-35(2006); Nd, Mg-Nd'
!

File: data/databases/sgte-binary/MgNd-07Men.tdb
$
$ Database for Mg-Nd from F. Meng et al. 2007.
$
$ F. Meng, H. Liu, L. Liu, Z. Jin,
$ Trans. Nonferrous Met. Soc. China, 17, 77-81(2007).
$
$ Dataset created 2023.03.11 by Bengt Hallstedt.
$
$ Add-on model for bcc/B2.
$
$ Two inverse miscibility gaps with minima at 2992 K and x(Nd)=0.13 and
$ 3992 K and x(Nd)=0.87.
$
$ ------------------------------------------------------------------------------
 TEMP-LIM 298.15 6000.00 !
$
$ELEMENT NAME  REF. STATE               ATOMIC MASS H298-H0    S298    !
$
 ELEMENT VA   VACUUM                      0.0          0.0      0.0    ! 
 ELEMENT MG   HCP_A3                     24.305     4998.      32.671  !
 ELEMENT ND   DHCP                      144.24      7133.72    71.0862 ! 
$ ------------------------------------------------------------------------------
$ Phase definitions
$
 PHASE LIQUID:L % 1 1 !
 CONST LIQUID:L : MG ND : !
$
$ Fcc (cF4, Fm-3m) and MeX (cF8, Fm-3m)
$
 PHASE FCC_A1 %A 2 1 1 !
 CONST FCC_A1 : MG ND : VA% : !
$
$ Bcc (cI2, Im-3m)
$
 PHASE BCC_A2 %B 2 1 3 !
 CONST BCC_A2 : MG ND% : VA% : !
$
$ Disordered part of B2_BCC, identical to BCC_A2
$
 PHASE A2_BCC %B 2 1 3 !
 CONST A2_BCC : MG ND : VA% : !
$
$ Prototype CsCl (cP2, Pm-3m)
$
 PHASE B2_BCC %BO 3 0.5 0.5 3 !
 CONST B2_BCC : MG% ND : MG ND% : VA : !
$
$ Hcp (hP2, P6_3/mmc) and Me2X (NiAs-type, hP4, P6_3/mmc, B8_1)
$
 PHASE HCP_A3 %A 2 1 0.5 !
 CONST HCP_A3 : MG% ND : VA% : !
$
$ Prototype alpha-La (SB A3', hP4, P6_3/mmc)
$
 PHASE DHCP %A 2 1 0.5 !
 CONST DHCP : MG ND% : VA% : !
$
$ Prototype Ce5Mg41 (tI92, I4/m)
$
 PHASE MG41M5 % 2 41 5 !
 CONST MG41M5 : MG : ND : !
$
$ Prototype BiF3 (cF16, Fm-3m)
$
 PHASE MG3M_D03 % 2 3 1 !
 CONST MG3M_D03 : MG : ND : !
$
$ Prototype Cu2Mg (cF24, Fd-3m)
$
 PHASE MG2M_C15 % 2 2 1 !
 CONST MG2M_C15 : MG : ND : !
$ ------------------------------------------------------------------------------
$ Defaults
$
 DEFINE-SYSTEM-DEFAULT ELEMENT 2 !
 DEFAULT-COM DEFINE_SYSTEM_ELEMENT VA !
 TYPE-DEF % SEQ * !
 TYPE-DEF A GES AMEND_PHASE_DESCRIPTION @ MAGNETIC -3 0.28 !
 TYPE-DEF B GES AMEND_PHASE_DESCRIPTION @ MAGNETIC -1 0.4 !
 TYPE-DEF O GES AMEND_PHASE_DESCRIPTION B2_BCC DIS_PART A2_BCC !
 FUNCTION ZERO      298.15  0;                                         6000 N !
 FUNCTION UN_ASS    298.15  0;                                         6000 N !
 FUNCTION R         298.15  +8.31451;                                  6000 N !
$ ------------------------------------------------------------------------------
$ Element data
$ ------------------------------------------------------------------------------
$ Mg
$
$ DHCP from 04Guo (included in SGSOL 5.0; this value is not particularly good)
$ DHCP from 05Gor not in unary
$
 PAR  G(HCP_A3,MG:VA),,                 +GHSERMG;                3000 N 91Din !
 PAR  G(DHCP,MG:VA),,                   +GHSERMG+5000;           3000 N 04Guo !
$PAR  G(DHCP,MG:VA),,                   +GHSERMG+1000;           3000 N 05Gor !
 PAR  G(FCC_A1,MG:VA),,                 +GHSERMG+2600-0.9*T;     3000 N 91Din !
 PAR  G(BCC_A2,MG:VA),,                 +GHSERMG+3100-2.1*T;     3000 N 91Din !
 PAR  G(A2_BCC,MG:VA),,                 +GHSERMG+3100-2.1*T;     3000 N 91Din !
$PAR  G(CBCC_A12,MG:VA),,               +GHSERMG
$            +4602.4-3.011*T;                                    3000 N 91Din !
$PAR  G(CUB_A13,MG:VA),,                +GHSERMG+5000-3*T;       3000 N 91Din !
 PAR  G(LIQUID,MG),,                    +GLIQMG;                 3000 N 91Din !
$
 FUNCTION GHSERMG   298.15  -8367.34+143.675547*T-26.1849782*T*LN(T)
       +4.858E-04*T**2-1.393669E-06*T**3+78950*T**(-1);
       923.00  Y  -14130.185+204.716215*T-34.3088*T*LN(T)+1.038192E+28*T**(-9);
      3000.00  N !
 FUNCTION GLIQMG    298.15  +8202.243-8.83693*T+GHSERMG-8.0176E-20*T**7;
       923.00  Y  -5439.869+195.324057*T-34.3088*T*LN(T);
      3000.00  N !
 FUNCTION GBCCMG    298.15  +GHSERMG+3100-2.1*T;                       3000 N !
$ ------------------------------------------------------------------------------
$ Nd
$
$ DHCP and LIQUID modified in unary 3.0 (upper/lower T interval added)
$ FCC_A1 added in unary 3.0
$ HCP_A3 added in unary 4.4
$
 PAR  G(DHCP,ND:VA),,                   +GHSERND;                1800 N 91Din !
 PAR  G(BCC_A2,ND:VA),,                 +GBCCND;                 1800 N 91Din !
 PAR  G(A2_BCC,ND:VA),,                 +GBCCND;                 1800 N 91Din !
 PAR  G(FCC_A1,ND:VA),,                 +GHSERND+500;            1800 N SGCOST !
 PAR  G(HCP_A3,ND:VA),,                 +GHSERND
             +1500-0.415725*T;                                   1800 N 00Nor2 !
 PAR  G(LIQUID,ND),,                    +GLIQND;                 1800 N 91Din !
$
 FUNCTION GHSERND   298.15  -8402.93+111.10239*T-27.0858*T*LN(T)
       +5.56125E-04*T**2-2.6923E-06*T**3+34887*T**(-1);
       900.00  Y  -6984.083+83.662617*T-22.7536*T*LN(T)
       -0.00420402*T**2-1.802E-06*T**3;
      1128.00  Y  -225610.846+1673.04075*T-238.182873*T*LN(T)
       +0.078615997*T**2-6.048207E-06*T**3+38810350*T**(-1);
      1799.00  Y  -25742.331+276.257088*T-48.7854*T*LN(T);
      1800.00  N !
 FUNCTION GBCCND    298.15  +1437.295-0.546281*T+GHSERND;
       400.00  Y  +7312.2-153.033976*T+14.9956777*T*LN(T)
       -0.050479*T**2+7.287217E-06*T**3-831810*T**(-1);
      1128.00  Y  -18030.266+239.677322*T-44.5596*T*LN(T);
      1289.00  Y  +334513.017-2363.9199*T+311.409193*T*LN(T)
       -0.156030778*T**2+1.2408421E-05*T**3-64319604*T**(-1);
      1800.00  N !
 FUNCTION GLIQND    298.15  +5051.743-1.585076*T+GHSERND;
       300.00  Y  +5350.01-86.593963*T+5.357301*T*LN(T)
       -0.046955463*T**2+6.860782E-06*T**3-374380*T**(-1);
      1128.00  Y  -16335.232+268.625903*T-48.7854*T*LN(T);
      1799.00  Y  +9407.099-7.631185*T+GHSERND;
      1800.00  N !
$ ------------------------------------------------------------------------------
$ Binary system
$
$ F. Meng, H. Liu, L. Liu, Z. Jin,
$ Trans. Nonferrous Met. Soc. China, 17, 77-81(2007).
$
$ Checked against paper. Checked at 6000 K.
$
$ Add-on model for bcc/B2.
$
$ Two inverse miscibility gaps with minima at 2992 K and x(Nd)=0.13 and
$ 3992 K and x(Nd)=0.87.
$
 PAR  L(LIQUID,MG,ND;0),,               -43547.1+19.4151*T;,,         N 07Men !
 PAR  L(LIQUID,MG,ND;1),,               -30060.5+10.7752*T;,,         N 07Men !
 PAR  L(LIQUID,MG,ND;2),,               -26879.5+22.2298*T;,,         N 07Men !
$
 PAR  L(BCC_A2,MG,ND:VA;0),,            -43765.4+20.873*T;,,          N 07Men !
 PAR  L(BCC_A2,MG,ND:VA;1),,            -14395.1;,,                   N 07Men !
$
 PAR  L(A2_BCC,MG,ND:VA;0),,            -43765.4+20.873*T;,,          N 07Men !
 PAR  L(A2_BCC,MG,ND:VA;1),,            -14395.1;,,                   N 07Men !
$
 PAR  G(B2_BCC,MG:ND:VA),,              -41213.4;,,                   N 07Men !
 PAR  G(B2_BCC,ND:MG:VA),,              -41213.4;,,                   N 07Men !
 PAR  L(B2_BCC,MG,ND:ND:VA;0),,         -54472.2;,,                   N 07Men !
 PAR  L(B2_BCC,ND:MG,ND:VA;0),,         -54472.2;,,                   N 07Men !
 PAR  L(B2_BCC,MG,ND:ND:VA;1),,         +9847.8+5.56333*T;,,          N 07Men !
 PAR  L(B2_BCC,ND:MG,ND:VA;1),,         +9847.8+5.56333*T;,,          N 07Men !
$
 PAR  L(HCP_A3,MG,ND:VA;0),,            -13200;,,                     N 07Men !
 PAR  L(DHCP,MG,ND:VA;0),,              -24643.8+16.1584*T;,,         N 07Men !
$
 PAR  G(MG41M5,MG:ND),,                 +41*GHSERMG+5*GHSERND
             -786770.2+602.8898*T;,,                                  N 07Men !
 PAR  G(MG3M_D03,MG:ND),,               +3*GHSERMG+GHSERND
             -79060.4+30.23236*T;,,                                   N 07Men !
 PAR  G(MG2M_C15,MG:ND),,               +2*GHSERMG+GHSERND
             -45330+8.17764*T;,,                                      N 07Men !
$
$ Metastable
$
 PAR  L(FCC_A1,MG,ND:VA;0),,            -13200;,,                     N Same !
$ ------------------------------------------------------------------------------
$
$
 LIST-OF-REFERENCE
 NUMBER  SOURCE
  Null   'Unknown source'
  Same   'Same or similar interaction as in the corresponding stable phase'
  COST   'COST 507 database'
  SGCOST 'COST 507 database, SGTE unary database V.3.0, 1996; Al, B, Nd, Ti, Zn'
  91Din  'A.T. Dinsdale, Calphad, 15, 317-425(1991).'
  00Nor2 'S. Norgren, PhD Thesis, KTH, Stockholm, 2000; Nd, Sc'
  04Guo  'C. Guo, Z. Du, J. Alloys Compd., 385, 109-13(2004); La, Mg'
  05Gor  'S. Gorsse, C.R. Hutchinson, B. Chevalier, J.-F. Nie,
          J. Alloys Compd., 392, 253-62(2005); Mg'
  07Men  'F. Meng, H. Liu, L. Liu, Z. Jin,
          Trans. Nonferrous Met. Soc. China, 17, 77-81(2007); Mg-Nd'
!
