Repository: orchid-calphad/orchid-project.org

# orchid-project.org

Website and released data of **ORCHID** (Open Repository for CALPHAD Hypotheses, Intelligence, and Discovery),
served by GitHub Pages at https://orchid-project.org. Releases are archived on Zenodo (one DOI per version).

- `index.html`, `catalog/`, `best-practices.html` — static, self-contained pages (generated in the ORCHID tooling).
- `data/` — released data: catalog, redistributable TDB files, convex hulls. Licences: `data/LICENSES.md`, `data/NOTICE.md`.
- `llms.txt`, `data/croissant.json`, `CITATION.cff`, `.zenodo.json` — machine-readable metadata.

Only data with clear redistribution rights are published.

File: data/databases/sgte-binary/MgNd-08Guo.tdb
$
$ Database for Mg-Nd from C. Guo et al. 2008
$
$ C. Guo, Z. Du, C. Li, Int. J. Mater. Res., 99, 650-68(2008).
$
$ Dataset created 2013.04.05 by Bengt Hallstedt.
$ 2021.01.24: Modified for use with GES6.
$
$ ------------------------------------------------------------------------------
 TEMP-LIM 298.15 6000.00 !
$
$ELEMENT NAME  REF. STATE               ATOMIC MASS H298-H0    S298    !
$
 ELEMENT VA   VACUUM                      0.0          0.0      0.0    ! 
 ELEMENT MG   HCP_A3                     24.305     4998.      32.671  !
 ELEMENT ND   DHCP                      144.24      7133.72    71.0862 ! 
$ ------------------------------------------------------------------------------
$ Phase definitions
$
 PHASE LIQUID:L % 1 1 !
 CONST LIQUID:L : MG ND : !
$
$ Fcc (cF4, Fm-3m) and MeX (cF8, Fm-3m)
$
 PHASE FCC_A1 %A 2 1 1 !
 CONST FCC_A1 : MG ND : VA% : !
$
$ Bcc (cI2, Im-3m)
$
 PHASE BCC_A2 %B 2 1 3 !
 CONST BCC_A2 : MG ND% : VA% : !
$
$ Prototype CsCl (cP2, Pm-3m)
$
 PHASE B2_BCC %BO 3 0.5 0.5 3 !
 CONST B2_BCC : MG% ND : MG ND% : VA : !
$
$ Hcp (hP2, P6_3/mmc) and Me2X (NiAs-type, hP4, P6_3/mmc, B8_1)
$
 PHASE HCP_A3 %A 2 1 0.5 !
 CONST HCP_A3 : MG% ND : VA% : !
$
$ Prototype alpha-La (SB A3', hP4, P6_3/mmc)
$
 PHASE DHCP %A 2 1 0.5 !
 CONST DHCP : MG ND% : VA% : !
$
$ Prototype Cu2Mg (cF24, Fd-3m)
$
 PHASE MG2M_C15 % 2 2 1 !
 CONST MG2M_C15 : MG : ND : !
$
$ Prototype BiF3 (cF16, Fm-3m)
$
 PHASE MG3M_D03 % 2 3 1 !
 CONST MG3M_D03 : MG : MG ND% : !
$
$ Prototype Ce5Mg41 (tI92, I4/m)
$
 PHASE MG41M5 % 2 41 5 !
 CONST MG41M5 : MG : ND : !
$ ------------------------------------------------------------------------------
$ Defaults
$
 DEFINE-SYSTEM-DEFAULT ELEMENT 2 !
 DEFAULT-COM DEFINE_SYSTEM_ELEMENT VA !
 TYPE-DEF % SEQ * !
 TYPE-DEF A GES AMEND_PHASE_DESCRIPTION @ MAGNETIC -3 0.28 !
 TYPE-DEF B GES AMEND_PHASE_DESCRIPTION @ MAGNETIC -1 0.4 !
 TYPE-DEF O GES AMEND_PHASE_DESCRIPTION B2_BCC DIS_PART BCC_A2 !
 FUNCTION ZERO      298.15  0;                                         6000 N !
 FUNCTION UN_ASS    298.15  0;                                         6000 N !
 FUNCTION R         298.15  +8.31451;                                  6000 N !
 FUNCTION RTLNP     298.15  +8.31451*T*LN(1E-05*P);                    6000 N !
$ ------------------------------------------------------------------------------
$ Element data
$ ------------------------------------------------------------------------------
$ Mg
$
$ DHCP from 04Guo (included in SGSOL 5.0; this value is not particularly good)
$
 PAR  G(HCP_A3,MG:VA),,                 +GHSERMG;                3000 N 91Din !
 PAR  G(DHCP,MG:VA),,                   +GHSERMG+5000;           3000 N 04Guo !
 PAR  G(FCC_A1,MG:VA),,                 +GHSERMG+2600-0.9*T;     3000 N 91Din !
 PAR  G(BCC_A2,MG:VA),,                 +GHSERMG+3100-2.1*T;     3000 N 91Din !
$PAR  G(CBCC_A12,MG:VA),,               +GHSERMG
$            +4602.4-3.011*T;                                    3000 N 91Din !
$PAR  G(CUB_A13,MG:VA),,                +GHSERMG+5000-3*T;       3000 N 91Din !
 PAR  G(LIQUID,MG),,                    +GLIQMG;                 3000 N 91Din !
$
 PAR  G(MG3M_D03,MG:MG),,               +4*GBCCMG;,,                  N 06Guo !
$PAR  G(MG2Y_C14,MG:MG),,               +3*GHSERMG+15000;,,           N 03Fab !
$
 FUNCTION GHSERMG   298.15  -8367.34+143.675547*T-26.1849782*T*LN(T)
       +4.858E-04*T**2-1.393669E-06*T**3+78950*T**(-1);
       923.00  Y  -14130.185+204.716215*T-34.3088*T*LN(T)+1.038192E+28*T**(-9);
      3000.00  N !
 FUNCTION GLIQMG    298.15  +8202.243-8.83693*T+GHSERMG-8.0176E-20*T**7;
       923.00  Y  -5439.869+195.324057*T-34.3088*T*LN(T);
      3000.00  N !
 FUNCTION GBCCMG    298.15  +GHSERMG+3100-2.1*T;                       3000 N !
$ ------------------------------------------------------------------------------
$ Nd
$
$ DHCP and LIQUID modified in unary 3.0 (upper/lower T interval added)
$ FCC_A1 added in unary 3.0
$ HCP_A3 added in unary 4.4
$
 PAR  G(DHCP,ND:VA),,                   +GHSERND;                1800 N 91Din !
 PAR  G(BCC_A2,ND:VA),,                 +GBCCND;                 1800 N 91Din !
 PAR  G(FCC_A1,ND:VA),,                 +GHSERND+500;            1800 N SGCOST !
 PAR  G(HCP_A3,ND:VA),,                 +GHSERND
             +1500-0.415725*T;                                   1800 N 00Nor2 !
 PAR  G(LIQUID,ND),,                    +GLIQND;                 1800 N 91Din !
$
 FUNCTION GHSERND   298.15  -8402.93+111.10239*T-27.0858*T*LN(T)
       +5.56125E-04*T**2-2.6923E-06*T**3+34887*T**(-1);
       900.00  Y  -6984.083+83.662617*T-22.7536*T*LN(T)
       -0.00420402*T**2-1.802E-06*T**3;
      1128.00  Y  -225610.846+1673.04075*T-238.182873*T*LN(T)
       +0.078615997*T**2-6.048207E-06*T**3+38810350*T**(-1);
      1799.00  Y  -25742.331+276.257088*T-48.7854*T*LN(T);
      1800.00  N !
 FUNCTION GBCCND    298.15  +1437.295-0.546281*T+GHSERND;
       400.00  Y  +7312.2-153.033976*T+14.9956777*T*LN(T)
       -0.050479*T**2+7.287217E-06*T**3-831810*T**(-1);
      1128.00  Y  -18030.266+239.677322*T-44.5596*T*LN(T);
      1289.00  Y  +334513.017-2363.9199*T+311.409193*T*LN(T)
       -0.156030778*T**2+1.2408421E-05*T**3-64319604*T**(-1);
      1800.00  N !
 FUNCTION GLIQND    298.15  +5051.743-1.585076*T+GHSERND;
       300.00  Y  +5350.01-86.593963*T+5.357301*T*LN(T)
       -0.046955463*T**2+6.860782E-06*T**3-374380*T**(-1);
      1128.00  Y  -16335.232+268.625903*T-48.7854*T*LN(T);
      1799.00  Y  +9407.099-7.631185*T+GHSERND;
      1800.00  N !
$ ------------------------------------------------------------------------------
$ Binary system
$
$ C. Guo, Z. Du, C. Li, Int. J. Mater. Res., 99, 650-68(2008).
$
$ Checked against paper. Checked at 6000 K.
$
 PAR  L(LIQUID,MG,ND;0),,               -37506.9+17.4922*T;,,         N 08Guo2 !
 PAR  L(LIQUID,MG,ND;1),,               -11280.8;,,                   N 08Guo2 !
 PAR  L(LIQUID,MG,ND;2),,               -16216.6;,,                   N 08Guo2 !
$
 PAR  L(BCC_A2,MG,ND:VA;0),,            -33972.1+13.7545*T;,,         N 08Guo2 !
 PAR  L(BCC_A2,MG,ND:VA;1),,            -37744.1+25.1092*T;,,         N 08Guo2 !
 PAR  L(BCC_A2,MG,ND:VA;2),,            -11184.9;,,                   N 08Guo2 !
$
 PAR  G(B2_BCC,MG:ND:VA),,              -38266.4+2.1709*T;,,          N 08Guo2 !
 PAR  G(B2_BCC,ND:MG:VA),,              -38266.4+2.1709*T;,,          N 08Guo2 !
 PAR  L(B2_BCC,MG,ND:ND:VA;0),,         -45653.9;,,                   N 08Guo2 !
 PAR  L(B2_BCC,ND:MG,ND:VA;0),,         -45653.9;,,                   N 08Guo2 !
 PAR  L(B2_BCC,MG,ND:ND:VA;1),,         +29022.9;,,                   N 08Guo2 !
 PAR  L(B2_BCC,ND:MG,ND:VA;1),,         +29022.9;,,                   N 08Guo2 !
$
 PAR  L(HCP_A3,MG,ND:VA;0),,            -10000;,,                     N 08Guo2 !
$
 PAR  L(DHCP,MG,ND:VA;0),,              +21278.8-9.6579*T;,,          N 08Guo2 !
 PAR  L(DHCP,MG,ND:VA;1),,              +39340.4-6.2740*T;,,          N 08Guo2 !
$
 PAR  G(MG2M_C15,MG:ND),,               +2*GHSERMG+GHSERND
             -38354.2+4.9568*T;,,                                     N 08Guo2 !
$
 PAR  G(MG3M_D03,MG:ND),,               +3*GHSERMG+GHSERND
             -56492.8+12.4294*T;,,                                    N 08Guo2 !
 PAR  L(MG3M_D03,MG:MG,ND;0),,          +4797.3;,,                    N 08Guo2 !
$
 PAR  G(MG41M5,MG:ND),,                 +41*GHSERMG+5*GHSERND
             -336165.9+100.9119*T;,,                                  N 08Guo2 !
$
$ Metastable
$
$PAR  G(MG5M,MG:ND),,                   +5*GHSERMG+GHSERND
$            -59423.7+15.4114*T;,,                                    N 08Guo2 !
$
$PAR  G(MG2Y_C14,MG:ND),,               +2*GHSERMG+GHSERND
$            -37354.2+4.9568*T;,,                                     N 08Guo2 !
$ ------------------------------------------------------------------------------
$
$
 LIST-OF-REFERENCE
 NUMBER  SOURCE
  Null   'Unknown source'
  COST   'COST 507 database'
  SGCOST 'COST 507 database, SGTE unary database V.3.0, 1996; Al, B, Nd, Ti, Zn'
  91Din  'A.T. Dinsdale, Calphad, 15, 317-425(1991).'
  00Nor2 'S. Norgren, PhD Thesis, KTH, Stockholm, 2000; Nd, Sc'
  03Fab  'O.B. Fabrichnaya, H.L. Lukas, G. Effenberg, F. Aldinger,
          Intermet., 11, 1183-88 (2003); Mg-Y'
  04Guo  'C. Guo, Z. Du, J. Alloys Compd., 385, 109-13(2004); La, Mg'
  06Guo  'C. Guo, Z. Du, J. Alloys Compd., 422, 102-8(2006); Mg-Tb'
  08Guo2 'C. Guo, Z. Du, C. Li,
          Int. J. Mater. Res., 99, 650-68(2008); Mg-Nd, Mg-Nd-Y'
!

File: data/databases/sgte-binary/MgNd-10Niu.tdb
$
$ Database for Mg-Nd from C. Niu et al. 2010.
$
$ C. Niu, M. Liu, C. Li, Z. Du, C. Guo, Calphad, 34, 428-33(2010).
$
$ Dataset created 2023.03.11 by Bengt Hallstedt.
$
$ Modified from 08Guo. Hcp interaction changed.
$
$ ------------------------------------------------------------------------------
 TEMP-LIM 298.15 6000.00 !
$
$ELEMENT NAME  REF. STATE               ATOMIC MASS H298-H0    S298    !
$
 ELEMENT VA   VACUUM                      0.0          0.0      0.0    ! 
 ELEMENT MG   HCP_A3                     24.305     4998.      32.671  !
 ELEMENT ND   DHCP                      144.24      7133.72    71.0862 ! 
$ ------------------------------------------------------------------------------
$ Phase definitions
$
 PHASE LIQUID:L % 1 1 !
 CONST LIQUID:L : MG ND : !
$
$ Fcc (cF4, Fm-3m) and MeX (cF8, Fm-3m)
$
 PHASE FCC_A1 %A 2 1 1 !
 CONST FCC_A1 : MG ND : VA% : !
$
$ Bcc (cI2, Im-3m)
$
 PHASE BCC_A2 %B 2 1 3 !
 CONST BCC_A2 : MG ND% : VA% : !
$
$ Prototype CsCl (cP2, Pm-3m)
$
 PHASE B2_BCC %BO 3 0.5 0.5 3 !
 CONST B2_BCC : MG% ND : MG ND% : VA : !
$
$ Hcp (hP2, P6_3/mmc) and Me2X (NiAs-type, hP4, P6_3/mmc, B8_1)
$
 PHASE HCP_A3 %A 2 1 0.5 !
 CONST HCP_A3 : MG% ND : VA% : !
$
$ Prototype alpha-La (SB A3', hP4, P6_3/mmc)
$
 PHASE DHCP %A 2 1 0.5 !
 CONST DHCP : MG ND% : VA% : !
$
$ Prototype Cu2Mg (cF24, Fd-3m)
$
 PHASE MG2M_C15 % 2 2 1 !
 CONST MG2M_C15 : MG : ND : !
$
$ Prototype BiF3 (cF16, Fm-3m)
$
 PHASE MG3M_D03 % 2 3 1 !
 CONST MG3M_D03 : MG : MG ND% : !
$
$ Prototype Ce5Mg41 (tI92, I4/m)
$
 PHASE MG41M5 % 2 41 5 !
 CONST MG41M5 : MG : ND : !
$ ------------------------------------------------------------------------------
$ Defaults
$
 DEFINE-SYSTEM-DEFAULT ELEMENT 2 !
 DEFAULT-COM DEFINE_SYSTEM_ELEMENT VA !
 TYPE-DEF % SEQ * !
 TYPE-DEF A GES AMEND_PHASE_DESCRIPTION @ MAGNETIC -3 0.28 !
 TYPE-DEF B GES AMEND_PHASE_DESCRIPTION @ MAGNETIC -1 0.4 !
 TYPE-DEF O GES AMEND_PHASE_DESCRIPTION B2_BCC DIS_PART BCC_A2 !
 FUNCTION ZERO      298.15  0;                                         6000 N !
 FUNCTION UN_ASS    298.15  0;                                         6000 N !
 FUNCTION R         298.15  +8.31451;                                  6000 N !
 FUNCTION RTLNP     298.15  +8.31451*T*LN(1E-05*P);                    6000 N !
$ ------------------------------------------------------------------------------
$ Element data
$ ------------------------------------------------------------------------------
$ Mg
$
$ DHCP from 04Guo (included in SGSOL 5.0; this value is not particularly good)
$
 PAR  G(HCP_A3,MG:VA),,                 +GHSERMG;                3000 N 91Din !
 PAR  G(DHCP,MG:VA),,                   +GHSERMG+5000;           3000 N 04Guo !
 PAR  G(FCC_A1,MG:VA),,                 +GHSERMG+2600-0.9*T;     3000 N 91Din !
 PAR  G(BCC_A2,MG:VA),,                 +GHSERMG+3100-2.1*T;     3000 N 91Din !
$PAR  G(CBCC_A12,MG:VA),,               +GHSERMG
$            +4602.4-3.011*T;                                    3000 N 91Din !
$PAR  G(CUB_A13,MG:VA),,                +GHSERMG+5000-3*T;       3000 N 91Din !
 PAR  G(LIQUID,MG),,                    +GLIQMG;                 3000 N 91Din !
$
 PAR  G(MG3M_D03,MG:MG),,               +4*GBCCMG;,,                  N 06Guo !
$PAR  G(MG2Y_C14,MG:MG),,               +3*GHSERMG+15000;,,           N 03Fab !
$
 FUNCTION GHSERMG   298.15  -8367.34+143.675547*T-26.1849782*T*LN(T)
       +4.858E-04*T**2-1.393669E-06*T**3+78950*T**(-1);
       923.00  Y  -14130.185+204.716215*T-34.3088*T*LN(T)+1.038192E+28*T**(-9);
      3000.00  N !
 FUNCTION GLIQMG    298.15  +8202.243-8.83693*T+GHSERMG-8.0176E-20*T**7;
       923.00  Y  -5439.869+195.324057*T-34.3088*T*LN(T);
      3000.00  N !
 FUNCTION GBCCMG    298.15  +GHSERMG+3100-2.1*T;                       3000 N !
$ ------------------------------------------------------------------------------
$ Nd
$
$ DHCP and LIQUID modified in unary 3.0 (upper/lower T interval added)
$ FCC_A1 added in unary 3.0
$ HCP_A3 added in unary 4.4
$
 PAR  G(DHCP,ND:VA),,                   +GHSERND;                1800 N 91Din !
 PAR  G(BCC_A2,ND:VA),,                 +GBCCND;                 1800 N 91Din !
 PAR  G(FCC_A1,ND:VA),,                 +GHSERND+500;            1800 N SGCOST !
 PAR  G(HCP_A3,ND:VA),,                 +GHSERND
             +1500-0.415725*T;                                   1800 N 00Nor2 !
 PAR  G(LIQUID,ND),,                    +GLIQND;                 1800 N 91Din !
$
 FUNCTION GHSERND   298.15  -8402.93+111.10239*T-27.0858*T*LN(T)
       +5.56125E-04*T**2-2.6923E-06*T**3+34887*T**(-1);
       900.00  Y  -6984.083+83.662617*T-22.7536*T*LN(T)
       -0.00420402*T**2-1.802E-06*T**3;
      1128.00  Y  -225610.846+1673.04075*T-238.182873*T*LN(T)
       +0.078615997*T**2-6.048207E-06*T**3+38810350*T**(-1);
      1799.00  Y  -25742.331+276.257088*T-48.7854*T*LN(T);
      1800.00  N !
 FUNCTION GBCCND    298.15  +1437.295-0.546281*T+GHSERND;
       400.00  Y  +7312.2-153.033976*T+14.9956777*T*LN(T)
       -0.050479*T**2+7.287217E-06*T**3-831810*T**(-1);
      1128.00  Y  -18030.266+239.677322*T-44.5596*T*LN(T);
      1289.00  Y  +334513.017-2363.9199*T+311.409193*T*LN(T)
       -0.156030778*T**2+1.2408421E-05*T**3-64319604*T**(-1);
      1800.00  N !
 FUNCTION GLIQND    298.15  +5051.743-1.585076*T+GHSERND;
       300.00  Y  +5350.01-86.593963*T+5.357301*T*LN(T)
       -0.046955463*T**2+6.860782E-06*T**3-374380*T**(-1);
      1128.00  Y  -16335.232+268.625903*T-48.7854*T*LN(T);
      1799.00  Y  +9407.099-7.631185*T+GHSERND;
      1800.00  N !
$ ------------------------------------------------------------------------------
$ Binary system
$
$ C. Niu, M. Liu, C. Li, Z. Du, C. Guo, Calphad, 34, 428-33(2010).
$
$ Checked against paper and author's tdb. Checked at 6000 K.
$
$ Modified from 08Guo. Hcp interaction changed.
$
 PAR  L(LIQUID,MG,ND;0),,               -37506.9+17.4922*T;,,         N 08Guo2 !
 PAR  L(LIQUID,MG,ND;1),,               -11280.8;,,                   N 08Guo2 !
 PAR  L(LIQUID,MG,ND;2),,               -16216.6;,,                   N 08Guo2 !
$
 PAR  L(BCC_A2,MG,ND:VA;0),,            -33972.1+13.7545*T;,,         N 08Guo2 !
 PAR  L(BCC_A2,MG,ND:VA;1),,            -37744.1+25.1092*T;,,         N 08Guo2 !
 PAR  L(BCC_A2,MG,ND:VA;2),,            -11184.9;,,                   N 08Guo2 !
$
 PAR  G(B2_BCC,MG:ND:VA),,              -38266.4+2.1709*T;,,          N 08Guo2 !
 PAR  G(B2_BCC,ND:MG:VA),,              -38266.4+2.1709*T;,,          N 08Guo2 !
 PAR  L(B2_BCC,MG,ND:ND:VA;0),,         -45653.9;,,                   N 08Guo2 !
 PAR  L(B2_BCC,ND:MG,ND:VA;0),,         -45653.9;,,                   N 08Guo2 !
 PAR  L(B2_BCC,MG,ND:ND:VA;1),,         +29022.9;,,                   N 08Guo2 !
 PAR  L(B2_BCC,ND:MG,ND:VA;1),,         +29022.9;,,                   N 08Guo2 !
$
 PAR  L(HCP_A3,MG,ND:VA;0),,            -3003.3*EXP(-0.006014*T);,,   N 10Niu !
 PAR  L(HCP_A3,MG,ND:VA;1),,           +17928.198*EXP(-0.000617*T);,, N 10Niu !
 PAR  L(HCP_A3,MG,ND:VA;2),,            +45.52*EXP(-0.000699*T);,,    N 10Niu !
 PAR  L(HCP_A3,MG,ND:VA;3),,            +3812.555*EXP(-0.0011*T);,,   N 10Niu !
$
 PAR  L(DHCP,MG,ND:VA;0),,              +21278.8-9.6579*T;,,          N 08Guo2 !
 PAR  L(DHCP,MG,ND:VA;1),,              +39340.4-6.2740*T;,,          N 08Guo2 !
$
 PAR  G(MG2M_C15,MG:ND),,               +2*GHSERMG+GHSERND
             -38354.2+4.9568*T;,,                                     N 08Guo2 !
$
 PAR  G(MG3M_D03,MG:ND),,               +3*GHSERMG+GHSERND
             -56492.8+12.4294*T;,,                                    N 08Guo2 !
 PAR  L(MG3M_D03,MG:MG,ND;0),,          +4797.3;,,                    N 08Guo2 !
$
 PAR  G(MG41M5,MG:ND),,                 +41*GHSERMG+5*GHSERND
             -336165.9+100.9119*T;,,                                  N 08Guo2 !
$
$ Metastable
$
$PAR  G(MG5M,MG:ND),,                   +5*GHSERMG+GHSERND
$            -59423.7+15.4114*T;,,                                    N 08Guo2 !
$
$PAR  G(MG2Y_C14,MG:ND),,               +2*GHSERMG+GHSERND
$            -37354.2+4.9568*T;,,                                     N 08Guo2 !
$ ------------------------------------------------------------------------------
$
$
 LIST-OF-REFERENCE
 NUMBER  SOURCE
  Null   'Unknown source'
  COST   'COST 507 database'
  SGCOST 'COST 507 database, SGTE unary database V.3.0, 1996; Al, B, Nd, Ti, Zn'
  91Din  'A.T. Dinsdale, Calphad, 15, 317-425(1991).'
  00Nor2 'S. Norgren, PhD Thesis, KTH, Stockholm, 2000; Nd, Sc'
  03Fab  'O.B. Fabrichnaya, H.L. Lukas, G. Effenberg, F. Aldinger,
          Intermet., 11, 1183-88 (2003); Mg-Y'
  04Guo  'C. Guo, Z. Du, J. Alloys Compd., 385, 109-13(2004); La, Mg'
  06Guo  'C. Guo, Z. Du, J. Alloys Compd., 422, 102-8(2006); Mg-Tb'
  08Guo2 'C. Guo, Z. Du, C. Li,
          Int. J. Mater. Res., 99, 650-68(2008); Mg-Nd, Mg-Nd-Y'
  10Niu  'C. Niu, M. Liu, C. Li, Z. Du, C. Guo,
          Calphad, 34, 428-33(2010); Mg-Nd'
!

File: data/databases/sgte-binary/MgNd-11Qi.tdb
$
$ Database for Mg-Nd from H.Y. Qi et al. 2011.
$
$ H.Y. Qi, G.X. Huang, H. Bo, G.L. Xu, L.B. Liu, Z.P. Jin,
$ J. Alloys Compd., 509, 3274-81(2011).
$
$ Dataset created 2023.03.11 by Bengt Hallstedt.
$
$ Add-on model for bcc/B2.
$
$ Mg41Nd5 and Mg3Nd parameters from 06Guo.
$
$ The lower T limit of Mg2Nd is at 949 K instead of 930 K. Other invariant
$ equilibria involving Mg2Nd differ by up to 3 K.
$
$ ------------------------------------------------------------------------------
 TEMP-LIM 298.15 6000.00 !
$
$ELEMENT NAME  REF. STATE               ATOMIC MASS H298-H0    S298    !
$
 ELEMENT VA   VACUUM                      0.0          0.0      0.0    ! 
 ELEMENT MG   HCP_A3                     24.305     4998.      32.671  !
 ELEMENT ND   DHCP                      144.24      7133.72    71.0862 ! 
$ ------------------------------------------------------------------------------
$ Phase definitions
$
 PHASE LIQUID:L % 1 1 !
 CONST LIQUID:L : MG ND : !
$
$ Fcc (cF4, Fm-3m) and MeX (cF8, Fm-3m)
$
 PHASE FCC_A1 %A 2 1 1 !
 CONST FCC_A1 : MG ND : VA% : !
$
$ Bcc (cI2, Im-3m)
$
 PHASE BCC_A2 %B 2 1 3 !
 CONST BCC_A2 : MG ND% : VA% : !
$
$ Disordered part of B2_BCC, identical to BCC_A2
$
 PHASE A2_BCC %B 2 1 3 !
 CONST A2_BCC : MG ND : VA% : !
$
$ Prototype CsCl (cP2, Pm-3m)
$
 PHASE B2_BCC %BO 3 0.5 0.5 3 !
 CONST B2_BCC : MG% ND : MG ND% : VA : !
$
$ Hcp (hP2, P6_3/mmc) and Me2X (NiAs-type, hP4, P6_3/mmc, B8_1)
$
 PHASE HCP_A3 %A 2 1 0.5 !
 CONST HCP_A3 : MG% ND : VA% : !
$
$ Prototype alpha-La (SB A3', hP4, P6_3/mmc)
$
 PHASE DHCP %A 2 1 0.5 !
 CONST DHCP : MG ND% : VA% : !
$
$ Prototype Ce5Mg41 (tI92, I4/m)
$
 PHASE MG41ND5 % 2 41 5 !
 CONST MG41ND5 : MG% ND : MG ND% : !
$
$ Prototype BiF3 (cF16, Fm-3m)
$
 PHASE MG3M_D03 % 2 3 1 !
 CONST MG3M_D03 : MG : MG ND% : !
$
$ Prototype Cu2Mg (cF24, Fd-3m)
$
 PHASE MG2M_C15 % 2 2 1 !
 CONST MG2M_C15 : MG : ND : !
$ ------------------------------------------------------------------------------
$ Defaults
$
 DEFINE-SYSTEM-DEFAULT ELEMENT 2 !
 DEFAULT-COM DEFINE_SYSTEM_ELEMENT VA !
 TYPE-DEF % SEQ * !
 TYPE-DEF A GES AMEND_PHASE_DESCRIPTION @ MAGNETIC -3 0.28 !
 TYPE-DEF B GES AMEND_PHASE_DESCRIPTION @ MAGNETIC -1 0.4 !
 TYPE-DEF O GES AMEND_PHASE_DESCRIPTION B2_BCC DIS_PART A2_BCC !
 FUNCTION ZERO      298.15  0;                                         6000 N !
 FUNCTION UN_ASS    298.15  0;                                         6000 N !
 FUNCTION R         298.15  +8.31451;                                  6000 N !
$ ------------------------------------------------------------------------------
$ Element data
$ ------------------------------------------------------------------------------
$ Mg
$
$ DHCP from 04Guo (included in SGSOL 5.0; this value is not particularly good)
$ DHCP from 05Gor and 08Guo2 not in unary
$
 PAR  G(HCP_A3,MG:VA),,                 +GHSERMG;                3000 N 91Din !
$PAR  G(DHCP,MG:VA),,                   +GHSERMG+5000;           3000 N 04Guo !
$PAR  G(DHCP,MG:VA),,                   +GHSERMG+1000;           3000 N 05Gor !
 PAR  G(DHCP,MG:VA),,                   +GHSERMG+303.4;          3000 N 08Guo2 !
 PAR  G(FCC_A1,MG:VA),,                 +GHSERMG+2600-0.9*T;     3000 N 91Din !
 PAR  G(BCC_A2,MG:VA),,                 +GHSERMG+3100-2.1*T;     3000 N 91Din !
 PAR  G(A2_BCC,MG:VA),,                 +GHSERMG+3100-2.1*T;     3000 N 91Din !
$PAR  G(CBCC_A12,MG:VA),,               +GHSERMG
$            +4602.4-3.011*T;                                    3000 N 91Din !
$PAR  G(CUB_A13,MG:VA),,                +GHSERMG+5000-3*T;       3000 N 91Din !
 PAR  G(LIQUID,MG),,                    +GLIQMG;                 3000 N 91Din !
$
 PAR  G(MG41ND5,MG:MG),,                +46*GHSERMG+138000;,,         N 06Guo !
 PAR  G(MG3M_D03,MG:MG),,               +4*GBCCMG;,,                  N 06Guo !
$
 FUNCTION GHSERMG   298.15  -8367.34+143.675547*T-26.1849782*T*LN(T)
       +4.858E-04*T**2-1.393669E-06*T**3+78950*T**(-1);
       923.00  Y  -14130.185+204.716215*T-34.3088*T*LN(T)+1.038192E+28*T**(-9);
      3000.00  N !
 FUNCTION GLIQMG    298.15  +8202.243-8.83693*T+GHSERMG-8.0176E-20*T**7;
       923.00  Y  -5439.869+195.324057*T-34.3088*T*LN(T);
      3000.00  N !
 FUNCTION GBCCMG    298.15  +GHSERMG+3100-2.1*T;                       3000 N !
$ ------------------------------------------------------------------------------
$ Nd
$
$ DHCP and LIQUID modified in unary 3.0 (upper/lower T interval added)
$ FCC_A1 added in unary 3.0
$ HCP_A3 added in unary 4.4
$
$ HCP_A3 from 11Qi not in unary
$
 PAR  G(DHCP,ND:VA),,                   +GHSERND;                1800 N 91Din !
 PAR  G(BCC_A2,ND:VA),,                 +GBCCND;                 1800 N 91Din !
 PAR  G(A2_BCC,ND:VA),,                 +GBCCND;                 1800 N 91Din !
 PAR  G(FCC_A1,ND:VA),,                 +GHSERND+500;            1800 N SGCOST !
$PAR  G(HCP_A3,ND:VA),,                 +GHSERND
$            +1500-0.415725*T;                                   1800 N 00Nor2 !
 PAR  G(HCP_A3,ND:VA),,                 +GHSERND+303.4;          1800 N 11Qi !
 PAR  G(LIQUID,ND),,                    +GLIQND;                 1800 N 91Din !
$
 PAR  G(MG41ND5,ND:ND),,                +46*GHSERND+138000;,,         N 06Guo !
$
 FUNCTION GHSERND   298.15  -8402.93+111.10239*T-27.0858*T*LN(T)
       +5.56125E-04*T**2-2.6923E-06*T**3+34887*T**(-1);
       900.00  Y  -6984.083+83.662617*T-22.7536*T*LN(T)
       -0.00420402*T**2-1.802E-06*T**3;
      1128.00  Y  -225610.846+1673.04075*T-238.182873*T*LN(T)
       +0.078615997*T**2-6.048207E-06*T**3+38810350*T**(-1);
      1799.00  Y  -25742.331+276.257088*T-48.7854*T*LN(T);
      1800.00  N !
 FUNCTION GBCCND    298.15  +1437.295-0.546281*T+GHSERND;
       400.00  Y  +7312.2-153.033976*T+14.9956777*T*LN(T)
       -0.050479*T**2+7.287217E-06*T**3-831810*T**(-1);
      1128.00  Y  -18030.266+239.677322*T-44.5596*T*LN(T);
      1289.00  Y  +334513.017-2363.9199*T+311.409193*T*LN(T)
       -0.156030778*T**2+1.2408421E-05*T**3-64319604*T**(-1);
      1800.00  N !
 FUNCTION GLIQND    298.15  +5051.743-1.585076*T+GHSERND;
       300.00  Y  +5350.01-86.593963*T+5.357301*T*LN(T)
       -0.046955463*T**2+6.860782E-06*T**3-374380*T**(-1);
      1128.00  Y  -16335.232+268.625903*T-48.7854*T*LN(T);
      1799.00  Y  +9407.099-7.631185*T+GHSERND;
      1800.00  N !
$ ------------------------------------------------------------------------------
$ Binary system
$
$ H.Y. Qi, G.X. Huang, H. Bo, G.L. Xu, L.B. Liu, Z.P. Jin,
$ J. Alloys Compd., 509, 3274-81(2011).
$
$ Checked against paper. Checked at 6000 K.
$
$ Add-on model for bcc/B2.
$
$ Mg41Nd5 and Mg3Nd parameters from 06Guo.
$
$ The lower T limit of Mg2Nd is at 949 K instead of 930 K. Other invariant
$ equilibria involving Mg2Nd differ by up to 3 K.
$
 PAR  L(LIQUID,MG,ND;0),,               -34308.7+10.9*T;,,            N 11Qi !
 PAR  L(LIQUID,MG,ND;1),,               -14565.6;,,                   N 11Qi !
 PAR  L(LIQUID,MG,ND;2),,               -16479;,,                     N 11Qi !
$
 PAR  L(BCC_A2,MG,ND:VA;0),,            -24721.4+1.5*T;,,             N 11Qi !
 PAR  L(BCC_A2,MG,ND:VA;1),,            -25696.4+8.3*T;,,             N 11Qi !
 PAR  L(BCC_A2,MG,ND:VA;2),,            -16898.5;,,                   N 11Qi !
$
 PAR  L(A2_BCC,MG,ND:VA;0),,            -24721.4+1.5*T;,,             N 11Qi !
 PAR  L(A2_BCC,MG,ND:VA;1),,            -25696.4+8.3*T;,,             N 11Qi !
 PAR  L(A2_BCC,MG,ND:VA;2),,            -16898.5;,,                   N 11Qi !
$
 PAR  G(B2_BCC,MG:ND:VA),,              -26755+2.9*T;,,               N 11Qi !
 PAR  G(B2_BCC,ND:MG:VA),,              -26755+2.9*T;,,               N 11Qi !
 PAR  L(B2_BCC,MG,ND:ND:VA;0),,         -21500;,,                     N 11Qi !
 PAR  L(B2_BCC,ND:MG,ND:VA;0),,         -21500;,,                     N 11Qi !
 PAR  L(B2_BCC,MG,ND:ND:VA;1),,         +12000;,,                     N 11Qi !
 PAR  L(B2_BCC,ND:MG,ND:VA;1),,         +12000;,,                     N 11Qi !
$
 PAR  L(HCP_A3,MG,ND:VA;0),,            -18000;,,                     N 11Qi !
 PAR  L(HCP_A3,MG,ND:VA;1),,            -7000;,,                      N 11Qi !
$
 PAR  L(DHCP,MG,ND:VA;0),,              +22713-5.6*T;,,               N 11Qi !
 PAR  L(DHCP,MG,ND:VA;1),,              +38913.4;,,                   N 11Qi !
$
 PAR  G(MG41ND5,MG:ND),,                +41*GHSERMG+5*GHSERND
             -459385.6+217.3*T;,,                                     N 06Guo !
 PAR  G(MG41ND5,ND:MG),,                +41*GHSERND+5*GHSERMG
             +459385.6-217.3*T;,,                                     N 06Guo !
 PAR  L(MG41ND5,MG,ND:MG;0),,           -51679.8+10.2*T;,,            N 06Guo !
 PAR  L(MG41ND5,MG,ND:ND;0),,           -51679.8+10.2*T;,,            N 06Guo !
 PAR  L(MG41ND5,MG:MG,ND;0),,           -56137.8+3.7*T;,,             N 06Guo !
 PAR  L(MG41ND5,ND:MG,ND;0),,           -56137.8+3.7*T;,,             N 06Guo !
$
 PAR  G(MG3M_D03,MG:ND),,               +3*GHSERMG+GHSERND
             -75831.5+26.9*T;,,                                       N 06Guo !
 PAR  L(MG3M_D03,MG:MG,ND;0),,          +7999.8;,,                    N 06Guo !
$
 PAR  G(MG2M_C15,MG:ND),,               +2*GHSERMG+GHSERND
             -45530+9*T;,,                                            N 11Qi !
$
$ Metastable
$
 PAR  L(FCC_A1,MG,ND:VA;0),,            -18000;,,                     N Same !
 PAR  L(FCC_A1,MG,ND:VA;1),,            -7000;,,                      N Same !
$ ------------------------------------------------------------------------------
$
$
 LIST-OF-REFERENCE
 NUMBER  SOURCE
  Null   'Unknown source'
  Same   'Same or similar interaction as in the corresponding stable phase'
  COST   'COST 507 database'
  SGCOST 'COST 507 database, SGTE unary database V.3.0, 1996; Al, B, Nd, Ti, Zn'
  91Din  'A.T. Dinsdale, Calphad, 15, 317-425(1991).'
  00Nor2 'S. Norgren, PhD Thesis, KTH, Stockholm, 2000; Nd, Sc'
  04Guo  'C. Guo, Z. Du, J. Alloys Compd., 385, 109-13(2004); La, Mg'
  05Gor  'S. Gorsse, C.R. Hutchinson, B. Chevalier, J.-F. Nie,
          J. Alloys Compd., 392, 253-62(2005); Mg'
  06Guo  'C. Guo, Z. Du, Z. Metallkd., 97, 130-35(2006); Nd, Mg-Nd'
  08Guo2 'C. Guo, Z. Du, C.Li, Calphad, 32, 177-87(2008); Mg, Pr, Y'
  11Qi   'H.Y. Qi, G.X. Huang, H. Bo, G.L. Xu, L.B. Liu, Z.P. Jin,
          J. Alloys Compd., 509, 3274-81(2011); Nd, Mg-Nd'
!

File: data/databases/sgte-binary/MgNi-05Isl.tdb
$
$ Database for Mg-Ni from F. Islam and M. Medraj 2005
$
$ F. Islam, M. Medraj, Calphad, 29, 289-302(2005).
$
$ Dataset created 2010.02.06 by Bengt Hallstedt.
$ 2019.02.17: Changed phase name MG2NI to MG2NI_CA
$ 2021.01.24: Modified for use with GES6.
$
$ The LAVES + Liq. + Ni-fcc eq. is 4K higher in paper. This is not caused by
$ the changed fcc interaction.
$
$ There is an inverse liquid miscibility gap with a minimum at x(Ni)=0.28 and
$ 4650 K
$
$ The fcc interaction was set to yield 0.1 at% Mg solubility in fcc-Ni at
$ the eutectic temperature. The fcc and hcp interactions could probably be
$ even less positive, but binary or ternary solubility data are needed.
$
$ C36_LAVES is not compatible with REFLAV. Thermodynamic properties are
$ reasonable (and similar to 98Jac1). Fcc-Ni and hcp-Mg are modelled as
$ stochiometric phases in the paper!
$
$ ------------------------------------------------------------------------------
 TEMP-LIM 298.15 6000.00 !
$
$ELEMENT NAME  REF. STATE               ATOMIC MASS H298-H0    S298    !
$
 ELEMENT VA   VACUUM                      0.0          0.0      0.0    ! 
 ELEMENT MG   HCP_A3                     24.305     4998.      32.671  !
 ELEMENT NI   FCC_A1                     58.69      4787.0     29.7955 ! 
$ ------------------------------------------------------------------------------
$ Phase definitions
$
 PHASE LIQUID:L % 1 1 !
 CONST LIQUID:L : MG NI : !
$
$ Fcc (cF4, Fm-3m) and MeX (cF8, Fm-3m)
$
 PHASE FCC_A1 %A 2 1 1 !
 CONST FCC_A1 : MG NI% : VA : !
$
$ Bcc (cI2, Im-3m)
$
 PHASE BCC_A2 %B 2 1 3 !
 CONST BCC_A2 : MG NI : VA : !
$
$ Hcp (hP2, P6_3/mmc) and Me2X (NiAs-type, hP4, P6_3/mmc, B8_1)
$
 PHASE HCP_A3 %A 2 1 0.5 !
 CONST HCP_A3 : MG% NI : VA : !
$
$ Prototype MgNi2 (hP24, P6_3/mmc)
$
 PHASE C36_LAVES % 2 2 1 !
 CONST C36_LAVES : MG NI% : MG% NI : !
$
$ Prototype Mg2Ni (hP18, P6_222)
$
 PHASE MG2NI_CA % 2 2 1 !
 CONST MG2NI_CA : MG : NI : !
$ ------------------------------------------------------------------------------
$ Defaults
$
 DEFINE-SYSTEM-DEFAULT ELEMENT 2 !
 DEFAULT-COM DEFINE_SYSTEM_ELEMENT VA !
 TYPE-DEF % SEQ * !
 TYPE-DEF A GES AMEND_PHASE_DESCRIPTION @ MAGNETIC -3 0.28 !
 TYPE-DEF B GES AMEND_PHASE_DESCRIPTION @ MAGNETIC -1 0.4 !
 FUNCTION ZERO      298.15  0;                                         6000 N !
 FUNCTION UN_ASS    298.15  0;                                         6000 N !
 FUNCTION R         298.15  +8.31451;                                  6000 N !
$ ------------------------------------------------------------------------------
$ Element data
$ ------------------------------------------------------------------------------
$ Mg
$
 PAR  G(FCC_A1,MG:VA),,                 +GHSERMG+2600-0.9*T;     3000 N 91Din !
 PAR  G(BCC_A2,MG:VA),,                 +GHSERMG+3100-2.1*T;     3000 N 91Din !
 PAR  G(HCP_A3,MG:VA),,                 +GHSERMG;                3000 N 91Din !
$PAR  G(CBCC_A12,MG:VA),,               +GHSERMG
$            +4602.4-3.011*T;                                    3000 N 91Din !
$PAR  G(CUB_A13,MG:VA),,                +GHSERMG+5000-3*T;       3000 N 91Din !
 PAR  G(LIQUID,MG),,                    +GLIQMG;                 3000 N 91Din !
$
 PAR  G(C36_LAVES,MG:MG),,              +3*GHSERMG+25000+38*T;,,      N 05Isl !
$
 FUNCTION GHSERMG   298.15  -8367.34+143.675547*T-26.1849782*T*LN(T)
       +4.858E-04*T**2-1.393669E-06*T**3+78950*T**(-1);
       923.00  Y  -14130.185+204.716215*T-34.3088*T*LN(T)+1.038192E+28*T**(-9);
      3000.00  N !
 FUNCTION GLIQMG    298.15  +8202.243-8.83693*T+GHSERMG-8.0176E-20*T**7;
       923.00  Y  -5439.869+195.324057*T-34.3088*T*LN(T);
      3000.00  N !
$ ------------------------------------------------------------------------------
$ Ni
$
$ FCC_A1 and LIQUID modified in unary 5.0 (slight change in upper T interval)
$ BCT_A5 added in unary 5.0
$
 PAR  G(FCC_A1,NI:VA),,                 +GHSERNI;                3000 N 91Din !
 PAR  TC(FCC_A1,NI:VA),,                  633.00;                3000 N 91Din !
 PAR  BM(FCC_A1,NI:VA),,                    0.52;                3000 N 91Din !
 PAR  G(BCC_A2,NI:VA),,                 +GHSERNI
             +8715.084-3.556*T;                                  3000 N 91Din !
 PAR  TC(BCC_A2,NI:VA),,                  575.00;                3000 N 91Din !
 PAR  BM(BCC_A2,NI:VA),,                    0.85;                3000 N 91Din !
 PAR  G(HCP_A3,NI:VA),,                 +GHSERNI+1046+1.255*T;   3000 N 91Din !
 PAR  TC(HCP_A3,NI:VA),,                  633.00;                3000 N 91Din !
 PAR  BM(HCP_A3,NI:VA),,                    0.52;                3000 N 91Din !
$PAR  G(BCT_A5,NI),,                    +GHSERNI+10023-4.556*T;  3000 N 99Gho !
$PAR  G(CUB_A13,NI:VA),,                +GHSERNI+2092;           3000 N 91Din !
$PAR  G(CBCC_A12,NI:VA),,               +GHSERNI+3556;           3000 N 91Din !
 PAR  G(LIQUID,NI),,                    +GLIQNI;                 3000 N 91Din !
$
 PAR  G(C36_LAVES,NI:NI),,              +3*GHSERNI+16400+20.2*T;,,    N 05Isl !
$
 FUNCTION GHSERNI   298.15  -5179.159+117.854*T-22.096*T*LN(T)-0.0048407*T**2;
      1728.00  Y  -27840.62+279.134977*T-43.1*T*LN(T)+1.12754E+31*T**(-9);
      3000.00  N !
 FUNCTION GLIQNI    298.15  +16414.686-9.397*T+GHSERNI-3.82318E-21*T**7;
      1728.00  Y  -9549.817+268.597977*T-43.1*T*LN(T);
      3000.00  N !
 FUNCTION GBCCNI    298.15  +GHSERNI+8715.084-3.556*T;                 6000 N !
$ ------------------------------------------------------------------------------
$ Binary system
$
$ F. Islam, M. Medraj, Calphad, 29, 289-302(2005).
$
$ Checked against paper. Checked at 6000 K.
$
$ The LAVES + Liq. + Ni-fcc eq. is 5K higher in paper.
$ There is an inverse liquid miscibility gap with a minimum at x(Ni)=0.28 and
$ 4650 K
$
$ The fcc interaction was set to yield 0.1 at% Mg solubility in fcc-Ni at
$ the eutectic temperature. The fcc and hcp interactions could probably be
$ even less positive, but binary or ternary solubility data are needed.
$
$ C36_LAVES is not compatible with REFLAV. Thermodynamic properties are
$ reasonable (and similar to 98Jac1). Fcc-Ni and hcp-Mg are modelled as
$ stochiometric phases in the paper!
$
 PAR  L(LIQUID,MG,NI;0),,               -50899.73+21.586*T;,,         N 05Isl !
 PAR  L(LIQUID,MG,NI;1),,               -15084.82+10.784*T;,,         N 05Isl !
$
 PAR  L(FCC_A1,MG,NI:VA;0),,            +40000;,,                     N 07Hal !
 PAR  L(HCP_A3,MG,NI:VA;0),,            +40000;,,                     N 07Hal !
$
 PAR  G(C36_LAVES,MG:NI),,              +2*GHSERMG+GHSERNI;,,         N 05Isl !
 PAR  G(C36_LAVES,NI:MG),,              +2*GHSERNI+GHSERMG
             -64995+21.48*T;,,                                        N 05Isl !
$
 PAR  G(MG2NI_CA,MG:NI),,               +2*GHSERMG+GHSERNI
             -48626.4+16.209*T;,,                                     N 05Isl !
$
$ Metastable
$
 PAR  L(BCC_A2,MG,NI:VA;0),,            +40000;,,                     N Same !
$ ------------------------------------------------------------------------------
$
 ASSESSED_SYSTEM
  MG-NI(TDB -* +LIQUID +FCC_A1 +HCP_A3 +C36_LAVES +MG2NI; P3 TMM:300/2300 *) !
$
$
 LIST-OF-REFERENCE
 NUMBER  SOURCE
  Null   'Unknown source'
  Same   'Same or similar interaction as in the corresponding stable phase'
  REFLAV 'Laves phase convention: G(LAVES,X:X)=+3*GHSERXX+15000'
  91Din  'A.T. Dinsdale, Calphad, 15, 317-425(1991).'
  98Jac1 'M.H.G. Jacobs, P.J. Spencer, Calphad, 22, 513-25(1998); Mg-Ni'
  99Gho  'G. Ghosh, Metall. Mater. Trans. A, 30A, 1481-94(1999),
          SGTE unary database V.5.0, 2009; Ni'
  05Isl  'F. Islam, M. Medraj, Calphad, 29, 289-302(2005); Mg-Ni'
  07Hal  'B. Hallstedt, more reasonable fcc and hcp interactions; Mg-Ni'
!

File: data/databases/sgte-binary/MgNi-98Jac-2.tdb
$
$ Database for Mg-Ni from M.H.G. Jacobs and P.J. Spencer 1998 (Calphad)
$
$ M.H.G. Jacobs, P.J. Spencer, Calphad, 22, 513-25(1998).
$
$ Dataset created 2010.02.06 by Bengt Hallstedt.
$ 2021.01.24: Modified for use with GES6.
$
$ There is a very slight difference (less than 1 K) for the
$ C36_LAVES + Liq. + fcc equilibrium compared to the paper, probably because
$ of the changed fcc interaction.
$
$ This version is quite different from the one included in the COST database
$ and LB.
$
$ The fcc interaction was set to yield 0.1 at% Mg solubility in fcc-Ni at
$ the eutectic temperature. The fcc and hcp interactions could probably be
$ even less positive, but binary or ternary solubility data are needed.
$
$ There is an inverse liquid miscibility gap with a minimum at x(Ni)=0.27 and
$ 3100 K.
$
$ ------------------------------------------------------------------------------
 TEMP-LIM 298.15 6000.00 !
$
$ELEMENT NAME  REF. STATE               ATOMIC MASS H298-H0    S298    !
$
 ELEMENT VA   VACUUM                      0.0          0.0      0.0    ! 
 ELEMENT MG   HCP_A3                     24.305     4998.      32.671  !
 ELEMENT NI   FCC_A1                     58.69      4787.0     29.7955 ! 
$ ------------------------------------------------------------------------------
$ Phase definitions
$
 PHASE LIQUID:L % 1 1 !
 CONST LIQUID:L : MG NI : !
$
$ Fcc (cF4, Fm-3m) and MeX (cF8, Fm-3m)
$
 PHASE FCC_A1 %A 2 1 1 !
 CONST FCC_A1 : MG NI% : VA : !
$
$ Bcc (cI2, Im-3m)
$
 PHASE BCC_A2 %B 2 1 3 !
 CONST BCC_A2 : MG NI : VA : !
$
$ Hcp (hP2, P6_3/mmc) and Me2X (NiAs-type, hP4, P6_3/mmc, B8_1)
$
 PHASE HCP_A3 %A 2 1 0.5 !
 CONST HCP_A3 : MG% NI : VA : !
$
$ Prototype MgNi2 (hP24, P6_3/mmc)
$
 PHASE C36_LAVES % 2 2 1 !
 CONST C36_LAVES : MG NI% : MG% NI : !
$
$ Prototype Mg2Ni (hP18, P6_222)
$
 PHASE MG2NI % 2 2 1 !
 CONST MG2NI : MG : NI : !
$ ------------------------------------------------------------------------------
$ Defaults
$
 DEFINE-SYSTEM-DEFAULT ELEMENT 2 !
 DEFAULT-COM DEFINE_SYSTEM_ELEMENT VA !
 TYPE-DEF % SEQ * !
 TYPE-DEF A GES AMEND_PHASE_DESCRIPTION @ MAGNETIC -3 0.28 !
 TYPE-DEF B GES AMEND_PHASE_DESCRIPTION @ MAGNETIC -1 0.4 !
 FUNCTION ZERO      298.15  0;                                         6000 N !
 FUNCTION UN_ASS    298.15  0;                                         6000 N !
 FUNCTION R         298.15  +8.31451;                                  6000 N !
$ ------------------------------------------------------------------------------
$ Element data
$ ------------------------------------------------------------------------------
$ Mg
$
 PAR  G(FCC_A1,MG:VA),,                 +GHSERMG+2600-0.9*T;     3000 N 91Din !
 PAR  G(BCC_A2,MG:VA),,                 +GHSERMG+3100-2.1*T;     3000 N 91Din !
 PAR  G(HCP_A3,MG:VA),,                 +GHSERMG;                3000 N 91Din !
$PAR  G(CBCC_A12,MG:VA),,               +GHSERMG
$            +4602.4-3.011*T;                                    3000 N 91Din !
$PAR  G(CUB_A13,MG:VA),,                +GHSERMG+5000-3*T;       3000 N 91Din !
 PAR  G(LIQUID,MG),,                    +GLIQMG;                 3000 N 91Din !
$
 PAR  G(C36_LAVES,MG:MG),,              +3*GHSERMG+15000;,,           N REFLAV !
$
 FUNCTION GHSERMG   298.15  -8367.34+143.675547*T-26.1849782*T*LN(T)
       +4.858E-04*T**2-1.393669E-06*T**3+78950*T**(-1);
       923.00  Y  -14130.185+204.716215*T-34.3088*T*LN(T)+1.038192E+28*T**(-9);
      3000.00  N !
 FUNCTION GLIQMG    298.15  +8202.243-8.83693*T+GHSERMG-8.0176E-20*T**7;
       923.00  Y  -5439.869+195.324057*T-34.3088*T*LN(T);
      3000.00  N !
$ ------------------------------------------------------------------------------
$ Ni
$
$ FCC_A1 and LIQUID modified in unary 5.0 (slight change in upper T interval)
$ BCT_A5 added in unary 5.0
$
 PAR  G(FCC_A1,NI:VA),,                 +GHSERNI;                3000 N 91Din !
 PAR  TC(FCC_A1,NI:VA),,                  633.00;                3000 N 91Din !
 PAR  BM(FCC_A1,NI:VA),,                    0.52;                3000 N 91Din !
 PAR  G(BCC_A2,NI:VA),,                 +GHSERNI
             +8715.084-3.556*T;                                  3000 N 91Din !
 PAR  TC(BCC_A2,NI:VA),,                  575.00;                3000 N 91Din !
 PAR  BM(BCC_A2,NI:VA),,                    0.85;                3000 N 91Din !
 PAR  G(HCP_A3,NI:VA),,                 +GHSERNI+1046+1.255*T;   3000 N 91Din !
 PAR  TC(HCP_A3,NI:VA),,                  633.00;                3000 N 91Din !
 PAR  BM(HCP_A3,NI:VA),,                    0.52;                3000 N 91Din !
$PAR  G(BCT_A5,NI),,                    +GHSERNI+10023-4.556*T;  3000 N 99Gho !
$PAR  G(CBCC_A12,NI:VA),,               +GHSERNI+3556;           3000 N 91Din !
$PAR  G(CUB_A13,NI:VA),,                +GHSERNI+2092;           3000 N 91Din !
 PAR  G(LIQUID,NI),,                    +GLIQNI;                 3000 N 91Din !
$
 PAR  G(C36_LAVES,NI:NI),,              +3*GHSERNI+15000;,,           N REFLAV !
$
 FUNCTION GHSERNI   298.15  -5179.159+117.854*T-22.096*T*LN(T)-0.0048407*T**2;
      1728.00  Y  -27840.62+279.134977*T-43.1*T*LN(T)+1.12754E+31*T**(-9);
      3000.00  N !
 FUNCTION GLIQNI    298.15  +16414.686-9.397*T+GHSERNI-3.82318E-21*T**7;
      1728.00  Y  -9549.817+268.597977*T-43.1*T*LN(T);
      3000.00  N !
 FUNCTION GBCCNI    298.15  +GHSERNI+8715.084-3.556*T;                 6000 N !
$ ------------------------------------------------------------------------------
$ Binary system
$
$ M.H.G. Jacobs, P.J. Spencer, Calphad, 22, 513-25(1998).
$
$ Checked against paper. Checked at 6000 K.
$
$ There is a very slight difference (less than 1 K) for the
$ C36_LAVES + Liq. + fcc equilibrium compared to the paper.
$
$ This version is quite different from the one included in the COST database
$ and LB.
$
$ The fcc interaction was set to yield 0.1 at% Mg solubility in fcc-Ni at
$ the eutectic temperature. The fcc and hcp interactions could probably be
$ even less positive, but binary or ternary solubility data are needed.
$
$ There is an inverse liquid miscibility gap with a minimum at x(Ni)=0.27 and
$ 3100 K.
$
 PAR  L(LIQUID,MG,NI;0),,               -50910+25.79995*T;,,          N 98Jac1 !
 PAR  L(LIQUID,MG,NI;1),,               -14989.95+13.24788*T;,,       N 98Jac1 !
$
 PAR  L(FCC_A1,MG,NI:VA;0),,            +40000;,,                     N 07Hal !
 PAR  L(HCP_A3,MG,NI:VA;0),,            +40000;,,                     N 07Hal !
$
 PAR  G(C36_LAVES,MG:NI),,              +2*GHSERMG+GHSERNI+3000;,,    N 98Jac1 !
 PAR  G(C36_LAVES,NI:MG),,              -74065.38+441.8104*T
             -77.3994*T*LN(T)-0.00739488*T**2+334726.5*T**(-1);,,     N 98Jac1 !
 PAR  L(C36_LAVES,MG:MG,NI;0),,         +30300;,,                     N 98Jac1 !
 PAR  L(C36_LAVES,NI:MG,NI;0),,         +30300;,,                     N 98Jac1 !
 PAR  L(C36_LAVES,MG,NI:MG;0),,         -10040.39+59.88549*T;,,       N 98Jac1 !
 PAR  L(C36_LAVES,MG,NI:NI;0),,         -10040.39+59.88549*T;,,       N 98Jac1 !
$
 PAR  G(MG2NI,MG:NI),,                  -60961.2+415.4793*T
             -74.8062*T*LN(T)-0.0046155*T**2+401415*T**(-1);,,        N 98Jac1 !
$
$ Metastable
$
 PAR  L(BCC_A2,MG,NI:VA;0),,            +40000;,,                     N Same !
$ ------------------------------------------------------------------------------
$
 ASSESSED_SYSTEM
  MG-NI(TDB -* +LIQUID +FCC_A1 +HCP_A3 +C36_LAVES +MG2NI; P3 TMM:300/2300 *) !
$
$
 LIST-OF-REFERENCE
 NUMBER  SOURCE
  Null   'Unknown source'
  Same   'Same or similar interaction as in the corresponding stable phase'
  REFLAV 'Laves phase convention: G(LAVES,X:X)=+3*GHSERXX+15000'
  91Din  'A.T. Dinsdale, Calphad, 15, 317-425(1991).'
  98Jac1 'M.H.G. Jacobs, P.J. Spencer, Calphad, 22, 513-25(1998); Mg-Ni'
  99Gho  'G. Ghosh, Metall. Mater. Trans. A, 30A, 1481-94(1999),
          SGTE unary database V.5.0, 2009; Ni'
  07Hal  'B. Hallstedt, more reasonable fcc and hcp interactions; Mg-Ni'
!
