Repository: orchid-calphad/orchid-project.org

# orchid-project.org

Website and released data of **ORCHID** (Open Repository for CALPHAD Hypotheses, Intelligence, and Discovery),
served by GitHub Pages at https://orchid-project.org. Releases are archived on Zenodo (one DOI per version).

- `index.html`, `catalog/`, `best-practices.html` — static, self-contained pages (generated in the ORCHID tooling).
- `data/` — released data: catalog, redistributable TDB files, convex hulls. Licences: `data/LICENSES.md`, `data/NOTICE.md`.
- `llms.txt`, `data/croissant.json`, `CITATION.cff`, `.zenodo.json` — machine-readable metadata.

Only data with clear redistribution rights are published.

File: data/databases/sgte-binary/MgPb-14Zha-ass.tdb
$
$ Database for Mg-Pb from F. Zhang et al. 2014
$
$ F. Zhang, Y. Tang, B. Hu, S. Liu, Y. Du, Y. Zhang,
$ J. Mining Metall. B, 50, 115-26(2014).
$
$ Dataset created 2018.11.11 by Bengt Hallstedt.
$ 2021.01.24: Modified for use with GES6.
$
$ The paper includes two datasets; one with associate liquid and one with
$ substitutional liquid. This dataset includes the associate liquid.
$
$ Mg2Pb is also stable above 3837 K.
$
$ ------------------------------------------------------------------------------
 TEMP-LIM 298.15 6000.00 !
$
$ELEMENT NAME  REF. STATE               ATOMIC MASS H298-H0    S298    !
$
 ELEMENT VA   VACUUM                      0.0          0.0      0.0    ! 
 ELEMENT MG   HCP_A3                     24.305     4998.      32.671  !
 ELEMENT PB   FCC_A1                    207.2       6870.      64.80   ! 
$ ------------------------------------------------------------------------------
$ Species
$
 SPECIE  MG2PB                              MG2PB1 !
$ ------------------------------------------------------------------------------
$ Phase definitions
$
 PHASE LIQUID:L % 1 1 !
 CONST LIQUID:L : MG MG2PB PB : !
$
$ Fcc (cF4, Fm-3m) and MeX (cF8, Fm-3m)
$
 PHASE FCC_A1 %A 2 1 1 !
 CONST FCC_A1 : MG PB% : VA : !
$
$ Bcc (cI2, Im-3m)
$
 PHASE BCC_A2 %B 2 1 3 !
 CONST BCC_A2 : MG PB : VA : !
$
$ Hcp (hP2, P6_3/mmc) and Me2X (NiAs-type, hP4, P6_3/mmc, B8_1)
$
 PHASE HCP_A3 %A 2 1 0.5 !
 CONST HCP_A3 : MG% PB : VA : !
$
$ Prototype CaF2 (cF12, Fm-3m)
$
 PHASE MG2PB_C1 % 2 2 1 !
 CONST MG2PB_C1 : MG : PB : !
$ ------------------------------------------------------------------------------
$ Defaults
$
 DEFINE-SYSTEM-DEFAULT ELEMENT 2 !
 DEFAULT-COM DEFINE_SYSTEM_ELEMENT VA !
 TYPE-DEF % SEQ * !
 TYPE-DEF A GES AMEND_PHASE_DESCRIPTION @ MAGNETIC -3 0.28 !
 TYPE-DEF B GES AMEND_PHASE_DESCRIPTION @ MAGNETIC -1 0.4 !
 FUNCTION ZERO      298.15  0;                                         6000 N !
 FUNCTION UN_ASS    298.15  0;                                         6000 N !
 FUNCTION R         298.15  +8.31451;                                  6000 N !
$ ------------------------------------------------------------------------------
$ Element data
$ ------------------------------------------------------------------------------
$ Mg
$
 PAR  G(FCC_A1,MG:VA),,                 +GHSERMG+2600-0.9*T;     3000 N 91Din !
 PAR  G(BCC_A2,MG:VA),,                 +GHSERMG+3100-2.1*T;     3000 N 91Din !
 PAR  G(HCP_A3,MG:VA),,                 +GHSERMG;                3000 N 91Din !
 PAR  G(LIQUID,MG),,                    +GLIQMG;                 3000 N 91Din !
$
 FUNCTION GHSERMG   298.15  -8367.34+143.675547*T-26.1849782*T*LN(T)
       +4.858E-04*T**2-1.393669E-06*T**3+78950*T**(-1);
       923.00  Y  -14130.185+204.716215*T-34.3088*T*LN(T)+1.038192E+28*T**(-9);
      3000.00  N !
 FUNCTION GLIQMG    298.15  +8202.243-8.83693*T+GHSERMG-8.0176E-20*T**7;
       923.00  Y  -5439.869+195.324057*T-34.3088*T*LN(T);
      3000.00  N !
$ ------------------------------------------------------------------------------
$ Pb
$
$ RHOMBOHEDRAL_A7 and TETRAGONAL_A6 added in unary 3.0
$ RHOMBOHEDRAL_A7, TETRAGONAL_A6 and TET_ALPHA1_A6 revised in unary 4.1
$ RHOMBO_A10 added in unary 5.0
$
 PAR  G(FCC_A1,PB:VA),,                 +GHSERPB;                2100 N 91Din !
 PAR  G(BCC_A2,PB:VA),,                 +GHSERPB+2400-1.1*T;     2100 N 91Din !
 PAR  G(HCP_A3,PB:VA),,                 +GHSERPB+300+T;          2100 N 91Din !
$PAR  G(BCT_A5,PB),,                    +GHSERPB+489+3.52*T;     2100 N 91Din !
$PAR  G(TETRAGONAL_A6,PB),,             +GHSERPB+4493.235;       2100 N 98Boa !
$PAR  G(TETRAGONAL_A6,PB),,             +GHSERPB+473.23+3.5531*T
$            -0.0396834*T*LN(T)+2.1489E-05*T**2;                 2100 N 96SGUN !
$PAR  G(TET_ALPHA1_A6,PB),,             +GHSERPB
$            +1903.3-2.0602*T;                                   2100 N 98Boa !
$PAR  G(TET_ALPHA1_A6,PB),,             +GHSERPB+183.2+0.45314*T
$            -0.0396834*T*LN(T)+2.149E-06*T**2;                  2100 N 91Din !
$PAR  G(RHOMBOHEDRAL_A7,PB),,           +GHSERPB+300+T;          2100 N 99SGUN !
$PAR  G(RHOMBOHEDRAL_A7,PB),,           +GHSERPB+4900+3.52*T;    2100 N 96SGUN !
$PAR  G(RHOMBO_A10,PB),,                +GHSERPB+10;             2100 N 09SGUN !
 PAR  G(LIQUID,PB),,                    +GLIQPB;                 2100 N 91Din !
$
 FUNCTION GHSERPB   298.15  -7650.085+101.700244*T-24.5242231*T*LN(T)
       -0.00365895*T**2-2.4395E-07*T**3;
       600.61  Y  -10531.095+154.243182*T-32.4913959*T*LN(T)
       +0.00154613*T**2+8.05448E+25*T**(-9);
      1200.00  Y  +4157.616+53.139072*T-18.9640637*T*LN(T)
       -0.002882943*T**2+9.8144E-08*T**3-2696755*T**(-1)+8.05448E+25*T**(-9);
      2100.00  N !
 FUNCTION GLIQPB    298.15  +4672.124-7.750683*T+GHSERPB-6.019E-19*T**7;
       600.61  Y  +4853.137-8.067136*T+GHSERPB-8.05448E+25*T**(-9);
      2100.00  N !
$ ------------------------------------------------------------------------------
$ Binary system
$
$ F. Zhang, Y. Tang, B. Hu, S. Liu, Y. Du, Y. Zhang,
$ J. Mining Metall. B, 50, 115-26(2014).
$
$ Checked against paper. Checked at 6000K.
$
$ The paper includes two datasets; one with associate liquid and one with
$ substitutional liquid. This dataset includes the associate liquid.
$
$ Mg2Pb is also stable above 3837 K.
$
 PAR  G(LIQUID,MG2PB),,                 +2*GLIQMG+GLIQPB
             -36618.56+3.17*T;,,                                      N 14Zha !
 PAR  L(LIQUID,MG,PB;0),,               -16698.13-5.43*T;,,           N 14Zha !
 PAR  L(LIQUID,MG,MG2PB;0),,            -2227.86+0.237*T;,,           N 14Zha !
 PAR  L(LIQUID,MG2PB,PB;0),,            -8462.74;,,                   N 14Zha !
$
 PAR  L(FCC_A1,MG,PB:VA;0),,            -13651.98+0.737*T;,,          N 14Zha !
$
 PAR  L(HCP_A3,MG,PB:VA;0),,            -8732.2-15.72*T;,,            N 14Zha !
 PAR  L(HCP_A3,MG,PB:VA;1),,            -11593;,,                     N 14Zha !
$
 PAR  G(MG2PB_C1,MG:PB),,               +3*GMG2PB;,,                  N 14Zha !
$
$ Metastable
$
 PAR  L(BCC_A2,MG,PB:VA;0),,            -13651.98+0.737*T;,,          N Same !
$
 FUNCTION GMG2PB    298.15  -23514.5+64.83*T-14.2*T*LN(T)
       -0.01275*T**2+37683.32*T**(-1);
      6000.00  N !
$ ------------------------------------------------------------------------------
$
$
 LIST-OF-REFERENCE
 NUMBER  SOURCE
  Null   'Unknown source'
  Same   'Same or similar interaction as in the corresponding stable phase'
  REFLAV 'Laves phase convention: G(LAVES,X:X)=+3*GHSERXX+15000'
  COST   'COST 507 database'
  87Din  'A.T. Dinsdale, D.D. Gohil, unpublished, 1987; Mn-Pb'
  91Din  'A.T. Dinsdale, Calphad, 15, 317-425(1991).'
  96SGUN 'SGTE unary database V.3.0, 1996.'
  98Boa  'D. Boa, I. Ansara, Thermochim. Acta, 314, 79-86(1998),
          SGTE unary database V.4.1, 1999; In, Pb'
  99SGUN 'SGTE unary database V.4.1, 1999.'
  09SGUN 'SGTE unary database V.5.0, 2009.'
  14Zha  'F. Zhang, Y. Tang, B. Hu, S. Liu, Y. Du, Y. Zhang,
          J. Mining Metall. B, 50, 115-26(2014); Mg-Pb'
!

File: data/databases/sgte-binary/MgPb-14Zha-sub.tdb
$
$ Database for Mg-Pb from F. Zhang et al. 2014
$
$ F. Zhang, Y. Tang, B. Hu, S. Liu, Y. Du, Y. Zhang,
$ J. Mining Metall. B, 50, 115-26(2014).
$
$ Dataset created 2018.11.11 by Bengt Hallstedt.
$ 2021.01.24: Modified for use with GES6.
$
$ The paper includes two datasets; one with associate liquid and one with
$ substitutional liquid. This dataset includes the substitutional liquid.
$
$ Mg2Pb is also stable above 3051 K.
$
$ ------------------------------------------------------------------------------
 TEMP-LIM 298.15 6000.00 !
$
$ELEMENT NAME  REF. STATE               ATOMIC MASS H298-H0    S298    !
$
 ELEMENT VA   VACUUM                      0.0          0.0      0.0    ! 
 ELEMENT MG   HCP_A3                     24.305     4998.      32.671  !
 ELEMENT PB   FCC_A1                    207.2       6870.      64.80   ! 
$ ------------------------------------------------------------------------------
$ Phase definitions
$
 PHASE LIQUID:L % 1 1 !
 CONST LIQUID:L : MG PB : !
$
$ Fcc (cF4, Fm-3m) and MeX (cF8, Fm-3m)
$
 PHASE FCC_A1 %A 2 1 1 !
 CONST FCC_A1 : MG PB% : VA : !
$
$ Bcc (cI2, Im-3m)
$
 PHASE BCC_A2 %B 2 1 3 !
 CONST BCC_A2 : MG PB : VA : !
$
$ Hcp (hP2, P6_3/mmc) and Me2X (NiAs-type, hP4, P6_3/mmc, B8_1)
$
 PHASE HCP_A3 %A 2 1 0.5 !
 CONST HCP_A3 : MG% PB : VA : !
$
$ Prototype CaF2 (cF12, Fm-3m)
$
 PHASE MG2PB_C1 % 2 2 1 !
 CONST MG2PB_C1 : MG : PB : !
$ ------------------------------------------------------------------------------
$ Defaults
$
 DEFINE-SYSTEM-DEFAULT ELEMENT 2 !
 DEFAULT-COM DEFINE_SYSTEM_ELEMENT VA !
 TYPE-DEF % SEQ * !
 TYPE-DEF A GES AMEND_PHASE_DESCRIPTION @ MAGNETIC -3 0.28 !
 TYPE-DEF B GES AMEND_PHASE_DESCRIPTION @ MAGNETIC -1 0.4 !
 FUNCTION ZERO      298.15  0;                                         6000 N !
 FUNCTION UN_ASS    298.15  0;                                         6000 N !
 FUNCTION R         298.15  +8.31451;                                  6000 N !
$ ------------------------------------------------------------------------------
$ Element data
$ ------------------------------------------------------------------------------
$ Mg
$
 PAR  G(FCC_A1,MG:VA),,                 +GHSERMG+2600-0.9*T;     3000 N 91Din !
 PAR  G(BCC_A2,MG:VA),,                 +GHSERMG+3100-2.1*T;     3000 N 91Din !
 PAR  G(HCP_A3,MG:VA),,                 +GHSERMG;                3000 N 91Din !
 PAR  G(LIQUID,MG),,                    +GLIQMG;                 3000 N 91Din !
$
 FUNCTION GHSERMG   298.15  -8367.34+143.675547*T-26.1849782*T*LN(T)
       +4.858E-04*T**2-1.393669E-06*T**3+78950*T**(-1);
       923.00  Y  -14130.185+204.716215*T-34.3088*T*LN(T)+1.038192E+28*T**(-9);
      3000.00  N !
 FUNCTION GLIQMG    298.15  +8202.243-8.83693*T+GHSERMG-8.0176E-20*T**7;
       923.00  Y  -5439.869+195.324057*T-34.3088*T*LN(T);
      3000.00  N !
$ ------------------------------------------------------------------------------
$ Pb
$
$ RHOMBOHEDRAL_A7 and TETRAGONAL_A6 added in unary 3.0
$ RHOMBOHEDRAL_A7, TETRAGONAL_A6 and TET_ALPHA1_A6 revised in unary 4.1
$ RHOMBO_A10 added in unary 5.0
$
 PAR  G(FCC_A1,PB:VA),,                 +GHSERPB;                2100 N 91Din !
 PAR  G(BCC_A2,PB:VA),,                 +GHSERPB+2400-1.1*T;     2100 N 91Din !
 PAR  G(HCP_A3,PB:VA),,                 +GHSERPB+300+T;          2100 N 91Din !
$PAR  G(BCT_A5,PB),,                    +GHSERPB+489+3.52*T;     2100 N 91Din !
$PAR  G(TETRAGONAL_A6,PB),,             +GHSERPB+4493.235;       2100 N 98Boa !
$PAR  G(TETRAGONAL_A6,PB),,             +GHSERPB+473.23+3.5531*T
$            -0.0396834*T*LN(T)+2.1489E-05*T**2;                 2100 N 96SGUN !
$PAR  G(TET_ALPHA1_A6,PB),,             +GHSERPB
$            +1903.3-2.0602*T;                                   2100 N 98Boa !
$PAR  G(TET_ALPHA1_A6,PB),,             +GHSERPB+183.2+0.45314*T
$            -0.0396834*T*LN(T)+2.149E-06*T**2;                  2100 N 91Din !
$PAR  G(RHOMBOHEDRAL_A7,PB),,           +GHSERPB+300+T;          2100 N 99SGUN !
$PAR  G(RHOMBOHEDRAL_A7,PB),,           +GHSERPB+4900+3.52*T;    2100 N 96SGUN !
$PAR  G(RHOMBO_A10,PB),,                +GHSERPB+10;             2100 N 09SGUN !
 PAR  G(LIQUID,PB),,                    +GLIQPB;                 2100 N 91Din !
$
 FUNCTION GHSERPB   298.15  -7650.085+101.700244*T-24.5242231*T*LN(T)
       -0.00365895*T**2-2.4395E-07*T**3;
       600.61  Y  -10531.095+154.243182*T-32.4913959*T*LN(T)
       +0.00154613*T**2+8.05448E+25*T**(-9);
      1200.00  Y  +4157.616+53.139072*T-18.9640637*T*LN(T)
       -0.002882943*T**2+9.8144E-08*T**3-2696755*T**(-1)+8.05448E+25*T**(-9);
      2100.00  N !
 FUNCTION GLIQPB    298.15  +4672.124-7.750683*T+GHSERPB-6.019E-19*T**7;
       600.61  Y  +4853.137-8.067136*T+GHSERPB-8.05448E+25*T**(-9);
      2100.00  N !
$ ------------------------------------------------------------------------------
$ Binary system
$
$ F. Zhang, Y. Tang, B. Hu, S. Liu, Y. Du, Y. Zhang,
$ J. Mining Metall. B, 50, 115-26(2014).
$
$ Checked against paper. Checked at 6000K.
$
$ The paper includes two datasets; one with associate liquid and one with
$ substitutional liquid. This dataset includes the substitutional liquid.
$
$ Mg2Pb is also stable above 3051 K.
$
 PAR  L(LIQUID,MG,PB;0),,               -32873.29+4.45*T;,,           N 14Zha !
 PAR  L(LIQUID,MG,PB;1),,               -19584.57+11.45*T;,,          N 14Zha !
$
 PAR  L(FCC_A1,MG,PB:VA;0),,            -10419.65-3.28*T;,,           N 14Zha !
$
 PAR  L(HCP_A3,MG,PB:VA;0),,            -4679.16-20.33*T;,,           N 14Zha !
 PAR  L(HCP_A3,MG,PB:VA;1),,            -9549.62;,,                   N 14Zha !
$
 PAR  G(MG2PB_C1,MG:PB),,               +3*GMG2PB;,,                  N 14Zha !
$
$ Metastable
$
 PAR  L(BCC_A2,MG,PB:VA;0),,            -10419.65-3.28*T;,,           N Same !
$
 FUNCTION GMG2PB    298.15  -21874.47+23.26*T-7.38*T*LN(T)
       -0.018068*T**2+27327.4028*T**(-1);
      6000.00  N !
$ ------------------------------------------------------------------------------
$
$
 LIST-OF-REFERENCE
 NUMBER  SOURCE
  Null   'Unknown source'
  Same   'Same or similar interaction as in the corresponding stable phase'
  REFLAV 'Laves phase convention: G(LAVES,X:X)=+3*GHSERXX+15000'
  COST   'COST 507 database'
  87Din  'A.T. Dinsdale, D.D. Gohil, unpublished, 1987; Mn-Pb'
  91Din  'A.T. Dinsdale, Calphad, 15, 317-425(1991).'
  96SGUN 'SGTE unary database V.3.0, 1996.'
  98Boa  'D. Boa, I. Ansara, Thermochim. Acta, 314, 79-86(1998),
          SGTE unary database V.4.1, 1999; In, Pb'
  99SGUN 'SGTE unary database V.4.1, 1999.'
  09SGUN 'SGTE unary database V.5.0, 2009.'
  14Zha  'F. Zhang, Y. Tang, B. Hu, S. Liu, Y. Du, Y. Zhang,
          J. Mining Metall. B, 50, 115-26(2014); Mg-Pb'
!

File: data/databases/sgte-binary/MgPb-21Deb.tdb
$
$ Database for Mg-Pb from A. Debski et al. 2021.
$
$ A. Debski, W. Gierlotka, S. Terlicka, W. Gasior,
$ J. Alloys Compd., 861, 158396(2021).
$
$ Dataset created 2023.03.12 by Bengt Hallstedt.
$
$ Associate liquid model with Mg2Pb associates.
$
$ The liquid parameters have very large temperature dependencies.
$
$ Misprint in the fcc interaction.
$
$ Invariant equilibria differ by up to 5 K.
$
$ ------------------------------------------------------------------------------
 TEMP-LIM 298.15 6000.00 !
$
$ELEMENT NAME  REF. STATE               ATOMIC MASS H298-H0    S298    !
$
 ELEMENT VA   VACUUM                      0.0          0.0      0.0    ! 
 ELEMENT MG   HCP_A3                     24.305     4998.      32.671  !
 ELEMENT PB   FCC_A1                    207.2       6870.      64.80   ! 
$ ------------------------------------------------------------------------------
$ Species
$
 SPECIE  MG2PB                              MG2PB1 !
$ ------------------------------------------------------------------------------
$ Phase definitions
$
 PHASE LIQUID:L % 1 1 !
 CONST LIQUID:L : MG MG2PB PB : !
$
$ Fcc (cF4, Fm-3m) and MeX (cF8, Fm-3m)
$
 PHASE FCC_A1 %A 2 1 1 !
 CONST FCC_A1 : MG PB% : VA : !
$
$ Bcc (cI2, Im-3m)
$
 PHASE BCC_A2 %B 2 1 3 !
 CONST BCC_A2 : MG PB : VA : !
$
$ Hcp (hP2, P6_3/mmc) and Me2X (NiAs-type, hP4, P6_3/mmc, B8_1)
$
 PHASE HCP_A3 %A 2 1 0.5 !
 CONST HCP_A3 : MG% PB : VA : !
$
$ Prototype CaF2 (cF12, Fm-3m)
$
 PHASE MG2PB_C1 % 2 2 1 !
 CONST MG2PB_C1 : MG : PB : !
$ ------------------------------------------------------------------------------
$ Defaults
$
 DEFINE-SYSTEM-DEFAULT ELEMENT 2 !
 DEFAULT-COM DEFINE_SYSTEM_ELEMENT VA !
 TYPE-DEF % SEQ * !
 TYPE-DEF A GES AMEND_PHASE_DESCRIPTION @ MAGNETIC -3 0.28 !
 TYPE-DEF B GES AMEND_PHASE_DESCRIPTION @ MAGNETIC -1 0.4 !
 FUNCTION ZERO      298.15  0;                                         6000 N !
 FUNCTION UN_ASS    298.15  0;                                         6000 N !
 FUNCTION R         298.15  +8.31451;                                  6000 N !
$ ------------------------------------------------------------------------------
$ Element data
$ ------------------------------------------------------------------------------
$ Mg
$
 PAR  G(FCC_A1,MG:VA),,                 +GHSERMG+2600-0.9*T;     3000 N 91Din !
 PAR  G(BCC_A2,MG:VA),,                 +GHSERMG+3100-2.1*T;     3000 N 91Din !
 PAR  G(HCP_A3,MG:VA),,                 +GHSERMG;                3000 N 91Din !
 PAR  G(LIQUID,MG),,                    +GLIQMG;                 3000 N 91Din !
$
 FUNCTION GHSERMG   298.15  -8367.34+143.675547*T-26.1849782*T*LN(T)
       +4.858E-04*T**2-1.393669E-06*T**3+78950*T**(-1);
       923.00  Y  -14130.185+204.716215*T-34.3088*T*LN(T)+1.038192E+28*T**(-9);
      3000.00  N !
 FUNCTION GLIQMG    298.15  +8202.243-8.83693*T+GHSERMG-8.0176E-20*T**7;
       923.00  Y  -5439.869+195.324057*T-34.3088*T*LN(T);
      3000.00  N !
$ ------------------------------------------------------------------------------
$ Pb
$
$ RHOMBOHEDRAL_A7 and TETRAGONAL_A6 added in unary 3.0
$ RHOMBOHEDRAL_A7, TETRAGONAL_A6 and TET_ALPHA1_A6 revised in unary 4.1
$ RHOMBO_A10 added in unary 5.0
$
 PAR  G(FCC_A1,PB:VA),,                 +GHSERPB;                2100 N 91Din !
 PAR  G(BCC_A2,PB:VA),,                 +GHSERPB+2400-1.1*T;     2100 N 91Din !
 PAR  G(HCP_A3,PB:VA),,                 +GHSERPB+300+T;          2100 N 91Din !
$PAR  G(BCT_A5,PB),,                    +GHSERPB+489+3.52*T;     2100 N 91Din !
$PAR  G(TETRAGONAL_A6,PB),,             +GHSERPB+4493.235;       2100 N 98Boa !
$PAR  G(TETRAGONAL_A6,PB),,             +GHSERPB+473.23+3.5531*T
$            -0.0396834*T*LN(T)+2.1489E-05*T**2;                 2100 N 96SGUN !
$PAR  G(TET_ALPHA1_A6,PB),,             +GHSERPB
$            +1903.3-2.0602*T;                                   2100 N 98Boa !
$PAR  G(TET_ALPHA1_A6,PB),,             +GHSERPB+183.2+0.45314*T
$            -0.0396834*T*LN(T)+2.149E-06*T**2;                  2100 N 91Din !
$PAR  G(RHOMBOHEDRAL_A7,PB),,           +GHSERPB+300+T;          2100 N 99SGUN !
$PAR  G(RHOMBOHEDRAL_A7,PB),,           +GHSERPB+4900+3.52*T;    2100 N 96SGUN !
$PAR  G(RHOMBO_A10,PB),,                +GHSERPB+10;             2100 N 09SGUN !
 PAR  G(LIQUID,PB),,                    +GLIQPB;                 2100 N 91Din !
$
 FUNCTION GHSERPB   298.15  -7650.085+101.700244*T-24.5242231*T*LN(T)
       -0.00365895*T**2-2.4395E-07*T**3;
       600.61  Y  -10531.095+154.243182*T-32.4913959*T*LN(T)
       +0.00154613*T**2+8.05448E+25*T**(-9);
      1200.00  Y  +4157.616+53.139072*T-18.9640637*T*LN(T)
       -0.002882943*T**2+9.8144E-08*T**3-2696755*T**(-1)+8.05448E+25*T**(-9);
      2100.00  N !
 FUNCTION GLIQPB    298.15  +4672.124-7.750683*T+GHSERPB-6.019E-19*T**7;
       600.61  Y  +4853.137-8.067136*T+GHSERPB-8.05448E+25*T**(-9);
      2100.00  N !
$ ------------------------------------------------------------------------------
$ Binary system
$
$ A. Debski, W. Gierlotka, S. Terlicka, W. Gasior,
$ J. Alloys Compd., 861, 158396(2021).
$
$ Checked against paper. Checked at 6000K.
$
$ Associate liquid model with Mg2Pb associates.
$
$ The liquid parameters have very large temperature dependencies.
$
$ Misprint in the fcc interaction.
$
$ Invariant equilibria differ by up to 5 K.
$
 PAR  G(LIQUID,MG2PB),,                 +2*GLIQMG+GLIQPB
             -48067.88+43.796*T;,,                                    N 21Deb !
 PAR  L(LIQUID,MG,MG2PB;0),,            -11871.19-46.9139*T;,,        N 21Deb !
 PAR  L(LIQUID,MG,MG2PB;1),,            +38134.54-26.9278*T;,,        N 21Deb !
 PAR  L(LIQUID,MG2PB,PB;0),,            +19426.99-113.9714*T;,,       N 21Deb !
$
 PAR  L(FCC_A1,MG,PB:VA;0),,            -30391.837+16.6381*T;,,       N 21Deb !
$
 PAR  L(HCP_A3,MG,PB:VA;0),,            -30072.14;,,                  N 21Deb !
 PAR  L(HCP_A3,MG,PB:VA;1),,            -11061.87;,,                  N 21Deb !
$
 PAR  G(MG2PB_C1,MG:PB),,               +2*GHSERMG+GHSERPB
             -83415.42-2.4317*T+0.114*T*LN(T)+0.19534*T**2
             -2.63E-04*T**3+1.21E-07*T**4+702260*T**(-1);,,           N 21Deb !
$
$ Metastable
$
 PAR  L(BCC_A2,MG,PB:VA;0),,            -30391.837+16.6381*T;,,       N Same !
$ ------------------------------------------------------------------------------
$
$
 LIST-OF-REFERENCE
 NUMBER  SOURCE
  Null   'Unknown source'
  Same   'Same or similar interaction as in the corresponding stable phase'
  REFLAV 'Laves phase convention: G(LAVES,X:X)=+3*GHSERXX+15000'
  COST   'COST 507 database'
  87Din  'A.T. Dinsdale, D.D. Gohil, unpublished, 1987; Mn-Pb'
  91Din  'A.T. Dinsdale, Calphad, 15, 317-425(1991).'
  96SGUN 'SGTE unary database V.3.0, 1996.'
  98Boa  'D. Boa, I. Ansara, Thermochim. Acta, 314, 79-86(1998),
          SGTE unary database V.4.1, 1999; In, Pb'
  99SGUN 'SGTE unary database V.4.1, 1999.'
  09SGUN 'SGTE unary database V.5.0, 2009.'
  21Deb  'A. Debski, W. Gierlotka, S. Terlicka, W. Gasior,
          J. Alloys Compd., 861, 158396(2021); Mg-Pb'
!

File: data/databases/sgte-binary/MgPd-24Gie.tdb
$
$ Database for Mg-Pd from W. Gierlotka et al. 2024.
$
$ W. Gierlotka, S. Terlicka, W. Gasior, A. Debski, M. Peska, M. Polanski,
$ J. Mining Metall. B., 60, 105-16(2024).
$
$ Dataset created 2025.02.18 by Bengt Hallstedt.
$
$ Temperature dependency and subregular interaction of the liquid and fcc are
$ brutal.
$
$ The energies of formation of the compounds are very reasonable.
$
$ Invariant equilibria differ by up to 4 K due to rounding errors of compound
$ compositions.
$
$ There are considerable uncertainties concerning the crystal structures of
$ the compounds.
$
$ ------------------------------------------------------------------------------
 TEMP-LIM 298.15 6000.00 !
$
$ELEMENT NAME  REF. STATE               ATOMIC MASS H298-H0    S298    !
$
 ELEMENT VA   VACUUM                      0.0          0.0      0.0    ! 
 ELEMENT MG   HCP_A3                     24.305     4998.      32.671  !
 ELEMENT PD   FCC_A1                    106.42      5468.488   37.8234 ! 
$ ------------------------------------------------------------------------------
$ Phase definitions
$
 PHASE LIQUID:L % 1 1 !
 CONST LIQUID:L : MG PD : !
$
$ Fcc (cF4, Fm-3m) and MeX (cF8, Fm-3m)
$
 PHASE FCC_A1 %A 2 1 1 !
 CONST FCC_A1 : MG PD% : VA% : !
$
$ Bcc (cI2, Im-3m)
$
 PHASE BCC_A2 %B 2 1 3 !
 CONST BCC_A2 : MG PD : VA% : !
$
$ Hcp (hP2, P6_3/mmc) and Me2X (NiAs-type, hP4, P6_3/mmc, B8_1)
$
 PHASE HCP_A3 %A 2 1 0.5 !
 CONST HCP_A3 : MG% PD : VA% : !
$
$ Prototype Mg6Pd (Mg85Pd14, cF396, Fm-43m)
$
 PHASE MG6PD % 2 6 1 !
 CONST MG6PD : MG : PD : !
$
$ Prototype Mg4Pd (oC1536, Cmme), Mg306Pd77
$
 PHASE MG4PD % 2 0.799 0.201 !
 CONST MG4PD : MG : PD : !
$
$ unknown structure
$
 PHASE MG79PD21 % 2 0.785 0.215 !
 CONST MG79PD21 : MG : PD : !
$
$ Prototype Cu3P (hP24, P6_3cm)
$
 PHASE MG3PD_D021 % 2 3 1 !
 CONST MG3PD_D021 : MG : PD : !
$
$ Prototype Al5Co2 (hP28, P6_3/mmc)
$
 PHASE MG5PD2_D811 % 2 5 2 !
 CONST MG5PD2_D811 : MG : PD : !
$
$ Prototype NiTi2 (cF96, Fd-3m)
$
 PHASE MG2PD % 2 2 1 !
 CONST MG2PD : MG : PD : !
$
$ Prototype CsCl (cP2, Pm-3m)
$
 PHASE MGPD_B2 % 2 1 1 !
 CONST MGPD_B2 : MG : PD : !
$
$ Prototype CuTi-delta (tP2, P4/mmm)
$
 PHASE MG9PD11_L2A % 2 9 11 !
 CONST MG9PD11_L2A : MG : PD : !
$
$ Prototype Co2Si (oP12, Pnma)
$
 PHASE MGPD2_C37 % 2 1 2 !
 CONST MGPD2_C37 : MG : PD : !
$
$ Prototype Al3Zr (tI16, I4/mmm)
$
 PHASE MGPD3_D023 % 2 1 3 !
 CONST MGPD3_D023 : MG : PD : !
$ ------------------------------------------------------------------------------
$ Defaults
$
 DEFINE-SYSTEM-DEFAULT ELEMENT 2 !
 DEFAULT-COM DEFINE_SYSTEM_ELEMENT VA !
 TYPE-DEF % SEQ * !
 TYPE-DEF A GES AMEND_PHASE_DESCRIPTION @ MAGNETIC -3 0.28 !
 TYPE-DEF B GES AMEND_PHASE_DESCRIPTION @ MAGNETIC -1 0.4 !
 FUNCTION ZERO      298.15  0;                                         6000 N !
 FUNCTION UN_ASS    298.15  0;                                         6000 N !
 FUNCTION R         298.15  +8.31451;                                  6000 N !
$ ------------------------------------------------------------------------------
$ Element data
$ ------------------------------------------------------------------------------
$ Mg
$
 PAR  G(HCP_A3,MG:VA),,                 +GHSERMG;                3000 N 91Din !
 PAR  G(FCC_A1,MG:VA),,                 +GHSERMG+2600-0.9*T;     3000 N 91Din !
 PAR  G(BCC_A2,MG:VA),,                 +GHSERMG+3100-2.1*T;     3000 N 91Din !
$PAR  G(CBCC_A12,MG:VA),,               +GHSERMG
$            +4602.4-3.011*T;                                    3000 N 91Din !
$PAR  G(CUB_A13,MG:VA),,                +GHSERMG+5000-3*T;       3000 N 91Din !
 PAR  G(LIQUID,MG),,                    +GLIQMG;                 3000 N 91Din !
$
 FUNCTION GHSERMG   298.15  -8367.34+143.675547*T-26.1849782*T*LN(T)
       +4.858E-04*T**2-1.393669E-06*T**3+78950*T**(-1);
       923.00  Y  -14130.185+204.716215*T-34.3088*T*LN(T)+1.038192E+28*T**(-9);
      3000.00  N !
 FUNCTION GLIQMG    298.15  +8202.243-8.83693*T+GHSERMG-8.0176E-20*T**7;
       923.00  Y  -5439.869+195.324057*T-34.3088*T*LN(T);
      3000.00  N !
 FUNCTION GBCCMG    298.15  +GHSERMG+3100-2.1*T;                       3000 N !
$ ------------------------------------------------------------------------------
$ Pd
$
 PAR  G(FCC_A1,PD:VA),,                 +GHSERPD;                4000 N 91Din !
 PAR  G(BCC_A2,PD:VA),,                 +GHSERPD+10500-1.8*T;    4000 N 91Din !
 PAR  G(HCP_A3,PD:VA),,                 +GHSERPD+2000+0.1*T;     4000 N 91Din !
 PAR  G(LIQUID,PD),,                    +GLIQPD;                 4000 N 91Din !
$
 FUNCTION GHSERPD   298.15  -10204.027+176.076315*T-32.211*T*LN(T)
       +0.007120975*T**2-1.919875E-06*T**3+168687*T**(-1);
       900.00  Y  +917.062+49.659892*T-13.5708*T*LN(T)
       -0.00717522*T**2+1.91115E-07*T**3-1112465*T**(-1);
      1828.00  Y  -67161.018+370.102147*T-54.2067086*T*LN(T)
       +0.002091396*T**2-6.2811E-08*T**3+18683526*T**(-1);
      4000.00  N !
 FUNCTION GLIQPD    298.15  +11506.758-5.112162*T+GHSERPD;
       600.00  Y  +23405.778-116.918419*T+10.8922031*T*LN(T)
       -0.027266568*T**2+2.430675E-06*T**3-1853674*T**(-1);
      1828.00  Y  -12373.637+251.416903*T-41.17*T*LN(T);
      4000.00  N !
$ ------------------------------------------------------------------------------
$ Binary system
$
$ W. Gierlotka, S. Terlicka, W. Gasior, A. Debski, M. Peska, M. Polanski,
$ J. Mining Metall. B., 60, 105-16(2024).
$
$ Checked against paper. Checked at 6000 K.
$
$ Temperature dependency and subregular interaction of the liquid and fcc are
$ brutal.
$
$ The energies of formation of the compounds are very reasonable.
$
$ Invariant equilibria differ by up to 4 K due to rounding errors of compound
$ compositions.
$
$ There are considerable uncertainties concerning the crystal structures of
$ the compounds.
$
 PAR  L(LIQUID,MG,PD;0),,               -194404.3+151.2832*T
             -22.4077*T*LN(T);,,                                      N 24Gie !
 PAR  L(LIQUID,MG,PD;1),,               -229382.2+329.3496*T
             -28.187*T*LN(T);,,                                       N 24Gie !
 PAR  L(LIQUID,MG,PD;2),,               +196138-82.0331*T;,,          N 24Gie !
$
 PAR  L(FCC_A1,MG,PD:VA;0),,            -157684.5-16.5046*T;,,        N 24Gie !
 PAR  L(FCC_A1,MG,PD:VA;1),,            +152447.7-96.7427*T;,,        N 24Gie !
$
 PAR  G(MG6PD,MG:PD),,                  +6*GHSERMG+GHSERPD
             -179448.5-10.2746*T;,,                                   N 24Gie !
 PAR  G(MG4PD,MG:PD),,                  +0.799*GHSERMG+0.201*GHSERPD
             -33590-2.9948*T;,,                                       N 24Gie !
 PAR  G(MG79PD21,MG:PD),,               +0.785*GHSERMG+0.215*GHSERPD
             -35500-3.1729*T;,,                                       N 24Gie !
 PAR  G(MG3PD_D021,MG:PD),,             +3*GHSERMG+GHSERPD
             -159600-14.474*T;,,                                      N 24Gie !
 PAR  G(MG5PD2_D811,MG:PD),,            +5*GHSERMG+2*GHSERPD
             -309478.4-25.1755*T;,,                                   N 24Gie !
 PAR  G(MG2PD,MG:PD),,                  +2*GHSERMG+GHSERPD
             -149922.9-5.0751*T;,,                                    N 24Gie !
 PAR  G(MGPD_B2,MG:PD),,                +GHSERMG+GHSERPD
             -139710+9.5136*T;,,                                      N 24Gie !
 PAR  G(MG9PD11_L2A,MG:PD),,            +9*GHSERMG+11*GHSERPD
             -1420000+77.908*T;,,                                     N 24Gie !
$PAR  G(MGPD2_C37,MG:PD),,              +GHSERMG+2*GHSERPD
$            -171000+11.9451*T;,,                                     N 24Gie !
 PAR  G(MGPD2_C37,MG:PD),,              +GHSERMG+2*GHSERPD
             -171120+11.9451*T;,,                                     N 24Gie !
 PAR  G(MGPD3_D023,MG:PD),,             +GHSERMG+3*GHSERPD
             -188000+15.8684*T;,,                                     N 24Gie !
$
$ Metastable
$
 PAR  L(BCC_A2,MG,PD:VA;0),,            -157684.5-16.5046*T;,,        N Same !
 PAR  L(BCC_A2,MG,PD:VA;1),,            +152447.7-96.7427*T;,,        N Same !
$
 PAR  L(HCP_A3,MG,PD:VA;0),,            -157684.5-16.5046*T;,,        N Same !
 PAR  L(HCP_A3,MG,PD:VA;1),,            +152447.7-96.7427*T;,,        N Same !
$ ------------------------------------------------------------------------------
$
$
 LIST-OF-REFERENCE
 NUMBER  SOURCE
  Null   'Unknown source'
  Same   'Same or similar interaction as in the corresponding stable phase'
  COST   'COST 507 database'
  91Din  'A.T. Dinsdale, Calphad, 15, 317-425(1991).'
  24Gie  'W. Gierlotka, S. Terlicka, W. Gasior, A. Debski, M. Peska,
          M. Polanski, J. Mining Metall. B., 60, 105-16(2024); Mg-Pd'
!

File: data/databases/sgte-binary/MgPr-05Guo.tdb
$
$ Database for Mg-Pr from C. Guo and Z. Du 2005
$
$ C. Guo, Z. Du, J. Alloys Compd., 399, 183-88(2005).
$
$ Dataset created 2018.01.15 by Bengt Hallstedt.
$ 2021.01.24: Modified for use with GES6.
$
$ Invariant equilibria involving MgPr_B2 differ by up to 10 K.
$
$ There is huge inverse DHCP phase field above 1446 K.
$
$ ------------------------------------------------------------------------------
 TEMP-LIM 298.15 6000.00 !
$
$ELEMENT NAME  REF. STATE               ATOMIC MASS H298-H0    S298    !
$
 ELEMENT VA   VACUUM                      0.0          0.0      0.0    ! 
 ELEMENT MG   HCP_A3                     24.305     4998.      32.671  !
 ELEMENT PR   DHCP                      140.9077    7418.232   73.9313 ! 
$ ------------------------------------------------------------------------------
$ Phase definitions
$
 PHASE LIQUID:L % 1 1 !
 CONST LIQUID:L : MG PR : !
$
$ Fcc (cF4, Fm-3m) and MeX (cF8, Fm-3m)
$
 PHASE FCC_A1 %A 2 1 1 !
 CONST FCC_A1 : MG PR : VA% : !
$
$ Bcc (cI2, Im-3m)
$
 PHASE BCC_A2 %B 2 1 3 !
 CONST BCC_A2 : MG PR% : VA% : !
$
$ Hcp (hP2, P6_3/mmc) and Me2X (NiAs-type, hP4, P6_3/mmc, B8_1)
$
 PHASE HCP_A3 %A 2 1 0.5 !
 CONST HCP_A3 : MG% PR : VA% : !
$
$ Prototype alpha-La (SB A3', hP4, P6_3/mmc)
$
 PHASE DHCP %A 1 1 !
 CONST DHCP : MG PR% : !
$
$ Prototype Mn12Th (tI26, I4/mmm)
$
 PHASE MG12PR_D2B % 2 12 1 !
 CONST MG12PR_D2B : MG : PR : !
$
$ Prototype Ce5Mg41 (tI92, I4/m)
$
 PHASE MG41PR5 % 2 41 5 !
 CONST MG41PR5 : MG% PR : MG PR% : !
$
$ Prototype BiF3 (cF16, Fm-3m)
$
 PHASE MG3PR_D03 % 2 3 1 !
 CONST MG3PR_D03 : MG : MG PR% : !
$
$ Prototype Cu2Mg (cF24, Fd-3m)
$
 PHASE MG2PR_C15 % 2 2 1 !
 CONST MG2PR_C15 : MG : PR : !
$
$ Prototype CsCl (cP2, Pm-3m)
$
 PHASE MGPR_B2 % 2 1 1 !
 CONST MGPR_B2 : MG% PR : MG PR% : !
$ ------------------------------------------------------------------------------
$ Defaults
$
 DEFINE-SYSTEM-DEFAULT ELEMENT 2 !
 DEFAULT-COM DEFINE_SYSTEM_ELEMENT VA !
 TYPE-DEF % SEQ * !
 TYPE-DEF A GES AMEND_PHASE_DESCRIPTION @ MAGNETIC -3 0.28 !
 TYPE-DEF B GES AMEND_PHASE_DESCRIPTION @ MAGNETIC -1 0.4 !
 FUNCTION ZERO      298.15  0;                                         6000 N !
 FUNCTION UN_ASS    298.15  0;                                         6000 N !
 FUNCTION R         298.15  +8.31451;                                  6000 N !
$ ------------------------------------------------------------------------------
$ Element data
$ ------------------------------------------------------------------------------
$ Mg
$
$ DHCP from 04Guo (included in SGSOL 5.0; this value is not particularly good)
$ not included in unary
$ DHCP from 05Guo not included in unary
$
 PAR  G(HCP_A3,MG:VA),,                 +GHSERMG;                3000 N 91Din !
 PAR  G(FCC_A1,MG:VA),,                 +GHSERMG+2600-0.9*T;     3000 N 91Din !
 PAR  G(BCC_A2,MG:VA),,                 +GHSERMG+3100-2.1*T;     3000 N 91Din !
$PAR  G(DHCP,MG),,                      +GHSERMG+5000;           3000 N 04Guo !
 PAR  G(DHCP,MG),,                      +GHSERMG+3000;           3000 N 05Guo !
$PAR  G(CBCC_A12,MG:VA),,               +GHSERMG
$            +4602.4-3.011*T;                                    3000 N 91Din !
$PAR  G(CUB_A13,MG:VA),,                +GHSERMG+5000-3*T;       3000 N 91Din !
 PAR  G(LIQUID,MG),,                    +GLIQMG;                 3000 N 91Din !
$
 PAR  G(MG41PR5,MG:MG),,                +46*GHSERMG+138000;,,         N 05Guo !
 PAR  G(MG3PR_D03,MG:MG),,              +4*GBCCMG;,,                  N 05Guo !
 PAR  G(MGPR_B2,MG:MG),,                +2*GBCCMG;,,                  N 05Guo !
$
 FUNCTION GHSERMG   298.15  -8367.34+143.675547*T-26.1849782*T*LN(T)
       +4.858E-04*T**2-1.393669E-06*T**3+78950*T**(-1);
       923.00  Y  -14130.185+204.716215*T-34.3088*T*LN(T)+1.038192E+28*T**(-9);
      3000.00  N !
 FUNCTION GLIQMG    298.15  +8202.243-8.83693*T+GHSERMG-8.0176E-20*T**7;
       923.00  Y  -5439.869+195.324057*T-34.3088*T*LN(T);
      3000.00  N !
 FUNCTION GBCCMG    298.15  +GHSERMG+3100-2.1*T;                       3000 N !
$ ------------------------------------------------------------------------------
$ Pr
$
$ FCC_A1 and HCP_A3 from 99Du not included in unary
$ FCC_A1 from 04Du (used in SGSOL 5.0; this value is ABSURD!!!)
$ not included in unary
$ FCC_A1 from 09Wan4 not included in unary (this is not a good value)
$ HCP_A3 from 05Guo not included in unary
$
 PAR  G(DHCP,PR),,                      +GHSERPR;                3800 N 91Din !
 PAR  G(BCC_A2,PR:VA),,                 +GBCCPR;                 3800 N 91Din !
 PAR  G(FCC_A1,PR:VA),,                 +GHSERPR+5000;           3800 N 99Du2 !
$PAR  G(FCC_A1,PR:VA),,                 +GHSERPR+312707;         3800 N 04Du2 !
$PAR  G(FCC_A1,PR:VA),,                 +GHSERPR+25000;          3800 N 09Wan4 !
$PAR  G(HCP_A3,PR:VA),,                 +GHSERPR+5000;           3800 N 99Du2 !
 PAR  G(HCP_A3,PR:VA),,                 +GHSERPR+3000;           3800 N 05Guo !
 PAR  G(LIQUID,PR),,                    +GLIQPR;                 3800 N 91Din !
$
 PAR  G(MG41PR5,PR:PR),,                +46*GHSERPR+138000;,,         N 05Guo !
 PAR  G(MGPR_B2,PR:PR),,                +2*GBCCPR;,,                  N 05Guo !
$
 FUNCTION GHSERPR   298.15  -18803.379+356.587384*T-68.9176*T*LN(T)
       +0.072929*T**2-2.5184333E-05*T**3+507385*T**(-1);
       500.00  Y  -7246.848+82.427384*T-22.8909*T*LN(T)
       -0.00497126*T**2-1.22951E-06*T**3;
       800.00  Y  +95411.023-1073.55111*T+146.764*T*LN(T)
       -0.1288205*T**2+1.5592233E-05*T**3-11588800*T**(-1);
      1068.00  Y  -481663.131+4234.33311*T-606.120311*T*LN(T)
       +0.305181506*T**2-3.0994702E-05*T**3+70926840*T**(-1);
      1204.00  Y  -20014.678+227.685155*T-42.9697*T*LN(T);
      3800.00  N !
 FUNCTION GBCCPR    298.15  -2863.651+28.274853*T-13.7470527*T*LN(T)
       -0.02284377*T**2+3.542468E-06*T**3-87486*T**(-1);
      1068.00  Y  -11985.919+188.657121*T-38.451*T*LN(T);
      1204.00  Y  +953.224+100.826281*T-26.6824313*T*LN(T)
       -0.004106833*T**2+1.76214E-07*T**3-2473024*T**(-1);
      3800.00  N !
 FUNCTION GLIQPR    298.15  +3848.961-29.099465*T-4.7344931*T*LN(T)
       -0.035119723*T**2+5.427467E-06*T**3-207406*T**(-1);
      1068.00  Y  -10539.574+219.508805*T-42.9697*T*LN(T);
      3800.00  N !
$ ------------------------------------------------------------------------------
$ Binary system
$
$ C. Guo, Z. Du, J. Alloys Compd., 399, 183-88(2005).
$
$ Checked against paper. Checked at 6000 K.
$
$ Invariant equilibria involving MgPr_B2 differ by up to 10 K.
$
$ There is huge inverse DHCP phase field above 1446 K.
$
 PAR  L(LIQUID,MG,PR;0),,               -41498.5+13.8631*T;,,         N 05Guo !
 PAR  L(LIQUID,MG,PR;1),,               -38739.5+27.3855*T;,,         N 05Guo !
$
 PAR  L(BCC_A2,MG,PR:VA;0),,            -38026.2+9.9371*T;,,          N 05Guo !
 PAR  L(BCC_A2,MG,PR:VA;1),,            -21211.4+6.7926*T;,,          N 05Guo !
 PAR  L(BCC_A2,MG,PR:VA;2),,            -6663;,,                      N 05Guo !
$
 PAR  L(HCP_A3,MG,PR:VA;0),,            -10000;,,                     N 05Guo !
$
 PAR  L(DHCP,MG,PR;0),,                 +29823.8-48.1977*T;,,         N 05Guo !
 PAR  L(DHCP,MG,PR;1),,                 +55403-55.3231*T;,,           N 05Guo !
$
 PAR  G(MG12PR_D2B,MG:PR),,             +12*GHSERMG+GHSERPR
             -62312.3+11.2821*T;,,                                    N 05Guo !
$
 PAR  G(MG41PR5,MG:PR),,                +41*GHSERMG+5*GHSERPR
             -309380.3+59.4724*T;,,                                   N 05Guo !
 PAR  G(MG41PR5,PR:MG),,                +41*GHSERPR+5*GHSERMG
             +309380.3-59.4724*T;,,                                   N 05Guo !
 PAR  L(MG41PR5,MG,PR:MG;0),,           +10000-10*T;,,                N 05Guo !
 PAR  L(MG41PR5,MG,PR:PR;0),,           +10000-10*T;,,                N 05Guo !
 PAR  L(MG41PR5,MG:MG,PR;0),,           -10000+10*T;,,                N 05Guo !
 PAR  L(MG41PR5,PR:MG,PR;0),,           -10000+10*T;,,                N 05Guo !
$
 PAR  G(MG3PR_D03,MG:PR),,              +3*GHSERMG+GHSERPR
             -58572.7+11.2785*T;,,                                    N 05Guo !
 PAR  L(MG3PR_D03,MG:MG,PR;0),,         +12500-9*T;,,                 N 05Guo !
 PAR  L(MG3PR_D03,MG:MG,PR;1),,         -8526.2+2.4214*T;,,           N 05Guo !
$
 PAR  G(MG2PR_C15,MG:PR),,              +2*GHSERMG+GHSERPR
             -34760.9-2.537*T;,,                                      N 05Guo !
$
 PAR  G(MGPR_B2,MG:PR),,                +GHSERMG+GHSERPR
             -31763.3+6.348*T;,,                                      N 05Guo !
 PAR  G(MGPR_B2,PR:MG),,                +GHSERMG+GHSERPR
             -31763.3+6.348*T;,,                                      N 05Guo !
 PAR  L(MGPR_B2,MG,PR:MG;0),,           -5874.8+15.4166*T;,,          N 05Guo !
 PAR  L(MGPR_B2,MG:MG,PR;0),,           -5874.8+15.4166*T;,,          N 05Guo !
 PAR  L(MGPR_B2,MG,PR:MG;1),,           +7000.5+2.109*T;,,            N 05Guo !
 PAR  L(MGPR_B2,MG:MG,PR;1),,           +7000.5+2.109*T;,,            N 05Guo !
 PAR  L(MGPR_B2,MG,PR:PR;0),,           +12269.5+1.8054*T;,,          N 05Guo !
 PAR  L(MGPR_B2,PR:MG,PR;0),,           +12269.5+1.8054*T;,,          N 05Guo !
 PAR  L(MGPR_B2,MG,PR:PR;1),,           +5427.5+0.0245*T;,,           N 05Guo !
 PAR  L(MGPR_B2,PR:MG,PR;1),,           +5427.5+0.0245*T;,,           N 05Guo !
$
$ Metastable
$
 PAR  L(FCC_A1,MG,PR:VA;0),,            -10000;,,                     N Same !
$ ------------------------------------------------------------------------------
$
$
 LIST-OF-REFERENCE
 NUMBER  SOURCE
  Null   'Unknown source'
  Same   'Same or similar interaction as in the corresponding stable phase'
  COST   'COST 507 database'
  91Din  'A.T. Dinsdale, Calphad, 15, 317-425(1991).'
  99Du2  'Z. Du, D. Wang, W. Zhang,
          J. Alloys Compd., 284, 206-12(1999); Ni, Pr'
  04Du2  'Z. Du, C. Guo, D. Lu, J. Alloys Compd., 364, 117-20(2004); Pr'
  04Guo  'C. Guo, Z. Du, J. Alloys Compd., 385, 109-13(2004); La, Mg'
  05Guo  'C. Guo, Z. Du, J. Alloys Compd., 399, 183-88(2005); Mg, Pr, Mg-Pr'
  09Wan4 'C.P. Wang, Z. Lin, X.J. Liu,
          J. Alloys Compd., 469, 123-28(2009); Mn, Pr'
!
