Repository: orchid-calphad/orchid-project.org

# orchid-project.org

Website and released data of **ORCHID** (Open Repository for CALPHAD Hypotheses, Intelligence, and Discovery),
served by GitHub Pages at https://orchid-project.org. Releases are archived on Zenodo (one DOI per version).

- `index.html`, `catalog/`, `best-practices.html` — static, self-contained pages (generated in the ORCHID tooling).
- `data/` — released data: catalog, redistributable TDB files, convex hulls. Licences: `data/LICENSES.md`, `data/NOTICE.md`.
- `llms.txt`, `data/croissant.json`, `CITATION.cff`, `.zenodo.json` — machine-readable metadata.

Only data with clear redistribution rights are published.

File: data/databases/sgte-binary/MgPr-08Guo.tdb
$
$ Database for Mg-Pr from C. Guo et al. 2008.
$
$ C. Guo, Z. Du, C.Li, Calphad, 32, 177-87(2008).
$
$ Dataset created 2018.01.15 by Bengt Hallstedt.
$ 2021.01.24: Modified for use with GES6.
$
$ G(MG2PR_C15,MG:PR) misprinted in paper.
$
$ Invariant equilibria involving Mg2Pr differ by up to 7 K.
$
$ There is an inverse miscibility gap with a minimum at 4499 K and x(Pr)=0.22.
$
$ ------------------------------------------------------------------------------
 TEMP-LIM 298.15 6000.00 !
$
$ELEMENT NAME  REF. STATE               ATOMIC MASS H298-H0    S298    !
$
 ELEMENT VA   VACUUM                      0.0          0.0      0.0    ! 
 ELEMENT MG   HCP_A3                     24.305     4998.      32.671  !
 ELEMENT PR   DHCP                      140.9077    7418.232   73.9313 ! 
$ ------------------------------------------------------------------------------
$ Phase definitions
$
 PHASE LIQUID:L % 1 1 !
 CONST LIQUID:L : MG PR : !
$
$ Fcc (cF4, Fm-3m) and MeX (cF8, Fm-3m)
$
 PHASE FCC_A1 %A 2 1 1 !
 CONST FCC_A1 : MG PR : VA% : !
$
$ Bcc (cI2, Im-3m)
$
 PHASE BCC_A2 %B 2 1 3 !
 CONST BCC_A2 : MG PR% : VA% : !
$
$ Prototype CsCl (cP2, Pm-3m)
$
 PHASE B2_BCC %BO 3 0.5 0.5 3 !
 CONST B2_BCC : MG% PR : MG PR% : VA : !
$
$ Hcp (hP2, P6_3/mmc) and Me2X (NiAs-type, hP4, P6_3/mmc, B8_1)
$
 PHASE HCP_A3 %A 2 1 0.5 !
 CONST HCP_A3 : MG% PR : VA% : !
$
$ Prototype alpha-La (SB A3', hP4, P6_3/mmc)
$
 PHASE DHCP %A 1 1 !
 CONST DHCP : MG PR% : !
$
$ Prototype Mn12Th (tI26, I4/mmm)
$
 PHASE MG12PR_D2B % 2 12 1 !
 CONST MG12PR_D2B : MG : PR : !
$
$ Prototype Ce5Mg41 (tI92, I4/m)
$
 PHASE MG41PR5 % 2 41 5 !
 CONST MG41PR5 : MG : PR : !
$
$ Prototype BiF3 (cF16, Fm-3m)
$
 PHASE MG3PR_D03 % 2 3 1 !
 CONST MG3PR_D03 : MG : MG PR% : !
$
$ Prototype Cu2Mg (cF24, Fd-3m)
$
 PHASE MG2PR_C15 % 2 2 1 !
 CONST MG2PR_C15 : MG : PR : !
$ ------------------------------------------------------------------------------
$ Defaults
$
 DEFINE-SYSTEM-DEFAULT ELEMENT 2 !
 DEFAULT-COM DEFINE_SYSTEM_ELEMENT VA !
 TYPE-DEF % SEQ * !
 TYPE-DEF A GES AMEND_PHASE_DESCRIPTION @ MAGNETIC -3 0.28 !
 TYPE-DEF B GES AMEND_PHASE_DESCRIPTION @ MAGNETIC -1 0.4 !
 TYPE-DEF O GES AMEND_PHASE_DESCRIPTION B2_BCC DIS_PART BCC_A2 !
 FUNCTION ZERO      298.15  0;                                         6000 N !
 FUNCTION UN_ASS    298.15  0;                                         6000 N !
 FUNCTION R         298.15  +8.31451;                                  6000 N !
$ ------------------------------------------------------------------------------
$ Element data
$ ------------------------------------------------------------------------------
$ Mg
$
$ DHCP from 04Guo (included in SGSOL 5.0; this value is not particularly good)
$ not included in unary
$ DHCP from 05Guo and 08Guo not included in unary
$
 PAR  G(HCP_A3,MG:VA),,                 +GHSERMG;                3000 N 91Din !
 PAR  G(FCC_A1,MG:VA),,                 +GHSERMG+2600-0.9*T;     3000 N 91Din !
 PAR  G(BCC_A2,MG:VA),,                 +GHSERMG+3100-2.1*T;     3000 N 91Din !
$PAR  G(DHCP,MG),,                      +GHSERMG+5000;           3000 N 04Guo !
$PAR  G(DHCP,MG),,                      +GHSERMG+3000;           3000 N 05Guo !
 PAR  G(DHCP,MG),,                      +GHSERMG+303.4;          3000 N 08Guo !
$PAR  G(CBCC_A12,MG:VA),,               +GHSERMG
$            +4602.4-3.011*T;                                    3000 N 91Din !
$PAR  G(CUB_A13,MG:VA),,                +GHSERMG+5000-3*T;       3000 N 91Din !
 PAR  G(LIQUID,MG),,                    +GLIQMG;                 3000 N 91Din !
$
 PAR  G(MG3PR_D03,MG:MG),,              +4*GBCCMG;,,                  N 05Guo !
$
 FUNCTION GHSERMG   298.15  -8367.34+143.675547*T-26.1849782*T*LN(T)
       +4.858E-04*T**2-1.393669E-06*T**3+78950*T**(-1);
       923.00  Y  -14130.185+204.716215*T-34.3088*T*LN(T)+1.038192E+28*T**(-9);
      3000.00  N !
 FUNCTION GLIQMG    298.15  +8202.243-8.83693*T+GHSERMG-8.0176E-20*T**7;
       923.00  Y  -5439.869+195.324057*T-34.3088*T*LN(T);
      3000.00  N !
 FUNCTION GBCCMG    298.15  +GHSERMG+3100-2.1*T;                       3000 N !
$ ------------------------------------------------------------------------------
$ Pr
$
$ FCC_A1 and HCP_A3 from 99Du not included in unary
$ FCC_A1 from 04Du (used in SGSOL 5.0; this value is ABSURD!!!)
$ not included in unary
$ FCC_A1 from 09Wan4 not included in unary (this is not a good value)
$ HCP_A3 from 05Guo and 08Guo not included in unary
$
 PAR  G(DHCP,PR),,                      +GHSERPR;                3800 N 91Din !
 PAR  G(BCC_A2,PR:VA),,                 +GBCCPR;                 3800 N 91Din !
 PAR  G(FCC_A1,PR:VA),,                 +GHSERPR+5000;           3800 N 99Du2 !
$PAR  G(FCC_A1,PR:VA),,                 +GHSERPR+312707;         3800 N 04Du2 !
$PAR  G(FCC_A1,PR:VA),,                 +GHSERPR+25000;          3800 N 09Wan4 !
$PAR  G(HCP_A3,PR:VA),,                 +GHSERPR+5000;           3800 N 99Du2 !
$PAR  G(HCP_A3,PR:VA),,                 +GHSERPR+3000;           3800 N 05Guo !
 PAR  G(HCP_A3,PR:VA),,                 +GHSERPR+303.4;          3800 N 08Guo !
 PAR  G(LIQUID,PR),,                    +GLIQPR;                 3800 N 91Din !
$
 FUNCTION GHSERPR   298.15  -18803.379+356.587384*T-68.9176*T*LN(T)
       +0.072929*T**2-2.5184333E-05*T**3+507385*T**(-1);
       500.00  Y  -7246.848+82.427384*T-22.8909*T*LN(T)
       -0.00497126*T**2-1.22951E-06*T**3;
       800.00  Y  +95411.023-1073.55111*T+146.764*T*LN(T)
       -0.1288205*T**2+1.5592233E-05*T**3-11588800*T**(-1);
      1068.00  Y  -481663.131+4234.33311*T-606.120311*T*LN(T)
       +0.305181506*T**2-3.0994702E-05*T**3+70926840*T**(-1);
      1204.00  Y  -20014.678+227.685155*T-42.9697*T*LN(T);
      3800.00  N !
 FUNCTION GBCCPR    298.15  -2863.651+28.274853*T-13.7470527*T*LN(T)
       -0.02284377*T**2+3.542468E-06*T**3-87486*T**(-1);
      1068.00  Y  -11985.919+188.657121*T-38.451*T*LN(T);
      1204.00  Y  +953.224+100.826281*T-26.6824313*T*LN(T)
       -0.004106833*T**2+1.76214E-07*T**3-2473024*T**(-1);
      3800.00  N !
 FUNCTION GLIQPR    298.15  +3848.961-29.099465*T-4.7344931*T*LN(T)
       -0.035119723*T**2+5.427467E-06*T**3-207406*T**(-1);
      1068.00  Y  -10539.574+219.508805*T-42.9697*T*LN(T);
      3800.00  N !
$ ------------------------------------------------------------------------------
$ Binary system
$
$ C. Guo, Z. Du, C.Li, Calphad, 32, 177-87(2008).
$
$ Checked against paper. Checked at 6000 K.
$
$ G(MG2PR_C15,MG:PR) misprinted in paper.
$
$ Invariant equilibria involving Mg2Pr differ by up to 7 K.
$
$ There is an inverse miscibility gap with a minimum at 4499 K and x(Pr)=0.22.
$
 PAR  L(LIQUID,MG,PR;0),,               -37966.2+10.4036*T;,,         N 08Guo !
 PAR  L(LIQUID,MG,PR;1),,               -32661.1+20.5106*T;,,         N 08Guo !
$
 PAR  L(BCC_A2,MG,PR:VA;0),,            -33798.4+6.2198*T;,,          N 08Guo !
 PAR  L(BCC_A2,MG,PR:VA;1),,            -14006.9;,,                   N 08Guo !
 PAR  L(BCC_A2,MG,PR:VA;2),,            -5977.8;,,                    N 08Guo !
$
 PAR  G(B2_BCC,MG:PR:VA),,              -23992.1+1.818*T;,,           N 08Guo !
 PAR  G(B2_BCC,PR:MG:VA),,              -23992.1+1.818*T;,,           N 08Guo !
 PAR  L(B2_BCC,MG,PR:MG:VA;0),,         -17630.4-9.4602*T;,,          N 08Guo !
 PAR  L(B2_BCC,MG:MG,PR:VA;0),,         -17630.4-9.4602*T;,,          N 08Guo !
 PAR  L(B2_BCC,MG,PR:MG:VA;1),,         -10133.8;,,                   N 08Guo !
 PAR  L(B2_BCC,MG:MG,PR:VA;1),,         -10133.8;,,                   N 08Guo !
 PAR  L(B2_BCC,MG,PR:PR:VA;0),,         +8488.1;,,                    N 08Guo !
 PAR  L(B2_BCC,PR:MG,PR:VA;0),,         +8488.1;,,                    N 08Guo !
$
 PAR  L(HCP_A3,MG,PR:VA;0),,            -1000;,,                      N 08Guo !
$
 PAR  L(DHCP,MG,PR;0),,                 +21774.3-10.2124*T;,,         N 08Guo !
 PAR  L(DHCP,MG,PR;1),,                 +45373.2-14.5329*T;,,         N 08Guo !
$
 PAR  G(MG12PR_D2B,MG:PR),,             +12*GHSERMG+GHSERPR
             -62630.2+12.8287*T;,,                                    N 08Guo !
 PAR  G(MG41PR5,MG:PR),,                +41*GHSERMG+5*GHSERPR
             -307733.4+58.4895*T;,,                                   N 08Guo !
$
 PAR  G(MG3PR_D03,MG:PR),,              +3*GHSERMG+GHSERPR
             -55568.2+7.9084*T;,,                                     N 08Guo !
 PAR  L(MG3PR_D03,MG:MG,PR;0),,         +11498;,,                     N 08Guo !
$
 PAR  G(MG2PR_C15,MG:PR),,              +2*GHSERMG+GHSERPR
             -34760.9-2.537*T;,,                                      N 05Guo !
$
$ Metastable
$
 PAR  L(FCC_A1,MG,PR:VA;0),,            -10000;,,                     N Same !
$ ------------------------------------------------------------------------------
$
$
 LIST-OF-REFERENCE
 NUMBER  SOURCE
  Null   'Unknown source'
  Same   'Same or similar interaction as in the corresponding stable phase'
  COST   'COST 507 database'
  91Din  'A.T. Dinsdale, Calphad, 15, 317-425(1991).'
  99Du2  'Z. Du, D. Wang, W. Zhang,
          J. Alloys Compd., 284, 206-12(1999); Ni, Pr'
  04Du2  'Z. Du, C. Guo, D. Lu, J. Alloys Compd., 364, 117-20(2004); Pr'
  04Guo  'C. Guo, Z. Du, J. Alloys Compd., 385, 109-13(2004); La, Mg'
  05Guo  'C. Guo, Z. Du, J. Alloys Compd., 399, 183-88(2005); Mg, Pr'
  08Guo  'C. Guo, Z. Du, C.Li, Calphad, 32, 177-87(2008); Mg, Pr, Mg-Pr'
  09Wan4 'C.P. Wang, Z. Lin, X.J. Liu,
          J. Alloys Compd., 469, 123-28(2009); Mn, Pr'
!

File: data/databases/sgte-binary/MgPr-15Wan.tdb
$
$ Database for Mg-Pr from P. Wang and R. Schmid-Fetzer 2015.
$
$ P. Wang, R. Schmid-Fetzer, Comput. Mater. Sci., 104, 138-42(2015).
$
$ Dataset created 2018.01.16 by Bengt Hallstedt.
$ 2021.01.24: Modified for use with GES6.
$
$ ------------------------------------------------------------------------------
 TEMP-LIM 298.15 6000.00 !
$
$ELEMENT NAME  REF. STATE               ATOMIC MASS H298-H0    S298    !
$
 ELEMENT VA   VACUUM                      0.0          0.0      0.0    ! 
 ELEMENT MG   HCP_A3                     24.305     4998.      32.671  !
 ELEMENT PR   DHCP                      140.9077    7418.232   73.9313 ! 
$ ------------------------------------------------------------------------------
$ Phase definitions
$
 PHASE LIQUID:L % 1 1 !
 CONST LIQUID:L : MG PR : !
$
$ Fcc (cF4, Fm-3m) and MeX (cF8, Fm-3m)
$
 PHASE FCC_A1 %A 2 1 1 !
 CONST FCC_A1 : MG PR : VA% : !
$
$ Bcc (cI2, Im-3m)
$
 PHASE BCC_A2 %B 2 1 3 !
 CONST BCC_A2 : MG PR% : VA% : !
$
$ Hcp (hP2, P6_3/mmc) and Me2X (NiAs-type, hP4, P6_3/mmc, B8_1)
$
 PHASE HCP_A3 %A 2 1 0.5 !
 CONST HCP_A3 : MG% PR : VA% : !
$
$ Prototype alpha-La (SB A3', hP4, P6_3/mmc)
$
 PHASE DHCP %A 1 1 !
 CONST DHCP : MG PR% : !
$
$ Prototype Mn12Th (tI26, I4/mmm)
$
 PHASE MG12PR_D2B % 2 12 1 !
 CONST MG12PR_D2B : MG : PR : !
$
$ Prototype Ce5Mg41 (tI92, I4/m)
$
 PHASE MG41PR5 % 2 41 5 !
 CONST MG41PR5 : MG : PR : !
$
$ Prototype BiF3 (cF16, Fm-3m)
$
 PHASE MG3PR_D03 % 2 3 1 !
 CONST MG3PR_D03 : MG : PR : !
$
$ Prototype Cu2Mg (cF24, Fd-3m)
$
 PHASE MG2PR_C15 % 2 2 1 !
 CONST MG2PR_C15 : MG : PR : !
$
$ Prototype CsCl (cP2, Pm-3m)
$
 PHASE MGPR_B2 % 2 1 1 !
 CONST MGPR_B2 : MG : MG PR% : !
$ ------------------------------------------------------------------------------
$ Defaults
$
 DEFINE-SYSTEM-DEFAULT ELEMENT 2 !
 DEFAULT-COM DEFINE_SYSTEM_ELEMENT VA !
 TYPE-DEF % SEQ * !
 TYPE-DEF A GES AMEND_PHASE_DESCRIPTION @ MAGNETIC -3 0.28 !
 TYPE-DEF B GES AMEND_PHASE_DESCRIPTION @ MAGNETIC -1 0.4 !
 FUNCTION ZERO      298.15  0;                                         6000 N !
 FUNCTION UN_ASS    298.15  0;                                         6000 N !
 FUNCTION R         298.15  +8.31451;                                  6000 N !
$ ------------------------------------------------------------------------------
$ Element data
$ ------------------------------------------------------------------------------
$ Mg
$
$ DHCP from 04Guo (included in SGSOL 5.0; this value is not particularly good)
$ not included in unary
$ DHCP from 05Guo and 08Guo not included in unary
$
 PAR  G(HCP_A3,MG:VA),,                 +GHSERMG;                3000 N 91Din !
 PAR  G(FCC_A1,MG:VA),,                 +GHSERMG+2600-0.9*T;     3000 N 91Din !
 PAR  G(BCC_A2,MG:VA),,                 +GHSERMG+3100-2.1*T;     3000 N 91Din !
 PAR  G(DHCP,MG),,                      +GHSERMG+5000;           3000 N 04Guo !
$PAR  G(DHCP,MG),,                      +GHSERMG+3000;           3000 N 05Guo !
$PAR  G(DHCP,MG),,                      +GHSERMG+303.4;          3000 N 08Guo !
$PAR  G(CBCC_A12,MG:VA),,               +GHSERMG
$            +4602.4-3.011*T;                                    3000 N 91Din !
$PAR  G(CUB_A13,MG:VA),,                +GHSERMG+5000-3*T;       3000 N 91Din !
 PAR  G(LIQUID,MG),,                    +GLIQMG;                 3000 N 91Din !
$
 PAR  G(MGPR_B2,MG:MG),,                +2*GHSERMG+9891.5;,,          N 15Wan !
$
 FUNCTION GHSERMG   298.15  -8367.34+143.675547*T-26.1849782*T*LN(T)
       +4.858E-04*T**2-1.393669E-06*T**3+78950*T**(-1);
       923.00  Y  -14130.185+204.716215*T-34.3088*T*LN(T)+1.038192E+28*T**(-9);
      3000.00  N !
 FUNCTION GLIQMG    298.15  +8202.243-8.83693*T+GHSERMG-8.0176E-20*T**7;
       923.00  Y  -5439.869+195.324057*T-34.3088*T*LN(T);
      3000.00  N !
 FUNCTION GBCCMG    298.15  +GHSERMG+3100-2.1*T;                       3000 N !
$ ------------------------------------------------------------------------------
$ Pr
$
$ FCC_A1 and HCP_A3 from 99Du not included in unary
$ FCC_A1 from 04Du (used in SGSOL 5.0; this value is ABSURD!!!)
$ not included in unary
$ FCC_A1 from 09Wan4 not included in unary (this is not a good value)
$ HCP_A3 from 05Guo, 08Guo and 15Wan not included in unary
$
 PAR  G(DHCP,PR),,                      +GHSERPR;                3800 N 91Din !
 PAR  G(BCC_A2,PR:VA),,                 +GBCCPR;                 3800 N 91Din !
 PAR  G(FCC_A1,PR:VA),,                 +GHSERPR+5000;           3800 N 99Du2 !
$PAR  G(FCC_A1,PR:VA),,                 +GHSERPR+312707;         3800 N 04Du2 !
$PAR  G(FCC_A1,PR:VA),,                 +GHSERPR+25000;          3800 N 09Wan4 !
$PAR  G(HCP_A3,PR:VA),,                 +GHSERPR+5000;           3800 N 99Du2 !
$PAR  G(HCP_A3,PR:VA),,                 +GHSERPR+3000;           3800 N 05Guo !
$PAR  G(HCP_A3,PR:VA),,                 +GHSERPR+303.4;          3800 N 08Guo !
 PAR  G(HCP_A3,PR:VA),,                 +GHSERPR+500;            3800 N 15Wan !
 PAR  G(LIQUID,PR),,                    +GLIQPR;                 3800 N 91Din !
$
 FUNCTION GHSERPR   298.15  -18803.379+356.587384*T-68.9176*T*LN(T)
       +0.072929*T**2-2.5184333E-05*T**3+507385*T**(-1);
       500.00  Y  -7246.848+82.427384*T-22.8909*T*LN(T)
       -0.00497126*T**2-1.22951E-06*T**3;
       800.00  Y  +95411.023-1073.55111*T+146.764*T*LN(T)
       -0.1288205*T**2+1.5592233E-05*T**3-11588800*T**(-1);
      1068.00  Y  -481663.131+4234.33311*T-606.120311*T*LN(T)
       +0.305181506*T**2-3.0994702E-05*T**3+70926840*T**(-1);
      1204.00  Y  -20014.678+227.685155*T-42.9697*T*LN(T);
      3800.00  N !
 FUNCTION GBCCPR    298.15  -2863.651+28.274853*T-13.7470527*T*LN(T)
       -0.02284377*T**2+3.542468E-06*T**3-87486*T**(-1);
      1068.00  Y  -11985.919+188.657121*T-38.451*T*LN(T);
      1204.00  Y  +953.224+100.826281*T-26.6824313*T*LN(T)
       -0.004106833*T**2+1.76214E-07*T**3-2473024*T**(-1);
      3800.00  N !
 FUNCTION GLIQPR    298.15  +3848.961-29.099465*T-4.7344931*T*LN(T)
       -0.035119723*T**2+5.427467E-06*T**3-207406*T**(-1);
      1068.00  Y  -10539.574+219.508805*T-42.9697*T*LN(T);
      3800.00  N !
$ ------------------------------------------------------------------------------
$ Binary system
$
$ P. Wang, R. Schmid-Fetzer, Comput. Mater. Sci., 104, 138-42(2015).
$
$ Checked against paper. Checked at 6000 K.
$
 PAR  L(LIQUID,MG,PR;0),,               -34794.8+9.4459*T;,,          N 15Wan !
 PAR  L(LIQUID,MG,PR;1),,               -18393.1;,,                   N 15Wan !
$
 PAR  L(BCC_A2,MG,PR:VA;0),,            -48216.7+24.5149*T;,,         N 15Wan !
 PAR  L(BCC_A2,MG,PR:VA;1),,            -13142.7;,,                   N 15Wan !
$
 PAR  L(HCP_A3,MG,PR:VA;0),,            -38291.9+31.1927*T;,,         N 15Wan !
 PAR  L(DHCP,MG,PR;0),,                 -28466.2+16.5641*T;,,         N 15Wan !
$
 PAR  G(MG12PR_D2B,MG:PR),,             +12*GHSERMG+GHSERPR
             -90417.6+42.6856*T;,,                                    N 15Wan !
 PAR  G(MG41PR5,MG:PR),,                +41*GHSERMG+5*GHSERPR
             -371925.8+124.6665*T;,,                                  N 15Wan !
 PAR  G(MG3PR_D03,MG:PR),,              +3*GHSERMG+GHSERPR
             -52672.3+3.9459*T;,,                                     N 15Wan !
 PAR  G(MG2PR_C15,MG:PR),,              +2*GHSERMG+GHSERPR
             -32085.6-5.3574*T;,,                                     N 15Wan !
 PAR  G(MGPR_B2,MG:PR),,                +GHSERMG+GHSERPR
             -32895.1+8.1505*T;,,                                     N 15Wan !
$
$ Metastable
$
 PAR  L(FCC_A1,MG,PR:VA;0),,            -38291.9+31.1927*T;,,         N Same !
$ ------------------------------------------------------------------------------
$
$
 LIST-OF-REFERENCE
 NUMBER  SOURCE
  Null   'Unknown source'
  Same   'Same or similar interaction as in the corresponding stable phase'
  COST   'COST 507 database'
  91Din  'A.T. Dinsdale, Calphad, 15, 317-425(1991).'
  99Du2  'Z. Du, D. Wang, W. Zhang,
          J. Alloys Compd., 284, 206-12(1999); Ni, Pr'
  04Du2  'Z. Du, C. Guo, D. Lu, J. Alloys Compd., 364, 117-20(2004); Pr'
  04Guo  'C. Guo, Z. Du, J. Alloys Compd., 385, 109-13(2004); La, Mg'
  05Guo  'C. Guo, Z. Du, J. Alloys Compd., 399, 183-88(2005); Mg, Pr'
  08Guo  'C. Guo, Z. Du, C.Li, Calphad, 32, 177-87(2008); Mg, Pr'
  09Wan4 'C.P. Wang, Z. Lin, X.J. Liu,
          J. Alloys Compd., 469, 123-28(2009); Mn, Pr'
  15Wan  'P. Wang, R. Schmid-Fetzer,
          Comput. Mater. Sci., 104, 138-42(2015); Pr, Mg-Pr'
!

File: data/databases/sgte-binary/MgPu-09Wan.tdb
$
$ Database for Mg-Pu from C.P. Wang et al. 2009.
$
$ C.P. Wang, W. Fang, Z.S. Li, X.J. Liu, J. Nucl. Mater., 392, 525-30(2009).
$
$ Dataset created 2020.11.21 by Bengt Hallstedt.
$
$ Invariant equilibria differ by up to 4 K.
$
$ According to Pauling file Mg6Pu is fcc. It should then be modelled
$ accordingly.
$
$ ------------------------------------------------------------------------------
 TEMP-LIM 298.15 6000.00 !
$
$ELEMENT NAME  REF. STATE               ATOMIC MASS H298-H0    S298    !
$
 ELEMENT VA   VACUUM                      0.0          0.0      0.0    ! 
 ELEMENT MG   HCP_A3                     24.305     4998.      32.671  !
 ELEMENT PU   ALPHA_PU                  244.        6902.0     54.4610 ! 
$ ------------------------------------------------------------------------------
$ Phase definitions
$
 PHASE LIQUID:L % 1 1 !
 CONST LIQUID:L : MG PU : !
$
$ Fcc (cF4, Fm-3m) and MeX (cF8, Fm-3m), delta
$
 PHASE FCC_A1 %A 2 1 1 !
 CONST FCC_A1 : MG PU% : VA : !
$
$ Bcc (cI2, Im-3m), epsilon
$
 PHASE BCC_A2 %B 2 1 3 !
 CONST BCC_A2 : MG PU% : VA : !
$
$ Hcp (hP2, P6_3/mmc) and Me2X (NiAs-type, hP4, P6_3/mmc, B8_1)
$
 PHASE HCP_A3 %A 2 1 0.5 !
 CONST HCP_A3 : MG% PU : VA : !
$
$ Prototype In (tI2, I4/mmm), delta-prime
$
 PHASE TETRAGONAL_A6 % 1 1 !
 CONST TETRAGONAL_A6 : MG PU% : !
$
$ Prototype alpha-Pu (mP16, P2_1/m)
$
 PHASE ALPHA_PU % 1 1 !
 CONST ALPHA_PU : MG PU% : !
$
$ Prototype beta-Pu (mC34, C2/m)
$
 PHASE BETA_PU % 1 1 !
 CONST BETA_PU : MG PU% : !
$
$ Prototype gamma-Pu (oF8, Fddd)
$
 PHASE GAMMA_PU % 1 1 !
 CONST GAMMA_PU : MG PU% : !
$
$ Prototype Cu (cF4, Fm-3m)
$
 PHASE MG6PU % 2 6 1 !
 CONST MG6PU : MG : PU : !
$
$ Pearson h**
$
 PHASE MG4PU % 2 4 1 !
 CONST MG4PU : MG : PU : !
$
$ Prototype CaF2
$
 PHASE MG2PU_C1 % 2 2 1 !
 CONST MG2PU_C1 : MG : PU : !
$ ------------------------------------------------------------------------------
$ Defaults
$
 DEFINE-SYSTEM-DEFAULT ELEMENT 2 !
 DEFAULT-COM DEFINE_SYSTEM_ELEMENT VA !
 TYPE-DEF % SEQ * !
 TYPE-DEF A GES AMEND_PHASE_DESCRIPTION @ MAGNETIC -3 0.28 !
 TYPE-DEF B GES AMEND_PHASE_DESCRIPTION @ MAGNETIC -1 0.4 !
 FUNCTION ZERO      298.15  0;                                         6000 N !
 FUNCTION UN_ASS    298.15  0;                                         6000 N !
 FUNCTION R         298.15  +8.31451;                                  6000 N !
$ ------------------------------------------------------------------------------
$ Element data
$ ------------------------------------------------------------------------------
$ Mg
$
$ TETRAGONAL_A6, ALPHA_PU, BETA_PU and GAMMA_PU from 09Wan not in unary
$
 PAR  G(HCP_A3,MG:VA),,                 +GHSERMG;                3000 N 91Din !
 PAR  G(FCC_A1,MG:VA),,                 +GHSERMG+2600-0.9*T;     3000 N 91Din !
 PAR  G(BCC_A2,MG:VA),,                 +GHSERMG+3100-2.1*T;     3000 N 91Din !
 PAR  G(TETRAGONAL_A6,MG),,             +GHSERMG+1000;           3000 N 09Wan !
 PAR  G(ALPHA_PU,MG),,                  +GHSERMG+5000;           3000 N 09Wan !
 PAR  G(BETA_PU,MG),,                   +GHSERMG+25000;          3000 N 09Wan !
 PAR  G(GAMMA_PU,MG),,                  +GHSERMG+5000;           3000 N 09Wan !
 PAR  G(LIQUID,MG),,                    +GLIQMG;                 3000 N 91Din !
$
 FUNCTION GHSERMG   298.15  -8367.34+143.675547*T-26.1849782*T*LN(T)
       +4.858E-04*T**2-1.393669E-06*T**3+78950*T**(-1);
       923.00  Y  -14130.185+204.716215*T-34.3088*T*LN(T)+1.038192E+28*T**(-9);
      3000.00  N !
 FUNCTION GLIQMG    298.15  +8202.243-8.83693*T+GHSERMG-8.0176E-20*T**7;
       923.00  Y  -5439.869+195.324057*T-34.3088*T*LN(T);
      3000.00  N !
$ ------------------------------------------------------------------------------
$ Pu
$
$ HCP_A3 from 09Wan not included in unary
$
 PAR  G(ALPHA_PU,PU),,                  +GHSERPU;                3000 N 91Din !
 PAR  G(BCC_A2,PU:VA),,                 +GBCCPU;                 3000 N 91Din !
 PAR  G(BETA_PU,PU),,                   +GBETPU;                 3000 N 91Din !
 PAR  G(FCC_A1,PU:VA),,                 +GFCCPU;                 3000 N 91Din !
 PAR  G(GAMMA_PU,PU),,                  +GGAMPU;                 3000 N 91Din !
 PAR  G(TETRAGONAL_A6,PU),,             +GTETPU;                 3000 N 91Din !
 PAR  G(HCP_A3,PU:VA),,                 +GHSERPU+5000;           3000 N 09Wan !
 PAR  G(LIQUID,PU),,                    +GHSERPU
             +6608.1-12.5133*T;                                  3000 N 91Din !
$
 FUNCTION GHSERPU   298.15  -7396.309+80.301382*T-18.1258*T*LN(T)
       -0.02241*T**2;
       400.00  Y  -16605.962+236.786603*T-42.4187*T*LN(T)
       -0.00134493*T**2+2.63443E-07*T**3+579325*T**(-1);
       944.00  Y  -14462.156+232.961553*T-42.248*T*LN(T);
      3000.00  N !
 FUNCTION GBCCPU    298.15  -1358.984+116.603882*T-27.094*T*LN(T)
       -0.009105*T**2+2.061667E-06*T**3+20863*T**(-1);
       745.00  Y  -2890.817+156.878957*T-33.72*T*LN(T);
       956.00  Y  +29313.619-132.788248*T+6.921*T*LN(T)
       -0.02023305*T**2+1.426922E-06*T**3-4469245*T**(-1);
      2071.00  Y  -938.429-5.539698*T+GHSERPU;
      3000.00  N !
 FUNCTION GBETPU    298.15  -4873.654+123.249151*T-27.416*T*LN(T)
       -0.00653*T**2;
       679.50  Y  +2435.094+43.566585*T-15.7351*T*LN(T)
       -0.0154772*T**2+1.524942E-06*T**3-864940*T**(-1);
      1464.00  Y  +503.094-4.739938*T+GHSERPU;
      3000.00  N !
 FUNCTION GFCCPU    298.15  -3920.781+127.586536*T-28.4781*T*LN(T)
       -0.0054035*T**2;
       990.00  Y  +3528.208+41.52572*T-15.7351*T*LN(T)
       -0.0154772*T**2+1.524942E-06*T**3-864940*T**(-1);
      1464.00  Y  +1596.208-6.780803*T+GHSERPU;
      3000.00  N !
 FUNCTION GGAMPU    298.15  -16766.303+419.402655*T-77.5802*T*LN(T)
       +0.0816415*T**2-2.8103833E-05*T**3+574825*T**(-1);
       487.90  Y  -2942.77+88.325069*T-22.0233*T*LN(T)-0.0114795*T**2;
       593.90  Y  -9336.967+160.314641*T-32.3405*T*LN(T)
       -0.0070383*T**2+6.92887E-07*T**3+630600*T**(-1);
      1179.00  Y  +2026.406-6.829936*T+GHSERPU;
      3000.00  N !
 FUNCTION GTETPU    298.15  -496.178+54.586547*T-16.43*T*LN(T)
       -0.024006*T**2+5.166667E-06*T**3-158470*T**(-1);
       736.00  Y  -6122.307+173.35008*T-35.56*T*LN(T);
       757.00  Y  +3982.078+63.890352*T-19.756*T*LN(T)
       -0.00937295*T**2+6.59882E-07*T**3-1112565*T**(-1);
      2157.00  Y  -738.383-4.905143*T+GHSERPU;
      3000.00  N !
$ ------------------------------------------------------------------------------
$ Binary system
$
$ C.P. Wang, W. Fang, Z.S. Li, X.J. Liu, J. Nucl. Mater., 392, 525-30(2009).
$
$ Checked against paper. Checked at 6000 K.
$
$ Invariant equilibria differ by up to 4 K.
$
$ According to Pauling file Mg6Pu is fcc. It should then be modelled
$ accordingly.
$
 PAR  L(LIQUID,MG,PU;0),,               +51100-3.5*T;,,               N 09Wan !
 PAR  L(LIQUID,MG,PU;1),,               -34500+13.1*T;,,              N 09Wan !
 PAR  L(LIQUID,MG,PU;2),,               -30600+10.5*T;,,              N 09Wan !
$
 PAR  L(FCC_A1,MG,PU:VA;0),,            +50000;,,                     N 09Wan !
 PAR  L(BCC_A2,MG,PU:VA;0),,            +58000;,,                     N 09Wan !
 PAR  L(HCP_A3,MG,PU:VA;0),,            +15000;,,                     N 09Wan !
 PAR  L(TETRAGONAL_A6,MG,PU;0),,        +48000;,,                     N 09Wan !
 PAR  L(ALPHA_PU,MG,PU;0),,             +30000;,,                     N 09Wan !
 PAR  L(BETA_PU,MG,PU;0),,              +50000;,,                     N 09Wan !
 PAR  L(GAMMA_PU,MG,PU;0),,             +50000;,,                     N 09Wan !
$
 PAR  G(MG6PU,MG:PU),,                  +6*GHSERMG+GHSERPU
             -6300+3.78*T;,,                                          N 09Wan !
 PAR  G(MG4PU,MG:PU),,                  +4*GHSERMG+GHSERPU
             -5000+2.425*T;,,                                         N 09Wan !
 PAR  G(MG2PU_C1,MG:PU),,               +2*GHSERMG+GHSERPU
             -3000+1.26*T;,,                                          N 09Wan !
$ ------------------------------------------------------------------------------
$
$
 LIST-OF-REFERENCE
 NUMBER  SOURCE
  Null   'Unknown source'
  Same   'Same or similar interaction as in the corresponding stable phase'
  COST   'COST 507 database'
  91Din  'A.T. Dinsdale, Calphad, 15, 317-425(1991).'
  09Wan  'C.P. Wang, W. Fang, Z.S. Li, X.J. Liu,
          J. Nucl. Mater., 392, 525-30(2009); Mg, Pu, Mg-Pu'
!

File: data/databases/sgte-binary/MgRu-04Che.tdb
$
$ Database for Mg-Ru from P.-Y. Chevalier and E. Fischer 2004
$
$ P.-Y. Chevalier, E. Fischer unpublished, 2004.
$
$ Dataset created 2018.01.16 by Bengt Hallstedt.
$ 2021.01.24: Modified for use with GES6.
$
$ ------------------------------------------------------------------------------
 TEMP-LIM 298.15 6000.00 !
$
$ELEMENT NAME  REF. STATE               ATOMIC MASS H298-H0    S298    !
$
 ELEMENT VA   VACUUM                      0.0          0.0      0.0    ! 
 ELEMENT MG   HCP_A3                     24.305     4998.      32.671  !
 ELEMENT RU   HCP_A3                    101.07      4602.4     28.6144 ! 
$ ------------------------------------------------------------------------------
$ Phase definitions
$
 PHASE LIQUID:L % 1 1 !
 CONST LIQUID:L : MG RU : !
$
$ Fcc (cF4, Fm-3m) and MeX (cF8, Fm-3m)
$
 PHASE FCC_A1 %A 2 1 1 !
 CONST FCC_A1 : MG RU : VA : !
$
$ Bcc (cI2, Im-3m)
$
 PHASE BCC_A2 %B 2 1 3 !
 CONST BCC_A2 : MG RU : VA : !
$
$ Hcp (hP2, P6_3/mmc) and Me2X (NiAs-type, hP4, P6_3/mmc, B8_1)
$
 PHASE HCP_A3 %A 2 1 0.5 !
 CONST HCP_A3 : MG RU : VA : !
$ ------------------------------------------------------------------------------
$ Defaults
$
 DEFINE-SYSTEM-DEFAULT ELEMENT 2 !
 DEFAULT-COM DEFINE_SYSTEM_ELEMENT VA !
 TYPE-DEF % SEQ * !
 TYPE-DEF A GES AMEND_PHASE_DESCRIPTION @ MAGNETIC -3 0.28 !
 TYPE-DEF B GES AMEND_PHASE_DESCRIPTION @ MAGNETIC -1 0.4 !
 FUNCTION ZERO      298.15  0;                                         6000 N !
 FUNCTION UN_ASS    298.15  0;                                         6000 N !
 FUNCTION R         298.15  +8.31451;                                  6000 N !
$ ------------------------------------------------------------------------------
$ Element data
$ ------------------------------------------------------------------------------
$ Mg
$
 PAR  G(FCC_A1,MG:VA),,                 +GHSERMG+2600-0.9*T;     3000 N 91Din !
 PAR  G(BCC_A2,MG:VA),,                 +GHSERMG+3100-2.1*T;     3000 N 91Din !
 PAR  G(HCP_A3,MG:VA),,                 +GHSERMG;                3000 N 91Din !
$PAR  G(CBCC_A12,MG:VA),,               +GHSERMG
$            +4602.4-3.011*T;                                    3000 N 91Din !
$PAR  G(CUB_A13,MG:VA),,                +GHSERMG+5000-3*T;       3000 N 91Din !
 PAR  G(LIQUID,MG),,                    +GLIQMG;                 3000 N 91Din !
$
 FUNCTION GHSERMG   298.15  -8367.34+143.675547*T-26.1849782*T*LN(T)
       +4.858E-04*T**2-1.393669E-06*T**3+78950*T**(-1);
       923.00  Y  -14130.185+204.716215*T-34.3088*T*LN(T)+1.038192E+28*T**(-9);
      3000.00  N !
 FUNCTION GLIQMG    298.15  +8202.243-8.83693*T+GHSERMG-8.0176E-20*T**7;
       923.00  Y  -5439.869+195.324057*T-34.3088*T*LN(T);
      3000.00  N !
$ ------------------------------------------------------------------------------
$ Ru
$
$ BCC_A2 revised in unary 4.4
$
 PAR  G(HCP_A3,RU:VA),,                 +GHSERRU;                4500 N 91Din !
 PAR  G(FCC_A1,RU:VA),,                 +GHSERRU+12500-2.4*T;    4500 N 91Din !
 PAR  G(BCC_A2,RU:VA),,                 +GHSERRU+21500-5.05*T;   4500 N 01SGUN !
$PAR  G(BCC_A2,RU:VA),,                 +GHSERRU+26500-6.2*T;    4500 N 91Din !
 PAR  G(LIQUID,RU),,                    +GLIQRU;                 4500 N 91Din !
$
 FUNCTION GHSERRU   298.15  -7561.873+127.866233*T-22.9143287*T*LN(T)
       -0.004062566*T**2+1.7641E-07*T**3+56377*T**(-1);
      1500.00  Y  -59448.103+489.516214*T-72.3241219*T*LN(T)
       +0.018726245*T**2-1.952433E-06*T**3+11063885*T**(-1);
      2607.00  Y  -38588773+168610.517*T-21329.705*T*LN(T)
       +5.221639*T**2-2.40245985E-04*T**3+1.30829926E+10*T**(-1);
      2740.00  Y  -55768.304+364.482314*T-51.8816*T*LN(T);
      4500.00  N !
 FUNCTION GLIQRU    298.15  +27480.616-8.398748*T+GHSERRU;
       800.00  Y  +50827.232-179.818561*T+19.539341*T*LN(T)
       -0.026524167*T**2+1.667839E-06*T**3-3861125*T**(-1);
      2607.00  Y  -17161.807+349.673561*T-51.8816*T*LN(T);
      4500.00  N !
$ ------------------------------------------------------------------------------
$ Binary system
$
$ P.-Y. Chevalier, E. Fischer unpublished, 2004.
$
$ Checked at 6000K.
$
 PAR  L(LIQUID,MG,RU;0),,               +67000;,,                     N 04Che !
$
 PAR  L(HCP_A3,MG,RU:VA;0),,            +67000;,,                     N 04Che !
$
$ Metastable
$
 PAR  L(FCC_A1,MG,RU:VA;0),,            +67000;,,                     N 04Che !
 PAR  L(BCC_A2,MG,RU:VA;0),,            +67000;,,                     N 04Che !
$ ------------------------------------------------------------------------------
$
$
 LIST-OF-REFERENCE
 NUMBER  SOURCE
  Null   'Unknown source'
  Same   'Same or similar interaction as in the corresponding stable phase'
  REFLAV 'Laves phase convention: G(LAVES,X:X)=+3*GHSERXX+15000'
  COST   'COST 507 database'
  91Din  'A.T. Dinsdale, Calphad, 15, 317-425(1991).'
  01SGUN 'SGTE unary database V.4.4, 2001.'
  04Che  'P.-Y. Chevalier, E. Fischer unpublished, 2005; Mg-Ru'
!

File: data/databases/sgte-binary/MgS-16Dil.tdb
$
$ Database for Mg-S from D. Dilner et al. 2016.
$
$ D. Dilner, L. Kjellqvist, M. Selleby,
$ J. Phase Equilib. Diffus., 37, 277-92(2016).
$
$ Dataset created 2018.05.05 by Bengt Hallstedt.
$ 2021.01.24: Modified for use with GES6.
$ 2021.09.05: ION order fixed for GES6.
$
$ Old unary data for S used in the paper.
$
$ ------------------------------------------------------------------------------
 TEMP-LIM 298.15 6000.00 !
$
$ELEMENT NAME  REF. STATE               ATOMIC MASS H298-H0    S298    !
$
 ELEMENT /-   ELECTRON_GAS                0.0          0.0      0.0    ! 
 ELEMENT VA   VACUUM                      0.0          0.0      0.0    ! 
 ELEMENT MG   HCP_A3                     24.305     4998.      32.671  !
 ELEMENT S    ORTHORHOMBIC_S             32.06      4412.0     32.07   ! 
$ ------------------------------------------------------------------------------
$ Species
$
 SPECIE  MG+2                               MG1/+2 !
 SPECIE  S-2                                S/-2 !
$ ------------------------------------------------------------------------------
$ Phase definitions
$
 PHASE ION:Y % 2 1 1 !
 CONST ION:Y : MG+2 : S-2 VA S : !
$
 PHASE LIQUID:L % 1 1 !
 CONST LIQUID:L : MG : !
$
$ Fcc (cF4, Fm-3m) and MeX (cF8, Fm-3m)
$
 PHASE FCC_A1 %A 2 1 1 !
 CONST FCC_A1 : MG S : VA : !
$
$ Bcc (cI2, Im-3m)
$
 PHASE BCC_A2 %B 2 1 3 !
 CONST BCC_A2 : MG S : VA : !
$
$ Hcp (hP2, P6_3/mmc) and Me2X (NiAs-type, hP4, P6_3/mmc, B8_1)
$
 PHASE HCP_A3 %A 2 1 0.5 !
 CONST HCP_A3 : MG% : VA : !
$
$ Prototype alpha-S (oF128, Fddd), A16
$
 PHASE ORTHORHOMBIC_S % 1 1 !
 CONST ORTHORHOMBIC_S : S : !
$
$ Prototype beta-S (mP48, P2_1/a)
$
 PHASE MONOCLINIC_S % 1 1 !
 CONST MONOCLINIC_S : S : !
$
$ Prototype NaCl (cF8, Fm-3m), alabandite
$
 PHASE MGS_B1:I % 2 1 1 !
 CONST MGS_B1:I : MG+2 : S-2 : !
$ ------------------------------------------------------------------------------
$ Defaults
$
 DEFINE-SYSTEM-DEFAULT ELEMENT 2 !
 DEFAULT-COM DEFINE_SYSTEM_ELEMENT VA /- !
 TYPE-DEF % SEQ * !
 TYPE-DEF A GES AMEND_PHASE_DESCRIPTION @ MAGNETIC -3 0.28 !
 TYPE-DEF B GES AMEND_PHASE_DESCRIPTION @ MAGNETIC -1 0.4 !
 DEFAULT-COM REJECT_PHASE LIQUID !
 FUNCTION ZERO      298.15  0;                                         6000 N !
 FUNCTION UN_ASS    298.15  0;                                         6000 N !
 FUNCTION R         298.15  +8.31451;                                  6000 N !
 FUNCTION RTLNP     298.15  +8.31451*T*LN(1E-05*P);                    6000 N !
$ ------------------------------------------------------------------------------
$ Element data
$ ------------------------------------------------------------------------------
$ Mg
$
 PAR  G(FCC_A1,MG:VA),,                 +GHSERMG+2600-0.9*T;     3000 N 91Din !
 PAR  G(BCC_A2,MG:VA),,                 +GHSERMG+3100-2.1*T;     3000 N 91Din !
 PAR  G(HCP_A3,MG:VA),,                 +GHSERMG;                3000 N 91Din !
$PAR  G(CBCC_A12,MG:VA),,               +GHSERMG
$            +4602.4-3.011*T;                                    3000 N 91Din !
$PAR  G(CUB_A13,MG:VA),,                +GHSERMG+5000-3*T;       3000 N 91Din !
 PAR  G(LIQUID,MG),,                    +GLIQMG;                 3000 N 91Din !
$
 PAR  G(ION,MG+2:VA),,                  +GLIQMG;                 3000 N 91Din !
$
 FUNCTION GHSERMG   298.15  -8367.34+143.675547*T-26.1849782*T*LN(T)
       +4.858E-04*T**2-1.393669E-06*T**3+78950*T**(-1);
       923.00  Y  -14130.185+204.716215*T-34.3088*T*LN(T)+1.038192E+28*T**(-9);
      3000.00  N !
 FUNCTION GLIQMG    298.15  +8202.243-8.83693*T+GHSERMG-8.0176E-20*T**7;
       923.00  Y  -5439.869+195.324057*T-34.3088*T*LN(T);
      3000.00  N !
$ ------------------------------------------------------------------------------
$ S
$
$ FCC_A1 and BCC_A2 revised in unary 3.0
$ ORTHORHOMBIC_S and LIQUID modified in unary 4.1
$ MONOCLINIC revised in unary 4.1
$ ORTHORHOMBIC_S and LIQUID revised in unary 4.4
$
 PAR  G(ORTHORHOMBIC_S,S),,             +GHSERSS;                1300 N 01SGUN !
 PAR  G(MONOCLINIC,S),,                 +GMONSS;                 1300 N 01SGUN !
 PAR  G(FCC_A1,S:VA),,                  +GHSERSS+105000;         1300 N Sundm !
$PAR  G(FCC_A1,S:VA),,                  +GHSERSS+30000+32*T;     1300 N 91Din !
 PAR  G(BCC_A2,S:VA),,                  +GHSERSS+105000;         1300 N Sundm !
$PAR  G(BCC_A2,S:VA),,                  +GHSERSS+31000+32*T;     1300 N 91Din !
$PAR  G(LIQUID,S),,                     +GLIQSS;                 1300 N 01SGUN !
$
 PAR  G(ION,S),,                        +GLIQSS;                 1300 N 01SGUN !
$
 FUNCTION GHSERSS   298.15  -5198.294+53.913855*T-10.726*T*LN(T)
       -0.0273801*T**2+8.179537E-6*T**3; 
       368.30  Y  -6475.706+94.182332*T-17.8693298*T*LN(T)
       -0.010936877*T**2+1.406467E-6*T**3+36871*T**(-1); 
      1300.00  Y  -12485.546+188.304687*T-32*T*LN(T); 
      1301.00  N !
 FUNCTION GMONSS    298.15  -5725.422+89.544275*T-17.413*T*LN(T)
       -0.00993935*T**2-0.070062E-6*T**3+1250*T**(-1); 
       388.36  Y  -7455.008+114.782945*T-21.1531404*T*LN(T)
       -0.008566163*T**2+1.112484E-6*T**3+122167*T**(-1); 
      1300.00  Y  -11779.415+186.699065*T-32*T*LN(T); 
      1301.00  N !
 FUNCTION GLIQSS    298.15  -4196.575+85.63027*T-17.413*T*LN(T)
       -0.00993935*T**2-0.070062E-6*T**3+1250*T**(-1); 
       335.00  Y  1790361.982-44195.451432*T+7511.6194258*T*LN(T)
       -13.985517511*T**2+4838.738601E-6*T**3-79880891*T**(-1); 
       388.36  Y  -876313.954+23366.872986*T-4028.756*T*LN(T)
       +7.954595*T**2-2908.513333E-6*T**3+33980035*T**(-1); 
       432.25  Y  454088.687-7814.670231*T+1237.001*T*LN(T)
       -1.5607295*T**2+359.883667E-6*T**3-31765395*T**(-1); 
       500.00  Y  18554.561-144.895285*T+16.535*T*LN(T)
       -0.0454119*T**2+8.327402E-6*T**3-2705030*T**(-1); 
       700.00  Y  21243.126-113.298877*T+9.944*T*LN(T)
       -0.0288384*T**2+3.791365E-6*T**3-3507570*T**(-1); 
       900.00  Y  16117.849-32.79523*T-2.425*T*LN(T)
       -0.01712545*T**2+1.84974E-6*T**3-3215170*T**(-1); 
      1300.00  Y  -6461.814+175.590536*T-32*T*LN(T); 
      1301.00  N !
$ ------------------------------------------------------------------------------
$ Binary system
$
$ D. Dilner, L. Kjellqvist, M. Selleby,
$ J. Phase Equilib. Diffus., 37, 277-92(2016).
$
$ Checked against paper. Checked at 6000 K.
$
$ Old unary data for S used in the paper.
$
 PAR  G(ION,MG+2:S-2),,                 +2*GLIQMG+2*GLIQSS
             -619140+94.71262*T;,,                                    N 16Dil !
 PAR  L(ION,MG+2:S-2,VA;0),,            +182000+26.8*T;,,             N 16Dil !
 PAR  L(ION,MG+2:S,S-2;0),,             +100000;,,                    N 16Dil !
$
 PAR  G(MGS_B1,MG+2:S-2),,              +GHSERMG+GHSERSS
             -351456+50.25*T;,,                                       N 16Dil !
$ ------------------------------------------------------------------------------
$
$
 LIST-OF-REFERENCE
 NUMBER  SOURCE
  Null   'Unknown source'
  Same   'Same or similar interaction as in the corresponding stable phase'
  REFLAV 'Laves phase convention: G(LAVES,X:X)=+3*GHSERXX+15000'
  Sundm  'B. Sundman, unpublished, SGTE unary database V.3.0, 1996; S'
  91Din  'A.T. Dinsdale, Calphad, 15, 317-425(1991).'
  01SGUN 'SGTE unary database V.4.4, 2001.'
  16Dil  'D. Dilner, L. Kjellqvist, M. Selleby,
          J. Phase Equilib. Diffus., 37, 277-92(2016); Mg-S'
!
