Repository: orchid-calphad/orchid-project.org

# orchid-project.org

Website and released data of **ORCHID** (Open Repository for CALPHAD Hypotheses, Intelligence, and Discovery),
served by GitHub Pages at https://orchid-project.org. Releases are archived on Zenodo (one DOI per version).

- `index.html`, `catalog/`, `best-practices.html` — static, self-contained pages (generated in the ORCHID tooling).
- `data/` — released data: catalog, redistributable TDB files, convex hulls. Licences: `data/LICENSES.md`, `data/NOTICE.md`.
- `llms.txt`, `data/croissant.json`, `CITATION.cff`, `.zenodo.json` — machine-readable metadata.

Only data with clear redistribution rights are published.

File: data/databases/sgte-binary/MgSb-05Bal.tdb
$
$ Database for Mg-Sb from T. Balakumar and M. Medraj 2005
$
$ T. Balakumar, M. Medraj, Calphad, 29, 24-36(2005).
$
$ Dataset created 2018.11.11 by Bengt Hallstedt.
$ 2021.01.24: Modified for use with GES6.
$
$ The model for Mg3Sb2_D53 is not convincing. The sublattices have been
$ confused in the parameter table.
$
$ There are two inverse miscibility gaps with minima at 1716 K, x(Sb)=0.17 and
$ 1831 K, x(Sb)=0.95.
$
$ ------------------------------------------------------------------------------
 TEMP-LIM 298.15 6000.00 !
$
$ELEMENT NAME  REF. STATE               ATOMIC MASS H298-H0    S298    !
$
 ELEMENT VA   VACUUM                      0.0          0.0      0.0    ! 
 ELEMENT MG   HCP_A3                     24.305     4998.      32.671  !
 ELEMENT SB   RHOMBOHEDRAL_A7           121.75      5870.152   45.5219 ! 
$ ------------------------------------------------------------------------------
$ Phase definitions
$
 PHASE LIQUID:L % 1 1 !
 CONST LIQUID:L : MG SB : !
$
$ Fcc (cF4, Fm-3m) and MeX (cF8, Fm-3m)
$
 PHASE FCC_A1 %A 2 1 1 !
 CONST FCC_A1 : MG SB : VA : !
$
$ Bcc (cI2, Im-3m)
$
 PHASE BCC_A2 %B 2 1 3 !
 CONST BCC_A2 : MG SB : VA : !
$
$ Hcp (hP2, P6_3/mmc) and Me2X (NiAs-type, hP4, P6_3/mmc, B8_1)
$
 PHASE HCP_A3 %A 2 1 0.5 !
 CONST HCP_A3 : MG% SB : VA : !
$
$ Prototype alpha-As (hR2, R-3m)
$
 PHASE RHOMBOHEDRAL_A7 % 1 1 !
 CONST RHOMBOHEDRAL_A7 : SB : !
$
$ Prototype A-La2O3 (hP5, P-3m1)
$
 PHASE MG3SB2_D52 % 2 3 2 !
 CONST MG3SB2_D52 : MG : SB : !
$
$ Prototype Mn2O3 (cI80, Ia-3)
$
 PHASE MG3SB2_D53 % 3 4 5 1 !
 CONST MG3SB2_D53 : MG SB% : MG% SB : MG : !
$ ------------------------------------------------------------------------------
$ Defaults
$
 DEFINE-SYSTEM-DEFAULT ELEMENT 2 !
 DEFAULT-COM DEFINE_SYSTEM_ELEMENT VA !
 TYPE-DEF % SEQ * !
 TYPE-DEF A GES AMEND_PHASE_DESCRIPTION @ MAGNETIC -3 0.28 !
 TYPE-DEF B GES AMEND_PHASE_DESCRIPTION @ MAGNETIC -1 0.4 !
 FUNCTION ZERO      298.15  0;                                         6000 N !
 FUNCTION UN_ASS    298.15  0;                                         6000 N !
 FUNCTION R         298.15  +8.31451;                                  6000 N !
$ ------------------------------------------------------------------------------
$ Element data
$ ------------------------------------------------------------------------------
$ Mg
$
 PAR  G(FCC_A1,MG:VA),,                 +GHSERMG+2600-0.9*T;     3000 N 91Din !
 PAR  G(BCC_A2,MG:VA),,                 +GHSERMG+3100-2.1*T;     3000 N 91Din !
 PAR  G(HCP_A3,MG:VA),,                 +GHSERMG;                3000 N 91Din !
 PAR  G(LIQUID,MG),,                    +GLIQMG;                 3000 N 91Din !
$
 PAR  G(MG3SB2_D53,MG:MG:MG),,          +10*GHSERMG+650000;,,         N 05Bal !
$
 FUNCTION GHSERMG   298.15  -8367.34+143.675547*T-26.1849782*T*LN(T)
       +4.858E-04*T**2-1.393669E-06*T**3+78950*T**(-1);
       923.00  Y  -14130.185+204.716215*T-34.3088*T*LN(T)+1.038192E+28*T**(-9);
      3000.00  N !
 FUNCTION GLIQMG    298.15  +8202.243-8.83693*T+GHSERMG-8.0176E-20*T**7;
       923.00  Y  -5439.869+195.324057*T-34.3088*T*LN(T);
      3000.00  N !
$ ------------------------------------------------------------------------------
$ Sb
$
$ BCT_A5 revised in unary 3.0
$
$ BCT_A5 the value from 91Din is used in LBall-v7+fun.tdb.
$ BCT_A5 the value from 96SGUN is used in SGSOL 5.0.
$ It is only needed in Sb-Sn.
$
 PAR  G(RHOMBOHEDRAL_A7,SB),,           +GHSERSB;                2000 N 91Din !
 PAR  G(FCC_A1,SB:VA),,                 +GHSERSB+19874-13.7*T;   2000 N 91Din !
 PAR  G(BCC_A2,SB:VA),,                 +GHSERSB+19874-15.1*T;   2000 N 91Din !
 PAR  G(HCP_A3,SB:VA),,                 +GHSERSB+19874-13*T;     2000 N 91Din !
$PAR  G(BCT_A5,SB),,                    +GHSERSB+13000-8*T;      2000 N 96SGUN !
$PAR  G(BCT_A5,SB),,                    +GHSERSB+1000;           2000 N 91Din !
 PAR  G(LIQUID,SB),,                    +GLIQSB;                 2000 N 91Din !
$
 FUNCTION GHSERSB   298.15  -9242.858+156.154689*T-30.5130752*T*LN(T)
       +0.007748768*T**2-3.003415E-06*T**3+100625*T**(-1);
       903.78  Y  -11738.83+169.485872*T-31.38*T*LN(T)+1.616849E+27*T**(-9);
      2000.00  N !
 FUNCTION GLIQSB    298.15  +19822.328-21.923164*T+GHSERSB-1.74847E-20*T**7;
       903.78  Y  +8175.359+147.455986*T-31.38*T*LN(T);
      2000.00  N !
$ ------------------------------------------------------------------------------
$ Binary system
$ ------------------------------------------------------------------------------
$
$ T. Balakumar, M. Medraj, Calphad, 29, 24-36(2005).
$
$ Checked against paper. Checked at 6000 K.
$
$ The model for Mg3Sb2_D53 is not convincing. The sublattices have been
$ confused in the parameter table.
$
$ There are two inverse miscibility gaps with minima at 1716 K, x(Sb)=0.17 and
$ 1831 K, x(Sb)=0.95.
$
 PAR  L(LIQUID,MG,SB;0),,               -172660.521+44.865*T;,,       N 05Bal !
 PAR  L(LIQUID,MG,SB;1),,               -157139.842+123*T;,,          N 05Bal !
 PAR  L(LIQUID,MG,SB;2),,               +29500+10.637*T;,,            N 05Bal !
 PAR  L(LIQUID,MG,SB;3),,               +127386.016-98.78*T;,,        N 05Bal !
$
 PAR  L(HCP_A3,MG,SB:VA;0),,            +UN_ASS;,,                    N !
$
 PAR  G(MG3SB2_D52,MG:SB),,             +3*GHSERMG+2*GHSERSB
             -490030.125+243.975*T;,,                                 N 05Bal !
$
 PAR  G(MG3SB2_D53,MG:SB:MG),,          +5*GHSERSB+5*GHSERMG;,,       N 05Bal !
 PAR  G(MG3SB2_D53,SB:MG:MG),,          +4*GHSERSB+6*GHSERMG
             -374295.35-20.1*T;,,                                     N 05Bal !
 PAR  G(MG3SB2_D53,SB:SB:MG),,          +9*GHSERSB+GHSERMG
             +396510-90.48*T;,,                                       N 05Bal !
 PAR  L(MG3SB2_D53,MG,SB:MG:MG;0),,     -1500000+600*T;,,             N 05Bal !
$ ------------------------------------------------------------------------------
$
$
 LIST-OF-REFERENCE
 NUMBER  SOURCE
  Null   'Unknown source'
  Same   'Same or similar interaction as in the corresponding stable phase'
  REFLAV 'Laves phase convention: G(LAVES,X:X)=+3*GHSERXX+15000'
  COST   'COST 507 database, 1998'
  91Din  'A.T. Dinsdale, Calphad, 15, 317-425(1991).'
  96SGUN 'SGTE unary database V.3.0, 1996.'
  05Bal  'T. Balakumar, M. Medraj, Calphad, 29, 24-36(2005); Mg-Sb'
!

File: data/databases/sgte-binary/MgSb-21Zha.tdb
$
$ Database for Mg-Sb from J. Zhang et al. 2021.
$
$ J. Zhang, J. Wang, Y. Yuan, Calphad, 75, 102361(2021).
$
$ Dataset created 2023.03.12 by Bengt Hallstedt.
$
$ Associate liquid model with Mg3Sb2 associates.
$
$ ------------------------------------------------------------------------------
 TEMP-LIM 298.15 6000.00 !
$
$ELEMENT NAME  REF. STATE               ATOMIC MASS H298-H0    S298    !
$
 ELEMENT VA   VACUUM                      0.0          0.0      0.0    ! 
 ELEMENT MG   HCP_A3                     24.305     4998.      32.671  !
 ELEMENT SB   RHOMBOHEDRAL_A7           121.75      5870.152   45.5219 ! 
$ ------------------------------------------------------------------------------
$ Species
$
 SPECIE  MG3SB2                             MG3SB2 !
$ ------------------------------------------------------------------------------
$ Phase definitions
$
 PHASE LIQUID:L % 1 1 !
 CONST LIQUID:L : MG MG3SB2 SB : !
$
$ Fcc (cF4, Fm-3m) and MeX (cF8, Fm-3m)
$
 PHASE FCC_A1 %A 2 1 1 !
 CONST FCC_A1 : MG SB : VA : !
$
$ Bcc (cI2, Im-3m)
$
 PHASE BCC_A2 %B 2 1 3 !
 CONST BCC_A2 : MG SB : VA : !
$
$ Hcp (hP2, P6_3/mmc) and Me2X (NiAs-type, hP4, P6_3/mmc, B8_1)
$
 PHASE HCP_A3 %A 2 1 0.5 !
 CONST HCP_A3 : MG% SB : VA : !
$
$ Prototype alpha-As (hR2, R-3m)
$
 PHASE RHOMBOHEDRAL_A7 % 1 1 !
 CONST RHOMBOHEDRAL_A7 : SB : !
$
$ Prototype A-La2O3 (hP5, P-3m1)
$
 PHASE MG3SB2_D52 % 2 3 2 !
 CONST MG3SB2_D52 : MG : SB% VA : !
$
$ Prototype Mn2O3 (cI80, Ia-3)
$
 PHASE MG3SB2_D53 % 3 6 3 1 !
 CONST MG3SB2_D53 : MG : SB% VA : SB : !
$ ------------------------------------------------------------------------------
$ Defaults
$
 DEFINE-SYSTEM-DEFAULT ELEMENT 2 !
 DEFAULT-COM DEFINE_SYSTEM_ELEMENT VA !
 TYPE-DEF % SEQ * !
 TYPE-DEF A GES AMEND_PHASE_DESCRIPTION @ MAGNETIC -3 0.28 !
 TYPE-DEF B GES AMEND_PHASE_DESCRIPTION @ MAGNETIC -1 0.4 !
 FUNCTION ZERO      298.15  0;                                         6000 N !
 FUNCTION UN_ASS    298.15  0;                                         6000 N !
 FUNCTION R         298.15  +8.31451;                                  6000 N !
$ ------------------------------------------------------------------------------
$ Element data
$ ------------------------------------------------------------------------------
$ Mg
$
 PAR  G(FCC_A1,MG:VA),,                 +GHSERMG+2600-0.9*T;     3000 N 91Din !
 PAR  G(BCC_A2,MG:VA),,                 +GHSERMG+3100-2.1*T;     3000 N 91Din !
 PAR  G(HCP_A3,MG:VA),,                 +GHSERMG;                3000 N 91Din !
 PAR  G(LIQUID,MG),,                    +GLIQMG;                 3000 N 91Din !
$
 PAR  G(MG3SB2_D52,MG:VA),,             +3*GHSERMG+40665.1+9*T;,,     N 21Zha !
$
 FUNCTION GHSERMG   298.15  -8367.34+143.675547*T-26.1849782*T*LN(T)
       +4.858E-04*T**2-1.393669E-06*T**3+78950*T**(-1);
       923.00  Y  -14130.185+204.716215*T-34.3088*T*LN(T)+1.038192E+28*T**(-9);
      3000.00  N !
 FUNCTION GLIQMG    298.15  +8202.243-8.83693*T+GHSERMG-8.0176E-20*T**7;
       923.00  Y  -5439.869+195.324057*T-34.3088*T*LN(T);
      3000.00  N !
$ ------------------------------------------------------------------------------
$ Sb
$
$ BCT_A5 revised in unary 3.0
$
$ BCT_A5 the value from 91Din is used in LBall-v7+fun.tdb.
$ BCT_A5 the value from 96SGUN is used in SGSOL 5.0.
$ It is only needed in Sb-Sn.
$
 PAR  G(RHOMBOHEDRAL_A7,SB),,           +GHSERSB;                2000 N 91Din !
 PAR  G(FCC_A1,SB:VA),,                 +GHSERSB+19874-13.7*T;   2000 N 91Din !
 PAR  G(BCC_A2,SB:VA),,                 +GHSERSB+19874-15.1*T;   2000 N 91Din !
 PAR  G(HCP_A3,SB:VA),,                 +GHSERSB+19874-13*T;     2000 N 91Din !
$PAR  G(BCT_A5,SB),,                    +GHSERSB+13000-8*T;      2000 N 96SGUN !
$PAR  G(BCT_A5,SB),,                    +GHSERSB+1000;           2000 N 91Din !
 PAR  G(LIQUID,SB),,                    +GLIQSB;                 2000 N 91Din !
$
 FUNCTION GHSERSB   298.15  -9242.858+156.154689*T-30.5130752*T*LN(T)
       +0.007748768*T**2-3.003415E-06*T**3+100625*T**(-1);
       903.78  Y  -11738.83+169.485872*T-31.38*T*LN(T)+1.616849E+27*T**(-9);
      2000.00  N !
 FUNCTION GLIQSB    298.15  +19822.328-21.923164*T+GHSERSB-1.74847E-20*T**7;
       903.78  Y  +8175.359+147.455986*T-31.38*T*LN(T);
      2000.00  N !
$ ------------------------------------------------------------------------------
$ Binary system
$ ------------------------------------------------------------------------------
$
$ J. Zhang, J. Wang, Y. Yuan, Calphad, 75, 102361(2021).
$
$ Checked against paper. Checked at 6000 K.
$
$ Associate liquid model with Mg3Sb2 associates.
$
 PAR  G(LIQUID,MG3SB2),,                +3*GLIQMG+2*GLIQSB
             -261367+125.8*T-9.85*T*LN(T);,,                          N 21Zha !
 PAR  L(LIQUID,MG,SB;0),,               -64574.5-13.8*T;,,            N 21Zha !
 PAR  L(LIQUID,MG,SB;1),,               -T;,,                         N 21Zha !
 PAR  L(LIQUID,MG,MG3SB2;0),,           -14941.2-14.3663*T;,,         N 21Zha !
 PAR  L(LIQUID,MG,MG3SB2;1),,           +10399.95+3*T;,,              N 21Zha !
 PAR  L(LIQUID,MG3SB2,SB;0),,           -19774.6-21.997*T;,,          N 21Zha !
 PAR  L(LIQUID,MG3SB2,SB;1),,           -17802.3+3.3426*T;,,          N 21Zha !
$
 PAR  L(HCP_A3,MG,SB:VA;0),,            -61998.6-18.999*T;,,          N 21Zha !
$
 PAR  G(MG3SB2_D52,MG:SB),,             +3*GHSERMG+2*GHSERSB
             -294509-14.05*T+11.212*T*LN(T)-0.013*T**2;,,             N 21Zha !
 PAR  L(MG3SB2_D52,MG:SB,VA;0),,        -13675.1+5.432*T;,,           N 21Zha !
 PAR  L(MG3SB2_D52,MG:SB,VA;1),,        -14000+7.476*T;,,             N 21Zha !
$
 PAR  G(MG3SB2_D53,MG:SB:SB),,          +6*GHSERMG+4*GHSERSB
             -386039-190.64*T+17.16*T*LN(T);,,                        N 21Zha !
 PAR  G(MG3SB2_D53,MG:VA:SB),,          +6*GHSERMG+GHSERSB
             -33000.4-15.1*T+14.25*T*LN(T);,,                         N 21Zha !
 PAR  L(MG3SB2_D53,MG:SB,VA:SB;0),,     -68212.8-29.878*T;,,          N 21Zha !
 PAR  L(MG3SB2_D53,MG:SB,VA:SB;1),,     -106813-28*T;,,               N 21Zha !
$
$ Metastable
$
 PAR  L(FCC_A1,MG,SB:VA;0),,            -61998.6-18.999*T;,,          N Same !
 PAR  L(BCC_A2,MG,SB:VA;0),,            -61998.6-18.999*T;,,          N Same !
$ ------------------------------------------------------------------------------
$
$
 LIST-OF-REFERENCE
 NUMBER  SOURCE
  Null   'Unknown source'
  Same   'Same or similar interaction as in the corresponding stable phase'
  REFLAV 'Laves phase convention: G(LAVES,X:X)=+3*GHSERXX+15000'
  COST   'COST 507 database, 1998'
  91Din  'A.T. Dinsdale, Calphad, 15, 317-425(1991).'
  96SGUN 'SGTE unary database V.3.0, 1996.'
  21Zha  'J. Zhang, J. Wang, Y. Yuan, Calphad, 75, 102361(2021); Mg-Sb'
!

File: data/databases/sgte-binary/MgSb-87Jon.tdb
$
$ Database for Mg-Sb from B. Joensson and J. Agren 1987.
$
$ B. Joensson, J. Agren, Metall. Trans. A, 18A, 1395-1401(1987).
$
$ Dataset created 2018.11.11 by Bengt Hallstedt.
$ 2021.01.24: Modified for use with GES6.
$ 2021.09.05: ION order fixed for GES6.
$
$ Using ionic liquid model.
$
$ Pre-SGTE elemental data used. Liquid Mg and Sb are different, resulting
$ in a congruent melting temperature of Mg3Sb2 about 65 K too high.
$
$ ------------------------------------------------------------------------------
 TEMP-LIM 298.15 6000.00 !
$
$ELEMENT NAME  REF. STATE               ATOMIC MASS H298-H0    S298    !
$
 ELEMENT /-   ELECTRON_GAS                0.0          0.0      0.0    ! 
 ELEMENT VA   VACUUM                      0.0          0.0      0.0    ! 
 ELEMENT MG   HCP_A3                     24.305     4998.      32.671  !
 ELEMENT SB   RHOMBOHEDRAL_A7           121.75      5870.152   45.5219 ! 
$ ------------------------------------------------------------------------------
$ Species
$
 SPECIE  MG+2                               MG/+2 !
 SPECIE  SB-3                               SB/-3 !
 SPECIE  SB-5                               SB/-5 !
$ ------------------------------------------------------------------------------
$ Phase definitions
$
 PHASE ION:Y % 2 1 1 !
 CONST ION:Y : MG+2 : SB-3 VA SB : !
$
$ Fcc (cF4, Fm-3m) and MeX (cF8, Fm-3m)
$
 PHASE FCC_A1 %A 2 1 1 !
 CONST FCC_A1 : MG SB : VA : !
$
$ Bcc (cI2, Im-3m)
$
 PHASE BCC_A2 %B 2 1 3 !
 CONST BCC_A2 : MG SB : VA : !
$
$ Hcp (hP2, P6_3/mmc) and Me2X (NiAs-type, hP4, P6_3/mmc, B8_1)
$
 PHASE HCP_A3 %A 2 1 0.5 !
 CONST HCP_A3 : MG% SB : VA : !
$
$ Prototype alpha-As (hR2, R-3m)
$
 PHASE RHOMBOHEDRAL_A7 % 1 1 !
 CONST RHOMBOHEDRAL_A7 : SB : !
$
$ Prototype A-La2O3 (hP5, P-3m1)
$
 PHASE MG3SB2_D52 % 2 3 2 !
 CONST MG3SB2_D52 : MG : SB : !
$
$ Prototype Mn2O3 (cI80, Ia-3)
$
 PHASE MG3SB2_D53:I % 2 3 2 !
 CONST MG3SB2_D53:I : MG+2 : SB-3 SB-5 VA : !
$ ------------------------------------------------------------------------------
$ Defaults
$
 DEFINE-SYSTEM-DEFAULT ELEMENT 2 !
 DEFAULT-COM DEFINE_SYSTEM_ELEMENT VA /- !
 TYPE-DEF % SEQ * !
 TYPE-DEF A GES AMEND_PHASE_DESCRIPTION @ MAGNETIC -3 0.28 !
 TYPE-DEF B GES AMEND_PHASE_DESCRIPTION @ MAGNETIC -1 0.4 !
 FUNCTION ZERO      298.15  0;                                         6000 N !
 FUNCTION UN_ASS    298.15  0;                                         6000 N !
 FUNCTION R         298.15  +8.31451;                                  6000 N !
$ ------------------------------------------------------------------------------
$ Element data
$ ------------------------------------------------------------------------------
$ Mg
$
 PAR  G(FCC_A1,MG:VA),,                 +GHSERMG+2600-0.9*T;     3000 N 91Din !
 PAR  G(BCC_A2,MG:VA),,                 +GHSERMG+3100-2.1*T;     3000 N 91Din !
 PAR  G(HCP_A3,MG:VA),,                 +GHSERMG;                3000 N 91Din !
$PAR  G(LIQUID,MG),,                    +GLIQMG;                 3000 N 91Din !
$
 PAR  G(ION,MG+2:VA),,                  +GLIQMG;                 3000 N 91Din !
$
 FUNCTION GHSERMG   298.15  -8367.34+143.675547*T-26.1849782*T*LN(T)
       +4.858E-04*T**2-1.393669E-06*T**3+78950*T**(-1);
       923.00  Y  -14130.185+204.716215*T-34.3088*T*LN(T)+1.038192E+28*T**(-9);
      3000.00  N !
 FUNCTION GLIQMG    298.15  +8202.243-8.83693*T+GHSERMG-8.0176E-20*T**7;
       923.00  Y  -5439.869+195.324057*T-34.3088*T*LN(T);
      3000.00  N !
$ ------------------------------------------------------------------------------
$ Sb
$
$ BCT_A5 revised in unary 3.0
$
$ BCT_A5 the value from 91Din is used in LBall-v7+fun.tdb.
$ BCT_A5 the value from 96SGUN is used in SGSOL 5.0.
$ It is only needed in Sb-Sn.
$
 PAR  G(RHOMBOHEDRAL_A7,SB),,           +GHSERSB;                2000 N 91Din !
 PAR  G(FCC_A1,SB:VA),,                 +GHSERSB+19874-13.7*T;   2000 N 91Din !
 PAR  G(BCC_A2,SB:VA),,                 +GHSERSB+19874-15.1*T;   2000 N 91Din !
 PAR  G(HCP_A3,SB:VA),,                 +GHSERSB+19874-13*T;     2000 N 91Din !
$PAR  G(BCT_A5,SB),,                    +GHSERSB+13000-8*T;      2000 N 96SGUN !
$PAR  G(BCT_A5,SB),,                    +GHSERSB+1000;           2000 N 91Din !
$PAR  G(LIQUID,SB),,                    +GLIQSB;                 2000 N 91Din !
$
 PAR  G(ION,SB),,                       +GLIQSB;                 2000 N 91Din !
$
 FUNCTION GHSERSB   298.15  -9242.858+156.154689*T-30.5130752*T*LN(T)
       +0.007748768*T**2-3.003415E-06*T**3+100625*T**(-1);
       903.78  Y  -11738.83+169.485872*T-31.38*T*LN(T)+1.616849E+27*T**(-9);
      2000.00  N !
 FUNCTION GLIQSB    298.15  +19822.328-21.923164*T+GHSERSB-1.74847E-20*T**7;
       903.78  Y  +8175.359+147.455986*T-31.38*T*LN(T);
      2000.00  N !
$ ------------------------------------------------------------------------------
$ Binary system
$ ------------------------------------------------------------------------------
$
$ B. Joensson, J. Agren, Metall. Trans. A, 18A, 1395-1401(1987).
$
$ Checked against paper. Checked at 6000 K.
$
$ Using ionic liquid model.
$
$ Pre-SGTE elemental data used. Liquid Mg and Sb are different, resulting
$ in a congruent melting temperature of Mg3Sb2 about 65 K too high.
$
 PAR  G(ION,MG+2:SB-3),,                +3*GLIQMG+2*GLIQSB
             -204389-4.98506*T-2.75639E+09*T**(-2);,,                 N 87Jon !
 PAR  L(ION,MG+2:SB-3,VA;0),,           +136560-112.414*T;,,          N 87Jon !
 PAR  L(ION,MG+2:SB-3,VA;1),,           +11996.3;,,                   N 87Jon !
 PAR  L(ION,MG+2:SB,VA;0),,             +ZERO;,,                      N 87Jon !
 PAR  L(ION,MG+2:SB,SB-3;0),,           +23292.2-28.283*T;,,          N 87Jon !
 PAR  L(ION,MG+2:SB,SB-3;1),,           +12622.9;,,                   N 87Jon !
$
 PAR  L(HCP_A3,MG,SB:VA;0),,            +UN_ASS;,,                    N !
$
 PAR  G(MG3SB2_D52,MG:SB),,             -312899+635.74*T
             -113*T*LN(T)-0.0402*T**2;,,                              N 87Jon !
$
 PAR  G(MG3SB2_D53,MG+2:SB-3),,         -205784+836.783*T
             -160.7*T*LN(T);,,                                        N 87Jon !
 PAR  G(MG3SB2_D53,MG+2:SB-5),,         -342298+1355.23*T
             -224.9*T*LN(T);,,                                        N 87Jon !
 PAR  G(MG3SB2_D53,MG+2:VA),,           +ZERO;,,                      N 87Jon !
$ ------------------------------------------------------------------------------
$
$
 LIST-OF-REFERENCE
 NUMBER  SOURCE
  Null   'Unknown source'
  Same   'Same or similar interaction as in the corresponding stable phase'
  REFLAV 'Laves phase convention: G(LAVES,X:X)=+3*GHSERXX+15000'
  COST   'COST 507 database, 1998'
  87Jon  'B. Joensson, J. Agren, Metall. Trans. A, 18A, 1395-1401(1987); Mg-Sb'
  91Din  'A.T. Dinsdale, Calphad, 15, 317-425(1991).'
  96SGUN 'SGTE unary database V.3.0, 1996.'
!

File: data/databases/sgte-binary/MgSc-22Wan.tdb
$
$ Database for Mg-Sc from Y. Wang et al. 2022.
$
$ Y. Wang, K. Gao, X. Tao, W.-S. Ko, J. Wang, F. Chen, G. Xu, Y. Cui,
$ Calphad, 77, 102406(2022).
$
$ Dataset created 2023.03.12 by Bengt Hallstedt.
$
$ Modified from 98Pis. Solution model for MgSc-B2 (but not order-disorder).
$
$ ------------------------------------------------------------------------------
 TEMP-LIM 298.15 6000.00 !
$
$ELEMENT NAME  REF. STATE               ATOMIC MASS H298-H0    S298    !
$
 ELEMENT VA   VACUUM                      0.0          0.0      0.0    ! 
 ELEMENT MG   HCP_A3                     24.305     4998.      32.671  !
 ELEMENT SC   HCP_A3                     44.9559    5217.448   34.6435 ! 
$ ------------------------------------------------------------------------------
$ Phase definitions
$
 PHASE LIQUID:L % 1 1 !
 CONST LIQUID:L : MG SC : !
$
$ Fcc (cF4, Fm-3m) and MeX (cF8, Fm-3m)
$
 PHASE FCC_A1 %A 2 1 1 !
 CONST FCC_A1 : MG SC : VA : !
$
$ Bcc (cI2, Im-3m)
$
 PHASE BCC_A2 %B 2 1 3 !
 CONST BCC_A2 : MG SC% : VA : !
$
$ Hcp (hP2, P6_3/mmc) and Me2X (NiAs-type, hP4, P6_3/mmc, B8_1)
$
 PHASE HCP_A3 %A 2 1 0.5 !
 CONST HCP_A3 : MG SC : VA : !
$
$ Prototype CsCl (cP2, Pm-3m)
$
 PHASE MGSC_B2 % 2 1 1 !
 CONST MGSC_B2 : MG : MG SC% : !
$ ------------------------------------------------------------------------------
$ Defaults
$
 DEFINE-SYSTEM-DEFAULT ELEMENT 2 !
 DEFAULT-COM DEFINE_SYSTEM_ELEMENT VA !
 TYPE-DEF % SEQ * !
 TYPE-DEF A GES AMEND_PHASE_DESCRIPTION @ MAGNETIC -3 0.28 !
 TYPE-DEF B GES AMEND_PHASE_DESCRIPTION @ MAGNETIC -1 0.4 !
 FUNCTION ZERO      298.15  0;                                         6000 N !
 FUNCTION UN_ASS    298.15  0;                                         6000 N !
 FUNCTION R         298.15  +8.31451;                                  6000 N !
$ ------------------------------------------------------------------------------
$ Element data
$ ------------------------------------------------------------------------------
$ Mg
$
 PAR  G(FCC_A1,MG:VA),,                 +GHSERMG+2600-0.9*T;     3000 N 91Din !
 PAR  G(BCC_A2,MG:VA),,                 +GHSERMG+3100-2.1*T;     3000 N 91Din !
 PAR  G(HCP_A3,MG:VA),,                 +GHSERMG;                3000 N 91Din !
$PAR  G(CBCC_A12,MG:VA),,               +GHSERMG
$            +4602.4-3.011*T;                                    3000 N 91Din !
$PAR  G(CUB_A13,MG:VA),,                +GHSERMG+5000-3*T;       3000 N 91Din !
 PAR  G(LIQUID,MG),,                    +GLIQMG;                 3000 N 91Din !
$
 PAR  G(MGSC_B2,MG:MG),,                +2*GBCCMG;,,                  N 22Wan !
$
 FUNCTION GHSERMG   298.15  -8367.34+143.675547*T-26.1849782*T*LN(T)
       +4.858E-04*T**2-1.393669E-06*T**3+78950*T**(-1);
       923.00  Y  -14130.185+204.716215*T-34.3088*T*LN(T)+1.038192E+28*T**(-9);
      3000.00  N !
 FUNCTION GLIQMG    298.15  +8202.243-8.83693*T+GHSERMG-8.0176E-20*T**7;
       923.00  Y  -5439.869+195.324057*T-34.3088*T*LN(T);
      3000.00  N !
 FUNCTION GBCCMG    298.15  +GHSERMG+3100-2.1*T;                       3000 N !
$ ------------------------------------------------------------------------------
$ Sc
$
$ FCC_A1 and DHCP added in unary 4.4
$
 PAR  G(HCP_A3,SC:VA),,                 +GHSERSC;                3200 N 91Din !
 PAR  G(BCC_A2,SC:VA),,                 +GBCCSC;                 3200 N 91Din !
 PAR  G(FCC_A1,SC:VA),,                 +GHSERSC+5000;           3200 N 99Cac !
$PAR  G(DHCP,SC),,                      +GHSERSC
$            +1200+0.4157255*T;                                  3200 N 00Nor2 !
 PAR  G(LIQUID,SC),,                    +GLIQSC;                 3200 N 91Din !
$
 FUNCTION GHSERSC   298.15  -8689.547+153.48097*T-28.1882*T*LN(T)
       +0.00321892*T**2-1.64531E-06*T**3+72177*T**(-1);
       800.00  Y  -7511.295+132.759582*T-24.9132*T*LN(T)
       -5.73295E-04*T**2-8.59345E-07*T**3;
      1608.00  Y  +261143.04-1817.92245*T+241.441051*T*LN(T)
       -0.117529396*T**2+8.7398E-06*T**3-50607159*T**(-1);
      2000.00  Y  -30515.246+286.474338*T-44.2249*T*LN(T);
      3200.00  N !
 FUNCTION GBCCSC    298.15  +1979.728-1.024135*T+GHSERSC;
      1000.00  Y  +230161.408-2004.05469*T+276.76664*T*LN(T)
       -0.167120107*T**2+1.5637371E-05*T**3-33783257*T**(-1);
      1608.00  Y  -25928.011+283.642312*T-44.2249*T*LN(T);
      2000.00  Y  +4587.235-2.832026*T+GHSERSC;
      3200.00  N !
 FUNCTION GLIQSC    298.15  +6478.66+45.427539*T-10.7967803*T*LN(T)
       -0.020636524*T**2+2.13106E-06*T**3-158106*T**(-1);
      1608.00  Y  -11832.111+275.871695*T-44.2249*T*LN(T);
      3200.00  N !
$ ------------------------------------------------------------------------------
$ Binary system
$
$ Y. Wang, K. Gao, X. Tao, W.-S. Ko, J. Wang, F. Chen, G. Xu, Y. Cui,
$ Calphad, 77, 102406(2022).
$
$ Checked against paper and author's tdb. Checked at 6000 K.
$
$ Modified from 98Pis. Solution model for MgSc-B2 (but not order-disorder).
$
 PAR  L(LIQUID,MG,SC;0),,               -12000+8.75*T;,,              N 98Pis !
$
 PAR  L(BCC_A2,MG,SC:VA;0),,            -24051+15.56*T;,,             N 98Pis !
 PAR  L(HCP_A3,MG,SC:VA;0),,            -16115.8+15.02*T;,,           N 98Pis !
$
 PAR  G(MGSC_B2,MG:SC),,                +GHSERMG+GHSERSC
             -41160+38.86*T;,,                                        N 22Wan !
$
$ Metastable
$
 PAR  L(FCC_A1,MG,SC:VA;0),,            -16115.8+15.02*T;,,           N Same !
$ ------------------------------------------------------------------------------
$
 ASSESSED_SYSTEM
  MG-SC(TDB -* +LIQUID +BCC_A2 +HCP_A3 +MGSC_B2 ;P3 TMM:300/2000 *) !
$
$
 LIST-OF-REFERENCE
 NUMBER  SOURCE
  Null   'Unknown source'
  Same   'Same or similar interaction as in the corresponding stable phase'
  COST   'COST 507 database'
  91Din  'A.T. Dinsdale, Calphad, 15, 317-425(1991).'
  98Pis  'A. Pisch, R. Schmid-Fetzer, G. Cacciamani, P. Riani, A. Saccone,
          R. Ferro, Z. Metallkd., 89, 474-77(1998); Mg-Sc'
  99Cac  'G. Cacciamani, P. Riani, G. Borzone, N. Parodi, A. Saccone, R. Ferro,
          A. Pisch, R. Schmid-Fetzer, Intermetallics, 7, 101-8(1999),
          SGTE unary database V.4.4, 2001; Sc'
  00Nor2 'S. Norgren, PhD Thesis, KTH, Stockholm, 2000,
          SGTE unary database V.4.4, 2001; Nd, Sc'
  22Wan  'Y. Wang, K. Gao, X. Tao, W.-S. Ko, J. Wang, F. Chen, G. Xu, Y. Cui,
          Calphad, 77, 102406(2022); Mg-Sc'
!

File: data/databases/sgte-binary/MgSc-98Pis-LB.tdb
$
$ Database for Mg-Sc from A. Pisch et al. 1998 (included in LB Vol. 3)
$
$ A. Pisch, R. Schmid-Fetzer, G. Cacciamani, P. Riani, A. Saccone, R. Ferro,
$ Z. Metallkd., 89, 474-77(1998).
$
$ Dataset created 2016.02.28 by Bengt Hallstedt.
$ 2021.01.24: Modified for use with GES6.
$
$ ------------------------------------------------------------------------------
 TEMP-LIM 298.15 6000.00 !
$
$ELEMENT NAME  REF. STATE               ATOMIC MASS H298-H0    S298    !
$
 ELEMENT VA   VACUUM                      0.0          0.0      0.0    ! 
 ELEMENT MG   HCP_A3                     24.305     4998.      32.671  !
 ELEMENT SC   HCP_A3                     44.9559    5217.448   34.6435 ! 
$ ------------------------------------------------------------------------------
$ Phase definitions
$
 PHASE LIQUID:L % 1 1 !
 CONST LIQUID:L : MG SC : !
$
$ Fcc (cF4, Fm-3m) and MeX (cF8, Fm-3m)
$
 PHASE FCC_A1 %A 2 1 1 !
 CONST FCC_A1 : MG SC : VA : !
$
$ Bcc (cI2, Im-3m)
$
 PHASE BCC_A2 %B 2 1 3 !
 CONST BCC_A2 : MG SC% : VA : !
$
$ Hcp (hP2, P6_3/mmc) and Me2X (NiAs-type, hP4, P6_3/mmc, B8_1)
$
 PHASE HCP_A3 %A 2 1 0.5 !
 CONST HCP_A3 : MG SC : VA : !
$
$ Prototype CsCl (cP2, Pm-3m)
$
 PHASE MGSC_B2 % 2 1 1 !
 CONST MGSC_B2 : MG : SC : !
$ ------------------------------------------------------------------------------
$ Defaults
$
 DEFINE-SYSTEM-DEFAULT ELEMENT 2 !
 DEFAULT-COM DEFINE_SYSTEM_ELEMENT VA !
 TYPE-DEF % SEQ * !
 TYPE-DEF A GES AMEND_PHASE_DESCRIPTION @ MAGNETIC -3 0.28 !
 TYPE-DEF B GES AMEND_PHASE_DESCRIPTION @ MAGNETIC -1 0.4 !
 FUNCTION ZERO      298.15  0;                                         6000 N !
 FUNCTION UN_ASS    298.15  0;                                         6000 N !
 FUNCTION R         298.15  +8.31451;                                  6000 N !
$ ------------------------------------------------------------------------------
$ Element data
$ ------------------------------------------------------------------------------
$ Mg
$
 PAR  G(FCC_A1,MG:VA),,                 +GHSERMG+2600-0.9*T;     3000 N 91Din !
 PAR  G(BCC_A2,MG:VA),,                 +GHSERMG+3100-2.1*T;     3000 N 91Din !
 PAR  G(HCP_A3,MG:VA),,                 +GHSERMG;                3000 N 91Din !
$PAR  G(CBCC_A12,MG:VA),,               +GHSERMG
$            +4602.4-3.011*T;                                    3000 N 91Din !
$PAR  G(CUB_A13,MG:VA),,                +GHSERMG+5000-3*T;       3000 N 91Din !
 PAR  G(LIQUID,MG),,                    +GLIQMG;                 3000 N 91Din !
$
 FUNCTION GHSERMG   298.15  -8367.34+143.675547*T-26.1849782*T*LN(T)
       +4.858E-04*T**2-1.393669E-06*T**3+78950*T**(-1);
       923.00  Y  -14130.185+204.716215*T-34.3088*T*LN(T)+1.038192E+28*T**(-9);
      3000.00  N !
 FUNCTION GLIQMG    298.15  +8202.243-8.83693*T+GHSERMG-8.0176E-20*T**7;
       923.00  Y  -5439.869+195.324057*T-34.3088*T*LN(T);
      3000.00  N !
 FUNCTION GBCCMG    298.15  +GHSERMG+3100-2.1*T;                       3000 N !
$ ------------------------------------------------------------------------------
$ Sc
$
$ FCC_A1 and DHCP added in unary 4.4
$
 PAR  G(HCP_A3,SC:VA),,                 +GHSERSC;                3200 N 91Din !
 PAR  G(BCC_A2,SC:VA),,                 +GBCCSC;                 3200 N 91Din !
 PAR  G(FCC_A1,SC:VA),,                 +GHSERSC+5000;           3200 N 99Cac !
$PAR  G(DHCP,SC),,                      +GHSERSC
$            +1200+0.4157255*T;                                  3200 N 00Nor2 !
 PAR  G(LIQUID,SC),,                    +GLIQSC;                 3200 N 91Din !
$
 FUNCTION GHSERSC   298.15  -8689.547+153.48097*T-28.1882*T*LN(T)
       +0.00321892*T**2-1.64531E-06*T**3+72177*T**(-1);
       800.00  Y  -7511.295+132.759582*T-24.9132*T*LN(T)
       -5.73295E-04*T**2-8.59345E-07*T**3;
      1608.00  Y  +261143.04-1817.92245*T+241.441051*T*LN(T)
       -0.117529396*T**2+8.7398E-06*T**3-50607159*T**(-1);
      2000.00  Y  -30515.246+286.474338*T-44.2249*T*LN(T);
      3200.00  N !
 FUNCTION GBCCSC    298.15  +1979.728-1.024135*T+GHSERSC;
      1000.00  Y  +230161.408-2004.05469*T+276.76664*T*LN(T)
       -0.167120107*T**2+1.5637371E-05*T**3-33783257*T**(-1);
      1608.00  Y  -25928.011+283.642312*T-44.2249*T*LN(T);
      2000.00  Y  +4587.235-2.832026*T+GHSERSC;
      3200.00  N !
 FUNCTION GLIQSC    298.15  +6478.66+45.427539*T-10.7967803*T*LN(T)
       -0.020636524*T**2+2.13106E-06*T**3-158106*T**(-1);
      1608.00  Y  -11832.111+275.871695*T-44.2249*T*LN(T);
      3200.00  N !
$ ------------------------------------------------------------------------------
$ Binary system
$
$ From A. Pisch et al. 1998 (included in LB Vol. 3)
$
$ A. Pisch, R. Schmid-Fetzer, G. Cacciamani, P. Riani, A. Saccone, R. Ferro,
$ Z. Metallkd., 89, 474-77(1998).
$
$ Checked against LB and paper. Checked at 6000 K.
$
 PAR  L(LIQUID,MG,SC;0),,               -12000+8.75*T;,,              N 98Pis !
$
 PAR  L(BCC_A2,MG,SC:VA;0),,            -24051+15.56*T;,,             N 98Pis !
 PAR  L(HCP_A3,MG,SC:VA;0),,            -16115.8+15.02*T;,,           N 98Pis !
$
 PAR  G(MGSC_B2,MG:SC),,                +GHSERMG+GHSERSC
             -43852+4*T+5.298*T*LN(T);,,                              N 98Pis !
$
$ Metastable
$
 PAR  L(FCC_A1,MG,SC:VA;0),,            -16115.8+15.02*T;,,           N Same !
$ ------------------------------------------------------------------------------
$
 ASSESSED_SYSTEM
  MG-SC(TDB -* +LIQUID +BCC_A2 +HCP_A3 +MGSC_B2 ;P3 TMM:300/2000 *) !
$
$
 LIST-OF-REFERENCE
 NUMBER  SOURCE
  Null   'Unknown source'
  Same   'Same or similar interaction as in the corresponding stable phase'
  COST   'COST 507 database'
  91Din  'A.T. Dinsdale, Calphad, 15, 317-425(1991).'
  98Pis  'A. Pisch, R. Schmid-Fetzer, G. Cacciamani, P. Riani, A. Saccone,
          R. Ferro, Z. Metallkd., 89, 474-77(1998); Mg-Sc'
  99Cac  'G. Cacciamani, P. Riani, G. Borzone, N. Parodi, A. Saccone, R. Ferro,
          A. Pisch, R. Schmid-Fetzer, Intermetallics, 7, 101-8(1999),
          SGTE unary database V.4.4, 2001; Sc'
  00Nor2 'S. Norgren, PhD Thesis, KTH, Stockholm, 2000,
          SGTE unary database V.4.4, 2001; Nd, Sc'
!

File: data/databases/sgte-binary/MgSi-00Yan-LB.tdb
$
$ Database for Mg-Si from X.-Y. Yan et al. 2000 (included in LB Vol. 3)
$
$ X.-Y. Yan, F. Zhang, Y.A. Chang, J. Phase Equilib., 21, 379-84(2000).
$
$ Dataset created 2010.02.07 by Bengt Hallstedt.
$ 2021.01.24: Modified for use with GES6.
$
$ There is a minor error in the MG2SI parameter in LB (both book and .tdb).
$ Because of this misprint the invariant reactions differ by up to 2 K and
$ the congruent melting T of Mg2Si changes from 1357 K to 1361 K.
$
$ There is an inverse miscibility gap with min at 2800K and x(Si)=0.4.
$
$ ------------------------------------------------------------------------------
 TEMP-LIM 298.15 6000.00 !
$
$ELEMENT NAME  REF. STATE               ATOMIC MASS H298-H0    S298    !
$
 ELEMENT VA   VACUUM                      0.0          0.0      0.0    ! 
 ELEMENT MG   HCP_A3                     24.305     4998.      32.671  !
 ELEMENT SI   DIAMOND_A4                 28.0855    3217.      18.81   ! 
$ ------------------------------------------------------------------------------
$ Phase definitions
$
 PHASE LIQUID:L % 1 1 !
 CONST LIQUID:L : MG SI : !
$
$ Fcc (cF4, Fm-3m) and MeX (cF8, Fm-3m)
$
 PHASE FCC_A1 %A 2 1 1 !
 CONST FCC_A1 : MG SI : VA : !
$
$ Bcc (cI2, Im-3m)
$
 PHASE BCC_A2 %B 2 1 3 !
 CONST BCC_A2 : MG SI : VA : !
$
$ Hcp (hP2, P6_3/mmc) and Me2X (NiAs-type, hP4, P6_3/mmc, B8_1)
$
 PHASE HCP_A3 % 2 1 0.5 !
 CONST HCP_A3 : MG% SI : VA : !
$
$ Prototype C (cF8, Fd-3m)
$
 PHASE DIAMOND_A4 % 1 1 !
 CONST DIAMOND_A4 : SI : !
$
$ Prototype CaF2 (cF12, Fm-3m)
$
 PHASE MG2SI_C1 % 2 2 1 !
 CONST MG2SI_C1 : MG : SI : !
$ ------------------------------------------------------------------------------
$ Defaults
$
 DEFINE-SYSTEM-DEFAULT ELEMENT 2 !
 DEFAULT-COM DEFINE_SYSTEM_ELEMENT VA !
 TYPE-DEF % SEQ * !
 TYPE-DEF A GES AMEND_PHASE_DESCRIPTION @ MAGNETIC -3 0.28 !
 TYPE-DEF B GES AMEND_PHASE_DESCRIPTION @ MAGNETIC -1 0.4 !
 FUNCTION ZERO      298.15  0;                                         6000 N !
 FUNCTION UN_ASS    298.15  0;                                         6000 N !
$ ------------------------------------------------------------------------------
$ Element data
$ ------------------------------------------------------------------------------
$ Mg
$
 PAR  G(FCC_A1,MG:VA),,                 +GHSERMG+2600-0.9*T;     3000 N 91Din !
 PAR  G(BCC_A2,MG:VA),,                 +GHSERMG+3100-2.1*T;     3000 N 91Din !
 PAR  G(HCP_A3,MG:VA),,                 +GHSERMG;                3000 N 91Din !
$PAR  G(CBCC_A12,MG:VA),,               +GHSERMG
$            +4602.4-3.011*T;                                    3000 N 91Din !
$PAR  G(CUB_A13,MG:VA),,                +GHSERMG+5000-3*T;       3000 N 91Din !
 PAR  G(LIQUID,MG),,                    +GLIQMG;                 3000 N 91Din !
$
 FUNCTION GHSERMG   298.15  -8367.34+143.675547*T-26.1849782*T*LN(T)
       +4.858E-04*T**2-1.393669E-06*T**3+78950*T**(-1);
       923.00  Y  -14130.185+204.716215*T-34.3088*T*LN(T)+1.038192E+28*T**(-9);
      3000.00  N !
 FUNCTION GLIQMG    298.15  +8202.243-8.83693*T+GHSERMG-8.0176E-20*T**7;
       923.00  Y  -5439.869+195.324057*T-34.3088*T*LN(T);
      3000.00  N !
$ ------------------------------------------------------------------------------
$ Si
$
 PAR  G(DIAMOND_A4,SI),,                +GHSERSI;                3600 N 91Din !
 PAR  G(FCC_A1,SI:VA),,                 +GHSERSI+51000-21.8*T;   3600 N 91Din !
 PAR  G(BCC_A2,SI:VA),,                 +GHSERSI+47000-22.5*T;   3600 N 91Din !
 PAR  G(HCP_A3,SI:VA),,                 +GHSERSI+49200-20.8*T;   3600 N 91Din !
$PAR  G(CBCC_A12,SI:VA),,               +GHSERSI+50208-20.377*T; 3600 N 91Din !
$PAR  G(CUB_A13,SI:VA),,                +GHSERSI+47279-20.377*T; 3600 N 91Din !
 PAR  G(LIQUID,SI),,                    +GLIQSI;                 3600 N 91Din !
$
 FUNCTION GHSERSI   298.15  -8162.609+137.236859*T-22.8317533*T*LN(T)
       -0.001912904*T**2-3.552E-09*T**3+176667*T**(-1);
      1687.00  Y  -9457.642+167.281367*T-27.196*T*LN(T)-4.20369E+30*T**(-9);
      3600.00  N !
 FUNCTION GLIQSI    298.15  +50696.36-30.099439*T+GHSERSI+2.09307E-21*T**7;
      1687.00  Y  +40370.523+137.722298*T-27.196*T*LN(T);
      3600.00  N !
 FUNCTION GBCCSI    298.15  +GHSERSI+47000-22.5*T;               3600 N 91Din !
$ ------------------------------------------------------------------------------
$ Binary system
$
$ From X.-Y. Yan et al. 2000 (included in LB Vol. 3)
$
$ X.-Y. Yan, F. Zhang, Y.A. Chang, J. Phase Equilib., 21, 379-84(2000).
$
$ Checked against LB and paper. Checked at 6000 K.
$
$ There is a minor error in the MG2SI parameter in LB (both book and .tdb).
$ Because of this misprint the invariant reactions differ by up to 2 K and
$ the congruent melting T of Mg2Si changes from 1357 K to 1361 K.
$
$ There is an inverse miscibility gap with min at 2800K and x(Si)=0.4.
$
 PAR  L(LIQUID,MG,SI;0),,               -73623.6+27.321*T;,,          N 00Yan !
 PAR  L(LIQUID,MG,SI;1),,               -30000+21.438*T;,,            N 00Yan !
 PAR  L(LIQUID,MG,SI;2),,               +44417.4-28.375*T;,,          N 00Yan !
$
 PAR  L(HCP_A3,MG,SI:VA;0),,            -7148.79+0.89361*T;,,         N 97Feu !
$
$ Parameter below from LBall-v7+fun.tdb
$PAR  G(MG2SI_C1,MG:SI),,               +2*GHSERMG+GHSERSI
$            -64110+14.686*T;,,                                       N 00Yan !
$ Parameter below from 00Yan
 PAR  G(MG2SI_C1,MG:SI),,               +2*GHSERMG+GHSERSI
             -64110+14.868*T;,,                                       N 00Yan !
$
$ metastable
$
 PAR  L(FCC_A1,MG,SI:VA;0),,            -7148.79+0.89361*T;,,         N 97Feu !
 PAR  L(BCC_A2,MG,SI:VA;0),,            -7148.79+0.89361*T;,,         N Same !
$ ------------------------------------------------------------------------------
$
 ASSESSED_SYSTEM
  MG-SI(TDB -* +LIQUID +DIAMOND +HCP_A3 +MG2SI_C1 ;P3 TMM:300/2300 *) !
$
$
 LIST-OF-REFERENCE
 NUMBER  SOURCE
  Null   'Unknown source'
  Same   'Same or similar interaction as in the corresponding stable phase'
  REFLAV 'Laves phase convention: G(LAVES,X:X)=+3*GHSERXX+15000'
  91Din  'A.T. Dinsdale, Calphad, 15, 317-425(1991).'
  97Feu  'H. Feufel, T. Godecke, H.L. Lukas, F. Sommer,
          J. Alloys Compd., 247, 31-42(1997); Mg-Si'
  00Yan  'X.-Y. Yan, F. Zhang, Y.A. Chang,
          J. Phase Equilib., 21, 379-84(2000); Mg-Si'
!
