Repository: orchid-calphad/orchid-project.org

# orchid-project.org

Website and released data of **ORCHID** (Open Repository for CALPHAD Hypotheses, Intelligence, and Discovery),
served by GitHub Pages at https://orchid-project.org. Releases are archived on Zenodo (one DOI per version).

- `index.html`, `catalog/`, `best-practices.html` — static, self-contained pages (generated in the ORCHID tooling).
- `data/` — released data: catalog, redistributable TDB files, convex hulls. Licences: `data/LICENSES.md`, `data/NOTICE.md`.
- `llms.txt`, `data/croissant.json`, `CITATION.cff`, `.zenodo.json` — machine-readable metadata.

Only data with clear redistribution rights are published.

File: data/databases/sgte-binary/MgSi-04Kev.tdb
$
$ Database for Mg-Si from D. Kevorkov et al. 2004
$
$ D. Kevorkov, R. Schmid-Fetzer, F. Zhang,
$ J. Phase Equilib. Diffus., 25, 140-51(2004).
$
$ Dataset created 2010.02.07 by Bengt Hallstedt.
$ 2021.01.24: Modified for use with GES6.
$
$ ------------------------------------------------------------------------------
 TEMP-LIM 298.15 6000.00 !
$
$ELEMENT NAME  REF. STATE               ATOMIC MASS H298-H0    S298    !
$
 ELEMENT VA   VACUUM                      0.0          0.0      0.0    ! 
 ELEMENT MG   HCP_A3                     24.305     4998.      32.671  !
 ELEMENT SI   DIAMOND_A4                 28.0855    3217.      18.81   ! 
$ ------------------------------------------------------------------------------
$ Phase definitions
$
 PHASE LIQUID:L % 1 1 !
 CONST LIQUID:L : MG SI : !
$
$ Fcc (cF4, Fm-3m) and MeX (cF8, Fm-3m)
$
 PHASE FCC_A1 %A 2 1 1 !
 CONST FCC_A1 : MG SI : VA : !
$
$ Bcc (cI2, Im-3m)
$
 PHASE BCC_A2 %B 2 1 3 !
 CONST BCC_A2 : MG SI : VA : !
$
$ Hcp (hP2, P6_3/mmc) and Me2X (NiAs-type, hP4, P6_3/mmc, B8_1)
$
 PHASE HCP_A3 % 2 1 0.5 !
 CONST HCP_A3 : MG% SI : VA : !
$
$ Prototype C (cF8, Fd-3m)
$
 PHASE DIAMOND_A4 % 1 1 !
 CONST DIAMOND_A4 : SI : !
$
$ Prototype CaF2 (cF12, Fm-3m)
$
 PHASE MG2SI_C1 % 2 2 1 !
 CONST MG2SI_C1 : MG : SI : !
$ ------------------------------------------------------------------------------
$ Defaults
$
 DEFINE-SYSTEM-DEFAULT ELEMENT 2 !
 DEFAULT-COM DEFINE_SYSTEM_ELEMENT VA !
 TYPE-DEF % SEQ * !
 TYPE-DEF A GES AMEND_PHASE_DESCRIPTION @ MAGNETIC -3 0.28 !
 TYPE-DEF B GES AMEND_PHASE_DESCRIPTION @ MAGNETIC -1 0.4 !
 FUNCTION ZERO      298.15  0;                                         6000 N !
 FUNCTION UN_ASS    298.15  0;                                         6000 N !
$ ------------------------------------------------------------------------------
$ Element data
$ ------------------------------------------------------------------------------
$ Mg
$
 PAR  G(FCC_A1,MG:VA),,                 +GHSERMG+2600-0.9*T;     3000 N 91Din !
 PAR  G(BCC_A2,MG:VA),,                 +GHSERMG+3100-2.1*T;     3000 N 91Din !
 PAR  G(HCP_A3,MG:VA),,                 +GHSERMG;                3000 N 91Din !
$PAR  G(CBCC_A12,MG:VA),,               +GHSERMG
$            +4602.4-3.011*T;                                    3000 N 91Din !
$PAR  G(CUB_A13,MG:VA),,                +GHSERMG+5000-3*T;       3000 N 91Din !
 PAR  G(LIQUID,MG),,                    +GLIQMG;                 3000 N 91Din !
$
 FUNCTION GHSERMG   298.15  -8367.34+143.675547*T-26.1849782*T*LN(T)
       +4.858E-04*T**2-1.393669E-06*T**3+78950*T**(-1);
       923.00  Y  -14130.185+204.716215*T-34.3088*T*LN(T)+1.038192E+28*T**(-9);
      3000.00  N !
 FUNCTION GLIQMG    298.15  +8202.243-8.83693*T+GHSERMG-8.0176E-20*T**7;
       923.00  Y  -5439.869+195.324057*T-34.3088*T*LN(T);
      3000.00  N !
$ ------------------------------------------------------------------------------
$ Si
$
 PAR  G(DIAMOND_A4,SI),,                +GHSERSI;                3600 N 91Din !
 PAR  G(FCC_A1,SI:VA),,                 +GHSERSI+51000-21.8*T;   3600 N 91Din !
 PAR  G(BCC_A2,SI:VA),,                 +GHSERSI+47000-22.5*T;   3600 N 91Din !
 PAR  G(HCP_A3,SI:VA),,                 +GHSERSI+49200-20.8*T;   3600 N 91Din !
$PAR  G(CBCC_A12,SI:VA),,               +GHSERSI+50208-20.377*T; 3600 N 91Din !
$PAR  G(CUB_A13,SI:VA),,                +GHSERSI+47279-20.377*T; 3600 N 91Din !
 PAR  G(LIQUID,SI),,                    +GLIQSI;                 3600 N 91Din !
$
 FUNCTION GHSERSI   298.15  -8162.609+137.236859*T-22.8317533*T*LN(T)
       -0.001912904*T**2-3.552E-09*T**3+176667*T**(-1);
      1687.00  Y  -9457.642+167.281367*T-27.196*T*LN(T)-4.20369E+30*T**(-9);
      3600.00  N !
 FUNCTION GLIQSI    298.15  +50696.36-30.099439*T+GHSERSI+2.09307E-21*T**7;
      1687.00  Y  +40370.523+137.722298*T-27.196*T*LN(T);
      3600.00  N !
 FUNCTION GBCCSI    298.15  +GHSERSI+47000-22.5*T;               3600 N 91Din !
$ ------------------------------------------------------------------------------
$ Binary system
$
$ D. Kevorkov, R. Schmid-Fetzer, F. Zhang,
$ J. Phase Equilib. Diffus., 25, 140-51(2004).
$
$ Checked against paper. Checked at 6000 K (no miscibility gap as promised).
$
 PAR  L(LIQUID,MG,SI;0),,               -70055+24.98*T;,,             N 04Kev !
 PAR  L(LIQUID,MG,SI;1),,               -1300;,,                      N 04Kev !
 PAR  L(LIQUID,MG,SI;2),,               +6272;,,                      N 04Kev !
$
 PAR  L(HCP_A3,MG,SI:VA;0),,            -7148.79+0.89361*T;,,         N 97Feu !
$
 PAR  G(MG2SI_C1,MG:SI),,               +2*GHSERMG+GHSERSI
             -64710+15.5868*T;,,                                      N 04Kev !
$
$ metastable
$
 PAR  L(FCC_A1,MG,SI:VA;0),,            -7148.79+0.89361*T;,,         N 97Feu !
 PAR  L(BCC_A2,MG,SI:VA;0),,            -7148.79+0.89361*T;,,         N Same !
$
$PAR  G(LAVES_C15,MG:SI),,              +2*GHSERMG+GHSERSI
$            +104970.96-16.46448*T;,,                                 N 98Luk !
$PAR  G(LAVES_C15,SI:MG),,              +2*GHSERSI+GHSERMG
$            +41039+6.25*T;,,                                         N 98Luk !
$PAR  L(LAVES_C15,SI,MG:SI;0),,         +15000;,,                     N 98Luk !
$PAR  L(LAVES_C15,SI:SI,MG;0),,         +8000;,,                      N 98Luk !
$PAR  L(LAVES_C15,MG:MG,SI;0),,         +8000;,,                      N 98Luk !
$PAR  L(LAVES_C15,MG,SI:MG;0),,         +15000;,,                     N 98Luk ! 
$ ------------------------------------------------------------------------------
$
$
 LIST-OF-REFERENCE
 NUMBER  SOURCE
  Null   'Unknown source'
  Same   'Same or similar interaction as in the corresponding stable phase'
  REFLAV 'Laves phase convention: G(LAVES,X:X)=+3*GHSERXX+15000'
  91Ans  'I Ansara, unpublished, 1991; Cr-Si'
  91Din  'A.T. Dinsdale, Calphad, 15, 317-425(1991).'
  97Feu  'H. Feufel, T. Godecke, H.L. Lukas, F. Sommer,
          J. Alloys Compd., 247, 31-42(1997); Mg-Si'
  98Luk  'H.L. Lukas, COST 507, Final report round 2, 1998; Mg-Si'
  04Kev  'D. Kevorkov, R. Schmid-Fetzer, F. Zhang,
          J. Phase Equilib. Diffus., 25, 140-51(2004); Mg-Si'
!

File: data/databases/sgte-binary/MgSi-09Yua.tdb
$
$ Database for Mg-Si from X. Yuan et al. 2009
$
$ X. Yuan, W. Sun, Y. Du, D. Zhao, H. Yang, Calphad, 33, 673-78(2009).
$
$ Dataset created 2010.03.14 by Bengt Hallstedt.
$ 2021.01.24: Modified for use with GES6.
$
$ Using the Kaptay model for the liquid.
$
$ The liquidus and invariant equilibria are very similar to 04Kev, who also
$ does not have a problem with an inverse miscibility gap, but the solubilty
$ of Si in hcp-Mg is about half of that in 04Kev. Experimental data are
$ inconclusive.
$
$ ------------------------------------------------------------------------------
 TEMP-LIM 298.15 6000.00 !
$
$ELEMENT NAME  REF. STATE               ATOMIC MASS H298-H0    S298    !
$
 ELEMENT VA   VACUUM                      0.0          0.0      0.0    ! 
 ELEMENT MG   HCP_A3                     24.305     4998.      32.671  !
 ELEMENT SI   DIAMOND_A4                 28.0855    3217.      18.81   ! 
$ ------------------------------------------------------------------------------
$ Phase definitions
$
 PHASE LIQUID:L % 1 1 !
 CONST LIQUID:L : MG SI : !
$
$ Fcc (cF4, Fm-3m) and MeX (cF8, Fm-3m)
$
 PHASE FCC_A1 %A 2 1 1 !
 CONST FCC_A1 : MG SI : VA : !
$
$ Bcc (cI2, Im-3m)
$
 PHASE BCC_A2 %B 2 1 3 !
 CONST BCC_A2 : MG SI : VA : !
$
$ Hcp (hP2, P6_3/mmc) and Me2X (NiAs-type, hP4, P6_3/mmc, B8_1)
$
 PHASE HCP_A3 % 2 1 0.5 !
 CONST HCP_A3 : MG% SI : VA : !
$
$ Prototype C (cF8, Fd-3m)
$
 PHASE DIAMOND_A4 % 1 1 !
 CONST DIAMOND_A4 : SI : !
$
$ Prototype CaF2 (cF12, Fm-3m)
$
 PHASE MG2SI_C1 % 2 2 1 !
 CONST MG2SI_C1 : MG : SI : !
$ ------------------------------------------------------------------------------
$ Defaults
$
 DEFINE-SYSTEM-DEFAULT ELEMENT 2 !
 DEFAULT-COM DEFINE_SYSTEM_ELEMENT VA !
 TYPE-DEF % SEQ * !
 TYPE-DEF A GES AMEND_PHASE_DESCRIPTION @ MAGNETIC -3 0.28 !
 TYPE-DEF B GES AMEND_PHASE_DESCRIPTION @ MAGNETIC -1 0.4 !
 FUNCTION ZERO      298.15  0;                                         6000 N !
 FUNCTION UN_ASS    298.15  0;                                         6000 N !
$ ------------------------------------------------------------------------------
$ Element data
$ ------------------------------------------------------------------------------
$ Mg
$
 PAR  G(FCC_A1,MG:VA),,                 +GHSERMG+2600-0.9*T;     3000 N 91Din !
 PAR  G(BCC_A2,MG:VA),,                 +GHSERMG+3100-2.1*T;     3000 N 91Din !
 PAR  G(HCP_A3,MG:VA),,                 +GHSERMG;                3000 N 91Din !
$PAR  G(CBCC_A12,MG:VA),,               +GHSERMG
$            +4602.4-3.011*T;                                    3000 N 91Din !
$PAR  G(CUB_A13,MG:VA),,                +GHSERMG+5000-3*T;       3000 N 91Din !
 PAR  G(LIQUID,MG),,                    +GLIQMG;                 3000 N 91Din !
$
$PAR  G(C15_LAVES,MG:MG),,              +3*GHSERMG+15000;,,           N REFLAV !
$
 FUNCTION GHSERMG   298.15  -8367.34+143.675547*T-26.1849782*T*LN(T)
       +4.858E-04*T**2-1.393669E-06*T**3+78950*T**(-1);
       923.00  Y  -14130.185+204.716215*T-34.3088*T*LN(T)+1.038192E+28*T**(-9);
      3000.00  N !
 FUNCTION GLIQMG    298.15  +8202.243-8.83693*T+GHSERMG-8.0176E-20*T**7;
       923.00  Y  -5439.869+195.324057*T-34.3088*T*LN(T);
      3000.00  N !
$ ------------------------------------------------------------------------------
$ Si
$
 PAR  G(DIAMOND_A4,SI),,                +GHSERSI;                3600 N 91Din !
 PAR  G(FCC_A1,SI:VA),,                 +GHSERSI+51000-21.8*T;   3600 N 91Din !
 PAR  G(BCC_A2,SI:VA),,                 +GHSERSI+47000-22.5*T;   3600 N 91Din !
 PAR  G(HCP_A3,SI:VA),,                 +GHSERSI+49200-20.8*T;   3600 N 91Din !
$PAR  G(CBCC_A12,SI:VA),,               +GHSERSI+50208-20.377*T; 3600 N 91Din !
$PAR  G(CUB_A13,SI:VA),,                +GHSERSI+47279-20.377*T; 3600 N 91Din !
 PAR  G(LIQUID,SI),,                    +GLIQSI;                 3600 N 91Din !
$
$PAR  G(C15_LAVES,SI:SI),,              +3*GHSERSI+15000;,,           N REFLAV !
$
 FUNCTION GHSERSI   298.15  -8162.609+137.236859*T-22.8317533*T*LN(T)
       -0.001912904*T**2-3.552E-09*T**3+176667*T**(-1);
      1687.00  Y  -9457.642+167.281367*T-27.196*T*LN(T)-4.20369E+30*T**(-9);
      3600.00  N !
 FUNCTION GLIQSI    298.15  +50696.36-30.099439*T+GHSERSI+2.09307E-21*T**7;
      1687.00  Y  +40370.523+137.722298*T-27.196*T*LN(T);
      3600.00  N !
 FUNCTION GBCCSI    298.15  +GHSERSI+47000-22.5*T;               3600 N 91Din !
$ ------------------------------------------------------------------------------
$ Binary system
$
$ X. Yuan, W. Sun, Y. Du, D. Zhao, H. Yang, Calphad, 33, 673-78(2009).
$
$ Checked against paper and author's tdb. Checked at 6000 K.
$
$ Using the Kaptay model for the liquid.
$
$ The liquidus and invariant equilibria are very similar to 04Kev, who also
$ does not have a problem with an inverse miscibility gap, but the solubilty
$ of Si in hcp-Mg is about half of that in 04Kev. Experimental data are
$ inconclusive.
$
 PAR  L(LIQUID,MG,SI;0),,               -71994*EXP(-3.6677E-4*T);,,   N 09Yua !
 PAR  L(LIQUID,MG,SI;1),,               -100425*EXP(-2.0941E-3*T);,,  N 09Yua !
 PAR  L(LIQUID,MG,SI;2),,               +136742*EXP(-2.1316E-3*T);,,  N 09Yua !
$
 PAR  L(HCP_A3,MG,SI:VA;0),,            -6671.9;,,                    N 09Yua !
$
 PAR  G(MG2SI_C1,MG:SI),,               -85267.4475+380.2332*T
             -67.577841*T*LN(T)-0.0066804684*T**2
             +248961.7584*T**(-1);,,                                  N 09Yua !
$
$ metastable
$
 PAR  L(FCC_A1,MG,SI:VA;0),,            -6671.9;,,                    N Same !
 PAR  L(BCC_A2,MG,SI:VA;0),,            -6671.9;,,                    N Same !
$ ------------------------------------------------------------------------------
$
$
 LIST-OF-REFERENCE
 NUMBER  SOURCE
  Null   'Unknown source'
  Same   'Same or similar interaction as in the corresponding stable phase'
  REFLAV 'Laves phase convention: G(LAVES,X:X)=+3*GHSERXX+15000'
  91Ans  'I Ansara, unpublished, 1991; Cr-Si'
  91Din  'A.T. Dinsdale, Calphad, 15, 317-425(1991).'
  97Feu  'H. Feufel, T. Godecke, H.L. Lukas, F. Sommer,
          J. Alloys Compd., 247, 31-42(1997); Mg-Si'
  09Yua  'X. Yuan, W. Sun, Y. Du, D. Zhao, H. Yang,
          Calphad, 33, 673-78(2009); Mg-Si'
!

File: data/databases/sgte-binary/MgSi-12Sch.tdb
$
$ Database for Mg-Si from M. Schick et al. 2012
$
$ M. Schick, B. Hallstedt, A. Glensk, B. Grabowski, T. Hickel, M. Hampl,
$ J. Groebner, J. Neugebauer, R. Schmid-Fetzer, Calphad, 37, 77-86(2012).
$
$ Dataset created 2013.04.23 by Bengt Hallstedt.
$ 2021.01.24: Modified for use with GES6.
$
$ ------------------------------------------------------------------------------
 TEMP-LIM 298.15 6000.00 !
$
$ELEMENT NAME  REF. STATE               ATOMIC MASS H298-H0    S298    !
$
 ELEMENT VA   VACUUM                      0.0          0.0      0.0    ! 
 ELEMENT MG   HCP_A3                     24.305     4998.      32.671  !
 ELEMENT SI   DIAMOND_A4                 28.0855    3217.      18.81   ! 
$ ------------------------------------------------------------------------------
$ Phase definitions
$
 PHASE LIQUID:L % 1 1 !
 CONST LIQUID:L : MG SI : !
$
$ Fcc (cF4, Fm-3m) and MeX (cF8, Fm-3m)
$
 PHASE FCC_A1 %A 2 1 1 !
 CONST FCC_A1 : MG SI : VA : !
$
$ Bcc (cI2, Im-3m)
$
 PHASE BCC_A2 %B 2 1 3 !
 CONST BCC_A2 : MG SI : VA : !
$
$ Hcp (hP2, P6_3/mmc) and Me2X (NiAs-type, hP4, P6_3/mmc, B8_1)
$
 PHASE HCP_A3 % 2 1 0.5 !
 CONST HCP_A3 : MG% SI : VA : !
$
$ Prototype C (cF8, Fd-3m)
$
 PHASE DIAMOND_A4 % 1 1 !
 CONST DIAMOND_A4 : SI : !
$
$ Prototype CaF2 (cF12, Fm-3m)
$
 PHASE MG2SI_C1 % 2 2 1 !
 CONST MG2SI_C1 : MG : SI : !
$ ------------------------------------------------------------------------------
$ Defaults
$
 DEFINE-SYSTEM-DEFAULT ELEMENT 2 !
 DEFAULT-COM DEFINE_SYSTEM_ELEMENT VA !
 TYPE-DEF % SEQ * !
 TYPE-DEF A GES AMEND_PHASE_DESCRIPTION @ MAGNETIC -3 0.28 !
 TYPE-DEF B GES AMEND_PHASE_DESCRIPTION @ MAGNETIC -1 0.4 !
 FUNCTION ZERO      298.15  0;                                         6000 N !
 FUNCTION UN_ASS    298.15  0;                                         6000 N !
$ ------------------------------------------------------------------------------
$ Element data
$ ------------------------------------------------------------------------------
$ Mg
$
 PAR  G(FCC_A1,MG:VA),,                 +GHSERMG+2600-0.9*T;     3000 N 91Din !
 PAR  G(BCC_A2,MG:VA),,                 +GHSERMG+3100-2.1*T;     3000 N 91Din !
 PAR  G(HCP_A3,MG:VA),,                 +GHSERMG;                3000 N 91Din !
$PAR  G(CBCC_A12,MG:VA),,               +GHSERMG
$            +4602.4-3.011*T;                                    3000 N 91Din !
$PAR  G(CUB_A13,MG:VA),,                +GHSERMG+5000-3*T;       3000 N 91Din !
 PAR  G(LIQUID,MG),,                    +GLIQMG;                 3000 N 91Din !
$
$PAR  G(C15_LAVES,MG:MG),,              +3*GHSERMG+15000;,,           N REFLAV !
$
 FUNCTION GHSERMG   298.15  -8367.34+143.675547*T-26.1849782*T*LN(T)
       +4.858E-04*T**2-1.393669E-06*T**3+78950*T**(-1);
       923.00  Y  -14130.185+204.716215*T-34.3088*T*LN(T)+1.038192E+28*T**(-9);
      3000.00  N !
 FUNCTION GLIQMG    298.15  +8202.243-8.83693*T+GHSERMG-8.0176E-20*T**7;
       923.00  Y  -5439.869+195.324057*T-34.3088*T*LN(T);
      3000.00  N !
$ ------------------------------------------------------------------------------
$ Si
$
 PAR  G(DIAMOND_A4,SI),,                +GHSERSI;                3600 N 91Din !
 PAR  G(FCC_A1,SI:VA),,                 +GHSERSI+51000-21.8*T;   3600 N 91Din !
 PAR  G(BCC_A2,SI:VA),,                 +GHSERSI+47000-22.5*T;   3600 N 91Din !
 PAR  G(HCP_A3,SI:VA),,                 +GHSERSI+49200-20.8*T;   3600 N 91Din !
$PAR  G(CBCC_A12,SI:VA),,               +GHSERSI+50208-20.377*T; 3600 N 91Din !
$PAR  G(CUB_A13,SI:VA),,                +GHSERSI+47279-20.377*T; 3600 N 91Din !
 PAR  G(LIQUID,SI),,                    +GLIQSI;                 3600 N 91Din !
$
$PAR  G(C15_LAVES,SI:SI),,              +3*GHSERSI+15000;,,           N REFLAV !
$
 FUNCTION GHSERSI   298.15  -8162.609+137.236859*T-22.8317533*T*LN(T)
       -0.001912904*T**2-3.552E-09*T**3+176667*T**(-1);
      1687.00  Y  -9457.642+167.281367*T-27.196*T*LN(T)-4.20369E+30*T**(-9);
      3600.00  N !
 FUNCTION GLIQSI    298.15  +50696.36-30.099439*T+GHSERSI+2.09307E-21*T**7;
      1687.00  Y  +40370.523+137.722298*T-27.196*T*LN(T);
      3600.00  N !
 FUNCTION GBCCSI    298.15  +GHSERSI+47000-22.5*T;               3600 N 91Din !
$ ------------------------------------------------------------------------------
$ Binary system
$
$ M. Schick, B. Hallstedt, A. Glensk, B. Grabowski, T. Hickel, M. Hampl,
$ J. Groebner, J. Neugebauer, R. Schmid-Fetzer, Calphad, 37, 77-86(2012).
$
$ Checked against paper. Checked at 6000 K.
$
 PAR  L(LIQUID,MG,SI;0),,               -65336+16.6*T;,,              N 12Sch !
 PAR  L(LIQUID,MG,SI;1),,               -4097.7-0.3*T;,,              N 12Sch !
 PAR  L(LIQUID,MG,SI;2),,               +9912-2.35*T;,,               N 12Sch !
 PAR  L(LIQUID,MG,SI;3),,               +2915-3.22*T;,,               N 12Sch !
$
 PAR  L(HCP_A3,MG,SI:VA;0),,            -5936;,,                      N 12Sch !
$
$ Original parameters below
$PAR  G(MG2SI_C1,MG:SI),,               -86872+410.38*T
$            -71.66*T*LN(T)-0.0056*T**2+278000*T**(-1);,,             N 12Sch !
$ Parameters below from paper (multiplied by three)
 PAR  G(MG2SI_C1,MG:SI),,               -86880+410.4*T
             -71.661*T*LN(T)-0.00561*T**2+278010*T**(-1);,,           N 12Sch !
$
$ metastable
$
 PAR  L(FCC_A1,MG,SI:VA;0),,            -5936;,,                      N Same !
 PAR  L(BCC_A2,MG,SI:VA;0),,            -5936;,,                      N Same !
$
$PAR  G(C15_LAVES,MG:SI),,              +2*GHSERMG+GHSERSI
$            +104970.96-16.46448*T;,,                                 N 98Luk !
$PAR  G(C15_LAVES,SI:MG),,              +2*GHSERSI+GHSERMG
$            +41039+6.25*T;,,                                         N 98Luk !
$PAR  L(C15_LAVES,SI,MG:SI;0),,         +15000;,,                     N 98Luk !
$PAR  L(C15_LAVES,SI:SI,MG;0),,         +8000;,,                      N 98Luk !
$PAR  L(C15_LAVES,MG:MG,SI;0),,         +8000;,,                      N 98Luk !
$PAR  L(C15_LAVES,MG,SI:MG;0),,         +15000;,,                     N 98Luk ! 
$ ------------------------------------------------------------------------------
$
$
 LIST-OF-REFERENCE
 NUMBER  SOURCE
  Null   'Unknown source'
  Same   'Same or similar interaction as in the corresponding stable phase'
  REFLAV 'Laves phase convention: G(LAVES,X:X)=+3*GHSERXX+15000'
  91Din  'A.T. Dinsdale, Calphad, 15, 317-425(1991).'
  98Luk  'H.L. Lukas, COST 507, Final report round 2, 1998; Mg-Si'
  12Sch  'M. Schick, B. Hallstedt, A. Glensk, B. Grabowski, T. Hickel,
          M. Hampl, J. Groebner, J. Neugebauer, R. Schmid-Fetzer,
          Calphad, 37, 77-86(2012); Mg-Si'
!

File: data/databases/sgte-binary/MgSi-16Lia.tdb
$
$ Database for Mg-Si from S.-M. Liang et al. 2016
$
$ S.-M. Liang, P. Wang, R. Schmid-Fetzer, Calphad, 54, 82-96(2016).
$
$ Dataset created 2016.03.31 by Bengt Hallstedt.
$ 2021.01.24: Modified for use with GES6.
$
$ Includes new model for the T-dependence of the liquid interaction.
$
$ ------------------------------------------------------------------------------
 TEMP-LIM 298.15 6000.00 !
$
$ELEMENT NAME  REF. STATE               ATOMIC MASS H298-H0    S298    !
$
 ELEMENT VA   VACUUM                      0.0          0.0      0.0    ! 
 ELEMENT MG   HCP_A3                     24.305     4998.      32.671  !
 ELEMENT SI   DIAMOND_A4                 28.0855    3217.      18.81   ! 
$ ------------------------------------------------------------------------------
$ Phase definitions
$
 PHASE LIQUID:L % 1 1 !
 CONST LIQUID:L : MG SI : !
$
$ Fcc (cF4, Fm-3m) and MeX (cF8, Fm-3m)
$
 PHASE FCC_A1 %A 2 1 1 !
 CONST FCC_A1 : MG SI : VA : !
$
$ Bcc (cI2, Im-3m)
$
 PHASE BCC_A2 %B 2 1 3 !
 CONST BCC_A2 : MG SI : VA : !
$
$ Hcp (hP2, P6_3/mmc) and Me2X (NiAs-type, hP4, P6_3/mmc, B8_1)
$
 PHASE HCP_A3 % 2 1 0.5 !
 CONST HCP_A3 : MG% SI : VA : !
$
$ Prototype C (cF8, Fd-3m)
$
 PHASE DIAMOND_A4 % 1 1 !
 CONST DIAMOND_A4 : MG SI% : !
$
$ Prototype CaF2 (cF12, Fm-3m)
$
 PHASE MG2SI_C1 % 2 2 1 !
 CONST MG2SI_C1 : MG : SI : !
$ ------------------------------------------------------------------------------
$ Defaults
$
 DEFINE-SYSTEM-DEFAULT ELEMENT 2 !
 DEFAULT-COM DEFINE_SYSTEM_ELEMENT VA !
 TYPE-DEF % SEQ * !
 TYPE-DEF A GES AMEND_PHASE_DESCRIPTION @ MAGNETIC -3 0.28 !
 TYPE-DEF B GES AMEND_PHASE_DESCRIPTION @ MAGNETIC -1 0.4 !
 FUNCTION ZERO      298.15  0;                                         6000 N !
 FUNCTION UN_ASS    298.15  0;                                         6000 N !
 FUNCTION R         298.15  +8.31451;                                  6000 N !
 FUNCTION EXP1      298.15  +EXP(-1.25E-07*T**2);                      6000 N !
 FUNCTION EXP2      298.15  +EXP(1.25E-04*T);                          6000 N !
 FUNCTION FET       298.15  +0.96923*EXP1*EXP2;                        6000 N !
$ ------------------------------------------------------------------------------
$ Element data
$ ------------------------------------------------------------------------------
$ Mg
$
$ DIAMOND_A4 from 16Lia not included in unary
$
 PAR  G(FCC_A1,MG:VA),,                 +GHSERMG+2600-0.9*T;     3000 N 91Din !
 PAR  G(BCC_A2,MG:VA),,                 +GHSERMG+3100-2.1*T;     3000 N 91Din !
 PAR  G(HCP_A3,MG:VA),,                 +GHSERMG;                3000 N 91Din !
 PAR  G(DIAMOND_A4,MG),,                +GHSERMG+74780;          3000 N 16Lia !
$PAR  G(CBCC_A12,MG:VA),,               +GHSERMG
$            +4602.4-3.011*T;                                    3000 N 91Din !
$PAR  G(CUB_A13,MG:VA),,                +GHSERMG+5000-3*T;       3000 N 91Din !
 PAR  G(LIQUID,MG),,                    +GLIQMG;                 3000 N 91Din !
$
$PAR  G(C15_LAVES,MG:MG),,              +3*GHSERMG+15000;,,           N REFLAV !
$
 FUNCTION GHSERMG   298.15  -8367.34+143.675547*T-26.1849782*T*LN(T)
       +4.858E-04*T**2-1.393669E-06*T**3+78950*T**(-1);
       923.00  Y  -14130.185+204.716215*T-34.3088*T*LN(T)+1.038192E+28*T**(-9);
      3000.00  N !
 FUNCTION GLIQMG    298.15  +8202.243-8.83693*T+GHSERMG-8.0176E-20*T**7;
       923.00  Y  -5439.869+195.324057*T-34.3088*T*LN(T);
      3000.00  N !
$ ------------------------------------------------------------------------------
$ Si
$
 PAR  G(DIAMOND_A4,SI),,                +GHSERSI;                3600 N 91Din !
 PAR  G(FCC_A1,SI:VA),,                 +GHSERSI+51000-21.8*T;   3600 N 91Din !
 PAR  G(BCC_A2,SI:VA),,                 +GHSERSI+47000-22.5*T;   3600 N 91Din !
 PAR  G(HCP_A3,SI:VA),,                 +GHSERSI+49200-20.8*T;   3600 N 91Din !
$PAR  G(CBCC_A12,SI:VA),,               +GHSERSI+50208-20.377*T; 3600 N 91Din !
$PAR  G(CUB_A13,SI:VA),,                +GHSERSI+47279-20.377*T; 3600 N 91Din !
 PAR  G(LIQUID,SI),,                    +GLIQSI;                 3600 N 91Din !
$
$PAR  G(C15_LAVES,SI:SI),,              +3*GHSERSI+15000;,,           N REFLAV !
$
 FUNCTION GHSERSI   298.15  -8162.609+137.236859*T-22.8317533*T*LN(T)
       -0.001912904*T**2-3.552E-09*T**3+176667*T**(-1);
      1687.00  Y  -9457.642+167.281367*T-27.196*T*LN(T)-4.20369E+30*T**(-9);
      3600.00  N !
 FUNCTION GLIQSI    298.15  +50696.36-30.099439*T+GHSERSI+2.09307E-21*T**7;
      1687.00  Y  +40370.523+137.722298*T-27.196*T*LN(T);
      3600.00  N !
 FUNCTION GBCCSI    298.15  +GHSERSI+47000-22.5*T;               3600 N 91Din !
$ ------------------------------------------------------------------------------
$ Binary system
$
$ S.-M. Liang, P. Wang, R. Schmid-Fetzer, Calphad, 54, 82-96(2016).
$
$ Checked against paper. Checked at 6000 K.
$
$ Includes new model for the T-dependence of the liquid interaction.
$
 PAR  L(LIQUID,MG,SI;0),,               -59907.1*FET+10*T*FET;,,      N 16Lia !
 PAR  L(LIQUID,MG,SI;1),,               -20810.1*FET+12.2428*T*FET;,, N 16Lia !
 PAR  L(LIQUID,MG,SI;2),,               +26078.6*FET-14*T*FET;,,      N 16Lia !
$
 PAR  L(HCP_A3,MG,SI:VA;0),,            -5330;,,                      N 16Lia !
 PAR  L(DIAMOND_A4,MG,SI;0),,           +40618-38*T;,,                N 16Lia !
$
 PAR  G(MG2SI_C1,MG:SI),,               +GMG2SI;,,                    N 16Lia !
$
$ metastable
$
 PAR  L(FCC_A1,MG,SI:VA;0),,            -5330;,,                      N Same !
 PAR  L(BCC_A2,MG,SI:VA;0),,            -5330;,,                      N Same !
$
$PAR  G(C15_LAVES,MG:SI),,              +2*GHSERMG+GHSERSI
$            +104970.96-16.46448*T;,,                                 N 98Luk !
$PAR  G(C15_LAVES,SI:MG),,              +2*GHSERSI+GHSERMG
$            +41039+6.25*T;,,                                         N 98Luk !
$PAR  L(C15_LAVES,SI,MG:SI;0),,         +15000;,,                     N 98Luk !
$PAR  L(C15_LAVES,SI:SI,MG;0),,         +8000;,,                      N 98Luk !
$PAR  L(C15_LAVES,MG:MG,SI;0),,         +8000;,,                      N 98Luk !
$PAR  L(C15_LAVES,MG,SI:MG;0),,         +15000;,,                     N 98Luk ! 
$
 FUNCTION GMG2SI      1.00  -75335.76-5.205E-03*T**2+1.25E-07*T**4;
        17.00  Y  -75321.86-0.4894*T-0.40121*T*LN(T)
       +0.074176*T**2-1.04634E-03*T**3-68.8*T**(-1);
        50.00  Y  -73998.13-160.5303*T+40.92023*T*LN(T)
       -0.498235*T**2+4.38333E-04*T**3-8007*T**(-1);
       120.00  Y  -79151.48+145.3746*T-22.83914*T*LN(T)
       -0.1476684*T**2+7.69627E-05*T**3+70083*T**(-1);
       250.00  Y  -86546.8+410.4926*T-71.661*T*LN(T)
       -0.00561*T**2+278010*T**(-1);
      1400.00  Y  -96748.07+521.8042*T-87.0853*T*LN(T);
      3600.00  N !
$ ------------------------------------------------------------------------------
$
$
 LIST-OF-REFERENCE
 NUMBER  SOURCE
  Null   'Unknown source'
  Same   'Same or similar interaction as in the corresponding stable phase'
  REFLAV 'Laves phase convention: G(LAVES,X:X)=+3*GHSERXX+15000'
  91Din  'A.T. Dinsdale, Calphad, 15, 317-425(1991).'
  98Luk  'H.L. Lukas, COST 507, Final report round 2, 1998; Mg-Si'
  16Lia  'S.-M. Liang, P. Wang, R. Schmid-Fetzer,
          Calphad, 54, 82-96(2016); Mg, Mg-Si'
!

File: data/databases/sgte-binary/MgSi-86Lud.tdb
$
$ Database for Mg-Si from D. Luedecke 1986 (included in SSOL V2)
$
$ D. Luedecke, Z. Metallkd., 77, 278-83(1986).
$
$ Dataset created 2010.08.17 by Bengt Hallstedt.
$ 2021.01.24: Modified for use with GES6.
$
$ There are two(!) inverse miscibility gaps with min at 2508K, x(Si)=0.20 and
$ 2380K, x(Si)=0.90.
$
$ The lattice stability used for Mg is different from 91Din. The present
$ invariant equlibria are 0.5 and 3.5 K higher than in the paper and the
$ congruent melting point of Mg2Si is 6.7 K higher. There is a modified
$ Gibbs energy expression for Mg2Si in SGSOL V2. This reduces the differences
$ somewhat.
$
$ ------------------------------------------------------------------------------
 TEMP-LIM 298.15 6000.00 !
$
$ELEMENT NAME  REF. STATE               ATOMIC MASS H298-H0    S298    !
$
 ELEMENT VA   VACUUM                      0.0          0.0      0.0    ! 
 ELEMENT MG   HCP_A3                     24.305     4998.      32.671  !
 ELEMENT SI   DIAMOND_A4                 28.0855    3217.      18.81   ! 
$ ------------------------------------------------------------------------------
$ Phase definitions
$
 PHASE LIQUID:L % 1 1 !
 CONST LIQUID:L : MG SI : !
$
$ Fcc (cF4, Fm-3m) and MeX (cF8, Fm-3m)
$
 PHASE FCC_A1 %A 2 1 1 !
 CONST FCC_A1 : MG SI : VA : !
$
$ Bcc (cI2, Im-3m)
$
 PHASE BCC_A2 %B 2 1 3 !
 CONST BCC_A2 : MG SI : VA : !
$
$ Hcp (hP2, P6_3/mmc) and Me2X (NiAs-type, hP4, P6_3/mmc, B8_1)
$
 PHASE HCP_A3 % 2 1 0.5 !
 CONST HCP_A3 : MG% SI : VA : !
$
$ Prototype C (cF8, Fd-3m)
$
 PHASE DIAMOND_A4 % 1 1 !
 CONST DIAMOND_A4 : SI : !
$
$ Prototype CaF2 (cF12, Fm-3m)
$
 PHASE MG2SI_C1 % 2 0.66666667 0.33333333 !
 CONST MG2SI_C1 : MG : SI : !
$ ------------------------------------------------------------------------------
$ Defaults
$
 DEFINE-SYSTEM-DEFAULT ELEMENT 2 !
 DEFAULT-COM DEFINE_SYSTEM_ELEMENT VA !
 TYPE-DEF % SEQ * !
 TYPE-DEF A GES AMEND_PHASE_DESCRIPTION @ MAGNETIC -3 0.28 !
 TYPE-DEF B GES AMEND_PHASE_DESCRIPTION @ MAGNETIC -1 0.4 !
 FUNCTION ZERO      298.15  0;                                         6000 N !
 FUNCTION UN_ASS    298.15  0;                                         6000 N !
$ ------------------------------------------------------------------------------
$ Element data
$ ------------------------------------------------------------------------------
$ Mg
$
 PAR  G(FCC_A1,MG:VA),,                 +GHSERMG+2600-0.9*T;     3000 N 91Din !
 PAR  G(BCC_A2,MG:VA),,                 +GHSERMG+3100-2.1*T;     3000 N 91Din !
 PAR  G(HCP_A3,MG:VA),,                 +GHSERMG;                3000 N 91Din !
$PAR  G(CBCC_A12,MG:VA),,               +GHSERMG
$            +4602.4-3.011*T;                                    3000 N 91Din !
$PAR  G(CUB_A13,MG:VA),,                +GHSERMG+5000-3*T;       3000 N 91Din !
 PAR  G(LIQUID,MG),,                    +GLIQMG;                 3000 N 91Din !
$
 FUNCTION GHSERMG   298.15  -8367.34+143.675547*T-26.1849782*T*LN(T)
       +4.858E-04*T**2-1.393669E-06*T**3+78950*T**(-1);
       923.00  Y  -14130.185+204.716215*T-34.3088*T*LN(T)+1.038192E+28*T**(-9);
      3000.00  N !
 FUNCTION GLIQMG    298.15  +8202.243-8.83693*T+GHSERMG-8.0176E-20*T**7;
       923.00  Y  -5439.869+195.324057*T-34.3088*T*LN(T);
      3000.00  N !
$ ------------------------------------------------------------------------------
$ Si
$
 PAR  G(DIAMOND_A4,SI),,                +GHSERSI;                3600 N 91Din !
 PAR  G(FCC_A1,SI:VA),,                 +GHSERSI+51000-21.8*T;   3600 N 91Din !
 PAR  G(BCC_A2,SI:VA),,                 +GHSERSI+47000-22.5*T;   3600 N 91Din !
 PAR  G(HCP_A3,SI:VA),,                 +GHSERSI+49200-20.8*T;   3600 N 91Din !
$PAR  G(CBCC_A12,SI:VA),,               +GHSERSI+50208-20.377*T; 3600 N 91Din !
$PAR  G(CUB_A13,SI:VA),,                +GHSERSI+47279-20.377*T; 3600 N 91Din !
 PAR  G(LIQUID,SI),,                    +GLIQSI;                 3600 N 91Din !
$
 FUNCTION GHSERSI   298.15  -8162.609+137.236859*T-22.8317533*T*LN(T)
       -0.001912904*T**2-3.552E-09*T**3+176667*T**(-1);
      1687.00  Y  -9457.642+167.281367*T-27.196*T*LN(T)-4.20369E+30*T**(-9);
      3600.00  N !
 FUNCTION GLIQSI    298.15  +50696.36-30.099439*T+GHSERSI+2.09307E-21*T**7;
      1687.00  Y  +40370.523+137.722298*T-27.196*T*LN(T);
      3600.00  N !
 FUNCTION GBCCSI    298.15  +GHSERSI+47000-22.5*T;               3600 N 91Din !
$ ------------------------------------------------------------------------------
$ Binary system
$
$ From D. Luedecke 1986 (included in SGSOL V2)
$
$ D. Luedecke, Z. Metallkd., 77, 278-83(1986).
$
$ Checked against paper. Checked at 6000 K.
$
$ There are two(!) inverse miscibility gaps with min at 2508K, x(Si)=0.20 and
$ 2380K, x(Si)=0.90.
$
$ The lattice stability used for Mg is different from 91Din. The present
$ invariant equlibria are 0.5 and 3.5 K higher than in the paper and the
$ congruent melting point of Mg2Si is 6.7 K higher. There is a modified
$ Gibbs energy expression for Mg2Si in SSOL V2. This reduces the differences
$ somewhat.
$
 PAR  L(LIQUID,MG,SI;0),,               -73623.6+20.9297*T;,,         N 86Lud !
 PAR  L(LIQUID,MG,SI;1),,               -40644.7+23.7571*T;,,         N 86Lud !
 PAR  L(LIQUID,MG,SI;2),,               -37653.7+35.7315*T;,,         N 86Lud !
 PAR  L(LIQUID,MG,SI;3),,               +80905.8-44.1741*T;,,         N 86Lud !
 PAR  L(LIQUID,MG,SI;4),,               -12484.9;,,                   N 86Lud !
$
 PAR  L(HCP_A3,MG,SI:VA;0),,            +UN_ASS;,,                    N !
$
$ Original Gibbs energy below.
 PAR  G(MG2SI_C1,MG:SI),,               -34961.5+145.398*T
             -24.4346*T*LOG(T)-0.00249645*T**2+147138*T**(-1);,,      N 86Lud !
$ Modified Gibbs energy expression from SSOL V2 below.
$PAR  G(MG2SI_C1,MG:SI),,               +0.6667*GHSERMG+0.3333*GHSERSI
$            -27640.01+23.6121*T-2.567681*T*LN(T)+0.002072632*T**2
$            +88149.57*T**(-1);,,                                     N 86Lud !
$ ------------------------------------------------------------------------------
$
 ASSESSED_SYSTEM
  MG-SI(TDB -* +LIQUID +DIAMOND +HCP_A3 +MG2SI_C1 ;P3 TMM:300/2300 *) !
$
$
 LIST-OF-REFERENCE
 NUMBER  SOURCE
  Null   'Unknown source'
  Same   'Same or similar interaction as in the corresponding stable phase'
  REFLAV 'Laves phase convention: G(LAVES,X:X)=+3*GHSERXX+15000'
  86Lud  'D. Luedecke, Z. Metallkd., 77, 278-83(1986); Mg-Si'
  91Din  'A.T. Dinsdale, Calphad, 15, 317-425(1991).'
!

File: data/databases/sgte-binary/MgSi-97Feu.tdb
$
$ Database for Mg-Si from H. Feufel et al. 1997
$ (included in the COST 507 database)
$
$ H. Feufel, T. Godecke, H.L. Lukas, F. Sommer,
$ J. Alloys Compd., 247, 31-42(1997).
$
$ Dataset created 2010.02.07 by Bengt Hallstedt.
$ 2021.01.24: Modified for use with GES6.
$
$ The Mg2Si + Liq + Si equilibrium is 2 K lower in the COST book.
$
$ There is an inverse miscibility gap with min at 2550K and x(Si)=0.73.
$
$ ------------------------------------------------------------------------------
 TEMP-LIM 298.15 6000.00 !
$
$ELEMENT NAME  REF. STATE               ATOMIC MASS H298-H0    S298    !
$
 ELEMENT VA   VACUUM                      0.0          0.0      0.0    ! 
 ELEMENT MG   HCP_A3                     24.305     4998.      32.671  !
 ELEMENT SI   DIAMOND_A4                 28.0855    3217.      18.81   ! 
$ ------------------------------------------------------------------------------
$ Phase definitions
$
 PHASE LIQUID:L % 1 1 !
 CONST LIQUID:L : MG SI : !
$
$ Fcc (cF4, Fm-3m) and MeX (cF8, Fm-3m)
$
 PHASE FCC_A1 %A 2 1 1 !
 CONST FCC_A1 : MG SI : VA : !
$
$ Bcc (cI2, Im-3m)
$
 PHASE BCC_A2 %B 2 1 3 !
 CONST BCC_A2 : MG SI : VA : !
$
$ Hcp (hP2, P6_3/mmc) and Me2X (NiAs-type, hP4, P6_3/mmc, B8_1)
$
 PHASE HCP_A3 % 2 1 0.5 !
 CONST HCP_A3 : MG% SI : VA : !
$
$ Prototype C (cF8, Fd-3m)
$
 PHASE DIAMOND_A4 % 1 1 !
 CONST DIAMOND_A4 : SI : !
$
$ Prototype CaF2 (cF12, Fm-3m)
$
 PHASE MG2SI_C1 % 2 2 1 !
 CONST MG2SI_C1 : MG : SI : !
$ ------------------------------------------------------------------------------
$ Defaults
$
 DEFINE-SYSTEM-DEFAULT ELEMENT 2 !
 DEFAULT-COM DEFINE_SYSTEM_ELEMENT VA !
 TYPE-DEF % SEQ * !
 TYPE-DEF A GES AMEND_PHASE_DESCRIPTION @ MAGNETIC -3 0.28 !
 TYPE-DEF B GES AMEND_PHASE_DESCRIPTION @ MAGNETIC -1 0.4 !
 FUNCTION ZERO      298.15  0;                                         6000 N !
 FUNCTION UN_ASS    298.15  0;                                         6000 N !
$ ------------------------------------------------------------------------------
$ Element data
$ ------------------------------------------------------------------------------
$ Mg
$
 PAR  G(FCC_A1,MG:VA),,                 +GHSERMG+2600-0.9*T;     3000 N 91Din !
 PAR  G(BCC_A2,MG:VA),,                 +GHSERMG+3100-2.1*T;     3000 N 91Din !
 PAR  G(HCP_A3,MG:VA),,                 +GHSERMG;                3000 N 91Din !
$PAR  G(CBCC_A12,MG:VA),,               +GHSERMG
$            +4602.4-3.011*T;                                    3000 N 91Din !
$PAR  G(CUB_A13,MG:VA),,                +GHSERMG+5000-3*T;       3000 N 91Din !
 PAR  G(LIQUID,MG),,                    +GLIQMG;                 3000 N 91Din !
$
$PAR  G(C15_LAVES,MG:MG),,              +3*GHSERMG+15000;,,           N REFLAV !
$
 FUNCTION GHSERMG   298.15  -8367.34+143.675547*T-26.1849782*T*LN(T)
       +4.858E-04*T**2-1.393669E-06*T**3+78950*T**(-1);
       923.00  Y  -14130.185+204.716215*T-34.3088*T*LN(T)+1.038192E+28*T**(-9);
      3000.00  N !
 FUNCTION GLIQMG    298.15  +8202.243-8.83693*T+GHSERMG-8.0176E-20*T**7;
       923.00  Y  -5439.869+195.324057*T-34.3088*T*LN(T);
      3000.00  N !
$ ------------------------------------------------------------------------------
$ Si
$
 PAR  G(DIAMOND_A4,SI),,                +GHSERSI;                3600 N 91Din !
 PAR  G(FCC_A1,SI:VA),,                 +GHSERSI+51000-21.8*T;   3600 N 91Din !
 PAR  G(BCC_A2,SI:VA),,                 +GHSERSI+47000-22.5*T;   3600 N 91Din !
 PAR  G(HCP_A3,SI:VA),,                 +GHSERSI+49200-20.8*T;   3600 N 91Din !
$PAR  G(CBCC_A12,SI:VA),,               +GHSERSI+50208-20.377*T; 3600 N 91Din !
$PAR  G(CUB_A13,SI:VA),,                +GHSERSI+47279-20.377*T; 3600 N 91Din !
 PAR  G(LIQUID,SI),,                    +GLIQSI;                 3600 N 91Din !
$
$PAR  G(C15_LAVES,SI:SI),,              +3*GHSERSI+15000;,,           N REFLAV !
$
 FUNCTION GHSERSI   298.15  -8162.609+137.236859*T-22.8317533*T*LN(T)
       -0.001912904*T**2-3.552E-09*T**3+176667*T**(-1);
      1687.00  Y  -9457.642+167.281367*T-27.196*T*LN(T)-4.20369E+30*T**(-9);
      3600.00  N !
 FUNCTION GLIQSI    298.15  +50696.36-30.099439*T+GHSERSI+2.09307E-21*T**7;
      1687.00  Y  +40370.523+137.722298*T-27.196*T*LN(T);
      3600.00  N !
 FUNCTION GBCCSI    298.15  +GHSERSI+47000-22.5*T;               3600 N 91Din !
$ ------------------------------------------------------------------------------
$ Binary system
$
$ From H. Feufel et al. 1997 (included in the COST 507, SSOL V4
$ and TCFE99 databases)
$
$ H. Feufel, T. Godecke, H.L. Lukas, F. Sommer,
$ J. Alloys Compd., 247, 31-42(1997).
$
$ Checked against paper and COST. Checked at 6000 K.
$
$ The Mg2Si + Liq + Si equilibrium is 2 K lower in the COST book.
$
$ There is an inverse miscibility gap with min at 2550K and x(Si)=0.73.
$
 PAR  L(LIQUID,MG,SI;0),,               -83864.26+32.44438*T;,,       N 97Feu !
 PAR  L(LIQUID,MG,SI;1),,               +18027.41-19.61202*T;,,       N 97Feu !
 PAR  L(LIQUID,MG,SI;2),,               +2486.67-0.31084*T;,,         N 97Feu !
 PAR  L(LIQUID,MG,SI;3),,               +18541.17-2.31766*T;,,        N 97Feu !
 PAR  L(LIQUID,MG,SI;4),,               -12338.84+1.54236*T;,,        N 97Feu !
$
 PAR  L(HCP_A3,MG,SI:VA;0),,            -7148.79+0.89361*T;,,         N 97Feu !
$
 PAR  G(MG2SI_C1,MG:SI),,               -92250.0+440.4*T-75.9*T*LOG(T)
             -0.0018*T**2+630000*T**(-1);,,                           N 97Feu !
$
$ metastable
$
 PAR  L(FCC_A1,MG,SI:VA;0),,            -7148.79+0.89361*T;,,         N 97Feu !
 PAR  L(BCC_A2,MG,SI:VA;0),,            -7148.79+0.89361*T;,,         N Same !
$
$PAR  G(C15_LAVES,MG:SI),,              +2*GHSERMG+GHSERSI
$            +104970.96-16.46448*T;,,                                 N 98Luk !
$PAR  G(C15_LAVES,SI:MG),,              +2*GHSERSI+GHSERMG
$            +41039+6.25*T;,,                                         N 98Luk !
$PAR  L(C15_LAVES,SI,MG:SI;0),,         +15000;,,                     N 98Luk !
$PAR  L(C15_LAVES,SI:SI,MG;0),,         +8000;,,                      N 98Luk !
$PAR  L(C15_LAVES,MG:MG,SI;0),,         +8000;,,                      N 98Luk !
$PAR  L(C15_LAVES,MG,SI:MG;0),,         +15000;,,                     N 98Luk ! 
$ ------------------------------------------------------------------------------
$
 ASSESSED_SYSTEM
  MG-SI(TDB -* +LIQUID +DIAMOND +HCP_A3 +MG2SI_C1 ;P3 TMM:300/2300 *) !
$
$
 LIST-OF-REFERENCE
 NUMBER  SOURCE
  Null   'Unknown source'
  Same   'Same or similar interaction as in the corresponding stable phase'
  REFLAV 'Laves phase convention: G(LAVES,X:X)=+3*GHSERXX+15000'
  91Ans  'I Ansara, unpublished, 1991; Cr-Si'
  91Din  'A.T. Dinsdale, Calphad, 15, 317-425(1991).'
  97Feu  'H. Feufel, T. Godecke, H.L. Lukas, F. Sommer,
          J. Alloys Compd., 247, 31-42(1997); Mg-Si'
  98Luk  'H.L. Lukas, COST 507, Final report round 2, 1998; Mg-Si'
!
