Repository: orchid-calphad/orchid-project.org

# orchid-project.org

Website and released data of **ORCHID** (Open Repository for CALPHAD Hypotheses, Intelligence, and Discovery),
served by GitHub Pages at https://orchid-project.org. Releases are archived on Zenodo (one DOI per version).

- `index.html`, `catalog/`, `best-practices.html` — static, self-contained pages (generated in the ORCHID tooling).
- `data/` — released data: catalog, redistributable TDB files, convex hulls. Licences: `data/LICENSES.md`, `data/NOTICE.md`.
- `llms.txt`, `data/croissant.json`, `CITATION.cff`, `.zenodo.json` — machine-readable metadata.

Only data with clear redistribution rights are published.

File: data/databases/sgte-binary/MgSm-08Jia.tdb
$
$ Database for Mg-Sm from B.R. Jia et al. 2008.
$
$ B.R. Jia, L.B. Liu, D.Q. Yi, Z.P. Jin, J.F. Nie,
$ J. Alloys Compd., 459, 267-73(2008).
$
$ Dataset created 2019.07.27 by Bengt Hallstedt.
$ 2021.01.24: Modified for use with GES6.
$
$ The Mg solubility in alpha-Sm (RHOMB_C19) is slightly too large. The
$ RHOMB_C19 + hcp + MgSm equilibrium is at 830 K instead of 732 K. All other
$ invariants are exactly reproduced.
$
$ ------------------------------------------------------------------------------
 TEMP-LIM 298.15 6000.00 !
$
$ELEMENT NAME  REF. STATE               ATOMIC MASS H298-H0    S298    !
$
 ELEMENT VA   VACUUM                      0.0          0.0      0.0    ! 
 ELEMENT MG   HCP_A3                     24.305     4998.      32.671  !
 ELEMENT SM   RHOMB_C19                 150.36      7573.04    69.4962 ! 
$ ------------------------------------------------------------------------------
$ Phase definitions
$
 PHASE LIQUID:L % 1 1 !
 CONST LIQUID:L : MG SM : !
$
$ Fcc (cF4, Fm-3m) and MeX (cF8, Fm-3m)
$
 PHASE FCC_A1 %A 2 1 1 !
 CONST FCC_A1 : MG : VA : !
$
$ Bcc (cI2, Im-3m)
$
 PHASE BCC_A2 %B 2 1 3 !
 CONST BCC_A2 : MG SM : VA : !
$
$ Hcp (hP2, P6_3/mmc) and Me2X (NiAs-type, hP4, P6_3/mmc, B8_1)
$
 PHASE HCP_A3 %A 2 1 0.5 !
 CONST HCP_A3 : MG SM : VA : !
$
$ Prototype alpha-Sm (hR9, R-3m)
$
 PHASE RHOMB_C19 % 1 1 !
 CONST RHOMB_C19 : MG SM : !
$
$ Prototype Ce5Mg41 (tI92, I4/m)
$
 PHASE MG41SM5 % 2 41 5 !
 CONST MG41SM5 : MG : SM : !
$
$ Prototype Cd45Sm11 (cF448, F-43m)
$
 PHASE MG5SM % 2 5 1 !
 CONST MG5SM : MG : SM : !
$
$ Prototype BiF3 (cF16, Fm-3m)
$
 PHASE MG3SM_D03 % 2 3 1 !
 CONST MG3SM_D03 : MG : SM : !
$
$ Prototype Cu2Mg (cF24, Fd-3m)
$
 PHASE MG2SM_C15 % 2 2 1 !
 CONST MG2SM_C15 : MG : SM : !
$
$ Prototype CsCl (cP2, Pm3m)
$
 PHASE MGSM_B2 % 2 1 1 !
 CONST MGSM_B2 : MG : SM : !
$ ------------------------------------------------------------------------------
$ Defaults
$
 DEFINE-SYSTEM-DEFAULT ELEMENT 2 !
 DEFAULT-COM DEFINE_SYSTEM_ELEMENT VA !
 TYPE-DEF % SEQ * !
 TYPE-DEF A GES AMEND_PHASE_DESCRIPTION @ MAGNETIC -3 0.28 !
 TYPE-DEF B GES AMEND_PHASE_DESCRIPTION @ MAGNETIC -1 0.4 !
 FUNCTION ZERO      298.15  0;                                         6000 N !
 FUNCTION UN_ASS    298.15  0;                                         6000 N !
 FUNCTION R         298.15  +8.31451;                                  6000 N !
$ ------------------------------------------------------------------------------
$ Element data
$ ------------------------------------------------------------------------------
$ Mg
$
$ RHOMB_C19 from 10Guo not included in unary
$
 PAR  G(FCC_A1,MG:VA),,                 +GHSERMG+2600-0.9*T;     3000 N 91Din !
 PAR  G(BCC_A2,MG:VA),,                 +GHSERMG+3100-2.1*T;     3000 N 91Din !
 PAR  G(HCP_A3,MG:VA),,                 +GHSERMG;                3000 N 91Din !
 PAR  G(RHOMB_C19,MG),,                 +GHSERMG+5000;           3000 N 10Guo !
 PAR  G(LIQUID,MG),,                    +GLIQMG;                 3000 N 91Din !
$
 FUNCTION GHSERMG   298.15  -8367.34+143.675547*T-26.1849782*T*LN(T)
       +4.858E-04*T**2-1.393669E-06*T**3+78950*T**(-1);
       923.00  Y  -14130.185+204.716215*T-34.3088*T*LN(T)+1.038192E+28*T**(-9);
      3000.00  N !
 FUNCTION GLIQMG    298.15  +8202.243-8.83693*T+GHSERMG-8.0176E-20*T**7;
       923.00  Y  -5439.869+195.324057*T-34.3088*T*LN(T);
      3000.00  N !
$ ------------------------------------------------------------------------------
$ Sm
$
$ HCP_A3 added in unary 4.4
$ HCP_A3 modified in unary 5.0
$
$ FCC_A1 from 00Du (used in SGSOL 5.0; this value is absurd)
$ not included in unary
$ FCC_A1 from 02Zin not included in unary
$ FCC_A1, CBCC_A12, CUB_A13 from 09Wan not included in unary
$
 PAR  G(RHOMB_C19,SM),,                 +GHSERSM;                2100 N 91Din !
 PAR  G(BCC_A2,SM:VA),,                 +GBCCSM;                 2100 N 91Din !
$PAR  G(FCC_A1,SM:VA),,                 +GHSERSM+180946;         2100 N 00Du1 !
$PAR  G(FCC_A1,SM:VA),,                 +GHSERSM+5000;           2100 N 98Su1 !
$PAR  G(FCC_A1,SM:VA),,                 +GHSERSM+1000;           2100 N 09Wan !
 PAR  G(HCP_A3,SM:VA),,                 +GHSERSM
             +69.977-0.069491*T;                                 2100 N 98Su2 !
$PAR  G(CBCC_A12,SM:VA),,               +GHSERSM+1000;           2100 N 09Wan !
$PAR  G(CUB_A13,SM:VA),,                +GHSERSM+5000;           2100 N 09Wan !
 PAR  G(LIQUID,SM),,                    +GLIQSM;                 2100 N 91Din !
$
 FUNCTION GHSERSM   298.15  -3872.013-32.10748*T-1.6485*T*LN(T)
       -0.050254*T**2+1.010345E-05*T**3-82168*T**(-1);
       700.00  Y  -50078.215+627.869894*T-102.665*T*LN(T)
       +0.0474522*T**2-7.538383E-06*T**3+3861770*T**(-1);
      1190.00  Y  +289719.819-2744.50976*T+381.41982*T*LN(T)
       -0.254986338*T**2+2.7512152E-05*T**3-40102102*T**(-1);
      1345.00  Y  -23056.079+282.194375*T-50.208*T*LN(T);
      2100.00  N !
 FUNCTION GBCCSM    298.15  -4368.72+55.972523*T-16.9298494*T*LN(T)
       -0.025446016*T**2+3.579527E-06*T**3+94209*T**(-1);
      1190.00  Y  -15957.862+253.121044*T-46.9445*T*LN(T);
      1345.00  Y  +111191.653-624.680805*T+71.6856914*T*LN(T)
       -0.047314968*T**2+3.329865E-06*T**3-24870276*T**(-1);
      2100.00  N !
 FUNCTION GLIQSM    298.15  +3468.783+20.117456*T-11.6968284*T*LN(T)
       -0.032418177*T**2+4.544272E-06*T**3+23528*T**(-1);
      1190.00  Y  -11728.229+273.487076*T-50.208*T*LN(T);
      2100.00  N !
$ ------------------------------------------------------------------------------
$ Binary system
$
$ B.R. Jia, L.B. Liu, D.Q. Yi, Z.P. Jin, J.F. Nie,
$ J. Alloys Compd., 459, 267-73(2008).
$
$ Checked against paper. Checked at 6000 K.
$
$ The Mg solubility in alpha-Sm (RHOMB_C19) is slightly too large. The
$ RHOMB_C19 + hcp + MgSm equilibrium is at 830 K instead of 732 K. All other
$ invariants are exactly reproduced.
$
 PAR  L(LIQUID,MG,SM;0),,               -20824.84+2.4113*T;,,         N 08Jia !
 PAR  L(LIQUID,MG,SM;1),,               -32993.78+14.7798*T;,,        N 08Jia !
$
 PAR  L(BCC_A2,MG,SM:VA;0),,            -38189.3587+21.4785*T;,,      N 08Jia !
 PAR  L(BCC_A2,MG,SM:VA;1),,            -30509.4216+19.5937*T;,,      N 08Jia !
$
 PAR  L(HCP_A3,MG,SM:VA;0),,            +2500-3.5*T;,,                N 08Jia !
 PAR  L(RHOMB_C19,MG,SM;0),,            -10000+5.5*T;,,               N 08Jia !
$
 PAR  G(MG41SM5,MG:SM),,                +41*GHSERMG+5*GHSERSM
             -206842.4316+0.598*T;,,                                  N 08Jia !
 PAR  G(MG5SM,MG:SM),,                  +5*GHSERMG+GHSERSM
             -41215.9386+1.7934*T;,,                                  N 08Jia !
 PAR  G(MG3SM_D03,MG:SM),,              +3*GHSERMG+GHSERSM
             -38496.0096+0.9252*T;,,                                  N 08Jia !
 PAR  G(MG2SM_C15,MG:SM),,              +2*GHSERMG+GHSERSM
             -32414.7942+0.6912*T;,,                                  N 08Jia !
 PAR  G(MGSM_B2,MG:SM),,                +GHSERMG+GHSERSM
             -21872.5758+0.999*T;,,                                   N 08Jia !
$ ------------------------------------------------------------------------------
$
$
 LIST-OF-REFERENCE
 NUMBER  SOURCE
  Null   'Unknown source'
  Same   'Same or similar interaction as in the corresponding stable phase'
  COST   'COST 507 database'
  REFLAV 'Laves phase convention: G(LAVES,X:X)=+3*GHSERXX+15000'
  91Din  'A.T. Dinsdale, Calphad, 15, 317-425(1991).'
  98Su1  'X. Su, W. Zhang, G. Liu, Z. Du,
          J. Alloys Compd., 267, 149-53(1998); Sm'
  98Su2  'X. Su, W. Zhang, Z. Du, J. Alloys Compd., 278, 182-84(1998)
          SGTE unary database V.4.4, 2001; Sm'
  00Du1  'Z. Du, H. Yang, Z. Metallkd., 91 455-59(2000); Pd, Sm'
  08Jia  'B.R. Jia, L.B. Liu, D.Q. Yi, Z.P. Jin, J.F. Nie,
          J. Alloys Compd., 459, 267-73(2008); Mg-Sm'
  09Wan  'C.P. Wang, H.L. Zhang, S.L. Wang, Z. Lin, X.J. Liu, A.T. Tang,
          F.S. Pan, J. Alloys Compd., 481, 291-95(2009); Ho, Mn, Sm'
  10Guo  'C. Guo, Z. Du, C. Li, Calphad, 34, 90-97(2010); Gd, Mg'
!

File: data/databases/sgte-binary/MgSm-10Guo.tdb
$
$ Database for Mg-Sm from C. Guo et al. 2010
$
$ C. Guo, Z. Du, C. Li, Calphad, 34, 90-97(2010).
$
$ Dataset created 2016.05.29 by Bengt Hallstedt.
$ 2021.01.24: Modified for use with GES6.
$
$ ------------------------------------------------------------------------------
 TEMP-LIM 298.15 6000.00 !
$
$ELEMENT NAME  REF. STATE               ATOMIC MASS H298-H0    S298    !
$
 ELEMENT VA   VACUUM                      0.0          0.0      0.0    ! 
 ELEMENT MG   HCP_A3                     24.305     4998.      32.671  !
 ELEMENT SM   RHOMB_C19                 150.36      7573.04    69.4962 ! 
$ ------------------------------------------------------------------------------
$ Phase definitions
$
 PHASE LIQUID:L % 1 1 !
 CONST LIQUID:L : MG SM : !
$
$ Fcc (cF4, Fm-3m) and MeX (cF8, Fm-3m)
$
 PHASE FCC_A1 %A 2 1 1 !
 CONST FCC_A1 : MG SM : VA : !
$
$ Bcc (cI2, Im-3m)
$
 PHASE BCC_A2 %B 2 1 3 !
 CONST BCC_A2 : MG SM : VA : !
$
$ Disordered part of B2_BCC, identical to BCC_A2
$
 PHASE A2_BCC %B 2 1 3 !
 CONST A2_BCC : MG SM : VA : !
$
$ Prototype CsCl (cP2, Pm3m)
$
 PHASE B2_BCC %O 3 0.5 0.5 3 !
 CONST B2_BCC : MG% SM : MG SM% : VA : !
$
$ Hcp (hP2, P6_3/mmc) and Me2X (NiAs-type, hP4, P6_3/mmc, B8_1)
$
 PHASE HCP_A3 %A 2 1 0.5 !
 CONST HCP_A3 : MG SM : VA : !
$
$ Prototype alpha-Sm (hR9, R-3m)
$
 PHASE RHOMB_C19 % 1 1 !
 CONST RHOMB_C19 : MG SM : !
$
$ Prototype Ce5Mg41 (tI92, I4/m)
$
 PHASE MG41SM5 % 2 41 5 !
 CONST MG41SM5 : MG : SM : !
$
$ Prototype Cd45Sm11 (cF448, F-43m)
$
 PHASE MG5SM % 2 5 1 !
 CONST MG5SM : MG : SM : !
$
$ Prototype BiF3 (cF16, Fm-3m)
$
 PHASE MG3SM_D03 % 2 3 1 !
 CONST MG3SM_D03 : MG : SM : !
$
$ Prototype Cu2Mg (cF24, Fd-3m)
$
 PHASE MG2SM_C15 % 2 2 1 !
 CONST MG2SM_C15 : MG : SM : !
$ ------------------------------------------------------------------------------
$ Defaults
$
 DEFINE-SYSTEM-DEFAULT ELEMENT 2 !
 DEFAULT-COM DEFINE_SYSTEM_ELEMENT VA !
 DEFAULT-COM REJECT_PHASE BCC_A2 !
 TYPE-DEF % SEQ * !
 TYPE-DEF A GES AMEND_PHASE_DESCRIPTION @ MAGNETIC -3 0.28 !
 TYPE-DEF B GES AMEND_PHASE_DESCRIPTION @ MAGNETIC -1 0.4 !
 TYPE-DEF O GES AMEND_PHASE_DESCRIPTION B2_BCC DIS_PART A2_BCC !
 FUNCTION ZERO      298.15  0;                                         6000 N !
 FUNCTION UN_ASS    298.15  0;                                         6000 N !
 FUNCTION R         298.15  +8.31451;                                  6000 N !
$ ------------------------------------------------------------------------------
$ Element data
$ ------------------------------------------------------------------------------
$ Mg
$
$ RHOMB_C19 from 10Guo not included in unary
$
 PAR  G(FCC_A1,MG:VA),,                 +GHSERMG+2600-0.9*T;     3000 N 91Din !
 PAR  G(BCC_A2,MG:VA),,                 +GHSERMG+3100-2.1*T;     3000 N 91Din !
 PAR  G(A2_BCC,MG:VA),,                 +GHSERMG+3100-2.1*T;     3000 N 91Din !
 PAR  G(HCP_A3,MG:VA),,                 +GHSERMG;                3000 N 91Din !
 PAR  G(RHOMB_C19,MG),,                 +GHSERMG+5000;           3000 N 10Guo !
 PAR  G(LIQUID,MG),,                    +GLIQMG;                 3000 N 91Din !
$
 FUNCTION GHSERMG   298.15  -8367.34+143.675547*T-26.1849782*T*LN(T)
       +4.858E-04*T**2-1.393669E-06*T**3+78950*T**(-1);
       923.00  Y  -14130.185+204.716215*T-34.3088*T*LN(T)+1.038192E+28*T**(-9);
      3000.00  N !
 FUNCTION GLIQMG    298.15  +8202.243-8.83693*T+GHSERMG-8.0176E-20*T**7;
       923.00  Y  -5439.869+195.324057*T-34.3088*T*LN(T);
      3000.00  N !
$ ------------------------------------------------------------------------------
$ Sm
$
$ HCP_A3 added in unary 4.4
$ HCP_A3 modified in unary 5.0
$
$ FCC_A1 from 00Du (used in SGSOL 5.0; this value is absurd)
$ not included in unary
$ FCC_A1 from 02Zin not included in unary
$ FCC_A1, CBCC_A12, CUB_A13 from 09Wan not included in unary
$
 PAR  G(RHOMB_C19,SM),,                 +GHSERSM;                2100 N 91Din !
 PAR  G(BCC_A2,SM:VA),,                 +GBCCSM;                 2100 N 91Din !
 PAR  G(A2_BCC,SM:VA),,                 +GBCCSM;                 2100 N 91Din !
$PAR  G(FCC_A1,SM:VA),,                 +GHSERSM+180946;         2100 N 00Du1 !
$PAR  G(FCC_A1,SM:VA),,                 +GHSERSM+5000;           2100 N 98Su1 !
$PAR  G(FCC_A1,SM:VA),,                 +GHSERSM+1000;           2100 N 09Wan !
 PAR  G(HCP_A3,SM:VA),,                 +GHSERSM
             +69.977-0.069491*T;                                 2100 N 98Su2 !
$PAR  G(CBCC_A12,SM:VA),,               +GHSERSM+1000;           2100 N 09Wan !
$PAR  G(CUB_A13,SM:VA),,                +GHSERSM+5000;           2100 N 09Wan !
 PAR  G(LIQUID,SM),,                    +GLIQSM;                 2100 N 91Din !
$
 FUNCTION GHSERSM   298.15  -3872.013-32.10748*T-1.6485*T*LN(T)
       -0.050254*T**2+1.010345E-05*T**3-82168*T**(-1);
       700.00  Y  -50078.215+627.869894*T-102.665*T*LN(T)
       +0.0474522*T**2-7.538383E-06*T**3+3861770*T**(-1);
      1190.00  Y  +289719.819-2744.50976*T+381.41982*T*LN(T)
       -0.254986338*T**2+2.7512152E-05*T**3-40102102*T**(-1);
      1345.00  Y  -23056.079+282.194375*T-50.208*T*LN(T);
      2100.00  N !
 FUNCTION GBCCSM    298.15  -4368.72+55.972523*T-16.9298494*T*LN(T)
       -0.025446016*T**2+3.579527E-06*T**3+94209*T**(-1);
      1190.00  Y  -15957.862+253.121044*T-46.9445*T*LN(T);
      1345.00  Y  +111191.653-624.680805*T+71.6856914*T*LN(T)
       -0.047314968*T**2+3.329865E-06*T**3-24870276*T**(-1);
      2100.00  N !
 FUNCTION GLIQSM    298.15  +3468.783+20.117456*T-11.6968284*T*LN(T)
       -0.032418177*T**2+4.544272E-06*T**3+23528*T**(-1);
      1190.00  Y  -11728.229+273.487076*T-50.208*T*LN(T);
      2100.00  N !
$ ------------------------------------------------------------------------------
$ Binary system
$
$ C. Guo, Z. Du, C. Li, Calphad, 34, 90-97(2010).
$
$ Checked against paper. Checked at 6000 K.
$
 PAR  L(LIQUID,MG,SM;0),,               -21155.4-0.4056*T;,,          N 10Guo !
 PAR  L(LIQUID,MG,SM;1),,               -37422.6+14.7798*T;,,         N 10Guo !
$
 PAR  L(BCC_A2,MG,SM:VA;0),,            -40243.2+20.4276*T;,,         N 10Guo !
 PAR  L(BCC_A2,MG,SM:VA;1),,            -32374.2+18.7818*T;,,         N 10Guo !
$
 PAR  L(A2_BCC,MG,SM:VA;0),,            -40243.2+20.4276*T;,,         N 10Guo !
 PAR  L(A2_BCC,MG,SM:VA;1),,            -32374.2+18.7818*T;,,         N 10Guo !
$
 PAR  G(B2_BCC,MG:SM:VA),,              -41204.6+0.5539*T;,,          N 10Guo !
 PAR  G(B2_BCC,SM:MG:VA),,              -41204.6+0.5539*T;,,          N 10Guo !
 PAR  L(B2_BCC,MG,SM:MG:VA;0),,         -61420.5+8.0402*T;,,          N 10Guo !
 PAR  L(B2_BCC,MG:MG,SM:VA;0),,         -61420.5+8.0402*T;,,          N 10Guo !
 PAR  L(B2_BCC,MG,SM:MG:VA;1),,         -19534.8;,,                   N 10Guo !
 PAR  L(B2_BCC,MG:MG,SM:VA;1),,         -19534.8;,,                   N 10Guo !
$
 PAR  L(HCP_A3,MG,SM:VA;0),,            +11086.3-19.5684*T;,,         N 10Guo !
 PAR  L(HCP_A3,MG,SM:VA;1),,            -9255.9;,,                    N 10Guo !
$
 PAR  L(RHOMB_C19,MG,SM;0),,            +2268.8;,,                    N 10Guo !
$
 PAR  G(MG41SM5,MG:SM),,                +41*GHSERMG+5*GHSERSM
             -232546.3+0.6032*T;,,                                    N 10Guo !
 PAR  G(MG5SM,MG:SM),,                  +5*GHSERMG+GHSERSM
             -45811.4+1.7126*T;,,                                     N 10Guo !
 PAR  G(MG3SM_D03,MG:SM),,              +3*GHSERMG+GHSERSM
             -42053.8+0.4089*T;,,                                     N 10Guo !
 PAR  G(MG2SM_C15,MG:SM),,              +2*GHSERMG+GHSERSM
             -35752.1+0.6912*T;,,                                     N 10Guo !
$
$ Metastable
$
 PAR  L(FCC_A1,MG,SM:VA;0),,            +11086.3-19.5684*T;,,         N Same !
 PAR  L(FCC_A1,MG,SM:VA;1),,            -9255.9;,,                    N Same !
$ ------------------------------------------------------------------------------
$
$
 LIST-OF-REFERENCE
 NUMBER  SOURCE
  Null   'Unknown source'
  Same   'Same or similar interaction as in the corresponding stable phase'
  COST   'COST 507 database'
  REFLAV 'Laves phase convention: G(LAVES,X:X)=+3*GHSERXX+15000'
  91Din  'A.T. Dinsdale, Calphad, 15, 317-425(1991).'
  98Su1  'X. Su, W. Zhang, G. Liu, Z. Du,
          J. Alloys Compd., 267, 149-53(1998); Sm'
  98Su2  'X. Su, W. Zhang, Z. Du, J. Alloys Compd., 278, 182-84(1998)
          SGTE unary database V.4.4, 2001; Sm'
  00Du1  'Z. Du, H. Yang, Z. Metallkd., 91 455-59(2000); Pd, Sm'
  09Wan  'C.P. Wang, H.L. Zhang, S.L. Wang, Z. Lin, X.J. Liu, A.T. Tang,
          F.S. Pan, J. Alloys Compd., 481, 291-95(2009); Ho, Mn, Sm'
  10Guo  'C. Guo, Z. Du, C. Li, Calphad, 34, 90-97(2010); Gd, Mg, Mg-Sm'
!

File: data/databases/sgte-binary/MgSm-24Jia.tdb
$
$ Database for Mg-Sm from R. Jiang et al. 2024.
$
$ R. Jiang, X. Duan, D. Li, C. He, J. Phase Equilib. Diffus., 45, 520-36(2024).
$
$ Dataset created 2025.01.17 by Bengt Hallstedt.
$
$ The lattice stability for Mg as RHOMB_C19 is missing. No solubility is shown
$ in the paper and G(RHOMB_C19,MG) needs to be very large to match the
$ interaction. The Mg solubility is removed in this dataset.
$
$ The hcp = MgSm + Rhomb equilibrium is at 477 K instead of 485 K, probably
$ due to the missing Mg solubility in Rhomb. This can be easily fixed if needed.
$
$ There is an inverse miscibility gap with a minimum at 5558 K and x(Sm)=0.29.
$
$ ------------------------------------------------------------------------------
 TEMP-LIM 298.15 6000.00 !
$
$ELEMENT NAME  REF. STATE               ATOMIC MASS H298-H0    S298    !
$
 ELEMENT VA   VACUUM                      0.0          0.0      0.0    ! 
 ELEMENT MG   HCP_A3                     24.305     4998.      32.671  !
 ELEMENT SM   RHOMB_C19                 150.36      7573.04    69.4962 ! 
$ ------------------------------------------------------------------------------
$ Phase definitions
$
 PHASE LIQUID:L % 1 1 !
 CONST LIQUID:L : MG SM : !
$
$ Fcc (cF4, Fm-3m) and MeX (cF8, Fm-3m)
$
 PHASE FCC_A1 %A 2 1 1 !
 CONST FCC_A1 : MG : VA : !
$
$ Bcc (cI2, Im-3m)
$
 PHASE BCC_A2 %B 2 1 3 !
 CONST BCC_A2 : MG SM : VA : !
$
$ Hcp (hP2, P6_3/mmc) and Me2X (NiAs-type, hP4, P6_3/mmc, B8_1)
$
 PHASE HCP_A3 %A 2 1 0.5 !
 CONST HCP_A3 : MG SM : VA : !
$
$ Prototype alpha-Sm (hR9, R-3m)
$
 PHASE RHOMB_C19 % 1 1 !
 CONST RHOMB_C19 : SM : !
$
$ Prototype Ce5Mg41 (tI92, I4/m)
$
 PHASE MG41SM5 % 2 41 5 !
 CONST MG41SM5 : MG : SM : !
$
$ Prototype Cd45Sm11 (cF448, F-43m)
$
 PHASE MG5SM % 2 5 1 !
 CONST MG5SM : MG : SM : !
$
$ Prototype BiF3 (cF16, Fm-3m)
$
 PHASE MG3SM_D03 % 2 3 1 !
 CONST MG3SM_D03 : MG : MG SM% : !
$
$ Prototype Cu2Mg (cF24, Fd-3m)
$
 PHASE MG2SM_C15 % 2 2 1 !
 CONST MG2SM_C15 : MG% SM : MG SM% : !
$
$ Prototype CsCl (cP2, Pm3m)
$
 PHASE MGSM_B2 % 2 1 1 !
 CONST MGSM_B2 : MG% SM : MG SM% : !
$ ------------------------------------------------------------------------------
$ Defaults
$
 DEFINE-SYSTEM-DEFAULT ELEMENT 2 !
 DEFAULT-COM DEFINE_SYSTEM_ELEMENT VA !
 TYPE-DEF % SEQ * !
 TYPE-DEF A GES AMEND_PHASE_DESCRIPTION @ MAGNETIC -3 0.28 !
 TYPE-DEF B GES AMEND_PHASE_DESCRIPTION @ MAGNETIC -1 0.4 !
 FUNCTION ZERO      298.15  0;                                         6000 N !
 FUNCTION UN_ASS    298.15  0;                                         6000 N !
 FUNCTION R         298.15  +8.31451;                                  6000 N !
$ ------------------------------------------------------------------------------
$ Element data
$ ------------------------------------------------------------------------------
$ Mg
$
$ RHOMB_C19 from 10Guo not included in unary
$
 PAR  G(FCC_A1,MG:VA),,                 +GHSERMG+2600-0.9*T;     3000 N 91Din !
 PAR  G(BCC_A2,MG:VA),,                 +GHSERMG+3100-2.1*T;     3000 N 91Din !
 PAR  G(HCP_A3,MG:VA),,                 +GHSERMG;                3000 N 91Din !
$PAR  G(RHOMB_C19,MG),,                 +GHSERMG+5000;           3000 N 10Guo !
 PAR  G(LIQUID,MG),,                    +GLIQMG;                 3000 N 91Din !
$
 PAR  G(MGSM_B2,MG:MG),,                +2*GBCCMG;,,                  N 24Jia !
 PAR  G(MG2SM_C15,MG:MG),,              +3*GHSERMG+15000;,,           N REFLAV !
 PAR  G(MG3SM_D03,MG:MG),,              +4*GHSERMG+24000;,,           N 24Jia !
$
 FUNCTION GHSERMG   298.15  -8367.34+143.675547*T-26.1849782*T*LN(T)
       +4.858E-04*T**2-1.393669E-06*T**3+78950*T**(-1);
       923.00  Y  -14130.185+204.716215*T-34.3088*T*LN(T)+1.038192E+28*T**(-9);
      3000.00  N !
 FUNCTION GLIQMG    298.15  +8202.243-8.83693*T+GHSERMG-8.0176E-20*T**7;
       923.00  Y  -5439.869+195.324057*T-34.3088*T*LN(T);
      3000.00  N !
 FUNCTION GBCCMG    298.15  +GHSERMG+3100-2.1*T;                       6000 N !
$ ------------------------------------------------------------------------------
$ Sm
$
$ HCP_A3 added in unary 4.4
$ HCP_A3 modified in unary 5.0
$
$ FCC_A1 from 00Du (used in SGSOL 5.0; this value is absurd)
$ not included in unary
$ FCC_A1 from 02Zin not included in unary
$ FCC_A1, CBCC_A12, CUB_A13 from 09Wan not included in unary
$
 PAR  G(RHOMB_C19,SM),,                 +GHSERSM;                2100 N 91Din !
 PAR  G(BCC_A2,SM:VA),,                 +GBCCSM;                 2100 N 91Din !
$PAR  G(FCC_A1,SM:VA),,                 +GHSERSM+180946;         2100 N 00Du1 !
$PAR  G(FCC_A1,SM:VA),,                 +GHSERSM+5000;           2100 N 98Su1 !
$PAR  G(FCC_A1,SM:VA),,                 +GHSERSM+1000;           2100 N 09Wan !
 PAR  G(HCP_A3,SM:VA),,                 +GHSERSM
             +69.977-0.069491*T;                                 2100 N 98Su2 !
$PAR  G(CBCC_A12,SM:VA),,               +GHSERSM+1000;           2100 N 09Wan !
$PAR  G(CUB_A13,SM:VA),,                +GHSERSM+5000;           2100 N 09Wan !
 PAR  G(LIQUID,SM),,                    +GLIQSM;                 2100 N 91Din !
$
 PAR  G(MGSM_B2,SM:SM),,                +2*GBCCSM;,,                  N 24Jia !
 PAR  G(MG2SM_C15,SM:SM),,              +3*GHSERSM+24000;,,           N 24Jia !
$
 FUNCTION GHSERSM   298.15  -3872.013-32.10748*T-1.6485*T*LN(T)
       -0.050254*T**2+1.010345E-05*T**3-82168*T**(-1);
       700.00  Y  -50078.215+627.869894*T-102.665*T*LN(T)
       +0.0474522*T**2-7.538383E-06*T**3+3861770*T**(-1);
      1190.00  Y  +289719.819-2744.50976*T+381.41982*T*LN(T)
       -0.254986338*T**2+2.7512152E-05*T**3-40102102*T**(-1);
      1345.00  Y  -23056.079+282.194375*T-50.208*T*LN(T);
      2100.00  N !
 FUNCTION GBCCSM    298.15  -4368.72+55.972523*T-16.9298494*T*LN(T)
       -0.025446016*T**2+3.579527E-06*T**3+94209*T**(-1);
      1190.00  Y  -15957.862+253.121044*T-46.9445*T*LN(T);
      1345.00  Y  +111191.653-624.680805*T+71.6856914*T*LN(T)
       -0.047314968*T**2+3.329865E-06*T**3-24870276*T**(-1);
      2100.00  N !
 FUNCTION GLIQSM    298.15  +3468.783+20.117456*T-11.6968284*T*LN(T)
       -0.032418177*T**2+4.544272E-06*T**3+23528*T**(-1);
      1190.00  Y  -11728.229+273.487076*T-50.208*T*LN(T);
      2100.00  N !
$ ------------------------------------------------------------------------------
$ Binary system
$
$ R. Jiang, X. Duan, D. Li, C. He, J. Phase Equilib. Diffus., 45, 520-36(2024).
$
$ Checked against paper. Checked at 6000 K.
$
$ The lattice stability for Mg as RHOMB_C19 is missing. No solubility is shown
$ in the paper and G(RHOMB_C19,MG) needs to be very large to match the
$ interaction. The Mg solubility is removed in this dataset.
$
$ The hcp = MgSm + Rhomb equilibrium is at 477 K instead of 485 K, probably
$ due to the missing Mg solubility in Rhomb. This can be easily fixed if needed.
$
$ There is an inverse miscibility gap with a minimum at 5558 K and x(Sm)=0.29.
$
 PAR  L(LIQUID,MG,SM;0),,               -50894+20.34*T;,,             N 24Jia !
 PAR  L(LIQUID,MG,SM;1),,               -29763+12.5*T;,,              N 24Jia !
$
 PAR  L(BCC_A2,MG,SM:VA;0),,            -47266+19.2*T;,,              N 24Jia !
 PAR  L(BCC_A2,MG,SM:VA;1),,            -34770+19.4*T;,,              N 24Jia !
$
 PAR  L(HCP_A3,MG,SM:VA;0),,            -22000+6.7*T;,,               N 24Jia !
 PAR  L(HCP_A3,MG,SM:VA;1),,            -6800;,,                      N 24Jia !
$
$PAR  L(RHOMB_C19,MG,SM;0),,            -20000;,,                     N 24Jia !
$
 PAR  G(MG41SM5,MG:SM),,                +41*GHSERMG+5*GHSERSM
             -279128+0.92*T;,,                                        N 24Jia !
 PAR  G(MG5SM,MG:SM),,                  +5*GHSERMG+GHSERSM
             -51927-0.72*T;,,                                         N 24Jia !
$
 PAR  G(MG3SM_D03,MG:SM),,              +3*GHSERMG+GHSERSM
             -55903+9.162*T;,,                                        N 24Jia !
 PAR  L(MG3SM_D03,MG:MG,SM;0),,         -17880-4*T;,,                 N 24Jia !
$
 PAR  G(MG2SM_C15,MG:SM),,              +2*GHSERMG+GHSERSM
             -40184+1.57*T;,,                                         N 24Jia !
 PAR  G(MG2SM_C15,SM:MG),,              +2*GHSERSM+GHSERMG+15000;,,   N 24Jia !
$
 PAR  G(MGSM_B2,MG:SM),,                +GHSERMG+GHSERSM
             -35017+9.24*T;,,                                         N 24Jia !
 PAR  G(MGSM_B2,SM:MG),,                +GHSERMG+GHSERSM
             -35017+9.24*T;,,                                         N 24Jia !
 PAR  L(MGSM_B2,MG,SM:MG;0),,           +15600-24*T;,,                N 24Jia !
 PAR  L(MGSM_B2,MG:MG,SM;0),,           +15600-24*T;,,                N 24Jia !
 PAR  L(MGSM_B2,MG,SM:SM;0),,           +27000;,,                     N 24Jia !
 PAR  L(MGSM_B2,SM:MG,SM;0),,           +27000;,,                     N 24Jia !
$ ------------------------------------------------------------------------------
$
$
 LIST-OF-REFERENCE
 NUMBER  SOURCE
  Null   'Unknown source'
  Same   'Same or similar interaction as in the corresponding stable phase'
  COST   'COST 507 database'
  REFLAV 'Laves phase convention: G(LAVES,X:X)=+3*GHSERXX+15000'
  91Din  'A.T. Dinsdale, Calphad, 15, 317-425(1991).'
  98Su1  'X. Su, W. Zhang, G. Liu, Z. Du,
          J. Alloys Compd., 267, 149-53(1998); Sm'
  98Su2  'X. Su, W. Zhang, Z. Du, J. Alloys Compd., 278, 182-84(1998)
          SGTE unary database V.4.4, 2001; Sm'
  00Du1  'Z. Du, H. Yang, Z. Metallkd., 91 455-59(2000); Pd, Sm'
  09Wan  'C.P. Wang, H.L. Zhang, S.L. Wang, Z. Lin, X.J. Liu, A.T. Tang,
          F.S. Pan, J. Alloys Compd., 481, 291-95(2009); Ho, Mn, Sm'
  10Guo  'C. Guo, Z. Du, C. Li, Calphad, 34, 90-97(2010); Gd, Mg'
  24Jia  'R. Jiang, X. Duan, D. Li, C. He,
          J. Phase Equilib. Diffus., 45, 520-36(2024); Mg-Sm'
!

File: data/databases/sgte-binary/MgSn-04Fri.tdb
$
$ Database for Mg-Sn from S.G. Fries 2004
$
$ S.G. Fries, unpublished work, 2004.
$
$ Dataset created 2012.06.23 by Bengt Hallstedt.
$ 2021.01.24: Modified for use with GES6.
$
$ Kozlov et al. (A. Kozlov, M. Ohno, R. Arroyava, Z.K. Liu, R. Schmid-Fetzer,
$ Intermetallics, 16, 299-315(2008)) cite unpublished work from S.G. Fries
$ 2004 for this system. SGSOL (V4.3) cites unpublished work from S.G. Fries
$ from 1999. That version has a slightly different expression for Mg2Sn
$ compared to this version and the 93Fri version.
$
$ ------------------------------------------------------------------------------
 TEMP-LIM 298.15 6000.00 !
$
$ELEMENT NAME  REF. STATE               ATOMIC MASS H298-H0    S298    !
$
 ELEMENT VA   VACUUM                      0.0          0.0      0.0    ! 
 ELEMENT MG   HCP_A3                     24.305     4998.      32.671  !
 ELEMENT SN   BCT_A5                    118.69      6323.      51.18   ! 
$ ------------------------------------------------------------------------------
$ Species
$
 SPECIE  MG2SN                              MG2SN1 !
$ ------------------------------------------------------------------------------
$ Phase definitions
$
 PHASE LIQUID:L % 1 1 !
 CONST LIQUID:L : MG MG2SN SN : !
$
$ Fcc (cF4, Fm-3m) and MeX (cF8, Fm-3m)
$
 PHASE FCC_A1 %A 2 1 1 !
 CONST FCC_A1 : MG SN : VA : !
$
$ Bcc (cI2, Im-3m)
$
 PHASE BCC_A2 %B 2 1 3 !
 CONST BCC_A2 : MG SN : VA : !
$
$ Hcp (hP2, P6_3/mmc) and Me2X (NiAs-type, hP4, P6_3/mmc, B8_1)
$
 PHASE HCP_A3 % 2 1 0.5 !
 CONST HCP_A3 : MG% SN : VA : !
$
$ Prototype C (cF8, Fd-3m)
$
 PHASE DIAMOND_A4 % 1 1 !
 CONST DIAMOND_A4 : SN : !
$
$ Prototype beta-Sn (tI4, I4_1/amd)
$
 PHASE BCT_A5 % 1 1 !
 CONST BCT_A5 : SN : !
$
$ Prototype CaF2 (cF12, Fm-3m)
$
 PHASE MG2SN_C1 % 2 2 1 !
 CONST MG2SN_C1 : MG : SN : !
$ ------------------------------------------------------------------------------
$ Defaults
$
 DEFINE-SYSTEM-DEFAULT ELEMENT 2 !
 DEFAULT-COM DEFINE_SYSTEM_ELEMENT VA !
 TYPE-DEF % SEQ * !
 TYPE-DEF A GES AMEND_PHASE_DESCRIPTION @ MAGNETIC -3 0.28 !
 TYPE-DEF B GES AMEND_PHASE_DESCRIPTION @ MAGNETIC -1 0.4 !
 FUNCTION ZERO      298.15  0;                                         6000 N !
 FUNCTION UN_ASS    298.15  0;                                         6000 N !
$ ------------------------------------------------------------------------------
$ Element data
$ ------------------------------------------------------------------------------
$ Mg
$
 PAR  G(FCC_A1,MG:VA),,                 +GHSERMG+2600-0.9*T;     3000 N 91Din !
 PAR  G(BCC_A2,MG:VA),,                 +GHSERMG+3100-2.1*T;     3000 N 91Din !
 PAR  G(HCP_A3,MG:VA),,                 +GHSERMG;                3000 N 91Din !
$PAR  G(CBCC_A12,MG:VA),,               +GHSERMG
$            +4602.4-3.011*T;                                    3000 N 91Din !
$PAR  G(CUB_A13,MG:VA),,                +GHSERMG+5000-3*T;       3000 N 91Din !
 PAR  G(LIQUID,MG),,                    +GLIQMG;                 3000 N 91Din !
$
 FUNCTION GHSERMG   298.15  -8367.34+143.675547*T-26.1849782*T*LN(T)
       +4.858E-04*T**2-1.393669E-06*T**3+78950*T**(-1);
       923.00  Y  -14130.185+204.716215*T-34.3088*T*LN(T)+1.038192E+28*T**(-9);
      3000.00  N !
 FUNCTION GLIQMG    298.15  +8202.243-8.83693*T+GHSERMG-8.0176E-20*T**7;
       923.00  Y  -5439.869+195.324057*T-34.3088*T*LN(T);
      3000.00  N !
$ ------------------------------------------------------------------------------
$ Sn
$
$ FCC_A1 revised in unary 3.0
$ HCP_A3 revised in unary 4.1
$ TETRAGONAL_A6 added in unary 4.1
$ CBCC_A12 and CUB_A13 added in unary 4.4
$ FCC_A1 modified in unary 5.0
$ DHCP and TET_ALPHA1_A6 added in unary 5.0
$
$ The DHCP phase is labelled D0_24 in 03Liu and alpha-prime in 92Ans. The
$ phase is present between the fcc and hcp phases in the Au-Sn and Au-In
$ systems.
$
 PAR  G(BCT_A5,SN)              100.00  +GHSERSN;                3000 N 91Din !
 PAR  G(DIAMOND_A4,SN)          100.00  +GDIASN;                 3000 N 91Din !
 PAR  G(FCC_A1,SN:VA)           100.00  +GHSERSN+5510-8.46*T;    3000 N 89Fec !
$PAR  G(FCC_A1,SN:VA)           100.00  +GHSERSN+4150-5.2*T;     3000 N 91Din !
 PAR  G(BCC_A2,SN:VA)           100.00  +GHSERSN+4400-6*T;       3000 N 91Din !
 PAR  G(HCP_A3,SN:VA)           100.00  +GHSERSN+3900-7.646*T;   3000 N Ansar !
$PAR  G(HCP_A3,SN:VA)           100.00  +GHSERSN+3900-4.4*T;     3000 N 91Din !
$PAR  G(DHCP,SN)                100.00  +GHSERSN+3803.52-3.46*T; 3000 N 03Liu !
$PAR  G(RHOMBOHEDRAL_A7,SN)     100.00  +GHSERSN+2035;           3000 N 91Din !
$PAR  G(TETRAGONAL_A6,SN)       100.00  +GHSERSN+5387-8.26212*T; 3000 N 99Ans !
$PAR  G(CBCC_A12,SN:VA)         100.00  +GHSERSN+2000;           3000 N 01Mie !
$PAR  G(CUB_A13,SN:VA)          100.00  +GHSERSN+2000;           3000 N 01Mie !
$PAR  G(TET_ALPHA1_A6,SN)       100.00  +GHSERSN+5510-8.46*T;    3000 N 99Ans !
 PAR  G(LIQUID,SN)              100.00  +GLIQSN;                 3000 N 91Din !
$
 FUNCTION GHSERSN   100.00  -7958.517+122.765451*T-25.858*T*LN(T)
       +5.1185E-04*T**2-3.192767E-06*T**3+18440*T**(-1);
       250.00  Y  -5855.135+65.443315*T-15.961*T*LN(T)
       -0.0188702*T**2+3.121167E-06*T**3-61960*T**(-1);
       505.08  Y  +2524.724+4.005269*T-8.2590486*T*LN(T)
       -0.016814429*T**2+2.623131E-06*T**3-1081244*T**(-1)-1.2307E+25*T**(-9);
       800.00  Y  -8256.959+138.99688*T-28.4512*T*LN(T)-1.2307E+25*T**(-9);
      3000.00  N !
 FUNCTION GDIASN    100.00  -9579.608+114.007785*T-22.972*T*LN(T)
       -0.00813975*T**2+2.7288E-06*T**3+25615*T**(-1);
       298.15  Y  -9063.001+104.84654*T-21.5750771*T*LN(T)
       -0.008575282*T**2+1.784447E-06*T**3-2544*T**(-1);
       800.00  Y  -10909.351+147.396535*T-28.4512*T*LN(T);
      3000.00  N !
 FUNCTION GLIQSN    100.00  +7103.092-14.087767*T+GHSERSN+1.47031E-18*T**7;
       505.08  Y  +6971.586-13.814383*T+GHSERSN+1.2307E+25*T**(-9);
       800.00  Y  -1285.372+125.182498*T-28.4512*T*LN(T);
      3000.00  N !
 FUNCTION GBCCSN    298.15  +GHSERSN+4400-6*T;                         3000 N !
$ ------------------------------------------------------------------------------
$ Binary system
$
$ S.G. Fries, unpublished work, 2004.
$
$ Checked against paper (08Koz). Checked at 6000 K.
$
$ Kozlov et al. (A. Kozlov, M. Ohno, R. Arroyava, Z.K. Liu, R. Schmid-Fetzer,
$ Intermetallics, 16, 299-315(2008)) cite unpublished work from S.G. Fries
$ 2004 for this system. SGSOL (V4.3) cites unpublished work from S.G. Fries
$ from 1999. That version has a slightly different expression for Mg2Sn
$ compared to this version and the 93Fri version.
$
 PAR  G(LIQUID,MG2SN),,                 +2*GLIQMG+GLIQSN
             -69092.9+97.6086*T-11.0957*T*LN(T);,,                    N 04Fri !
 PAR  L(LIQUID,MG,MG2SN;0),,            +6902.76-9.22726*T;,,         N 04Fri !
 PAR  L(LIQUID,MG,SN;0),,               -31251+0.74703*T;,,           N 04Fri !
 PAR  L(LIQUID,MG2SN,SN;0),,            -8289.15-10.0268*T;,,         N 04Fri !
$
 PAR  L(HCP_A3,MG,SN:VA;0),,            -27200-3*T;,,                 N 04Fri !
 PAR  L(HCP_A3,MG,SN:VA;1),,            -11293.76-4.42051*T;,,        N 04Fri !
$
 PAR  G(MG2SN_C1,MG:SN),,               +3*GMG2SN;,,                  N 93Fri !
$
$ metastable
$
 PAR  L(FCC_A1,MG,SN:VA;0),,            -27200-3*T;,,                 N Same !
 PAR  L(FCC_A1,MG,SN:VA;1),,            -11293.76-4.42051*T;,,        N Same !
$
 PAR  L(BCC_A2,MG,SN:VA;0),,            -27200-3*T;,,                 N Same !
 PAR  L(BCC_A2,MG,SN:VA;1),,            -11293.76-4.42051*T;,,        N Same !
$
 FUNCTION GMG2SN    298.15  -31024.23+110.91847*T-21.895109*T*LN(T)
       -0.003028*T**2-210000*T**(-1);
      6000.00  N !
$ ------------------------------------------------------------------------------
$
$
 LIST-OF-REFERENCE
 NUMBER  SOURCE
  Null   'Unknown source'
  Same   'Same or similar interaction as in the corresponding stable phase'
  REFLAV 'Laves phase convention: G(LAVES,X:X)=+3*GHSERXX+15000'
  Ansar  'Himo Ansara, unpublished, SGTE unary database V.4.1, 1999; Sn'
  89Fec  'H.J. Fecht, M.X. Zhang, Y.A. Chang, J.H. Perepezko,
          Metall. Trans. A, 20A, 795-803(1989),
          SGTE unary database V.3.0, 1996; Sn'
  91Din  'A.T. Dinsdale, Calphad, 15, 317-425(1991).'
  93Fri  'S.G. Fries, H.L. Lukas, J. Chim. Phys., 90, 181-87(1993); Mg-Sn'
  99Ans  'I. Ansara, S.G. Fries, H.L. Lukas, unpublished, 1999,
          SGTE unary database V.5.0, 2009; In, Sn'
  01Mie  'J. Miettinen, Calphad, 25, 43-58(2001),
          SGTE unary database V.4.4, 2001; Sn, Zn'
  03Liu  'H.S. Liu, C.L. Liu, K. Ishida, Z.P. Jin, J. Electron. Mater.,
          32, 1290-96(2003), SGTE unary database V.5.0, 2009; Sn'
  04Fri  'S.G. Fries, unpublished work, 2004; Mg-Sn'
!

File: data/databases/sgte-binary/MgSn-10Men.tdb
$
$ Database for Mg-Sn from F.G. Meng et al. 2010
$
$ F.G. Meng, J. Wang, L.B. Liu, Z.P. Jin, J. Alloys Compd., 508, 570-81(2010).
$
$ Dataset created 2012.07.02 by Bengt Hallstedt.
$ 2021.01.24: Modified for use with GES6.
$
$ Old SGTE lattice stability used for hcp-Sn.
$
$ ------------------------------------------------------------------------------
 TEMP-LIM 298.15 6000.00 !
$
$ELEMENT NAME  REF. STATE               ATOMIC MASS H298-H0    S298    !
$
 ELEMENT VA   VACUUM                      0.0          0.0      0.0    ! 
 ELEMENT MG   HCP_A3                     24.305     4998.      32.671  !
 ELEMENT SN   BCT_A5                    118.69      6323.      51.18   ! 
$ ------------------------------------------------------------------------------
$ Species
$
 SPECIE  MG2SN                              MG2SN1 !
$ ------------------------------------------------------------------------------
$ Phase definitions
$
 PHASE LIQUID:L % 1 1 !
 CONST LIQUID:L : MG MG2SN SN : !
$
$ Fcc (cF4, Fm-3m) and MeX (cF8, Fm-3m)
$
 PHASE FCC_A1 %A 2 1 1 !
 CONST FCC_A1 : MG SN : VA : !
$
$ Bcc (cI2, Im-3m)
$
 PHASE BCC_A2 %B 2 1 3 !
 CONST BCC_A2 : MG SN : VA : !
$
$ Hcp (hP2, P6_3/mmc) and Me2X (NiAs-type, hP4, P6_3/mmc, B8_1)
$
 PHASE HCP_A3 % 2 1 0.5 !
 CONST HCP_A3 : MG% SN : VA : !
$
$ Prototype C (cF8, Fd-3m)
$
 PHASE DIAMOND_A4 % 1 1 !
 CONST DIAMOND_A4 : SN : !
$
$ Prototype beta-Sn (tI4, I4_1/amd)
$
 PHASE BCT_A5 % 1 1 !
 CONST BCT_A5 : SN : !
$
$ Prototype CaF2 (cF12, Fm-3m)
$
 PHASE MG2SN_C1 % 2 2 1 !
 CONST MG2SN_C1 : MG : SN : !
$ ------------------------------------------------------------------------------
$ Defaults
$
 DEFINE-SYSTEM-DEFAULT ELEMENT 2 !
 DEFAULT-COM DEFINE_SYSTEM_ELEMENT VA !
 TYPE-DEF % SEQ * !
 TYPE-DEF A GES AMEND_PHASE_DESCRIPTION @ MAGNETIC -3 0.28 !
 TYPE-DEF B GES AMEND_PHASE_DESCRIPTION @ MAGNETIC -1 0.4 !
 FUNCTION ZERO      298.15  0;                                         6000 N !
 FUNCTION UN_ASS    298.15  0;                                         6000 N !
$ ------------------------------------------------------------------------------
$ Element data
$ ------------------------------------------------------------------------------
$ Mg
$
 PAR  G(FCC_A1,MG:VA),,                 +GHSERMG+2600-0.9*T;     3000 N 91Din !
 PAR  G(BCC_A2,MG:VA),,                 +GHSERMG+3100-2.1*T;     3000 N 91Din !
 PAR  G(HCP_A3,MG:VA),,                 +GHSERMG;                3000 N 91Din !
$PAR  G(CBCC_A12,MG:VA),,               +GHSERMG
$            +4602.4-3.011*T;                                    3000 N 91Din !
$PAR  G(CUB_A13,MG:VA),,                +GHSERMG+5000-3*T;       3000 N 91Din !
 PAR  G(LIQUID,MG),,                    +GLIQMG;                 3000 N 91Din !
$
 FUNCTION GHSERMG   298.15  -8367.34+143.675547*T-26.1849782*T*LN(T)
       +4.858E-04*T**2-1.393669E-06*T**3+78950*T**(-1);
       923.00  Y  -14130.185+204.716215*T-34.3088*T*LN(T)+1.038192E+28*T**(-9);
      3000.00  N !
 FUNCTION GLIQMG    298.15  +8202.243-8.83693*T+GHSERMG-8.0176E-20*T**7;
       923.00  Y  -5439.869+195.324057*T-34.3088*T*LN(T);
      3000.00  N !
$ ------------------------------------------------------------------------------
$ Sn
$
$ FCC_A1 revised in unary 3.0
$ HCP_A3 revised in unary 4.1
$ TETRAGONAL_A6 added in unary 4.1
$ CBCC_A12 and CUB_A13 added in unary 4.4
$ FCC_A1 modified in unary 5.0
$ DHCP and TET_ALPHA1_A6 added in unary 5.0
$
$ The DHCP phase is labelled D0_24 in 03Liu and alpha-prime in 92Ans. The
$ phase is present between the fcc and hcp phases in the Au-Sn and Au-In
$ systems.
$
$ Old SGTE lattice stability used for hcp-Sn.
$
 PAR  G(BCT_A5,SN)              100.00  +GHSERSN;                3000 N 91Din !
 PAR  G(DIAMOND_A4,SN)          100.00  +GDIASN;                 3000 N 91Din !
 PAR  G(FCC_A1,SN:VA)           100.00  +GHSERSN+5510-8.46*T;    3000 N 89Fec !
$PAR  G(FCC_A1,SN:VA)           100.00  +GHSERSN+4150-5.2*T;     3000 N 91Din !
 PAR  G(BCC_A2,SN:VA)           100.00  +GHSERSN+4400-6*T;       3000 N 91Din !
$PAR  G(HCP_A3,SN:VA)           100.00  +GHSERSN+3900-7.646*T;   3000 N Ansar !
 PAR  G(HCP_A3,SN:VA)           100.00  +GHSERSN+3900-4.4*T;     3000 N 91Din !
$PAR  G(DHCP,SN)                100.00  +GHSERSN+3803.52-3.46*T; 3000 N 03Liu !
$PAR  G(RHOMBOHEDRAL_A7,SN)     100.00  +GHSERSN+2035;           3000 N 91Din !
$PAR  G(TETRAGONAL_A6,SN)       100.00  +GHSERSN+5387-8.26212*T; 3000 N 99Ans !
$PAR  G(CBCC_A12,SN:VA)         100.00  +GHSERSN+2000;           3000 N 01Mie !
$PAR  G(CUB_A13,SN:VA)          100.00  +GHSERSN+2000;           3000 N 01Mie !
$PAR  G(TET_ALPHA1_A6,SN)       100.00  +GHSERSN+5510-8.46*T;    3000 N 99Ans !
 PAR  G(LIQUID,SN)              100.00  +GLIQSN;                 3000 N 91Din !
$
 FUNCTION GHSERSN   100.00  -7958.517+122.765451*T-25.858*T*LN(T)
       +5.1185E-04*T**2-3.192767E-06*T**3+18440*T**(-1);
       250.00  Y  -5855.135+65.443315*T-15.961*T*LN(T)
       -0.0188702*T**2+3.121167E-06*T**3-61960*T**(-1);
       505.08  Y  +2524.724+4.005269*T-8.2590486*T*LN(T)
       -0.016814429*T**2+2.623131E-06*T**3-1081244*T**(-1)-1.2307E+25*T**(-9);
       800.00  Y  -8256.959+138.99688*T-28.4512*T*LN(T)-1.2307E+25*T**(-9);
      3000.00  N !
 FUNCTION GDIASN    100.00  -9579.608+114.007785*T-22.972*T*LN(T)
       -0.00813975*T**2+2.7288E-06*T**3+25615*T**(-1);
       298.15  Y  -9063.001+104.84654*T-21.5750771*T*LN(T)
       -0.008575282*T**2+1.784447E-06*T**3-2544*T**(-1);
       800.00  Y  -10909.351+147.396535*T-28.4512*T*LN(T);
      3000.00  N !
 FUNCTION GLIQSN    100.00  +7103.092-14.087767*T+GHSERSN+1.47031E-18*T**7;
       505.08  Y  +6971.586-13.814383*T+GHSERSN+1.2307E+25*T**(-9);
       800.00  Y  -1285.372+125.182498*T-28.4512*T*LN(T);
      3000.00  N !
 FUNCTION GBCCSN    298.15  +GHSERSN+4400-6*T;                         3000 N !
$ ------------------------------------------------------------------------------
$ Binary system
$
$ F.G. Meng, J. Wang, L.B. Liu, Z.P. Jin, J. Alloys Compd., 508, 570-81(2010).
$
$ Checked against paper. Checked at 6000 K.
$
$ Old SGTE lattice stability used for hcp-Sn.
$
 PAR  G(LIQUID,MG2SN),,                 +2*GLIQMG+GLIQSN
             -66092.9+94.809*T-11.576*T*LN(T);,,                      N 10Men !
 PAR  L(LIQUID,MG,MG2SN;0),,            +5970.6-8.744*T;,,            N 10Men !
 PAR  L(LIQUID,MG,SN;0),,               -30841.1+0.781*T;,,           N 10Men !
 PAR  L(LIQUID,MG2SN,SN;0),,            -12468.2-4.815*T;,,           N 10Men !
$
 PAR  L(HCP_A3,MG,SN:VA;0),,            -26256.5+6.234*T;,,           N 10Men !
 PAR  L(HCP_A3,MG,SN:VA;1),,            -31895.7;,,                   N 10Men !
$
 PAR  G(MG2SN_C1,MG:SN),,               +GMG2SN;,,                    N 10Men !
$
$ metastable
$
 PAR  L(FCC_A1,MG,SN:VA;0),,            -26256.5+6.234*T;,,           N Same !
 PAR  L(FCC_A1,MG,SN:VA;1),,            -31895.7;,,                   N Same !
$
 PAR  L(BCC_A2,MG,SN:VA;0),,            -26256.5+6.234*T;,,           N Same !
 PAR  L(BCC_A2,MG,SN:VA;1),,            -31895.7;,,                   N Same !
$
 FUNCTION GMG2SN    298.15  -96165.9+339.999*T-66.285*T*LN(T)
       -0.0121662*T**2+3.33828E-07*T**3+96000*T**(-1);
      6000.00  N !
$ ------------------------------------------------------------------------------
$
$
 LIST-OF-REFERENCE
 NUMBER  SOURCE
  Null   'Unknown source'
  Same   'Same or similar interaction as in the corresponding stable phase'
  REFLAV 'Laves phase convention: G(LAVES,X:X)=+3*GHSERXX+15000'
  Ansar  'Himo Ansara, unpublished, SGTE unary database V.4.1, 1999; Sn'
  89Fec  'H.J. Fecht, M.X. Zhang, Y.A. Chang, J.H. Perepezko,
          Metall. Trans. A, 20A, 795-803(1989),
          SGTE unary database V.3.0, 1996; Sn'
  91Din  'A.T. Dinsdale, Calphad, 15, 317-425(1991).'
  99Ans  'I. Ansara, S.G. Fries, H.L. Lukas, unpublished, 1999,
          SGTE unary database V.5.0, 2009; In, Sn'
  01Mie  'J. Miettinen, Calphad, 25, 43-58(2001),
          SGTE unary database V.4.4, 2001; Sn, Zn'
  03Liu  'H.S. Liu, C.L. Liu, K. Ishida, Z.P. Jin, J. Electron. Mater.,
          32, 1290-96(2003), SGTE unary database V.5.0, 2009; Sn'
  10Men  'F.G. Meng, J. Wang, L.B. Liu, Z.P. Jin,
          J. Alloys Compd., 508, 570-81(2010); Mg-Sn'
!
