Repository: orchid-calphad/orchid-project.org

# orchid-project.org

Website and released data of **ORCHID** (Open Repository for CALPHAD Hypotheses, Intelligence, and Discovery),
served by GitHub Pages at https://orchid-project.org. Releases are archived on Zenodo (one DOI per version).

- `index.html`, `catalog/`, `best-practices.html` — static, self-contained pages (generated in the ORCHID tooling).
- `data/` — released data: catalog, redistributable TDB files, convex hulls. Licences: `data/LICENSES.md`, `data/NOTICE.md`.
- `llms.txt`, `data/croissant.json`, `CITATION.cff`, `.zenodo.json` — machine-readable metadata.

Only data with clear redistribution rights are published.

File: data/databases/sgte-binary/MgSn-12Mie.tdb
$
$ Database for Mg-Sn from J. Miettinen and G. Vassilev 2012.
$
$ J. Miettinen, G. Vassilev, J. Min. Metall. B, 48, 53-62(2012).
$
$ Dataset created 2023.03.19 by Bengt Hallstedt.
$
$ Modified from 99Mor. Hcp and Mg2Sn changed.
$
$ Old lattice stability for hcp-Sn used.
$
$ ------------------------------------------------------------------------------
 TEMP-LIM 298.15 6000.00 !
$
$ELEMENT NAME  REF. STATE               ATOMIC MASS H298-H0    S298    !
$
 ELEMENT VA   VACUUM                      0.0          0.0      0.0    ! 
 ELEMENT MG   HCP_A3                     24.305     4998.      32.671  !
 ELEMENT SN   BCT_A5                    118.69      6323.      51.18   ! 
$ ------------------------------------------------------------------------------
$ Phase definitions
$
 PHASE LIQUID:L % 1 1 !
 CONST LIQUID:L : MG SN : !
$
$ Fcc (cF4, Fm-3m) and MeX (cF8, Fm-3m)
$
 PHASE FCC_A1 %A 2 1 1 !
 CONST FCC_A1 : MG SN : VA : !
$
$ Bcc (cI2, Im-3m)
$
 PHASE BCC_A2 %B 2 1 3 !
 CONST BCC_A2 : MG SN : VA : !
$
$ Hcp (hP2, P6_3/mmc) and Me2X (NiAs-type, hP4, P6_3/mmc, B8_1)
$
 PHASE HCP_A3 % 2 1 0.5 !
 CONST HCP_A3 : MG% SN : VA : !
$
$ Prototype C (cF8, Fd-3m)
$
 PHASE DIAMOND_A4 % 1 1 !
 CONST DIAMOND_A4 : SN : !
$
$ Prototype beta-Sn (tI4, I4_1/amd)
$
 PHASE BCT_A5 % 1 1 !
 CONST BCT_A5 : SN : !
$
$ Prototype CaF2 (cF12, Fm-3m)
$
 PHASE MG2SN_C1 % 2 2 1 !
 CONST MG2SN_C1 : MG : SN : !
$ ------------------------------------------------------------------------------
$ Defaults
$
 DEFINE-SYSTEM-DEFAULT ELEMENT 2 !
 DEFAULT-COM DEFINE_SYSTEM_ELEMENT VA !
 TYPE-DEF % SEQ * !
 TYPE-DEF A GES AMEND_PHASE_DESCRIPTION @ MAGNETIC -3 0.28 !
 TYPE-DEF B GES AMEND_PHASE_DESCRIPTION @ MAGNETIC -1 0.4 !
 FUNCTION ZERO      298.15  0;                                         6000 N !
 FUNCTION UN_ASS    298.15  0;                                         6000 N !
$ ------------------------------------------------------------------------------
$ Element data
$ ------------------------------------------------------------------------------
$ Mg
$
 PAR  G(FCC_A1,MG:VA),,                 +GHSERMG+2600-0.9*T;     3000 N 91Din !
 PAR  G(BCC_A2,MG:VA),,                 +GHSERMG+3100-2.1*T;     3000 N 91Din !
 PAR  G(HCP_A3,MG:VA),,                 +GHSERMG;                3000 N 91Din !
$PAR  G(CBCC_A12,MG:VA),,               +GHSERMG
$            +4602.4-3.011*T;                                    3000 N 91Din !
$PAR  G(CUB_A13,MG:VA),,                +GHSERMG+5000-3*T;       3000 N 91Din !
 PAR  G(LIQUID,MG),,                    +GLIQMG;                 3000 N 91Din !
$
 FUNCTION GHSERMG   298.15  -8367.34+143.675547*T-26.1849782*T*LN(T)
       +4.858E-04*T**2-1.393669E-06*T**3+78950*T**(-1);
       923.00  Y  -14130.185+204.716215*T-34.3088*T*LN(T)+1.038192E+28*T**(-9);
      3000.00  N !
 FUNCTION GLIQMG    298.15  +8202.243-8.83693*T+GHSERMG-8.0176E-20*T**7;
       923.00  Y  -5439.869+195.324057*T-34.3088*T*LN(T);
      3000.00  N !
$ ------------------------------------------------------------------------------
$ Sn
$
$ FCC_A1 revised in unary 3.0
$ HCP_A3 revised in unary 4.1
$ TETRAGONAL_A6 added in unary 4.1
$ CBCC_A12 and CUB_A13 added in unary 4.4
$ FCC_A1 modified in unary 5.0
$ DHCP and TET_ALPHA1_A6 added in unary 5.0
$
$ The DHCP phase is labelled D0_24 in 03Liu and alpha-prime in 92Ans. The
$ phase is present between the fcc and hcp phases in the Au-Sn and Au-In
$ systems.
$
 PAR  G(BCT_A5,SN)              100.00  +GHSERSN;                3000 N 91Din !
 PAR  G(DIAMOND_A4,SN)          100.00  +GDIASN;                 3000 N 91Din !
 PAR  G(FCC_A1,SN:VA)           100.00  +GHSERSN+5510-8.46*T;    3000 N 89Fec !
$PAR  G(FCC_A1,SN:VA)           100.00  +GHSERSN+4150-5.2*T;     3000 N 91Din !
 PAR  G(BCC_A2,SN:VA)           100.00  +GHSERSN+4400-6*T;       3000 N 91Din !
$PAR  G(HCP_A3,SN:VA)           100.00  +GHSERSN+3900-7.646*T;   3000 N Ansar !
 PAR  G(HCP_A3,SN:VA)           100.00  +GHSERSN+3900-4.4*T;     3000 N 91Din !
$PAR  G(DHCP,SN)                100.00  +GHSERSN+3803.52-3.46*T; 3000 N 03Liu !
$PAR  G(RHOMBOHEDRAL_A7,SN)     100.00  +GHSERSN+2035;           3000 N 91Din !
$PAR  G(TETRAGONAL_A6,SN)       100.00  +GHSERSN+5387-8.26212*T; 3000 N 99Ans !
$PAR  G(CBCC_A12,SN:VA)         100.00  +GHSERSN+2000;           3000 N 01Mie !
$PAR  G(CUB_A13,SN:VA)          100.00  +GHSERSN+2000;           3000 N 01Mie !
$PAR  G(TET_ALPHA1_A6,SN)       100.00  +GHSERSN+5510-8.46*T;    3000 N 99Ans !
 PAR  G(LIQUID,SN)              100.00  +GLIQSN;                 3000 N 91Din !
$
 FUNCTION GHSERSN   100.00  -7958.517+122.765451*T-25.858*T*LN(T)
       +5.1185E-04*T**2-3.192767E-06*T**3+18440*T**(-1);
       250.00  Y  -5855.135+65.443315*T-15.961*T*LN(T)
       -0.0188702*T**2+3.121167E-06*T**3-61960*T**(-1);
       505.08  Y  +2524.724+4.005269*T-8.2590486*T*LN(T)
       -0.016814429*T**2+2.623131E-06*T**3-1081244*T**(-1)-1.2307E+25*T**(-9);
       800.00  Y  -8256.959+138.99688*T-28.4512*T*LN(T)-1.2307E+25*T**(-9);
      3000.00  N !
 FUNCTION GDIASN    100.00  -9579.608+114.007785*T-22.972*T*LN(T)
       -0.00813975*T**2+2.7288E-06*T**3+25615*T**(-1);
       298.15  Y  -9063.001+104.84654*T-21.5750771*T*LN(T)
       -0.008575282*T**2+1.784447E-06*T**3-2544*T**(-1);
       800.00  Y  -10909.351+147.396535*T-28.4512*T*LN(T);
      3000.00  N !
 FUNCTION GLIQSN    100.00  +7103.092-14.087767*T+GHSERSN+1.47031E-18*T**7;
       505.08  Y  +6971.586-13.814383*T+GHSERSN+1.2307E+25*T**(-9);
       800.00  Y  -1285.372+125.182498*T-28.4512*T*LN(T);
      3000.00  N !
 FUNCTION GBCCSN    298.15  +GHSERSN+4400-6*T;                         3000 N !
$ ------------------------------------------------------------------------------
$ Binary system
$
$ J. Miettinen, G. Vassilev, J. Min. Metall. B, 48, 53-62(2012).
$
$ Checked against paper. Checked at 6000 K.
$
$ Modified from 99Mor. Hcp and Mg2Sn changed.
$
$ Old lattice stability for hcp-Sn used.
$
 PAR  L(LIQUID,MG,SN;0),,               -49352.7414+14.8348605*T;,,   N 99Mor !
 PAR  L(LIQUID,MG,SN;1),,               -17570.726+7.90591828*T;,,    N 99Mor !
$
 PAR  L(HCP_A3,MG,SN:VA;0),,            -22000;,,                     N 12Mie !
 PAR  L(HCP_A3,MG,SN:VA;1),,            -20000;,,                     N 12Mie !
$
 PAR  G(MG2SN_C1,MG:SN),,               +2*GHSERMG+GHSERSN
             -78600+27*T;,,                                           N 12Mie !
$
$ metastable
$
 PAR  L(FCC_A1,MG,SN:VA;0),,            -22000;,,                     N Same !
 PAR  L(FCC_A1,MG,SN:VA;1),,            -20000;,,                     N Same !
$
 PAR  L(BCC_A2,MG,SN:VA;0),,            -22000;,,                     N Same !
 PAR  L(BCC_A2,MG,SN:VA;1),,            -20000;,,                     N Same !
$ ------------------------------------------------------------------------------
$
$
 LIST-OF-REFERENCE
 NUMBER  SOURCE
  Null   'Unknown source'
  Same   'Same or similar interaction as in the corresponding stable phase'
  REFLAV 'Laves phase convention: G(LAVES,X:X)=+3*GHSERXX+15000'
  Ansar  'Himo Ansara, unpublished, SGTE unary database V.4.1, 1999; Sn'
  89Fec  'H.J. Fecht, M.X. Zhang, Y.A. Chang, J.H. Perepezko,
          Metall. Trans. A, 20A, 795-803(1989),
          SGTE unary database V.3.0, 1996; Sn'
  91Din  'A.T. Dinsdale, Calphad, 15, 317-425(1991).'
  99Ans  'I. Ansara, S.G. Fries, H.L. Lukas, unpublished, 1999,
          SGTE unary database V.5.0, 2009; In, Sn'
  99Mor  'S. Morioka, M. Hasebe, J. Phase Equilib., 20, 244-57(1999); Mg-Sn'
  01Mie  'J. Miettinen, Calphad, 25, 43-58(2001),
          SGTE unary database V.4.4, 2001; Sn, Zn'
  03Liu  'H.S. Liu, C.L. Liu, K. Ishida, Z.P. Jin, J. Electron. Mater.,
          32, 1290-96(2003), SGTE unary database V.5.0, 2009; Sn'
  12Mie  'J. Miettinen, G. Vassilev, J. Min. Metall. B, 48, 53-62(2012); Mg-Sn'
!

File: data/databases/sgte-binary/MgSn-21Zha.tdb
$
$ Database for Mg-Sn from J. Zhang et al. 2021.
$
$ J. Zhang, J. Wang, Y. Yuan, Calphad, 75, 102361(2021).
$
$ Dataset created 2023.03.19 by Bengt Hallstedt.
$
$ Modified from 10Men with changed model for Mg2Sn to allow Sb solubility.
$
$ ------------------------------------------------------------------------------
 TEMP-LIM 298.15 6000.00 !
$
$ELEMENT NAME  REF. STATE               ATOMIC MASS H298-H0    S298    !
$
 ELEMENT VA   VACUUM                      0.0          0.0      0.0    ! 
 ELEMENT MG   HCP_A3                     24.305     4998.      32.671  !
 ELEMENT SN   BCT_A5                    118.69      6323.      51.18   ! 
$ ------------------------------------------------------------------------------
$ Species
$
 SPECIE  MG2SN                              MG2SN1 !
$ ------------------------------------------------------------------------------
$ Phase definitions
$
 PHASE LIQUID:L % 1 1 !
 CONST LIQUID:L : MG MG2SN SN : !
$
$ Fcc (cF4, Fm-3m) and MeX (cF8, Fm-3m)
$
 PHASE FCC_A1 %A 2 1 1 !
 CONST FCC_A1 : MG SN : VA : !
$
$ Bcc (cI2, Im-3m)
$
 PHASE BCC_A2 %B 2 1 3 !
 CONST BCC_A2 : MG SN : VA : !
$
$ Hcp (hP2, P6_3/mmc) and Me2X (NiAs-type, hP4, P6_3/mmc, B8_1)
$
 PHASE HCP_A3 % 2 1 0.5 !
 CONST HCP_A3 : MG% SN : VA : !
$
$ Prototype C (cF8, Fd-3m)
$
 PHASE DIAMOND_A4 % 1 1 !
 CONST DIAMOND_A4 : SN : !
$
$ Prototype beta-Sn (tI4, I4_1/amd)
$
 PHASE BCT_A5 % 1 1 !
 CONST BCT_A5 : SN : !
$
$ Prototype CaF2 (cF12, Fm-3m)
$
 PHASE MG2SN_C1 % 2 2 1 !
 CONST MG2SN_C1 : MG VA : SN : !
$ ------------------------------------------------------------------------------
$ Defaults
$
 DEFINE-SYSTEM-DEFAULT ELEMENT 2 !
 DEFAULT-COM DEFINE_SYSTEM_ELEMENT VA !
 TYPE-DEF % SEQ * !
 TYPE-DEF A GES AMEND_PHASE_DESCRIPTION @ MAGNETIC -3 0.28 !
 TYPE-DEF B GES AMEND_PHASE_DESCRIPTION @ MAGNETIC -1 0.4 !
 FUNCTION ZERO      298.15  0;                                         6000 N !
 FUNCTION UN_ASS    298.15  0;                                         6000 N !
$ ------------------------------------------------------------------------------
$ Element data
$ ------------------------------------------------------------------------------
$ Mg
$
 PAR  G(FCC_A1,MG:VA),,                 +GHSERMG+2600-0.9*T;     3000 N 91Din !
 PAR  G(BCC_A2,MG:VA),,                 +GHSERMG+3100-2.1*T;     3000 N 91Din !
 PAR  G(HCP_A3,MG:VA),,                 +GHSERMG;                3000 N 91Din !
$PAR  G(CBCC_A12,MG:VA),,               +GHSERMG
$            +4602.4-3.011*T;                                    3000 N 91Din !
$PAR  G(CUB_A13,MG:VA),,                +GHSERMG+5000-3*T;       3000 N 91Din !
 PAR  G(LIQUID,MG),,                    +GLIQMG;                 3000 N 91Din !
$
 FUNCTION GHSERMG   298.15  -8367.34+143.675547*T-26.1849782*T*LN(T)
       +4.858E-04*T**2-1.393669E-06*T**3+78950*T**(-1);
       923.00  Y  -14130.185+204.716215*T-34.3088*T*LN(T)+1.038192E+28*T**(-9);
      3000.00  N !
 FUNCTION GLIQMG    298.15  +8202.243-8.83693*T+GHSERMG-8.0176E-20*T**7;
       923.00  Y  -5439.869+195.324057*T-34.3088*T*LN(T);
      3000.00  N !
$ ------------------------------------------------------------------------------
$ Sn
$
$ FCC_A1 revised in unary 3.0
$ HCP_A3 revised in unary 4.1
$ TETRAGONAL_A6 added in unary 4.1
$ CBCC_A12 and CUB_A13 added in unary 4.4
$ FCC_A1 modified in unary 5.0
$ DHCP and TET_ALPHA1_A6 added in unary 5.0
$
$ The DHCP phase is labelled D0_24 in 03Liu and alpha-prime in 92Ans. The
$ phase is present between the fcc and hcp phases in the Au-Sn and Au-In
$ systems.
$
$ Old SGTE lattice stability used for hcp-Sn.
$
 PAR  G(BCT_A5,SN)              100.00  +GHSERSN;                3000 N 91Din !
 PAR  G(DIAMOND_A4,SN)          100.00  +GDIASN;                 3000 N 91Din !
 PAR  G(FCC_A1,SN:VA)           100.00  +GHSERSN+5510-8.46*T;    3000 N 89Fec !
$PAR  G(FCC_A1,SN:VA)           100.00  +GHSERSN+4150-5.2*T;     3000 N 91Din !
 PAR  G(BCC_A2,SN:VA)           100.00  +GHSERSN+4400-6*T;       3000 N 91Din !
 PAR  G(HCP_A3,SN:VA)           100.00  +GHSERSN+3900-7.646*T;   3000 N Ansar !
$PAR  G(HCP_A3,SN:VA)           100.00  +GHSERSN+3900-4.4*T;     3000 N 91Din !
$PAR  G(DHCP,SN)                100.00  +GHSERSN+3803.52-3.46*T; 3000 N 03Liu !
$PAR  G(RHOMBOHEDRAL_A7,SN)     100.00  +GHSERSN+2035;           3000 N 91Din !
$PAR  G(TETRAGONAL_A6,SN)       100.00  +GHSERSN+5387-8.26212*T; 3000 N 99Ans !
$PAR  G(CBCC_A12,SN:VA)         100.00  +GHSERSN+2000;           3000 N 01Mie !
$PAR  G(CUB_A13,SN:VA)          100.00  +GHSERSN+2000;           3000 N 01Mie !
$PAR  G(TET_ALPHA1_A6,SN)       100.00  +GHSERSN+5510-8.46*T;    3000 N 99Ans !
 PAR  G(LIQUID,SN)              100.00  +GLIQSN;                 3000 N 91Din !
$
 PAR  G(MG2SN_C1,VA:SN),,               +GHSERSN
             +14395.7+3.7217*T;,,                                     N 21Zha !
$
 FUNCTION GHSERSN   100.00  -7958.517+122.765451*T-25.858*T*LN(T)
       +5.1185E-04*T**2-3.192767E-06*T**3+18440*T**(-1);
       250.00  Y  -5855.135+65.443315*T-15.961*T*LN(T)
       -0.0188702*T**2+3.121167E-06*T**3-61960*T**(-1);
       505.08  Y  +2524.724+4.005269*T-8.2590486*T*LN(T)
       -0.016814429*T**2+2.623131E-06*T**3-1081244*T**(-1)-1.2307E+25*T**(-9);
       800.00  Y  -8256.959+138.99688*T-28.4512*T*LN(T)-1.2307E+25*T**(-9);
      3000.00  N !
 FUNCTION GDIASN    100.00  -9579.608+114.007785*T-22.972*T*LN(T)
       -0.00813975*T**2+2.7288E-06*T**3+25615*T**(-1);
       298.15  Y  -9063.001+104.84654*T-21.5750771*T*LN(T)
       -0.008575282*T**2+1.784447E-06*T**3-2544*T**(-1);
       800.00  Y  -10909.351+147.396535*T-28.4512*T*LN(T);
      3000.00  N !
 FUNCTION GLIQSN    100.00  +7103.092-14.087767*T+GHSERSN+1.47031E-18*T**7;
       505.08  Y  +6971.586-13.814383*T+GHSERSN+1.2307E+25*T**(-9);
       800.00  Y  -1285.372+125.182498*T-28.4512*T*LN(T);
      3000.00  N !
 FUNCTION GBCCSN    298.15  +GHSERSN+4400-6*T;                         3000 N !
$ ------------------------------------------------------------------------------
$ Binary system
$
$ J. Zhang, J. Wang, Y. Yuan, Calphad, 75, 102361(2021).
$
$ Checked against paper. Checked at 6000 K.
$
$ Modified from 10Men with changed model for Mg2Sn to allow Sb solubility.
$
 PAR  G(LIQUID,MG2SN),,                 +2*GLIQMG+GLIQSN
             -66092.9+94.809*T-11.576*T*LN(T);,,                      N 10Men !
 PAR  L(LIQUID,MG,MG2SN;0),,            +5970.6-9.444*T;,,            N 21Zha !
 PAR  L(LIQUID,MG,SN;0),,               -30841.1+0.781*T;,,           N 10Men !
 PAR  L(LIQUID,MG2SN,SN;0),,            -12468.2-4.815*T;,,           N 10Men !
$
 PAR  L(HCP_A3,MG,SN:VA;0),,            -26256.5+7.234*T;,,           N 21Zha !
 PAR  L(HCP_A3,MG,SN:VA;1),,            -25895.7;,,                   N 21Zha !
 PAR  L(HCP_A3,MG,SN:VA;2),,            -7030;,,                      N 21Zha !
$
 PAR  G(MG2SN_C1,MG:SN),,               +GMG2SN;,,                    N 10Men !
 PAR  L(MG2SN_C1,MG,VA:SN;0),,          +10077;,,                     N 21Zha !
 PAR  L(MG2SN_C1,MG,VA:SN;1),,          +8000;,,                      N 21Zha !
$
$ metastable
$
 PAR  L(FCC_A1,MG,SN:VA;0),,            -26256.5+7.234*T;,,           N Same !
 PAR  L(FCC_A1,MG,SN:VA;1),,            -25895.7;,,                   N Same !
 PAR  L(FCC_A1,MG,SN:VA;2),,            -7030;,,                      N Same !
$
 PAR  L(BCC_A2,MG,SN:VA;0),,            -26256.5+7.234*T;,,           N Same !
 PAR  L(BCC_A2,MG,SN:VA;1),,            -25895.7;,,                   N Same !
 PAR  L(BCC_A2,MG,SN:VA;2),,            -7030;,,                      N Same !
$
 FUNCTION GMG2SN    298.15  -96165.9+339.999*T-66.285*T*LN(T)
       -0.0121662*T**2+3.33828E-07*T**3+96000*T**(-1);
      6000.00  N !
$ ------------------------------------------------------------------------------
$
$
 LIST-OF-REFERENCE
 NUMBER  SOURCE
  Null   'Unknown source'
  Same   'Same or similar interaction as in the corresponding stable phase'
  REFLAV 'Laves phase convention: G(LAVES,X:X)=+3*GHSERXX+15000'
  Ansar  'Himo Ansara, unpublished, SGTE unary database V.4.1, 1999; Sn'
  89Fec  'H.J. Fecht, M.X. Zhang, Y.A. Chang, J.H. Perepezko,
          Metall. Trans. A, 20A, 795-803(1989),
          SGTE unary database V.3.0, 1996; Sn'
  91Din  'A.T. Dinsdale, Calphad, 15, 317-425(1991).'
  99Ans  'I. Ansara, S.G. Fries, H.L. Lukas, unpublished, 1999,
          SGTE unary database V.5.0, 2009; In, Sn'
  01Mie  'J. Miettinen, Calphad, 25, 43-58(2001),
          SGTE unary database V.4.4, 2001; Sn, Zn'
  03Liu  'H.S. Liu, C.L. Liu, K. Ishida, Z.P. Jin, J. Electron. Mater.,
          32, 1290-96(2003), SGTE unary database V.5.0, 2009; Sn'
  10Men  'F.G. Meng, J. Wang, L.B. Liu, Z.P. Jin,
          J. Alloys Compd., 508, 570-81(2010); Mg-Sn'
  21Zha  'J. Zhang, J. Wang, Y. Yuan, Calphad, 75, 102361(2021); Mg-Sn'
!

File: data/databases/sgte-binary/MgSn-99Mor.tdb
$
$ Database for Mg-Sn from S. Morioka and M. Hasebe 1999.
$
$ S. Morioka, M. Hasebe, J. Phase Equilib., 20, 244-57(1999).
$
$ Dataset created 2023.03.18 by Bengt Hallstedt.
$
$ Sn solubility in hcp-Mg seems too high compared with the diagram in the paper.
$
$ ------------------------------------------------------------------------------
 TEMP-LIM 298.15 6000.00 !
$
$ELEMENT NAME  REF. STATE               ATOMIC MASS H298-H0    S298    !
$
 ELEMENT VA   VACUUM                      0.0          0.0      0.0    ! 
 ELEMENT MG   HCP_A3                     24.305     4998.      32.671  !
 ELEMENT SN   BCT_A5                    118.69      6323.      51.18   ! 
$ ------------------------------------------------------------------------------
$ Phase definitions
$
 PHASE LIQUID:L % 1 1 !
 CONST LIQUID:L : MG SN : !
$
$ Fcc (cF4, Fm-3m) and MeX (cF8, Fm-3m)
$
 PHASE FCC_A1 %A 2 1 1 !
 CONST FCC_A1 : MG SN : VA : !
$
$ Bcc (cI2, Im-3m)
$
 PHASE BCC_A2 %B 2 1 3 !
 CONST BCC_A2 : MG SN : VA : !
$
$ Hcp (hP2, P6_3/mmc) and Me2X (NiAs-type, hP4, P6_3/mmc, B8_1)
$
 PHASE HCP_A3 % 2 1 0.5 !
 CONST HCP_A3 : MG% SN : VA : !
$
$ Prototype C (cF8, Fd-3m)
$
 PHASE DIAMOND_A4 % 1 1 !
 CONST DIAMOND_A4 : SN : !
$
$ Prototype beta-Sn (tI4, I4_1/amd)
$
 PHASE BCT_A5 % 1 1 !
 CONST BCT_A5 : SN : !
$
$ Prototype CaF2 (cF12, Fm-3m)
$
 PHASE MG2SN_C1 % 2 2 1 !
 CONST MG2SN_C1 : MG : SN : !
$ ------------------------------------------------------------------------------
$ Defaults
$
 DEFINE-SYSTEM-DEFAULT ELEMENT 2 !
 DEFAULT-COM DEFINE_SYSTEM_ELEMENT VA !
 TYPE-DEF % SEQ * !
 TYPE-DEF A GES AMEND_PHASE_DESCRIPTION @ MAGNETIC -3 0.28 !
 TYPE-DEF B GES AMEND_PHASE_DESCRIPTION @ MAGNETIC -1 0.4 !
 FUNCTION ZERO      298.15  0;                                         6000 N !
 FUNCTION UN_ASS    298.15  0;                                         6000 N !
$ ------------------------------------------------------------------------------
$ Element data
$ ------------------------------------------------------------------------------
$ Mg
$
 PAR  G(FCC_A1,MG:VA),,                 +GHSERMG+2600-0.9*T;     3000 N 91Din !
 PAR  G(BCC_A2,MG:VA),,                 +GHSERMG+3100-2.1*T;     3000 N 91Din !
 PAR  G(HCP_A3,MG:VA),,                 +GHSERMG;                3000 N 91Din !
$PAR  G(CBCC_A12,MG:VA),,               +GHSERMG
$            +4602.4-3.011*T;                                    3000 N 91Din !
$PAR  G(CUB_A13,MG:VA),,                +GHSERMG+5000-3*T;       3000 N 91Din !
 PAR  G(LIQUID,MG),,                    +GLIQMG;                 3000 N 91Din !
$
 FUNCTION GHSERMG   298.15  -8367.34+143.675547*T-26.1849782*T*LN(T)
       +4.858E-04*T**2-1.393669E-06*T**3+78950*T**(-1);
       923.00  Y  -14130.185+204.716215*T-34.3088*T*LN(T)+1.038192E+28*T**(-9);
      3000.00  N !
 FUNCTION GLIQMG    298.15  +8202.243-8.83693*T+GHSERMG-8.0176E-20*T**7;
       923.00  Y  -5439.869+195.324057*T-34.3088*T*LN(T);
      3000.00  N !
$ ------------------------------------------------------------------------------
$ Sn
$
$ FCC_A1 revised in unary 3.0
$ HCP_A3 revised in unary 4.1
$ TETRAGONAL_A6 added in unary 4.1
$ CBCC_A12 and CUB_A13 added in unary 4.4
$ FCC_A1 modified in unary 5.0
$ DHCP and TET_ALPHA1_A6 added in unary 5.0
$
$ The DHCP phase is labelled D0_24 in 03Liu and alpha-prime in 92Ans. The
$ phase is present between the fcc and hcp phases in the Au-Sn and Au-In
$ systems.
$
 PAR  G(BCT_A5,SN)              100.00  +GHSERSN;                3000 N 91Din !
 PAR  G(DIAMOND_A4,SN)          100.00  +GDIASN;                 3000 N 91Din !
 PAR  G(FCC_A1,SN:VA)           100.00  +GHSERSN+5510-8.46*T;    3000 N 89Fec !
$PAR  G(FCC_A1,SN:VA)           100.00  +GHSERSN+4150-5.2*T;     3000 N 91Din !
 PAR  G(BCC_A2,SN:VA)           100.00  +GHSERSN+4400-6*T;       3000 N 91Din !
$PAR  G(HCP_A3,SN:VA)           100.00  +GHSERSN+3900-7.646*T;   3000 N Ansar !
 PAR  G(HCP_A3,SN:VA)           100.00  +GHSERSN+3900-4.4*T;     3000 N 91Din !
$PAR  G(DHCP,SN)                100.00  +GHSERSN+3803.52-3.46*T; 3000 N 03Liu !
$PAR  G(RHOMBOHEDRAL_A7,SN)     100.00  +GHSERSN+2035;           3000 N 91Din !
$PAR  G(TETRAGONAL_A6,SN)       100.00  +GHSERSN+5387-8.26212*T; 3000 N 99Ans !
$PAR  G(CBCC_A12,SN:VA)         100.00  +GHSERSN+2000;           3000 N 01Mie !
$PAR  G(CUB_A13,SN:VA)          100.00  +GHSERSN+2000;           3000 N 01Mie !
$PAR  G(TET_ALPHA1_A6,SN)       100.00  +GHSERSN+5510-8.46*T;    3000 N 99Ans !
 PAR  G(LIQUID,SN)              100.00  +GLIQSN;                 3000 N 91Din !
$
 FUNCTION GHSERSN   100.00  -7958.517+122.765451*T-25.858*T*LN(T)
       +5.1185E-04*T**2-3.192767E-06*T**3+18440*T**(-1);
       250.00  Y  -5855.135+65.443315*T-15.961*T*LN(T)
       -0.0188702*T**2+3.121167E-06*T**3-61960*T**(-1);
       505.08  Y  +2524.724+4.005269*T-8.2590486*T*LN(T)
       -0.016814429*T**2+2.623131E-06*T**3-1081244*T**(-1)-1.2307E+25*T**(-9);
       800.00  Y  -8256.959+138.99688*T-28.4512*T*LN(T)-1.2307E+25*T**(-9);
      3000.00  N !
 FUNCTION GDIASN    100.00  -9579.608+114.007785*T-22.972*T*LN(T)
       -0.00813975*T**2+2.7288E-06*T**3+25615*T**(-1);
       298.15  Y  -9063.001+104.84654*T-21.5750771*T*LN(T)
       -0.008575282*T**2+1.784447E-06*T**3-2544*T**(-1);
       800.00  Y  -10909.351+147.396535*T-28.4512*T*LN(T);
      3000.00  N !
 FUNCTION GLIQSN    100.00  +7103.092-14.087767*T+GHSERSN+1.47031E-18*T**7;
       505.08  Y  +6971.586-13.814383*T+GHSERSN+1.2307E+25*T**(-9);
       800.00  Y  -1285.372+125.182498*T-28.4512*T*LN(T);
      3000.00  N !
 FUNCTION GBCCSN    298.15  +GHSERSN+4400-6*T;                         3000 N !
$ ------------------------------------------------------------------------------
$ Binary system
$
$ S. Morioka, M. Hasebe, J. Phase Equilib., 20, 244-57(1999).
$
$ Checked against paper. Checked at 6000 K.
$
$ Sn solubility in hcp-Mg seems too high compared with the diagram in the paper.
$
 PAR  L(LIQUID,MG,SN;0),,               -49352.7414+14.8348605*T;,,   N 99Mor !
 PAR  L(LIQUID,MG,SN;1),,               -17570.726+7.90591828*T;,,    N 99Mor !
$
 PAR  L(HCP_A3,MG,SN:VA;0),,            -34943.0488+6.30801652*T;,,   N 99Mor !
 PAR  L(HCP_A3,MG,SN:VA;1),,            -18475.8099+3.59250935*T;,,   N 99Mor !
$
 PAR  G(MG2SN_C1,MG:SN),,               +2*GHSERMG+GHSERSN
             -82259.0307+32.6906955*T;,,                              N 99Mor !
$
$ metastable
$
 PAR  L(FCC_A1,MG,SN:VA;0),,            -34943.0488+6.30801652*T;,,   N Same !
 PAR  L(FCC_A1,MG,SN:VA;1),,            -18475.8099+3.59250935*T;,,   N Same !
$
 PAR  L(BCC_A2,MG,SN:VA;0),,            -34943.0488+6.30801652*T;,,   N Same !
 PAR  L(BCC_A2,MG,SN:VA;1),,            -18475.8099+3.59250935*T;,,   N Same !
$ ------------------------------------------------------------------------------
$
$
 LIST-OF-REFERENCE
 NUMBER  SOURCE
  Null   'Unknown source'
  Same   'Same or similar interaction as in the corresponding stable phase'
  REFLAV 'Laves phase convention: G(LAVES,X:X)=+3*GHSERXX+15000'
  Ansar  'Himo Ansara, unpublished, SGTE unary database V.4.1, 1999; Sn'
  89Fec  'H.J. Fecht, M.X. Zhang, Y.A. Chang, J.H. Perepezko,
          Metall. Trans. A, 20A, 795-803(1989),
          SGTE unary database V.3.0, 1996; Sn'
  91Din  'A.T. Dinsdale, Calphad, 15, 317-425(1991).'
  99Ans  'I. Ansara, S.G. Fries, H.L. Lukas, unpublished, 1999,
          SGTE unary database V.5.0, 2009; In, Sn'
  99Mor  'S. Morioka, M. Hasebe, J. Phase Equilib., 20, 244-57(1999); Mg-Sn'
  01Mie  'J. Miettinen, Calphad, 25, 43-58(2001),
          SGTE unary database V.4.4, 2001; Sn, Zn'
  03Liu  'H.S. Liu, C.L. Liu, K. Ishida, Z.P. Jin, J. Electron. Mater.,
          32, 1290-96(2003), SGTE unary database V.5.0, 2009; Sn'
!

File: data/databases/sgte-binary/MgSr-06Zho.tdb
$
$ Database for Mg-Sr from Y. Zhong et al. 2006.
$
$ Y. Zhong, J.O. Sofo, A.A. Luo, Z.-K. Liu, J. Alloys Compd., 421, 172-78(2006).
$
$ Dataset created 2018.01.16 by Bengt Hallstedt.
$ 2021.01.24: Modified for use with GES6.
$
$ ------------------------------------------------------------------------------
 TEMP-LIM 298.15 6000.00 !
$
$ELEMENT NAME  REF. STATE               ATOMIC MASS H298-H0    S298    !
$
 ELEMENT VA   VACUUM                      0.0          0.0      0.0    ! 
 ELEMENT MG   HCP_A3                     24.305     4998.      32.671  !
 ELEMENT SR   FCC_A1                     87.62      6568.      55.694  ! 
$ ------------------------------------------------------------------------------
$ Phase definitions
$
 PHASE LIQUID:L % 1 1 !
 CONST LIQUID:L : MG SR : !
$
$ Fcc (cF4, Fm-3m) and MeX (cF8, Fm-3m)
$
 PHASE FCC_A1 %A 2 1 1 !
 CONST FCC_A1 : MG SR% : VA% : !
$
$ Bcc (cI2, Im-3m)
$
 PHASE BCC_A2 %B 2 1 3 !
 CONST BCC_A2 : MG SR% : VA% : !
$
$ Hcp (hP2, P6_3/mmc) and Me2X (NiAs-type, hP4, P6_3/mmc, B8_1)
$
 PHASE HCP_A3 %A 2 1 0.5 !
 CONST HCP_A3 : MG% SR : VA% : !
$
$ Prototype Ni17Th2 (hP38, P6_3/mmc)
$
 PHASE MG17SR2 % 2 17 2 !
 CONST MG17SR2 : MG : SR : !
$
$ Prototype Mg38Sr9 (hP94, P6_3/mmc)
$
 PHASE MG38SR9 % 2 38 9 !
 CONST MG38SR9 : MG : SR : !
$
$ Prototype Mn23Th6 (cF116, Fm-3m)
$
 PHASE MG23SR6_D8A % 2 23 6 !
 CONST MG23SR6_D8A : MG : SR : !
$
$ Prototype MgZn2 (hP12, P6_3/mmc)
$
 PHASE MG2SR_C14 % 2 2 1 !
 CONST MG2SR_C14 : MG% SR : MG SR% : !
$ ------------------------------------------------------------------------------
$ Defaults
$
 DEFINE-SYSTEM-DEFAULT ELEMENT 2 !
 DEFAULT-COM DEFINE_SYSTEM_ELEMENT VA !
 TYPE-DEF % SEQ * !
 TYPE-DEF A GES AMEND_PHASE_DESCRIPTION @ MAGNETIC -3 0.28 !
 TYPE-DEF B GES AMEND_PHASE_DESCRIPTION @ MAGNETIC -1 0.4 !
 FUNCTION ZERO      298.15  0;                                         6000 N !
 FUNCTION UN_ASS    298.15  0;                                         6000 N !
 FUNCTION R         298.15  +8.31451;                                  6000 N !
$ ------------------------------------------------------------------------------
$ Element data
$ ------------------------------------------------------------------------------
$ Mg
$
$ DHCP from 04Guo (included in SGSOL 5.0; this value is not particularly good)
$ not included in unary
$ DHCP from 05Guo and 08Guo not included in unary
$
 PAR  G(HCP_A3,MG:VA),,                 +GHSERMG;                3000 N 91Din !
 PAR  G(FCC_A1,MG:VA),,                 +GHSERMG+2600-0.9*T;     3000 N 91Din !
 PAR  G(BCC_A2,MG:VA),,                 +GHSERMG+3100-2.1*T;     3000 N 91Din !
 PAR  G(DHCP,MG),,                      +GHSERMG+5000;           3000 N 04Guo !
$PAR  G(DHCP,MG),,                      +GHSERMG+3000;           3000 N 05Guo !
$PAR  G(DHCP,MG),,                      +GHSERMG+303.4;          3000 N 08Guo !
$PAR  G(CBCC_A12,MG:VA),,               +GHSERMG
$            +4602.4-3.011*T;                                    3000 N 91Din !
$PAR  G(CUB_A13,MG:VA),,                +GHSERMG+5000-3*T;       3000 N 91Din !
 PAR  G(LIQUID,MG),,                    +GLIQMG;                 3000 N 91Din !
$
 PAR  G(MG2SR_C14,MG:MG),,              +3*GHSERMG+23372;,,           N 06Zho !
$
 FUNCTION GHSERMG   298.15  -8367.34+143.675547*T-26.1849782*T*LN(T)
       +4.858E-04*T**2-1.393669E-06*T**3+78950*T**(-1);
       923.00  Y  -14130.185+204.716215*T-34.3088*T*LN(T)+1.038192E+28*T**(-9);
      3000.00  N !
 FUNCTION GLIQMG    298.15  +8202.243-8.83693*T+GHSERMG-8.0176E-20*T**7;
       923.00  Y  -5439.869+195.324057*T-34.3088*T*LN(T);
      3000.00  N !
 FUNCTION GBCCMG    298.15  +GHSERMG+3100-2.1*T;                       3000 N !
$ ------------------------------------------------------------------------------
$ Sr
$
 PAR  G(FCC_A1,SR:VA),,                 +GHSERSR;                3000 N 91Din !
 PAR  G(BCC_A2,SR:VA),,                 +GBCCSR;                 3000 N 91Din !
 PAR  G(HCP_A3,SR:VA),,                 +GHSERSR+250+0.7*T;      3000 N 91Din !
 PAR  G(LIQUID,SR),,                    +GLIQSR;                 3000 N 91Din !
$
 PAR  G(MG2SR_C14,SR:SR),,              +3*GHSERSR+21753;,,           N 06Zho !
$
 FUNCTION GHSERSR   298.15  -7532.367+107.183879*T-23.905*T*LN(T)
       -0.00461225*T**2-1.67477E-07*T**3-2055*T**(-1);
       820.00  Y  -13380.102+153.196104*T-30.0905432*T*LN(T)
       -0.003251266*T**2+1.84189E-07*T**3+850134*T**(-1);
      3000.00  N !
 FUNCTION GBCCSR    298.15  -6779.234+116.583654*T-25.6708365*T*LN(T)
       -0.003126762*T**2+2.2965E-07*T**3+27649*T**(-1);
       820.00  Y  -6970.594+122.067301*T-26.57*T*LN(T)
       -0.0019493*T**2-1.7895E-08*T**3+16495*T**(-1);
      1050.00  Y  +8168.357+0.423037*T-9.7788593*T*LN(T)
       -0.009539908*T**2+5.20221E-07*T**3-2414794*T**(-1);
      3000.00  N !
 FUNCTION GLIQSR    298.15  +2194.997-10.118994*T-5.0668978*T*LN(T)
       -0.031840595*T**2+4.981237E-06*T**3-265559*T**(-1);
      1050.00  Y  -10855.29+213.406219*T-39.463*T*LN(T);
      3000.00  N !
$ ------------------------------------------------------------------------------
$ Binary system
$
$ Y. Zhong, J.O. Sofo, A.A. Luo, Z.-K. Liu, J. Alloys Compd., 421, 172-78(2006).
$
$ Checked against paper. Checked at 6000 K.
$
 PAR  L(LIQUID,MG,SR;0),,               -20858+6.358*T;,,             N 06Zho !
 PAR  L(LIQUID,MG,SR;1),,               -13008+4.715*T;,,             N 06Zho !
$
 PAR  L(FCC_A1,MG,SR:VA;0),,            +20000;,,                     N 06Zho !
 PAR  L(BCC_A2,MG,SR:VA;0),,            +20000;,,                     N 06Zho !
 PAR  L(HCP_A3,MG,SR:VA;0),,            +10000;,,                     N 06Zho !
$
 PAR  G(MG17SR2,MG:SR),,                +17*GHSERMG+2*GHSERSR
             -90039+14.054*T;,,                                       N 06Zho !
 PAR  G(MG38SR9,MG:SR),,                +38*GHSERMG+9*GHSERSR
             -338998+54.726*T;,,                                      N 06Zho !
 PAR  G(MG23SR6_D8A,MG:SR),,            +23*GHSERMG+6*GHSERSR
             -222032+37.283*T;,,                                      N 06Zho !
$
 PAR  G(MG2SR_C14,MG:SR),,              +2*GHSERMG+GHSERSR
             -29661+3.031*T;,,                                        N 06Zho !
 PAR  G(MG2SR_C14,SR:MG),,              +2*GHSERSR+GHSERMG+108788;,,  N 06Zho !
 PAR  L(MG2SR_C14,MG,SR:SR),,           +35000;,,                     N 06Zho !
$ ------------------------------------------------------------------------------
$
$
 LIST-OF-REFERENCE
 NUMBER  SOURCE
  Null   'Unknown source'
  Same   'Same or similar interaction as in the corresponding stable phase'
  COST   'COST 507 database'
  91Din  'A.T. Dinsdale, Calphad, 15, 317-425(1991).'
  04Guo  'C. Guo, Z. Du, J. Alloys Compd., 385, 109-13(2004); La, Mg'
  05Guo  'C. Guo, Z. Du, J. Alloys Compd., 399, 183-88(2005); Mg, Pr'
  06Zho  'Y. Zhong, J.O. Sofo, A.A. Luo, Z.-K. Liu,
          J. Alloys Compd., 421, 172-78(2006); Mg-Sr'
  08Guo  'C. Guo, Z. Du, C.Li, Calphad, 32, 177-87(2008); Mg, Pr'
!

File: data/databases/sgte-binary/MgSr-07Alj.tdb
$
$ Database for Mg-Sr from M. Aljarrah et al. 2007.
$
$ M. Aljarrah, U. Aghaulor, M. Medraj, Intermetallics, 15, 93-97(2007).
$
$ Dataset created 2018.01.16 by Bengt Hallstedt.
$ 2021.01.24: Modified for use with GES6.
$
$ No fcc, bcc or hcp interactions given in the paper.
$
$ This does not reach the quality of the 06Zho dataset.
$
$ ------------------------------------------------------------------------------
 TEMP-LIM 298.15 6000.00 !
$
$ELEMENT NAME  REF. STATE               ATOMIC MASS H298-H0    S298    !
$
 ELEMENT VA   VACUUM                      0.0          0.0      0.0    ! 
 ELEMENT MG   HCP_A3                     24.305     4998.      32.671  !
 ELEMENT SR   FCC_A1                     87.62      6568.      55.694  ! 
$ ------------------------------------------------------------------------------
$ Phase definitions
$
 PHASE LIQUID:L % 1 1 !
 CONST LIQUID:L : MG SR : !
$
$ Fcc (cF4, Fm-3m) and MeX (cF8, Fm-3m)
$
 PHASE FCC_A1 %A 2 1 1 !
 CONST FCC_A1 : MG SR% : VA% : !
$
$ Bcc (cI2, Im-3m)
$
 PHASE BCC_A2 %B 2 1 3 !
 CONST BCC_A2 : MG SR% : VA% : !
$
$ Hcp (hP2, P6_3/mmc) and Me2X (NiAs-type, hP4, P6_3/mmc, B8_1)
$
 PHASE HCP_A3 %A 2 1 0.5 !
 CONST HCP_A3 : MG% SR : VA% : !
$
$ Prototype Ni17Th2 (hP38, P6_3/mmc)
$
 PHASE MG17SR2 % 2 17 2 !
 CONST MG17SR2 : MG : SR : !
$
$ Prototype Mg38Sr9 (hP94, P6_3/mmc)
$
 PHASE MG38SR9 % 2 38 9 !
 CONST MG38SR9 : MG : SR : !
$
$ Prototype Mn23Th6 (cF116, Fm-3m)
$
 PHASE MG23SR6_D8A % 2 23 6 !
 CONST MG23SR6_D8A : MG : SR : !
$
$ Prototype MgZn2 (hP12, P6_3/mmc)
$
 PHASE MG2SR_C14 % 2 2 1 !
 CONST MG2SR_C14 : MG : SR : !
$ ------------------------------------------------------------------------------
$ Defaults
$
 DEFINE-SYSTEM-DEFAULT ELEMENT 2 !
 DEFAULT-COM DEFINE_SYSTEM_ELEMENT VA !
 TYPE-DEF % SEQ * !
 TYPE-DEF A GES AMEND_PHASE_DESCRIPTION @ MAGNETIC -3 0.28 !
 TYPE-DEF B GES AMEND_PHASE_DESCRIPTION @ MAGNETIC -1 0.4 !
 FUNCTION ZERO      298.15  0;                                         6000 N !
 FUNCTION UN_ASS    298.15  0;                                         6000 N !
 FUNCTION R         298.15  +8.31451;                                  6000 N !
$ ------------------------------------------------------------------------------
$ Element data
$ ------------------------------------------------------------------------------
$ Mg
$
$ DHCP from 04Guo (included in SGSOL 5.0; this value is not particularly good)
$ not included in unary
$ DHCP from 05Guo and 08Guo not included in unary
$
 PAR  G(HCP_A3,MG:VA),,                 +GHSERMG;                3000 N 91Din !
 PAR  G(FCC_A1,MG:VA),,                 +GHSERMG+2600-0.9*T;     3000 N 91Din !
 PAR  G(BCC_A2,MG:VA),,                 +GHSERMG+3100-2.1*T;     3000 N 91Din !
$PAR  G(DHCP,MG),,                      +GHSERMG+5000;           3000 N 04Guo !
$PAR  G(DHCP,MG),,                      +GHSERMG+3000;           3000 N 05Guo !
$PAR  G(DHCP,MG),,                      +GHSERMG+303.4;          3000 N 08Guo !
$PAR  G(CBCC_A12,MG:VA),,               +GHSERMG
$            +4602.4-3.011*T;                                    3000 N 91Din !
$PAR  G(CUB_A13,MG:VA),,                +GHSERMG+5000-3*T;       3000 N 91Din !
 PAR  G(LIQUID,MG),,                    +GLIQMG;                 3000 N 91Din !
$
 FUNCTION GHSERMG   298.15  -8367.34+143.675547*T-26.1849782*T*LN(T)
       +4.858E-04*T**2-1.393669E-06*T**3+78950*T**(-1);
       923.00  Y  -14130.185+204.716215*T-34.3088*T*LN(T)+1.038192E+28*T**(-9);
      3000.00  N !
 FUNCTION GLIQMG    298.15  +8202.243-8.83693*T+GHSERMG-8.0176E-20*T**7;
       923.00  Y  -5439.869+195.324057*T-34.3088*T*LN(T);
      3000.00  N !
 FUNCTION GBCCMG    298.15  +GHSERMG+3100-2.1*T;                       3000 N !
$ ------------------------------------------------------------------------------
$ Sr
$
 PAR  G(FCC_A1,SR:VA),,                 +GHSERSR;                3000 N 91Din !
 PAR  G(BCC_A2,SR:VA),,                 +GBCCSR;                 3000 N 91Din !
 PAR  G(HCP_A3,SR:VA),,                 +GHSERSR+250+0.7*T;      3000 N 91Din !
 PAR  G(LIQUID,SR),,                    +GLIQSR;                 3000 N 91Din !
$
 FUNCTION GHSERSR   298.15  -7532.367+107.183879*T-23.905*T*LN(T)
       -0.00461225*T**2-1.67477E-07*T**3-2055*T**(-1);
       820.00  Y  -13380.102+153.196104*T-30.0905432*T*LN(T)
       -0.003251266*T**2+1.84189E-07*T**3+850134*T**(-1);
      3000.00  N !
 FUNCTION GBCCSR    298.15  -6779.234+116.583654*T-25.6708365*T*LN(T)
       -0.003126762*T**2+2.2965E-07*T**3+27649*T**(-1);
       820.00  Y  -6970.594+122.067301*T-26.57*T*LN(T)
       -0.0019493*T**2-1.7895E-08*T**3+16495*T**(-1);
      1050.00  Y  +8168.357+0.423037*T-9.7788593*T*LN(T)
       -0.009539908*T**2+5.20221E-07*T**3-2414794*T**(-1);
      3000.00  N !
 FUNCTION GLIQSR    298.15  +2194.997-10.118994*T-5.0668978*T*LN(T)
       -0.031840595*T**2+4.981237E-06*T**3-265559*T**(-1);
      1050.00  Y  -10855.29+213.406219*T-39.463*T*LN(T);
      3000.00  N !
$ ------------------------------------------------------------------------------
$ Binary system
$
$ M. Aljarrah, U. Aghaulor, M. Medraj, Intermetallics, 15, 93-97(2007).
$
$ Checked against paper. Checked at 6000 K.
$
$ No fcc, bcc or hcp interactions given in the paper.
$
$ This does not reach the quality of the 06Zho dataset.
$
 PAR  L(LIQUID,MG,SR;0),,               -19560+4*T;,,                 N 07Alj !
 PAR  L(LIQUID,MG,SR;1),,               -14250+6.005*T;,,             N 07Alj !
$
 PAR  L(FCC_A1,MG,SR:VA;0),,            +20000;,,                     N 06Zho !
 PAR  L(BCC_A2,MG,SR:VA;0),,            +20000;,,                     N 06Zho !
 PAR  L(HCP_A3,MG,SR:VA;0),,            +10000;,,                     N 06Zho !
$
 PAR  G(MG17SR2,MG:SR),,                +17*GHSERMG+2*GHSERSR
             -255393.611+202.692*T;,,                                 N 07Alj !
 PAR  G(MG38SR9,MG:SR),,                +38*GHSERMG+9*GHSERSR
             -601451.95+352.5*T;,,                                    N 07Alj !
 PAR  G(MG23SR6_D8A,MG:SR),,            +23*GHSERMG+6*GHSERSR
             -367745.81+201.84*T;,,                                   N 07Alj !
 PAR  G(MG2SR_C14,MG:SR),,              +2*GHSERMG+GHSERSR
             -28157.4+0.345*T;,,                                      N 07Alj !
$ ------------------------------------------------------------------------------
$
$
 LIST-OF-REFERENCE
 NUMBER  SOURCE
  Null   'Unknown source'
  Same   'Same or similar interaction as in the corresponding stable phase'
  COST   'COST 507 database'
  91Din  'A.T. Dinsdale, Calphad, 15, 317-425(1991).'
  04Guo  'C. Guo, Z. Du, J. Alloys Compd., 385, 109-13(2004); La, Mg'
  05Guo  'C. Guo, Z. Du, J. Alloys Compd., 399, 183-88(2005); Mg, Pr'
  06Zho  'Y. Zhong, J.O. Sofo, A.A. Luo, Z.-K. Liu,
          J. Alloys Compd., 421, 172-78(2006); Mg-Sr'
  07Alj  'M. Aljarrah, U. Aghaulor, M. Medraj,
          Intermetallics, 15, 93-97(2007); Mg-Sr'
  08Guo  'C. Guo, Z. Du, C.Li, Calphad, 32, 177-87(2008); Mg, Pr'
!
