Repository: orchid-calphad/orchid-project.org

# orchid-project.org

Website and released data of **ORCHID** (Open Repository for CALPHAD Hypotheses, Intelligence, and Discovery),
served by GitHub Pages at https://orchid-project.org. Releases are archived on Zenodo (one DOI per version).

- `index.html`, `catalog/`, `best-practices.html` — static, self-contained pages (generated in the ORCHID tooling).
- `data/` — released data: catalog, redistributable TDB files, convex hulls. Licences: `data/LICENSES.md`, `data/NOTICE.md`.
- `llms.txt`, `data/croissant.json`, `CITATION.cff`, `.zenodo.json` — machine-readable metadata.

Only data with clear redistribution rights are published.

File: data/databases/sgte-binary/MgTb-06Guo.tdb
$
$ Database for Mg-Tb from C. Guo and Z. Du 2006
$
$ C. Guo, Z. Du, J. Alloys Compd., 422, 102-8(2006).
$
$ Dataset created 2010.09.26 by Bengt Hallstedt.
$ 2021.01.24: Modified for use with GES6.
$
$ ------------------------------------------------------------------------------
 TEMP-LIM 298.15 6000.00 !
$
$ELEMENT NAME  REF. STATE               ATOMIC MASS H298-H0    S298    !
$
 ELEMENT VA   VACUUM                      0.0          0.0      0.0    ! 
 ELEMENT MG   HCP_A3                     24.305     4998.      32.671  !
 ELEMENT TB   HCP_A3                    158.9254    9426.552   73.3037 ! 
$ ------------------------------------------------------------------------------
$ Phase definitions
$
 PHASE LIQUID:L % 1 1 !
 CONST LIQUID:L : MG TB : !
$
$ Fcc (cF4, Fm-3m) and MeX (cF8, Fm-3m)
$
 PHASE FCC_A1 %A 2 1 1 !
 CONST FCC_A1 : MG : VA : !
$
$ Bcc (cI2, Im-3m)
$
 PHASE BCC_A2 %B 2 1 3 !
 CONST BCC_A2 : MG TB% : VA : !
$
$ Prototype CsCl (cP2, Pm-3m)
$
 PHASE B2_BCC %BO 3 0.5 0.5 3 !
 CONST B2_BCC : MG% TB : MG TB% : VA : !
$
$ Hcp (hP2, P6_3/mmc) and Me2X (NiAs-type, hP4, P6_3/mmc, B8_1)
$
 PHASE HCP_A3 %A 2 1 0.5 !
 CONST HCP_A3 : MG TB : VA : !
$
$ Prototype Cd45Sm11 (vF448, F-43m)
$
 PHASE MG5M % 2 5 1 !
 CONST MG5M : MG : TB : !
$
$ Prototype alpha-Mn (cI58, I-43m)
$ Pauling file lists Re24Ti5 as prototype
$
 PHASE MG24TB5_A12 % 2 24 5 !
 CONST MG24TB5_A12 : MG : TB : !
$
$ Prototype BiF3 (cF16, Fm-3m)
$
 PHASE MG3M_D03 % 2 3 1 !
 CONST MG3M_D03 : MG : MG TB% : !
$
$ Prototype MgZn2 (hP12, P6_3/mmc)
$
 PHASE MG2TB_C14 % 2 2 1 !
 CONST MG2TB_C14 : MG : MG TB% : !
$ ------------------------------------------------------------------------------
$ Defaults
$
 DEFINE-SYSTEM-DEFAULT ELEMENT 2 !
 DEFAULT-COM DEFINE_SYSTEM_ELEMENT VA !
 TYPE-DEF % SEQ * !
 TYPE-DEF A GES AMEND_PHASE_DESCRIPTION @ MAGNETIC -3 0.28 !
 TYPE-DEF B GES AMEND_PHASE_DESCRIPTION @ MAGNETIC -1 0.4 !
 TYPE-DEF O GES AMEND_PHASE_DESCRIPTION B2_BCC DIS_PART BCC_A2 !
 FUNCTION ZERO      298.15  0;                                         6000 N !
 FUNCTION UN_ASS    298.15  0;                                         6000 N !
 FUNCTION R         298.15  +8.31451;                                  6000 N !
 FUNCTION RTLNP     298.15  +8.31451*T*LN(1E-05*P);                    6000 N !
$ ------------------------------------------------------------------------------
$ Element data
$ ------------------------------------------------------------------------------
$ Mg
$
 PAR  G(HCP_A3,MG:VA),,                 +GHSERMG;                3000 N 91Din !
 PAR  G(FCC_A1,MG:VA),,                 +GHSERMG+2600-0.9*T;     3000 N 91Din !
 PAR  G(BCC_A2,MG:VA),,                 +GHSERMG+3100-2.1*T;     3000 N 91Din !
$PAR  G(CBCC_A12,MG:VA),,               +GHSERMG
$            +4602.4-3.011*T;                                    3000 N 91Din !
$PAR  G(CUB_A13,MG:VA),,                +GHSERMG+5000-3*T;       3000 N 91Din !
 PAR  G(LIQUID,MG),,                    +GLIQMG;                 3000 N 91Din !
$
 PAR  G(MG3M_D03,MG:MG),,               +4*GBCCMG;,,                  N 06Guo !
 PAR  G(MG2TB_C14,MG:MG),,              +3*GHSERMG;,,                 N 06Guo !
$
 FUNCTION GHSERMG   298.15  -8367.34+143.675547*T-26.1849782*T*LN(T)
       +4.858E-04*T**2-1.393669E-06*T**3+78950*T**(-1);
       923.00  Y  -14130.185+204.716215*T-34.3088*T*LN(T)+1.038192E+28*T**(-9);
      3000.00  N !
 FUNCTION GLIQMG    298.15  +8202.243-8.83693*T+GHSERMG-8.0176E-20*T**7;
       923.00  Y  -5439.869+195.324057*T-34.3088*T*LN(T);
      3000.00  N !
 FUNCTION GBCCMG    298.15  +GHSERMG+3100-2.1*T;                       3000 N !
$ ------------------------------------------------------------------------------
$ Tb
$
 PAR  G(HCP_A3,TB:VA),,                 +GHSERTB;                3000 N 91Din !
 PAR  G(BCC_A2,TB:VA),,                 +GBCCTB;                 3000 N 91Din !
 PAR  G(LIQUID,TB),,                    +GLIQTB;                 3000 N 91Din !
$
 FUNCTION GHSERTB   298.15  -20842.158+409.309555*T-77.5006*T*LN(T)
       +0.0832265*T**2-2.5672833E-05*T**3+562430*T**(-1);
       600.00  Y  -8772.606+102.61162*T-25.8659*T*LN(T)
       -0.002757005*T**2-8.05838E-07*T**3+172355*T**(-1);
      1200.00  Y  -7944.942+101.7776*T-25.9584*T*LN(T)
       -0.001676335*T**2-1.067632E-06*T**3;
      1562.00  Y  -265240.309+1456.04268*T-200.215695*T*LN(T)
       +0.041615159*T**2-2.044697E-06*T**3+65043790*T**(-1);
      3000.00  N !
 FUNCTION GBCCTB    298.15  +4167.835-2.652707*T+GHSERTB;
      1200.00  Y  +633060.245-5157.77779*T+706.580596*T*LN(T)
       -0.373763517*T**2+3.4100235E-05*T**3-1.03233571E+08*T**(-1);
      1562.00  Y  -23398.029+257.388486*T-46.4842*T*LN(T);
      3000.00  N !
 FUNCTION GLIQTB    298.15  +3945.831+29.867521*T-14.252646*T*LN(T)
       -0.020466105*T**2+2.17475E-06*T**3-160724*T**(-1);
      1562.00  Y  -13247.649+251.16889*T-46.4842*T*LN(T);
      3000.00  N !
$ ------------------------------------------------------------------------------
$ Binary system
$
$ C. Guo, Z. Du, J. Alloys Compd., 422, 102-8(2006).
$
$ Checked against paper. Checked at 6000 K.
$
 PAR  L(LIQUID,MG,TB;0),,               -19784-1.7286*T;,,            N 06Guo !
 PAR  L(LIQUID,MG,TB;1),,               -17961.4+2.3875*T;,,          N 06Guo !
$
 PAR  L(BCC_A2,MG,TB:VA;0),,            -28180.4+7.5387*T;,,          N 06Guo !
 PAR  L(BCC_A2,MG,TB:VA;1),,            -11843.1+4.6075*T;,,          N 06Guo !
$
 PAR  G(B2_BCC,MG:TB:VA),,              -39015+4.5371*T;,,            N 06Guo !
 PAR  G(B2_BCC,TB:MG:VA),,              -39015+4.5371*T;,,            N 06Guo !
 PAR  L(B2_BCC,MG,TB:MG:VA;0),,         -34489.7-5.9417*T;,,          N 06Guo !
 PAR  L(B2_BCC,MG:MG,TB:VA;0),,         -34489.7-5.9417*T;,,          N 06Guo !
 PAR  L(B2_BCC,MG,TB:MG:VA;1),,         -11795.6;,,                   N 06Guo !
 PAR  L(B2_BCC,MG:MG,TB:VA;1),,         -11795.6;,,                   N 06Guo !
$
 PAR  L(HCP_A3,MG,TB:VA;0),,            -11943.9+7.0458*T;,,          N 06Guo !
 PAR  L(HCP_A3,MG,TB:VA;1),,            -16392.1+16.5975*T;,,         N 06Guo !
$
 PAR  G(MG5M,MG:TB),,                   +5*GHSERMG+GHSERTB
             -37939.3+2.8704*T;,,                                     N 06Guo !
 PAR  G(MG24TB5_A12,MG:TB),,            +24*GHSERMG+5*GHSERTB
             -188189.1+13.2101*T;,,                                   N 06Guo !
$
 PAR  G(MG3M_D03,MG:TB),,               +3*GHSERMG+GHSERTB
             -35192.1+3*T;,,                                          N 06Guo !
 PAR  L(MG3M_D03,MG:MG,TB;0),,          +4938.5;,,                    N 06Guo !
$
 PAR  G(MG2TB_C14,MG:TB),,              +2*GHSERMG+GHSERTB
             -31206.1+1.2087*T;,,                                     N 06Guo !
 PAR  L(MG2TB_C14,MG:MG,TB;0),,         +17161.3;,,                   N 06Guo !
$ ------------------------------------------------------------------------------
$
$
 LIST-OF-REFERENCE
 NUMBER  SOURCE
  Null   'Unknown source'
  COST   'COST 507 database'
  91Din  'A.T. Dinsdale, Calphad, 15, 317-425(1991).'
  06Guo  'C. Guo, Z. Du, J. Alloys Compd., 422, 102-8(2006); Mg-Tb'
!

File: data/databases/sgte-binary/MgTi-86Mur.tdb
$
$ Database for Mg-Ti from J.L. Murray 1986
$
$ J.L. Murray, Bull. Alloy Phase Diagrams, 7, 245-48(1986).
$
$ Dataset created 2015.06.21 by Bengt Hallstedt.
$ 2021.01.24: Modified for use with GES6.
$
$ The match is reasonable considering that pre-SGTE lattice stabilities were
$ used in 86Mur.
$
$ ------------------------------------------------------------------------------
 TEMP-LIM 298.15 6000.00 !
$
$ELEMENT NAME  REF. STATE               ATOMIC MASS H298-H0    S298    !
$
 ELEMENT VA   VACUUM                      0.0          0.0      0.0    ! 
 ELEMENT MG   HCP_A3                     24.305     4998.      32.671  !
 ELEMENT TI   HCP_A3                     47.88      4824.      30.72   ! 
$ ------------------------------------------------------------------------------
$ Phase definitions
$
 PHASE LIQUID:L % 1 1 !
 CONST LIQUID:L : MG TI : !
$
$ Fcc (cF4, Fm-3m) and MeX (cF8, Fm-3m)
$
 PHASE FCC_A1 %A 2 1 1 !
 CONST FCC_A1 : MG TI : VA : !
$
$ Bcc (cI2, Im-3m)
$
 PHASE BCC_A2 %B 2 1 3 !
 CONST BCC_A2 : MG TI% : VA : !
$
$ Hcp (hP2, P6_3/mmc) and Me2X (NiAs-type, hP4, P6_3/mmc, B8_1)
$
 PHASE HCP_A3 %A 2 1 0.5 !
 CONST HCP_A3 : MG TI : VA : !
$ ------------------------------------------------------------------------------
$ Defaults
$
 DEFINE-SYSTEM-DEFAULT ELEMENT 2 !
 DEFAULT-COM DEFINE_SYSTEM_ELEMENT VA !
 TYPE-DEF % SEQ * !
 TYPE-DEF A GES AMEND_PHASE_DESCRIPTION @ MAGNETIC -3 0.28 !
 TYPE-DEF B GES AMEND_PHASE_DESCRIPTION @ MAGNETIC -1 0.4 !
 FUNCTION ZERO      298.15  0;                                         6000 N !
 FUNCTION UN_ASS    298.15  0;                                         6000 N !
 FUNCTION R         298.15  +8.31451;                                  6000 N !
$ ------------------------------------------------------------------------------
$ Element data
$ ------------------------------------------------------------------------------
$ Mg
$
 PAR  G(FCC_A1,MG:VA),,                 +GHSERMG+2600-0.9*T;     3000 N 91Din !
 PAR  G(BCC_A2,MG:VA),,                 +GHSERMG+3100-2.1*T;     3000 N 91Din !
 PAR  G(HCP_A3,MG:VA),,                 +GHSERMG;                3000 N 91Din !
$PAR  G(CBCC_A12,MG:VA),,               +GHSERMG
$            +4602.4-3.011*T;                                    3000 N 91Din !
$PAR  G(CUB_A13,MG:VA),,                +GHSERMG+5000-3*T;       3000 N 91Din !
 PAR  G(LIQUID,MG),,                    +GLIQMG;                 3000 N 91Din !
$
 FUNCTION GHSERMG   298.15  -8367.34+143.675547*T-26.1849782*T*LN(T)
       +4.858E-04*T**2-1.393669E-06*T**3+78950*T**(-1);
       923.00  Y  -14130.185+204.716215*T-34.3088*T*LN(T)+1.038192E+28*T**(-9);
      3000.00  N !
 FUNCTION GLIQMG    298.15  +8202.243-8.83693*T+GHSERMG-8.0176E-20*T**7;
       923.00  Y  -5439.869+195.324057*T-34.3088*T*LN(T);
      3000.00  N !
$ ------------------------------------------------------------------------------
$ Ti
$
$ BCT_A5 added in unary 3.0
$
 PAR  G(HCP_A3,TI:VA),,                 +GHSERTI;                4000 N 91Din !
 PAR  G(BCC_A2,TI:VA),,                 +GBCCTI;                 4000 N 91Din !
 PAR  G(FCC_A1,TI:VA),,                 +GHSERTI+6000-0.1*T;     4000 N 91Din !
$PAR  G(DIAMOND_A4,TI),,                +GHSERTI+25000;          4000 N 91Din !
$PAR  G(BCT_A5,TI),,                    +GHSERTI+4602.2;         3000 N SGCOST !
$PAR  G(CBCC_A12,TI:VA),,               +GHSERTI+4602.2;         4000 N 91Din !
$PAR  G(CUB_A13,TI:VA),,                +GHSERTI+7531.2;         4000 N 91Din !
 PAR  G(LIQUID,TI),,                    +GLIQTI;                 4000 N 91Din !
$
 FUNCTION GHSERTI   298.15  -8059.921+133.615208*T-23.9933*T*LN(T)
       -0.004777975*T**2+1.06716E-07*T**3+72636*T**(-1);
       900.00  Y  -7811.815+132.988068*T-23.9887*T*LN(T)
       -0.0042033*T**2-9.0876E-08*T**3+42680*T**(-1);
      1155.00  Y  +908.837+66.976538*T-14.9466*T*LN(T)
       -0.0081465*T**2+2.02715E-07*T**3-1477660*T**(-1);
      1941.00  Y  -124526.786+638.806871*T-87.2182461*T*LN(T)
       +0.008204849*T**2-3.04747E-07*T**3+36699805*T**(-1);
      4000.00  N !
 FUNCTION GBCCTI    298.15  -1272.064+134.71418*T-25.5768*T*LN(T)
       -6.63845E-04*T**2-2.78803E-07*T**3+7208*T**(-1);
      1155.00  Y  +6667.385+105.366379*T-22.3771*T*LN(T)
       +0.00121707*T**2-8.4534E-07*T**3-2002750*T**(-1);
      1941.00  Y  +26483.26-182.426471*T+19.0900905*T*LN(T)
       -0.02200832*T**2+1.228863E-06*T**3+1400501*T**(-1);
      4000.00  N !
 FUNCTION GLIQTI    298.15  +12194.415-6.980938*T+GHSERTI;
      1300.00  Y  +369519.198-2554.0225*T+342.059267*T*LN(T)
       -0.163409355*T**2+1.2457117E-05*T**3-67034516*T**(-1);
      1941.00  Y  -19887.066+298.7367*T-46.29*T*LN(T);
      4000.00  N !
 FUNCTION GFCCTI    298.15  +GHSERTI+6000-0.1*T;                       4000 N !
$ ------------------------------------------------------------------------------
$ Binary system
$
$ J.L. Murray, Bull. Alloy Phase Diagrams, 7, 245-48(1986).
$
$ Checked against paper. Checked at 6000K.
$
$ The match is reasonable considering that pre-SGTE lattice stabilities were
$ used in 86Mur.
$
 PAR  L(LIQUID,MG,TI;0),,               +77020;,,                     N 86Mur !
$
 PAR  L(BCC_A2,MG,TI:VA;0),,            +33608;,,                     N 86Mur !
$
 PAR  L(HCP_A3,MG,TI:VA;0),,            +21779+22.165*T;,,            N 86Mur !
 PAR  L(HCP_A3,MG,TI:VA;1),,            +9467;,,                      N 86Mur !
$
$ Metastable
$
 PAR  L(FCC_A1,MG,TI:VA;0),,            +21779+22.165*T;,,            N Same !
 PAR  L(FCC_A1,MG,TI:VA;1),,            +9467;,,                      N Same !
$ ------------------------------------------------------------------------------
$
$
 LIST-OF-REFERENCE
 NUMBER  SOURCE
  Null   'Unknown source'
  Same   'Same or similar interaction as in the corresponding stable phase'
  REFLAV 'Laves phase convention: G(LAVES,X:X)=+3*GHSERXX+15000'
  COST   'COST 507 database'
  SGCOST 'COST 507 database, SGTE unary database V.3.0, 1996; Al, B, Nd, Ti, Zn'
  86Mur  'J.L. Murray, Bull. Alloy Phase Diagrams, 7, 245-48(1986); Mg-Ti'
  91Din  'A.T. Dinsdale, Calphad, 15, 317-425(1991).'
!

File: data/databases/sgte-binary/MgTl-08Liu.tdb
$
$ Database for Mg-Tl from Y. Liu and D. Liang 2008.
$
$ Y. Liu, D. Liang, J. Alloys Compd., 459, 286-90(2008).
$
$ Dataset created 2018.11.11 by Bengt Hallstedt.
$ 2021.01.24: Modified for use with GES6.
$ 2024.08.29: Added upper T-interval for GHSERTL and GBCCTL.
$
$ ------------------------------------------------------------------------------
 TEMP-LIM 298.15 6000.00 !
$
$ELEMENT NAME  REF. STATE               ATOMIC MASS H298-H0    S298    !
$
 ELEMENT VA   VACUUM                      0.0          0.0      0.0    ! 
 ELEMENT MG   HCP_A3                     24.305     4998.      32.671  !
 ELEMENT TL   HCP_A3                    204.383     6831.97    64.2997 ! 
$ ------------------------------------------------------------------------------
$ Phase definitions
$
 PHASE LIQUID:L % 1 1 !
 CONST LIQUID:L : MG TL : !
$
$ Fcc (cF4, Fm-3m) and MeX (cF8, Fm-3m)
$
 PHASE FCC_A1 %A 2 1 1 !
 CONST FCC_A1 : MG TL : VA : !
$
$ Bcc (cI2, Im-3m)
$
 PHASE BCC_A2 %B 2 1 3 !
 CONST BCC_A2 : MG TL% : VA : !
$
$ Hcp (hP2, P6_3/mmc) and Me2X (NiAs-type, hP4, P6_3/mmc, B8_1)
$
 PHASE HCP_A3 %A 2 1 0.5 !
 CONST HCP_A3 : MG% TL% : VA : !
$
$ Prototype Ga2Mg5 (oI28, Ibam)
$
 PHASE MG5TL2_D8G % 2 5 2 !
 CONST MG5TL2_D8G : MG : TL : !
$
$ Prototype Fe2P (hP9, P-62m)
$
 PHASE MG2TL_C22 % 2 2 1 !
 CONST MG2TL_C22 : MG : TL : !
$
$ Prototype CsCl (cP2, Pm-3m)
$
 PHASE MGTL_B2 % 2 1 1 !
 CONST MGTL_B2 : MG : TL : !
$ ------------------------------------------------------------------------------
$ Defaults
$
 DEFINE-SYSTEM-DEFAULT ELEMENT 2 !
 DEFAULT-COM DEFINE_SYSTEM_ELEMENT VA !
 TYPE-DEF % SEQ * !
 TYPE-DEF A GES AMEND_PHASE_DESCRIPTION @ MAGNETIC -3 0.28 !
 TYPE-DEF B GES AMEND_PHASE_DESCRIPTION @ MAGNETIC -1 0.4 !
 FUNCTION ZERO      298.15  0;                                         6000 N !
 FUNCTION UN_ASS    298.15  0;                                         6000 N !
 FUNCTION R         298.15  +8.31451;                                  6000 N !
$ ------------------------------------------------------------------------------
$ Element data
$ ------------------------------------------------------------------------------
$ Mg
$
 PAR  G(FCC_A1,MG:VA),,                 +GHSERMG+2600-0.9*T;     3000 N 91Din ! PAR  G(BCC_A2,MG:VA),,                 +GHSERMG+3100-2.1*T;     3000 N 91Din !
 PAR  G(HCP_A3,MG:VA),,                 +GHSERMG;                3000 N 91Din !
 PAR  G(LIQUID,MG),,                    +GLIQMG;                 3000 N 91Din !
$
 FUNCTION GHSERMG   298.15  -8367.34+143.675547*T-26.1849782*T*LN(T)
       +4.858E-04*T**2-1.393669E-06*T**3+78950*T**(-1);
       923.00  Y  -14130.185+204.716215*T-34.3088*T*LN(T)+1.038192E+28*T**(-9);
      3000.00  N !
 FUNCTION GLIQMG    298.15  +8202.243-8.83693*T+GHSERMG-8.0176E-20*T**7;
       923.00  Y  -5439.869+195.324057*T-34.3088*T*LN(T);
      3000.00  N !
$ ------------------------------------------------------------------------------
$ Tl
$
$ Upper T-interval for GHSERTL and GBCCTL added in Version 5.0
$
 PAR  G(HCP_A3,TL:VA)           200.00  +GHSERTL;                1801 N 91Din !
 PAR  G(BCC_A2,TL:VA)           200.00  +GBCCTL;                 1801 N 91Din !
 PAR  G(FCC_A1,TL:VA)           200.00  +GHSERTL+310;            1801 N 91Din !
 PAR  G(LIQUID,TL)              200.00  +GLIQTL;                 1801 N 91Din !
$
 FUNCTION GHSERTL   200.00  -8104.038+107.140405*T-25.2274*T*LN(T)
       -0.0033063*T**2-1.21807E-07*T**3+42058*T**(-1);
       577.00  Y  -15406.859+196.771926*T-38.4130658*T*LN(T)
       +0.005228106*T**2-5.19136E-07*T**3+729665*T**(-1);
      1800.00  Y  -4885.034+106.361006*T-25.8437*T*LN(T)
       -8.3662E-04*T**2+9E-12*T**3-612570*T**(-1);
      1801.00  N !
 FUNCTION GBCCTL    200.00  -9194.493+150.019517*T-33.0508*T*LN(T)
       +0.0172318*T**2-1.0115933E-05*T**3+82153*T**(-1);
       577.00  Y  -41836.403+482.633817*T-79.2926704*T*LN(T)
       +0.026042993*T**2-2.359101E-06*T**3+3507810*T**(-1);
      1800.00  Y  -623.343+101.120182*T-25.8437*T*LN(T)
       -8.3662E-04*T**2+9E-12*T**3-612570*T**(-1);
      1801.00  N !
 FUNCTION GLIQTL    200.00  -946.623+0.755649*T-7.44455*T*LN(T)
       -0.044350292*T**2+1.4248046E-05*T**3-54228*T**(-1);
       577.00  Y  -614.74+98.472609*T-25.8437*T*LN(T)
       -8.3662E-04*T**2+9E-12*T**3-612570*T**(-1);
      1801.00  N !
$ ------------------------------------------------------------------------------
$ Binary system
$ ------------------------------------------------------------------------------
$
$ Y. Liu, D. Liang, J. Alloys Compd., 459, 286-90(2008).
$
$ Checked against paper. Checked at 6000 K.
$
 PAR  L(LIQUID,MG,TL;0),,               -26000;,,                     N 08Liu !
 PAR  L(LIQUID,MG,TL;1),,               -10500;,,                     N 08Liu !
$
 PAR  L(HCP_A3,MG,TL:VA;0),,            -9723-7.9*T;,,                N 08Liu !
 PAR  L(HCP_A3,MG,TL:VA;1),,            -4000-12.4*T;,,               N 08Liu !
$
 PAR  L(BCC_A2,MG,TL:VA;0),,            -8220;,,                      N 08Liu !
$
 PAR  G(MG5TL2_D8G,MG:TL),,             +5*GHSERMG+2*GHSERTL
             -50000-12.9*T;,,                                         N 08Liu !
 PAR  G(MG2TL_C22,MG:TL),,              +2*GHSERMG+GHSERTL
             -25000-2.2*T;,,                                          N 08Liu !
 PAR  G(MGTL_B2,MG:TL),,                +GHSERMG+GHSERTL
             -18513+0.517*T;,,                                        N 08Liu !
$
$ Metastable
$
 PAR  L(FCC_A1,MG,TL:VA;0),,            -9723-7.9*T;,,                N Same !
 PAR  L(FCC_A1,MG,TL:VA;1),,            -4000-12.4*T;,,               N Same !
$ ------------------------------------------------------------------------------
$
$
 LIST-OF-REFERENCE
 NUMBER  SOURCE
  Null   'Unknown source'
  Same   'Same or similar interaction as in the corresponding stable phase'
  REFLAV 'Laves phase convention: G(LAVES,X:X)=+3*GHSERXX+15000'
  COST   'COST 507 database, 1998'
  91Din  'A.T. Dinsdale, Calphad, 15, 317-425(1991).'
  08Liu  'Y. Liu, D. Liang, J. Alloys Compd., 459, 286-90(2008); Mg-Tl'
!

File: data/databases/sgte-binary/MgTm-04Du-LB.tdb
$
$ Database for Mg-Tm from Z. Du et al. 2004 (included in LB Vol. 5)
$
$ Z. Du, H. Liu, G. Ling, J. Alloys Compd., 373, 151-55(2004).
$
$ Dataset created 2010.09.26 by Bengt Hallstedt.
$ 2021.01.24: Modified for use with GES6.
$
$ ------------------------------------------------------------------------------
 TEMP-LIM 298.15 6000.00 !
$
$ELEMENT NAME  REF. STATE               ATOMIC MASS H298-H0    S298    !
$
 ELEMENT VA   VACUUM                      0.0          0.0      0.0    ! 
 ELEMENT MG   HCP_A3                     24.305     4998.      32.671  !
 ELEMENT TM   HCP_A3                    168.9342    7397.312   74.01496! 
$ ------------------------------------------------------------------------------
$ Phase definitions
$
 PHASE LIQUID:L % 1 1 !
 CONST LIQUID:L : MG TM : !
$
$ Fcc (cF4, Fm-3m) and MeX (cF8, Fm-3m)
$
 PHASE FCC_A1 %A 2 1 1 !
 CONST FCC_A1 : MG : VA : !
$
$ Bcc (cI2, Im-3m)
$
 PHASE BCC_A2 %B 2 1 3 !
 CONST BCC_A2 : MG TM : VA : !
$
$ Hcp (hP2, P6_3/mmc) and Me2X (NiAs-type, hP4, P6_3/mmc, B8_1)
$
 PHASE HCP_A3 %A 2 1 0.5 !
 CONST HCP_A3 : MG TM : VA : !
$
$ Prototype alpha-Mn (cI58, I-43m)
$ Pauling file lists Re24Ti5 as prototype
$
 PHASE MG24TM5_A12 % 2 24 5 !
 CONST MG24TM5_A12 : MG : TM : !
$
$ Prototype MgZn2 (hP12, P6_3/mmc)
$
 PHASE MG2TM_C14 % 2 2 1 !
 CONST MG2TM_C14 : MG : TM : !
$
$ Prototype CsCl (cP2, Pm-3m)
$
 PHASE MGTM_B2 % 2 1 1 !
 CONST MGTM_B2 : MG% VA : MG TM% : !
$ ------------------------------------------------------------------------------
$ Defaults
$
 DEFINE-SYSTEM-DEFAULT ELEMENT 2 !
 DEFAULT-COM DEFINE_SYSTEM_ELEMENT VA !
 TYPE-DEF % SEQ * !
 TYPE-DEF A GES AMEND_PHASE_DESCRIPTION @ MAGNETIC -3 0.28 !
 TYPE-DEF B GES AMEND_PHASE_DESCRIPTION @ MAGNETIC -1 0.4 !
 FUNCTION ZERO      298.15  0;                                         6000 N !
 FUNCTION UN_ASS    298.15  0;                                         6000 N !
 FUNCTION R         298.15  +8.31451;                                  6000 N !
$ ------------------------------------------------------------------------------
$ Element data
$ ------------------------------------------------------------------------------
$ Mg
$
 PAR  G(FCC_A1,MG:VA),,                 +GHSERMG+2600-0.9*T;     3000 N 91Din !
 PAR  G(BCC_A2,MG:VA),,                 +GHSERMG+3100-2.1*T;     3000 N 91Din !
 PAR  G(HCP_A3,MG:VA),,                 +GHSERMG;                3000 N 91Din !
$PAR  G(CBCC_A12,MG:VA),,               +GHSERMG
$            +4602.4-3.011*T;                                    3000 N 91Din !
$PAR  G(CUB_A13,MG:VA),,                +GHSERMG+5000-3*T;       3000 N 91Din !
 PAR  G(LIQUID,MG),,                    +GLIQMG;                 3000 N 91Din !
$
 PAR  G(MGTM_B2,MG:MG),,                +2*GBCCMG;,,                  N 04Du !
 PAR  G(MGTM_B2,VA:MG),,                +GHSERMG+5000;,,              N 04Du !
$
 FUNCTION GHSERMG   298.15  -8367.34+143.675547*T-26.1849782*T*LN(T)
       +4.858E-04*T**2-1.393669E-06*T**3+78950*T**(-1);
       923.00  Y  -14130.185+204.716215*T-34.3088*T*LN(T)+1.038192E+28*T**(-9);
      3000.00  N !
 FUNCTION GLIQMG    298.15  +8202.243-8.83693*T+GHSERMG-8.0176E-20*T**7;
       923.00  Y  -5439.869+195.324057*T-34.3088*T*LN(T);
      3000.00  N !
 FUNCTION GBCCMG    298.15  +GHSERMG+3100-2.1*T;                       3000 N !
$ ------------------------------------------------------------------------------
$ Tm
$
$ BCC_A2 from 04Du not included in unary
$
 PAR  G(HCP_A3,TM:VA),,                 +GHSERTM;                2300 N 91Din !
 PAR  G(BCC_A2,TM:VA),,                 +GHSERTM+5000;           2300 N 04Du !
 PAR  G(LIQUID,TM),,                    +GLIQTM;                 2300 N 91Din !
$
 PAR  G(MGTM_B2,VA:TM),,                +GHSERTM+5000;,,              N 04Du !
$
 FUNCTION GHSERTM   298.15  -10016.715+151.037648*T-34.3664974*T*LN(T)
       +0.012110965*T**2-3.831156E-06*T**3+95982*T**(-1);
       700.00  Y  -14701.965+147.957496*T-32.1951269*T*LN(T)
       +4.44753E-04*T**2-3.96694E-07*T**3+1091664*T**(-1);
      1600.00  Y  -8669.227+97.98144*T-25.1816969*T*LN(T)-0.003384563*T**2;
      1818.00  Y  +727125.608-4147.40063*T+534.082763*T*LN(T)
       -0.19093039*T**2+1.1689185E-05*T**3-1.8038222E+08*T**(-1);
      2300.00  N !
 FUNCTION GLIQTM    298.15  +13199.249-6.557671*T+GHSERTM;
       600.00  Y  +22640.028-126.738485*T+6.8744933*T*LN(T)
       -0.025487085*T**2+2.288172E-06*T**3-1585412*T**(-1);
      1818.00  Y  -10090.305+214.184413*T-41.37976*T*LN(T);
      2300.00  N !
$ ------------------------------------------------------------------------------
$ Binary system
$
$ From Z. Du et al. 2004 (included in LB Vol. 5)
$
$ Z. Du, H. Liu, G. Ling, J. Alloys Compd., 373, 151-55(2004).
$
$ Checked against LB and paper. Checked at 6000 K.
$
 PAR  L(LIQUID,MG,TM;0),,               -10189.8+0.4816*T;,,          N 04Du !
 PAR  L(LIQUID,MG,TM;1),,               -10170.7+3.7747*T;,,          N 04Du !
$
 PAR  L(BCC_A2,MG,TM:VA;0),,            -13419.5-0.4114*T;,,          N 04Du !
 PAR  L(BCC_A2,MG,TM:VA;1),,            +12002.3+3.1397*T;,,          N 04Du !
$
 PAR  L(HCP_A3,MG,TM:VA;0),,            +31550.2-22.4156*T;,,         N 04Du !
 PAR  L(HCP_A3,MG,TM:VA;1),,            +30249.5-24.6832*T;,,         N 04Du !
 PAR  L(HCP_A3,MG,TM:VA;2),,            -57025.8+37.5596*T;,,         N 04Du !
$
 PAR  G(MGTM_B2,MG:TM),,                +GHSERMG+GHSERTM
             -19596.6+7.1138*T;,,                                     N 04Du !
 PAR  L(MGTM_B2,MG,VA:MG;0),,           -4765.8+19.2605*T;,,          N 04Du !
 PAR  L(MGTM_B2,MG,VA:TM;0),,           -4765.8+19.2605*T;,,          N 04Du !
 PAR  L(MGTM_B2,MG:MG,TM;0),,           -15482.4+27.1264*T;,,         N 04Du !
 PAR  L(MGTM_B2,VA:MG,TM;0),,           -15482.4+27.1264*T;,,         N 04Du !
$
 PAR  G(MG24TM5_A12,MG:TM),,            +24*GHSERMG+5*GHSERTM
             -145383.6+47.0748*T;,,                                   N 04Du !
 PAR  G(MG2TM_C14,MG:TM),,              +2*GHSERMG+GHSERTM
             -28324.8+12.5275*T;,,                                    N 04Du !
$ ------------------------------------------------------------------------------
$
 ASSESSED_SYSTEM
   MG-TM(TDB -* +LIQUID +HCP_A3 +BCC_A2 +MGTM_B2 +MG24TM5_A12 +MG2TM_C14
   ;P3 *) !
$
$
 LIST-OF-REFERENCE
 NUMBER  SOURCE
  Null   'Unknown source'
  COST   'COST 507 database'
  91Din  'A.T. Dinsdale, Calphad, 15, 317-425(1991).'
  04Du   'Z. Du, H. Liu, G. Ling,
          J. Alloys Compd., 373, 151-55(2004); Tm, Mg-Tm'
!

File: data/databases/sgte-binary/MgV-08GTT.tdb
$
$ Database for Mg-V from GTT 2008
$
$ GTT, unpublished, 2008.
$
$ Dataset created 2009.08.28 by Bengt Hallstedt.
$ 2021.01.24: Modified for use with GES6.
$
$ ------------------------------------------------------------------------------
 TEMP-LIM 298.15 6000.00 !
$
$ELEMENT NAME  REF. STATE               ATOMIC MASS H298-H0    S298    !
$
 ELEMENT VA   VACUUM                      0.0          0.0      0.0    ! 
 ELEMENT MG   HCP_A3                     24.305     4998.      32.671  !
 ELEMENT V    BCC_A2                     50.9415    4507.0     30.89   ! 
$ ------------------------------------------------------------------------------
$ Phase definitions
$
 PHASE LIQUID:L % 1 1 !
 CONST LIQUID:L : MG V : !
$
$ Fcc (cF4, Fm-3m) and MeX (cF8, Fm-3m)
$
 PHASE FCC_A1 % 2 1 1 !
 CONST FCC_A1 : MG V : VA : !
$
$ Bcc (cI2, Im-3m)
$
 PHASE BCC_A2 % 2 1 3 !
 CONST BCC_A2 : MG V% : VA : !
$
$ Hcp (hP2, P6_3/mmc) and Me2X (NiAs-type, hP4, P6_3/mmc, B8_1)
$
 PHASE HCP_A3 % 2 1 0.5 !
 CONST HCP_A3 : MG% V : VA : !
$ ------------------------------------------------------------------------------
$ Defaults
$
 DEFINE-SYSTEM-DEFAULT ELEMENT 2 !
 DEFAULT-COM DEFINE_SYSTEM_ELEMENT VA !
 TYPE-DEF % SEQ * !
 DEFAULT-COM REJECT_PHASE FCC_A1 !
 FUNCTION ZERO      298.15  0;                                         6000 N !
 FUNCTION UN_ASS    298.15  0;                                         6000 N !
 FUNCTION R         298.15  +8.31451;                                  6000 N !
$ ------------------------------------------------------------------------------
$ Element data
$ ------------------------------------------------------------------------------
$ Mg
$
 PAR  G(FCC_A1,MG:VA),,                 +GHSERMG+2600-0.9*T;     3000 N 91Din !
 PAR  G(BCC_A2,MG:VA),,                 +GHSERMG+3100-2.1*T;     3000 N 91Din !
 PAR  G(HCP_A3,MG:VA),,                 +GHSERMG;                3000 N 91Din !
$PAR  G(CBCC_A12,MG:VA),,               +GHSERMG
$            +4602.4-3.011*T;                                    3000 N 91Din !
$PAR  G(CUB_A13,MG:VA),,                +GHSERMG+5000-3*T;       3000 N 91Din !
 PAR  G(LIQUID,MG),,                    +GLIQMG;                 3000 N 91Din !
$
 FUNCTION GHSERMG   298.15  -8367.34+143.675547*T-26.1849782*T*LN(T)
       +4.858E-04*T**2-1.393669E-06*T**3+78950*T**(-1);
       923.00  Y  -14130.185+204.716215*T-34.3088*T*LN(T)+1.038192E+28*T**(-9);
      3000.00  N !
 FUNCTION GLIQMG    298.15  +8202.243-8.83693*T+GHSERMG-8.0176E-20*T**7;
       923.00  Y  -5439.869+195.324057*T-34.3088*T*LN(T);
      3000.00  N !
$ ------------------------------------------------------------------------------
$ V
$
 PAR  G(BCC_A2,V:VA),,                  +GHSERVV;                4000 N 91Din !
 PAR  G(FCC_A1,V:VA),,                  +GHSERVV+7500+1.7*T;     4000 N 91Din !
 PAR  G(HCP_A3,V:VA),,                  +GHSERVV+4000+2.4*T;     4000 N 91Din !
$PAR  G(CBCC_A12,V:VA),,                +GHSERVV+9000;           4000 N 91Din !
$PAR  G(CUB_A13,V:VA),,                 +GHSERVV+10000;          4000 N 91Din !
 PAR  G(LIQUID,V),,                     +GLIQVV;                 4000 N 91Din !
$
 FUNCTION GHSERVV   298.15  -7930.43+133.346053*T-24.134*T*LN(T)
       -0.003098*T**2+1.2175E-07*T**3+69460*T**(-1);
       790.00  Y  -7967.842+143.291093*T-25.9*T*LN(T)
       +6.25E-05*T**2-6.8E-07*T**3;
      2183.00  Y  -41689.864+321.140783*T-47.43*T*LN(T)+6.44389E+31*T**(-9);
      4000.00  N !
 FUNCTION GLIQVV    298.15  +20764.117-9.455552*T+GHSERVV-5.19136E-22*T**7;
      2183.00  Y  -19617.51+311.055983*T-47.43*T*LN(T);
      4000.00  N !
$ ------------------------------------------------------------------------------
$ Binary system
$
$ GTT, unpublished, 2008.
$
$ Checked against GTT plot. Checked at 6000 K.
$
 PAR  L(LIQUID,MG,V;0),,                +ZERO;,,                      N 08GTT8 !
$
 PAR  L(BCC_A2,MG,V:VA;0),,             +60000;,,                     N 08GTT8 !
$
 PAR  L(HCP_A3,MG,V:VA;0),,             +40000;,,                     N 08GTT8 !
$
$ Metastable
$
 PAR  L(FCC_A1,MG,V:VA;0),,             +40000;,,                     N Same !
$ ------------------------------------------------------------------------------
$
$
 LIST-OF-REFERENCE
 NUMBER  SOURCE
  Null   'Unknown source'
  Same   'Same or similar interaction as in the corresponding stable phase'
  COST   'COST 507 database'
  91Din  'A.T. Dinsdale, Calphad, 15, 317-425(1991).'
  99Cac  'G. Cacciamani, P. Riani, G. Borzone, N. Parodi, A. Saccone, R. Ferro,
          A. Pisch, R. Schmid-Fetzer, Intermetallics, 7, 101-8 (1999); Sc'
  00Nor2 'S. Norgren, PhD Thesis, KTH, Stockholm, 2000; Nd, Sc'
  08GTT8 'GTT, unpublished, 2008; Mg-V'
!

File: data/databases/sgte-binary/MgV-15Hal.tdb
$
$ Database for Mg-V from B. Hallstedt 2015
$
$ B. Hallstedt, unpublished, 2015.
$
$ Dataset created 2015.06.21 by Bengt Hallstedt.
$ 2021.01.24: Modified for use with GES6.
$
$ This is just a dummy until reasonable interactions have been determined.
$ Interactions should be determined from a suitable ternary system and/or
$ SQS calculations.
$
$ There are no intermetallic compounds and the terminal solubilities are small
$ (LB IV/5; Predel).
$
$ There is also a dataset from 08GTT. In contrast to 08GTT I do not assume
$ ideal mixing in the liquid. The interactions are also larger here than in
$ 08GTT.
$
$ ------------------------------------------------------------------------------
 TEMP-LIM 298.15 6000.00 !
$
$ELEMENT NAME  REF. STATE               ATOMIC MASS H298-H0    S298    !
$
 ELEMENT VA   VACUUM                      0.0          0.0      0.0    ! 
 ELEMENT MG   HCP_A3                     24.305     4998.      32.671  !
 ELEMENT V    BCC_A2                     50.9415    4507.0     30.89   ! 
$ ------------------------------------------------------------------------------
$ Phase definitions
$
 PHASE LIQUID:L % 1 1 !
 CONST LIQUID:L : MG V : !
$
$ Fcc (cF4, Fm-3m) and MeX (cF8, Fm-3m)
$
 PHASE FCC_A1 %A 2 1 1 !
 CONST FCC_A1 : MG V : VA : !
$
$ Bcc (cI2, Im-3m)
$
 PHASE BCC_A2 %B 2 1 3 !
 CONST BCC_A2 : MG V% : VA : !
$
$ Hcp (hP2, P6_3/mmc) and Me2X (NiAs-type, hP4, P6_3/mmc, B8_1)
$
 PHASE HCP_A3 %A 2 1 0.5 !
 CONST HCP_A3 : MG% V : VA : !
$ ------------------------------------------------------------------------------
$ Defaults
$
 DEFINE-SYSTEM-DEFAULT ELEMENT 2 !
 DEFAULT-COM DEFINE_SYSTEM_ELEMENT VA !
 TYPE-DEF % SEQ * !
 TYPE-DEF A GES AMEND_PHASE_DESCRIPTION @ MAGNETIC -3 0.28 !
 TYPE-DEF B GES AMEND_PHASE_DESCRIPTION @ MAGNETIC -1 0.4 !
 FUNCTION ZERO      298.15  0;                                         6000 N !
 FUNCTION UN_ASS    298.15  0;                                         6000 N !
 FUNCTION R         298.15  +8.31451;                                  6000 N !
$ ------------------------------------------------------------------------------
$ Element data
$ ------------------------------------------------------------------------------
$ Mg
$
 PAR  G(FCC_A1,MG:VA),,                 +GHSERMG+2600-0.9*T;     3000 N 91Din !
 PAR  G(BCC_A2,MG:VA),,                 +GHSERMG+3100-2.1*T;     3000 N 91Din !
 PAR  G(HCP_A3,MG:VA),,                 +GHSERMG;                3000 N 91Din !
$PAR  G(CBCC_A12,MG:VA),,               +GHSERMG
$            +4602.4-3.011*T;                                    3000 N 91Din !
$PAR  G(CUB_A13,MG:VA),,                +GHSERMG+5000-3*T;       3000 N 91Din !
 PAR  G(LIQUID,MG),,                    +GLIQMG;                 3000 N 91Din !
$
 FUNCTION GHSERMG   298.15  -8367.34+143.675547*T-26.1849782*T*LN(T)
       +4.858E-04*T**2-1.393669E-06*T**3+78950*T**(-1);
       923.00  Y  -14130.185+204.716215*T-34.3088*T*LN(T)+1.038192E+28*T**(-9);
      3000.00  N !
 FUNCTION GLIQMG    298.15  +8202.243-8.83693*T+GHSERMG-8.0176E-20*T**7;
       923.00  Y  -5439.869+195.324057*T-34.3088*T*LN(T);
      3000.00  N !
$ ------------------------------------------------------------------------------
$ V
$
 PAR  G(BCC_A2,V:VA),,                  +GHSERVV;                4000 N 91Din !
 PAR  G(FCC_A1,V:VA),,                  +GHSERVV+7500+1.7*T;     4000 N 91Din !
 PAR  G(HCP_A3,V:VA),,                  +GHSERVV+4000+2.4*T;     4000 N 91Din !
$PAR  G(CBCC_A12,V:VA),,                +GHSERVV+9000;           4000 N 91Din !
$PAR  G(CUB_A13,V:VA),,                 +GHSERVV+10000;          4000 N 91Din !
 PAR  G(LIQUID,V),,                     +GLIQVV;                 4000 N 91Din !
$
 FUNCTION GHSERVV   298.15  -7930.43+133.346053*T-24.134*T*LN(T)
       -0.003098*T**2+1.2175E-07*T**3+69460*T**(-1);
       790.00  Y  -7967.842+143.291093*T-25.9*T*LN(T)
       +6.25E-05*T**2-6.8E-07*T**3;
      2183.00  Y  -41689.864+321.140783*T-47.43*T*LN(T)+6.44389E+31*T**(-9);
      4000.00  N !
 FUNCTION GLIQVV    298.15  +20764.117-9.455552*T+GHSERVV-5.19136E-22*T**7;
      2183.00  Y  -19617.51+311.055983*T-47.43*T*LN(T);
      4000.00  N !
$ ------------------------------------------------------------------------------
$ Binary system
$
$ B. Hallstedt, unpublished, 2015.
$
$ Checked at 6000K.
$
$ This is just a dummy until reasonable interactions have been determined.
$ Interactions should be determined from a suitable ternary system and/or
$ SQS calculations.
$
$ There are no intermetallic compounds and the terminal solubilities are small
$ (LB IV/5; Predel).
$
$ There is also a dataset from 08GTT. In contrast to 08GTT I do not assume
$ ideal mixing in the liquid. The interactions are also larger here than in
$ 08GTT.
$
 PAR  L(LIQUID,MG,V;0),,                +100000;,,                    N 15Hal !
$
 PAR  L(BCC_A2,MG,V:VA;0),,             +100000;,,                    N 15Hal !
$
 PAR  L(HCP_A3,MG,V:VA;0),,             +100000;,,                    N 15Hal !
$
$ Metastable
$
 PAR  L(FCC_A1,MG,V:VA;0),,             +100000;,,                    N 15Hal !
 PAR  L(CBCC_A12,MG,V:VA;0),,           +100000;,,                    N Same !
 PAR  L(CUB_A13,MG,V:VA;0),,            +100000;,,                    N Same !
$ ------------------------------------------------------------------------------
$
$
 LIST-OF-REFERENCE
 NUMBER  SOURCE
  Null   'Unknown source'
  Same   'Same or similar interaction as in the corresponding stable phase'
  REFLAV 'Laves phase convention: G(LAVES,X:X)=+3*GHSERXX+15000'
  COST   'COST 507 database'
  91Din  'A.T. Dinsdale, Calphad, 15, 317-425(1991).'
  15Hal  'B. Hallstedt, unpublished, 2015; Mg-V'
!
