Repository: orchid-calphad/orchid-project.org

# orchid-project.org

Website and released data of **ORCHID** (Open Repository for CALPHAD Hypotheses, Intelligence, and Discovery),
served by GitHub Pages at https://orchid-project.org. Releases are archived on Zenodo (one DOI per version).

- `index.html`, `catalog/`, `best-practices.html` — static, self-contained pages (generated in the ORCHID tooling).
- `data/` — released data: catalog, redistributable TDB files, convex hulls. Licences: `data/LICENSES.md`, `data/NOTICE.md`.
- `llms.txt`, `data/croissant.json`, `CITATION.cff`, `.zenodo.json` — machine-readable metadata.

Only data with clear redistribution rights are published.

File: data/databases/sgte-binary/MgYb-06Guo-LB.tdb
$
$ Database for Mg-Yb from C. Guo and Z. Du 2006 (included in LB Vol. 5)
$
$ C. Guo, Z. Du, J. Alloys Compd., 422, 102-8(2006).
$
$ Dataset created 2010.09.26 by Bengt Hallstedt.
$ 2021.01.24: Modified for use with GES6.
$
$ ------------------------------------------------------------------------------
 TEMP-LIM 298.15 6000.00 !
$
$ELEMENT NAME  REF. STATE               ATOMIC MASS H298-H0    S298    !
$
 ELEMENT VA   VACUUM                      0.0          0.0      0.0    ! 
 ELEMENT MG   HCP_A3                     24.305     4998.      32.671  !
 ELEMENT YB   FCC_A1                    173.04      6711.136   59.8312 ! 
$ ------------------------------------------------------------------------------
$ Phase definitions
$
 PHASE LIQUID:L % 1 1 !
 CONST LIQUID:L : MG YB : !
$
$ Fcc (cF4, Fm-3m) and MeX (cF8, Fm-3m)
$
 PHASE FCC_A1 %A 2 1 1 !
 CONST FCC_A1 : MG YB% : VA : !
$
$ Bcc (cI2, Im-3m)
$
 PHASE BCC_A2 %B 2 1 3 !
 CONST BCC_A2 : MG YB% : VA : !
$
$ Hcp (hP2, P6_3/mmc) and Me2X (NiAs-type, hP4, P6_3/mmc, B8_1)
$
 PHASE HCP_A3 %A 2 1 0.5 !
 CONST HCP_A3 : MG% YB : VA : !
$
$ Prototype MgZn2 (hP12, P6_3/mmc)
$
 PHASE MG2YB_C14 % 2 2 1 !
 CONST MG2YB_C14 : MG% YB : MG YB% : !
$ ------------------------------------------------------------------------------
$ Defaults
$
 DEFINE-SYSTEM-DEFAULT ELEMENT 2 !
 DEFAULT-COM DEFINE_SYSTEM_ELEMENT VA !
 TYPE-DEF % SEQ * !
 TYPE-DEF A GES AMEND_PHASE_DESCRIPTION @ MAGNETIC -3 0.28 !
 TYPE-DEF B GES AMEND_PHASE_DESCRIPTION @ MAGNETIC -1 0.4 !
 FUNCTION ZERO      298.15  0;                                         6000 N !
 FUNCTION UN_ASS    298.15  0;                                         6000 N !
 FUNCTION R         298.15  +8.31451;                                  6000 N !
$ ------------------------------------------------------------------------------
$ Element data
$ ------------------------------------------------------------------------------
$ Mg
$
 PAR  G(FCC_A1,MG:VA),,                 +GHSERMG+2600-0.9*T;     3000 N 91Din !
 PAR  G(BCC_A2,MG:VA),,                 +GHSERMG+3100-2.1*T;     3000 N 91Din !
 PAR  G(HCP_A3,MG:VA),,                 +GHSERMG;                3000 N 91Din !
$PAR  G(CBCC_A12,MG:VA),,               +GHSERMG
$            +4602.4-3.011*T;                                    3000 N 91Din !
$PAR  G(CUB_A13,MG:VA),,                +GHSERMG+5000-3*T;       3000 N 91Din !
 PAR  G(LIQUID,MG),,                    +GLIQMG;                 3000 N 91Din !
$
 PAR  G(MG2YB_C14,MG:MG),,              +3*GHSERMG+1;,,               N 06Guo !
$
 FUNCTION GHSERMG   298.15  -8367.34+143.675547*T-26.1849782*T*LN(T)
       +4.858E-04*T**2-1.393669E-06*T**3+78950*T**(-1);
       923.00  Y  -14130.185+204.716215*T-34.3088*T*LN(T)+1.038192E+28*T**(-9);
      3000.00  N !
 FUNCTION GLIQMG    298.15  +8202.243-8.83693*T+GHSERMG-8.0176E-20*T**7;
       923.00  Y  -5439.869+195.324057*T-34.3088*T*LN(T);
      3000.00  N !
 FUNCTION GBCCMG    298.15  +GHSERMG+3100-2.1*T;                       3000 N !
$ ------------------------------------------------------------------------------
$ Yb
$
$ HCP_A3 added in unary 5.0
$
 PAR  G(FCC_A1,YB:VA),,                 +GHSERYB;                2000 N 91Din !
 PAR  G(BCC_A2,YB:VA),,                 +GBCCYB;                 2000 N 91Din !
 PAR  G(HCP_A3,YB:VA),,                 +GHSERYB+5000;           2000 N 06Guo !
 PAR  G(LIQUID,YB),,                    +GLIQYB;                 2000 N 91Din !
$
 PAR  G(MG2YB_C14,YB:YB),,              +3*GHCPYB;,,                  N 06Guo !
$
 FUNCTION GHSERYB   298.15  -9370.941+189.327664*T-40.0791*T*LN(T)
       +0.04227115*T**2-2.2242E-05*T**3;
       553.00  Y  -8192.154+121.065655*T-26.7591*T*LN(T)-0.00256065*T**2;
      1033.00  Y  +16034.89-89.478241*T+2.7623966*T*LN(T)
       -0.017961331*T**2+1.421719E-06*T**3-3631462*T**(-1);
      2000.00  N !
 FUNCTION GBCCYB    298.15  -965.99-21.293677*T-3.8534432*T*LN(T)
       -0.030009694*T**2+4.743871E-06*T**3-334650*T**(-1);
      1033.00  Y  -13368.113+188.313864*T-36.1079*T*LN(T);
      1097.00  Y  -3911.847+113.174165*T-25.7402233*T*LN(T)
       -0.004743348*T**2+3.63044E-07*T**3-1553668*T**(-1);
      2000.00  N !
 FUNCTION GLIQYB    298.15  +7030.788-40.615571*T-1.8061816*T*LN(T)
       -0.03250938*T**2+5.136665E-06*T**3-370554*T**(-1);
      1033.00  Y  -6445.835+186.690398*T-36.7774*T*LN(T);
      2000.00  N !
 FUNCTION GHCPYB    298.15  +GHSERYB+5000;                             2000 N !
$ ------------------------------------------------------------------------------
$ Binary system
$
$ From C. Guo and Z. Du 2006 (included in LB Vol. 5)
$
$ C. Guo, Z. Du, J. Alloys Compd., 422, 102-8(2006).
$
$ Checked against LB and paper. Checked at 6000 K.
$
 PAR  L(LIQUID,MG,YB;0),,               -14917.4-13.4738*T;,,         N 06Guo !
 PAR  L(LIQUID,MG,YB;1),,               -11950.9;,,                   N 06Guo !
$
 PAR  L(FCC_A1,MG,YB:VA;0),,            +19227.7-28.7651*T;,,         N 06Guo !
$
 PAR  L(BCC_A2,MG,YB:VA;0),,            +20326.6-27.4508*T;,,         N 06Guo !
 PAR  L(BCC_A2,MG,YB:VA;1),,            +8300.9;,,                    N 06Guo !
$
 PAR  L(HCP_A3,MG,YB:VA;0),,            -10229.8;,,                   N 06Guo !
$
 PAR  G(MG2YB_C14,MG:YB),,              +2*GHSERMG+GHCPYB-42599.1;,,  N 06Guo !
 PAR  G(MG2YB_C14,YB:MG),,              +2*GHCPYB+GHSERMG+42599.1;,,  N 06Guo !
 PAR  L(MG2YB_C14,MG,YB:MG;0),,         +18339.4+4.9225*T;,,          N 06Guo !
 PAR  L(MG2YB_C14,MG,YB:MG;1),,         +8322;,,                      N 06Guo !
$ Parameters incorrectly allocated in paper
$PAR  L(MG2YB_C14,MG,YB:YB;0),,         +18339.4+4.9225*T;,,          N 06Guo !
$PAR  L(MG2YB_C14,MG,YB:YB;1),,         +8322;,,                      N 06Guo !
 PAR  L(MG2YB_C14,MG:MG,YB;0),,         +18339.4+4.9225*T;,,          N 06Guo !
 PAR  L(MG2YB_C14,MG:MG,YB;1),,         +8322;,,                      N 06Guo !
$ Parameters incorrectly allocated in paper
$PAR  L(MG2YB_C14,MG:MG,YB;0),,         +61144.1+15.9376*T;,,         N 06Guo !
$PAR  L(MG2YB_C14,MG:MG,YB;1),,         -57502;,,                     N 06Guo !
 PAR  L(MG2YB_C14,YB:MG,YB;0),,         +61144.1+15.9376*T;,,         N 06Guo !
 PAR  L(MG2YB_C14,YB:MG,YB;1),,         -57502;,,                     N 06Guo !
 PAR  L(MG2YB_C14,MG,YB:YB;0),,         +61144.1+15.9376*T;,,         N 06Guo !
 PAR  L(MG2YB_C14,MG,YB:YB;1),,         -57502;,,                     N 06Guo !
$ ------------------------------------------------------------------------------
$
 ASSESSED_SYSTEM
   MG-YB(TDB -* +LIQUID +HCP_A3 +BCC_A2 +FCC_A1 +MG2YB_C14 ;P3 * ) !
$
$
 LIST-OF-REFERENCE
 NUMBER  SOURCE
  Null   'Unknown source'
  COST   'COST 507 database'
  91Din  'A.T. Dinsdale, Calphad, 15, 317-425(1991).'
  06Guo  'C. Guo, Z. Du, J. Alloys Compd., 422, 102-8(2006),
          SGTE unary database V.5.0, 2009; Yb, Mg-Yb'
!

File: data/databases/sgte-binary/MgZn-10Niu.tdb
$
$ Database for Mg-Zn from C. Niu et al. 2010.
$
$ C. Niu, M. Liu, C. Li, Z. Du, C. Guo, Calphad, 34, 428-33(2010).
$
$ Dataset created 2023.03.25 by Bengt Hallstedt.
$
$ Modified from 98Lia. Hcp interaction changed.
$
$ There is a broad inverse miscibility gap with a min at 3102 K and x(Zn)=0.44.
$
$ ------------------------------------------------------------------------------
 TEMP-LIM 298.15 6000.00 !
$
$ELEMENT NAME  REF. STATE               ATOMIC MASS H298-H0    S298    !
$
 ELEMENT VA   VACUUM                      0.0          0.0      0.0    ! 
 ELEMENT MG   HCP_A3                     24.305     4998.      32.671  !
 ELEMENT ZN   HCP_A3                     65.38      5657.0     41.63   ! 
$ ------------------------------------------------------------------------------
$ Phase definitions
$
 PHASE LIQUID:L % 1 1 !
 CONST LIQUID:L : MG ZN : !
$
$ Fcc (cF4, Fm-3m) and MeX (cF8, Fm-3m)
$
 PHASE FCC_A1 %A 2 1 1 !
 CONST FCC_A1 : MG ZN : VA% : !
$
$ Bcc (cI2, Im-3m)
$
 PHASE BCC_A2 %B 2 1 3 !
 CONST BCC_A2 : MG ZN : VA% : !
$
$ Hcp (hP2, P6_3/mmc) and Me2X (NiAs-type, hP4, P6_3/mmc, B8_1)
$
 PHASE HCP_A3 %A 2 1 0.5 !
 CONST HCP_A3 : MG% ZN : VA% : !
$
$ Prototype Mg51Zn20 (oI158, Immm)
$ LB suggests Ta3B4 (D7_b) as prototype
$
 PHASE MG51ZN20 % 2 51 20 !
 CONST MG51ZN20 : MG : ZN : !
$
$ Prototype Re25Zr21 (hR92, R-3c)
$
 PHASE MG12ZN13 % 2 12 13 !
 CONST MG12ZN13 : MG : ZN : !
$
$ Prototype Mg4Zn7 (mC110, C2/m)
$
 PHASE MG2ZN3 % 2 2 3 !
 CONST MG2ZN3 : MG : ZN : !
$
$ Prototype MgZn2 (hP12, P6_3/mmc)
$
 PHASE C14_LAVES % 2 2 1 !
 CONST C14_LAVES : MG ZN% : MG% ZN : !
$
$ Prototype Mg2Zn11 (cP39, Pm-3)
$
 PHASE MG2ZN11_D8C % 2 2 11 !
 CONST MG2ZN11_D8C : MG : ZN : !
$ ------------------------------------------------------------------------------
$ Defaults
$
 DEFINE-SYSTEM-DEFAULT ELEMENT 2 !
 DEFAULT-COM DEFINE_SYSTEM_ELEMENT VA !
 TYPE-DEF % SEQ * !
 TYPE-DEF A GES AMEND_PHASE_DESCRIPTION @ MAGNETIC -3 0.28 !
 TYPE-DEF B GES AMEND_PHASE_DESCRIPTION @ MAGNETIC -1 0.4 !
 FUNCTION ZERO      298.15  0;                                         6000 N !
 FUNCTION UN_ASS    298.15  0;                                         6000 N !
 FUNCTION R         298.15  +8.31451;                                  6000 N !
$ ------------------------------------------------------------------------------
$ Element data
$ ------------------------------------------------------------------------------
$ Mg
$
 PAR  G(HCP_A3,MG:VA),,                 +GHSERMG;                3000 N 91Din !
 PAR  G(FCC_A1,MG:VA),,                 +GHSERMG+2600-0.9*T;     3000 N 91Din !
 PAR  G(BCC_A2,MG:VA),,                 +GHSERMG+3100-2.1*T;     3000 N 91Din !
$PAR  G(CBCC_A12,MG:VA),,               +GHSERMG
$            +4602.4-3.011*T;                                    3000 N 91Din !
$PAR  G(CUB_A13,MG:VA),,                +GHSERMG+5000-3*T;       3000 N 91Din !
 PAR  G(LIQUID,MG),,                    +GLIQMG;                 3000 N 91Din !
$
 PAR  G(C14_LAVES,MG:MG),,              +3*GHSERMG+15000;,,           N REFLAV !
$
 FUNCTION GHSERMG   298.15  -8367.34+143.675547*T-26.1849782*T*LN(T)
       +4.858E-04*T**2-1.393669E-06*T**3+78950*T**(-1);
       923.00  Y  -14130.185+204.716215*T-34.3088*T*LN(T)+1.038192E+28*T**(-9);
      3000.00  N !
 FUNCTION GLIQMG    298.15  +8202.243-8.83693*T+GHSERMG-8.0176E-20*T**7;
       923.00  Y  -5439.869+195.324057*T-34.3088*T*LN(T);
      3000.00  N !
 FUNCTION GBCCMG    298.15  +GHSERMG+3100-2.1*T;                       3000 N !
$ ------------------------------------------------------------------------------
$ Zn
$
$ BCT_A5 and DIAMOND_A4 added in unary 3.0
$ HCP_A3 revised in unary 4.1 (due to introduction of HCP_ZN)
$ RHOMBOHEDRAL_A7 and TETRAGONAL_A6 added in unary 4.1
$ TETRAGONAL_A6 revised in unary 4.4
$ CBCC_A12 and CUB_A13 added in unary 4.4
$ HCP_A3 and LIQUID modified in unary 5.0 (melting T and coefficients adjusted)
$ RHOMBO_A10 added in unary 5.0
$
$ Pure Zn restored as HCP_A3
$
 PAR  G(HCP_A3,ZN:VA),,                 +GHSERZN;                1700 N 91Din !
$PAR  G(HCP_A3,ZN:VA),,                 +GHSERZN
$            +2969.82-1.56968*T;                                 1700 N 93Kow !
 PAR  G(FCC_A1,ZN:VA),,                 +GHSERZN
             +2969.82-1.56968*T;                                 1700 N 91Din !
 PAR  G(BCC_A2,ZN:VA),,                 +GHSERZN
             +2886.96-2.5104*T;                                  1700 N 91Din !
$PAR  G(DIAMOND_A4,ZN),,                +GHSERZN+30*T;           1700 N SGCOST !
$PAR  G(BCT_A5,ZN),,                    +GHSERZN
$            +2886.96-2.5104*T;                                  1700 N SGCOST !
$PAR  G(TETRAGONAL_A6,ZN),,             +GHSERZN+4184;           1700 N 96Lee !
$PAR  G(TETRAGONAL_A6,ZN),,             +GHSERZN
$            +2886.96-2.5104*T;                                  1700 N 99SGUN !
$PAR  G(RHOMBOHEDRAL_A7,ZN),,           +GHSERZN+2300+11.5*T;    1700 N 99SGUN !
$PAR  G(RHOMBO_A10,ZN),,                +GLIQZN-2000+10*T;       1700 N 98Han !
$PAR  G(CBCC_A12,ZN:VA),,               +GHSERZN+2000;           1700 N 01Mie !
$PAR  G(CUB_A13,ZN:VA),,                +GHSERZN+2000;           1700 N 01Mie !
 PAR  G(LIQUID,ZN),,                    +GLIQZN;                 1700 N 91Din !
$
 PAR  G(C14_LAVES,ZN:ZN),,              +3*GHSERZN+15000;,,           N REFLAV !
$
 FUNCTION GHSERZN   298.15  -7285.787+118.470069*T-23.701314*T*LN(T)
       -0.001712034*T**2-1.264963E-06*T**3;
       692.677 Y  -11070.546+172.345644*T-31.38*T*LN(T)+4.7047E+26*T**(-9);
      1700.00  N !
 FUNCTION GLIQZN    298.15  +7157.222-10.29305*T+GHSERZN-3.58949E-19*T**7;
       692.677 Y  -3620.385+161.60854*T-31.38*T*LN(T);
      1700.00  N !
 FUNCTION GBCCZN    298.15  +GHSERZN+2886.96-2.5104*T;                 6000 N !
$ ------------------------------------------------------------------------------
$ Binary system
$
$ C. Niu, M. Liu, C. Li, Z. Du, C. Guo, Calphad, 34, 428-33(2010).
$
$ Checked against paper and author's tdb. Checked at 6000 K.
$
$ Modified from 98Lia. Hcp interaction changed.
$
$ There is a broad inverse miscibility gap with a min at 3102 K and x(Zn)=0.44.
$
 PAR  L(LIQUID,MG,ZN;0),,               -77729.24+680.52266*T
             -95*T*LN(T)+0.04*T**2;,,                                 N 98Lia2 !
 PAR  L(LIQUID,MG,ZN;1),,               +3674.72+0.57139*T;,,         N 98Lia2 !
 PAR  L(LIQUID,MG,ZN;2),,               -1588.15;,,                   N 98Lia2 !
$
 PAR  L(HCP_A3,MG,ZN:VA;0),,            -35746.89*EXP(-0.002665*T);,, N 10Niu !
 PAR  L(HCP_A3,MG,ZN:VA;1),,           +30288.593*EXP(-0.002232*T);,, N 10Niu !
 PAR  L(HCP_A3,MG,ZN:VA;2),,           +13302.116*EXP(-0.000773*T);,, N 10Niu !
 PAR  L(HCP_A3,MG,ZN:VA;3),,            -9868.288*EXP(-0.000822*T);,, N 10Niu !
$
 PAR  G(MG51ZN20,MG:ZN),,               +51*GHSERMG+20*GHSERZN
             -335741.54+35.5*T;,,                                     N 98Lia2 !
 PAR  G(MG12ZN13,MG:ZN),,               +12*GHSERMG+13*GHSERZN
             -236980.84+59.24524*T;,,                                 N 98Lia2 !
 PAR  G(MG2ZN3,MG:ZN),,                 +2*GHSERMG+3*GHSERZN
             -54406.2+13.60156*T;,,                                   N 98Lia2 !
$
 PAR  G(C14_LAVES,MG:ZN),,              +2*GHSERMG+GHSERZN
             +65355.45-8.83886*T;,,                                   N 98Lia2 !
 PAR  G(C14_LAVES,ZN:MG),,              +2*GHSERZN+GHSERMG
             -35355.45+8.83886*T;,,                                   N 98Lia2 !
 PAR  L(C14_LAVES,MG,ZN:MG;0),,         +35000;,,                     N 98Lia2 !
 PAR  L(C14_LAVES,MG,ZN:ZN;0),,         +35000;,,                     N 98Lia2 !
 PAR  L(C14_LAVES,MG:MG,ZN;0),,         +8000;,,                      N 98Lia2 !
 PAR  L(C14_LAVES,ZN:MG,ZN;0),,         +8000;,,                      N 98Lia2 !
$
 PAR  G(MG2ZN11_D8C,MG:ZN),,            +2*GHSERMG+11*GHSERZN
             -73818.32+18.45457*T;,,                                  N 98Lia2 !
$
$ Metastable
$
 PAR  L(FCC_A1,MG,ZN:VA;0),,            -3056.82+5.63801*T;,,         N 98Lia2 !
 PAR  L(FCC_A1,MG,ZN:VA;1),,            -3127.26+5.65563*T;,,         N 98Lia2 !
$
 PAR  L(BCC_A2,MG,ZN:VA;0),,            -10000;,,                     N 98Lia2 !
$ ------------------------------------------------------------------------------
$
 ASSESSED_SYSTEM
  MG-ZN(TDB -* +LIQUID +HCP_A3 +C14_LAVES +MG2ZN11_D8C +MG2ZN3 
  +MG51ZN20 +MG12ZN13 ;P3 TMM:300/2300 *) !
$
$
 LIST-OF-REFERENCE
 NUMBER  SOURCE
  Null   'Unknown source'
  Same   'Same or similar interaction as in the corresponding stable phase'
  REFLAV 'Laves phase convention: G(LAVES,X:X)=+3*GHSERXX+15000'
  COST   'COST 507 database'
  SGCOST 'COST 507 database, SGTE unary database V.3.0, 1996; Al, B, Nd, Ti, Zn'
  91Din  'A.T. Dinsdale, Calphad, 15, 317-425(1991).'
  93Kow  'M. Kowalski, P.J. Spencer, J. Phase Equilib., 14, 432-38 (1993),
          SGTE unary database V.4.1, 1999; Zn'
  96Lee  'B.-J. Lee, Calphad, 20, 471-80(1996)
          SGTE unary database V.4.4, 2001; Zn'
  98Han  'S.C. Hansen, Calphad, 22, 359-73(1998),
          SGTE unary database V.5.0, 2009; Zn'
  98Lia2 'P. Liang, T. Tarfa, J.A. Robinson, S. Wagner, P. Ochin,
          M.G. Harmelin,H.J. Seifert, H.L. Lukas, F. Aldinger,
          Thermochim. Acta, 314, 87-110(1998); Mg-Zn, Al-Mg-Zn'
  99SGUN 'SGTE unary database V.4.1, 1999.'
  01Mie  'J. Miettinen, Calphad, 25, 43-58(2001),
          SGTE unary database V.4.4, 2001; Sn, Zn'
  10Niu  'C. Niu, M. Liu, C. Li, Z. Du, C. Guo,
          Calphad, 34, 428-33(2010); Mg-Zn'
!

File: data/databases/sgte-binary/MgZn-14Yua.tdb
$
$ Database for Mg-Zn from Y. Yuan et al. 2014.
$
$ Y. Yuan, F. Pan, D. Li, A. Watson, Calphad, 44, 54-61(2014).
$
$ Dataset created 2023.03.25 by Bengt Hallstedt.
$
$ Modified from 98Lia. Liquid interaction changed. The inverse miscibility gap
$ is removed.
$
$ Hcp-Zn removed: hcp-A3 interaction refitted to reproduce Zn solubility
$ in hcp-Mg and invariant temperatures involving hcp-Mg. Liq+Mg2Zn11+Zn
$ eutectic changed by 0.3 K. Other invariants changed by 0.03 K or less.
$
$ ------------------------------------------------------------------------------
 TEMP-LIM 298.15 6000.00 !
$
$ELEMENT NAME  REF. STATE               ATOMIC MASS H298-H0    S298    !
$
 ELEMENT VA   VACUUM                      0.0          0.0      0.0    ! 
 ELEMENT MG   HCP_A3                     24.305     4998.      32.671  !
 ELEMENT ZN   HCP_A3                     65.38      5657.0     41.63   ! 
$ ------------------------------------------------------------------------------
$ Phase definitions
$
 PHASE LIQUID:L % 1 1 !
 CONST LIQUID:L : MG ZN : !
$
$ Fcc (cF4, Fm-3m) and MeX (cF8, Fm-3m)
$
 PHASE FCC_A1 %A 2 1 1 !
 CONST FCC_A1 : MG ZN : VA% : !
$
$ Bcc (cI2, Im-3m)
$
 PHASE BCC_A2 %B 2 1 3 !
 CONST BCC_A2 : MG ZN : VA% : !
$
$ Hcp (hP2, P6_3/mmc) and Me2X (NiAs-type, hP4, P6_3/mmc, B8_1)
$
 PHASE HCP_A3 %A 2 1 0.5 !
 CONST HCP_A3 : MG% ZN : VA% : !
$
$ Prototype Mg51Zn20 (oI158, Immm)
$ LB suggests Ta3B4 (D7_b) as prototype
$
 PHASE MG51ZN20 % 2 51 20 !
 CONST MG51ZN20 : MG : ZN : !
$
$ Prototype Re25Zr21 (hR92, R-3c)
$
 PHASE MG12ZN13 % 2 12 13 !
 CONST MG12ZN13 : MG : ZN : !
$
$ Prototype Mg4Zn7 (mC110, C2/m)
$
 PHASE MG2ZN3 % 2 2 3 !
 CONST MG2ZN3 : MG : ZN : !
$
$ Prototype MgZn2 (hP12, P6_3/mmc)
$
 PHASE C14_LAVES % 2 2 1 !
 CONST C14_LAVES : MG ZN% : MG% ZN : !
$
$ Prototype Mg2Zn11 (cP39, Pm-3)
$
 PHASE MG2ZN11_D8C % 2 2 11 !
 CONST MG2ZN11_D8C : MG : ZN : !
$ ------------------------------------------------------------------------------
$ Defaults
$
 DEFINE-SYSTEM-DEFAULT ELEMENT 2 !
 DEFAULT-COM DEFINE_SYSTEM_ELEMENT VA !
 TYPE-DEF % SEQ * !
 TYPE-DEF A GES AMEND_PHASE_DESCRIPTION @ MAGNETIC -3 0.28 !
 TYPE-DEF B GES AMEND_PHASE_DESCRIPTION @ MAGNETIC -1 0.4 !
 FUNCTION ZERO      298.15  0;                                         6000 N !
 FUNCTION UN_ASS    298.15  0;                                         6000 N !
 FUNCTION R         298.15  +8.31451;                                  6000 N !
$ ------------------------------------------------------------------------------
$ Element data
$ ------------------------------------------------------------------------------
$ Mg
$
 PAR  G(HCP_A3,MG:VA),,                 +GHSERMG;                3000 N 91Din !
 PAR  G(FCC_A1,MG:VA),,                 +GHSERMG+2600-0.9*T;     3000 N 91Din !
 PAR  G(BCC_A2,MG:VA),,                 +GHSERMG+3100-2.1*T;     3000 N 91Din !
$PAR  G(CBCC_A12,MG:VA),,               +GHSERMG
$            +4602.4-3.011*T;                                    3000 N 91Din !
$PAR  G(CUB_A13,MG:VA),,                +GHSERMG+5000-3*T;       3000 N 91Din !
 PAR  G(LIQUID,MG),,                    +GLIQMG;                 3000 N 91Din !
$
 PAR  G(C14_LAVES,MG:MG),,              +3*GHSERMG+15000;,,           N REFLAV !
$
 FUNCTION GHSERMG   298.15  -8367.34+143.675547*T-26.1849782*T*LN(T)
       +4.858E-04*T**2-1.393669E-06*T**3+78950*T**(-1);
       923.00  Y  -14130.185+204.716215*T-34.3088*T*LN(T)+1.038192E+28*T**(-9);
      3000.00  N !
 FUNCTION GLIQMG    298.15  +8202.243-8.83693*T+GHSERMG-8.0176E-20*T**7;
       923.00  Y  -5439.869+195.324057*T-34.3088*T*LN(T);
      3000.00  N !
 FUNCTION GBCCMG    298.15  +GHSERMG+3100-2.1*T;                       3000 N !
$ ------------------------------------------------------------------------------
$ Zn
$
$ BCT_A5 and DIAMOND_A4 added in unary 3.0
$ HCP_A3 revised in unary 4.1 (due to introduction of HCP_ZN)
$ RHOMBOHEDRAL_A7 and TETRAGONAL_A6 added in unary 4.1
$ TETRAGONAL_A6 revised in unary 4.4
$ CBCC_A12 and CUB_A13 added in unary 4.4
$ HCP_A3 and LIQUID modified in unary 5.0 (melting T and coefficients adjusted)
$ RHOMBO_A10 added in unary 5.0
$
$ Pure Zn restored as HCP_A3
$
 PAR  G(HCP_A3,ZN:VA),,                 +GHSERZN;                1700 N 91Din !
$PAR  G(HCP_A3,ZN:VA),,                 +GHSERZN
$            +2969.82-1.56968*T;                                 1700 N 93Kow !
 PAR  G(FCC_A1,ZN:VA),,                 +GHSERZN
             +2969.82-1.56968*T;                                 1700 N 91Din !
 PAR  G(BCC_A2,ZN:VA),,                 +GHSERZN
             +2886.96-2.5104*T;                                  1700 N 91Din !
$PAR  G(DIAMOND_A4,ZN),,                +GHSERZN+30*T;           1700 N SGCOST !
$PAR  G(BCT_A5,ZN),,                    +GHSERZN
$            +2886.96-2.5104*T;                                  1700 N SGCOST !
$PAR  G(TETRAGONAL_A6,ZN),,             +GHSERZN+4184;           1700 N 96Lee !
$PAR  G(TETRAGONAL_A6,ZN),,             +GHSERZN
$            +2886.96-2.5104*T;                                  1700 N 99SGUN !
$PAR  G(RHOMBOHEDRAL_A7,ZN),,           +GHSERZN+2300+11.5*T;    1700 N 99SGUN !
$PAR  G(RHOMBO_A10,ZN),,                +GLIQZN-2000+10*T;       1700 N 98Han !
$PAR  G(CBCC_A12,ZN:VA),,               +GHSERZN+2000;           1700 N 01Mie !
$PAR  G(CUB_A13,ZN:VA),,                +GHSERZN+2000;           1700 N 01Mie !
 PAR  G(LIQUID,ZN),,                    +GLIQZN;                 1700 N 91Din !
$
 PAR  G(C14_LAVES,ZN:ZN),,              +3*GHSERZN+15000;,,           N REFLAV !
$
 FUNCTION GHSERZN   298.15  -7285.787+118.470069*T-23.701314*T*LN(T)
       -0.001712034*T**2-1.264963E-06*T**3;
       692.677 Y  -11070.546+172.345644*T-31.38*T*LN(T)+4.7047E+26*T**(-9);
      1700.00  N !
 FUNCTION GLIQZN    298.15  +7157.222-10.29305*T+GHSERZN-3.58949E-19*T**7;
       692.677 Y  -3620.385+161.60854*T-31.38*T*LN(T);
      1700.00  N !
 FUNCTION GBCCZN    298.15  +GHSERZN+2886.96-2.5104*T;                 6000 N !
$ ------------------------------------------------------------------------------
$ Binary system
$
$ Y. Yuan, F. Pan, D. Li, A. Watson, Calphad, 44, 54-61(2014).
$
$ Checked against paper and aauthor's tdb. Checked at 6000 K.
$
$ Modified from 98Lia. Liquid interaction changed. The inverse miscibility gap
$ is removed.
$
$ Hcp-Zn removed: hcp-A3 interaction refitted to reproduce Zn solubility
$ in hcp-Mg and invariant temperatures involving hcp-Mg. Liq+Mg2Zn11+Zn
$ eutectic changed by 0.3 K. Other invariants changed by 0.03 K or less.
$
 PAR  L(LIQUID,MG,ZN;0),,               -43761.5+0.7706*T
             +9.5867*T*LN(T)-0.03706*T**2;,,                          N 14Yua !
 PAR  L(LIQUID,MG,ZN;1),,               +6.677476*T;,,                N 14Yua !
 PAR  L(LIQUID,MG,ZN;2),,               -2.0005*T;,,                  N 14Yua !
$
$PAR  L(HCP_A3,MG,ZN:VA;0),,            -3056.82+5.63801*T;,,         N 98Lia2 !
 PAR  L(HCP_A3,MG,ZN:VA;0),,            -30+4.07*T;,,                 N 13Hal !
 PAR  L(HCP_A3,MG,ZN:VA;1),,            -3127.26+5.65563*T;,,         N 98Lia2 !
$
 PAR  G(MG51ZN20,MG:ZN),,               +51*GHSERMG+20*GHSERZN
             -335741.54+35.5*T;,,                                     N 98Lia2 !
 PAR  G(MG12ZN13,MG:ZN),,               +12*GHSERMG+13*GHSERZN
             -236980.84+59.24524*T;,,                                 N 98Lia2 !
 PAR  G(MG2ZN3,MG:ZN),,                 +2*GHSERMG+3*GHSERZN
             -54406.2+13.60156*T;,,                                   N 98Lia2 !
$
 PAR  G(C14_LAVES,MG:ZN),,              +2*GHSERMG+GHSERZN
             +65355.45-8.83886*T;,,                                   N 98Lia2 !
 PAR  G(C14_LAVES,ZN:MG),,              +2*GHSERZN+GHSERMG
             -35355.45+8.83886*T;,,                                   N 98Lia2 !
 PAR  L(C14_LAVES,MG,ZN:MG;0),,         +35000;,,                     N 98Lia2 !
 PAR  L(C14_LAVES,MG,ZN:ZN;0),,         +35000;,,                     N 98Lia2 !
 PAR  L(C14_LAVES,MG:MG,ZN;0),,         +8000;,,                      N 98Lia2 !
 PAR  L(C14_LAVES,ZN:MG,ZN;0),,         +8000;,,                      N 98Lia2 !
$
 PAR  G(MG2ZN11_D8C,MG:ZN),,            +2*GHSERMG+11*GHSERZN
             -73818.32+18.45457*T;,,                                  N 98Lia2 !
$
$ Metastable
$
 PAR  L(FCC_A1,MG,ZN:VA;0),,            -3056.82+5.63801*T;,,         N 98Lia2 !
 PAR  L(FCC_A1,MG,ZN:VA;1),,            -3127.26+5.65563*T;,,         N 98Lia2 !
$
 PAR  L(BCC_A2,MG,ZN:VA;0),,            -10000;,,                     N 98Lia2 !
$ ------------------------------------------------------------------------------
$
 ASSESSED_SYSTEM
  MG-ZN(TDB -* +LIQUID +HCP_A3 +C14_LAVES +MG2ZN11_D8C +MG2ZN3 
  +MG51ZN20 +MG12ZN13 ;P3 TMM:300/2300 *) !
$
$
 LIST-OF-REFERENCE
 NUMBER  SOURCE
  Null   'Unknown source'
  Same   'Same or similar interaction as in the corresponding stable phase'
  REFLAV 'Laves phase convention: G(LAVES,X:X)=+3*GHSERXX+15000'
  COST   'COST 507 database'
  SGCOST 'COST 507 database, SGTE unary database V.3.0, 1996; Al, B, Nd, Ti, Zn'
  91Din  'A.T. Dinsdale, Calphad, 15, 317-425(1991).'
  92Aga  'R. Agarwal, S.G. Fries, H.L. Lukas, G. Petzow, F. Sommer, T.G. Chart,
          G. Effenberg, Z. Metallkd., 83, 216-23(1992); Mg-Zn'
  93Kow  'M. Kowalski, P.J. Spencer, J. Phase Equilib., 14, 432-38 (1993),
          SGTE unary database V.4.1, 1999; Zn'
  96Lee  'B.-J. Lee, Calphad, 20, 471-80(1996)
          SGTE unary database V.4.4, 2001; Zn'
  98Han  'S.C. Hansen, Calphad, 22, 359-73(1998),
          SGTE unary database V.5.0, 2009; Zn'
  98Lia2 'P. Liang, T. Tarfa, J.A. Robinson, S. Wagner, P. Ochin,
          M.G. Harmelin,H.J. Seifert, H.L. Lukas, F. Aldinger,
          Thermochim. Acta, 314, 87-110(1998); Mg-Zn, Al-Mg-Zn'
  99SGUN 'SGTE unary database V.4.1, 1999.'
  01Mie  'J. Miettinen, Calphad, 25, 43-58(2001),
          SGTE unary database V.4.4, 2001; Sn, Zn'
  13Hal  'B. Hallstedt, hcp interaction refitted, 2013; Mg-Zn'
  14Yua  'Y. Yuan, F. Pan, D. Li, A. Watson, Calphad, 44, 54-61(2014); Mg-Zn'
!

File: data/databases/sgte-binary/MgZn-20Hay.tdb
$
$ Database for Mg-Zn from N. Hayashi et al. 2020.
$
$ N. Hayashi, K. Nakashima, M. Enoki, H. Ohtani,
$ J. Jpn. Inst. Met. Mater., 84, 141-50(2020).
$
$ Dataset created 2023.03.25 by Bengt Hallstedt.
$
$ Modified from 98Lia. Inverse liquid miscibility gap removed.
$
$ Inverse stability of Mg2Zn11 above 4047 K.
$
$ ------------------------------------------------------------------------------
 TEMP-LIM 298.15 6000.00 !
$
$ELEMENT NAME  REF. STATE               ATOMIC MASS H298-H0    S298    !
$
 ELEMENT VA   VACUUM                      0.0          0.0      0.0    ! 
 ELEMENT MG   HCP_A3                     24.305     4998.      32.671  !
 ELEMENT ZN   HCP_A3                     65.38      5657.0     41.63   ! 
$ ------------------------------------------------------------------------------
$ Phase definitions
$
 PHASE LIQUID:L % 1 1 !
 CONST LIQUID:L : MG ZN : !
$
$ Fcc (cF4, Fm-3m) and MeX (cF8, Fm-3m)
$
 PHASE FCC_A1 %A 2 1 1 !
 CONST FCC_A1 : MG ZN : VA% : !
$
$ Bcc (cI2, Im-3m)
$
 PHASE BCC_A2 %B 2 1 3 !
 CONST BCC_A2 : MG ZN : VA% : !
$
$ Hcp (hP2, P6_3/mmc) and Me2X (NiAs-type, hP4, P6_3/mmc, B8_1)
$
 PHASE HCP_A3 %A 2 1 0.5 !
 CONST HCP_A3 : MG% ZN : VA% : !
$
$ Prototype Mg51Zn20 (oI158, Immm)
$ LB suggests Ta3B4 (D7_b) as prototype
$
 PHASE MG51ZN20 % 2 51 20 !
 CONST MG51ZN20 : MG : ZN : !
$
$ Prototype Re25Zr21 (hR92, R-3c)
$
 PHASE MG12ZN13 % 2 12 13 !
 CONST MG12ZN13 : MG : ZN : !
$
$ Prototype Mg4Zn7 (mC110, C2/m)
$
 PHASE MG2ZN3 % 2 2 3 !
 CONST MG2ZN3 : MG : ZN : !
$
$ Prototype MgZn2 (hP12, P6_3/mmc)
$
 PHASE C14_LAVES % 2 2 1 !
 CONST C14_LAVES : MG ZN% : MG% ZN : !
$
$ Prototype Mg2Zn11 (cP39, Pm-3)
$
 PHASE MG2ZN11_D8C % 2 2 11 !
 CONST MG2ZN11_D8C : MG : ZN : !
$ ------------------------------------------------------------------------------
$ Defaults
$
 DEFINE-SYSTEM-DEFAULT ELEMENT 2 !
 DEFAULT-COM DEFINE_SYSTEM_ELEMENT VA !
 TYPE-DEF % SEQ * !
 TYPE-DEF A GES AMEND_PHASE_DESCRIPTION @ MAGNETIC -3 0.28 !
 TYPE-DEF B GES AMEND_PHASE_DESCRIPTION @ MAGNETIC -1 0.4 !
 FUNCTION ZERO      298.15  0;                                         6000 N !
 FUNCTION UN_ASS    298.15  0;                                         6000 N !
 FUNCTION R         298.15  +8.31451;                                  6000 N !
$ ------------------------------------------------------------------------------
$ Element data
$ ------------------------------------------------------------------------------
$ Mg
$
 PAR  G(HCP_A3,MG:VA),,                 +GHSERMG;                3000 N 91Din !
 PAR  G(FCC_A1,MG:VA),,                 +GHSERMG+2600-0.9*T;     3000 N 91Din !
 PAR  G(BCC_A2,MG:VA),,                 +GHSERMG+3100-2.1*T;     3000 N 91Din !
$PAR  G(CBCC_A12,MG:VA),,               +GHSERMG
$            +4602.4-3.011*T;                                    3000 N 91Din !
$PAR  G(CUB_A13,MG:VA),,                +GHSERMG+5000-3*T;       3000 N 91Din !
 PAR  G(LIQUID,MG),,                    +GLIQMG;                 3000 N 91Din !
$
 PAR  G(C14_LAVES,MG:MG),,              +3*GHSERMG+15000;,,           N REFLAV !
$
 FUNCTION GHSERMG   298.15  -8367.34+143.675547*T-26.1849782*T*LN(T)
       +4.858E-04*T**2-1.393669E-06*T**3+78950*T**(-1);
       923.00  Y  -14130.185+204.716215*T-34.3088*T*LN(T)+1.038192E+28*T**(-9);
      3000.00  N !
 FUNCTION GLIQMG    298.15  +8202.243-8.83693*T+GHSERMG-8.0176E-20*T**7;
       923.00  Y  -5439.869+195.324057*T-34.3088*T*LN(T);
      3000.00  N !
 FUNCTION GBCCMG    298.15  +GHSERMG+3100-2.1*T;                       3000 N !
$ ------------------------------------------------------------------------------
$ Zn
$
$ BCT_A5 and DIAMOND_A4 added in unary 3.0
$ HCP_A3 revised in unary 4.1 (due to introduction of HCP_ZN)
$ RHOMBOHEDRAL_A7 and TETRAGONAL_A6 added in unary 4.1
$ TETRAGONAL_A6 revised in unary 4.4
$ CBCC_A12 and CUB_A13 added in unary 4.4
$ HCP_A3 and LIQUID modified in unary 5.0 (melting T and coefficients adjusted)
$ RHOMBO_A10 added in unary 5.0
$
$ Pure Zn restored as HCP_A3
$
 PAR  G(HCP_A3,ZN:VA),,                 +GHSERZN;                1700 N 91Din !
$PAR  G(HCP_A3,ZN:VA),,                 +GHSERZN
$            +2969.82-1.56968*T;                                 1700 N 93Kow !
 PAR  G(FCC_A1,ZN:VA),,                 +GHSERZN
             +2969.82-1.56968*T;                                 1700 N 91Din !
 PAR  G(BCC_A2,ZN:VA),,                 +GHSERZN
             +2886.96-2.5104*T;                                  1700 N 91Din !
$PAR  G(DIAMOND_A4,ZN),,                +GHSERZN+30*T;           1700 N SGCOST !
$PAR  G(BCT_A5,ZN),,                    +GHSERZN
$            +2886.96-2.5104*T;                                  1700 N SGCOST !
$PAR  G(TETRAGONAL_A6,ZN),,             +GHSERZN+4184;           1700 N 96Lee !
$PAR  G(TETRAGONAL_A6,ZN),,             +GHSERZN
$            +2886.96-2.5104*T;                                  1700 N 99SGUN !
$PAR  G(RHOMBOHEDRAL_A7,ZN),,           +GHSERZN+2300+11.5*T;    1700 N 99SGUN !
$PAR  G(RHOMBO_A10,ZN),,                +GLIQZN-2000+10*T;       1700 N 98Han !
$PAR  G(CBCC_A12,ZN:VA),,               +GHSERZN+2000;           1700 N 01Mie !
$PAR  G(CUB_A13,ZN:VA),,                +GHSERZN+2000;           1700 N 01Mie !
 PAR  G(LIQUID,ZN),,                    +GLIQZN;                 1700 N 91Din !
$
 PAR  G(C14_LAVES,ZN:ZN),,              +3*GHSERZN+15000;,,           N REFLAV !
$
 FUNCTION GHSERZN   298.15  -7285.787+118.470069*T-23.701314*T*LN(T)
       -0.001712034*T**2-1.264963E-06*T**3;
       692.677 Y  -11070.546+172.345644*T-31.38*T*LN(T)+4.7047E+26*T**(-9);
      1700.00  N !
 FUNCTION GLIQZN    298.15  +7157.222-10.29305*T+GHSERZN-3.58949E-19*T**7;
       692.677 Y  -3620.385+161.60854*T-31.38*T*LN(T);
      1700.00  N !
 FUNCTION GBCCZN    298.15  +GHSERZN+2886.96-2.5104*T;                 6000 N !
$ ------------------------------------------------------------------------------
$ Binary system
$
$ N. Hayashi, K. Nakashima, M. Enoki, H. Ohtani,
$ J. Jpn. Inst. Met. Mater., 84, 141-50(2020).
$
$ Checked against paper. Checked at 6000 K.
$
$ Modified from 98Lia. Inverse liquid miscibility gap removed.
$
$ Inverse stability of Mg2Zn11 above 4047 K.
$
 PAR  L(LIQUID,MG,ZN;0),,               -26064+10.55*T;,,             N 20Hay !
 PAR  L(LIQUID,MG,ZN;1),,               +4295;,,                      N 20Hay !
 PAR  L(LIQUID,MG,ZN;2),,               -8596+10.84*T;,,              N 20Hay !
$
$PAR  L(HCP_A3,MG,ZN:VA;0),,            -3056.82+5.63801*T;,,         N 98Lia2 !
 PAR  L(HCP_A3,MG,ZN:VA;0),,            -30+4.07*T;,,                 N 13Hal !
 PAR  L(HCP_A3,MG,ZN:VA;1),,            -3127.26+5.65563*T;,,         N 98Lia2 !
$
 PAR  G(MG51ZN20,MG:ZN),,               +51*GHSERMG+20*GHSERZN
             -335742+24.51*T;,,                                       N 20Hay !
 PAR  G(MG12ZN13,MG:ZN),,               +12*GHSERMG+13*GHSERZN
             -236981+51.8*T;,,                                        N 20Hay !
 PAR  G(MG2ZN3,MG:ZN),,                 +2*GHSERMG+3*GHSERZN
             -54406+11.77*T;,,                                        N 20Hay !
$
 PAR  G(C14_LAVES,MG:ZN),,              +2*GHSERMG+GHSERZN
             +65355.45-8.83886*T;,,                                   N 98Lia2 !
 PAR  G(C14_LAVES,ZN:MG),,              +2*GHSERZN+GHSERMG
             -39703+58.1*T-6.742*T*LN(T);,,                           N 20Hay !
 PAR  L(C14_LAVES,MG,ZN:MG;0),,         +35000;,,                     N 98Lia2 !
 PAR  L(C14_LAVES,MG,ZN:ZN;0),,         +35000;,,                     N 98Lia2 !
 PAR  L(C14_LAVES,MG:MG,ZN;0),,         +8000;,,                      N 98Lia2 !
 PAR  L(C14_LAVES,ZN:MG,ZN;0),,         +8000;,,                      N 98Lia2 !
$
 PAR  G(MG2ZN11_D8C,MG:ZN),,            +2*GHSERMG+11*GHSERZN
             -76587-274*T+52.47*T*LN(T)-0.07138*T**2;,,               N 20Hay !
$
$ Metastable
$
 PAR  L(FCC_A1,MG,ZN:VA;0),,            -3056.82+5.63801*T;,,         N 98Lia2 !
 PAR  L(FCC_A1,MG,ZN:VA;1),,            -3127.26+5.65563*T;,,         N 98Lia2 !
$
 PAR  L(BCC_A2,MG,ZN:VA;0),,            -10000;,,                     N 98Lia2 !
$ ------------------------------------------------------------------------------
$
 ASSESSED_SYSTEM
  MG-ZN(TDB -* +LIQUID +HCP_A3 +C14_LAVES +MG2ZN11_D8C +MG2ZN3 
  +MG51ZN20 +MG12ZN13 ;P3 TMM:300/2300 *) !
$
$
 LIST-OF-REFERENCE
 NUMBER  SOURCE
  Null   'Unknown source'
  Same   'Same or similar interaction as in the corresponding stable phase'
  REFLAV 'Laves phase convention: G(LAVES,X:X)=+3*GHSERXX+15000'
  COST   'COST 507 database'
  SGCOST 'COST 507 database, SGTE unary database V.3.0, 1996; Al, B, Nd, Ti, Zn'
  91Din  'A.T. Dinsdale, Calphad, 15, 317-425(1991).'
  93Kow  'M. Kowalski, P.J. Spencer, J. Phase Equilib., 14, 432-38 (1993),
          SGTE unary database V.4.1, 1999; Zn'
  96Lee  'B.-J. Lee, Calphad, 20, 471-80(1996)
          SGTE unary database V.4.4, 2001; Zn'
  98Han  'S.C. Hansen, Calphad, 22, 359-73(1998),
          SGTE unary database V.5.0, 2009; Zn'
  98Lia2 'P. Liang, T. Tarfa, J.A. Robinson, S. Wagner, P. Ochin,
          M.G. Harmelin,H.J. Seifert, H.L. Lukas, F. Aldinger,
          Thermochim. Acta, 314, 87-110(1998); Mg-Zn, Al-Mg-Zn'
  99SGUN 'SGTE unary database V.4.1, 1999.'
  01Mie  'J. Miettinen, Calphad, 25, 43-58(2001),
          SGTE unary database V.4.4, 2001; Sn, Zn'
  13Hal  'B. Hallstedt, hcp interaction refitted, 2013; Mg-Zn'
  20Hay  'N. Hayashi, K. Nakashima, M. Enoki, H. Ohtani,
          J. Jpn. Inst. Met. Mater., 84, 141-50(2020); Mg-Zn'
!
