Repository: orchid-calphad/orchid-project.org

# orchid-project.org

Website and released data of **ORCHID** (Open Repository for CALPHAD Hypotheses, Intelligence, and Discovery),
served by GitHub Pages at https://orchid-project.org. Releases are archived on Zenodo (one DOI per version).

- `index.html`, `catalog/`, `best-practices.html` — static, self-contained pages (generated in the ORCHID tooling).
- `data/` — released data: catalog, redistributable TDB files, convex hulls. Licences: `data/LICENSES.md`, `data/NOTICE.md`.
- `llms.txt`, `data/croissant.json`, `CITATION.cff`, `.zenodo.json` — machine-readable metadata.

Only data with clear redistribution rights are published.

File: data/databases/sgte-binary/MgZn-22Li.tdb
$
$ Database for Mg-Zn from X. Li et al. 2022.
$
$ X. Li, S. Liu, D. Huang, Y. Du, Calphad, 79, 102479(2022).
$
$ Dataset created 2023.03.26 by Bengt Hallstedt.
$
$ ------------------------------------------------------------------------------
 TEMP-LIM 298.15 6000.00 !
$
$ELEMENT NAME  REF. STATE               ATOMIC MASS H298-H0    S298    !
$
 ELEMENT VA   VACUUM                      0.0          0.0      0.0    ! 
 ELEMENT MG   HCP_A3                     24.305     4998.      32.671  !
 ELEMENT ZN   HCP_A3                     65.38      5657.0     41.63   ! 
$ ------------------------------------------------------------------------------
$ Phase definitions
$
 PHASE LIQUID:L % 1 1 !
 CONST LIQUID:L : MG ZN : !
$
$ Fcc (cF4, Fm-3m) and MeX (cF8, Fm-3m)
$
 PHASE FCC_A1 %A 2 1 1 !
 CONST FCC_A1 : MG ZN : VA% : !
$
$ Bcc (cI2, Im-3m)
$
 PHASE BCC_A2 %B 2 1 3 !
 CONST BCC_A2 : MG ZN : VA% : !
$
$ Hcp (hP2, P6_3/mmc) and Me2X (NiAs-type, hP4, P6_3/mmc, B8_1)
$
 PHASE HCP_A3 %A 2 1 0.5 !
 CONST HCP_A3 : MG% ZN : VA% : !
$
$ Prototype Mg51Zn20 (oI158, Immm)
$ LB suggests Ta3B4 (D7_b) as prototype
$
 PHASE MG51ZN20 % 2 51 20 !
 CONST MG51ZN20 : MG : ZN : !
$
$ Prototype Re25Zr21 (hR92, R-3c)
$
 PHASE MG12ZN13 % 2 12 13 !
 CONST MG12ZN13 : MG : ZN : !
$
$ Prototype Mg4Zn7 (mC110, C2/m)
$
 PHASE MG2ZN3 % 2 2 3 !
 CONST MG2ZN3 : MG : ZN : !
$
$ Prototype MgZn2 (hP12, P6_3/mmc)
$
 PHASE C14_LAVES % 2 2 1 !
 CONST C14_LAVES : MG ZN% : MG% ZN : !
$
$ Prototype Mg2Zn11 (cP39, Pm-3)
$
 PHASE MG2ZN11_D8C % 2 2 11 !
 CONST MG2ZN11_D8C : MG : ZN : !
$ ------------------------------------------------------------------------------
$ Defaults
$
 DEFINE-SYSTEM-DEFAULT ELEMENT 2 !
 DEFAULT-COM DEFINE_SYSTEM_ELEMENT VA !
 TYPE-DEF % SEQ * !
 TYPE-DEF A GES AMEND_PHASE_DESCRIPTION @ MAGNETIC -3 0.28 !
 TYPE-DEF B GES AMEND_PHASE_DESCRIPTION @ MAGNETIC -1 0.4 !
 FUNCTION ZERO      298.15  0;                                         6000 N !
 FUNCTION UN_ASS    298.15  0;                                         6000 N !
 FUNCTION R         298.15  +8.31451;                                  6000 N !
$ ------------------------------------------------------------------------------
$ Element data
$ ------------------------------------------------------------------------------
$ Mg
$
 PAR  G(HCP_A3,MG:VA),,                 +GHSERMG;                3000 N 91Din !
 PAR  G(FCC_A1,MG:VA),,                 +GHSERMG+2600-0.9*T;     3000 N 91Din !
 PAR  G(BCC_A2,MG:VA),,                 +GHSERMG+3100-2.1*T;     3000 N 91Din !
$PAR  G(CBCC_A12,MG:VA),,               +GHSERMG
$            +4602.4-3.011*T;                                    3000 N 91Din !
$PAR  G(CUB_A13,MG:VA),,                +GHSERMG+5000-3*T;       3000 N 91Din !
 PAR  G(LIQUID,MG),,                    +GLIQMG;                 3000 N 91Din !
$
 PAR  G(C14_LAVES,MG:MG),,              +3*GHSERMG+30000+6*T;,,       N 22Li !
$
 FUNCTION GHSERMG   298.15  -8367.34+143.675547*T-26.1849782*T*LN(T)
       +4.858E-04*T**2-1.393669E-06*T**3+78950*T**(-1);
       923.00  Y  -14130.185+204.716215*T-34.3088*T*LN(T)+1.038192E+28*T**(-9);
      3000.00  N !
 FUNCTION GLIQMG    298.15  +8202.243-8.83693*T+GHSERMG-8.0176E-20*T**7;
       923.00  Y  -5439.869+195.324057*T-34.3088*T*LN(T);
      3000.00  N !
 FUNCTION GBCCMG    298.15  +GHSERMG+3100-2.1*T;                       3000 N !
$ ------------------------------------------------------------------------------
$ Zn
$
$ BCT_A5 and DIAMOND_A4 added in unary 3.0
$ HCP_A3 revised in unary 4.1 (due to introduction of HCP_ZN)
$ RHOMBOHEDRAL_A7 and TETRAGONAL_A6 added in unary 4.1
$ TETRAGONAL_A6 revised in unary 4.4
$ CBCC_A12 and CUB_A13 added in unary 4.4
$ HCP_A3 and LIQUID modified in unary 5.0 (melting T and coefficients adjusted)
$ RHOMBO_A10 added in unary 5.0
$
$ Pure Zn restored as HCP_A3
$
 PAR  G(HCP_A3,ZN:VA),,                 +GHSERZN;                1700 N 91Din !
$PAR  G(HCP_A3,ZN:VA),,                 +GHSERZN
$            +2969.82-1.56968*T;                                 1700 N 93Kow !
 PAR  G(FCC_A1,ZN:VA),,                 +GHSERZN
             +2969.82-1.56968*T;                                 1700 N 91Din !
 PAR  G(BCC_A2,ZN:VA),,                 +GHSERZN
             +2886.96-2.5104*T;                                  1700 N 91Din !
$PAR  G(DIAMOND_A4,ZN),,                +GHSERZN+30*T;           1700 N SGCOST !
$PAR  G(BCT_A5,ZN),,                    +GHSERZN
$            +2886.96-2.5104*T;                                  1700 N SGCOST !
$PAR  G(TETRAGONAL_A6,ZN),,             +GHSERZN+4184;           1700 N 96Lee !
$PAR  G(TETRAGONAL_A6,ZN),,             +GHSERZN
$            +2886.96-2.5104*T;                                  1700 N 99SGUN !
$PAR  G(RHOMBOHEDRAL_A7,ZN),,           +GHSERZN+2300+11.5*T;    1700 N 99SGUN !
$PAR  G(RHOMBO_A10,ZN),,                +GLIQZN-2000+10*T;       1700 N 98Han !
$PAR  G(CBCC_A12,ZN:VA),,               +GHSERZN+2000;           1700 N 01Mie !
$PAR  G(CUB_A13,ZN:VA),,                +GHSERZN+2000;           1700 N 01Mie !
 PAR  G(LIQUID,ZN),,                    +GLIQZN;                 1700 N 91Din !
$
 PAR  G(C14_LAVES,ZN:ZN),,              +3*GHSERZN+30000;,,           N 22Li !
$
 FUNCTION GHSERZN   298.15  -7285.787+118.470069*T-23.701314*T*LN(T)
       -0.001712034*T**2-1.264963E-06*T**3;
       692.677 Y  -11070.546+172.345644*T-31.38*T*LN(T)+4.7047E+26*T**(-9);
      1700.00  N !
 FUNCTION GLIQZN    298.15  +7157.222-10.29305*T+GHSERZN-3.58949E-19*T**7;
       692.677 Y  -3620.385+161.60854*T-31.38*T*LN(T);
      1700.00  N !
 FUNCTION GBCCZN    298.15  +GHSERZN+2886.96-2.5104*T;                 6000 N !
$ ------------------------------------------------------------------------------
$ Binary system
$
$ X. Li, S. Liu, D. Huang, Y. Du, Calphad, 79, 102479(2022).
$
$ Checked against paper and aauthor's tdb. Checked at 6000 K.
$
 PAR  L(LIQUID,MG,ZN;0),,               -44171.6+0.772*T
             +8.53*T*LN(T)-0.036*T**2;,,                              N 22Li !
 PAR  L(LIQUID,MG,ZN;1),,               +8044-1.203*T;,,              N 22Li !
 PAR  L(LIQUID,MG,ZN;2),,               -1679.524;,,                  N 22Li !
$
 PAR  L(HCP_A3,MG,ZN:VA;0),,            +1547.24;,,                   N 22Li !
$
 PAR  G(MG51ZN20,MG:ZN),,               +51*GHSERMG+20*GHSERZN
             -382000+42.85*T;,,                                       N 22Li !
 PAR  G(MG12ZN13,MG:ZN),,               +12*GHSERMG+13*GHSERZN
             -259817.5+50.97*T;,,                                     N 22Li !
 PAR  G(MG2ZN3,MG:ZN),,                 +2*GHSERMG+3*GHSERZN
             -59837+11.96*T;,,                                        N 22Li !
$
 PAR  G(C14_LAVES,MG:ZN),,              +2*GHSERMG+GHSERZN
             +3000;,,                                                 N 22Li !
 PAR  G(C14_LAVES,ZN:MG),,              +2*GHSERZN+GHSERMG
             -39009.6+7.96*T;,,                                       N 22Li !
 PAR  L(C14_LAVES,MG,ZN:MG;0),,         +9000;,,                      N 22Li !
 PAR  L(C14_LAVES,MG,ZN:ZN;0),,         -9000;,,                      N 22Li !
 PAR  L(C14_LAVES,MG:MG,ZN;0),,         +9000;,,                      N 22Li !
 PAR  L(C14_LAVES,ZN:MG,ZN;0),,         -9000;,,                      N 22Li !
$
 PAR  G(MG2ZN11_D8C,MG:ZN),,            +2*GHSERMG+11*GHSERZN
             -125773.4+81.13*T;,,                                     N 22Li !
$
$ Metastable
$
 PAR  L(FCC_A1,MG,ZN:VA;0),,            +UN_ASS;,,                    N !
 PAR  L(BCC_A2,MG,ZN:VA;0),,            +UN_ASS;,,                    N !
$ ------------------------------------------------------------------------------
$
 ASSESSED_SYSTEM
  MG-ZN(TDB -* +LIQUID +HCP_A3 +C14_LAVES +MG2ZN11_D8C +MG2ZN3 
  +MG51ZN20 +MG12ZN13 ;P3 TMM:300/2300 *) !
$
$
 LIST-OF-REFERENCE
 NUMBER  SOURCE
  Null   'Unknown source'
  Same   'Same or similar interaction as in the corresponding stable phase'
  REFLAV 'Laves phase convention: G(LAVES,X:X)=+3*GHSERXX+15000'
  COST   'COST 507 database'
  SGCOST 'COST 507 database, SGTE unary database V.3.0, 1996; Al, B, Nd, Ti, Zn'
  91Din  'A.T. Dinsdale, Calphad, 15, 317-425(1991).'
  93Kow  'M. Kowalski, P.J. Spencer, J. Phase Equilib., 14, 432-38 (1993),
          SGTE unary database V.4.1, 1999; Zn'
  96Lee  'B.-J. Lee, Calphad, 20, 471-80(1996)
          SGTE unary database V.4.4, 2001; Zn'
  98Han  'S.C. Hansen, Calphad, 22, 359-73(1998),
          SGTE unary database V.5.0, 2009; Zn'
  99SGUN 'SGTE unary database V.4.1, 1999.'
  01Mie  'J. Miettinen, Calphad, 25, 43-58(2001),
          SGTE unary database V.4.4, 2001; Sn, Zn'
  22Li   'X. Li, S. Liu, D. Huang, Y. Du, Calphad, 79, 102479(2022); Mg-Zn'
!

File: data/databases/sgte-binary/MgZn-92Aga.tdb
$
$ Database for Mg-Zn from R. Agarwal et al. 1992
$
$ R. Agarwal, S.G. Fries, H.L. Lukas, G. Petzow, F. Sommer, T.G. Chart,
$ G. Effenberg, Z. Metallkd., 83, 216-23(1992).
$
$ Dataset created 2013.06.01 by Bengt Hallstedt.
$ 2021.01.24: Modified for use with GES6.
$
$ There are minor differences in the parameters for pure liquid Mg and Zn.
$
$ The parameters for Mg7Zn3 and MgZn are misprinted in the paper. There is
$ probably something wrong with the liquid also. The Mg-rich eutectic
$ composition is slightly below x(Zn)=0.3 instead of slightly above as shown
$ in the paper.
$
$ ------------------------------------------------------------------------------
 TEMP-LIM 298.15 6000.00 !
$
$ELEMENT NAME  REF. STATE               ATOMIC MASS H298-H0    S298    !
$
 ELEMENT VA   VACUUM                      0.0          0.0      0.0    ! 
 ELEMENT MG   HCP_A3                     24.305     4998.      32.671  !
 ELEMENT ZN   HCP_A3                     65.38      5657.0     41.63   ! 
$ ------------------------------------------------------------------------------
$ Phase definitions
$
 PHASE LIQUID:L % 1 1 !
 CONST LIQUID:L : MG ZN : !
$
$ Fcc (cF4, Fm-3m) and MeX (cF8, Fm-3m)
$
 PHASE FCC_A1 %A 2 1 1 !
 CONST FCC_A1 : MG ZN : VA% : !
$
$ Bcc (cI2, Im-3m)
$
 PHASE BCC_A2 %B 2 1 3 !
 CONST BCC_A2 : MG ZN : VA% : !
$
$ Hcp (hP2, P6_3/mmc) and Me2X (NiAs-type, hP4, P6_3/mmc, B8_1)
$
 PHASE HCP_A3 %A 2 1 0.5 !
 CONST HCP_A3 : MG% ZN : VA% : !
$
$ Prototype Mg51Zn20 (oI158, Immm)
$ LB suggests Ta3B4 (D7_b) as prototype
$
 PHASE MG7ZN3 % 2 7 3 !
 CONST MG7ZN3 : MG : ZN : !
$
$ Prototype Re25Zr21 (hR92, R-3c)
$
 PHASE MGZN % 2 1 1 !
 CONST MGZN : MG : ZN : !
$
$ Prototype Mg4Zn7 (mC110, C2/m)
$
 PHASE MG2ZN3 % 2 2 3 !
 CONST MG2ZN3 : MG : ZN : !
$
$ Prototype MgZn2 (hP12, P6_3/mmc)
$
 PHASE MGZN2_C14 % 2 1 2 !
 CONST MGZN2_C14 : MG : ZN : !
$
$ Prototype Mg2Zn11 (cP39, Pm-3)
$
 PHASE MG2ZN11_D8C % 2 2 11 !
 CONST MG2ZN11_D8C : MG : ZN : !
$ ------------------------------------------------------------------------------
$ Defaults
$
 DEFINE-SYSTEM-DEFAULT ELEMENT 2 !
 DEFAULT-COM DEFINE_SYSTEM_ELEMENT VA !
 TYPE-DEF % SEQ * !
 TYPE-DEF A GES AMEND_PHASE_DESCRIPTION @ MAGNETIC -3 0.28 !
 TYPE-DEF B GES AMEND_PHASE_DESCRIPTION @ MAGNETIC -1 0.4 !
 FUNCTION ZERO      298.15  0;                                         6000 N !
 FUNCTION UN_ASS    298.15  0;                                         6000 N !
 FUNCTION R         298.15  +8.31451;                                  6000 N !
$ ------------------------------------------------------------------------------
$ Element data
$ ------------------------------------------------------------------------------
$ Mg
$
 PAR  G(HCP_A3,MG:VA),,                 +GHSERMG;                3000 N 91Din !
 PAR  G(FCC_A1,MG:VA),,                 +GHSERMG+2600-0.9*T;     3000 N 91Din !
 PAR  G(BCC_A2,MG:VA),,                 +GHSERMG+3100-2.1*T;     3000 N 91Din !
$PAR  G(CBCC_A12,MG:VA),,               +GHSERMG
$            +4602.4-3.011*T;                                    3000 N 91Din !
$PAR  G(CUB_A13,MG:VA),,                +GHSERMG+5000-3*T;       3000 N 91Din !
 PAR  G(LIQUID,MG),,                    +GLIQMG;                 3000 N 91Din !
$
 FUNCTION GHSERMG   298.15  -8367.34+143.675547*T-26.1849782*T*LN(T)
       +4.858E-04*T**2-1.393669E-06*T**3+78950*T**(-1);
       923.00  Y  -14130.185+204.716215*T-34.3088*T*LN(T)+1.038192E+28*T**(-9);
      3000.00  N !
 FUNCTION GLIQMG    298.15  +8202.243-8.83693*T+GHSERMG-8.0176E-20*T**7;
       923.00  Y  -5439.869+195.324057*T-34.3088*T*LN(T);
      3000.00  N !
 FUNCTION GBCCMG    298.15  +GHSERMG+3100-2.1*T;                       3000 N !
$ ------------------------------------------------------------------------------
$ Zn
$
$ BCT_A5 and DIAMOND_A4 added in unary 3.0
$ HCP_A3 revised in unary 4.1 (due to introduction of HCP_ZN)
$ RHOMBOHEDRAL_A7 and TETRAGONAL_A6 added in unary 4.1
$ TETRAGONAL_A6 revised in unary 4.4
$ CBCC_A12 and CUB_A13 added in unary 4.4
$ HCP_A3 and LIQUID modified in unary 5.0 (melting T and coefficients adjusted)
$ RHOMBO_A10 added in unary 5.0
$
$ Pure Zn restored as HCP_A3
$
 PAR  G(HCP_A3,ZN:VA),,                 +GHSERZN;                1700 N 91Din !
$PAR  G(HCP_A3,ZN:VA),,                 +GHSERZN
$            +2969.82-1.56968*T;                                 1700 N 93Kow !
 PAR  G(FCC_A1,ZN:VA),,                 +GHSERZN
             +2969.82-1.56968*T;                                 1700 N 91Din !
 PAR  G(BCC_A2,ZN:VA),,                 +GHSERZN
             +2886.96-2.5104*T;                                  1700 N 91Din !
$PAR  G(DIAMOND_A4,ZN),,                +GHSERZN+30*T;           1700 N SGCOST !
$PAR  G(BCT_A5,ZN),,                    +GHSERZN
$            +2886.96-2.5104*T;                                  1700 N SGCOST !
$PAR  G(TETRAGONAL_A6,ZN),,             +GHSERZN+4184;           1700 N 96Lee !
$PAR  G(TETRAGONAL_A6,ZN),,             +GHSERZN
$            +2886.96-2.5104*T;                                  1700 N 99SGUN !
$PAR  G(RHOMBOHEDRAL_A7,ZN),,           +GHSERZN+2300+11.5*T;    1700 N 99SGUN !
$PAR  G(RHOMBO_A10,ZN),,                +GLIQZN-2000+10*T;       1700 N 98Han !
$PAR  G(CBCC_A12,ZN:VA),,               +GHSERZN+2000;           1700 N 01Mie !
$PAR  G(CUB_A13,ZN:VA),,                +GHSERZN+2000;           1700 N 01Mie !
 PAR  G(LIQUID,ZN),,                    +GLIQZN;                 1700 N 91Din !
$
 FUNCTION GHSERZN   298.15  -7285.787+118.470069*T-23.701314*T*LN(T)
       -0.001712034*T**2-1.264963E-06*T**3;
       692.677 Y  -11070.546+172.345644*T-31.38*T*LN(T)+4.7047E+26*T**(-9);
      1700.00  N !
 FUNCTION GLIQZN    298.15  +7157.222-10.29305*T+GHSERZN-3.58949E-19*T**7;
       692.677 Y  -3620.385+161.60854*T-31.38*T*LN(T);
      1700.00  N !
 FUNCTION GBCCZN    298.15  +GHSERZN+2886.96-2.5104*T;                 6000 N !
$ ------------------------------------------------------------------------------
$ Binary system
$
$ R. Agarwal, S.G. Fries, H.L. Lukas, G. Petzow, F. Sommer, T.G. Chart,
$ G. Effenberg, Z. Metallkd., 83, 216-23(1992).
$
$ Checked against paper. Checked at 6000 K.
$
$ There are minor differences in the parameters for pure liquid Mg and Zn.
$
$ The parameters for Mg7Zn3 and MgZn are misprinted in the paper. There is
$ probably something wrong with the liquid also. The Mg-rich eutectic
$ composition is slightly below x(Zn)=0.3 instead of slightly above as shown
$ in the paper.
$
 PAR  L(LIQUID,MG,ZN;0),,               -81439.68+518.25145*T
             -64.714411*T*LN(T);,,                                    N 92Aga !
 PAR  L(LIQUID,MG,ZN;1),,               +2627.54+2.93061*T;,,         N 92Aga !
 PAR  L(LIQUID,MG,ZN;2),,               -1673.28;,,                   N 92Aga !
$
 PAR  L(HCP_A3,MG,ZN:VA;0),,            -1600.77+7.62441*T;,,         N 92Aga !
 PAR  L(HCP_A3,MG,ZN:VA;1),,            -3823.03+8.02575*T;,,         N 92Aga !
$
 PAR  G(MG7ZN3,MG:ZN),,                 +7*GHSERMG+3*GHSERZN
             -55517.2+17.7064*T;,,                                    N 92Aga !
$ From paper below
$PAR  G(MG7ZN3,MG:ZN),,                 +7*GHSERMG+3*GHSERZN
$            -48141.1+10*T;,,                                         N 92Aga !
 PAR  G(MGZN,MG:ZN),,                   +GHSERMG+GHSERZN
             -19180.88+7.30378*T;,,                                   N 92Aga !
$ From paper below
$PAR  G(MGZN,MG:ZN),,                   +GHSERMG+GHSERZN
$            -19180.88+6.39362*T;,,                                   N 92Aga !
 PAR  G(MG2ZN3,MG:ZN),,                 +2*GHSERMG+3*GHSERZN
             -55072.5+18.35755*T;,,                                   N 92Aga !
 PAR  G(MGZN2_C14,MG:ZN),,              +GHSERMG+2*GHSERZN
             -35048.16+10.60683*T;,,                                  N 92Aga !
 PAR  G(MG2ZN11_D8C,MG:ZN),,            +2*GHSERMG+11*GHSERZN
             -75699.65+25.26199*T;,,                                  N 92Aga !
$
$ Metastable
$
 PAR  L(FCC_A1,MG,ZN:VA;0),,            -1600.77+7.62441*T;,,         N Same !
 PAR  L(FCC_A1,MG,ZN:VA;1),,            -3823.03+8.02575*T;,,         N Same !
$
 PAR  L(BCC_A2,MG,ZN:VA;0),,            -1600.77+7.62441*T;,,         N Same !
 PAR  L(BCC_A2,MG,ZN:VA;1),,            -3823.03+8.02575*T;,,         N Same !
$ ------------------------------------------------------------------------------
$
 ASSESSED_SYSTEM
  MG-ZN(TDB -* +LIQUID +HCP_A3 +MGZN2_C14 +MG2ZN11_D8C +MG2ZN3 +MG7ZN3
  +MGZN ;P3 TMM:300/2300 *) !
$
$
 LIST-OF-REFERENCE
 NUMBER  SOURCE
  Null   'Unknown source'
  Same   'Same or similar interaction as in the corresponding stable phase'
  REFLAV 'Laves phase convention: G(LAVES,X:X)=+3*GHSERXX+15000'
  COST   'COST 507 database'
  SGCOST 'COST 507 database, SGTE unary database V.3.0, 1996; Al, B, Nd, Ti, Zn'
  91Din  'A.T. Dinsdale, Calphad, 15, 317-425(1991).'
  92Aga  'R. Agarwal, S.G. Fries, H.L. Lukas, G. Petzow, F. Sommer, T.G. Chart,
          G. Effenberg, Z. Metallkd., 83, 216-23(1992); Mg-Zn'
  93Kow  'M. Kowalski, P.J. Spencer, J. Phase Equilib., 14, 432-38 (1993),
          SGTE unary database V.4.1, 1999; Zn'
  96Lee  'B.-J. Lee, Calphad, 20, 471-80(1996)
          SGTE unary database V.4.4, 2001; Zn'
  98Han  'S.C. Hansen, Calphad, 22, 359-73(1998),
          SGTE unary database V.5.0, 2009; Zn'
  99SGUN 'SGTE unary database V.4.1, 1999.'
  01Mie  'J. Miettinen, Calphad, 25, 43-58(2001),
          SGTE unary database V.4.4, 2001; Sn, Zn'
!

File: data/databases/sgte-binary/MgZn-98Lia-LB.tdb
$
$ Database for Mg-Zn from P. Liang et al. 1998 (included in LB Vol. 3)
$
$ P. Liang, T. Tarfa, J.A. Robinson, S. Wagner, P. Ochin, M.G. Harmelin,
$ H.J. Seifert, H.L. Lukas, F. Aldinger, Thermochim. Acta, 314, 87-110(1998).
$
$ Dataset created 2013.06.01 by Bengt Hallstedt.
$ 2021.01.24: Modified for use with GES6.
$
$ Hcp-Zn removed: hcp-A3 interaction refitted to reproduce Zn solubility
$ in hcp-Mg and invariant temperatures involving hcp-Mg. Liq+Mg2Zn11+Zn
$ eutectic changed by 0.3 K. Other invariants changed by 0.03 K or less.
$ The Mg solubility in hcp-Zn decreases from 0.3 at.% to 0.2 at.%.
$
$ There is a broad inverse miscibility gap with a min at 3102 K and x(Zn)=0.44.
$
$ ------------------------------------------------------------------------------
 TEMP-LIM 298.15 6000.00 !
$
$ELEMENT NAME  REF. STATE               ATOMIC MASS H298-H0    S298    !
$
 ELEMENT VA   VACUUM                      0.0          0.0      0.0    ! 
 ELEMENT MG   HCP_A3                     24.305     4998.      32.671  !
 ELEMENT ZN   HCP_A3                     65.38      5657.0     41.63   ! 
$ ------------------------------------------------------------------------------
$ Phase definitions
$
 PHASE LIQUID:L % 1 1 !
 CONST LIQUID:L : MG ZN : !
$
$ Fcc (cF4, Fm-3m) and MeX (cF8, Fm-3m)
$
 PHASE FCC_A1 %A 2 1 1 !
 CONST FCC_A1 : MG ZN : VA% : !
$
$ Bcc (cI2, Im-3m)
$
 PHASE BCC_A2 %B 2 1 3 !
 CONST BCC_A2 : MG ZN : VA% : !
$
$ Hcp (hP2, P6_3/mmc) and Me2X (NiAs-type, hP4, P6_3/mmc, B8_1)
$
 PHASE HCP_A3 %A 2 1 0.5 !
 CONST HCP_A3 : MG% ZN : VA% : !
$
$ Prototype Mg51Zn20 (oI158, Immm)
$ LB suggests Ta3B4 (D7_b) as prototype
$
 PHASE MG51ZN20 % 2 51 20 !
 CONST MG51ZN20 : MG : ZN : !
$
$ Prototype Re25Zr21 (hR92, R-3c)
$
 PHASE MG12ZN13 % 2 12 13 !
 CONST MG12ZN13 : MG : ZN : !
$
$ Prototype Mg4Zn7 (mC110, C2/m)
$
 PHASE MG2ZN3 % 2 2 3 !
 CONST MG2ZN3 : MG : ZN : !
$
$ Prototype MgZn2 (hP12, P6_3/mmc)
$
 PHASE C14_LAVES % 2 2 1 !
 CONST C14_LAVES : MG ZN% : MG% ZN : !
$
$ Prototype Mg2Zn11 (cP39, Pm-3)
$
 PHASE MG2ZN11_D8C % 2 2 11 !
 CONST MG2ZN11_D8C : MG : ZN : !
$ ------------------------------------------------------------------------------
$ Defaults
$
 DEFINE-SYSTEM-DEFAULT ELEMENT 2 !
 DEFAULT-COM DEFINE_SYSTEM_ELEMENT VA !
 TYPE-DEF % SEQ * !
 TYPE-DEF A GES AMEND_PHASE_DESCRIPTION @ MAGNETIC -3 0.28 !
 TYPE-DEF B GES AMEND_PHASE_DESCRIPTION @ MAGNETIC -1 0.4 !
 FUNCTION ZERO      298.15  0;                                         6000 N !
 FUNCTION UN_ASS    298.15  0;                                         6000 N !
 FUNCTION R         298.15  +8.31451;                                  6000 N !
$ ------------------------------------------------------------------------------
$ Element data
$ ------------------------------------------------------------------------------
$ Mg
$
 PAR  G(HCP_A3,MG:VA),,                 +GHSERMG;                3000 N 91Din !
 PAR  G(FCC_A1,MG:VA),,                 +GHSERMG+2600-0.9*T;     3000 N 91Din !
 PAR  G(BCC_A2,MG:VA),,                 +GHSERMG+3100-2.1*T;     3000 N 91Din !
$PAR  G(CBCC_A12,MG:VA),,               +GHSERMG
$            +4602.4-3.011*T;                                    3000 N 91Din !
$PAR  G(CUB_A13,MG:VA),,                +GHSERMG+5000-3*T;       3000 N 91Din !
 PAR  G(LIQUID,MG),,                    +GLIQMG;                 3000 N 91Din !
$
$PAR  G(AL12MG17_A12,MG:MG:MG),,        +29*GHSERMG
$            +133469.6-87.319*T;,,                                    N 98Lia2 !
 PAR  G(C14_LAVES,MG:MG),,              +3*GHSERMG+15000;,,           N REFLAV !
$
 FUNCTION GHSERMG   298.15  -8367.34+143.675547*T-26.1849782*T*LN(T)
       +4.858E-04*T**2-1.393669E-06*T**3+78950*T**(-1);
       923.00  Y  -14130.185+204.716215*T-34.3088*T*LN(T)+1.038192E+28*T**(-9);
      3000.00  N !
 FUNCTION GLIQMG    298.15  +8202.243-8.83693*T+GHSERMG-8.0176E-20*T**7;
       923.00  Y  -5439.869+195.324057*T-34.3088*T*LN(T);
      3000.00  N !
 FUNCTION GBCCMG    298.15  +GHSERMG+3100-2.1*T;                       3000 N !
$ ------------------------------------------------------------------------------
$ Zn
$
$ BCT_A5 and DIAMOND_A4 added in unary 3.0
$ HCP_A3 revised in unary 4.1 (due to introduction of HCP_ZN)
$ RHOMBOHEDRAL_A7 and TETRAGONAL_A6 added in unary 4.1
$ TETRAGONAL_A6 revised in unary 4.4
$ CBCC_A12 and CUB_A13 added in unary 4.4
$ HCP_A3 and LIQUID modified in unary 5.0 (melting T and coefficients adjusted)
$ RHOMBO_A10 added in unary 5.0
$
$ Pure Zn restored as HCP_A3
$
 PAR  G(HCP_A3,ZN:VA),,                 +GHSERZN;                1700 N 91Din !
$PAR  G(HCP_A3,ZN:VA),,                 +GHSERZN
$            +2969.82-1.56968*T;                                 1700 N 93Kow !
 PAR  G(FCC_A1,ZN:VA),,                 +GHSERZN
             +2969.82-1.56968*T;                                 1700 N 91Din !
 PAR  G(BCC_A2,ZN:VA),,                 +GHSERZN
             +2886.96-2.5104*T;                                  1700 N 91Din !
$PAR  G(DIAMOND_A4,ZN),,                +GHSERZN+30*T;           1700 N SGCOST !
$PAR  G(BCT_A5,ZN),,                    +GHSERZN
$            +2886.96-2.5104*T;                                  1700 N SGCOST !
$PAR  G(TETRAGONAL_A6,ZN),,             +GHSERZN+4184;           1700 N 96Lee !
$PAR  G(TETRAGONAL_A6,ZN),,             +GHSERZN
$            +2886.96-2.5104*T;                                  1700 N 99SGUN !
$PAR  G(RHOMBOHEDRAL_A7,ZN),,           +GHSERZN+2300+11.5*T;    1700 N 99SGUN !
$PAR  G(RHOMBO_A10,ZN),,                +GLIQZN-2000+10*T;       1700 N 98Han !
$PAR  G(CBCC_A12,ZN:VA),,               +GHSERZN+2000;           1700 N 01Mie !
$PAR  G(CUB_A13,ZN:VA),,                +GHSERZN+2000;           1700 N 01Mie !
 PAR  G(LIQUID,ZN),,                    +GLIQZN;                 1700 N 91Din !
$
 PAR  G(C14_LAVES,ZN:ZN),,              +3*GHSERZN+15000;,,           N REFLAV !
$
 FUNCTION GHSERZN   298.15  -7285.787+118.470069*T-23.701314*T*LN(T)
       -0.001712034*T**2-1.264963E-06*T**3;
       692.677 Y  -11070.546+172.345644*T-31.38*T*LN(T)+4.7047E+26*T**(-9);
      1700.00  N !
 FUNCTION GLIQZN    298.15  +7157.222-10.29305*T+GHSERZN-3.58949E-19*T**7;
       692.677 Y  -3620.385+161.60854*T-31.38*T*LN(T);
      1700.00  N !
 FUNCTION GBCCZN    298.15  +GHSERZN+2886.96-2.5104*T;                 6000 N !
$ ------------------------------------------------------------------------------
$ Binary system
$
$ From P. Liang et al. 1998 (included in LB Vol. 3)
$
$ P. Liang, T. Tarfa, J.A. Robinson, S. Wagner, P. Ochin, M.G. Harmelin,
$ H.J. Seifert, H.L. Lukas, F. Aldinger, Thermochim. Acta, 314, 87-110(1998).
$
$ Checked against LB and paper. Checked at 6000 K.
$
$ Hcp-Zn removed: hcp-A3 interaction refitted to reproduce Zn solubility
$ in hcp-Mg and invariant temperatures involving hcp-Mg. Liq+Mg2Zn11+Zn
$ eutectic changed by 0.3 K. Other invariants changed by 0.03 K or less.
$ The Mg solubility in hcp-Zn decreases from 0.3 at.% to 0.2 at.%.
$
$ There is a broad inverse miscibility gap with a min at 3102 K and x(Zn)=0.44.
$
 PAR  L(LIQUID,MG,ZN;0),,               -77729.24+680.52266*T
             -95*T*LN(T)+0.04*T**2;,,                                 N 98Lia2 !
 PAR  L(LIQUID,MG,ZN;1),,               +3674.72+0.57139*T;,,         N 98Lia2 !
 PAR  L(LIQUID,MG,ZN;2),,               -1588.15;,,                   N 98Lia2 !
$
$PAR  L(HCP_A3,MG,ZN:VA;0),,            -3056.82+5.63801*T;,,         N 98Lia2 !
 PAR  L(HCP_A3,MG,ZN:VA;0),,            -30+4.07*T;,,                 N 13Hal !
 PAR  L(HCP_A3,MG,ZN:VA;1),,            -3127.26+5.65563*T;,,         N 98Lia2 !
$
 PAR  G(MG51ZN20,MG:ZN),,               +51*GHSERMG+20*GHSERZN
             -335741.54+35.5*T;,,                                     N 98Lia2 !
 PAR  G(MG12ZN13,MG:ZN),,               +12*GHSERMG+13*GHSERZN
             -236980.84+59.24524*T;,,                                 N 98Lia2 !
 PAR  G(MG2ZN3,MG:ZN),,                 +2*GHSERMG+3*GHSERZN
             -54406.2+13.60156*T;,,                                   N 98Lia2 !
$
 PAR  G(C14_LAVES,MG:ZN),,              +2*GHSERMG+GHSERZN
             +65355.45-8.83886*T;,,                                   N 98Lia2 !
 PAR  G(C14_LAVES,ZN:MG),,              +2*GHSERZN+GHSERMG
             -35355.45+8.83886*T;,,                                   N 98Lia2 !
 PAR  L(C14_LAVES,MG,ZN:MG;0),,         +35000;,,                     N 98Lia2 !
 PAR  L(C14_LAVES,MG,ZN:ZN;0),,         +35000;,,                     N 98Lia2 !
 PAR  L(C14_LAVES,MG:MG,ZN;0),,         +8000;,,                      N 98Lia2 !
 PAR  L(C14_LAVES,ZN:MG,ZN;0),,         +8000;,,                      N 98Lia2 !
$
 PAR  G(MG2ZN11_D8C,MG:ZN),,            +2*GHSERMG+11*GHSERZN
             -73818.32+18.45457*T;,,                                  N 98Lia2 !
$
$ Metastable
$
 PAR  L(FCC_A1,MG,ZN:VA;0),,            -3056.82+5.63801*T;,,         N 98Lia2 !
 PAR  L(FCC_A1,MG,ZN:VA;1),,            -3127.26+5.65563*T;,,         N 98Lia2 !
$
 PAR  L(BCC_A2,MG,ZN:VA;0),,            -10000;,,                     N 98Lia2 !
$
$PAR  G(ALMGZN_PHI,MG:ZN),,             +6*GHSERMG+5*GHSERZN
$            -79530+20.9*T;,,                                         N 98Lia2 !
$
$PAR  G(ALMG_BETA,ZN:MG),,              +140*GHSERZN+89*GHSERMG
$            +206100;,,                                               N 98Lia2 !
$PAR  G(ALMG_EPS,ZN:MG),,               +30*GHSERZN+23*GHSERMG
$            -318000+63.6*T;,,                                        N 98Lia2 !
$
$PAR  G(AL12MG17_A12,MG:MG:ZN),,        +17*GHSERMG+12*GHSERZN
$            -145000+58*T;,,                                          N 98Lia2 !
$ From paper below
$PAR  G(AL12MG17_A12,MG:ZN:MG),,        +17*GHSERMG+12*GHSERZN
$            +99299.6+21.431*T;,,                                     N 98Lia2 !
$ From LBall-v7+fun.tdb below
$PAR  G(AL12MG17_A12,MG:ZN:MG),,        +17*GHSERMG+12*GHSERZN
$            +87000+29*T;,,                                           N 98Lia2 !
$PAR  G(AL12MG17_A12,MG:ZN:ZN),,        +5*GHSERMG+24*GHSERZN
$            +290000;,,                                               N 98Lia2 !
$PAR  L(AL12MG17_A12,MG:MG,ZN:MG;0),,   -116000+58*T;,,               N 98Lia2 !
$PAR  L(AL12MG17_A12,MG:MG,ZN:ZN;0),,   -116000+58*T;,,               N 98Lia2 !
$
$PAR  G(C15_LAVES,MG:ZN),,              +2*GHSERMG+GHSERZN
$            +55355.45-8.83886*T;,,                                   N 98Lia2 !
$PAR  G(C15_LAVES,ZN:MG),,              +2*GHSERZN+GHSERMG
$            -25355.45+8.83886*T;,,                                   N 98Lia2 !
$PAR  L(C15_LAVES,MG,ZN:MG;0),,         +35000;,,                     N 98Lia2 !
$PAR  L(C15_LAVES,MG,ZN:ZN;0),,         +35000;,,                     N 98Lia2 !
$PAR  L(C15_LAVES,MG:MG,ZN;0),,         +8000;,,                      N 98Lia2 !
$PAR  L(C15_LAVES,ZN:MG,ZN;0),,         +8000;,,                      N 98Lia2 !
$
$PAR  G(C36_LAVES,MG:ZN),,              +2*GHSERMG+GHSERZN
$            +63355.45-8.83886*T;,,                                   N 98Lia2 !
$PAR  G(C36_LAVES,ZN:MG),,              +2*GHSERZN+GHSERMG
$            -33355.45+8.83886*T;,,                                   N 98Lia2 !
$PAR  L(C36_LAVES,MG,ZN:MG;0),,         +35000;,,                     N 98Lia2 !
$PAR  L(C36_LAVES,MG,ZN:ZN;0),,         +35000;,,                     N 98Lia2 !
$PAR  L(C36_LAVES,MG:MG,ZN;0),,         +8000;,,                      N 98Lia2 !
$PAR  L(C36_LAVES,ZN:MG,ZN;0),,         +8000;,,                      N 98Lia2 !
$ ------------------------------------------------------------------------------
$
 ASSESSED_SYSTEM
  MG-ZN(TDB -* +LIQUID +HCP_A3 +C14_LAVES +MG2ZN11_D8C +MG2ZN3 
  +MG51ZN20 +MG12ZN13 ;P3 TMM:300/2300 *) !
$
$
 LIST-OF-REFERENCE
 NUMBER  SOURCE
  Null   'Unknown source'
  Same   'Same or similar interaction as in the corresponding stable phase'
  REFLAV 'Laves phase convention: G(LAVES,X:X)=+3*GHSERXX+15000'
  COST   'COST 507 database'
  SGCOST 'COST 507 database, SGTE unary database V.3.0, 1996; Al, B, Nd, Ti, Zn'
  91Din  'A.T. Dinsdale, Calphad, 15, 317-425(1991).'
  93Kow  'M. Kowalski, P.J. Spencer, J. Phase Equilib., 14, 432-38 (1993),
          SGTE unary database V.4.1, 1999; Zn'
  96Lee  'B.-J. Lee, Calphad, 20, 471-80(1996)
          SGTE unary database V.4.4, 2001; Zn'
  98Han  'S.C. Hansen, Calphad, 22, 359-73(1998),
          SGTE unary database V.5.0, 2009; Zn'
  98Lia2 'P. Liang, T. Tarfa, J.A. Robinson, S. Wagner, P. Ochin,
          M.G. Harmelin,H.J. Seifert, H.L. Lukas, F. Aldinger,
          Thermochim. Acta, 314, 87-110(1998); Mg-Zn, Al-Mg-Zn'
  99SGUN 'SGTE unary database V.4.1, 1999.'
  01Mie  'J. Miettinen, Calphad, 25, 43-58(2001),
          SGTE unary database V.4.4, 2001; Sn, Zn'
  13Hal  'B. Hallstedt, hcp interaction refitted, 2013; Mg-Zn'
!

File: data/databases/sgte-binary/MgZr-05Arr.tdb
$
$ Database for Mg-Zr from R. Arroyave et al. 2005.
$
$ R. Arroyave, D. Shin, Z.-K. Liu, Calphad, 29, 230-38(2005).
$
$ Dataset created 2018.02.25 by Bengt Hallstedt.
$ 2021.01.24: Modified for use with GES6.
$
$ The temperature dependencies are rather large.
$
$ ------------------------------------------------------------------------------
 TEMP-LIM 298.15 6000.00 !
$
$ELEMENT NAME  REF. STATE               ATOMIC MASS H298-H0    S298    !
$
 ELEMENT VA   VACUUM                      0.0          0.0      0.0    ! 
 ELEMENT MG   HCP_A3                     24.305     4998.      32.671  !
 ELEMENT ZR   HCP_A3                     91.22      5566.27    39.1809 ! 
$ ------------------------------------------------------------------------------
$ Phase definitions
$
 PHASE LIQUID:L % 1 1 !
 CONST LIQUID:L : MG ZR : !
$
$ Fcc (cF4, Fm-3m) and MeX (cF8, Fm-3m)
$
 PHASE FCC_A1 %A 2 1 1 !
 CONST FCC_A1 : MG ZR : VA : !
$
$ Bcc (cI2, Im-3m)
$
 PHASE BCC_A2 %B 2 1 3 !
 CONST BCC_A2 : MG ZR% : VA : !
$
$ Hcp (hP2, P6_3/mmc) and Me2X (NiAs-type, hP4, P6_3/mmc, B8_1)
$
 PHASE HCP_A3 %A 2 1 0.5 !
 CONST HCP_A3 : MG ZR : VA : !
$ ------------------------------------------------------------------------------
$ Defaults
$
 DEFINE-SYSTEM-DEFAULT ELEMENT 2 !
 DEFAULT-COM DEFINE_SYSTEM_ELEMENT VA !
 TYPE-DEF % SEQ * !
 TYPE-DEF A GES AMEND_PHASE_DESCRIPTION @ MAGNETIC -3 0.28 !
 TYPE-DEF B GES AMEND_PHASE_DESCRIPTION @ MAGNETIC -1 0.4 !
 FUNCTION ZERO      298.15  0;                                         6000 N !
 FUNCTION UN_ASS    298.15  0;                                         6000 N !
 FUNCTION R         298.15  +8.31451;                                  6000 N !
$ ------------------------------------------------------------------------------
$ Element data
$ ------------------------------------------------------------------------------
$ Mg
$
 PAR  G(FCC_A1,MG:VA),,                 +GHSERMG+2600-0.9*T;     3000 N 91Din !
 PAR  G(BCC_A2,MG:VA),,                 +GHSERMG+3100-2.1*T;     3000 N 91Din !
 PAR  G(HCP_A3,MG:VA),,                 +GHSERMG;                3000 N 91Din !
$PAR  G(CBCC_A12,MG:VA),,               +GHSERMG
$            +4602.4-3.011*T;                                    3000 N 91Din !
$PAR  G(CUB_A13,MG:VA),,                +GHSERMG+5000-3*T;       3000 N 91Din !
 PAR  G(LIQUID,MG),,                    +GLIQMG;                 3000 N 91Din !
$
 FUNCTION GHSERMG   298.15  -8367.34+143.675547*T-26.1849782*T*LN(T)
       +4.858E-04*T**2-1.393669E-06*T**3+78950*T**(-1);
       923.00  Y  -14130.185+204.716215*T-34.3088*T*LN(T)+1.038192E+28*T**(-9);
      3000.00  N !
 FUNCTION GLIQMG    298.15  +8202.243-8.83693*T+GHSERMG-8.0176E-20*T**7;
       923.00  Y  -5439.869+195.324057*T-34.3088*T*LN(T);
      3000.00  N !
$ ------------------------------------------------------------------------------
$ Zr
$
$ CUB_A13, CBCC_A12, ORTHORHOMBIC_A20 and TETRAGONAL_U added in unary 4.1
$
 PAR  G(HCP_A3,ZR:VA)           130.00  +GHSERZR;,,                   N 91Din !
 PAR  G(BCC_A2,ZR:VA)           130.00  +GBCCZR;,,                    N 91Din !
$PAR  G(OMEGA,ZR)               130.00  +GOMEZR;,,                    N 91Din !
 PAR  G(FCC_A1,ZR:VA)           130.00  +GHSERZR+7600-0.9*T;,,        N 91Din !
$PAR  G(CBCC_A12,ZR:VA)         130.00  +GHSERZR+4602.2;,,            N 99SGUN !
$PAR  G(CUB_A13,ZR:VA)          130.00  +GHSERZR+7531.2;,,            N 99SGUN !
$PAR  G(ORTHORHOMBIC_A20,ZR)    130.00  +GBCCZR+5000;,,               N 99SGUN !
$PAR  G(TETRAGONAL_U,ZR)        130.00  +GBCCZR+5000;,,               N 99SGUN !
 PAR  G(LIQUID,ZR)              130.00  +GLIQZR;,,                    N 91Din !
$
 FUNCTION GHSERZR   130.00  -7827.595+125.64905*T-24.1618*T*LN(T)
       -0.00437791*T**2+34971*T**(-1);
      2128.00  Y  -26085.921+262.724183*T-42.144*T*LN(T)-1.342896E+31*T**(-9);
      6000.00  N !
 FUNCTION GBCCZR    130.00  -525.539+124.9457*T-25.607406*T*LN(T)
       -3.40084E-04*T**2-9.729E-09*T**3+25233*T**(-1)-7.6143E-11*T**4;
      2128.00  Y  -4620.034+1.55998*T+GHSERZR+1.4103476E+32*T**(-9);
      6000.00  N !
 FUNCTION GOMEZR    130.00  -8878.082+144.432234*T-26.8556*T*LN(T)
       -0.002799446*T**2+38376*T**(-1);
      2128.00  Y  -3414.603+2.566675*T+GHSERZR+8.517346E+31*T**(-9);
      6000.00  N !
 FUNCTION GLIQZR    130.00  +18147.69-9.080812*T+GHSERZR+1.6275E-22*T**7;
      2128.00  Y  -8281.26+253.812609*T-42.144*T*LN(T);
      6000.00  N !
$ ------------------------------------------------------------------------------
$ Binary system
$
$ R. Arroyave, D. Shin, Z.-K. Liu, Calphad, 29, 230-38(2005).
$
$ Checked against paper. Checked at 6000K.
$
$ The temperature dependencies are rather large.
$
 PAR  L(LIQUID,MG,ZR;0),,               +4961+38.18*T;,,              N 05Arr !
$
 PAR  L(BCC_A2,MG,ZR:VA;0),,            +19512+31.816*T;,,            N 05Arr !
$
 PAR  L(HCP_A3,MG,ZR:VA;0),,            +30384+13.723*T;,,            N 05Arr !
 PAR  L(HCP_A3,MG,ZR:VA;1),,            +18589-25.175*T;,,            N 05Arr !
$
$ Metastable
$
 PAR  L(FCC_A1,MG,ZR:VA;0),,            +30384+13.723*T;,,            N Same !
 PAR  L(FCC_A1,MG,ZR:VA;1),,            +18589-25.175*T;,,            N Same !
$ ------------------------------------------------------------------------------
$
 ASSESSED_SYSTEM
  MG-ZR(TDB -* +LIQUID +HCP_A3 +BCC_A2 ;G5 C_S:HCP/MG:VA MAJ:HCP/ZR:VA
  C_S:LIQ/MG MAJ:LIQ/ZR MAJ:BCC/ZR:VA ;P3 TMM:300/2300 STP:.99/1750/2/-2) !
$
$
 LIST-OF-REFERENCE
 NUMBER  SOURCE
  Null   'Unknown source'
  Same   'Same or similar interaction as in the corresponding stable phase'
  REFLAV 'Laves phase convention: G(LAVES,X:X)=+3*GHSERXX+15000'
  COST   'COST 507 database'
  91Din  'A.T. Dinsdale, Calphad, 15, 317-425(1991).'
  99SGUN 'SGTE unary database V.4.1, 1999.'
  05Arr  'R. Arroyave, D. Shin, Z.-K. Liu, Calphad, 29, 230-38(2005); Mg-Zr'
!

File: data/databases/sgte-binary/MgZr-98Ham-LB.tdb
$
$ Database for Mg-Zr from M. Hamalainen 1998 (Included LB Vol. 3)
$
$ M. Hamalainen, COST 507, Final report round 2, 1998.
$
$ Dataset created 2012.10.14 by Bengt Hallstedt.
$ 2021.01.24: Modified for use with GES6.
$
$ The two versions of Mg-Zr published by Hamalainen in COST and Calphad
$ are quite different. It is not clear which one is better.
$
$ ------------------------------------------------------------------------------
 TEMP-LIM 298.15 6000.00 !
$
$ELEMENT NAME  REF. STATE               ATOMIC MASS H298-H0    S298    !
$
 ELEMENT VA   VACUUM                      0.0          0.0      0.0    ! 
 ELEMENT MG   HCP_A3                     24.305     4998.      32.671  !
 ELEMENT ZR   HCP_A3                     91.22      5566.27    39.1809 ! 
$ ------------------------------------------------------------------------------
$ Phase definitions
$
 PHASE LIQUID:L % 1 1 !
 CONST LIQUID:L : MG ZR : !
$
$ Fcc (cF4, Fm-3m) and MeX (cF8, Fm-3m)
$
 PHASE FCC_A1 %A 2 1 1 !
 CONST FCC_A1 : MG ZR : VA : !
$
$ Bcc (cI2, Im-3m)
$
 PHASE BCC_A2 %B 2 1 3 !
 CONST BCC_A2 : MG ZR% : VA : !
$
$ Hcp (hP2, P6_3/mmc) and Me2X (NiAs-type, hP4, P6_3/mmc, B8_1)
$
 PHASE HCP_A3 %A 2 1 0.5 !
 CONST HCP_A3 : MG ZR : VA : !
$ ------------------------------------------------------------------------------
$ Defaults
$
 DEFINE-SYSTEM-DEFAULT ELEMENT 2 !
 DEFAULT-COM DEFINE_SYSTEM_ELEMENT VA !
 TYPE-DEF % SEQ * !
 TYPE-DEF A GES AMEND_PHASE_DESCRIPTION @ MAGNETIC -3 0.28 !
 TYPE-DEF B GES AMEND_PHASE_DESCRIPTION @ MAGNETIC -1 0.4 !
 FUNCTION ZERO      298.15  0;                                         6000 N !
 FUNCTION UN_ASS    298.15  0;                                         6000 N !
 FUNCTION R         298.15  +8.31451;                                  6000 N !
$ ------------------------------------------------------------------------------
$ Element data
$ ------------------------------------------------------------------------------
$ Mg
$
 PAR  G(FCC_A1,MG:VA),,                 +GHSERMG+2600-0.9*T;     3000 N 91Din !
 PAR  G(BCC_A2,MG:VA),,                 +GHSERMG+3100-2.1*T;     3000 N 91Din !
 PAR  G(HCP_A3,MG:VA),,                 +GHSERMG;                3000 N 91Din !
$PAR  G(CBCC_A12,MG:VA),,               +GHSERMG
$            +4602.4-3.011*T;                                    3000 N 91Din !
$PAR  G(CUB_A13,MG:VA),,                +GHSERMG+5000-3*T;       3000 N 91Din !
 PAR  G(LIQUID,MG),,                    +GLIQMG;                 3000 N 91Din !
$
 FUNCTION GHSERMG   298.15  -8367.34+143.675547*T-26.1849782*T*LN(T)
       +4.858E-04*T**2-1.393669E-06*T**3+78950*T**(-1);
       923.00  Y  -14130.185+204.716215*T-34.3088*T*LN(T)+1.038192E+28*T**(-9);
      3000.00  N !
 FUNCTION GLIQMG    298.15  +8202.243-8.83693*T+GHSERMG-8.0176E-20*T**7;
       923.00  Y  -5439.869+195.324057*T-34.3088*T*LN(T);
      3000.00  N !
$ ------------------------------------------------------------------------------
$ Zr
$
$ CUB_A13, CBCC_A12, ORTHORHOMBIC_A20 and TETRAGONAL_U added in unary 4.1
$
 PAR  G(HCP_A3,ZR:VA)           130.00  +GHSERZR;,,                   N 91Din !
 PAR  G(BCC_A2,ZR:VA)           130.00  +GBCCZR;,,                    N 91Din !
$PAR  G(OMEGA,ZR)               130.00  +GOMEZR;,,                    N 91Din !
 PAR  G(FCC_A1,ZR:VA)           130.00  +GHSERZR+7600-0.9*T;,,        N 91Din !
$PAR  G(CBCC_A12,ZR:VA)         130.00  +GHSERZR+4602.2;,,            N 99SGUN !
$PAR  G(CUB_A13,ZR:VA)          130.00  +GHSERZR+7531.2;,,            N 99SGUN !
$PAR  G(ORTHORHOMBIC_A20,ZR)    130.00  +GBCCZR+5000;,,               N 99SGUN !
$PAR  G(TETRAGONAL_U,ZR)        130.00  +GBCCZR+5000;,,               N 99SGUN !
 PAR  G(LIQUID,ZR)              130.00  +GLIQZR;,,                    N 91Din !
$
 FUNCTION GHSERZR   130.00  -7827.595+125.64905*T-24.1618*T*LN(T)
       -0.00437791*T**2+34971*T**(-1);
      2128.00  Y  -26085.921+262.724183*T-42.144*T*LN(T)-1.342896E+31*T**(-9);
      6000.00  N !
 FUNCTION GBCCZR    130.00  -525.539+124.9457*T-25.607406*T*LN(T)
       -3.40084E-04*T**2-9.729E-09*T**3+25233*T**(-1)-7.6143E-11*T**4;
      2128.00  Y  -4620.034+1.55998*T+GHSERZR+1.4103476E+32*T**(-9);
      6000.00  N !
 FUNCTION GOMEZR    130.00  -8878.082+144.432234*T-26.8556*T*LN(T)
       -0.002799446*T**2+38376*T**(-1);
      2128.00  Y  -3414.603+2.566675*T+GHSERZR+8.517346E+31*T**(-9);
      6000.00  N !
 FUNCTION GLIQZR    130.00  +18147.69-9.080812*T+GHSERZR+1.6275E-22*T**7;
      2128.00  Y  -8281.26+253.812609*T-42.144*T*LN(T);
      6000.00  N !
$ ------------------------------------------------------------------------------
$ Binary system
$
$ From M. Hamalainen 1998 (Included LB Vol. 3)
$
$ M. Hamalainen, COST 507, Final report round 2, 1998.
$
$ Checked against LB and COST. Checked at 6000K.
$
$ The two versions of Mg-Zr published by Hamalainen in COST and Calphad
$ are quite different. It is not clear which one is better.
$
 PAR  L(LIQUID,MG,ZR;0),,               +14003.84+29.34205*T;,,       N 98Ham2 !
$
 PAR  L(BCC_A2,MG,ZR:VA;0),,            +5720.44+50.11642*T;,,        N 98Ham2 !
$
 PAR  L(HCP_A3,MG,ZR:VA;0),,            +42063.55+1.01789*T;,,        N 98Ham2 !
 PAR  L(HCP_A3,MG,ZR:VA;1),,            -2885.9;,,                    N 98Ham2 !
$
$ Metastable
$
 PAR  L(FCC_A1,MG,ZR:VA;0),,            +42063.55+1.01789*T;,,        N 98Ham2 !
 PAR  L(FCC_A1,MG,ZR:VA;1),,            -2885.9;,,                    N 98Ham2 !
$ ------------------------------------------------------------------------------
$
 ASSESSED_SYSTEM
  MG-ZR(TDB -* +LIQUID +HCP_A3 +BCC_A2 ;G5 C_S:HCP/MG:VA MAJ:HCP/ZR:VA
  C_S:LIQ/MG MAJ:LIQ/ZR MAJ:BCC/ZR:VA ;P3 TMM:300/2300 STP:.99/1750/2/-2) !
$
$
 LIST-OF-REFERENCE
 NUMBER  SOURCE
  Null   'Unknown source'
  Same   'Same or similar interaction as in the corresponding stable phase'
  REFLAV 'Laves phase convention: G(LAVES,X:X)=+3*GHSERXX+15000'
  COST   'COST 507 database'
  91Din  'A.T. Dinsdale, Calphad, 15, 317-425(1991).'
  98Ham2 'M. Hamalainen, COST 507, Final report round 2, 1998; Mg-Zr'
  99SGUN 'SGTE unary database V.4.1, 1999.'
!
