Repository: orchid-calphad/orchid-project.org

# orchid-project.org

Website and released data of **ORCHID** (Open Repository for CALPHAD Hypotheses, Intelligence, and Discovery),
served by GitHub Pages at https://orchid-project.org. Releases are archived on Zenodo (one DOI per version).

- `index.html`, `catalog/`, `best-practices.html` — static, self-contained pages (generated in the ORCHID tooling).
- `data/` — released data: catalog, redistributable TDB files, convex hulls. Licences: `data/LICENSES.md`, `data/NOTICE.md`.
- `llms.txt`, `data/croissant.json`, `CITATION.cff`, `.zenodo.json` — machine-readable metadata.

Only data with clear redistribution rights are published.

File: data/databases/sgte-binary/MgZr-98Ham-alt.tdb
$
$ Database for Mg-Zr from M. Hamalainen and K. Zeng 1998
$
$ M. Hamalainen, K. Zeng, Calphad, 22, 375-80(1998).
$
$ Dataset created 2012.10.14 by Bengt Hallstedt.
$ 2021.01.24: Modified for use with GES6.
$
$ The two versions of Mg-Zr published by Haemaelaeinen in COST and Calphad
$ are quite different. It is not clear which one is better.
$
$ ------------------------------------------------------------------------------
 TEMP-LIM 298.15 6000.00 !
$
$ELEMENT NAME  REF. STATE               ATOMIC MASS H298-H0    S298    !
$
 ELEMENT VA   VACUUM                      0.0          0.0      0.0    ! 
 ELEMENT MG   HCP_A3                     24.305     4998.      32.671  !
 ELEMENT ZR   HCP_A3                     91.22      5566.27    39.1809 ! 
$ ------------------------------------------------------------------------------
$ Phase definitions
$
 PHASE LIQUID:L % 1 1 !
 CONST LIQUID:L : MG ZR : !
$
$ Fcc (cF4, Fm-3m) and MeX (cF8, Fm-3m)
$
 PHASE FCC_A1 %A 2 1 1 !
 CONST FCC_A1 : MG ZR : VA : !
$
$ Bcc (cI2, Im-3m)
$
 PHASE BCC_A2 %B 2 1 3 !
 CONST BCC_A2 : MG ZR% : VA : !
$
$ Hcp (hP2, P6_3/mmc) and Me2X (NiAs-type, hP4, P6_3/mmc, B8_1)
$
 PHASE HCP_A3 %A 2 1 0.5 !
 CONST HCP_A3 : MG ZR : VA : !
$ ------------------------------------------------------------------------------
$ Defaults
$
 DEFINE-SYSTEM-DEFAULT ELEMENT 2 !
 DEFAULT-COM DEFINE_SYSTEM_ELEMENT VA !
 TYPE-DEF % SEQ * !
 TYPE-DEF A GES AMEND_PHASE_DESCRIPTION @ MAGNETIC -3 0.28 !
 TYPE-DEF B GES AMEND_PHASE_DESCRIPTION @ MAGNETIC -1 0.4 !
 FUNCTION ZERO      298.15  0;                                         6000 N !
 FUNCTION UN_ASS    298.15  0;                                         6000 N !
 FUNCTION R         298.15  +8.31451;                                  6000 N !
$ ------------------------------------------------------------------------------
$ Element data
$ ------------------------------------------------------------------------------
$ Mg
$
 PAR  G(FCC_A1,MG:VA),,                 +GHSERMG+2600-0.9*T;     3000 N 91Din !
 PAR  G(BCC_A2,MG:VA),,                 +GHSERMG+3100-2.1*T;     3000 N 91Din !
 PAR  G(HCP_A3,MG:VA),,                 +GHSERMG;                3000 N 91Din !
$PAR  G(CBCC_A12,MG:VA),,               +GHSERMG
$            +4602.4-3.011*T;                                    3000 N 91Din !
$PAR  G(CUB_A13,MG:VA),,                +GHSERMG+5000-3*T;       3000 N 91Din !
 PAR  G(LIQUID,MG),,                    +GLIQMG;                 3000 N 91Din !
$
 FUNCTION GHSERMG   298.15  -8367.34+143.675547*T-26.1849782*T*LN(T)
       +4.858E-04*T**2-1.393669E-06*T**3+78950*T**(-1);
       923.00  Y  -14130.185+204.716215*T-34.3088*T*LN(T)+1.038192E+28*T**(-9);
      3000.00  N !
 FUNCTION GLIQMG    298.15  +8202.243-8.83693*T+GHSERMG-8.0176E-20*T**7;
       923.00  Y  -5439.869+195.324057*T-34.3088*T*LN(T);
      3000.00  N !
$ ------------------------------------------------------------------------------
$ Zr
$
$ CUB_A13, CBCC_A12, ORTHORHOMBIC_A20 and TETRAGONAL_U added in unary 4.1
$
 PAR  G(HCP_A3,ZR:VA)           130.00  +GHSERZR;,,                   N 91Din !
 PAR  G(BCC_A2,ZR:VA)           130.00  +GBCCZR;,,                    N 91Din !
$PAR  G(OMEGA,ZR)               130.00  +GOMEZR;,,                    N 91Din !
 PAR  G(FCC_A1,ZR:VA)           130.00  +GHSERZR+7600-0.9*T;,,        N 91Din !
$PAR  G(CBCC_A12,ZR:VA)         130.00  +GHSERZR+4602.2;,,            N 99SGUN !
$PAR  G(CUB_A13,ZR:VA)          130.00  +GHSERZR+7531.2;,,            N 99SGUN !
$PAR  G(ORTHORHOMBIC_A20,ZR)    130.00  +GBCCZR+5000;,,               N 99SGUN !
$PAR  G(TETRAGONAL_U,ZR)        130.00  +GBCCZR+5000;,,               N 99SGUN !
 PAR  G(LIQUID,ZR)              130.00  +GLIQZR;,,                    N 91Din !
$
 FUNCTION GHSERZR   130.00  -7827.595+125.64905*T-24.1618*T*LN(T)
       -0.00437791*T**2+34971*T**(-1);
      2128.00  Y  -26085.921+262.724183*T-42.144*T*LN(T)-1.342896E+31*T**(-9);
      6000.00  N !
 FUNCTION GBCCZR    130.00  -525.539+124.9457*T-25.607406*T*LN(T)
       -3.40084E-04*T**2-9.729E-09*T**3+25233*T**(-1)-7.6143E-11*T**4;
      2128.00  Y  -4620.034+1.55998*T+GHSERZR+1.4103476E+32*T**(-9);
      6000.00  N !
 FUNCTION GOMEZR    130.00  -8878.082+144.432234*T-26.8556*T*LN(T)
       -0.002799446*T**2+38376*T**(-1);
      2128.00  Y  -3414.603+2.566675*T+GHSERZR+8.517346E+31*T**(-9);
      6000.00  N !
 FUNCTION GLIQZR    130.00  +18147.69-9.080812*T+GHSERZR+1.6275E-22*T**7;
      2128.00  Y  -8281.26+253.812609*T-42.144*T*LN(T);
      6000.00  N !
$ ------------------------------------------------------------------------------
$ Binary system
$
$ M. Hamalainen, K. Zeng, Calphad, 22, 375-80(1998).
$
$ Checked against paper. Checked at 6000K.
$
$ The two versions of Mg-Zr published by Hamalainen in COST and Calphad
$ are quite different. It is not clear which one is better.
$
 PAR  L(LIQUID,MG,ZR;0),,               +7363.23+37.6*T;,,            N 98Ham1 !
$
 PAR  L(BCC_A2,MG,ZR:VA;0),,            -15738.77+48.1*T;,,           N 98Ham1 !
$
 PAR  L(HCP_A3,MG,ZR:VA;0),,            +40147.6;,,                   N 98Ham1 !
$
$ Metastable
$
 PAR  L(FCC_A1,MG,ZR:VA;0),,            +40147.6;,,                   N Same !
$ ------------------------------------------------------------------------------
$
 ASSESSED_SYSTEM
  MG-ZR(TDB -* +LIQUID +HCP_A3 +BCC_A2 ;G5 C_S:HCP/MG:VA MAJ:HCP/ZR:VA
  C_S:LIQ/MG MAJ:LIQ/ZR MAJ:BCC/ZR:VA ;P3 TMM:300/2300 STP:.99/1750/2/-2) !
$
$
 LIST-OF-REFERENCE
 NUMBER  SOURCE
  Null   'Unknown source'
  Same   'Same or similar interaction as in the corresponding stable phase'
  REFLAV 'Laves phase convention: G(LAVES,X:X)=+3*GHSERXX+15000'
  COST   'COST 507 database'
  91Din  'A.T. Dinsdale, Calphad, 15, 317-425(1991).'
  98Ham1 'M. Hamalainen, K. Zeng, Calphad, 22, 375-80(1998); Mg-Zr'
  99SGUN 'SGTE unary database V.4.1, 1999.'
!

File: data/databases/sgte-binary/MnB-10Sun.tdb
$
$ Database for Mn-B from W. Sun et al. 2010
$
$ W. Sun, Y. Du, S. Liu, B. Huang, C. Jiang,
$ J. Phase Equilib. Diffus., 31, 357-64(2010).
$
$ Dataset created 2011.01.14 by Bengt Hallstedt.
$ 2021.01.30: Modified for use with GES6.
$
$ ------------------------------------------------------------------------------
 TEMP-LIM 298.15 6000.00 !
$
$ELEMENT NAME  REF. STATE               ATOMIC MASS H298-H0    S298    !
$
 ELEMENT VA   VACUUM                      0.0          0.0      0.0    ! 
 ELEMENT B    BETA_RHOMBO_B              10.81      1222.0      5.9    ! 
 ELEMENT MN   CBCC_A12                   54.9380    4995.696   32.2206 ! 
$ ------------------------------------------------------------------------------
$ Phase definitions
$
 PHASE LIQUID:L % 1 1 !
 CONST LIQUID:L : B MN : !
$
$ Fcc (cF4, Fm-3m) and MeX (cF8, Fm-3m)
$
 PHASE FCC_A1 %A 2 1 1 !
 CONST FCC_A1 : MN : B VA% : !
$
$ Bcc (cI2, Im-3m)
$
 PHASE BCC_A2 %B 2 1 3 !
 CONST BCC_A2 : MN : B VA% : !
$
$ Hcp (hP2, P6_3/mmc) and Me2X (NiAs-type, hP4, P6_3/mmc, B8_1)
$
 PHASE HCP_A3 %A 2 1 0.5 !
 CONST HCP_A3 : MN : B VA% : !
$
$ Prototype alpha-Mn (cI58, I-43m)
$
 PHASE CBCC_A12 %A 2 1 1 !
 CONST CBCC_A12 : MN : B VA% : !
$
$ Prototype beta-Mn (cP20, P4_132)
$
 PHASE CUB_A13 % 2 1 1 !
 CONST CUB_A13 : MN : B VA% : !
$
$ Prototype beta-B (hR105, R-3m)
$
 PHASE BETA_RHOMBO_B % 1 1 !
 CONST BETA_RHOMBO_B : B% MN : !
$
$ Prototype CuMg2 (oF48, Fddd)
$
 PHASE MN2B_CB % 2 0.670691 0.329309 !
 CONST MN2B_CB : MN : B : !
$
$ Prototype Al2Cu (tI12, I4/mcm)
$
 PHASE MN2B_C16 % 2 0.666667 0.333333 !
 CONST MN2B_C16 : MN : B : !
$
$ Prototype FeB (oP8, Pnma)
$
 PHASE MNB_B27 % 2 0.5 0.5 !
 CONST MNB_B27 : MN : B : !
$
$ Prototype Ta3B4 (oI14, Immm)
$
 PHASE MN3B4_D7B % 2 0.428571 0.571429 !
 CONST MN3B4_D7B : MN : B : !
$
$ Prototype AlB2 (hP3, P6/mmm)
$
 PHASE MNB2_C32 % 2 0.333333 0.666667 !
 CONST MNB2_C32 : MN : B : !
$
$ Prototype MnB4 (mC10, C2/m)
$
 PHASE MNB4 % 2 0.2 0.8 !
 CONST MNB4 : MN : B : !
$ ------------------------------------------------------------------------------
$ Defaults
$
 DEFINE-SYSTEM-DEFAULT ELEMENT 2 !
 DEFAULT-COM DEFINE_SYSTEM_ELEMENT VA !
 TYPE-DEF % SEQ * !
 TYPE-DEF A GES AMEND_PHASE_DESCRIPTION @ MAGNETIC -3 0.28 !
 TYPE-DEF B GES AMEND_PHASE_DESCRIPTION @ MAGNETIC -1 0.4 !
 FUNCTION ZERO      298.15  0;                                         6000 N !
 FUNCTION UN_ASS    298.15  0;                                         6000 N !
$ ------------------------------------------------------------------------------
$ Element data
$ ------------------------------------------------------------------------------
$ B
$
$ FCC_A1, HCP_A3, DIAMOND_A4 and GRAPHITE added in unary 3.0
$ BCC_A2 added in unary 4.1
$ GRAPHITE revised in unary 4.4 (using the value from COST 507)
$ FCC_A1, BCC_A2 and HCP_A3 removed in unary 5.0
$ ALPHA_RHOMBO_B added in unary 5.0
$
$ FCC_A1, BCC_A2 and HCP_A3 still in SGSOL 5.0
$ The value for FCC_A1 in COST (and SGTE) is possibly incorrect.
$
 PAR  G(BETA_RHOMBO_B,B),,              +GHSERBB;,,                   N 91Din !
$PAR  G(ALPHA_RHOMBO_B,B),,             +GALPBB;,,                    N 09SGUN !
$PAR  G(FCC_A1,B:VA),,                  +GHSERBB+43514-12.217*T;,,    N SGCOST !
$PAR  G(FCC_A1,B:VA),,                  +GHSERBB+50208-13.472*T;,,    N 94Hal !
$PAR  G(BCC_A2,B:VA),,                  +GHSERBB+43514-12.217*T;,,    N 94Hal !
$PAR  G(HCP_A3,B:VA),,                  +GHSERBB+50208-9.706*T;,,     N SGCOST !
$PAR  G(GRAPHITE,B),,                   +GHSERBB+10000-2*T;,,         N SGCOST !
$PAR  G(GRAPHITE,B),,                   +GHSERBB+5000;,,              N 96SGUN !
$PAR  G(DIAMOND_A4,B),,                 +GHSERBB+10;,,                N 99SGUN !
$PAR  G(DIAMOND_A4,B),,                 +GHSERBB+20;,,                N COST !
$PAR  G(DIAMOND_A4,B),,                 +GHSERBB;,,                   N 96SGUN !
 PAR  G(LIQUID,B),,                     +GLIQBB;,,                    N 91Din !
$
 FUNCTION GHSERBB   298.15  -7735.284+107.111864*T-15.6641*T*LN(T)
       -0.006864515*T**2+6.18878E-07*T**3+370843*T**(-1);
      1100.00  Y  -16649.474+184.801744*T-26.6047*T*LN(T)
       -7.9809E-04*T**2-2.556E-08*T**3+1748270*T**(-1);
      2348.00  Y  -36667.582+231.336244*T-31.5957527*T*LN(T)
       -0.00159488*T**2+1.34719E-07*T**3+11205883*T**(-1);
      3000.00  Y  -21530.653+222.396264*T-31.4*T*LN(T);
      6000.00  N !
 FUNCTION GALPBB    298.15  -6076.24+86.648762*T-12.942464*T*LN(T)
       -7.089468E-3*T**2+0.659896E-6*T**3-45*T**(-1);
      1400.00  Y  +28477.506-106.789208*T+12.1072478*T*LN(T)
       -13.316875E-3*T**2+0.706895E-6*T**3-8002403*T**(-1);
      3000.00  Y  -25699.64+225.127135*T-31.4*T*LN(T);
      6000.00  N !
 FUNCTION GLIQBB    298.15  +48458.559-20.268025*T+GHSERBB;
       500.00  Y  +41119.703+82.101722*T-14.9827763*T*LN(T)
       -0.007095669*T**2+5.07347E-07*T**3+335484*T**(-1);
      2348.00  Y  +28842.012+200.94731*T-31.4*T*LN(T);
      3000.00  Y  +50372.665-21.448954*T+GHSERBB;
      6000.00  N !
 FUNCTION GFCCBB    298.15  +GHSERBB+43514-12.217*T;                   6000 N !
 FUNCTION GBCCBB    298.15  +GHSERBB+43514-12.217*T;                   6000 N !
$ ------------------------------------------------------------------------------
$ Mn
$
 PAR  G(CBCC_A12,MN:VA),,               +GHSERMN;                2000 N 91Din !
 PAR  TC(CBCC_A12,MN:VA),,               -285.00;                2000 N 91Din !
 PAR  BM(CBCC_A12,MN:VA),,                 -0.66;                2000 N 91Din !
 PAR  G(CUB_A13,MN:VA),,                +GCUBMN;                 2000 N 91Din !
 PAR  G(FCC_A1,MN:VA),,                 +GFCCMN;                 2000 N 91Din !
 PAR  TC(FCC_A1,MN:VA),,                -1620.00;                2000 N 91Din !
 PAR  BM(FCC_A1,MN:VA),,                   -1.86;                2000 N 91Din !
 PAR  G(BCC_A2,MN:VA),,                 +GBCCMN;                 2000 N 91Din !
 PAR  TC(BCC_A2,MN:VA),,                 -580.00;                2000 N 91Din !
 PAR  BM(BCC_A2,MN:VA),,                   -0.27;                2000 N 91Din !
 PAR  G(HCP_A3,MN:VA),,                 +GHCPMN;                 2000 N 91Din !
 PAR  TC(HCP_A3,MN:VA),,                -1620.00;                2000 N 91Din !
 PAR  BM(HCP_A3,MN:VA),,                   -1.86;                2000 N 91Din !
 PAR  G(BETA_RHOMBO_B,MN),,             +GHSERMN+40;             2000 N 10Sun !
 PAR  G(LIQUID,MN),,                    +GLIQMN;                 2000 N 91Din !
$
 FUNCTION GHSERMN   298.15  -8115.28+130.059*T-23.4582*T*LN(T)
       -0.00734768*T**2+69827*T**(-1);
      1519.00  Y  -28733.41+312.2648*T-48*T*LN(T)+1.656847E+30*T**(-9);
      2000.00  N !
 FUNCTION GCUBMN    298.15  -5800.4+135.995*T-24.8785*T*LN(T)
       -0.00583359*T**2+70269*T**(-1);
      1519.00  Y  +442.65-0.9715*T+GHSERMN+2.310723E+30*T**(-9);
      2000.00  N !
 FUNCTION GFCCMN    298.15  -3439.3+131.884*T-24.5177*T*LN(T)
       -0.006*T**2+69600*T**(-1);
      1519.00  Y  +2663.31-2.5984*T+GHSERMN+2.205113E+30*T**(-9);
      2000.00  N !
 FUNCTION GBCCMN    298.15  -3235.3+127.85*T-23.7*T*LN(T)
       -0.00744271*T**2+60000*T**(-1);
      1519.00  Y  +5544.58-4.5605*T+GHSERMN-3.91695E+29*T**(-9);
      2000.00  N !
 FUNCTION GHCPMN    298.15  -4439.3+133.007*T-24.5177*T*LN(T)
       -0.006*T**2+69600*T**(-1);
      1519.00  Y  +1663.31-1.4754*T+GHSERMN+2.205113E+30*T**(-9);
      2000.00  N !
 FUNCTION GLIQMN    298.15  +17859.91-12.6208*T+GHSERMN-4.41929E-21*T**7;
      1519.00  Y  -9993.9+299.036*T-48*T*LN(T);
      2000.00  N !
$ ------------------------------------------------------------------------------
$ Binary system
$
$ W. Sun, Y. Du, S. Liu, B. Huang, C. Jiang,
$ J. Phase Equilib. Diffus., 31, 357-64(2010).
$
$ Checked against paper. Checked at 6000 K.
$
$ Both MN2B_CB parameters reproduce the phase diagram.
$
 PAR  L(LIQUID,B,MN;0),,                -134141.3-15.7142*T;,,        N 10Sun !
 PAR  L(LIQUID,B,MN;1),,                +32025.1-21.7659*T;,,         N 10Sun !
 PAR  L(LIQUID,B,MN;2),,                +59907.4;,,                   N 10Sun !
 PAR  L(LIQUID,B,MN;3),,                -8723.6;,,                    N 10Sun !
$
 PAR  G(FCC_A1,MN:B),,                  +GFCCMN+GFCCBB;,,             N 10Sun !
 PAR  G(BCC_A2,MN:B),,                  +GBCCMN+3*GBCCBB;,,           N 10Sun !
 PAR  G(CUB_A13,MN:B),,                 +GCUBMN+GHSERBB;,,            N 10Sun !
 PAR  G(CBCC_A12,MN:B),,                +GHSERMN+GHSERBB;,,           N 10Sun !
$
 PAR  L(BETA_RHOMBO_B,B,MN;0),,         -49500-21*T;,,                N 10Sun !
$
$ Parameter from paper below
 PAR  G(MN2B_CB,MN:B),,                 +0.670691*GHSERMN
             +0.329309*GHSERBB-31651.9-6.17*T;,,                      N 10Sun ! 
$ Parameter from tdb below
$PAR  G(MN2B_CB,MN:B),,                 +0.670691*GHSERMN
$            +0.329309*GHSERBB-31489.96-6.285871*T;,,                 N 10Sun ! 
 PAR  G(MN2B_C16,MN:B),,                +0.666667*GHSERMN
             +0.333333*GHSERBB-31700-6.4802*T;,,                      N 10Sun !
 PAR  G(MNB_B27,MN:B),,                 +0.5*GHSERMN+0.5*GHSERBB
             -35800-9.9995*T;,,                                       N 10Sun ! 
 PAR  G(MN3B4_D7B,MN:B),,               +0.428571*GHSERMN
             +0.571429*GHSERBB-38786.7-6.9904*T;,,                    N 10Sun ! 
 PAR  G(MNB2_C32,MN:B),,                +0.333333*GHSERMN
             +0.666667*GHSERBB-21100-12.556*T;,,                      N 10Sun ! 
 PAR  G(MNB4,MN:B),,                    +0.2*GHSERMN+0.8*GHSERBB
             -17744.3-4.5934*T;,,                                     N 10Sun ! 
$ ------------------------------------------------------------------------------
$
$
 LIST-OF-REFERENCE
 NUMBER  SOURCE
  Null   'Unknown source'
  Same   'Same or similar interaction as in the corresponding stable phase'
  REFLAV 'Laves phase convention: G(LAVES,X:X)=+3*GHSERXX+15000'
  COST   'COST 507 database'
  SGCOST 'COST 507 database, SGTE unary database V.3.0, 1996; Al, B, Nd, Ti, Zn'
  91Din  'A.T. Dinsdale, Calphad, 15, 317-425(1991).'
  94Hal  'B. Hallemans, P. Wollants, J.R. Roos,
          Z. Metallkd., 85, 676-82(1994), SGTE unary database V.4.1, 1999; B'
  96SGUN 'SGTE unary database V.3.0, 1996.'
  99SGUN 'SGTE unary database V.4.1, 1999.'
  09SGUN 'SGTE unary database V.5.0, 2009.'
  10Sun  'W. Sun, Y. Du, S. Liu, B. Huang, C. Jiang,
          J. Phase Equilib. Diffus., 31, 357-64(2010); Mn-B'
!

File: data/databases/sgte-binary/MnC-10Dju.tdb
$
$ Database for Mn-C from D. Djurovic et al. 2010
$
$ D. Djurovic, B. Hallstedt, J. von Appen, R. Dronskowski,
$ Calphad, 34, 279-85(2010).
$
$ Dataset created 2010.10.25 by Bengt Hallstedt.
$ 2021.01.30: Modified for use with GES6.
$
$ ------------------------------------------------------------------------------
 TEMP-LIM 298.15 6000.00 !
$
$ELEMENT NAME  REF. STATE               ATOMIC MASS H298-H0    S298    !
$
 ELEMENT VA   VACUUM                      0.0          0.0      0.0    ! 
 ELEMENT C    GRAPHITE                   12.011     1054.0      5.7423 ! 
 ELEMENT MN   CBCC_A12                   54.9380    4995.696   32.2206 ! 
$ ------------------------------------------------------------------------------
$ Phase definitions
$
 PHASE LIQUID:L % 1 1 !
 CONST LIQUID:L : C MN : !
$
$ Fcc (cF4, Fm-3m) and MeX (cF8, Fm-3m)
$
 PHASE FCC_A1 %A 2 1 1 !
 CONST FCC_A1 : MN : C VA% : !
$
$ Bcc (cI2, Im-3m)
$
 PHASE BCC_A2 %B 2 1 3 !
 CONST BCC_A2 : MN : C VA% : !
$
$ Hcp (hP2, P6_3/mmc) and Me2X (NiAs-type, hP4, P6_3/mmc, B8_1)
$
 PHASE HCP_A3 %A 2 1 0.5 !
 CONST HCP_A3 : MN : C VA% : !
$
$ Prototype alpha-Mn (cI58, I-43m)
$
 PHASE CBCC_A12 %A 2 1 1 !
 CONST CBCC_A12 : MN : C VA% : !
$
$ Prototype beta-Mn (cP20, P4_132)
$
 PHASE CUB_A13 % 2 1 1 !
 CONST CUB_A13 : MN : C VA% : !
$
$ Prototype C (cF8, Fd-3m)
$
 PHASE DIAMOND_A4 % 1 1 !
 CONST DIAMOND_A4 : C : !
$
$ Prototype C (hP4, P6_3/mmc)
$
 PHASE GRAPHITE_A9 % 1 1 !
 CONST GRAPHITE_A9 : C : !
$
$ Prototype Cr23C6 (cF116, Fm-3m)
$
 PHASE M23C6_D84 % 3 20 3 6 !
 CONST M23C6_D84 : MN : MN : C : !
$
$ Prototype Fe3C (oP16, Pnma)
$
 PHASE CEMENTITE_D011 % 2 3 1 !
 CONST CEMENTITE_D011 : MN : C : !
$
$ Prototype Mn5C2 (mC28, C2/c), Haegg carbide, chi
$
 PHASE M5C2 % 2 5 2 !
 CONST M5C2 : MN : C : !
$
$ Prototype Cr7C3 (oP40, Pnma)
$
 PHASE M7C3_D101 % 2 7 3 !
 CONST M7C3_D101 : MN : C : !
$ ------------------------------------------------------------------------------
$ Defaults
$
 DEFINE-SYSTEM-DEFAULT ELEMENT 2 !
 DEFAULT-COM DEFINE_SYSTEM_ELEMENT VA !
 TYPE-DEF % SEQ * !
 TYPE-DEF A GES AMEND_PHASE_DESCRIPTION @ MAGNETIC -3 0.28 !
 TYPE-DEF B GES AMEND_PHASE_DESCRIPTION @ MAGNETIC -1 0.4 !
 FUNCTION ZERO      298.15  0;                                         6000 N !
 FUNCTION UN_ASS    298.15  0;                                         6000 N !
 FUNCTION R         298.15  +8.31451;                                  6000 N !
$ ------------------------------------------------------------------------------
$ Element data
$ ------------------------------------------------------------------------------
$ C
$
 PAR  G(GRAPHITE_A9,C),,                +GHSERCC;,,                   N 91Din !
 PAR  G(DIAMOND_A4,C),,                 +GDIACC;,,                    N 91Din !
 PAR  G(LIQUID,C),,                     +GHSERCC+117369-24.63*T;,,    N 91Din !
$
 FUNCTION GHSERCC   298.15  -17368.441+170.73*T-24.3*T*LN(T)
       -4.723E-04*T**2+2562600*T**(-1)-2.643E+08*T**(-2)+1.2E+10*T**(-3);
      6000.00  N !
 FUNCTION GDIACC    298.15  -16359.441+175.61*T-24.31*T*LN(T)
       -4.723E-04*T**2+2698000*T**(-1)-2.61E+08*T**(-2)+1.11E+10*T**(-3);
      6000.00  N !
$ ------------------------------------------------------------------------------
$ Mn
$
 PAR  G(CBCC_A12,MN:VA),,               +GHSERMN;                2000 N 91Din !
 PAR  TC(CBCC_A12,MN:VA),,               -285.00;                2000 N 91Din !
 PAR  BM(CBCC_A12,MN:VA),,                 -0.66;                2000 N 91Din !
 PAR  G(CUB_A13,MN:VA),,                +GCUBMN;                 2000 N 91Din !
 PAR  G(FCC_A1,MN:VA),,                 +GFCCMN;                 2000 N 91Din !
 PAR  TC(FCC_A1,MN:VA),,                -1620.00;                2000 N 91Din !
 PAR  BM(FCC_A1,MN:VA),,                   -1.86;                2000 N 91Din !
 PAR  G(BCC_A2,MN:VA),,                 +GBCCMN;                 2000 N 91Din !
 PAR  TC(BCC_A2,MN:VA),,                 -580.00;                2000 N 91Din !
 PAR  BM(BCC_A2,MN:VA),,                   -0.27;                2000 N 91Din !
 PAR  G(HCP_A3,MN:VA),,                 +GHCPMN;                 2000 N 91Din !
 PAR  TC(HCP_A3,MN:VA),,                -1620.00;                2000 N 91Din !
 PAR  BM(HCP_A3,MN:VA),,                   -1.86;                2000 N 91Din !
 PAR  G(LIQUID,MN),,                    +GLIQMN;                 2000 N 91Din !
$
 FUNCTION GHSERMN   298.15  -8115.28+130.059*T-23.4582*T*LN(T)
       -0.00734768*T**2+69827*T**(-1);
      1519.00  Y  -28733.41+312.2648*T-48*T*LN(T)+1.656847E+30*T**(-9);
      2000.00  N !
 FUNCTION GCUBMN    298.15  -5800.4+135.995*T-24.8785*T*LN(T)
       -0.00583359*T**2+70269*T**(-1);
      1519.00  Y  +442.65-0.9715*T+GHSERMN+2.310723E+30*T**(-9);
      2000.00  N !
 FUNCTION GFCCMN    298.15  -3439.3+131.884*T-24.5177*T*LN(T)
       -0.006*T**2+69600*T**(-1);
      1519.00  Y  +2663.31-2.5984*T+GHSERMN+2.205113E+30*T**(-9);
      2000.00  N !
 FUNCTION GBCCMN    298.15  -3235.3+127.85*T-23.7*T*LN(T)
       -0.00744271*T**2+60000*T**(-1);
      1519.00  Y  +5544.58-4.5605*T+GHSERMN-3.91695E+29*T**(-9);
      2000.00  N !
 FUNCTION GHCPMN    298.15  -4439.3+133.007*T-24.5177*T*LN(T)
       -0.006*T**2+69600*T**(-1);
      1519.00  Y  +1663.31-1.4754*T+GHSERMN+2.205113E+30*T**(-9);
      2000.00  N !
 FUNCTION GLIQMN    298.15  +17859.91-12.6208*T+GHSERMN-4.41929E-21*T**7;
      1519.00  Y  -9993.9+299.036*T-48*T*LN(T);
      2000.00  N !
$ ------------------------------------------------------------------------------
$ Binary system
$
$ D. Djurovic, B. Hallstedt, J. von Appen, R. Dronskowski,
$ Calphad, 34, 279-85(2010).
$
$ Checked against paper. Checked at 6000 K.
$
 PAR  L(LIQUID,C,MN;0),,                -179183+43.8449*T;,,          N 10Dju !
 PAR  L(LIQUID,C,MN;1),,                +6313;,,                      N 10Dju !
 PAR  L(LIQUID,C,MN;2),,                +23281;,,                     N 10Dju !
$
 PAR  G(BCC_A2,MN:C),,                  +GHSERMN+3*GHSERCC
             +10000+30*T;,,                                           N 90Hua1 !
$
 PAR  G(FCC_A1,MN:C),,                  +GHSERMN+GHSERCC+13.659*T;,,  N 10Dju !
 PAR  L(FCC_A1,MN:C,VA;0),,             -41333;,,                     N 10Dju !
$
 PAR  G(HCP_A3,MN:C),,                  +GHSERMN+0.5*GHSERCC
             -9000-1.0651*T;,,                                        N 10Dju !
 PAR  L(HCP_A3,MN:C,VA;0),,             -5006;,,                      N 10Dju !
$
 PAR  G(CBCC_A12,MN:C),,                +GHSERMN+GHSERCC
             +27.46525*T;,,                                           N 10Dju !
 PAR  L(CBCC_A12,MN:C,VA;0),,           -52204;,,                     N 10Dju !
$
 PAR  G(CUB_A13,MN:C),,                 +GHSERMN+GHSERCC+2607;,,      N 10Dju !
 PAR  L(CUB_A13,MN:C,VA;0),,            -10175;,,                     N 10Dju !
$
 PAR  G(M23C6_D84,MN:MN:C),,            +GMN23C6;,,                   N 10Dju !
 PAR  G(CEMENTITE_D011,MN:C),,          +GMN3C;,,                     N 10Dju !
 PAR  G(M5C2,MN:C),,                    +GMN5C2;,,                    N 10Dju !
 PAR  G(M7C3_D101,MN:C),,               +GMN7C3;,,                    N 10Dju !
$
$ metastable
$
$PAR  G(V3C2,MN:C),,                    -76135+750.415*T
$            -125.589*T*LN(T)+922711*T**(-1);,,                       N 91Fer !
$
 FUNCTION GMN23C6   298.15  +23*GHSERMN+6*GHSERCC-310473+53.86*T;      6000 N !
 FUNCTION GMN3C     298.15  +3*GHSERMN+GHSERCC-39644+3.04*T;           6000 N !
 FUNCTION GMN5C2    298.15  +5*GHSERMN+2*GHSERCC-73954+6.36*T;         6000 N !
 FUNCTION GMN7C3    298.15  +7*GHSERMN+3*GHSERCC-106695+9.36*T;        6000 N !
$ ------------------------------------------------------------------------------
$
 ASSESSED_SYSTEM
  C-MN(TDB -* +LIQ +GRAPH +FCC_A1 +BCC_A2 +HCP_A3 +CBCC_A12 +CUB_A13
  +M23C6_D84 +CEMEN_D011 +M5C2 +M7C3_D101 ;P3 TMM:300/2000 STP:.65/1800) !
$
$
 LIST-OF-REFERENCE
 NUMBER  SOURCE
  Null   'Unknown source'
  90Hua1 'W. Huang, Scand. J. Metall., 19, 26-32(1990); Mn-C,'
  91Din  'A.T. Dinsdale, Calphad, 15, 317-425(1991).'
  91Fer  'A. Fernandez Guillermet, W. Huang,
          Int. J. Thermophys., 12, 1077-1102(1991); Mn-V-C'
  10Dju  'D. Djurovic, B. Hallstedt, J. von Appen, R. Dronskowski,
          Calphad, 34, 279-85(2010); Mn-C'
!

File: data/databases/sgte-binary/MnC-18Tan.tdb
$
$ Database for Mn-C from F. Tang et al. 2018
$
$ F. Tang, D. Bogdanovski, I. Bajenova, A.V. Khvan, R. Dronskowski,
$ B. Hallstedt, Calphad, 60, 231-39(2018).
$
$ Dataset created 2018.01.05 by Bengt Hallstedt.
$ 2020.10.26: Modified for use with GES6.
$
$ Modified from the 10Dju dataset.
$
$ Changed parameters for the fcc phase to have a better description in Al-Mn-C.
$ G(FCC_A1,MN:C) is closer to the ab initio calculation.
$
$ ------------------------------------------------------------------------------
 TEMP-LIM 298.15 6000.00 !
$
$ELEMENT NAME  REF. STATE               ATOMIC MASS H298-H0    S298    !
$
 ELEMENT VA   VACUUM                      0.0          0.0      0.0    ! 
 ELEMENT C    GRAPHITE                   12.011     1054.0      5.7423 ! 
 ELEMENT MN   CBCC_A12                   54.9380    4995.696   32.2206 ! 
$ ------------------------------------------------------------------------------
$ Phase definitions
$
 PHASE LIQUID:L % 1 1 !
 CONST LIQUID:L : C MN : !
$
$ Fcc (cF4, Fm-3m) and MeX (cF8, Fm-3m)
$
 PHASE FCC_A1 %A 2 1 1 !
 CONST FCC_A1 : MN : C VA% : !
$
$ Bcc (cI2, Im-3m)
$
 PHASE BCC_A2 %B 2 1 3 !
 CONST BCC_A2 : MN : C VA% : !
$
$ Hcp (hP2, P6_3/mmc) and Me2X (NiAs-type, hP4, P6_3/mmc, B8_1)
$
 PHASE HCP_A3 %A 2 1 0.5 !
 CONST HCP_A3 : MN : C VA% : !
$
$ Prototype alpha-Mn (cI58, I-43m)
$
 PHASE CBCC_A12 %A 2 1 1 !
 CONST CBCC_A12 : MN : C VA% : !
$
$ Prototype beta-Mn (cP20, P4_132)
$
 PHASE CUB_A13 % 2 1 1 !
 CONST CUB_A13 : MN : C VA% : !
$
$ Prototype C (cF8, Fd-3m)
$
 PHASE DIAMOND_A4 % 1 1 !
 CONST DIAMOND_A4 : C : !
$
$ Prototype C (hP4, P6_3/mmc)
$
 PHASE GRAPHITE_A9 % 1 1 !
 CONST GRAPHITE_A9 : C : !
$
$ Prototype Cr23C6 (cF116, Fm-3m)
$
 PHASE M23C6_D84 % 3 20 3 6 !
 CONST M23C6_D84 : MN : MN : C : !
$
$ Prototype Fe3C (oP16, Pnma)
$
 PHASE CEMENTITE_D011 % 2 3 1 !
 CONST CEMENTITE_D011 : MN : C : !
$
$ Prototype Mn5C2 (mC28, C2/c), Haegg carbide, chi
$
 PHASE M5C2 % 2 5 2 !
 CONST M5C2 : MN : C : !
$
$ Prototype Cr7C3 (oP40, Pnma)
$
 PHASE M7C3_D101 % 2 7 3 !
 CONST M7C3_D101 : MN : C : !
$ ------------------------------------------------------------------------------
$ Defaults
$
 DEFINE-SYSTEM-DEFAULT ELEMENT 2 !
 DEFAULT-COM DEFINE_SYSTEM_ELEMENT VA !
 TYPE-DEF % SEQ * !
 TYPE-DEF A GES AMEND_PHASE_DESCRIPTION @ MAGNETIC -3 0.28 !
 TYPE-DEF B GES AMEND_PHASE_DESCRIPTION @ MAGNETIC -1 0.4 !
 FUNCTION ZERO      298.15  0;                                         6000 N !
 FUNCTION UN_ASS    298.15  0;                                         6000 N !
 FUNCTION R         298.15  +8.31451;                                  6000 N !
$ ------------------------------------------------------------------------------
$ Element data
$ ------------------------------------------------------------------------------
$ C
$
 PAR  G(GRAPHITE_A9,C),,                +GHSERCC;,,                   N 91Din !
 PAR  G(DIAMOND_A4,C),,                 +GDIACC;,,                    N 91Din !
 PAR  G(LIQUID,C),,                     +GHSERCC+117369-24.63*T;,,    N 91Din !
$
 FUNCTION GHSERCC   298.15  -17368.441+170.73*T-24.3*T*LN(T)
       -4.723E-04*T**2+2562600*T**(-1)-2.643E+08*T**(-2)+1.2E+10*T**(-3);
      6000.00  N !
 FUNCTION GDIACC    298.15  -16359.441+175.61*T-24.31*T*LN(T)
       -4.723E-04*T**2+2698000*T**(-1)-2.61E+08*T**(-2)+1.11E+10*T**(-3);
      6000.00  N !
$ ------------------------------------------------------------------------------
$ Mn
$
 PAR  G(CBCC_A12,MN:VA),,               +GHSERMN;                2000 N 91Din !
 PAR  TC(CBCC_A12,MN:VA),,               -285.00;                2000 N 91Din !
 PAR  BM(CBCC_A12,MN:VA),,                 -0.66;                2000 N 91Din !
 PAR  G(CUB_A13,MN:VA),,                +GCUBMN;                 2000 N 91Din !
 PAR  G(FCC_A1,MN:VA),,                 +GFCCMN;                 2000 N 91Din !
 PAR  TC(FCC_A1,MN:VA),,                -1620.00;                2000 N 91Din !
 PAR  BM(FCC_A1,MN:VA),,                   -1.86;                2000 N 91Din !
 PAR  G(BCC_A2,MN:VA),,                 +GBCCMN;                 2000 N 91Din !
 PAR  TC(BCC_A2,MN:VA),,                 -580.00;                2000 N 91Din !
 PAR  BM(BCC_A2,MN:VA),,                   -0.27;                2000 N 91Din !
 PAR  G(HCP_A3,MN:VA),,                 +GHCPMN;                 2000 N 91Din !
 PAR  TC(HCP_A3,MN:VA),,                -1620.00;                2000 N 91Din !
 PAR  BM(HCP_A3,MN:VA),,                   -1.86;                2000 N 91Din !
 PAR  G(LIQUID,MN),,                    +GLIQMN;                 2000 N 91Din !
$
 FUNCTION GHSERMN   298.15  -8115.28+130.059*T-23.4582*T*LN(T)
       -0.00734768*T**2+69827*T**(-1);
      1519.00  Y  -28733.41+312.2648*T-48*T*LN(T)+1.656847E+30*T**(-9);
      2000.00  N !
 FUNCTION GCUBMN    298.15  -5800.4+135.995*T-24.8785*T*LN(T)
       -0.00583359*T**2+70269*T**(-1);
      1519.00  Y  +442.65-0.9715*T+GHSERMN+2.310723E+30*T**(-9);
      2000.00  N !
 FUNCTION GFCCMN    298.15  -3439.3+131.884*T-24.5177*T*LN(T)
       -0.006*T**2+69600*T**(-1);
      1519.00  Y  +2663.31-2.5984*T+GHSERMN+2.205113E+30*T**(-9);
      2000.00  N !
 FUNCTION GBCCMN    298.15  -3235.3+127.85*T-23.7*T*LN(T)
       -0.00744271*T**2+60000*T**(-1);
      1519.00  Y  +5544.58-4.5605*T+GHSERMN-3.91695E+29*T**(-9);
      2000.00  N !
 FUNCTION GHCPMN    298.15  -4439.3+133.007*T-24.5177*T*LN(T)
       -0.006*T**2+69600*T**(-1);
      1519.00  Y  +1663.31-1.4754*T+GHSERMN+2.205113E+30*T**(-9);
      2000.00  N !
 FUNCTION GLIQMN    298.15  +17859.91-12.6208*T+GHSERMN-4.41929E-21*T**7;
      1519.00  Y  -9993.9+299.036*T-48*T*LN(T);
      2000.00  N !
$ ------------------------------------------------------------------------------
$ Binary system
$
$ F. Tang, D. Bogdanovski, I. Bajenova, A.V. Khvan, R. Dronskowski,
$ B. Hallstedt, Calphad, 60, 231-39(2018).
$
$ Checked against paper. Checked at 6000 K.
$
$ Modified from the 10Dju dataset.
$
$ Changed parameters for the fcc phase to have a better description in Al-Mn-C.
$ G(FCC_A1,MN:C) is closer to the ab initio calculation.
$
 PAR  L(LIQUID,C,MN;0),,                -179183+43.8449*T;,,          N 10Dju !
 PAR  L(LIQUID,C,MN;1),,                +6313;,,                      N 10Dju !
 PAR  L(LIQUID,C,MN;2),,                +23281;,,                     N 10Dju !
$
 PAR  G(BCC_A2,MN:C),,                  +GHSERMN+3*GHSERCC
             +10000+30*T;,,                                           N 90Hua1 !
$
$PAR  G(FCC_A1,MN:C),,                  +GHSERMN+GHSERCC+13.659*T;,,  N 10Dju !
$PAR  L(FCC_A1,MN:C,VA;0),,             -41333;,,                     N 10Dju !
 PAR G(FCC_A1,MN:C),,                   +GHSERMN+GHSERCC+24500;,,     N 18Tan1 !
 PAR L(FCC_A1,MN:C,VA;0),,              -70600+16.5*T;,,              N 18Tan1 !
$
 PAR  G(HCP_A3,MN:C),,                  +GHSERMN+0.5*GHSERCC
             -9000-1.0651*T;,,                                        N 10Dju !
 PAR  L(HCP_A3,MN:C,VA;0),,             -5006;,,                      N 10Dju !
$
 PAR  G(CBCC_A12,MN:C),,                +GHSERMN+GHSERCC
             +27.46525*T;,,                                           N 10Dju !
 PAR  L(CBCC_A12,MN:C,VA;0),,           -52204;,,                     N 10Dju !
$
 PAR  G(CUB_A13,MN:C),,                 +GHSERMN+GHSERCC+2607;,,      N 10Dju !
 PAR  L(CUB_A13,MN:C,VA;0),,            -10175;,,                     N 10Dju !
$
 PAR  G(M23C6_D84,MN:MN:C),,            +GMN23C6;,,                   N 10Dju !
 PAR  G(CEMENTITE_D011,MN:C),,          +GMN3C;,,                     N 10Dju !
 PAR  G(M5C2,MN:C),,                    +GMN5C2;,,                    N 10Dju !
 PAR  G(M7C3_D101,MN:C),,               +GMN7C3;,,                    N 10Dju !
$
$ metastable
$
$PAR  G(V3C2,MN:C),,                    -76135+750.415*T
$            -125.589*T*LN(T)+922711*T**(-1);,,                       N 91Fer !
$
 FUNCTION GMN23C6   298.15  +23*GHSERMN+6*GHSERCC-310473+53.86*T;      6000 N !
 FUNCTION GMN3C     298.15  +3*GHSERMN+GHSERCC-39644+3.04*T;           6000 N !
 FUNCTION GMN5C2    298.15  +5*GHSERMN+2*GHSERCC-73954+6.36*T;         6000 N !
 FUNCTION GMN7C3    298.15  +7*GHSERMN+3*GHSERCC-106695+9.36*T;        6000 N !
$ ------------------------------------------------------------------------------
$
 ASSESSED_SYSTEM
  C-MN(TDB -* +LIQ +GRAPH +FCC_A1 +BCC_A2 +HCP_A3 +CBCC_A12 +CUB_A13
  +M23C6_D84 +CEMEN_D011 +M5C2 +M7C3_D101 ;P3 TMM:300/2000 STP:.65/1800) !
$
$
 LIST-OF-REFERENCE
 NUMBER  SOURCE
  Null   'Unknown source'
  90Hua1 'W. Huang, Scand. J. Metall., 19, 26-32(1990); Mn-C,'
  91Din  'A.T. Dinsdale, Calphad, 15, 317-425(1991).'
  91Fer  'A. Fernandez Guillermet, W. Huang,
          Int. J. Thermophys., 12, 1077-1102(1991); Mn-V-C'
  10Dju  'D. Djurovic, B. Hallstedt, J. von Appen, R. Dronskowski,
          Calphad, 34, 279-85(2010); Mn-C'
  18Tan1 'F. Tang, D. Bogdanovski, I. Bajenova, A.V. Khvan, R. Dronskowski,
          B. Hallstedt, Calphad, 60, 231-39(2018); Mn-C, Al-Mn-C'
!

File: data/databases/sgte-binary/MnC-19Mie.tdb
$
$ Database for Mn-C from J. Miettinen et al. 2019.
$
$ J. Miettinen, V.-V. Visuri, T. Fabritius, Acta Univ. Ouluensis, C 704(2019).
$
$ Dataset created 2023.04.01 by Bengt Hallstedt.
$
$ Modified from 10 Dju. Simplified description with substitutional models
$ for fcc and bcc.
$
$ ------------------------------------------------------------------------------
 TEMP-LIM 298.15 6000.00 !
$
$ELEMENT NAME  REF. STATE               ATOMIC MASS H298-H0    S298    !
$
 ELEMENT VA   VACUUM                      0.0          0.0      0.0    ! 
 ELEMENT C    GRAPHITE                   12.011     1054.0      5.7423 ! 
 ELEMENT MN   CBCC_A12                   54.9380    4995.696   32.2206 ! 
$ ------------------------------------------------------------------------------
$ Phase definitions
$
 PHASE LIQUID:L % 1 1 !
 CONST LIQUID:L : C MN : !
$
$ Fcc (cF4, Fm-3m) and MeX (cF8, Fm-3m)
$
 PHASE FCC_A1 %A 2 1 1 !
 CONST FCC_A1 : MN C : VA : !
$
$ Bcc (cI2, Im-3m)
$
 PHASE BCC_A2 %B 2 1 3 !
 CONST BCC_A2 : MN C : VA : !
$
$ Hcp (hP2, P6_3/mmc) and Me2X (NiAs-type, hP4, P6_3/mmc, B8_1)
$
 PHASE HCP_A3 %A 2 1 0.5 !
 CONST HCP_A3 : MN : C VA% : !
$
$ Prototype alpha-Mn (cI58, I-43m)
$
 PHASE CBCC_A12 %A 2 1 1 !
 CONST CBCC_A12 : MN : C VA% : !
$
$ Prototype beta-Mn (cP20, P4_132)
$
 PHASE CUB_A13 % 2 1 1 !
 CONST CUB_A13 : MN : C VA% : !
$
$ Prototype C (cF8, Fd-3m)
$
 PHASE DIAMOND_A4 % 1 1 !
 CONST DIAMOND_A4 : C : !
$
$ Prototype C (hP4, P6_3/mmc)
$
 PHASE GRAPHITE_A9 % 1 1 !
 CONST GRAPHITE_A9 : C : !
$
$ Prototype Fe3C (oP16, Pnma)
$
 PHASE CEMENTITE_D011 % 2 3 1 !
 CONST CEMENTITE_D011 : MN : C : !
$
$ Prototype Cr7C3 (oP40, Pnma)
$
 PHASE M7C3_D101 % 2 7 3 !
 CONST M7C3_D101 : MN : C : !
$
$ Prototype Cr23C6 (cF116, Fm-3m)
$
 PHASE M23C6_D84 % 3 20 3 6 !
 CONST M23C6_D84 : MN : MN : C : !
$
$ Prototype Mn5C2 (mC28, C2/c), Haegg carbide, chi
$
 PHASE M5C2 % 2 5 2 !
 CONST M5C2 : MN : C : !
$ ------------------------------------------------------------------------------
$ Defaults
$
 DEFINE-SYSTEM-DEFAULT ELEMENT 2 !
 DEFAULT-COM DEFINE_SYSTEM_ELEMENT VA !
 TYPE-DEF % SEQ * !
 TYPE-DEF A GES AMEND_PHASE_DESCRIPTION @ MAGNETIC -3 0.28 !
 TYPE-DEF B GES AMEND_PHASE_DESCRIPTION @ MAGNETIC -1 0.4 !
 FUNCTION ZERO      298.15  0;                                         6000 N !
 FUNCTION UN_ASS    298.15  0;                                         6000 N !
$ ------------------------------------------------------------------------------
$ Element data
$ ------------------------------------------------------------------------------
$ C
$
 PAR  G(GRAPHITE_A9,C),,                +GHSERCC;,,                   N 91Din !
 PAR  G(DIAMOND_A4,C),,                 +GDIACC;,,                    N 91Din !
 PAR  G(LIQUID,C),,                     +GHSERCC+117369-24.63*T;,,    N 91Din !
$
 PAR  G(FCC_A1,C:VA),,                  +GHSERCC+155005+13.703*T;,,   N 19Mie !
 PAR  G(BCC_A2,C:VA),,                  +GHSERCC+107350+35.764*T;,,   N 19Mie !
$
 FUNCTION GHSERCC   298.15  -17368.441+170.73*T-24.3*T*LN(T)
       -4.723E-04*T**2+2562600*T**(-1)-2.643E+08*T**(-2)+1.2E+10*T**(-3);
      6000.00  N !
 FUNCTION GDIACC    298.15  -16359.441+175.61*T-24.31*T*LN(T)
       -4.723E-04*T**2+2698000*T**(-1)-2.61E+08*T**(-2)+1.11E+10*T**(-3);
      6000.00  N !
$ ------------------------------------------------------------------------------
$ Mn
$
 PAR  G(CBCC_A12,MN:VA),,               +GHSERMN;                2000 N 91Din !
 PAR  TC(CBCC_A12,MN:VA),,               -285.00;                2000 N 91Din !
 PAR  BM(CBCC_A12,MN:VA),,                 -0.66;                2000 N 91Din !
 PAR  G(CUB_A13,MN:VA),,                +GCUBMN;                 2000 N 91Din !
 PAR  G(FCC_A1,MN:VA),,                 +GFCCMN;                 2000 N 91Din !
 PAR  TC(FCC_A1,MN:VA),,                -1620.00;                2000 N 91Din !
 PAR  BM(FCC_A1,MN:VA),,                   -1.86;                2000 N 91Din !
 PAR  G(BCC_A2,MN:VA),,                 +GBCCMN;                 2000 N 91Din !
 PAR  TC(BCC_A2,MN:VA),,                 -580.00;                2000 N 91Din !
 PAR  BM(BCC_A2,MN:VA),,                   -0.27;                2000 N 91Din !
 PAR  G(HCP_A3,MN:VA),,                 +GHCPMN;                 2000 N 91Din !
 PAR  TC(HCP_A3,MN:VA),,                -1620.00;                2000 N 91Din !
 PAR  BM(HCP_A3,MN:VA),,                   -1.86;                2000 N 91Din !
 PAR  G(LIQUID,MN),,                    +GLIQMN;                 2000 N 91Din !
$
 FUNCTION GHSERMN   298.15  -8115.28+130.059*T-23.4582*T*LN(T)
       -0.00734768*T**2+69827*T**(-1);
      1519.00  Y  -28733.41+312.2648*T-48*T*LN(T)+1.656847E+30*T**(-9);
      2000.00  N !
 FUNCTION GCUBMN    298.15  -5800.4+135.995*T-24.8785*T*LN(T)
       -0.00583359*T**2+70269*T**(-1);
      1519.00  Y  +442.65-0.9715*T+GHSERMN+2.310723E+30*T**(-9);
      2000.00  N !
 FUNCTION GFCCMN    298.15  -3439.3+131.884*T-24.5177*T*LN(T)
       -0.006*T**2+69600*T**(-1);
      1519.00  Y  +2663.31-2.5984*T+GHSERMN+2.205113E+30*T**(-9);
      2000.00  N !
 FUNCTION GBCCMN    298.15  -3235.3+127.85*T-23.7*T*LN(T)
       -0.00744271*T**2+60000*T**(-1);
      1519.00  Y  +5544.58-4.5605*T+GHSERMN-3.91695E+29*T**(-9);
      2000.00  N !
 FUNCTION GHCPMN    298.15  -4439.3+133.007*T-24.5177*T*LN(T)
       -0.006*T**2+69600*T**(-1);
      1519.00  Y  +1663.31-1.4754*T+GHSERMN+2.205113E+30*T**(-9);
      2000.00  N !
 FUNCTION GLIQMN    298.15  +17859.91-12.6208*T+GHSERMN-4.41929E-21*T**7;
      1519.00  Y  -9993.9+299.036*T-48*T*LN(T);
      2000.00  N !
$ ------------------------------------------------------------------------------
$ Binary system
$
$ J. Miettinen, V.-V. Visuri, T. Fabritius, Acta Univ. Ouluensis, C 704(2019).
$
$ Checked against paper. Checked at 6000 K.
$
$ Modified from 10 Dju. Simplified description with substitutional models
$ for fcc and bcc.
$
 PAR  L(LIQUID,C,MN;0),,                -179183+43.8449*T;,,          N 10Dju !
 PAR  L(LIQUID,C,MN;1),,                +6313;,,                      N 10Dju !
 PAR  L(LIQUID,C,MN;2),,                +23281;,,                     N 10Dju !
$
 PAR  L(BCC_A2,C,MN:VA;0),,             -155000;,,                    N 19Mie !
$
 PAR  L(FCC_A1,C,MN:VA;0),,             -245200+3.5*T;,,              N 19Mie !
 PAR  L(FCC_A1,C,MN:VA;2),,             +45000;,,                     N 19Mie !
$
 PAR  G(HCP_A3,MN:C),,                  +GHSERMN+0.5*GHSERCC
             -9000-1.0651*T;,,                                        N 10Dju !
 PAR  L(HCP_A3,MN:C,VA;0),,             -5006;,,                      N 10Dju !
$
 PAR  G(CBCC_A12,MN:C),,                +GHSERMN+GHSERCC
             +27.46525*T;,,                                           N 10Dju !
 PAR  L(CBCC_A12,MN:C,VA;0),,           -52204;,,                     N 10Dju !
$
 PAR  G(CUB_A13,MN:C),,                 +GHSERMN+GHSERCC+2607;,,      N 10Dju !
 PAR  L(CUB_A13,MN:C,VA;0),,            -10175;,,                     N 10Dju !
$
 PAR  G(M23C6_D84,MN:MN:C),,            +GMN23C6;,,                   N 10Dju !
 PAR  G(CEMENTITE_D011,MN:C),,          +GMN3C;,,                     N 10Dju !
 PAR  G(M5C2,MN:C),,                    +GMN5C2;,,                    N 10Dju !
 PAR  G(M7C3_D101,MN:C),,               +GMN7C3;,,                    N 10Dju !
$
 FUNCTION GMN23C6   298.15  +23*GHSERMN+6*GHSERCC-310473+53.86*T;      6000 N !
 FUNCTION GMN3C     298.15  +3*GHSERMN+GHSERCC-39644+3.04*T;           6000 N !
 FUNCTION GMN5C2    298.15  +5*GHSERMN+2*GHSERCC-73954+6.36*T;         6000 N !
 FUNCTION GMN7C3    298.15  +7*GHSERMN+3*GHSERCC-106695+9.36*T;        6000 N !
$ ------------------------------------------------------------------------------
$
 ASSESSED_SYSTEM
  C-MN(TDB -* +LIQ +GRAPH +FCC_A1 +BCC_A2 +HCP_A3 +CBCC_A12 +CUB_A13
  +M23C6_D84 +CEMEN_D011 +M5C2 +M7C3_D101 ;P3 TMM:300/2000 STP:.65/1800) !
$
$
 LIST-OF-REFERENCE
 NUMBER  SOURCE
  Null   'Unknown source'
  90Hua1 'W. Huang, Scand. J. Metall., 19, 26-32(1990); Mn-C,'
  91Din  'A.T. Dinsdale, Calphad, 15, 317-425(1991).'
  10Dju  'D. Djurovic, B. Hallstedt, J. von Appen, R. Dronskowski,
          Calphad, 34, 279-85(2010); Mn-C'
  19Mie  'J. Miettinen, V.-V. Visuri, T. Fabritius,
          Acta Univ. Ouluensis, C 704(2019); Mn-C'
!
