Repository: orchid-calphad/orchid-project.org

# orchid-project.org

Website and released data of **ORCHID** (Open Repository for CALPHAD Hypotheses, Intelligence, and Discovery),
served by GitHub Pages at https://orchid-project.org. Releases are archived on Zenodo (one DOI per version).

- `index.html`, `catalog/`, `best-practices.html` — static, self-contained pages (generated in the ORCHID tooling).
- `data/` — released data: catalog, redistributable TDB files, convex hulls. Licences: `data/LICENSES.md`, `data/NOTICE.md`.
- `llms.txt`, `data/croissant.json`, `CITATION.cff`, `.zenodo.json` — machine-readable metadata.

Only data with clear redistribution rights are published.

File: data/databases/sgte-binary/MnC-89Lee.tdb
$
$ Database for Mn-C from B.-J. Lee and D.N. Lee 1989.
$
$ B.-J. Lee, D.N. Lee, Calphad, 13, 345-54(1989).
$
$ Dataset created 2023.04.01 by Bengt Hallstedt.
$
$ Mn2C (HCP_A3) becomes stable again below 455 K.
$
$ The phase diagram is roughly reproduced. There differences up to 28 K for
$ invariant equilibria, but usually much less. Probably due to chnages in
$ lattice stabilities and/or rounding errors.
$
$ ------------------------------------------------------------------------------
 TEMP-LIM 298.15 6000.00 !
$
$ELEMENT NAME  REF. STATE               ATOMIC MASS H298-H0    S298    !
$
 ELEMENT VA   VACUUM                      0.0          0.0      0.0    ! 
 ELEMENT C    GRAPHITE                   12.011     1054.0      5.7423 ! 
 ELEMENT MN   CBCC_A12                   54.9380    4995.696   32.2206 ! 
$ ------------------------------------------------------------------------------
$ Phase definitions
$
 PHASE LIQUID:L % 1 1 !
 CONST LIQUID:L : C MN : !
$
$ Fcc (cF4, Fm-3m) and MeX (cF8, Fm-3m)
$
 PHASE FCC_A1 %A 2 1 1 !
 CONST FCC_A1 : MN : C VA% : !
$
$ Bcc (cI2, Im-3m)
$
 PHASE BCC_A2 %B 2 1 3 !
 CONST BCC_A2 : MN : C VA% : !
$
$ Hcp (hP2, P6_3/mmc) and Me2X (NiAs-type, hP4, P6_3/mmc, B8_1)
$
 PHASE HCP_A3 %A 2 1 0.5 !
 CONST HCP_A3 : MN : C VA% : !
$
$ Prototype alpha-Mn (cI58, I-43m)
$
 PHASE CBCC_A12 %A 2 1 1 !
 CONST CBCC_A12 : MN : C VA% : !
$
$ Prototype beta-Mn (cP20, P4_132)
$
 PHASE CUB_A13 % 2 1 1 !
 CONST CUB_A13 : MN : C VA% : !
$
$ Prototype C (cF8, Fd-3m)
$
 PHASE DIAMOND_A4 % 1 1 !
 CONST DIAMOND_A4 : C : !
$
$ Prototype C (hP4, P6_3/mmc)
$
 PHASE GRAPHITE_A9 % 1 1 !
 CONST GRAPHITE_A9 : C : !
$
$ Prototype Cr23C6 (cF116, Fm-3m)
$
 PHASE M23C6_D84 % 3 20 3 6 !
 CONST M23C6_D84 : MN : MN : C : !
$
$ Pearson hP57, not considered stable anymore 
$
 PHASE MN15C4 % 2 15 4 !
 CONST MN15C4 : MN : C : !
$
$ Prototype Fe3C (oP16, Pnma)
$
 PHASE CEMENTITE_D011 % 2 3 1 !
 CONST CEMENTITE_D011 : MN : C : !
$
$ Prototype Mn5C2 (mC28, C2/c), Haegg carbide, chi
$
 PHASE M5C2 % 2 5 2 !
 CONST M5C2 : MN : C : !
$
$ Prototype Cr7C3 (oP40, Pnma)
$
 PHASE M7C3_D101 % 2 7 3 !
 CONST M7C3_D101 : MN : C : !
$ ------------------------------------------------------------------------------
$ Defaults
$
 DEFINE-SYSTEM-DEFAULT ELEMENT 2 !
 DEFAULT-COM DEFINE_SYSTEM_ELEMENT VA !
 TYPE-DEF % SEQ * !
 TYPE-DEF A GES AMEND_PHASE_DESCRIPTION @ MAGNETIC -3 0.28 !
 TYPE-DEF B GES AMEND_PHASE_DESCRIPTION @ MAGNETIC -1 0.4 !
 FUNCTION ZERO      298.15  0;                                         6000 N !
 FUNCTION UN_ASS    298.15  0;                                         6000 N !
$ ------------------------------------------------------------------------------
$ Element data
$ ------------------------------------------------------------------------------
$ C
$
 PAR  G(GRAPHITE_A9,C),,                +GHSERCC;,,                   N 91Din !
 PAR  G(DIAMOND_A4,C),,                 +GDIACC;,,                    N 91Din !
 PAR  G(LIQUID,C),,                     +GHSERCC+117369-24.63*T;,,    N 91Din !
$
 FUNCTION GHSERCC   298.15  -17368.441+170.73*T-24.3*T*LN(T)
       -4.723E-04*T**2+2562600*T**(-1)-2.643E+08*T**(-2)+1.2E+10*T**(-3);
      6000.00  N !
 FUNCTION GDIACC    298.15  -16359.441+175.61*T-24.31*T*LN(T)
       -4.723E-04*T**2+2698000*T**(-1)-2.61E+08*T**(-2)+1.11E+10*T**(-3);
      6000.00  N !
$ ------------------------------------------------------------------------------
$ Mn
$
 PAR  G(CBCC_A12,MN:VA),,               +GHSERMN;                2000 N 91Din !
 PAR  TC(CBCC_A12,MN:VA),,               -285.00;                2000 N 91Din !
 PAR  BM(CBCC_A12,MN:VA),,                 -0.66;                2000 N 91Din !
 PAR  G(CUB_A13,MN:VA),,                +GCUBMN;                 2000 N 91Din !
 PAR  G(FCC_A1,MN:VA),,                 +GFCCMN;                 2000 N 91Din !
 PAR  TC(FCC_A1,MN:VA),,                -1620.00;                2000 N 91Din !
 PAR  BM(FCC_A1,MN:VA),,                   -1.86;                2000 N 91Din !
 PAR  G(BCC_A2,MN:VA),,                 +GBCCMN;                 2000 N 91Din !
 PAR  TC(BCC_A2,MN:VA),,                 -580.00;                2000 N 91Din !
 PAR  BM(BCC_A2,MN:VA),,                   -0.27;                2000 N 91Din !
$PAR  G(HCP_A3,MN:VA),,                 +GHCPMN;                 2000 N 91Din !
$PAR  TC(HCP_A3,MN:VA),,                -1620.00;                2000 N 91Din !
$PAR  BM(HCP_A3,MN:VA),,                   -1.86;                2000 N 91Din !
 PAR  G(HCP_A3,MN:VA),,                 +GCUBMN+6638-4.21725*T;  2000 N 89Lee !
 PAR  G(LIQUID,MN),,                    +GLIQMN;                 2000 N 91Din !
$
 FUNCTION GHSERMN   298.15  -8115.28+130.059*T-23.4582*T*LN(T)
       -0.00734768*T**2+69827*T**(-1);
      1519.00  Y  -28733.41+312.2648*T-48*T*LN(T)+1.656847E+30*T**(-9);
      2000.00  N !
 FUNCTION GCUBMN    298.15  -5800.4+135.995*T-24.8785*T*LN(T)
       -0.00583359*T**2+70269*T**(-1);
      1519.00  Y  +442.65-0.9715*T+GHSERMN+2.310723E+30*T**(-9);
      2000.00  N !
 FUNCTION GFCCMN    298.15  -3439.3+131.884*T-24.5177*T*LN(T)
       -0.006*T**2+69600*T**(-1);
      1519.00  Y  +2663.31-2.5984*T+GHSERMN+2.205113E+30*T**(-9);
      2000.00  N !
 FUNCTION GBCCMN    298.15  -3235.3+127.85*T-23.7*T*LN(T)
       -0.00744271*T**2+60000*T**(-1);
      1519.00  Y  +5544.58-4.5605*T+GHSERMN-3.91695E+29*T**(-9);
      2000.00  N !
 FUNCTION GHCPMN    298.15  -4439.3+133.007*T-24.5177*T*LN(T)
       -0.006*T**2+69600*T**(-1);
      1519.00  Y  +1663.31-1.4754*T+GHSERMN+2.205113E+30*T**(-9);
      2000.00  N !
 FUNCTION GLIQMN    298.15  +17859.91-12.6208*T+GHSERMN-4.41929E-21*T**7;
      1519.00  Y  -9993.9+299.036*T-48*T*LN(T);
      2000.00  N !
$ ------------------------------------------------------------------------------
$ Binary system
$
$ B.-J. Lee, D.N. Lee, Calphad, 13, 345-54(1989).
$
$ Checked against paper. Checked at 6000 K.
$
$ Mn2C (HCP_A3) becomes stable again below 455 K.
$
$ The phase diagram is roughly reproduced. There differences up to 28 K for
$ invariant equilibria, but usually much less. Probably due to chnages in
$ lattice stabilities and/or rounding errors.
$
 PAR  L(LIQUID,C,MN;0),,                +72751-117*T;,,               N 89Lee !
 PAR  L(LIQUID,C,MN;1),,                +22080-10*T;,,                N 89Lee !
 PAR  L(LIQUID,C,MN;2),,                +38160-20*T;,,                N 89Lee !
$
 PAR  G(BCC_A2,MN:C),,                  +GCUBMN+3*GHSERCC+318275;,,   N 89Lee !
 PAR  L(BCC_A2,MN:C,VA;0),,             -62.9012*T;,,                 N 89Lee !
$
 PAR  G(FCC_A1,MN:C),,                  +GCUBMN+GHSERCC
             +9227-5.0093*T;,,                                        N 89Lee !
 PAR  L(FCC_A1,MN:C,VA;0),,             -32268+11.4496*T;,,           N 89Lee !
$
 PAR  G(HCP_A3,MN:C),,                  +GCUBMN+0.5*GHSERCC
             -16952.5+3.15545*T;,,                                    N 89Lee !
$
 PAR  G(CBCC_A12,MN:C),,                +GCUBMN+GHSERCC+64171;,,      N 89Lee !
 PAR  L(CBCC_A12,MN:C,VA;0),,           -121380+29.8669*T;,,          N 89Lee !
$
 PAR  G(CUB_A13,MN:C),,                 +GCUBMN+GHSERCC
             +98138-4.6095*T;,,                                       N 89Lee !
 PAR  L(CUB_A13,MN:C,VA;0),,            -134635+25.2952*T;,,          N 89Lee !
$
 PAR  G(M23C6_D84,MN:MN:C),,            +23*GFCCMN+6*GHSERCC
             -325322+76.2004*T;,,                                     N 89Lee !
 PAR  G(MN15C4,MN:C),,                  +15*GFCCMN+4*GHSERCC
             -212629+47.9541*T;,,                                     N 89Lee !
 PAR  G(CEMENTITE_D011,MN:C),,          +3*GFCCMN+GHSERCC
             -43872+6.2*T;,,                                          N 89Lee !
 PAR  G(M5C2,MN:C),,                    +5*GFCCMN+2*GHSERCC
             -89124+15.75*T;,,                                        N 89Lee !
 PAR  G(M7C3_D101,MN:C),,               +7*GFCCMN+3*GHSERCC
             -128430+21.102*T;,,                                      N 89Lee !
$ ------------------------------------------------------------------------------
$
 ASSESSED_SYSTEM
  C-MN(TDB -* +LIQ +GRAPH +FCC_A1 +BCC_A2 +HCP_A3 +CBCC_A12 +CUB_A13 +MN15C4
  +M23C6_D84 +CEMEN_D011 +M5C2 +M7C3_D101 ;P3 TMM:300/2000 STP:.65/1800) !
$
$
 LIST-OF-REFERENCE
 NUMBER  SOURCE
  Null   'Unknown source'
  89Lee  'B.-J. Lee, D.N. Lee, Calphad, 13, 345-54(1989); Mn-C'
  91Din  'A.T. Dinsdale, Calphad, 15, 317-425(1991).'
!

File: data/databases/sgte-binary/MnC-90Hua-LB.tdb
$
$ Database for Mn-C from W. Huang 1990 (included in LB Vol. 2)
$
$ W. Huang, Scand. J. Metall., 19, 26-32(1990).
$
$ Dataset created 2010.02.07 by Bengt Hallstedt.
$ 2021.01.30: Modified for use with GES6.
$
$ There is a huge inverse miscibility gap on the C-rich side meeting the
$ graphite liquidus at about 4800 K. The (metastable) minimum of the
$ miscibility gap is at 3300 K (x(C)=0.8).
$
$ Mn2C (HCP_A3) becomes stable again just below 298.15 K.
$
$ ------------------------------------------------------------------------------
 TEMP-LIM 298.15 6000.00 !
$
$ELEMENT NAME  REF. STATE               ATOMIC MASS H298-H0    S298    !
$
 ELEMENT VA   VACUUM                      0.0          0.0      0.0    ! 
 ELEMENT C    GRAPHITE                   12.011     1054.0      5.7423 ! 
 ELEMENT MN   CBCC_A12                   54.9380    4995.696   32.2206 ! 
$ ------------------------------------------------------------------------------
$ Phase definitions
$
 PHASE LIQUID:L % 1 1 !
 CONST LIQUID:L : C MN : !
$
$ Fcc (cF4, Fm-3m) and MeX (cF8, Fm-3m)
$
 PHASE FCC_A1 %A 2 1 1 !
 CONST FCC_A1 : MN : C VA% : !
$
$ Bcc (cI2, Im-3m)
$
 PHASE BCC_A2 %B 2 1 3 !
 CONST BCC_A2 : MN : C VA% : !
$
$ Hcp (hP2, P6_3/mmc) and Me2X (NiAs-type, hP4, P6_3/mmc, B8_1)
$
 PHASE HCP_A3 %A 2 1 0.5 !
 CONST HCP_A3 : MN : C VA% : !
$
$ Prototype alpha-Mn (cI58, I-43m)
$
 PHASE CBCC_A12 %A 2 1 1 !
 CONST CBCC_A12 : MN : C VA% : !
$
$ Prototype beta-Mn (cP20, P4_132)
$
 PHASE CUB_A13 % 2 1 1 !
 CONST CUB_A13 : MN : C VA% : !
$
$ Prototype C (cF8, Fd-3m)
$
 PHASE DIAMOND_A4 % 1 1 !
 CONST DIAMOND_A4 : C : !
$
$ Prototype C (hP4, P6_3/mmc)
$
 PHASE GRAPHITE_A9 % 1 1 !
 CONST GRAPHITE_A9 : C : !
$
$ Prototype Fe3C (oP16, Pnma)
$
 PHASE CEMENTITE_D011 % 2 3 1 !
 CONST CEMENTITE_D011 : MN : C : !
$
$ Prototype Cr7C3 (oP40, Pnma)
$
 PHASE M7C3_D101 % 2 7 3 !
 CONST M7C3_D101 : MN : C : !
$
$ Prototype Cr23C6 (cF116, Fm-3m)
$
 PHASE M23C6_D84 % 3 20 3 6 !
 CONST M23C6_D84 : MN : MN : C : !
$
$ Prototype Mn5C2 (mC28, C2/c), Haegg carbide, chi
$
 PHASE M5C2 % 2 5 2 !
 CONST M5C2 : MN : C : !
$ ------------------------------------------------------------------------------
$ Defaults
$
 DEFINE-SYSTEM-DEFAULT ELEMENT 2 !
 DEFAULT-COM DEFINE_SYSTEM_ELEMENT VA !
 TYPE-DEF % SEQ * !
 TYPE-DEF A GES AMEND_PHASE_DESCRIPTION @ MAGNETIC -3 0.28 !
 TYPE-DEF B GES AMEND_PHASE_DESCRIPTION @ MAGNETIC -1 0.4 !
 FUNCTION ZERO      298.15  0;                                         6000 N !
 FUNCTION UN_ASS    298.15  0;                                         6000 N !
$ ------------------------------------------------------------------------------
$ Element data
$ ------------------------------------------------------------------------------
$ C
$
 PAR  G(GRAPHITE_A9,C),,                +GHSERCC;,,                   N 91Din !
 PAR  G(DIAMOND_A4,C),,                 +GDIACC;,,                    N 91Din !
 PAR  G(LIQUID,C),,                     +GHSERCC+117369-24.63*T;,,    N 91Din !
$
 FUNCTION GHSERCC   298.15  -17368.441+170.73*T-24.3*T*LN(T)
       -4.723E-04*T**2+2562600*T**(-1)-2.643E+08*T**(-2)+1.2E+10*T**(-3);
      6000.00  N !
 FUNCTION GDIACC    298.15  -16359.441+175.61*T-24.31*T*LN(T)
       -4.723E-04*T**2+2698000*T**(-1)-2.61E+08*T**(-2)+1.11E+10*T**(-3);
      6000.00  N !
$ ------------------------------------------------------------------------------
$ Mn
$
 PAR  G(CBCC_A12,MN:VA),,               +GHSERMN;                2000 N 91Din !
 PAR  TC(CBCC_A12,MN:VA),,               -285.00;                2000 N 91Din !
 PAR  BM(CBCC_A12,MN:VA),,                 -0.66;                2000 N 91Din !
 PAR  G(CUB_A13,MN:VA),,                +GCUBMN;                 2000 N 91Din !
 PAR  G(FCC_A1,MN:VA),,                 +GFCCMN;                 2000 N 91Din !
 PAR  TC(FCC_A1,MN:VA),,                -1620.00;                2000 N 91Din !
 PAR  BM(FCC_A1,MN:VA),,                   -1.86;                2000 N 91Din !
 PAR  G(BCC_A2,MN:VA),,                 +GBCCMN;                 2000 N 91Din !
 PAR  TC(BCC_A2,MN:VA),,                 -580.00;                2000 N 91Din !
 PAR  BM(BCC_A2,MN:VA),,                   -0.27;                2000 N 91Din !
 PAR  G(HCP_A3,MN:VA),,                 +GHCPMN;                 2000 N 91Din !
 PAR  TC(HCP_A3,MN:VA),,                -1620.00;                2000 N 91Din !
 PAR  BM(HCP_A3,MN:VA),,                   -1.86;                2000 N 91Din !
 PAR  G(LIQUID,MN),,                    +GLIQMN;                 2000 N 91Din !
$
 FUNCTION GHSERMN   298.15  -8115.28+130.059*T-23.4582*T*LN(T)
       -0.00734768*T**2+69827*T**(-1);
      1519.00  Y  -28733.41+312.2648*T-48*T*LN(T)+1.656847E+30*T**(-9);
      2000.00  N !
 FUNCTION GCUBMN    298.15  -5800.4+135.995*T-24.8785*T*LN(T)
       -0.00583359*T**2+70269*T**(-1);
      1519.00  Y  +442.65-0.9715*T+GHSERMN+2.310723E+30*T**(-9);
      2000.00  N !
 FUNCTION GFCCMN    298.15  -3439.3+131.884*T-24.5177*T*LN(T)
       -0.006*T**2+69600*T**(-1);
      1519.00  Y  +2663.31-2.5984*T+GHSERMN+2.205113E+30*T**(-9);
      2000.00  N !
 FUNCTION GBCCMN    298.15  -3235.3+127.85*T-23.7*T*LN(T)
       -0.00744271*T**2+60000*T**(-1);
      1519.00  Y  +5544.58-4.5605*T+GHSERMN-3.91695E+29*T**(-9);
      2000.00  N !
 FUNCTION GHCPMN    298.15  -4439.3+133.007*T-24.5177*T*LN(T)
       -0.006*T**2+69600*T**(-1);
      1519.00  Y  +1663.31-1.4754*T+GHSERMN+2.205113E+30*T**(-9);
      2000.00  N !
 FUNCTION GLIQMN    298.15  +17859.91-12.6208*T+GHSERMN-4.41929E-21*T**7;
      1519.00  Y  -9993.9+299.036*T-48*T*LN(T);
      2000.00  N !
$ ------------------------------------------------------------------------------
$ Binary system
$
$ From W. Huang 1990 (included in LB Vol. 2)
$
$ W. Huang, Scand. J. Metall., 19, 26-32(1990).
$
$ Checked against LB and paper. Checked at 6000 K.
$
$ There is a huge inverse miscibility gap on the C-rich side meeting the
$ graphite liquidus at about 4800 K. The (metastable) minimum of the
$ miscibility gap is at 3300 K (x(C)=0.8).
$
$ Mn2C (HCP_A3) becomes stable again just below 298.15 K.
$
 PAR  L(LIQUID,C,MN;0),,                -168240+35.635*T;,,           N 90Hua1 !
 PAR  L(LIQUID,C,MN;1),,                -91760+50*T;,,                N 90Hua1 !
$
 PAR  G(BCC_A2,MN:C),,                  +GHSERMN+3*GHSERCC
             +10000+30*T;,,                                           N 90Hua1 !
$
 PAR  G(FCC_A1,MN:C),,                  +GHSERMN+GHSERCC
             +502+15.261*T;,,                                         N 90Hua1 !
 PAR  L(FCC_A1,MN:C,VA;0),,             -43433;,,                     N 90Hua1 !
$
 PAR  G(HCP_A3,MN:C),,                  +GHSERMN+0.5*GHSERCC
             -16692+4.319*T;,,                                        N 90Hua1 !
 PAR  L(HCP_A3,MN:C,VA;0),,             +8552-9.367*T;,,              N 90Hua1 !
$
 PAR  G(CBCC_A12,MN:C),,                +GHSERMN+GHSERCC
             -10770+30*T;,,                                           N 90Hua1 !
 PAR  L(CBCC_A12,MN:C,VA;0),,           -43433;,,                     N 90Hua1 !
$
 PAR  G(CUB_A13,MN:C),,                 +GHSERMN+GHSERCC
             +5000+30*T;,,                                            N 90Hua1 !
 PAR  L(CUB_A13,MN:C,VA;0),,            -43433;,,                     N 90Hua1 !
$
 PAR  G(CEMENTITE_D011,MN:C),,          +3*GHSERMN+GHSERCC
             -40379+3.524*T;,,                                        N 90Hua1 !
 PAR  G(M23C6_D84,MN:MN:C),,            +GMNM23C6;,,                  N 90Hua1 !
 PAR  G(M7C3_D101,MN:C),,               +7*GHSERMN+3*GHSERCC
             -111765+13.092*T;,,                                      N 90Hua1 !
 PAR  G(M5C2,MN:C),,                    +5*GHSERMN+2*GHSERCC
             -76849+8.517*T;,,                                        N 90Hua1 !
$
$ metastable
$
$PAR  G(V3C2,MN:C),,                    -76135+750.415*T
$            -125.589*T*LN(T)+922711*T**(-1);,,                       N 91Fer !
$
 FUNCTION GMNM23C6  298.15  +23*GHSERMN+6*GHSERCC-308065+50.966*T;     6000 N !
$ ------------------------------------------------------------------------------
$
 ASSESSED_SYSTEM
  C-MN(TDB -* +LIQ +GRAPH +FCC_A1 +BCC_A2 +HCP_A3 +CBCC_A12 +CUB_A13
  +M23C6_D84 +CEMEN_D011 +M5C2 +M7C3_D101 ;P3 TMM:300/2000 STP:.65/1800) !
$
$
 LIST-OF-REFERENCE
 NUMBER  SOURCE
  Null   'Unknown source'
  90Hua1 'W. Huang, Scand. J. Metall., 19, 26-32(1990); Mn-C,'
  91Din  'A.T. Dinsdale, Calphad, 15, 317-425(1991).'
  91Fer  'A. Fernandez Guillermet, W. Huang,
          Int. J. Thermophys., 12, 1077-1102(1991); Mn-V-C'
!

File: data/databases/sgte-binary/MnH-11Lob.tdb
$
$ Database for Mn-H from A. Lob et al. 2011.
$
$ A. Lob, D. Senk, B. Hallstedt, Steel Res. Int., 82, 108-13(2011).
$
$ Dataset created 2008.09.24 by Bengt Hallstedt.
$ 2018.02.20: Clean up.
$ 2021.01.30: Modified for use with GES6.
$
$ ------------------------------------------------------------------------------
 TEMP-LIM 298.15 6000.00 !
$
$ELEMENT NAME  REF. STATE               ATOMIC MASS H298-H0    S298    !
$
 ELEMENT VA   VACUUM                      0.0          0.0      0.0    ! 
 ELEMENT H    1/2_MOLE_H2(G)              1.0079    4234.      65.285  ! 
 ELEMENT MN   CBCC_A12                   54.9380    4995.696   32.2206 !
$ ------------------------------------------------------------------------------
$ Species
$
 SPECIE  H2                                 H2 !
 SPECIE  MN2                                MN2 !
 SPECIE  MNH                                MN1H1 !
$ ------------------------------------------------------------------------------
$ Phase definitions
$
 PHASE LIQUID:L % 1 1 !
 CONST LIQUID:L : MN H : !
$
$ Fcc (cF4, Fm-3m) and MeX (cF8, Fm-3m)
$
 PHASE FCC_A1 %A 2 1 1 !
 CONST FCC_A1 : MN : H VA% : !
$
$ Bcc (cI2, Im-3m)
$ Note! not standard bcc model
$
 PHASE BCC_A2 %B 2 1 1 !
 CONST BCC_A2 : MN : H VA% : !
$
$ Hcp (hP2, P6_3/mmc) and Me2X (NiAs-type, hP4, P6_3/mmc, B8_1)
$
 PHASE HCP_A3 %A 2 1 0.5 !
 CONST HCP_A3 : MN : H VA% : !
$
$ Prototype alpha-Mn (cI58, I-43m)
$
 PHASE CBCC_A12 % 2 1 1 !
 CONST CBCC_A12 : MN : H VA% : !
$
$ Prototype beta-Mn (cP20, P4_132)
$
 PHASE CUB_A13 % 2 1 1 !
 CONST CUB_A13 : MN : H VA% : !
$
 PHASE GAS:G % 1 1 !
 CONST GAS:G : H H2 MN MNH : !
$
 PHASE H2GAS % 1 1 !
 CONST H2GAS : H2 : !
$ ------------------------------------------------------------------------------
$ Defaults
$
 DEFINE-SYSTEM-DEFAULT ELEMENT 2 !
 DEFAULT-COM DEFINE_SYSTEM_ELEMENT VA !
 DEFAULT-COM REJECT_PHASE H2GAS !
 TYPE-DEFINITION % SEQ * !
 TYPE_DEF A GES AMEND_PHASE_DESCRIPTION @ MAGNETIC -3 0.28 !
 TYPE_DEF B GES AMEND_PHASE_DESCRIPTION @ MAGNETIC -1 0.4 !
 FUNCTION ZERO      298.15  0;                                         6000 N !
 FUNCTION UN_ASS    298.15  0;                                         6000 N !
 FUNCTION R         298.15  +8.31451;                                  6000 N !
 FUNCTION RTLNP     298.15  +8.31451*T*LN(1E-05*P);                    6000 N !
$ ------------------------------------------------------------------------------
$ Element data
$ ------------------------------------------------------------------------------
$ H
$
 PAR  G(LIQUID,H),,                     +GHSERHH
             +8035+25*T+2*T*LN(T);,,                                  N 04Qiu !
$
 PAR  G(H2GAS,H2),,                     +GHSERH2+RTLNP;,,             N 97SUB !
$
 PAR  G(GAS,H),,                        +F10383T+RTLNP;,,             N 97SUB !
 PAR  G(GAS,H2),,                       +GHSERH2+RTLNP;,,             N 97SUB !
$
$ H(g)
 FUNCTION F10383T   298.15  +211801.621+24.4989821*T-20.78611*T*LN(T);
      6000.00  N !
$ H2(g)
 FUNCTION GHSERH2   298.15  -9522.9741+78.5273879*T-31.35707*T*LN(T)
       +0.0027589925*T**2-7.46390667E-07*T**3+56582.3*T**(-1);
      1000.00  Y  +180.108664-15.6128256*T-17.84857*T*LN(T)
       -0.00584168*T**2+3.14618667E-07*T**3-1280036*T**(-1);
      2100.00  Y  -18840.1663+92.3120255*T-32.05082*T*LN(T)
       -0.0010728235*T**2+1.14281783E-08*T**3+3561002.5*T**(-1);
      6000.00  N !
 FUNCTION GHSERHH   298.15  +0.5*GHSERH2;                              6000 N !
$ ------------------------------------------------------------------------------
$ Mn
$
 PAR  G(CBCC_A12,MN:VA),,               +GHSERMN;                2000 N 91Din !
 PAR  TC(CBCC_A12,MN:VA),,               -285.00;                2000 N 91Din !
 PAR  BM(CBCC_A12,MN:VA),,                 -0.66;                2000 N 91Din !
 PAR  G(CUB_A13,MN:VA),,                +GCUBMN;                 2000 N 91Din !
 PAR  G(FCC_A1,MN:VA),,                 +GFCCMN;                 2000 N 91Din !
 PAR  TC(FCC_A1,MN:VA),,                -1620.00;                2000 N 91Din !
 PAR  BM(FCC_A1,MN:VA),,                   -1.86;                2000 N 91Din !
 PAR  G(BCC_A2,MN:VA),,                 +GBCCMN;                 2000 N 91Din !
 PAR  TC(BCC_A2,MN:VA),,                 -580.00;                2000 N 91Din !
 PAR  BM(BCC_A2,MN:VA),,                   -0.27;                2000 N 91Din !
 PAR  G(HCP_A3,MN:VA),,                 +GHCPMN;                 2000 N 91Din !
 PAR  TC(HCP_A3,MN:VA),,                -1620.00;                2000 N 91Din !
 PAR  BM(HCP_A3,MN:VA),,                   -1.86;                2000 N 91Din !
 PAR  G(LIQUID,MN),,                    +GLIQMN;                 2000 N 91Din !
$
 PAR  G(GAS,MN),,                       +F12439T+RTLNP;,,             N 97SUB !
$
 FUNCTION GHSERMN   298.15  -8115.28+130.059*T-23.4582*T*LN(T)
       -0.00734768*T**2+69827*T**(-1);
      1519.00  Y  -28733.41+312.2648*T-48*T*LN(T)+1.656847E+30*T**(-9);
      2000.00  N !
 FUNCTION GCUBMN    298.15  -5800.4+135.995*T-24.8785*T*LN(T)
       -0.00583359*T**2+70269*T**(-1);
      1519.00  Y  +442.65-0.9715*T+GHSERMN+2.310723E+30*T**(-9);
      2000.00  N !
 FUNCTION GFCCMN    298.15  -3439.3+131.884*T-24.5177*T*LN(T)
       -0.006*T**2+69600*T**(-1);
      1519.00  Y  +2663.31-2.5984*T+GHSERMN+2.205113E+30*T**(-9);
      2000.00  N !
 FUNCTION GBCCMN    298.15  -3235.3+127.85*T-23.7*T*LN(T)
       -0.00744271*T**2+60000*T**(-1);
      1519.00  Y  +5544.58-4.5605*T+GHSERMN-3.91695E+29*T**(-9);
      2000.00  N !
 FUNCTION GHCPMN    298.15  -4439.3+133.007*T-24.5177*T*LN(T)
       -0.006*T**2+69600*T**(-1);
      1519.00  Y  +1663.31-1.4754*T+GHSERMN+2.205113E+30*T**(-9);
      2000.00  N !
 FUNCTION GLIQMN    298.15  +17859.91-12.6208*T+GHSERMN-4.41929E-21*T**7;
      1519.00  Y  -9993.9+299.036*T-48*T*LN(T);
      2000.00  N !
$ Mn(g)
 FUNCTION F12439T  298.15  +276164.054-34.4987547*T-20.786*T*LN(T);
      1575.00  Y  +275547.585-29.2480566*T-21.52064*T*LN(T)
       +3.819474E-04*T**2-3.66030333E-08*T**3+95180.95*T**(-1);
      2100.00  Y  +274521.741-16.3844926*T-23.35302*T*LN(T)
       +0.0013469965*T**2-1.18903067E-07*T**3;
      2400.00  N !
$ ------------------------------------------------------------------------------
$ Binary system
$
$ A. Lob, D. Senk, B. Hallstedt, Steel Res. Int., 82, 108-13(2011).
$
$ Checked at 6000 K (at 1 bar)
$
$ Parameters optimised to solubilities in alpha, beta, gamma, delta and
$ liquid Mn at 1 atm of H2.
$ Data (except liquid) are from H.P. Serdyuk and B.I. Shapovalov,
$ Izv. VUZ Chernaya Metall., (8), 70-74(1982); taken from Fig. 3 in
$ A. San-Martin and F.D. Manchester, J. Phase Equilib., 16, 255-62(1995).
$ Liquid data are from A. Sievertz and H. Moritz,
$ Z. Phys. Chem. A, 180, 249-63(1937).
$
$ Hcp becomes stable as MnH_1-x at high pressure, but this is not modelled here.
$
 PAR  L(LIQUID,MN,H;0),,                +13310-5*T;,,                 N 11Lob !
$
 PAR  G(FCC_A1,MN:H),,                  +GHSERMN+GHSERHH
             +26810+32*T;,,                                           N 11Lob !
 PAR  G(BCC_A2,MN:H),,                  +GHSERMN+GHSERHH
             +44180+22*T;,,                                           N 11Lob !
 PAR  G(CBCC_A12,MN:H),,                +GHSERMN+GHSERHH
             +13460+46*T;,,                                           N 11Lob !
 PAR  G(CUB_A13,MN:H),,                 +GHSERMN+GHSERHH
             +9610+46*T;,,                                            N 11Lob !
$
 PAR  G(GAS,MNH),,                      +F10495T+RTLNP;,,             N 97SUB !
$
$ Metastable
$
 PAR  G(HCP_A3,MN:H),,                  +GHSERMN+0.5*GHSERHH
             -2.88159*T+13405+16*T;,,                                 N Same !
$
$ MnH(g)
 FUNCTION F10495T   298.15  +192464.748-96.3751145*T-16.12159*T*LN(T)
       -0.019769105*T**2+2.97138167E-06*T**3-147023.6*T**(-1);
       800.00  Y  +178828.93+69.2701146*T-40.76914*T*LN(T)
       +6.024005E-05*T**2-2.46963833E-08*T**3+1269206.5*T**(-1);
      2800.00  Y  +106642.034+316.320167*T-70.80509*T*LN(T)
       +0.00515165*T**2-1.59829817E-07*T**3+32167195*T**(-1);
      6000.00  N !
$ ------------------------------------------------------------------------------
$
$
 LIST-OF-REFERENCE
 NUMBER  SOURCE
  Null   'Unknown source'
  Same   'Same or similar interaction as in the corresponding stable phase'
  COST   'COST 507 database'
  91Din  'A.T. Dinsdale, Calphad, 15, 317-425(1991).'
  97SUB  'SGTE substance database, version 1997'
  04Qiu  'C. Qiu, G.B. Olson, S.M. Opalka, D.L. Anton,
          J. Phase Equilib. Diffus., 25, 520-27(2004); H'
  11Lob  'A. Lob, D. Senk, B. Hallstedt,
          Steel Res. Int., 82, 108-13(2011); Fe-H, Mn-H, Fe-Mn-H'
!

File: data/databases/sgte-binary/MnH-18Lia.tdb
$
$ Database for Mn-H from Y. Liang 2018.
$
$ Y. Liang, S. Liu, Y. Du, J. Phase Equilib. Diffus., 39, 186-95(2018).
$
$ Dataset created 2023.04.01 by Bengt Hallstedt.
$
$ The hcp model is 1:1 instead of the standard 1:0.5.
$
$ There is a mismatch for the H solubility in liquid Mn, probably due to
$ different data used for Liquid H (not given in the paper).
$
$ ------------------------------------------------------------------------------
 TEMP-LIM 298.15 6000.00 !
$
$ELEMENT NAME  REF. STATE               ATOMIC MASS H298-H0    S298    !
$
 ELEMENT VA   VACUUM                      0.0          0.0      0.0    ! 
 ELEMENT H    1/2_MOLE_H2(G)              1.0079    4234.      65.285  ! 
 ELEMENT MN   CBCC_A12                   54.9380    4995.696   32.2206 !
$ ------------------------------------------------------------------------------
$ Species
$
 SPECIE  H2                                 H2 !
 SPECIE  MN2                                MN2 !
 SPECIE  MNH                                MN1H1 !
$ ------------------------------------------------------------------------------
$ Phase definitions
$
 PHASE LIQUID:L % 1 1 !
 CONST LIQUID:L : MN H : !
$
$ Fcc (cF4, Fm-3m) and MeX (cF8, Fm-3m)
$
 PHASE FCC_A1 %A 2 1 1 !
 CONST FCC_A1 : MN : H VA% : !
$
$ Bcc (cI2, Im-3m)
$
 PHASE BCC_A2 %B 2 1 3 !
 CONST BCC_A2 : MN : H VA% : !
$
$ Hcp (hP2, P6_3/mmc) and Me2X (NiAs-type, hP4, P6_3/mmc, B8_1)
$
 PHASE HCP_A3 %A 2 1 1 !
 CONST HCP_A3 : MN : H VA% : !
$
$ Prototype alpha-Mn (cI58, I-43m)
$
 PHASE CBCC_A12 % 2 1 1 !
 CONST CBCC_A12 : MN : H VA% : !
$
$ Prototype beta-Mn (cP20, P4_132)
$
 PHASE CUB_A13 % 2 1 1 !
 CONST CUB_A13 : MN : H VA% : !
$
 PHASE GAS:G % 1 1 !
 CONST GAS:G : H H2 MN MNH : !
$
 PHASE H2GAS % 1 1 !
 CONST H2GAS : H2 : !
$ ------------------------------------------------------------------------------
$ Defaults
$
 DEFINE-SYSTEM-DEFAULT ELEMENT 2 !
 DEFAULT-COM DEFINE_SYSTEM_ELEMENT VA !
 DEFAULT-COM REJECT_PHASE H2GAS !
 TYPE-DEFINITION % SEQ * !
 TYPE_DEF A GES AMEND_PHASE_DESCRIPTION @ MAGNETIC -3 0.28 !
 TYPE_DEF B GES AMEND_PHASE_DESCRIPTION @ MAGNETIC -1 0.4 !
 FUNCTION ZERO      298.15  0;                                         6000 N !
 FUNCTION UN_ASS    298.15  0;                                         6000 N !
 FUNCTION R         298.15  +8.31451;                                  6000 N !
 FUNCTION RTLNP     298.15  +8.31451*T*LN(1E-05*P);                    6000 N !
$ ------------------------------------------------------------------------------
$ Element data
$ ------------------------------------------------------------------------------
$ H
$
 PAR  G(LIQUID,H),,                     +GHSERHH
             +8035+25*T+2*T*LN(T);,,                                  N 04Qiu !
$
 PAR  G(H2GAS,H2),,                     +GHSERH2+RTLNP;,,             N 97SUB !
$
 PAR  G(GAS,H),,                        +F10383T+RTLNP;,,             N 97SUB !
 PAR  G(GAS,H2),,                       +GHSERH2+RTLNP;,,             N 97SUB !
$
$ H(g)
 FUNCTION F10383T   298.15  +211801.621+24.4989821*T-20.78611*T*LN(T);
      6000.00  N !
$ H2(g)
 FUNCTION GHSERH2   298.15  -9522.9741+78.5273879*T-31.35707*T*LN(T)
       +0.0027589925*T**2-7.46390667E-07*T**3+56582.3*T**(-1);
      1000.00  Y  +180.108664-15.6128256*T-17.84857*T*LN(T)
       -0.00584168*T**2+3.14618667E-07*T**3-1280036*T**(-1);
      2100.00  Y  -18840.1663+92.3120255*T-32.05082*T*LN(T)
       -0.0010728235*T**2+1.14281783E-08*T**3+3561002.5*T**(-1);
      6000.00  N !
 FUNCTION GHSERHH   298.15  +0.5*GHSERH2;                              6000 N !
$ ------------------------------------------------------------------------------
$ Mn
$
 PAR  G(CBCC_A12,MN:VA),,               +GHSERMN;                2000 N 91Din !
 PAR  TC(CBCC_A12,MN:VA),,               -285.00;                2000 N 91Din !
 PAR  BM(CBCC_A12,MN:VA),,                 -0.66;                2000 N 91Din !
 PAR  G(CUB_A13,MN:VA),,                +GCUBMN;                 2000 N 91Din !
 PAR  G(FCC_A1,MN:VA),,                 +GFCCMN;                 2000 N 91Din !
 PAR  TC(FCC_A1,MN:VA),,                -1620.00;                2000 N 91Din !
 PAR  BM(FCC_A1,MN:VA),,                   -1.86;                2000 N 91Din !
 PAR  G(BCC_A2,MN:VA),,                 +GBCCMN;                 2000 N 91Din !
 PAR  TC(BCC_A2,MN:VA),,                 -580.00;                2000 N 91Din !
 PAR  BM(BCC_A2,MN:VA),,                   -0.27;                2000 N 91Din !
 PAR  G(HCP_A3,MN:VA),,                 +GHCPMN;                 2000 N 91Din !
 PAR  TC(HCP_A3,MN:VA),,                -1620.00;                2000 N 91Din !
 PAR  BM(HCP_A3,MN:VA),,                   -1.86;                2000 N 91Din !
 PAR  G(LIQUID,MN),,                    +GLIQMN;                 2000 N 91Din !
$
 PAR  G(GAS,MN),,                       +F12439T+RTLNP;,,             N 97SUB !
$
 FUNCTION GHSERMN   298.15  -8115.28+130.059*T-23.4582*T*LN(T)
       -0.00734768*T**2+69827*T**(-1);
      1519.00  Y  -28733.41+312.2648*T-48*T*LN(T)+1.656847E+30*T**(-9);
      2000.00  N !
 FUNCTION GCUBMN    298.15  -5800.4+135.995*T-24.8785*T*LN(T)
       -0.00583359*T**2+70269*T**(-1);
      1519.00  Y  +442.65-0.9715*T+GHSERMN+2.310723E+30*T**(-9);
      2000.00  N !
 FUNCTION GFCCMN    298.15  -3439.3+131.884*T-24.5177*T*LN(T)
       -0.006*T**2+69600*T**(-1);
      1519.00  Y  +2663.31-2.5984*T+GHSERMN+2.205113E+30*T**(-9);
      2000.00  N !
 FUNCTION GBCCMN    298.15  -3235.3+127.85*T-23.7*T*LN(T)
       -0.00744271*T**2+60000*T**(-1);
      1519.00  Y  +5544.58-4.5605*T+GHSERMN-3.91695E+29*T**(-9);
      2000.00  N !
 FUNCTION GHCPMN    298.15  -4439.3+133.007*T-24.5177*T*LN(T)
       -0.006*T**2+69600*T**(-1);
      1519.00  Y  +1663.31-1.4754*T+GHSERMN+2.205113E+30*T**(-9);
      2000.00  N !
 FUNCTION GLIQMN    298.15  +17859.91-12.6208*T+GHSERMN-4.41929E-21*T**7;
      1519.00  Y  -9993.9+299.036*T-48*T*LN(T);
      2000.00  N !
$ Mn(g)
 FUNCTION F12439T  298.15  +276164.054-34.4987547*T-20.786*T*LN(T);
      1575.00  Y  +275547.585-29.2480566*T-21.52064*T*LN(T)
       +3.819474E-04*T**2-3.66030333E-08*T**3+95180.95*T**(-1);
      2100.00  Y  +274521.741-16.3844926*T-23.35302*T*LN(T)
       +0.0013469965*T**2-1.18903067E-07*T**3;
      2400.00  N !
$ ------------------------------------------------------------------------------
$ Binary system
$
$ Y. Liang, S. Liu, Y. Du, J. Phase Equilib. Diffus., 39, 186-95(2018).
$
$ Checked against paper. Checked at 6000 K (at 1 bar).
$
$ The hcp model is 1:1 instead of the standard 1:0.5.
$
$ There is a mismatch for the H solubility in liquid Mn, probably due to
$ different data used for Liquid H (not given in the paper).
$
 PAR  L(LIQUID,MN,H;0),,                -18190.66+12.4588*T;,,        N 18Lia !
 PAR  L(LIQUID,MN,H;1),,                +1060.35;,,                   N 18Lia !
$
 PAR  G(FCC_A1,MN:H),,                  +GFCCMN+GHSERHH
             -7629.96+41.3106*T;,,                                    N 18Lia !
 PAR  L(FCC_A1,MN:H,VA;0),,             +17225.18+4.517*T;,,          N 18Lia !
$
 PAR  G(BCC_A2,MN:H),,                  +GBCCMN+3*GHSERHH
             +53827.98+146.0576*T;,,                                  N 18Lia !
$
 PAR  G(HCP_A3,MN:H),,                  +GHCPMN+GHSERHH
            -20082.74+45.0224*T;,,                                    N 18Lia !
 PAR  L(HCP_A3,MN:H,VA;0),,             -4896.02+27.7428*T;,,         N 18Lia !
$
 PAR  G(CBCC_A12,MN:H),,                +GHSERMN+GHSERHH
             -15791.74+57.167*T;,,                                    N 18Lia !
 PAR  L(CBCC_A12,MN:H,VA;0),,           +22056.92;,,                  N 18Lia !
$
 PAR  G(CUB_A13,MN:H),,                 +GCUBMN+GHSERHH
             +12423.22+44.1542*T;,,                                   N 18Lia !
 PAR  L(CUB_A13,MN:H,VA;0),,            -5000+3.7*T;,,                N 18Lia !
$
 PAR  G(GAS,MNH),,                      +F10495T+RTLNP;,,             N 97SUB !
$
$ MnH(g)
 FUNCTION F10495T   298.15  +192464.748-96.3751145*T-16.12159*T*LN(T)
       -0.019769105*T**2+2.97138167E-06*T**3-147023.6*T**(-1);
       800.00  Y  +178828.93+69.2701146*T-40.76914*T*LN(T)
       +6.024005E-05*T**2-2.46963833E-08*T**3+1269206.5*T**(-1);
      2800.00  Y  +106642.034+316.320167*T-70.80509*T*LN(T)
       +0.00515165*T**2-1.59829817E-07*T**3+32167195*T**(-1);
      6000.00  N !
$ ------------------------------------------------------------------------------
$
$
 LIST-OF-REFERENCE
 NUMBER  SOURCE
  Null   'Unknown source'
  Same   'Same or similar interaction as in the corresponding stable phase'
  COST   'COST 507 database'
  91Din  'A.T. Dinsdale, Calphad, 15, 317-425(1991).'
  97SUB  'SGTE substance database, version 1997'
  04Qiu  'C. Qiu, G.B. Olson, S.M. Opalka, D.L. Anton,
          J. Phase Equilib. Diffus., 25, 520-27(2004); H'
  18Lia  'Y. Liang, S. Liu, Y. Du,
          J. Phase Equilib. Diffus., 39, 186-95(2018); Mn-H'
!
