Repository: orchid-calphad/orchid-project.org

# orchid-project.org

Website and released data of **ORCHID** (Open Repository for CALPHAD Hypotheses, Intelligence, and Discovery),
served by GitHub Pages at https://orchid-project.org. Releases are archived on Zenodo (one DOI per version).

- `index.html`, `catalog/`, `best-practices.html` — static, self-contained pages (generated in the ORCHID tooling).
- `data/` — released data: catalog, redistributable TDB files, convex hulls. Licences: `data/LICENSES.md`, `data/NOTICE.md`.
- `llms.txt`, `data/croissant.json`, `CITATION.cff`, `.zenodo.json` — machine-readable metadata.

Only data with clear redistribution rights are published.

File: data/databases/sgte-binary/MnMo-95Lee-LB.tdb
$
$ Database for Mn-Mo from B.-J. Lee 1995 (Included in LB Vol. 4)
$
$ B.-J. Lee, unpublished research, 1995.
$
$ Dataset created 2010.02.07 by Bengt Hallstedt.
$ 2021.01.30: Modified for use with GES6.
$
$ MU_D85 becomes unstable below 445 K.
$ 
$ The invariant temperatures involving the SIGMA_D8B and SIGMA_OLD phases are
$ nearly identical, but the Mo contents are quite different. The two phase
$ fields do not even overlap. It is unclear which one is closer to experimental
$ data, but my guess would be SIGMA_OLD.
$
$ ------------------------------------------------------------------------------
 TEMP-LIM 298.15 6000.00 !
$
$ELEMENT NAME  REF. STATE               ATOMIC MASS H298-H0    S298    !
$
 ELEMENT VA   VACUUM                      0.0          0.0      0.0    ! 
 ELEMENT MN   CBCC_A12                   54.9380    4995.696   32.2206 ! 
 ELEMENT MO   BCC_A2                     95.94      4589.0     28.56   ! 
$ ------------------------------------------------------------------------------
$ Phase definitions
$
 PHASE LIQUID:L % 1 1 !
 CONST LIQUID:L : MN MO : !
$
$ Fcc (cF4, Fm-3m) and MeX (cF8, Fm-3m)
$
 PHASE FCC_A1 %A 2 1 1 !
 CONST FCC_A1 : MN MO : VA : !
$
$ Bcc (cI2, Im-3m)
$
 PHASE BCC_A2 %B 2 1 3 !
 CONST BCC_A2 : MN MO : VA : !
$
$ Hcp (hP2, P6_3/mmc) and Me2X (NiAs-type, hP4, P6_3/mmc, B8_1)
$
 PHASE HCP_A3 %A 2 1 0.5 !
 CONST HCP_A3 : MN MO : VA : !
$
$ Prototype alpha-Mn (cI58, I-43m)
$
 PHASE CBCC_A12 % 2 1 1 !
 CONST CBCC_A12 : MN MO : VA : !
$
$ Prototype beta-Mn (cP20, P4_132)
$
 PHASE CUB_A13 % 2 1 1 !
 CONST CUB_A13 : MN MO : VA : !
$
$ Prototype Fe7W6 (hR13, R-3m)
$
 PHASE MU_D85 % 3 7 2 4 !
 CONST MU_D85 : MN : MO : MO : !
$
$ Prototype CrFe (tP30, P4_2/mnm)
$
 PHASE SIGMA_D8B % 3 10 4 16 !
 CONST SIGMA_D8B : MN : MO : MN MO : !
$
$ Sigma in TCFE 2000 and SSOL V4
$
 PHASE SIGMA_OLD % 3 8 4 18 !
 CONST SIGMA_OLD : MN : MO : MN MO : !
$ ------------------------------------------------------------------------------
$ Defaults
$
 DEFINE-SYSTEM-DEFAULT ELEMENT 2 !
 DEFAULT-COM DEFINE_SYSTEM_ELEMENT VA !
 DEFAULT_COM REJECT_PHASE SIGMA_OLD !
 TYPE-DEF % SEQ * !
 TYPE-DEF A GES AMEND_PHASE_DESCRIPTION @ MAGNETIC -3 0.28 !
 TYPE-DEF B GES AMEND_PHASE_DESCRIPTION @ MAGNETIC -1 0.4 !
 FUNCTION ZERO      298.15  0;                                         6000 N !
 FUNCTION UN_ASS    298.15  0;                                         6000 N !
 FUNCTION R         298.15  +8.31451;                                  6000 N !
$ ------------------------------------------------------------------------------
$ Element data
$ ------------------------------------------------------------------------------
$ Mn
$
 PAR  G(CBCC_A12,MN:VA),,               +GHSERMN;                2000 N 91Din !
 PAR  TC(CBCC_A12,MN:VA),,               -285.00;                2000 N 91Din !
 PAR  BM(CBCC_A12,MN:VA),,                 -0.66;                2000 N 91Din !
 PAR  G(CUB_A13,MN:VA),,                +GCUBMN;                 2000 N 91Din !
 PAR  G(FCC_A1,MN:VA),,                 +GFCCMN;                 2000 N 91Din !
 PAR  TC(FCC_A1,MN:VA),,                -1620.00;                2000 N 91Din !
 PAR  BM(FCC_A1,MN:VA),,                   -1.86;                2000 N 91Din !
 PAR  G(BCC_A2,MN:VA),,                 +GBCCMN;                 2000 N 91Din !
 PAR  TC(BCC_A2,MN:VA),,                 -580.00;                2000 N 91Din !
 PAR  BM(BCC_A2,MN:VA),,                   -0.27;                2000 N 91Din !
 PAR  G(HCP_A3,MN:VA),,                 +GHCPMN;                 2000 N 91Din !
 PAR  TC(HCP_A3,MN:VA),,                -1620.00;                2000 N 91Din !
 PAR  BM(HCP_A3,MN:VA),,                   -1.86;                2000 N 91Din !
 PAR  G(LIQUID,MN),,                    +GLIQMN;                 2000 N 91Din !
$
 FUNCTION GHSERMN   298.15  -8115.28+130.059*T-23.4582*T*LN(T)
       -0.00734768*T**2+69827*T**(-1);
      1519.00  Y  -28733.41+312.2648*T-48*T*LN(T)+1.656847E+30*T**(-9);
      2000.00  N !
 FUNCTION GCUBMN    298.15  -5800.4+135.995*T-24.8785*T*LN(T)
       -0.00583359*T**2+70269*T**(-1);
      1519.00  Y  +442.65-0.9715*T+GHSERMN+2.310723E+30*T**(-9);
      2000.00  N !
 FUNCTION GFCCMN    298.15  -3439.3+131.884*T-24.5177*T*LN(T)
       -0.006*T**2+69600*T**(-1);
      1519.00  Y  +2663.31-2.5984*T+GHSERMN+2.205113E+30*T**(-9);
      2000.00  N !
 FUNCTION GBCCMN    298.15  -3235.3+127.85*T-23.7*T*LN(T)
       -0.00744271*T**2+60000*T**(-1);
      1519.00  Y  +5544.58-4.5605*T+GHSERMN-3.91695E+29*T**(-9);
      2000.00  N !
 FUNCTION GHCPMN    298.15  -4439.3+133.007*T-24.5177*T*LN(T)
       -0.006*T**2+69600*T**(-1);
      1519.00  Y  +1663.31-1.4754*T+GHSERMN+2.205113E+30*T**(-9);
      2000.00  N !
 FUNCTION GLIQMN    298.15  +17859.91-12.6208*T+GHSERMN-4.41929E-21*T**7;
      1519.00  Y  -9993.9+299.036*T-48*T*LN(T);
      2000.00  N !
$ ------------------------------------------------------------------------------
$ Mo
$
$ CBCC_A12 and CUB_A13 from unknown source not included in unary
$
 PAR  G(BCC_A2,MO:VA),,                 +GHSERMO;                5000 N 91Din !
 PAR  G(FCC_A1,MO:VA),,                 +GHSERMO+15200+0.63*T;   5000 N 91Din !
 PAR  G(HCP_A3,MO:VA),,                 +GHSERMO+11550;          5000 N 91Din !
 PAR  G(CBCC_A12,MO:VA),,               +GHSERMO+11087+2.7196*T;,,    N Null !
 PAR  G(CUB_A13,MO:VA),,                +GHSERMO+15899+0.6276*T;,,    N Null !
 PAR  G(LIQUID,MO),,                    +GLIQMO;                 5000 N 91Din !
$
$PAR  G(MU_D85,MO:MO:MO),,              +7*GFCCMO+6*GHSERMO
$            -41400-4.41*T;,,                                         N 99Dav !
$
 FUNCTION GHSERMO   298.15  -7746.302+131.9197*T-23.56414*T*LN(T)
       -0.003443396*T**2+5.66283E-07*T**3+65812*T**(-1)-1.30927E-10*T**4;
      2896.00  Y  -30556.41+283.559746*T-42.63829*T*LN(T)-4.849315E+33*T**(-9);
      5000.00  N !
 FUNCTION GLIQMO    298.15  +41831.347-14.694912*T+GHSERMO+4.24519E-22*T**7;
      2896.00  Y  +3538.963+271.6697*T-42.63829*T*LN(T);
      5000.00  N !
 FUNCTION GFCCMO    298.15  +GHSERMO+15200+0.63*T;                     6000 N !
$ ------------------------------------------------------------------------------
$ Binary system
$
$ From from B.-J. Lee 1995 (Included in LB Vol. 4)
$
$ B.-J. Lee, unpublished research, 1995.
$
$ Checked against LB (using SIGMA_D8B). Checked at 6000 K.
$
$ MU_D85 becomes unstable below 445 K.
$ 
$ The invariant temperatures involving the SIGMA_D8B and SIGMA_OLD phases are
$ nearly identical, but the Mo contents are quite different. The two phase
$ fields do not even overlap. It is unclear which one is closer to experimental
$ data, but my guess would be SIGMA_OLD.
$
 PAR  L(LIQUID,MN,MO;0),,               -22275+13.6587*T;,,           N 95Lee !
 PAR  L(LIQUID,MN,MO;1),,               +23500-10.7493*T;,,           N 95Lee !
$
 PAR  L(FCC_A1,MN,MO:VA;0),,            +11174;,,                     N 95Lee !
$
 PAR  L(BCC_A2,MN,MO:VA;0),,            +49770-14.2564*T;,,           N 95Lee !
 PAR  L(BCC_A2,MN,MO:VA;1),,            -7260;,,                      N 95Lee !
$
 PAR  L(CBCC_A12,MN,MO:VA;0),,          +646;,,                       N 95Lee !
$
 PAR  L(CUB_A13,MN,MO:VA;0),,           +5626;,,                      N 95Lee !
$
 PAR  G(MU_D85,MN:MO:MO),,              +7*GFCCMN+6*GHSERMO
             -7638-29.9259*T;,,                                       N 95Lee !
$
 PAR  G(SIGMA_OLD,MN:MO:MN),,           +8*GFCCMN+4*GHSERMO
             +18*GBCCMN+24152;,,                                      N 95Lee !
 PAR  G(SIGMA_OLD,MN:MO:MO),,           +8*GFCCMN+22*GHSERMO+69518;,, N 95Lee !
$
 PAR  G(SIGMA_D8B,MN:MO:MN),,           +10*GFCCMN+4*GHSERMO
             +16*GBCCMN+42817;,,                                      N 00Wes !
$ Parameter below to be used with MU_OLD
 PAR  G(SIGMA_D8B,MN:MO:MO),,           +10*GFCCMN+20*GHSERMO+9006;,, N 00Wes !
$ Parameter below to be used with MU_D85
$PAR  G(SIGMA_D8B,MN:MO:MO),,           +10*GFCCMN+20*GHSERMO
$            +12000;,,                                                N 17Hal4 !
$
$ Metastable
$
 PAR  L(HCP_A3,MN,MO:VA;0),,            +11174;,,                     N 95Lee !
$
$PAR  G(R_PHASE,MN:MO:MN),,             +27*GFCCMN+14*GHSERMO
$            +12*GBCCMN;,,                                            N 95Lee !
$PAR  G(R_PHASE,MN:MO:MO),,             +27*GFCCMN+26*GHSERMO;,,      N 95Lee !
$ ------------------------------------------------------------------------------
$
 ASSESSED_SYSTEM
  MN-MO(TDB -* +LIQUID +BCC_A2 +CBCC_A12 +CUB_A13 +FCC_A1
  +MU_D85 +SIGMA_D8B ;P3 TMM:300/3000 STP:.01/1900/-2) !
$
$
 LIST-OF-REFERENCE
 NUMBER  SOURCE
  Null   'Unknown source'
  Lin    'Linear combination of lattice stabilities'
  Same   'Same or similar interaction as in the corresponding stable phase'
  REFLAV 'Laves phase convention: G(LAVES,X:X)=+3*GHSERXX+15000'
  NIST   'NIST-Ni0209 Database, Ursula Kattner, 2002'
  91Din  'A.T. Dinsdale, Calphad, 15, 317-425(1991).'
  95Lee  'B.-J. Lee, unpublished research, 1995; Mn-Mo'
  99Dav  'A. Davydov, U.R. Kattner, J. Phase Equilib., 20, 5-16(1999); Co-Mo'
  00Wes  'S. Westman, unpublished, 2000; Mn-Mo'
!

File: data/databases/sgte-binary/MnMo-95Lee-mod.tdb
$
$ Database for Mn-Mo from B.-J. Lee 1995 (Included in LB Vol. 4)
$
$ B.-J. Lee, unpublished research, 1995.
$
$ Dataset created 2017.06.09 by Bengt Hallstedt.
$ 2021.01.30: Modified for use with GES6.
$
$ Modified from the dataset by 95Lee.
$
$ Model for MU_D85 changed from 7:2:4 to 1:4:2:6 and extended.
$ Mo added on the 1st SL in SIGMA_D8B. This was necessary in the Cr-Fe-Mo
$ system.
$
$ MU_D85 becomes unstable below 445 K.
$
$ New model for MU_D85: The MU_D85 phase has a narrow homogeneity range and
$ is shifted somewhat towards Mo at high temperature. The SIGMA_D8B parameters
$ were changed to approximately keep the composition and invarient temperatures
$ of the original version.
$
$ ------------------------------------------------------------------------------
 TEMP-LIM 298.15 6000.00 !
$
$ELEMENT NAME  REF. STATE               ATOMIC MASS H298-H0    S298    !
$
 ELEMENT VA   VACUUM                      0.0          0.0      0.0    ! 
 ELEMENT MN   CBCC_A12                   54.9380    4995.696   32.2206 ! 
 ELEMENT MO   BCC_A2                     95.94      4589.0     28.56   ! 
$ ------------------------------------------------------------------------------
$ Phase definitions
$
 PHASE LIQUID:L % 1 1 !
 CONST LIQUID:L : MN MO : !
$
$ Fcc (cF4, Fm-3m) and MeX (cF8, Fm-3m)
$
 PHASE FCC_A1 %A 2 1 1 !
 CONST FCC_A1 : MN MO : VA : !
$
$ Bcc (cI2, Im-3m)
$
 PHASE BCC_A2 %B 2 1 3 !
 CONST BCC_A2 : MN MO : VA : !
$
$ Hcp (hP2, P6_3/mmc) and Me2X (NiAs-type, hP4, P6_3/mmc, B8_1)
$
 PHASE HCP_A3 %A 2 1 0.5 !
 CONST HCP_A3 : MN MO : VA : !
$
$ Prototype alpha-Mn (cI58, I-43m)
$
 PHASE CBCC_A12 % 2 1 1 !
 CONST CBCC_A12 : MN MO : VA : !
$
$ Prototype beta-Mn (cP20, P4_132)
$
 PHASE CUB_A13 % 2 1 1 !
 CONST CUB_A13 : MN MO : VA : !
$
$ Prototype Fe7W6 (hR13, R-3m)
$
 PHASE MU_D85 % 4 1 4 2 6 !
 CONST MU_D85 : MN : MO : MO : MN% MO : !
$
$ Prototype CrFe (tP30, P4_2/mnm)
$
 PHASE SIGMA_D8B % 3 10 4 16 !
 CONST SIGMA_D8B : MN% MO : MO : MN MO : !
$ ------------------------------------------------------------------------------
$ Defaults
$
 DEFINE-SYSTEM-DEFAULT ELEMENT 2 !
 DEFAULT-COM DEFINE_SYSTEM_ELEMENT VA !
 TYPE-DEF % SEQ * !
 TYPE-DEF A GES AMEND_PHASE_DESCRIPTION @ MAGNETIC -3 0.28 !
 TYPE-DEF B GES AMEND_PHASE_DESCRIPTION @ MAGNETIC -1 0.4 !
 FUNCTION ZERO      298.15  0;                                         6000 N !
 FUNCTION UN_ASS    298.15  0;                                         6000 N !
 FUNCTION R         298.15  +8.31451;                                  6000 N !
$ ------------------------------------------------------------------------------
$ Element data
$ ------------------------------------------------------------------------------
$ Mn
$
 PAR  G(CBCC_A12,MN:VA),,               +GHSERMN;                2000 N 91Din !
 PAR  TC(CBCC_A12,MN:VA),,               -285.00;                2000 N 91Din !
 PAR  BM(CBCC_A12,MN:VA),,                 -0.66;                2000 N 91Din !
 PAR  G(CUB_A13,MN:VA),,                +GCUBMN;                 2000 N 91Din !
 PAR  G(FCC_A1,MN:VA),,                 +GFCCMN;                 2000 N 91Din !
 PAR  TC(FCC_A1,MN:VA),,                -1620.00;                2000 N 91Din !
 PAR  BM(FCC_A1,MN:VA),,                   -1.86;                2000 N 91Din !
 PAR  G(BCC_A2,MN:VA),,                 +GBCCMN;                 2000 N 91Din !
 PAR  TC(BCC_A2,MN:VA),,                 -580.00;                2000 N 91Din !
 PAR  BM(BCC_A2,MN:VA),,                   -0.27;                2000 N 91Din !
 PAR  G(HCP_A3,MN:VA),,                 +GHCPMN;                 2000 N 91Din !
 PAR  TC(HCP_A3,MN:VA),,                -1620.00;                2000 N 91Din !
 PAR  BM(HCP_A3,MN:VA),,                   -1.86;                2000 N 91Din !
 PAR  G(LIQUID,MN),,                    +GLIQMN;                 2000 N 91Din !
$
 FUNCTION GHSERMN   298.15  -8115.28+130.059*T-23.4582*T*LN(T)
       -0.00734768*T**2+69827*T**(-1);
      1519.00  Y  -28733.41+312.2648*T-48*T*LN(T)+1.656847E+30*T**(-9);
      2000.00  N !
 FUNCTION GCUBMN    298.15  -5800.4+135.995*T-24.8785*T*LN(T)
       -0.00583359*T**2+70269*T**(-1);
      1519.00  Y  +442.65-0.9715*T+GHSERMN+2.310723E+30*T**(-9);
      2000.00  N !
 FUNCTION GFCCMN    298.15  -3439.3+131.884*T-24.5177*T*LN(T)
       -0.006*T**2+69600*T**(-1);
      1519.00  Y  +2663.31-2.5984*T+GHSERMN+2.205113E+30*T**(-9);
      2000.00  N !
 FUNCTION GBCCMN    298.15  -3235.3+127.85*T-23.7*T*LN(T)
       -0.00744271*T**2+60000*T**(-1);
      1519.00  Y  +5544.58-4.5605*T+GHSERMN-3.91695E+29*T**(-9);
      2000.00  N !
 FUNCTION GHCPMN    298.15  -4439.3+133.007*T-24.5177*T*LN(T)
       -0.006*T**2+69600*T**(-1);
      1519.00  Y  +1663.31-1.4754*T+GHSERMN+2.205113E+30*T**(-9);
      2000.00  N !
 FUNCTION GLIQMN    298.15  +17859.91-12.6208*T+GHSERMN-4.41929E-21*T**7;
      1519.00  Y  -9993.9+299.036*T-48*T*LN(T);
      2000.00  N !
$ ------------------------------------------------------------------------------
$ Mo
$
$ CBCC_A12 and CUB_A13 from unknown source not included in unary
$
 PAR  G(BCC_A2,MO:VA),,                 +GHSERMO;                5000 N 91Din !
 PAR  G(FCC_A1,MO:VA),,                 +GHSERMO+15200+0.63*T;   5000 N 91Din !
 PAR  G(HCP_A3,MO:VA),,                 +GHSERMO+11550;          5000 N 91Din !
 PAR  G(CBCC_A12,MO:VA),,               +GHSERMO+11087+2.7196*T;,,    N Null !
 PAR  G(CUB_A13,MO:VA),,                +GHSERMO+15899+0.6276*T;,,    N Null !
 PAR  G(LIQUID,MO),,                    +GLIQMO;                 5000 N 91Din !
$
 PAR  G(SIGMA_D8B,MO:MO:MO),,           +30*GHSERMO+552000;,,         N 06Slu !
$
 FUNCTION GHSERMO   298.15  -7746.302+131.9197*T-23.56414*T*LN(T)
       -0.003443396*T**2+5.66283E-07*T**3+65812*T**(-1)-1.30927E-10*T**4;
      2896.00  Y  -30556.41+283.559746*T-42.63829*T*LN(T)-4.849315E+33*T**(-9);
      5000.00  N !
 FUNCTION GLIQMO    298.15  +41831.347-14.694912*T+GHSERMO+4.24519E-22*T**7;
      2896.00  Y  +3538.963+271.6697*T-42.63829*T*LN(T);
      5000.00  N !
 FUNCTION GFCCMO    298.15  +GHSERMO+15200+0.63*T;                     6000 N !
$ ------------------------------------------------------------------------------
$ Binary system
$
$ From from B.-J. Lee 1995 (Included in LB Vol. 4)
$
$ B.-J. Lee, unpublished research, 1995.
$
$ Checked against previous datasets. Checked at 6000 K.
$
$ Modified from the dataset by 95Lee.
$
$ Model for MU_D85 changed from 7:2:4 to 1:4:2:6 and extended.
$ Mo added on the 1st SL in SIGMA_D8B. This was necessary in the Cr-Fe-Mo
$ system.
$
$ MU_D85 becomes unstable below 445 K.
$
$ New model for MU_D85: The MU_D85 phase has a narrow homogeneity range and
$ is shifted somewhat towards Mo at high temperature. The SIGMA_D8B parameters
$ were changed to approximately keep the composition and invarient temperatures
$ of the original version.
$
 PAR  L(LIQUID,MN,MO;0),,               -22275+13.6587*T;,,           N 95Lee !
 PAR  L(LIQUID,MN,MO;1),,               +23500-10.7493*T;,,           N 95Lee !
$
 PAR  L(FCC_A1,MN,MO:VA;0),,            +11174;,,                     N 95Lee !
$
 PAR  L(BCC_A2,MN,MO:VA;0),,            +49770-14.2564*T;,,           N 95Lee !
 PAR  L(BCC_A2,MN,MO:VA;1),,            -7260;,,                      N 95Lee !
$
 PAR  L(CBCC_A12,MN,MO:VA;0),,          +646;,,                       N 95Lee !
$
 PAR  L(CUB_A13,MN,MO:VA;0),,           +5626;,,                      N 95Lee !
$
$PAR  G(MU_D85,MN:MO:MN:MN),,           +7*GFCCMN+4*GHSERMO
$            +2*GBCCMN+100000;,,                                      N 17Hal4 !
$PAR  G(MU_D85,MN:MO:MN:MO),,           +GFCCMN+4*GHSERMO+2*GBCCMN
$            +6*GFCCMO+100000;,,                                      N 17Hal4 !
 PAR  G(MU_D85,MN:MO:MO:MN),,           +7*GFCCMN+6*GHSERMO
             -7638-27*T;,,                                            N 17Hal4 !
 PAR  G(MU_D85,MN:MO:MO:MO),,           +GFCCMN+6*GHSERMO
             +6*GFCCMO+100000;,,                                      N 17Hal4 !
$
 PAR  G(SIGMA_D8B,MN:MO:MN),,           +10*GFCCMN+4*GHSERMO
             +16*GBCCMN+30000;,,                                      N 17Hal6 !
 PAR  G(SIGMA_D8B,MN:MO:MO),,           +10*GFCCMN+20*GHSERMO
             +83000-30*T;,,                                           N 17Hal6 !
 PAR  G(SIGMA_D8B,MO:MO:MN),,           +10*GFCCMO+4*GHSERMO
             +16*GBCCMN+300000;,,                                     N 17Hal6 !
$
$ Metastable
$
 PAR  L(HCP_A3,MN,MO:VA;0),,            +11174;,,                     N 95Lee !
$
$PAR  G(R_PHASE,MN:MO:MN),,             +27*GFCCMN+14*GHSERMO
$            +12*GBCCMN;,,                                            N 95Lee !
$PAR  G(R_PHASE,MN:MO:MO),,             +27*GFCCMN+26*GHSERMO;,,      N 95Lee !
$ ------------------------------------------------------------------------------
$
 ASSESSED_SYSTEM
  MN-MO(TDB -* +LIQUID +BCC_A2 +CBCC_A12 +CUB_A13 +FCC_A1
  +MU_D85 +SIGMA_D8B ;P3 TMM:300/3000 STP:.01/1900/-2) !
$
$
 LIST-OF-REFERENCE
 NUMBER  SOURCE
  Null   'Unknown source'
  Lin    'Linear combination of lattice stabilities'
  Same   'Same or similar interaction as in the corresponding stable phase'
  REFLAV 'Laves phase convention: G(LAVES,X:X)=+3*GHSERXX+15000'
  NIST   'NIST-Ni0209 Database, Ursula Kattner, 2002'
  91Din  'A.T. Dinsdale, Calphad, 15, 317-425(1991).'
  95Lee  'B.-J. Lee, unpublished research, 1995; Mn-Mo'
  99Dav  'A. Davydov, U.R. Kattner, J. Phase Equilib., 20, 5-16(1999); Co-Mo'
  06Slu  'M.H.F. Sluiter, Calphad, 30, 357-66(2006); Endmember values'
  17Hal4 'B. Hallstedt, new parameters for MU_D85, 2017; Mn-Mo'
  17Hal6 'B. Hallstedt, new parameters for SIGMA_D8B, 2017; Mn-Mo'
!

File: data/databases/sgte-binary/MnN-93Qiu-LB.tdb
$
$ Database for Mn-N from C. Qiu and AFG (Included in LB Vol. 4)
$
$ C. Qiu, A. Fernandez Guillermet, Z. Metallkd., 84, 11-22(1993).
$
$ Dataset created 2010.07.01 by Bengt Hallstedt.
$ 2021.01.30: Modified for use with GES6.
$
$ There are no strange features when the gas is not included.
$
$ MN6N5 appears to have a distorted NaCl structure. It should possibly be
$ modelled as FCC_A1.
$
$ ------------------------------------------------------------------------------
 TEMP-LIM 298.15 6000.00 !
$
$ELEMENT NAME  REF. STATE               ATOMIC MASS H298-H0    S298    !
$
 ELEMENT VA   VACUUM                      0.0          0.0      0.0    ! 
 ELEMENT MN   CBCC_A12                   54.9380    4995.696   32.2206 ! 
 ELEMENT N    1/2_MOLE_N2(G)             14.007     4335.0     95.751  ! 
$ ------------------------------------------------------------------------------
$ Species
$
 SPECIE  N2                                 N2 !
 SPECIE  N3                                 N3 !
$ ------------------------------------------------------------------------------
$ Phase definitions
$
 PHASE LIQUID:L % 1 1 !
 CONST LIQUID:L : MN N : !
$
$ Fcc (cF4, Fm-3m) and MeX (cF8, Fm-3m)
$
 PHASE FCC_A1 %A 2 1 1 !
 CONST FCC_A1 : MN : N VA% : !
$
$ Bcc (cI2, Im-3m)
$
 PHASE BCC_A2 %B 2 1 3 !
 CONST BCC_A2 : MN : N VA% : !
$
$ Hcp (hP2, P6_3/mmc) and Me2X (NiAs-type, hP4, P6_3/mmc, B8_1)
$
 PHASE HCP_A3 %A 2 1 0.5 !
 CONST HCP_A3 : MN : N VA% : !
$
$ Prototype alpha-Mn (cI58, I-43m)
$
 PHASE CBCC_A12 %A 2 1 1 !
 CONST CBCC_A12 : MN : N VA% : !
$
$ Prototype beta-Mn (cP20, P4_132)
$
 PHASE CUB_A13 % 2 1 1 !
 CONST CUB_A13 : MN : N VA% : !
$
$ Prototype Fe4N (cP5, Pm-3m, L'1)
$
 PHASE FE4N_L1 % 2 4 1 !
 CONST FE4N_L1 : MN : N :!
$
$ Prototype Mn3N2 (tI10, I4/mmm)
$
 PHASE MN3N2 % 2 3 2 !
 CONST MN3N2 : MN : N :!
$
$ Prototype CoO (tI4, I4/mmm); distorted NaCl
$
 PHASE MN6N5 % 2 6 5 !
 CONST MN6N5 : MN : N :!
$
 PHASE GAS:G % 1 1 !
 CONST GAS:G : MN N N2 N3 : !
$
 PHASE N2GAS % 1 1 !
 CONST N2GAS : N2 : !
$ ------------------------------------------------------------------------------
$ Defaults
$
 DEFINE-SYSTEM-DEFAULT ELEMENT 2 !
 DEFAULT-COM DEFINE_SYSTEM_ELEMENT VA !
 DEFAULT-COM REJECT_PHASE N2GAS !
 TYPE-DEF % SEQ * !
 TYPE-DEF A GES AMEND_PHASE_DESCRIPTION @ MAGNETIC -3 0.28 !
 TYPE-DEF B GES AMEND_PHASE_DESCRIPTION @ MAGNETIC -1 0.4 !
 FUNCTION ZERO      298.15  0;                                         6000 N !
 FUNCTION UN_ASS    298.15  0;                                         6000 N !
 FUNCTION R         298.15  +8.31451;                                  6000 N !
 FUNCTION RTLNP     298.15  +8.31451*T*LN(1E-05*P);                    6000 N !
$ ------------------------------------------------------------------------------
$ Element data
$ ------------------------------------------------------------------------------
$ Mn
$
 PAR  G(CBCC_A12,MN:VA),,               +GHSERMN;                2000 N 91Din !
 PAR  TC(CBCC_A12,MN:VA),,               -285.00;                2000 N 91Din !
 PAR  BM(CBCC_A12,MN:VA),,                 -0.66;                2000 N 91Din !
 PAR  G(CUB_A13,MN:VA),,                +GCUBMN;                 2000 N 91Din !
 PAR  G(FCC_A1,MN:VA),,                 +GFCCMN;                 2000 N 91Din !
 PAR  TC(FCC_A1,MN:VA),,                -1620.00;                2000 N 91Din !
 PAR  BM(FCC_A1,MN:VA),,                   -1.86;                2000 N 91Din !
 PAR  G(BCC_A2,MN:VA),,                 +GBCCMN;                 2000 N 91Din !
 PAR  TC(BCC_A2,MN:VA),,                 -580.00;                2000 N 91Din !
 PAR  BM(BCC_A2,MN:VA),,                   -0.27;                2000 N 91Din !
 PAR  G(HCP_A3,MN:VA),,                 +GHCPMN;                 2000 N 91Din !
 PAR  TC(HCP_A3,MN:VA),,                -1620.00;                2000 N 91Din !
 PAR  BM(HCP_A3,MN:VA),,                   -1.86;                2000 N 91Din !
 PAR  G(LIQUID,MN),,                    +GLIQMN;                 2000 N 91Din !
$
 PAR  G(GAS,MN),,                       +F12439T+RTLNP;,,             N 97SUB !
$
 FUNCTION GHSERMN   298.15  -8115.28+130.059*T-23.4582*T*LN(T)
       -0.00734768*T**2+69827*T**(-1);
      1519.00  Y  -28733.41+312.2648*T-48*T*LN(T)+1.656847E+30*T**(-9);
      2000.00  N !
 FUNCTION GCUBMN    298.15  -5800.4+135.995*T-24.8785*T*LN(T)
       -0.00583359*T**2+70269*T**(-1);
      1519.00  Y  +442.65-0.9715*T+GHSERMN+2.310723E+30*T**(-9);
      2000.00  N !
 FUNCTION GFCCMN    298.15  -3439.3+131.884*T-24.5177*T*LN(T)
       -0.006*T**2+69600*T**(-1);
      1519.00  Y  +2663.31-2.5984*T+GHSERMN+2.205113E+30*T**(-9);
      2000.00  N !
 FUNCTION GBCCMN    298.15  -3235.3+127.85*T-23.7*T*LN(T)
       -0.00744271*T**2+60000*T**(-1);
      1519.00  Y  +5544.58-4.5605*T+GHSERMN-3.91695E+29*T**(-9);
      2000.00  N !
 FUNCTION GHCPMN    298.15  -4439.3+133.007*T-24.5177*T*LN(T)
       -0.006*T**2+69600*T**(-1);
      1519.00  Y  +1663.31-1.4754*T+GHSERMN+2.205113E+30*T**(-9);
      2000.00  N !
 FUNCTION GLIQMN    298.15  +17859.91-12.6208*T+GHSERMN-4.41929E-21*T**7;
      1519.00  Y  -9993.9+299.036*T-48*T*LN(T);
      2000.00  N !
$ Mn(g)
 FUNCTION F12439T  298.15  +276164.054-34.4987547*T-20.786*T*LN(T);
      1575.00  Y  +275547.585-29.2480566*T-21.52064*T*LN(T)
       +3.819474E-04*T**2-3.66030333E-08*T**3+95180.95*T**(-1);
      2100.00  Y  +274521.741-16.3844926*T-23.35302*T*LN(T)
       +0.0013469965*T**2-1.18903067E-07*T**3;
      2400.00  N !
$ ------------------------------------------------------------------------------
$ N
$
$ There is a small change in G(GAS,N) from SGSUB 1992 to 1994
$ G(GAS,N2) has a competely different expression in SGSUB 1994 and 1997
$ compared to the unary database.
$ G(GAS,N3) is considerably changed from SGSUB 1992 to 1994.
$
 PAR  G(N2GAS,N2),,                     +2*GHSERNN+RTLNP;,,           N 91Din !
 PAR  G(LIQUID,N),,                     +GHSERNN+29950+59.02*T;,,     N 91Din !
$
 PAR  G(GAS,N),,                        +F12658T+RTLNP;,,             N 97SUB !
 PAR  G(GAS,N2),,                       +2*GHSERNN+RTLNP;,,           N 91Din !
 PAR  G(GAS,N3),,                       +F12909T+RTLNP;,,             N 97SUB !
$
 FUNCTION GHSERNN   298.15  -3750.675-9.45425*T-12.7819*T*LN(T)
       -0.00176686*T**2+2.681E-09*T**3-32374*T**(-1);
       950.00  Y  -7358.85+17.2003*T-16.3699*T*LN(T)
       -6.5107E-04*T**2+3.0097E-08*T**3+563070*T**(-1);
      3350.00  Y  -16392.8+50.26*T-20.4695*T*LN(T)
       +2.39754E-04*T**2-8.333E-09*T**3+4596375*T**(-1);
      6000.00  N !
$ N(g)
 FUNCTION F12658T   298.15  +466446.153-13.3752574*T-20.89393*T*LN(T)
       +8.45521E-05*T**2-1.0018685E-08*T**3+2788.7865*T**(-1);
      2950.00  Y  +481259.035-52.5441353*T-16.37613*T*LN(T)
       -2.283738E-04*T**2-2.78997167E-08*T**3-7559105*T**(-1);
      6000.00  N !
$ N2(g) from SGSUB 1997
 FUNCTION F12845T   298.15  -8000.12556-8.81620364*T-27.22332*T*LN(T)
       -0.0012599175*T**2-5.39381E-07*T**3-38326.695*T**(-1);
       800.00  Y  -10569.6463+2.77534156*T-28.42384*T*LN(T)
       -0.003189275*T**2+2.06638E-07*T**3+416969.05*T**(-1);
      2200.00  Y  -22468.6305+71.8176271*T-37.55014*T*LN(T)
       -6.158995E-06*T**2-4.22547E-09*T**3+3427512*T**(-1);
      6000.00  N !
$ N3(g)
 FUNCTION F12909T   298.15  +426260.222-44.8788468*T-24.40177*T*LN(T)
       -0.02510581*T**2+3.41313667E-06*T**3+61652.95*T**(-1);
       800.00  Y  +409926.892+144.323862*T-52.34995*T*LN(T)
       -0.0035522355*T**2+2.39819667E-07*T**3+1869491.5*T**(-1);
      2200.00  Y  +398090.062+216.588607*T-61.96494*T*LN(T)
       -5.55378E-05*T**2+1.47712917E-09*T**3+4654831*T**(-1);
      6000.00  N !
$ ------------------------------------------------------------------------------
$ Binary system
$
$ From C. Qiu and AFG (Included in LB Vol. 4)
$
$ C. Qiu, A. Fernandez Guillermet, Z. Metallkd., 84, 11-22(1993).
$
$ Checked against LB and paper. Checked at 6000 K.
$
$ There are no strange features when the gas is not included.
$
$ MN6N5 appears to have a distorted NaCl structure. It should possibly be
$ modelled as FCC_A1.
$
 PAR  L(LIQUID,MN,N;0),,                -142308+6.0759*T;,,           N 93Qiu !
 PAR  L(LIQUID,MN,N;1),,                +32906;,,                     N 93Qiu !
$
 PAR  G(BCC_A2,MN:N),,                  -55600+606.648*T
             -100.41*T*LN(T)+844897*T**(-1);,,                        N 93Qiu !
 PAR  L(BCC_A2,MN:N,VA;0),,             -185000;,,                    N 93Qiu !
$
 PAR  G(FCC_A1,MN:N),,                  -75940+292.226*T
             -50.294*T*LN(T)+265051*T**(-1);,,                        N 93Qiu !
 PAR  L(FCC_A1,MN:N,VA;0),,             -69698+11.5845*T;,,           N 93Qiu !
$
 PAR  G(HCP_A3,MN:N),,                  -60607+211.1804*T
             -37.7331*T*LN(T)+129442*T**(-1);,,                       N 93Qiu !
 PAR  L(HCP_A3,MN:N,VA;0),,             -7194-5.2075*T;,,             N 93Qiu !
 PAR  L(HCP_A3,MN:N,VA;1),,             -11810+6.9538*T;,,            N 93Qiu !
$
 PAR  G(CBCC_A12,MN:N),,                -53114+299.266*T
             -50.216*T*LN(T)+358309*T**(-1);,,                        N 93Qiu !
 PAR  L(CBCC_A12,MN:N,VA;0),,           -58869;,,                     N 93Qiu !
$
 PAR  G(CUB_A13,MN:N),,                 -67484+299.266*T
             -50.216*T*LN(T)+358309*T**(-1);,,                        N 93Qiu !
 PAR  L(CUB_A13,MN:N,VA;0),,            -58869;,,                     N 93Qiu !
$
 PAR  G(FE4N_L1,MN:N),,                 -155790+691.0638*T
             -126.9328*T*LN(T)+307417*T**(-1);,,                      N 93Qiu !
 PAR  G(MN3N2,MN:N),,                   -232807+714.166*T
             -125.6685*T*LN(T)+513949*T**(-1);,,                      N 93Qiu !
 PAR  G(MN6N5,MN:N),,                   -546880+1591.607*T
             -276.668*T*LN(T)+1297983*T**(-1);,,                      N 93Qiu !
$
$ metastable
$
$PAR  G(CEMENTITE_D011,MN:N),,          +3*GHSERMN+GHSERNN+40000;,,   N 99Lee !
$ ------------------------------------------------------------------------------
$
$
 LIST-OF-REFERENCE
 NUMBER  SOURCE
  Null   'Unknown source'
  91Din  'A.T. Dinsdale, Calphad, 15, 317-425(1991).'
  93Qiu  'C. Qiu, A. Fernandez Guillermet, Z. Metallkd., 84, 11-22(1993); Mn-N'
  97SUB  'SGTE Substance Database, version 1997'
  99Lee  'B.-J. Lee, unpublished, 1999'
!

File: data/databases/sgte-binary/MnN-93Qiu-mod.tdb
$
$ Database for Mn-N from C. Qiu and AFG (Included in LB Vol. 4)
$
$ C. Qiu, A. Fernandez Guillermet, Z. Metallkd., 84, 11-22(1993).
$
$ Dataset created 2010.07.01 by Bengt Hallstedt.
$ 2017.09.26: FE4N_L1 modified
$ 2021.01.30: Modified for use with GES6.
$
$ There are no strange features when the gas is not included.
$
$ MN6N5 appears to have a distorted NaCl structure. It should possibly be
$ modelled as FCC_A1.
$
$ Va added on the second sublattice of FE4N_L1 to be compatible with
$ Fe-N from 93Du. This adds a narrow solubility range for FE4N_L1 and
$ invariant equilibria on the Mn-rich side of FE4N_L1 increase by about 10 K.
$
$ ------------------------------------------------------------------------------
 TEMP-LIM 298.15 6000.00 !
$
$ELEMENT NAME  REF. STATE               ATOMIC MASS H298-H0    S298    !
$
 ELEMENT VA   VACUUM                      0.0          0.0      0.0    ! 
 ELEMENT MN   CBCC_A12                   54.9380    4995.696   32.2206 ! 
 ELEMENT N    1/2_MOLE_N2(G)             14.007     4335.0     95.751  ! 
$ ------------------------------------------------------------------------------
$ Species
$
 SPECIE  N2                                 N2 !
 SPECIE  N3                                 N3 !
$ ------------------------------------------------------------------------------
$ Phase definitions
$
 PHASE LIQUID:L % 1 1 !
 CONST LIQUID:L : MN N : !
$
$ Fcc (cF4, Fm-3m) and MeX (cF8, Fm-3m)
$
 PHASE FCC_A1 %A 2 1 1 !
 CONST FCC_A1 : MN : N VA% : !
$
$ Bcc (cI2, Im-3m)
$
 PHASE BCC_A2 %B 2 1 3 !
 CONST BCC_A2 : MN : N VA% : !
$
$ Hcp (hP2, P6_3/mmc) and Me2X (NiAs-type, hP4, P6_3/mmc, B8_1)
$
 PHASE HCP_A3 %A 2 1 0.5 !
 CONST HCP_A3 : MN : N VA% : !
$
$ Prototype alpha-Mn (cI58, I-43m)
$
 PHASE CBCC_A12 %A 2 1 1 !
 CONST CBCC_A12 : MN : N VA% : !
$
$ Prototype beta-Mn (cP20, P4_132)
$
 PHASE CUB_A13 % 2 1 1 !
 CONST CUB_A13 : MN : N VA% : !
$
$ Prototype Fe4N (cP5, Pm-3m, L'1)
$
 PHASE FE4N_L1 % 2 4 1 !
 CONST FE4N_L1 : MN : N% VA :!
$
$ Prototype Mn3N2 (tI10, I4/mmm)
$
 PHASE MN3N2 % 2 3 2 !
 CONST MN3N2 : MN : N :!
$
$ Prototype CoO (tI4, I4/mmm); distorted NaCl
$
 PHASE MN6N5 % 2 6 5 !
 CONST MN6N5 : MN : N :!
$
 PHASE GAS:G % 1 1 !
 CONST GAS:G : MN N N2 N3 : !
$
 PHASE N2GAS % 1 1 !
 CONST N2GAS : N2 : !
$ ------------------------------------------------------------------------------
$ Defaults
$
 DEFINE-SYSTEM-DEFAULT ELEMENT 2 !
 DEFAULT-COM DEFINE_SYSTEM_ELEMENT VA !
 DEFAULT-COM REJECT_PHASE N2GAS !
 TYPE-DEF % SEQ * !
 TYPE-DEF A GES AMEND_PHASE_DESCRIPTION @ MAGNETIC -3 0.28 !
 TYPE-DEF B GES AMEND_PHASE_DESCRIPTION @ MAGNETIC -1 0.4 !
 FUNCTION ZERO      298.15  0;                                         6000 N !
 FUNCTION UN_ASS    298.15  0;                                         6000 N !
 FUNCTION R         298.15  +8.31451;                                  6000 N !
 FUNCTION RTLNP     298.15  +8.31451*T*LN(1E-05*P);                    6000 N !
$ ------------------------------------------------------------------------------
$ Element data
$ ------------------------------------------------------------------------------
$ Mn
$
 PAR  G(CBCC_A12,MN:VA),,               +GHSERMN;                2000 N 91Din !
 PAR  TC(CBCC_A12,MN:VA),,               -285.00;                2000 N 91Din !
 PAR  BM(CBCC_A12,MN:VA),,                 -0.66;                2000 N 91Din !
 PAR  G(CUB_A13,MN:VA),,                +GCUBMN;                 2000 N 91Din !
 PAR  G(FCC_A1,MN:VA),,                 +GFCCMN;                 2000 N 91Din !
 PAR  TC(FCC_A1,MN:VA),,                -1620.00;                2000 N 91Din !
 PAR  BM(FCC_A1,MN:VA),,                   -1.86;                2000 N 91Din !
 PAR  G(BCC_A2,MN:VA),,                 +GBCCMN;                 2000 N 91Din !
 PAR  TC(BCC_A2,MN:VA),,                 -580.00;                2000 N 91Din !
 PAR  BM(BCC_A2,MN:VA),,                   -0.27;                2000 N 91Din !
 PAR  G(HCP_A3,MN:VA),,                 +GHCPMN;                 2000 N 91Din !
 PAR  TC(HCP_A3,MN:VA),,                -1620.00;                2000 N 91Din !
 PAR  BM(HCP_A3,MN:VA),,                   -1.86;                2000 N 91Din !
 PAR  G(LIQUID,MN),,                    +GLIQMN;                 2000 N 91Din !
$
 PAR  G(GAS,MN),,                       +F12439T+RTLNP;,,             N 97SUB !
$
 PAR  G(FE4N_L1,MN:VA),,                +4*GFCCMN+20000;,,           N 17Hal12 !
$
 FUNCTION GHSERMN   298.15  -8115.28+130.059*T-23.4582*T*LN(T)
       -0.00734768*T**2+69827*T**(-1);
      1519.00  Y  -28733.41+312.2648*T-48*T*LN(T)+1.656847E+30*T**(-9);
      2000.00  N !
 FUNCTION GCUBMN    298.15  -5800.4+135.995*T-24.8785*T*LN(T)
       -0.00583359*T**2+70269*T**(-1);
      1519.00  Y  +442.65-0.9715*T+GHSERMN+2.310723E+30*T**(-9);
      2000.00  N !
 FUNCTION GFCCMN    298.15  -3439.3+131.884*T-24.5177*T*LN(T)
       -0.006*T**2+69600*T**(-1);
      1519.00  Y  +2663.31-2.5984*T+GHSERMN+2.205113E+30*T**(-9);
      2000.00  N !
 FUNCTION GBCCMN    298.15  -3235.3+127.85*T-23.7*T*LN(T)
       -0.00744271*T**2+60000*T**(-1);
      1519.00  Y  +5544.58-4.5605*T+GHSERMN-3.91695E+29*T**(-9);
      2000.00  N !
 FUNCTION GHCPMN    298.15  -4439.3+133.007*T-24.5177*T*LN(T)
       -0.006*T**2+69600*T**(-1);
      1519.00  Y  +1663.31-1.4754*T+GHSERMN+2.205113E+30*T**(-9);
      2000.00  N !
 FUNCTION GLIQMN    298.15  +17859.91-12.6208*T+GHSERMN-4.41929E-21*T**7;
      1519.00  Y  -9993.9+299.036*T-48*T*LN(T);
      2000.00  N !
$ Mn(g)
 FUNCTION F12439T  298.15  +276164.054-34.4987547*T-20.786*T*LN(T);
      1575.00  Y  +275547.585-29.2480566*T-21.52064*T*LN(T)
       +3.819474E-04*T**2-3.66030333E-08*T**3+95180.95*T**(-1);
      2100.00  Y  +274521.741-16.3844926*T-23.35302*T*LN(T)
       +0.0013469965*T**2-1.18903067E-07*T**3;
      2400.00  N !
$ ------------------------------------------------------------------------------
$ N
$
$ There is a small change in G(GAS,N) from SGSUB 1992 to 1994
$ G(GAS,N2) has a competely different expression in SGSUB 1994 and 1997
$ compared to the unary database.
$ G(GAS,N3) is considerably changed from SGSUB 1992 to 1994.
$
 PAR  G(N2GAS,N2),,                     +2*GHSERNN+RTLNP;,,           N 91Din !
 PAR  G(LIQUID,N),,                     +GHSERNN+29950+59.02*T;,,     N 91Din !
$
 PAR  G(GAS,N),,                        +F12658T+RTLNP;,,             N 97SUB !
 PAR  G(GAS,N2),,                       +2*GHSERNN+RTLNP;,,           N 91Din !
 PAR  G(GAS,N3),,                       +F12909T+RTLNP;,,             N 97SUB !
$
 FUNCTION GHSERNN   298.15  -3750.675-9.45425*T-12.7819*T*LN(T)
       -0.00176686*T**2+2.681E-09*T**3-32374*T**(-1);
       950.00  Y  -7358.85+17.2003*T-16.3699*T*LN(T)
       -6.5107E-04*T**2+3.0097E-08*T**3+563070*T**(-1);
      3350.00  Y  -16392.8+50.26*T-20.4695*T*LN(T)
       +2.39754E-04*T**2-8.333E-09*T**3+4596375*T**(-1);
      6000.00  N !
$ N(g)
 FUNCTION F12658T   298.15  +466446.153-13.3752574*T-20.89393*T*LN(T)
       +8.45521E-05*T**2-1.0018685E-08*T**3+2788.7865*T**(-1);
      2950.00  Y  +481259.035-52.5441353*T-16.37613*T*LN(T)
       -2.283738E-04*T**2-2.78997167E-08*T**3-7559105*T**(-1);
      6000.00  N !
$ N2(g) from SGSUB 1997
 FUNCTION F12845T   298.15  -8000.12556-8.81620364*T-27.22332*T*LN(T)
       -0.0012599175*T**2-5.39381E-07*T**3-38326.695*T**(-1);
       800.00  Y  -10569.6463+2.77534156*T-28.42384*T*LN(T)
       -0.003189275*T**2+2.06638E-07*T**3+416969.05*T**(-1);
      2200.00  Y  -22468.6305+71.8176271*T-37.55014*T*LN(T)
       -6.158995E-06*T**2-4.22547E-09*T**3+3427512*T**(-1);
      6000.00  N !
$ N3(g)
 FUNCTION F12909T   298.15  +426260.222-44.8788468*T-24.40177*T*LN(T)
       -0.02510581*T**2+3.41313667E-06*T**3+61652.95*T**(-1);
       800.00  Y  +409926.892+144.323862*T-52.34995*T*LN(T)
       -0.0035522355*T**2+2.39819667E-07*T**3+1869491.5*T**(-1);
      2200.00  Y  +398090.062+216.588607*T-61.96494*T*LN(T)
       -5.55378E-05*T**2+1.47712917E-09*T**3+4654831*T**(-1);
      6000.00  N !
$ ------------------------------------------------------------------------------
$ Binary system
$
$ From C. Qiu and AFG (Included in LB Vol. 4)
$
$ C. Qiu, A. Fernandez Guillermet, Z. Metallkd., 84, 11-22(1993).
$
$ Checked against LB and paper. Checked at 6000 K.
$
$ There are no strange features when the gas is not included.
$
$ MN6N5 appears to have a distorted NaCl structure. It should possibly be
$ modelled as FCC_A1.
$
$ Va added on the second sublattice of FE4N_L1 to be compatible with
$ Fe-N from 93Du. This adds a narrow solubility range for FE4N_L1 and
$ invariant equilibria on the Mn-rich side of FE4N_L1 increase by about 10 K.
$
 PAR  L(LIQUID,MN,N;0),,                -142308+6.0759*T;,,           N 93Qiu !
 PAR  L(LIQUID,MN,N;1),,                +32906;,,                     N 93Qiu !
$
 PAR  G(BCC_A2,MN:N),,                  -55600+606.648*T
             -100.41*T*LN(T)+844897*T**(-1);,,                        N 93Qiu !
 PAR  L(BCC_A2,MN:N,VA;0),,             -185000;,,                    N 93Qiu !
$
 PAR  G(FCC_A1,MN:N),,                  -75940+292.226*T
             -50.294*T*LN(T)+265051*T**(-1);,,                        N 93Qiu !
 PAR  L(FCC_A1,MN:N,VA;0),,             -69698+11.5845*T;,,           N 93Qiu !
$
 PAR  G(HCP_A3,MN:N),,                  -60607+211.1804*T
             -37.7331*T*LN(T)+129442*T**(-1);,,                       N 93Qiu !
 PAR  L(HCP_A3,MN:N,VA;0),,             -7194-5.2075*T;,,             N 93Qiu !
 PAR  L(HCP_A3,MN:N,VA;1),,             -11810+6.9538*T;,,            N 93Qiu !
$
 PAR  G(CBCC_A12,MN:N),,                -53114+299.266*T
             -50.216*T*LN(T)+358309*T**(-1);,,                        N 93Qiu !
 PAR  L(CBCC_A12,MN:N,VA;0),,           -58869;,,                     N 93Qiu !
$
 PAR  G(CUB_A13,MN:N),,                 -67484+299.266*T
             -50.216*T*LN(T)+358309*T**(-1);,,                        N 93Qiu !
 PAR  L(CUB_A13,MN:N,VA;0),,            -58869;,,                     N 93Qiu !
$
 PAR  G(FE4N_L1,MN:N),,                 -155790+691.0638*T
             -126.9328*T*LN(T)+307417*T**(-1);,,                      N 93Qiu !
 PAR  G(MN3N2,MN:N),,                   -232807+714.166*T
             -125.6685*T*LN(T)+513949*T**(-1);,,                      N 93Qiu !
 PAR  G(MN6N5,MN:N),,                   -546880+1591.607*T
             -276.668*T*LN(T)+1297983*T**(-1);,,                      N 93Qiu !
$
$ metastable
$
$PAR  G(CEMENTITE_D011,MN:N),,          +3*GHSERMN+GHSERNN+40000;,,   N 99Lee !
$ ------------------------------------------------------------------------------
$
$
 LIST-OF-REFERENCE
 NUMBER  SOURCE
  Null   'Unknown source'
  91Din  'A.T. Dinsdale, Calphad, 15, 317-425(1991).'
  93Qiu  'C. Qiu, A. Fernandez Guillermet, Z. Metallkd., 84, 11-22(1993); Mn-N'
  97SUB  'SGTE Substance Database, version 1997'
  99Lee  'B.-J. Lee, unpublished, 1999'
  17Hal12 'B. Hallstedt, added parameters for FE4N_L1, 2017;
           Fe-N, Cr-Fe-N, Fe-Mn-N'
!
