Repository: orchid-calphad/orchid-project.org

# orchid-project.org

Website and released data of **ORCHID** (Open Repository for CALPHAD Hypotheses, Intelligence, and Discovery),
served by GitHub Pages at https://orchid-project.org. Releases are archived on Zenodo (one DOI per version).

- `index.html`, `catalog/`, `best-practices.html` — static, self-contained pages (generated in the ORCHID tooling).
- `data/` — released data: catalog, redistributable TDB files, convex hulls. Licences: `data/LICENSES.md`, `data/NOTICE.md`.
- `llms.txt`, `data/croissant.json`, `CITATION.cff`, `.zenodo.json` — machine-readable metadata.

Only data with clear redistribution rights are published.

File: data/databases/sgte-binary/MnNb-12Liu-alt.tdb
$
$ Database for Mn-Nb from S. Liu et al. 2012
$
$ S. Liu, B. Hallstedt, D. Music, Y. Du, Calphad, 38, 43-58(2012).
$
$ Dataset created 2012.07.02 by Bengt Hallstedt.
$ 2021.01.30: Modified for use with GES6.
$
$ Standard treatment of C14_LAVES, MU_D85 not included
$
$ ------------------------------------------------------------------------------
 TEMP-LIM 298.15 6000.00 !
$
$ELEMENT NAME  REF. STATE               ATOMIC MASS H298-H0    S298    !
$
 ELEMENT VA   VACUUM                      0.0          0.0      0.0    ! 
 ELEMENT MN   CBCC_A12                   54.9380    4995.696   32.2206 ! 
 ELEMENT NB   BCC_A2                     92.9064    5220.0     36.27   ! 
$ ------------------------------------------------------------------------------
$ Phase definitions
$
 PHASE LIQUID:L % 1 1 !
 CONST LIQUID:L : MN NB : !
$
$ Fcc (cF4, Fm-3m) and MeX (cF8, Fm-3m)
$
 PHASE FCC_A1 %A 2 1 1 !
 CONST FCC_A1 : MN% NB : VA : !
$
$ Bcc (cI2, Im-3m)
$
 PHASE BCC_A2 %B 2 1 3 !
 CONST BCC_A2 : MN% NB% : VA : !
$
$ Hcp (hP2, P6_3/mmc) and Me2X (NiAs-type, hP4, P6_3/mmc, B8_1)
$
 PHASE HCP_A3 %A 2 1 0.5 !
 CONST HCP_A3 : MN NB : VA : !
$
$ Prototype alpha-Mn (cI58, I-43m)
$
 PHASE CBCC_A12 %A 2 1 1 !
 CONST CBCC_A12 : MN% NB : VA : !
$
$ Prototype beta-Mn (cP20, P4_132)
$
 PHASE CUB_A13 % 2 1 1 !
 CONST CUB_A13 : MN% NB : VA : !
$
$ Prototype MgZn2 (hP12, P6_3/mmc)
$
 PHASE C14_LAVES % 2 2 1 !
 CONST C14_LAVES : MN% NB : MN NB% : !
$
$ Prototype Fe7W6 (hR13, R-3m)
$
$PHASE MU_D85 % 4 1 4 2 6 !
$CONST MU_D85 : MN% NB : NB : NB : MN% NB : !
$ ------------------------------------------------------------------------------
$ Defaults
$
 DEFINE-SYSTEM-DEFAULT ELEMENT 2 !
 DEFAULT-COM DEFINE_SYSTEM_ELEMENT VA !
 TYPE-DEF % SEQ * !
 TYPE-DEF A GES AMEND_PHASE_DESCRIPTION @ MAGNETIC -3 0.28 !
 TYPE-DEF B GES AMEND_PHASE_DESCRIPTION @ MAGNETIC -1 0.4 !
 FUNCTION ZERO      298.15  0;                                         6000 N !
 FUNCTION UN_ASS    298.15  0;                                         6000 N !
 FUNCTION R         298.15  +8.31451;                                  6000 N !
$ ------------------------------------------------------------------------------
$ Element data
$ ------------------------------------------------------------------------------
$ Mn
$
 PAR  G(CBCC_A12,MN:VA),,               +GHSERMN;                2000 N 91Din !
 PAR  TC(CBCC_A12,MN:VA),,               -285.00;                2000 N 91Din !
 PAR  BM(CBCC_A12,MN:VA),,                 -0.66;                2000 N 91Din !
 PAR  G(CUB_A13,MN:VA),,                +GCUBMN;                 2000 N 91Din !
 PAR  G(FCC_A1,MN:VA),,                 +GFCCMN;                 2000 N 91Din !
 PAR  TC(FCC_A1,MN:VA),,                -1620.00;                2000 N 91Din !
 PAR  BM(FCC_A1,MN:VA),,                   -1.86;                2000 N 91Din !
 PAR  G(BCC_A2,MN:VA),,                 +GBCCMN;                 2000 N 91Din !
 PAR  TC(BCC_A2,MN:VA),,                 -580.00;                2000 N 91Din !
 PAR  BM(BCC_A2,MN:VA),,                   -0.27;                2000 N 91Din !
 PAR  G(HCP_A3,MN:VA),,                 +GHCPMN;                 2000 N 91Din !
 PAR  TC(HCP_A3,MN:VA),,                -1620.00;                2000 N 91Din !
 PAR  BM(HCP_A3,MN:VA),,                   -1.86;                2000 N 91Din !
 PAR  G(LIQUID,MN),,                    +GLIQMN;                 2000 N 91Din !
$
 PAR  G(C14_LAVES,MN:MN),,              +3*GHSERMN+3000;,,            N COST !
$
 FUNCTION GHSERMN   298.15  -8115.28+130.059*T-23.4582*T*LN(T)
       -0.00734768*T**2+69827*T**(-1);
      1519.00  Y  -28733.41+312.2648*T-48*T*LN(T)+1.656847E+30*T**(-9);
      2000.00  N !
 FUNCTION GCUBMN    298.15  -5800.4+135.995*T-24.8785*T*LN(T)
       -0.00583359*T**2+70269*T**(-1);
      1519.00  Y  +442.65-0.9715*T+GHSERMN+2.310723E+30*T**(-9);
      2000.00  N !
 FUNCTION GFCCMN    298.15  -3439.3+131.884*T-24.5177*T*LN(T)
       -0.006*T**2+69600*T**(-1);
      1519.00  Y  +2663.31-2.5984*T+GHSERMN+2.205113E+30*T**(-9);
      2000.00  N !
 FUNCTION GBCCMN    298.15  -3235.3+127.85*T-23.7*T*LN(T)
       -0.00744271*T**2+60000*T**(-1);
      1519.00  Y  +5544.58-4.5605*T+GHSERMN-3.91695E+29*T**(-9);
      2000.00  N !
 FUNCTION GHCPMN    298.15  -4439.3+133.007*T-24.5177*T*LN(T)
       -0.006*T**2+69600*T**(-1);
      1519.00  Y  +1663.31-1.4754*T+GHSERMN+2.205113E+30*T**(-9);
      2000.00  N !
 FUNCTION GLIQMN    298.15  +17859.91-12.6208*T+GHSERMN-4.41929E-21*T**7;
      1519.00  Y  -9993.9+299.036*T-48*T*LN(T);
      2000.00  N !
$ ------------------------------------------------------------------------------
$ Nb
$
$ CBCC_A12 and CUB_A13 from 06Slu not included in unary
$
 PAR  G(BCC_A2,NB:VA),,                 +GHSERNB;,,                   N 91Din !
 PAR  G(FCC_A1,NB:VA),,                 +GHSERNB+13500+1.7*T;,,       N 91Din !
 PAR  G(HCP_A3,NB:VA),,                 +GHSERNB+10000+2.4*T;,,       N 91Din !
 PAR  G(CBCC_A12,NB:VA),,               +GHSERNB+17600;,,             N 06Slu !
 PAR  G(CUB_A13,NB:VA),,                +GHSERNB+22000;,,             N 06Slu !
 PAR  G(LIQUID,NB),,                    +GLIQNB;,,                    N 91Din !
$
 PAR  G(C14_LAVES,NB:NB),,              +3*GHSERNB+15000;,,           N REFLAV !
$PAR  G(MU_D85,NB:NB:NB:NB),,           +13*GHSERNB+227500;,,         N 12Liu !
$
 FUNCTION GHSERNB   298.15  -8519.353+142.045475*T-26.4711*T*LN(T)
       +2.03475E-04*T**2-3.5012E-07*T**3+93399*T**(-1);
      2750.00  Y  -37669.3+271.720843*T-41.77*T*LN(T)+1.528238E+32*T**(-9);
      6000.00  N !
 FUNCTION GLIQNB    298.15  +29781.555-10.816418*T+GHSERNB-3.06098E-23*T**7;
      2750.00  Y  -7499.398+260.756148*T-41.77*T*LN(T);
      6000.00  N !
$ ------------------------------------------------------------------------------
$ Binary system
$
$ S. Liu, B. Hallstedt, D. Music, Y. Du, Calphad, 38, 43-58(2012).
$
$ Checked against manuscript. Checked at 6000 K.
$
$ Standard treatment of C14_LAVES, MU_D85 not included
$
 PAR  L(LIQUID,MN,NB;0),,               -15322.786;,,                 N 12Liu !
 PAR  L(LIQUID,MN,NB;1),,               +12376.04;,,                  N 12Liu !
$
 PAR  L(FCC_A1,MN,NB:VA;0),,            +6305.5;,,                    N 12Liu !
$
 PAR  L(BCC_A2,MN,NB:VA;0),,            +16895.03;,,                  N 12Liu !
$
 PAR  L(CBCC_A12,MN,NB:VA;0),,          -10485.26;,,                  N 12Liu !
 PAR  L(CUB_A13,MN,NB:VA;0),,           -10485.26;,,                  N 12Liu !
$
 PAR  G(C14_LAVES,MN:NB),,              +2*GHSERMN+GHSERNB
             -33354.052;,,                                            N 12Liu !
 PAR  G(C14_LAVES,NB:MN),,              +2*GHSERNB+GHSERMN
             +51354.052;,,                                            N 12Liu !
 PAR  G(C14_LAVES,MN,NB:MN;0),,         +48832.7;,,                   N 12Liu !
 PAR  G(C14_LAVES,MN,NB:NB;0),,         +48832.7;,,                   N 12Liu !
 PAR  G(C14_LAVES,MN:MN,NB;0),,         +23322.74;,,                  N 12Liu !
 PAR  G(C14_LAVES,NB:MN,NB;0),,         +23322.74;,,                  N 12Liu !
$
$PAR  G(MU_D85,MN:NB:NB:MN),,           +7*GHSERMN+6*GHSERNB
$            -119340;,,                                               N 12Liu !
$PAR  G(MU_D85,MN:NB:NB:NB),,           +GHSERMN+12*GHSERNB
$            +181220;,,                                               N 12Liu !
$PAR  G(MU_D85,NB:NB:NB:MN),,           +6*GHSERMN+7*GHSERNB
$            -47450;,,                                                N 12Liu !
$
$ Metastable
$
 PAR  L(HCP_A3,MN,NB:VA;0),,            +6305.5;,,                    N Same !
$ ------------------------------------------------------------------------------
$
$
 LIST-OF-REFERENCE
 NUMBER  SOURCE
  Null   'Unknown source'
  Same   'Same or similar interaction as in the corresponding stable phase'
  REFLAV 'Laves phase convention: G(LAVES,X:X)=+3*GHSERXX+15000'
  COST   'COST 507 database'
  91Din  'A.T. Dinsdale, Calphad, 15, 317-425(1991).'
  06Slu  'M.H.F. Sluiter, Calphad, 30, 357-66(2006); Nb'
  12Liu  'S. Liu, B. Hallstedt, D. Music, Y. Du,
          Calphad, 38, 43-58(2012); Mn-Nb'
!

File: data/databases/sgte-binary/MnNb-12Liu.tdb
$
$ Database for Mn-Nb from S.H. Liu et al. 2012
$
$ S. Liu, B. Hallstedt, D. Music, Y. Du, Calphad, 38, 43-58(2012).
$
$ Dataset created 2012.07.02 by Bengt Hallstedt.
$ 2021.01.30: Modified for use with GES6.
$
$ ------------------------------------------------------------------------------
 TEMP-LIM 298.15 6000.00 !
$
$ELEMENT NAME  REF. STATE               ATOMIC MASS H298-H0    S298    !
$
 ELEMENT VA   VACUUM                      0.0          0.0      0.0    ! 
 ELEMENT MN   CBCC_A12                   54.9380    4995.696   32.2206 ! 
 ELEMENT NB   BCC_A2                     92.9064    5220.0     36.27   ! 
$ ------------------------------------------------------------------------------
$ Phase definitions
$
 PHASE LIQUID:L % 1 1 !
 CONST LIQUID:L : MN NB : !
$
$ Fcc (cF4, Fm-3m) and MeX (cF8, Fm-3m)
$
 PHASE FCC_A1 %A 2 1 1 !
 CONST FCC_A1 : MN% NB : VA : !
$
$ Bcc (cI2, Im-3m)
$
 PHASE BCC_A2 %B 2 1 3 !
 CONST BCC_A2 : MN% NB% : VA : !
$
$ Hcp (hP2, P6_3/mmc) and Me2X (NiAs-type, hP4, P6_3/mmc, B8_1)
$
 PHASE HCP_A3 %A 2 1 0.5 !
 CONST HCP_A3 : MN NB : VA : !
$
$ Prototype alpha-Mn (cI58, I-43m)
$
 PHASE CBCC_A12 %A 2 1 1 !
 CONST CBCC_A12 : MN% NB : VA : !
$
$ Prototype beta-Mn (cP20, P4_132)
$
 PHASE CUB_A13 % 2 1 1 !
 CONST CUB_A13 : MN% NB : VA : !
$
$ Prototype MgZn2 (hP12, P6_3/mmc)
$
 PHASE C14_LAVES % 2 2 1 !
 CONST C14_LAVES : MN% NB : MN NB% : !
$
$ Prototype Fe7W6 (hR13, R-3m)
$
 PHASE MU_D85 % 4 1 4 2 6 !
 CONST MU_D85 : MN% NB : NB : NB : MN% NB : !
$ ------------------------------------------------------------------------------
$ Defaults
$
 DEFINE-SYSTEM-DEFAULT ELEMENT 2 !
 DEFAULT-COM DEFINE_SYSTEM_ELEMENT VA !
 TYPE-DEF % SEQ * !
 TYPE-DEF A GES AMEND_PHASE_DESCRIPTION @ MAGNETIC -3 0.28 !
 TYPE-DEF B GES AMEND_PHASE_DESCRIPTION @ MAGNETIC -1 0.4 !
 FUNCTION ZERO      298.15  0;                                         6000 N !
 FUNCTION UN_ASS    298.15  0;                                         6000 N !
 FUNCTION R         298.15  +8.31451;                                  6000 N !
$ ------------------------------------------------------------------------------
$ Element data
$ ------------------------------------------------------------------------------
$ Mn
$
 PAR  G(CBCC_A12,MN:VA),,               +GHSERMN;                2000 N 91Din !
 PAR  TC(CBCC_A12,MN:VA),,               -285.00;                2000 N 91Din !
 PAR  BM(CBCC_A12,MN:VA),,                 -0.66;                2000 N 91Din !
 PAR  G(CUB_A13,MN:VA),,                +GCUBMN;                 2000 N 91Din !
 PAR  G(FCC_A1,MN:VA),,                 +GFCCMN;                 2000 N 91Din !
 PAR  TC(FCC_A1,MN:VA),,                -1620.00;                2000 N 91Din !
 PAR  BM(FCC_A1,MN:VA),,                   -1.86;                2000 N 91Din !
 PAR  G(BCC_A2,MN:VA),,                 +GBCCMN;                 2000 N 91Din !
 PAR  TC(BCC_A2,MN:VA),,                 -580.00;                2000 N 91Din !
 PAR  BM(BCC_A2,MN:VA),,                   -0.27;                2000 N 91Din !
 PAR  G(HCP_A3,MN:VA),,                 +GHCPMN;                 2000 N 91Din !
 PAR  TC(HCP_A3,MN:VA),,                -1620.00;                2000 N 91Din !
 PAR  BM(HCP_A3,MN:VA),,                   -1.86;                2000 N 91Din !
 PAR  G(LIQUID,MN),,                    +GLIQMN;                 2000 N 91Din !
$
 PAR  G(C14_LAVES,MN:MN),,              +3*GHSERMN+21840;,,           N 12Liu !
$
 FUNCTION GHSERMN   298.15  -8115.28+130.059*T-23.4582*T*LN(T)
       -0.00734768*T**2+69827*T**(-1);
      1519.00  Y  -28733.41+312.2648*T-48*T*LN(T)+1.656847E+30*T**(-9);
      2000.00  N !
 FUNCTION GCUBMN    298.15  -5800.4+135.995*T-24.8785*T*LN(T)
       -0.00583359*T**2+70269*T**(-1);
      1519.00  Y  +442.65-0.9715*T+GHSERMN+2.310723E+30*T**(-9);
      2000.00  N !
 FUNCTION GFCCMN    298.15  -3439.3+131.884*T-24.5177*T*LN(T)
       -0.006*T**2+69600*T**(-1);
      1519.00  Y  +2663.31-2.5984*T+GHSERMN+2.205113E+30*T**(-9);
      2000.00  N !
 FUNCTION GBCCMN    298.15  -3235.3+127.85*T-23.7*T*LN(T)
       -0.00744271*T**2+60000*T**(-1);
      1519.00  Y  +5544.58-4.5605*T+GHSERMN-3.91695E+29*T**(-9);
      2000.00  N !
 FUNCTION GHCPMN    298.15  -4439.3+133.007*T-24.5177*T*LN(T)
       -0.006*T**2+69600*T**(-1);
      1519.00  Y  +1663.31-1.4754*T+GHSERMN+2.205113E+30*T**(-9);
      2000.00  N !
 FUNCTION GLIQMN    298.15  +17859.91-12.6208*T+GHSERMN-4.41929E-21*T**7;
      1519.00  Y  -9993.9+299.036*T-48*T*LN(T);
      2000.00  N !
$ ------------------------------------------------------------------------------
$ Nb
$
$ CBCC_A12 and CUB_A13 from 06Slu not included in unary
$
 PAR  G(BCC_A2,NB:VA),,                 +GHSERNB;,,                   N 91Din !
 PAR  G(FCC_A1,NB:VA),,                 +GHSERNB+13500+1.7*T;,,       N 91Din !
 PAR  G(HCP_A3,NB:VA),,                 +GHSERNB+10000+2.4*T;,,       N 91Din !
 PAR  G(CBCC_A12,NB:VA),,               +GHSERNB+17600;,,             N 06Slu !
 PAR  G(CUB_A13,NB:VA),,                +GHSERNB+22000;,,             N 06Slu !
 PAR  G(LIQUID,NB),,                    +GLIQNB;,,                    N 91Din !
$
 PAR  G(C14_LAVES,NB:NB),,              +3*GHSERNB+49620;,,           N 12Liu !
 PAR  G(MU_D85,NB:NB:NB:NB),,           +13*GHSERNB+227500;,,         N 12Liu !
$
 FUNCTION GHSERNB   298.15  -8519.353+142.045475*T-26.4711*T*LN(T)
       +2.03475E-04*T**2-3.5012E-07*T**3+93399*T**(-1);
      2750.00  Y  -37669.3+271.720843*T-41.77*T*LN(T)+1.528238E+32*T**(-9);
      6000.00  N !
 FUNCTION GLIQNB    298.15  +29781.555-10.816418*T+GHSERNB-3.06098E-23*T**7;
      2750.00  Y  -7499.398+260.756148*T-41.77*T*LN(T);
      6000.00  N !
$ ------------------------------------------------------------------------------
$ Binary system
$
$ S. Liu, B. Hallstedt, D. Music, Y. Du, Calphad, 38, 43-58(2012).
$
$ Checked against paper. Checked at 6000 K.
$
 PAR  L(LIQUID,MN,NB;0),,               -15322.786;,,                 N 12Liu !
 PAR  L(LIQUID,MN,NB;1),,               +12376.04;,,                  N 12Liu !
$
 PAR  L(FCC_A1,MN,NB:VA;0),,            +6305.5;,,                    N 12Liu !
$
 PAR  L(BCC_A2,MN,NB:VA;0),,            +16895.03;,,                  N 12Liu !
$
 PAR  L(CBCC_A12,MN,NB:VA;0),,          -10485.26;,,                  N 12Liu !
 PAR  L(CUB_A13,MN,NB:VA;0),,           -10485.26;,,                  N 12Liu !
$
 PAR  G(C14_LAVES,MN:NB),,              +2*GHSERMN+GHSERNB
             -32983.815;,,                                            N 12Liu !
 PAR  G(C14_LAVES,NB:MN),,              +2*GHSERNB+GHSERMN+160800;,,  N 12Liu !
 PAR  G(C14_LAVES,MN,NB:MN;0),,         +5249.5;,,                    N 12Liu !
 PAR  G(C14_LAVES,MN,NB:NB;0),,         +5249.5;,,                    N 12Liu !
 PAR  G(C14_LAVES,MN:MN,NB;0),,         +ZERO;,,                      N 12Liu !
 PAR  G(C14_LAVES,NB:MN,NB;0),,         +ZERO;,,                      N 12Liu !
$
 PAR  G(MU_D85,MN:NB:NB:MN),,           +7*GHSERMN+6*GHSERNB
             -119340;,,                                               N 12Liu !
 PAR  G(MU_D85,MN:NB:NB:NB),,           +GHSERMN+12*GHSERNB
             +181220;,,                                               N 12Liu !
 PAR  G(MU_D85,NB:NB:NB:MN),,           +6*GHSERMN+7*GHSERNB
             -47450;,,                                                N 12Liu !
$
$ Metastable
$
 PAR  L(HCP_A3,MN,NB:VA;0),,            +6305.5;,,                    N Same !
$ ------------------------------------------------------------------------------
$
$
 LIST-OF-REFERENCE
 NUMBER  SOURCE
  Null   'Unknown source'
  Same   'Same or similar interaction as in the corresponding stable phase'
  REFLAV 'Laves phase convention: G(LAVES,X:X)=+3*GHSERXX+15000'
  COST   'COST 507 database'
  91Din  'A.T. Dinsdale, Calphad, 15, 317-425(1991).'
  06Slu  'M.H.F. Sluiter, Calphad, 30, 357-66(2006); Nb'
  12Liu  'S. Liu, B. Hallstedt, D. Music, Y. Du,
          Calphad, 38, 43-58(2012); Mn-Nb'
!

File: data/databases/sgte-binary/MnNb-21Yan.tdb
$
$ Database for Mn-Nb from X. Yan et al. 2021.
$
$ X. Yan, P. Broz, J. Vrestal, J. Vlach, J. Bursik, M. Mazalova, J. Pavlu,
$ B. Smetana, G. Rogl, M. Eiberger, A. Grytsiv, H. Michor, H. Mueller,
$ G. Giester, P. Rogl, J. Alloys Compd., 865, 158715(2021).
$
$ Dataset created 2023.04.02 by Bengt Hallstedt.
$
$ ------------------------------------------------------------------------------
 TEMP-LIM 298.15 6000.00 !
$
$ELEMENT NAME  REF. STATE               ATOMIC MASS H298-H0    S298    !
$
 ELEMENT VA   VACUUM                      0.0          0.0      0.0    ! 
 ELEMENT MN   CBCC_A12                   54.9380    4995.696   32.2206 ! 
 ELEMENT NB   BCC_A2                     92.9064    5220.0     36.27   ! 
$ ------------------------------------------------------------------------------
$ Phase definitions
$
 PHASE LIQUID:L % 1 1 !
 CONST LIQUID:L : MN NB : !
$
$ Fcc (cF4, Fm-3m) and MeX (cF8, Fm-3m)
$
 PHASE FCC_A1 %A 2 1 1 !
 CONST FCC_A1 : MN% NB : VA : !
$
$ Bcc (cI2, Im-3m)
$
 PHASE BCC_A2 %B 2 1 3 !
 CONST BCC_A2 : MN% NB% : VA : !
$
$ Hcp (hP2, P6_3/mmc) and Me2X (NiAs-type, hP4, P6_3/mmc, B8_1)
$
 PHASE HCP_A3 %A 2 1 0.5 !
 CONST HCP_A3 : MN NB : VA : !
$
$ Prototype alpha-Mn (cI58, I-43m)
$
 PHASE CBCC_A12 %A 2 1 1 !
 CONST CBCC_A12 : MN% NB : VA : !
$
$ Prototype beta-Mn (cP20, P4_132)
$
 PHASE CUB_A13 % 2 1 1 !
 CONST CUB_A13 : MN% NB : VA : !
$
$ Prototype MgZn2 (hP12, P6_3/mmc)
$
 PHASE C14_LAVES % 2 2 1 !
 CONST C14_LAVES : MN% NB : MN NB% : !
$ ------------------------------------------------------------------------------
$ Defaults
$
 DEFINE-SYSTEM-DEFAULT ELEMENT 2 !
 DEFAULT-COM DEFINE_SYSTEM_ELEMENT VA !
 TYPE-DEF % SEQ * !
 TYPE-DEF A GES AMEND_PHASE_DESCRIPTION @ MAGNETIC -3 0.28 !
 TYPE-DEF B GES AMEND_PHASE_DESCRIPTION @ MAGNETIC -1 0.4 !
 FUNCTION ZERO      298.15  0;                                         6000 N !
 FUNCTION UN_ASS    298.15  0;                                         6000 N !
 FUNCTION R         298.15  +8.31451;                                  6000 N !
$ ------------------------------------------------------------------------------
$ Element data
$ ------------------------------------------------------------------------------
$ Mn
$
 PAR  G(CBCC_A12,MN:VA),,               +GHSERMN;                2000 N 91Din !
 PAR  TC(CBCC_A12,MN:VA),,               -285.00;                2000 N 91Din !
 PAR  BM(CBCC_A12,MN:VA),,                 -0.66;                2000 N 91Din !
 PAR  G(CUB_A13,MN:VA),,                +GCUBMN;                 2000 N 91Din !
 PAR  G(FCC_A1,MN:VA),,                 +GFCCMN;                 2000 N 91Din !
 PAR  TC(FCC_A1,MN:VA),,                -1620.00;                2000 N 91Din !
 PAR  BM(FCC_A1,MN:VA),,                   -1.86;                2000 N 91Din !
 PAR  G(BCC_A2,MN:VA),,                 +GBCCMN;                 2000 N 91Din !
 PAR  TC(BCC_A2,MN:VA),,                 -580.00;                2000 N 91Din !
 PAR  BM(BCC_A2,MN:VA),,                   -0.27;                2000 N 91Din !
 PAR  G(HCP_A3,MN:VA),,                 +GHCPMN;                 2000 N 91Din !
 PAR  TC(HCP_A3,MN:VA),,                -1620.00;                2000 N 91Din !
 PAR  BM(HCP_A3,MN:VA),,                   -1.86;                2000 N 91Din !
 PAR  G(LIQUID,MN),,                    +GLIQMN;                 2000 N 91Din !
$
 PAR  G(C14_LAVES,MN:MN),,              +3*GHSERMN+23478+5*T;,,       N 21Yan !
$
 FUNCTION GHSERMN   298.15  -8115.28+130.059*T-23.4582*T*LN(T)
       -0.00734768*T**2+69827*T**(-1);
      1519.00  Y  -28733.41+312.2648*T-48*T*LN(T)+1.656847E+30*T**(-9);
      2000.00  N !
 FUNCTION GCUBMN    298.15  -5800.4+135.995*T-24.8785*T*LN(T)
       -0.00583359*T**2+70269*T**(-1);
      1519.00  Y  +442.65-0.9715*T+GHSERMN+2.310723E+30*T**(-9);
      2000.00  N !
 FUNCTION GFCCMN    298.15  -3439.3+131.884*T-24.5177*T*LN(T)
       -0.006*T**2+69600*T**(-1);
      1519.00  Y  +2663.31-2.5984*T+GHSERMN+2.205113E+30*T**(-9);
      2000.00  N !
 FUNCTION GBCCMN    298.15  -3235.3+127.85*T-23.7*T*LN(T)
       -0.00744271*T**2+60000*T**(-1);
      1519.00  Y  +5544.58-4.5605*T+GHSERMN-3.91695E+29*T**(-9);
      2000.00  N !
 FUNCTION GHCPMN    298.15  -4439.3+133.007*T-24.5177*T*LN(T)
       -0.006*T**2+69600*T**(-1);
      1519.00  Y  +1663.31-1.4754*T+GHSERMN+2.205113E+30*T**(-9);
      2000.00  N !
 FUNCTION GLIQMN    298.15  +17859.91-12.6208*T+GHSERMN-4.41929E-21*T**7;
      1519.00  Y  -9993.9+299.036*T-48*T*LN(T);
      2000.00  N !
$ ------------------------------------------------------------------------------
$ Nb
$
$ CBCC_A12 and CUB_A13 from 06Slu not included in unary
$
 PAR  G(BCC_A2,NB:VA),,                 +GHSERNB;,,                   N 91Din !
 PAR  G(FCC_A1,NB:VA),,                 +GHSERNB+13500+1.7*T;,,       N 91Din !
 PAR  G(HCP_A3,NB:VA),,                 +GHSERNB+10000+2.4*T;,,       N 91Din !
 PAR  G(CBCC_A12,NB:VA),,               +GHSERNB+17600;,,             N 06Slu !
 PAR  G(CUB_A13,NB:VA),,                +GHSERNB+22000;,,             N 06Slu !
 PAR  G(LIQUID,NB),,                    +GLIQNB;,,                    N 91Din !
$
 PAR  G(C14_LAVES,NB:NB),,              +3*GHSERNB+46099;,,           N 21Yan !
$
 FUNCTION GHSERNB   298.15  -8519.353+142.045475*T-26.4711*T*LN(T)
       +2.03475E-04*T**2-3.5012E-07*T**3+93399*T**(-1);
      2750.00  Y  -37669.3+271.720843*T-41.77*T*LN(T)+1.528238E+32*T**(-9);
      6000.00  N !
 FUNCTION GLIQNB    298.15  +29781.555-10.816418*T+GHSERNB-3.06098E-23*T**7;
      2750.00  Y  -7499.398+260.756148*T-41.77*T*LN(T);
      6000.00  N !
$ ------------------------------------------------------------------------------
$ Binary system
$
$ X. Yan, P. Broz, J. Vrestal, J. Vlach, J. Bursik, M. Mazalova, J. Pavlu,
$ B. Smetana, G. Rogl, M. Eiberger, A. Grytsiv, H. Michor, H. Mueller,
$ G. Giester, P. Rogl, J. Alloys Compd., 865, 158715(2021).
$
$ Checked against paper and author's tdb. Checked at 6000 K.
$
 PAR  L(LIQUID,MN,NB;0),,               -12100;,,                     N 21Yan !
 PAR  L(LIQUID,MN,NB;1),,               -6800;,,                      N 21Yan !
$
 PAR  L(FCC_A1,MN,NB:VA;0),,            -15200;,,                     N 21Yan !
$
 PAR  L(BCC_A2,MN,NB:VA;0),,            +11300;,,                     N 21Yan !
 PAR  L(BCC_A2,MN,NB:VA;1),,            -10200;,,                     N 21Yan !
$
 PAR  L(CBCC_A12,MN,NB:VA;0),,          -30750;,,                     N 21Yan !
 PAR  L(CUB_A13,MN,NB:VA;0),,           -18500;,,                     N 21Yan !
$
 PAR  G(C14_LAVES,MN:NB),,              +2*GHSERMN+GHSERNB
             -44290+5.02*T;,,                                         N 21Yan !
 PAR  G(C14_LAVES,NB:MN),,              +2*GHSERNB+GHSERMN
             +157421+9*T;,,                                           N 21Yan !
 PAR  G(C14_LAVES,MN,NB:MN;0),,         -15000;,,                     N 21Yan !
 PAR  G(C14_LAVES,MN,NB:NB;0),,         +15000;,,                     N 21Yan !
 PAR  G(C14_LAVES,MN:MN,NB;0),,         -35000;,,                     N 21Yan !
 PAR  G(C14_LAVES,NB:MN,NB;0),,         +30000;,,                     N 21Yan !
$
$ Metastable
$
 PAR  L(HCP_A3,MN,NB:VA;0),,            -15200;,,                     N Same !
$ ------------------------------------------------------------------------------
$
$
 LIST-OF-REFERENCE
 NUMBER  SOURCE
  Null   'Unknown source'
  Same   'Same or similar interaction as in the corresponding stable phase'
  REFLAV 'Laves phase convention: G(LAVES,X:X)=+3*GHSERXX+15000'
  COST   'COST 507 database'
  91Din  'A.T. Dinsdale, Calphad, 15, 317-425(1991).'
  06Slu  'M.H.F. Sluiter, Calphad, 30, 357-66(2006); Nb'
  21Yan  'X. Yan, P. Broz, J. Vrestal, J. Vlach, J. Bursik, M. Mazalova,
          J. Pavlu, B. Smetana, G. Rogl, M. Eiberger, A. Grytsiv, H. Michor,
          H. Mueller, G. Giester, P. Rogl,
          J. Alloys Compd., 865, 158715(2021); Mn-Nb'
!

File: data/databases/sgte-binary/MnNd-16Ron.tdb
$
$ Database for Mn-Nd from M. Rong et al. 2016.
$
$ M. Rong, L. Wang, J. Wang, C. Zhu, T. Chen, G. Rao, H. Zhou,
$ J. Therm. Anal. Calorim., 126, 1437-45(2016).
$
$ Dataset created 2023.04.02 by Bengt Hallstedt.
$
$ It was necessary to add a positive fcc interaction.
$
$ Invariant equilibria differ by up to 3 K, except those involving fcc, which
$ differ by up to 12 K. The paper does not include any solubilty
$ of Nd in fcc-Mn.
$
$ ------------------------------------------------------------------------------
 TEMP-LIM 298.15 6000.00 !
$
$ELEMENT NAME  REF. STATE               ATOMIC MASS H298-H0    S298    !
$
 ELEMENT VA   VACUUM                      0.0          0.0      0.0    ! 
 ELEMENT MN   CBCC_A12                   54.9380    4995.696   32.2206 ! 
 ELEMENT ND   DHCP                      144.24      7133.72    71.0862 ! 
$ ------------------------------------------------------------------------------
$ Phase definitions
$
 PHASE LIQUID:L % 1 1 !
 CONST LIQUID:L : MN ND : !
$
$ Fcc (cF4, Fm-3m) and MeX (cF8, Fm-3m)
$
 PHASE FCC_A1 %A 2 1 1 !
 CONST FCC_A1 : MN% ND : VA : !
$
$ Bcc (cI2, Im-3m)
$
 PHASE BCC_A2 %B 2 1 3 !
 CONST BCC_A2 : MN% ND% : VA : !
$
$ Hcp (hP2, P6_3/mmc) and Me2X (NiAs-type, hP4, P6_3/mmc, B8_1)
$
 PHASE HCP_A3 %A 2 1 0.5 !
 CONST HCP_A3 : MN ND : VA : !
$
$ Prototype alpha-La (SB A3', hP4, P6_3/mmc)
$
 PHASE DHCP % 1 1 !
 CONST DHCP : MN ND% : !
$
$ Prototype alpha-Mn (cI58, I-43m)
$
 PHASE CBCC_A12 %A 2 1 1 !
 CONST CBCC_A12 : MN : VA : !
$
$ Prototype beta-Mn (cP20, P4_132)
$
 PHASE CUB_A13 % 2 1 1 !
 CONST CUB_A13 : MN : VA : !
$
$ Prototype Th2Zn17 (hR19, R-3m)
$
 PHASE MN17ND2 % 2 17 2 !
 CONST MN17ND2 : MN : ND : !
$
$ Prototype Mn23Th6 (cF116, Fm-3m)
$
 PHASE MN23ND6_D8A % 2 23 6 !
 CONST MN23ND6_D8A : MN : ND : !
$
$ Prototype MgZn2 (hP12, P6_3/mmc)
$
 PHASE MN2ND_C14 % 2 2 1 !
 CONST MN2ND_C14 : MN : ND : !
$ ------------------------------------------------------------------------------
$ Defaults
$
 DEFINE-SYSTEM-DEFAULT ELEMENT 2 !
 DEFAULT-COM DEFINE_SYSTEM_ELEMENT VA !
 TYPE-DEF % SEQ * !
 TYPE-DEF A GES AMEND_PHASE_DESCRIPTION @ MAGNETIC -3 0.28 !
 TYPE-DEF B GES AMEND_PHASE_DESCRIPTION @ MAGNETIC -1 0.4 !
 FUNCTION ZERO      298.15  0;                                         6000 N !
 FUNCTION UN_ASS    298.15  0;                                         6000 N !
 FUNCTION R         298.15  +8.31451;                                  6000 N !
$ ------------------------------------------------------------------------------
$ Element data
$ ------------------------------------------------------------------------------
$ Mn
$
$ DHCP from 09Wan4 not included in unary (this is not a good value)
$ RHOMB_C19 from 09Wan1 not included in unary
$
 PAR  G(CBCC_A12,MN:VA),,               +GHSERMN;                2000 N 91Din !
 PAR  TC(CBCC_A12,MN:VA),,               -285.00;                2000 N 91Din !
 PAR  BM(CBCC_A12,MN:VA),,                 -0.66;                2000 N 91Din !
 PAR  G(CUB_A13,MN:VA),,                +GCUBMN;                 2000 N 91Din !
 PAR  G(FCC_A1,MN:VA),,                 +GFCCMN;                 2000 N 91Din !
 PAR  TC(FCC_A1,MN:VA),,                -1620.00;                2000 N 91Din !
 PAR  BM(FCC_A1,MN:VA),,                   -1.86;                2000 N 91Din !
 PAR  G(BCC_A2,MN:VA),,                 +GBCCMN;                 2000 N 91Din !
 PAR  TC(BCC_A2,MN:VA),,                 -580.00;                2000 N 91Din !
 PAR  BM(BCC_A2,MN:VA),,                   -0.27;                2000 N 91Din !
 PAR  G(HCP_A3,MN:VA),,                 +GHCPMN;                 2000 N 91Din !
 PAR  TC(HCP_A3,MN:VA),,                -1620.00;                2000 N 91Din !
 PAR  BM(HCP_A3,MN:VA),,                   -1.86;                2000 N 91Din !
 PAR  G(DHCP,MN),,                      +GHSERMN+10000;          2100 N 09Wan4 !
$PAR  G(RHOMB_C19,MN),,                 +GHSERMN+1000;           2100 N 09Wan1 !
 PAR  G(LIQUID,MN),,                    +GLIQMN;                 2000 N 91Din !
$
 FUNCTION GHSERMN   298.15  -8115.28+130.059*T-23.4582*T*LN(T)
       -0.00734768*T**2+69827*T**(-1);
      1519.00  Y  -28733.41+312.2648*T-48*T*LN(T)+1.656847E+30*T**(-9);
      2000.00  N !
 FUNCTION GCUBMN    298.15  -5800.4+135.995*T-24.8785*T*LN(T)
       -0.00583359*T**2+70269*T**(-1);
      1519.00  Y  +442.65-0.9715*T+GHSERMN+2.310723E+30*T**(-9);
      2000.00  N !
 FUNCTION GFCCMN    298.15  -3439.3+131.884*T-24.5177*T*LN(T)
       -0.006*T**2+69600*T**(-1);
      1519.00  Y  +2663.31-2.5984*T+GHSERMN+2.205113E+30*T**(-9);
      2000.00  N !
 FUNCTION GBCCMN    298.15  -3235.3+127.85*T-23.7*T*LN(T)
       -0.00744271*T**2+60000*T**(-1);
      1519.00  Y  +5544.58-4.5605*T+GHSERMN-3.91695E+29*T**(-9);
      2000.00  N !
 FUNCTION GHCPMN    298.15  -4439.3+133.007*T-24.5177*T*LN(T)
       -0.006*T**2+69600*T**(-1);
      1519.00  Y  +1663.31-1.4754*T+GHSERMN+2.205113E+30*T**(-9);
      2000.00  N !
 FUNCTION GLIQMN    298.15  +17859.91-12.6208*T+GHSERMN-4.41929E-21*T**7;
      1519.00  Y  -9993.9+299.036*T-48*T*LN(T);
      2000.00  N !
$ ------------------------------------------------------------------------------
$ Nd
$
$ DHCP and LIQUID modified in unary 3.0 (upper/lower T interval added)
$ FCC_A1 added in unary 3.0
$ HCP_A3 added in unary 4.4
$
 PAR  G(DHCP,ND),,                      +GHSERND;                1800 N 91Din !
 PAR  G(BCC_A2,ND:VA),,                 +GBCCND;                 1800 N 91Din !
 PAR  G(FCC_A1,ND:VA),,                 +GHSERND+500;            1800 N SGCOST !
 PAR  G(HCP_A3,ND:VA),,                 +GHSERND
             +1500-0.415725*T;                                   1800 N 00Nor2 !
 PAR  G(LIQUID,ND),,                    +GLIQND;                 1800 N 91Din !
$
 FUNCTION GHSERND   298.15  -8402.93+111.10239*T-27.0858*T*LN(T)
       +5.56125E-04*T**2-2.6923E-06*T**3+34887*T**(-1);
       900.00  Y  -6984.083+83.662617*T-22.7536*T*LN(T)
       -0.00420402*T**2-1.802E-06*T**3;
      1128.00  Y  -225610.846+1673.04075*T-238.182873*T*LN(T)
       +0.078615997*T**2-6.048207E-06*T**3+38810350*T**(-1);
      1799.00  Y  -25742.331+276.257088*T-48.7854*T*LN(T);
      1800.00  N !
 FUNCTION GBCCND    298.15  +1437.295-0.546281*T+GHSERND;
       400.00  Y  +7312.2-153.033976*T+14.9956777*T*LN(T)
       -0.050479*T**2+7.287217E-06*T**3-831810*T**(-1);
      1128.00  Y  -18030.266+239.677322*T-44.5596*T*LN(T);
      1289.00  Y  +334513.017-2363.9199*T+311.409193*T*LN(T)
       -0.156030778*T**2+1.2408421E-05*T**3-64319604*T**(-1);
      1800.00  N !
 FUNCTION GLIQND    298.15  +5051.743-1.585076*T+GHSERND;
       300.00  Y  +5350.01-86.593963*T+5.357301*T*LN(T)
       -0.046955463*T**2+6.860782E-06*T**3-374380*T**(-1);
      1128.00  Y  -16335.232+268.625903*T-48.7854*T*LN(T);
      1799.00  Y  +9407.099-7.631185*T+GHSERND;
      1800.00  N !
$ ------------------------------------------------------------------------------
$ Binary system
$
$ M. Rong, L. Wang, J. Wang, C. Zhu, T. Chen, G. Rao, H. Zhou,
$ J. Therm. Anal. Calorim., 126, 1437-45(2016).
$
$ Checked against paper and author's tdb. Checked at 6000 K.
$
$ It was necessary to add a positive fcc interaction.
$
$ Invariant equilibria differ by up to 3 K, except those involving fcc, which
$ differ by up to 12 K. The paper does not include any solubilty
$ of Nd in fcc-Mn.
$
 PAR  L(LIQUID,MN,ND;0),,               +7653.09-7.004*T;,,           N 16Ron !
 PAR  L(LIQUID,MN,ND;1),,               -8641.69+5.619*T;,,           N 16Ron !
 PAR  L(LIQUID,MN,ND;2),,               -7895.42+4.985*T;,,           N 16Ron !
$
 PAR  L(FCC_A1,MN,ND:VA;0),,            +50000;,,                     N 23Hal !
$
 PAR  L(BCC_A2,MN,ND:VA;0),,            +25267.94;,,                  N 16Ron !
 PAR  L(BCC_A2,MN,ND:VA;1),,            +11265.73;,,                  N 16Ron !
$
 PAR  L(DHCP,MN,ND;0),,                 +12850;,,                     N 16Ron !
$
 PAR  G(MN17ND2,MN:ND),,                +17*GHSERMN+2*GHSERND
             -50000-3.069*T;,,                                        N 16Ron !
 PAR  G(MN23ND6_D8A,MN:ND),,            +23*GHSERMN+6*GHSERND
             -6678.31-85.572*T;,,                                     N 16Ron !
 PAR  G(MN2ND_C14,MN:ND),,              +2*GHSERMN+GHSERND
             +7018.54-16.454*T;,,                                     N 16Ron !
$
$ Metastable
$
 PAR  L(HCP_A3,MN,ND:VA;0),,            +12850;,,                     N Same !
$ ------------------------------------------------------------------------------
$
$
 LIST-OF-REFERENCE
 NUMBER  SOURCE
  Null   'Unknown source'
  Same   'Same or similar interaction as in the corresponding stable phase'
  REFLAV 'Laves phase convention: G(LAVES,X:X)=+3*GHSERXX+15000'
  SGCOST 'COST 507 database, SGTE unary database V.3.0, 1996; Al, B, Nd, Ti, Zn'
  91Din  'A.T. Dinsdale, Calphad, 15, 317-425(1991).'
  00Nor2 'S. Norgren, PhD Thesis, KTH, Stockholm, 2000; Nd, Sc'
  09Wan1 'C.P. Wang, H.L. Zhang, S.L. Wang, Z. Lin, X.J. Liu, A.T. Tang,
          F.S. Pan, J. Alloys Compd., 481, 291-95(2009); Ho, Mn, Sm'
  09Wan4 'C.P. Wang, Z. Lin, X.J. Liu,
          J. Alloys Compd., 469, 123-28(2009); Mn, Pr'
  16Ron  'M. Rong, L. Wang, J. Wang, C. Zhu, T. Chen, G. Rao, H. Zhou,
          J. Therm. Anal. Calorim., 126, 1437-45(2016); Mn-Nd'
  23Hal  'B. Hallstedt, added fcc interaction, 2023; Mn-Nd'
!

File: data/databases/sgte-binary/MnNi-01Mie.tdb
$
$ Database for Mn-Ni from J. Miettinen 2001.
$
$ J. Miettinen, Calphad, 25, 43-58(2001).
$
$ Dataset created 2023.04.02 by Bengt Hallstedt.
$
$ Simplified, without ordering models.
$
$ Interactions are too large with too much T dependence.
$
$ ------------------------------------------------------------------------------
 TEMP-LIM 298.15 6000.00 !
$
$ELEMENT NAME  REF. STATE               ATOMIC MASS H298-H0    S298    !
$
 ELEMENT VA   VACUUM                      0.0          0.0      0.0    ! 
 ELEMENT MN   CBCC_A12                   54.9380    4995.696   32.2206 ! 
 ELEMENT NI   FCC_A1                     58.69      4787.0     29.7955 ! 
$ ------------------------------------------------------------------------------
$ Phase definitions
$
 PHASE LIQUID:L % 1 1 !
 CONST LIQUID:L : MN NI : !
$
$ Fcc (cF4, Fm-3m) and MeX (cF8, Fm-3m)
$
 PHASE FCC_A1 %A 2 1 1 !
 CONST FCC_A1 : MN% NI% : VA : !
$
$ Bcc (cI2, Im-3m)
$
 PHASE BCC_A2 %B 2 1 3 !
 CONST BCC_A2 : MN% NI : VA : !
$
$ Hcp (hP2, P6_3/mmc) and Me2X (NiAs-type, hP4, P6_3/mmc, B8_1)
$
 PHASE HCP_A3 %A 2 1 0.5 !
 CONST HCP_A3 : MN NI : VA : !
$
$ Prototype alpha-Mn (cI58, I-43m)
$
 PHASE CBCC_A12 %A 2 1 1 !
 CONST CBCC_A12 : MN% NI : VA : !
$
$ Prototype beta-Mn (cP20, P4_132)
$
 PHASE CUB_A13 % 2 1 1 !
 CONST CUB_A13 : MN% NI : VA : !
$
$ There is no stable phase with this composition
$
 PHASE MN2NI % 2 2 1 !
 CONST MN2NI : MN : NI : !
$
$ Prototype AuCu and CsCl
$
 PHASE MNNI % 2 1 1 !
 CONST MNNI : MN : NI : !
$
$ Stability uncertain. MnNi3 (L1_2) is more stable.
$
 PHASE MNNI2 % 2 1 2 !
 CONST MNNI2 : MN : NI : !
$ ------------------------------------------------------------------------------
$ Defaults
$
 DEFINE-SYSTEM-DEFAULT ELEMENT 2 !
 DEFAULT-COM DEFINE_SYSTEM_ELEMENT VA !
 TYPE-DEF % SEQ * !
 TYPE-DEF A GES AMEND_PHASE_DESCRIPTION @ MAGNETIC -3 0.28 !
 TYPE-DEF B GES AMEND_PHASE_DESCRIPTION @ MAGNETIC -1 0.4 !
 FUNCTION ZERO      298.15  0;                                         6000 N !
 FUNCTION UN_ASS    298.15  0;                                         6000 N !
 FUNCTION R         298.15  +8.31451;                                  6000 N !
$ ------------------------------------------------------------------------------
$ Element data
$ ------------------------------------------------------------------------------
$ Mn
$
 PAR  G(CBCC_A12,MN:VA),,               +GHSERMN;                2000 N 91Din !
 PAR  TC(CBCC_A12,MN:VA),,               -285.00;                2000 N 91Din !
 PAR  BM(CBCC_A12,MN:VA),,                 -0.66;                2000 N 91Din !
 PAR  G(CUB_A13,MN:VA),,                +GCUBMN;                 2000 N 91Din !
 PAR  G(FCC_A1,MN:VA),,                 +GFCCMN;                 2000 N 91Din !
 PAR  TC(FCC_A1,MN:VA),,                -1620.00;                2000 N 91Din !
 PAR  BM(FCC_A1,MN:VA),,                   -1.86;                2000 N 91Din !
 PAR  G(BCC_A2,MN:VA),,                 +GBCCMN;                 2000 N 91Din !
 PAR  TC(BCC_A2,MN:VA),,                 -580.00;                2000 N 91Din !
 PAR  BM(BCC_A2,MN:VA),,                   -0.27;                2000 N 91Din !
 PAR  G(HCP_A3,MN:VA),,                 +GHCPMN;                 2000 N 91Din !
 PAR  TC(HCP_A3,MN:VA),,                -1620.00;                2000 N 91Din !
 PAR  BM(HCP_A3,MN:VA),,                   -1.86;                2000 N 91Din !
 PAR  G(LIQUID,MN),,                    +GLIQMN;                 2000 N 91Din !
$
 FUNCTION GHSERMN   298.15  -8115.28+130.059*T-23.4582*T*LN(T)
       -0.00734768*T**2+69827*T**(-1);
      1519.00  Y  -28733.41+312.2648*T-48*T*LN(T)+1.656847E+30*T**(-9);
      2000.00  N !
 FUNCTION GCUBMN    298.15  -5800.4+135.995*T-24.8785*T*LN(T)
       -0.00583359*T**2+70269*T**(-1);
      1519.00  Y  +442.65-0.9715*T+GHSERMN+2.310723E+30*T**(-9);
      2000.00  N !
 FUNCTION GFCCMN    298.15  -3439.3+131.884*T-24.5177*T*LN(T)
       -0.006*T**2+69600*T**(-1);
      1519.00  Y  +2663.31-2.5984*T+GHSERMN+2.205113E+30*T**(-9);
      2000.00  N !
 FUNCTION GBCCMN    298.15  -3235.3+127.85*T-23.7*T*LN(T)
       -0.00744271*T**2+60000*T**(-1);
      1519.00  Y  +5544.58-4.5605*T+GHSERMN-3.91695E+29*T**(-9);
      2000.00  N !
 FUNCTION GHCPMN    298.15  -4439.3+133.007*T-24.5177*T*LN(T)
       -0.006*T**2+69600*T**(-1);
      1519.00  Y  +1663.31-1.4754*T+GHSERMN+2.205113E+30*T**(-9);
      2000.00  N !
 FUNCTION GLIQMN    298.15  +17859.91-12.6208*T+GHSERMN-4.41929E-21*T**7;
      1519.00  Y  -9993.9+299.036*T-48*T*LN(T);
      2000.00  N !
$ ------------------------------------------------------------------------------
$ Ni
$
$ FCC_A1 and LIQUID modified in unary 5.0 (slight change in upper T interval)
$ BCT_A5 added in unary 5.0
$
 PAR  G(FCC_A1,NI:VA),,                 +GHSERNI;                3000 N 91Din !
 PAR  TC(FCC_A1,NI:VA),,                  633.00;                3000 N 91Din !
 PAR  BM(FCC_A1,NI:VA),,                    0.52;                3000 N 91Din !
 PAR  G(BCC_A2,NI:VA),,                 +GHSERNI
             +8715.084-3.556*T;                                  3000 N 91Din !
 PAR  TC(BCC_A2,NI:VA),,                  575.00;                3000 N 91Din !
 PAR  BM(BCC_A2,NI:VA),,                    0.85;                3000 N 91Din !
 PAR  G(HCP_A3,NI:VA),,                 +GHSERNI+1046+1.255*T;   3000 N 91Din !
 PAR  TC(HCP_A3,NI:VA),,                  633.00;                3000 N 91Din !
 PAR  BM(HCP_A3,NI:VA),,                    0.52;                3000 N 91Din !
$PAR  G(BCT_A5,NI),,                    +GHSERNI+10023-4.556*T;  3000 N 99Gho !
 PAR  G(CBCC_A12,NI:VA),,               +GHSERNI+3556;           3000 N 91Din !
 PAR  G(CUB_A13,NI:VA),,                +GHSERNI+2092;           3000 N 91Din !
 PAR  G(LIQUID,NI),,                    +GLIQNI;                 3000 N 91Din !
$
 FUNCTION GHSERNI   298.15  -5179.159+117.854*T-22.096*T*LN(T)-0.0048407*T**2;
      1728.00  Y  -27840.62+279.134977*T-43.1*T*LN(T)+1.12754E+31*T**(-9);
      3000.00  N !
 FUNCTION GLIQNI    298.15  +16414.686-9.397*T+GHSERNI-3.82318E-21*T**7;
      1728.00  Y  -9549.817+268.597977*T-43.1*T*LN(T);
      3000.00  N !
 FUNCTION GBCCNI    298.15  +GHSERNI+8715.084-3.556*T;                 6000 N !
$ ------------------------------------------------------------------------------
$ Binary system
$
$ J. Miettinen, Calphad, 25, 43-58(2001).
$
$ Checked against paper. Checked at 6000 K.
$
$ Simplified, without ordering models.
$
$ Interactions are too large with too much T dependence.
$
 PAR  L(LIQUID,MN,NI;0),,               -85853+22.715*T;,,            N 01Mie !
 PAR  L(LIQUID,MN,NI;1),,               -1620+4.902*T;,,              N 01Mie !
$
 PAR  L(FCC_A1,MN,NI:VA;0),,            -58173+10.5*T;,,              N 01Mie !
 PAR  L(FCC_A1,MN,NI:VA;1),,            +6300;,,                      N 01Mie !
$
 PAR  L(BCC_A2,MN,NI:VA;0),,            -51785+3.5*T;,,               N 01Mie !
 PAR  L(BCC_A2,MN,NI:VA;1),,            +6670;,,                      N 01Mie !
$
 PAR  L(CBCC_A12,MN,NI:VA;0),,          -53000+30*T;,,                N 01Mie !
 PAR  L(CBCC_A12,MN,NI:VA;1),,          -58000+30*T;,,                N 01Mie !
$
 PAR  L(CUB_A13,MN,NI:VA;0),,           -63000+29*T;,,                N 01Mie !
 PAR  L(CUB_A13,MN,NI:VA;1),,           -15000;,,                     N 01Mie !
$
 PAR  G(MN2NI,MN:NI),,                  +2*GHSERMN+GHSERNI-43900;,,   N 01Mie !
 PAR  G(MNNI,MN:NI),,                   +GHSERMN+GHSERNI-36300;,,     N 01Mie !
 PAR  G(MNNI2,MN:NI),,                  +GHSERMN+2*GHSERNI-48100;,,   N 01Mie !
$
$ metastable
$
 PAR  L(HCP_A3,MN,NI:VA;0),,            -58173+10.5*T;,,              N Same !
 PAR  L(HCP_A3,MN,NI:VA;1),,            +6300;,,                      N Same !
$ ------------------------------------------------------------------------------
$
$
 LIST-OF-REFERENCE
 NUMBER  SOURCE
  Null   'Unknown source'
  Same   'Same or similar interaction as in the corresponding stable phase'
  REFLAV 'Laves phase convention: G(LAVES,X:X)=+3*GHSERXX+15000'
  91Din  'A.T. Dinsdale, Calphad, 15, 317-425(1991).'
  99Gho  'G. Ghosh, Metall. Mater. Trans. A, 30A, 1481-94(1999),
          SGTE unary database V.5.0, 2009; Ni'
  01Mie  'J. Miettinen, Calphad, 25, 43-58(2001); Mn-Ni'
!
