Repository: orchid-calphad/orchid-project.org

# orchid-project.org

Website and released data of **ORCHID** (Open Repository for CALPHAD Hypotheses, Intelligence, and Discovery),
served by GitHub Pages at https://orchid-project.org. Releases are archived on Zenodo (one DOI per version).

- `index.html`, `catalog/`, `best-practices.html` — static, self-contained pages (generated in the ORCHID tooling).
- `data/` — released data: catalog, redistributable TDB files, convex hulls. Licences: `data/LICENSES.md`, `data/NOTICE.md`.
- `llms.txt`, `data/croissant.json`, `CITATION.cff`, `.zenodo.json` — machine-readable metadata.

Only data with clear redistribution rights are published.

File: data/databases/sgte-binary/MnNi-19Wal.tdb
$
$ Database for Mn-Ni from A. Walnsch et al. 2019.
$
$ A. Walnsch, M.J. Kriegel, M. Rudolph, M. Motylenko, O. Fabrichnaya,
$ A. Leineweber, Calphad, 64, 78-89(2019).
$
$ Dataset created 2019.06.12 by Bengt Hallstedt.
$ 2020.08.13: Modified for use with GES6.
$
$ Modified from 08Liu. Interactions for CBCC_A12 and CUB_A13 are changed. This
$ is not discussed in the paper, but shown in their phase diagram. Maybe the
$ change was forgotten by the authors.
$
$ The L1_2/L1_0 ordering scheme from 07Fra was used, but with new parameter
$ values.
$
$ L(L10_SOLO,MN,NI:MN,NI;0) misprinted as L(L10_SOLO,MN,NI:MN,NI;1) in the
$ tdb from Hu et al. Changes in the phase diagram are not visible.
$
$ Separate 2SL models for MnNi-L1_0 (monolithic) and MnNi3_L1_2 (add on),
$ converted from a 4SL model.
$
$ The existence of the MnNi2 compound has been questioned.
$
$ The fraction of Va in B2 has decreased (due to G(A2_BCC,VA:VA)). This makes
$ B2 slightly less stable and the B2/A1 congruent transition decreases by
$ about 5 K.
$
$ There seems to be a magnetic miscibility gap (with Nishizawa horn) in the
$ fcc phase on the Ni-rich side below about 500 K. For some reason it
$ continues as a very thin miscibility gap up to the solidus.
$
$ ------------------------------------------------------------------------------
 TEMP-LIM 298.15 6000.00 !
$
$ELEMENT NAME  REF. STATE               ATOMIC MASS H298-H0    S298    !
$
 ELEMENT VA   VACUUM                      0.0          0.0      0.0    ! 
 ELEMENT MN   CBCC_A12                   54.9380    4995.696   32.2206 ! 
 ELEMENT NI   FCC_A1                     58.69      4787.0     29.7955 ! 
$ ------------------------------------------------------------------------------
$ Phase definitions
$
 PHASE LIQUID:L % 1 1 !
 CONST LIQUID:L : MN NI : !
$
$ Fcc (cF4, Fm-3m) and MeX (cF8, Fm-3m)
$
 PHASE FCC_A1 %A 2 1 1 !
 CONST FCC_A1 : MN% NI% : VA : !
$
$ Disordered part of L102_FCC, identical to FCC_A1
$
 PHASE A1_FCC %A 2 1 1 !
 CONST A1_FCC : MN NI : VA : !
$
$ Prototype AuCu3 (cP4, Pm-3m, L1_2)
$
 PHASE L12_FCC %AY 3 0.75 0.25 1 !
 CONST L12_FCC : MN NI : MN NI : VA :  !
$
$ Prototype AuCu (tP4, P4/mmm, L1_0)
$
 PHASE L10_SOLO %A 2 0.5 0.5 !
 CONST L10_SOLO : MN NI : MN NI :  !
$
$ Bcc (cI2, Im-3m)
$
 PHASE BCC_A2 %B 2 1 3 !
 CONST BCC_A2 : MN% NI : VA : !
$
$ Disordered part of B2_BCC, identical to BCC_A2 (except Va)
$
 PHASE A2_BCC %B 2 1 3 !
 CONST A2_BCC : MN NI VA : VA : !
$
$ Prototype CsCl (cP2, Pm-3m)
$
 PHASE B2_BCC %BO 3 0.5 0.5 3 !
 CONST B2_BCC : MN% NI VA : MN NI% VA : VA : !
$
$ Hcp (hP2, P6_3/mmc) and Me2X (NiAs-type, hP4, P6_3/mmc, B8_1)
$
 PHASE HCP_A3 % 2 1 0.5 !
 CONST HCP_A3 : MN NI : VA : !
$
$ Prototype alpha-Mn (cI58, I-43m)
$
 PHASE CBCC_A12 % 2 1 1 !
 CONST CBCC_A12 : MN% NI : VA : !
$
$ Prototype beta-Mn (cP20, P4_132)
$
 PHASE CUB_A13 % 2 1 1 !
 CONST CUB_A13 : MN% NI : VA : !
$
$ unknown structure
$
 PHASE MNNI2 % 2 1 2 !
 CONST MNNI2 : MN NI : NI :  !
$ ------------------------------------------------------------------------------
$ Defaults
$
 DEFINE-SYSTEM-DEFAULT ELEMENT 2 !
 DEFAULT-COM DEFINE_SYSTEM_ELEMENT VA !
 DEFAULT-COM REJECT_PHASE FCC_A1 BCC_A2 !
 TYPE-DEF % SEQ * !
 TYPE-DEF A GES AMEND_PHASE_DESCRIPTION @ MAGNETIC -3 0.28 !
 TYPE-DEF B GES AMEND_PHASE_DESCRIPTION @ MAGNETIC -1 0.4 !
 TYPE-DEF O GES AMEND_PHASE_DESCRIPTION B2_BCC DIS_PART A2_BCC !
 TYPE-DEF Y GES AMEND_PHASE_DESCRIPTION L12_FCC DIS_PART A1_FCC !
 FUNCTION ZERO      298.15  0;                                         6000 N !
 FUNCTION UN_ASS    298.15  0;                                         6000 N !
 FUNCTION R         298.15  +8.31451;                                  6000 N !
$ ------------------------------------------------------------------------------
$ Element data
$ ------------------------------------------------------------------------------
$ Mn
$
 PAR  G(CBCC_A12,MN:VA),,               +GHSERMN;                2000 N 91Din !
 PAR  TC(CBCC_A12,MN:VA),,               -285.00;                2000 N 91Din !
 PAR  BM(CBCC_A12,MN:VA),,                 -0.66;                2000 N 91Din !
 PAR  G(CUB_A13,MN:VA),,                +GCUBMN;                 2000 N 91Din !
 PAR  G(FCC_A1,MN:VA),,                 +GFCCMN;                 2000 N 91Din !
 PAR  TC(FCC_A1,MN:VA),,                -1620.00;                2000 N 91Din !
 PAR  BM(FCC_A1,MN:VA),,                   -1.86;                2000 N 91Din !
 PAR  G(A1_FCC,MN:VA),,                 +GFCCMN;                 2000 N 91Din !
 PAR  TC(A1_FCC,MN:VA),,                -1620.00;                2000 N 91Din !
 PAR  BM(A1_FCC,MN:VA),,                   -1.86;                2000 N 91Din !
 PAR  G(BCC_A2,MN:VA),,                 +GBCCMN;                 2000 N 91Din !
 PAR  TC(BCC_A2,MN:VA),,                 -580.00;                2000 N 91Din !
 PAR  BM(BCC_A2,MN:VA),,                   -0.27;                2000 N 91Din !
 PAR  G(A2_BCC,MN:VA),,                 +GBCCMN;                 2000 N 91Din !
 PAR  TC(A2_BCC,MN:VA),,                 -580.00;                2000 N 91Din !
 PAR  BM(A2_BCC,MN:VA),,                   -0.27;                2000 N 91Din !
 PAR  G(HCP_A3,MN:VA),,                 +GHCPMN;                 2000 N 91Din !
 PAR  TC(HCP_A3,MN:VA),,                -1620.00;                2000 N 91Din !
 PAR  BM(HCP_A3,MN:VA),,                   -1.86;                2000 N 91Din !
 PAR  G(LIQUID,MN),,                    +GLIQMN;                 2000 N 91Din !
$
 PAR  L(A2_BCC,MN,VA:VA;0),,            +150000;,,                    N 09Sun !
 PAR  G(B2_BCC,VA:MN:VA),,              +ZERO;,,                      N 09Sun !
 PAR  G(B2_BCC,MN:VA:VA),,              +ZERO;,,                      N 09Sun !
 PAR  G(L10_SOLO,MN:MN),,               +GFCCMN+DELTA;,,              N 08Liu !
$
 FUNCTION GHSERMN   298.15  -8115.28+130.059*T-23.4582*T*LN(T)
       -0.00734768*T**2+69827*T**(-1);
      1519.00  Y  -28733.41+312.2648*T-48*T*LN(T)+1.656847E+30*T**(-9);
      2000.00  N !
 FUNCTION GCUBMN    298.15  -5800.4+135.995*T-24.8785*T*LN(T)
       -0.00583359*T**2+70269*T**(-1);
      1519.00  Y  +442.65-0.9715*T+GHSERMN+2.310723E+30*T**(-9);
      2000.00  N !
 FUNCTION GFCCMN    298.15  -3439.3+131.884*T-24.5177*T*LN(T)
       -0.006*T**2+69600*T**(-1);
      1519.00  Y  +2663.31-2.5984*T+GHSERMN+2.205113E+30*T**(-9);
      2000.00  N !
 FUNCTION GBCCMN    298.15  -3235.3+127.85*T-23.7*T*LN(T)
       -0.00744271*T**2+60000*T**(-1);
      1519.00  Y  +5544.58-4.5605*T+GHSERMN-3.91695E+29*T**(-9);
      2000.00  N !
 FUNCTION GHCPMN    298.15  -4439.3+133.007*T-24.5177*T*LN(T)
       -0.006*T**2+69600*T**(-1);
      1519.00  Y  +1663.31-1.4754*T+GHSERMN+2.205113E+30*T**(-9);
      2000.00  N !
 FUNCTION GLIQMN    298.15  +17859.91-12.6208*T+GHSERMN-4.41929E-21*T**7;
      1519.00  Y  -9993.9+299.036*T-48*T*LN(T);
      2000.00  N !
$ ------------------------------------------------------------------------------
$ Ni
$
$ FCC_A1 and LIQUID modified in unary 5.0 (slight change in upper T interval)
$ BCT_A5 added in unary 5.0
$
 PAR  G(FCC_A1,NI:VA),,                 +GHSERNI;                3000 N 91Din !
 PAR  TC(FCC_A1,NI:VA),,                  633.00;                3000 N 91Din !
 PAR  BM(FCC_A1,NI:VA),,                    0.52;                3000 N 91Din !
 PAR  G(A1_FCC,NI:VA),,                 +GHSERNI;                3000 N 91Din !
 PAR  TC(A1_FCC,NI:VA),,                  633.00;                3000 N 91Din !
 PAR  BM(A1_FCC,NI:VA),,                    0.52;                3000 N 91Din !
 PAR  G(BCC_A2,NI:VA),,                 +GHSERNI
             +8715.084-3.556*T;                                  3000 N 91Din !
 PAR  TC(BCC_A2,NI:VA),,                  575.00;                3000 N 91Din !
 PAR  BM(BCC_A2,NI:VA),,                    0.85;                3000 N 91Din !
 PAR  G(A2_BCC,NI:VA),,                 +GHSERNI
             +8715.084-3.556*T;                                  3000 N 91Din !
 PAR  TC(A2_BCC,NI:VA),,                  575.00;                3000 N 91Din !
 PAR  BM(A2_BCC,NI:VA),,                    0.85;                3000 N 91Din !
 PAR  G(HCP_A3,NI:VA),,                 +GHSERNI+1046+1.255*T;   3000 N 91Din !
 PAR  TC(HCP_A3,NI:VA),,                  633.00;                3000 N 91Din !
 PAR  BM(HCP_A3,NI:VA),,                    0.52;                3000 N 91Din !
$PAR  G(BCT_A5,NI),,                    +GHSERNI+10023-4.556*T;  3000 N 99Gho !
 PAR  G(CBCC_A12,NI:VA),,               +GHSERNI+3556;           3000 N 91Din !
 PAR  G(CUB_A13,NI:VA),,                +GHSERNI+2092;           3000 N 91Din !
 PAR  G(LIQUID,NI),,                    +GLIQNI;                 3000 N 91Din !
$
 PAR  L(A2_BCC,NI,VA:VA;0),,            +GB2NIVA+LB2NIVA;,,           N 99Dup1 !
 PAR  G(B2_BCC,VA:NI:VA),,              +0.5*GB2NIVA-0.5*LB2NIVA;,,   N 99Dup1 !
 PAR  G(B2_BCC,NI:VA:VA),,              +0.5*GB2NIVA-0.5*LB2NIVA;,,   N 99Dup1 !
 PAR  G(L10_SOLO,NI:NI),,               +GHSERNI+DELTA;,,             N 08Liu !
$
 PAR  G(MNNI2,NI:NI),,                  +3*GHSERNI+15000;,,           N 08Liu !
$
 FUNCTION GHSERNI   298.15  -5179.159+117.854*T-22.096*T*LN(T)-0.0048407*T**2;
      1728.00  Y  -27840.62+279.134977*T-43.1*T*LN(T)+1.12754E+31*T**(-9);
      3000.00  N !
 FUNCTION GLIQNI    298.15  +16414.686-9.397*T+GHSERNI-3.82318E-21*T**7;
      1728.00  Y  -9549.817+268.597977*T-43.1*T*LN(T);
      3000.00  N !
$
$ With G(A2_BCC,VA:VA)=30*T the same amount must be subtracted from GB2NIVA.
 FUNCTION GB2NIVA   298.15  +162397.3-27.40575*T-30*T;                 6000 N !
 FUNCTION LB2NIVA   298.15  -64024.38+26.49419*T;                      6000 N !
$ ------------------------------------------------------------------------------
$ Va
$
 PAR  G(A2_BCC,VA:VA),,                 +30*T;,,                      N 09Sun !
$ ------------------------------------------------------------------------------
$ Binary system
$
$ A. Walnsch, M.J. Kriegel, M. Rudolph, M. Motylenko, O. Fabrichnaya,
$ A. Leineweber, Calphad, 64, 78-89(2019).
$
$ Checked against paper and author's tdb. Checked at 6000 K.
$
$ Parameters are taken from a tdb provided as supplementary material by
$ B. Hu et al. (Calphad, 35, 346-54(2011)).
$
$ The L1_2/L1_0 ordering scheme from 07Fra was used, but with new parameter
$ values.
$
$ L(L10_SOLO,MN,NI:MN,NI;0) misprinted as L(L10_SOLO,MN,NI:MN,NI;1) in the
$ tdb from Hu et al. Changes in the phase diagram are not visible.
$
$ Separate 2SL models for MnNi-L1_0 (monolithic) and MnNi3_L1_2 (add on),
$ converted from a 4SL model.
$
$ The existence of the MnNi2 compound has been questioned.
$
$ The fraction of Va in B2 has decreased (due to G(A2_BCC,VA:VA)). This makes
$ B2 slightly less stable and the B2/A1 congruent transition decreases by
$ about 5 K.
$
$ There seems to be a magnetic miscibility gap (with Nishizawa horn) in the
$ fcc phase on the Ni-rich side below about 500 K. For some reason it
$ continues as a very thin miscibility gap up to the solidus.
$
 PAR  L(LIQUID,MN,NI;0),,               -44423.1238-2.35314123*T;,,   N 08Liu !
 PAR  L(LIQUID,MN,NI;1),,               +11941.36-6.85220387*T;,,     N 08Liu !
$
 PAR  L(FCC_A1,MN,NI:VA;0),,            +LDF0MNNI;,,                  N 08Liu !
 PAR  L(FCC_A1,MN,NI:VA;1),,            +LDF1MNNI;,,                  N 08Liu !
 PAR  TC(FCC_A1,MN,NI:VA;0),,           -3171.20;,,                   N 05Guo !
 PAR  TC(FCC_A1,MN,NI:VA;1),,           -4317.73;,,                   N 05Guo !
 PAR  BM(FCC_A1,MN,NI:VA;0),,              -1.3947;,,                 N 05Guo !
 PAR  BM(FCC_A1,MN,NI:VA;1),,              +3.9050;,,                 N 05Guo !
$
 PAR  L(A1_FCC,MN,NI:VA;0),,            +LDF0MNNI;,,                  N 08Liu !
 PAR  L(A1_FCC,MN,NI:VA;1),,            +LDF1MNNI;,,                  N 08Liu !
 PAR  TC(A1_FCC,MN,NI:VA;0),,           -3171.20;,,                   N 05Guo !
 PAR  TC(A1_FCC,MN,NI:VA;1),,           -4317.73;,,                   N 05Guo !
 PAR  BM(A1_FCC,MN,NI:VA;0),,              -1.3947;,,                 N 05Guo !
 PAR  BM(A1_FCC,MN,NI:VA;1),,              +3.9050;,,                 N 05Guo !
$
 PAR  G(L12_FCC,MN:NI:VA),,             +GFMN3NI;,,                   N 08Liu !
 PAR  G(L12_FCC,NI:MN:VA),,             +GFMNNI3;,,                   N 08Liu !
 PAR  L(L12_FCC,MN,NI:MN:VA;0),,        -1.5*GFMNNI3+1.5*GFMN2NI2
             +1.5*GFMN3NI;,,                                          N 08Liu !
 PAR  L(L12_FCC,MN,NI:MN:VA;1),,        +0.5*GFMNNI3-1.5*GFMN2NI2
             +1.5*GFMN3NI;,,                                          N 08Liu !
 PAR  L(L12_FCC,MN,NI:NI:VA;0),,        +1.5*GFMNNI3+1.5*GFMN2NI2
             -1.5*GFMN3NI;,,                                          N 08Liu !
 PAR  L(L12_FCC,MN,NI:NI:VA;1),,        -1.5*GFMNNI3+1.5*GFMN2NI2
             -0.5*GFMN3NI;,,                                          N 08Liu !
 PAR  L(L12_FCC,MN,NI:*:VA;0),,         +0.75*SFMNNI;,,               N 08Liu !
 PAR  L(L12_FCC,MN,NI:*:VA;2),,         -0.75*SFMNNI;,,               N 08Liu !
 PAR  L(L12_FCC,MN:MN,NI:VA;0),,        0.0;,,                        N 08Liu !
 PAR  L(L12_FCC,MN:MN,NI:VA;1),,        0.0;,,                        N 08Liu !
 PAR  L(L12_FCC,NI:MN,NI:VA;0),,        0.0;,,                        N 08Liu !
 PAR  L(L12_FCC,NI:MN,NI:VA;1),,        0.0;,,                        N 08Liu !
 PAR  L(L12_FCC,MN,NI:MN,NI:VA;0),,     +3*SFMNNI;,,                  N 08Liu !
$
 PAR  G(L10_SOLO,NI:MN),,               +GSMNNI;,,                    N 08Liu !
 PAR  G(L10_SOLO,MN:NI),,               +GSMNNI;,,                    N 08Liu !
 PAR  L(L10_SOLO,MN,NI:MN;0),,          +LS0MNM;,,                    N 08Liu !
 PAR  L(L10_SOLO,MN:MN,NI;0),,          +LS0MNM;,,                    N 08Liu !
 PAR  L(L10_SOLO,MN,NI:NI;0),,          +LS0MNN;,,                    N 08Liu !
 PAR  L(L10_SOLO,NI:MN,NI;0),,          +LS0MNN;,,                    N 08Liu !
 PAR  L(L10_SOLO,MN,NI:MN;1),,          +LS1MNM;,,                    N 08Liu !
 PAR  L(L10_SOLO,MN:MN,NI;1),,          +LS1MNM;,,                    N 08Liu !
 PAR  L(L10_SOLO,MN,NI:NI;1),,          +LS1MNN;,,                    N 08Liu !
 PAR  L(L10_SOLO,NI:MN,NI;1),,          +LS1MNN;,,                    N 08Liu !
 PAR  L(L10_SOLO,MN,NI:MN;2),,          +LS2MNNI;,,                   N 08Liu !
 PAR  L(L10_SOLO,MN:MN,NI;2),,          +LS2MNNI;,,                   N 08Liu !
 PAR  L(L10_SOLO,MN,NI:NI;2),,          +LS2MNNI;,,                   N 08Liu !
 PAR  L(L10_SOLO,NI:MN,NI;2),,          +LS2MNNI;,,                   N 08Liu !
 PAR  L(L10_SOLO,MN,NI:MN,NI;0),,       -2.5*GFMNNI3+3.75*GFMN2NI2
             -2.5*GFMN3NI+1.75*SFMNNI;,,                              N 08Liu !
$
 PAR  L(BCC_A2,MN,NI:VA;0),,            -3508.42803-23.7885576*T;,,   N 08Liu !
 PAR  L(A2_BCC,MN,NI:VA;0),,            -3508.42803-23.7885576*T;,,   N 08Liu !
$
 PAR  G(B2_BCC,MN:NI:VA),,              -24341.195+4.35784021*T;,,    N 08Liu !
 PAR  G(B2_BCC,NI:MN:VA),,              -24341.195+4.35784021*T;,,    N 08Liu !
$
 PAR  L(CBCC_A12,MN,NI:VA;0),,          -26642.7462-8.26177677*T;,,   N 19Wal !
 PAR  L(CBCC_A12,MN,NI:VA;1),,          +48260.0895-38.0038*T;,,      N 19Wal !
$
 PAR  L(CUB_A13,MN,NI:VA;0),,           -18385.4816-16.1970221*T;,,   N 19Wal !
 PAR  L(CUB_A13,MN,NI:VA;1),,           +19794.6819-8.15670018*T;,,   N 19Wal !
$
 PAR  G(MNNI2,MN:NI),,                  +GHSERMN+2*GHSERNI
             -27084.651-5.98849279*T;,,                               N 08Liu !
 PAR  L(MNNI2,MN,NI:NI;0),,             -19871.3586;,,                N 08Liu !
$
$ metastable
$
 PAR  L(HCP_A3,MN,NI:VA;0),,            -27996.5-1.2275*T;,,          N Same !
 PAR  L(HCP_A3,MN,NI:VA;1),,            +19266.4-12.2853*T;,,         N Same !
$
 FUNCTION UFMNNI    298.15  -6829.00181;                               6000 N !
 FUNCTION SFMNNI    298.15  +UFMNNI;                                   6000 N !
 FUNCTION GFMN3NI   298.15  +3*UFMNNI+406.42233;                       6000 N !
 FUNCTION GFMN2NI2  298.15  +4*UFMNNI-2840.67336;                      6000 N !
 FUNCTION GFMNNI3   298.15  +3*UFMNNI-529.38697;                       6000 N !
 FUNCTION LDF0MNNI  298.15  -20455.7462-11.7930695*T;                  6000 N !
 FUNCTION LDF1MNNI  298.15  +15581.5125-8.49116947*T;                  6000 N !
$
 FUNCTION DELTA     298.15  +10.0;                                     6000 N !
 FUNCTION GSMNNI    298.15  +0.5*GFCCMN+0.5*GHSERNI-DELTA-0.25*GFMNNI3
       +0.625*GFMN2NI2-0.25*GFMN3NI-0.375*SFMNNI+0.25*LDF0MNNI;
      6000.00  N !
 FUNCTION LS0MNM    298.15  +0.3125*GFMNNI3-1.09375*GFMN2NI2
       +0.8125*GFMN3NI+0.15625*SFMNNI+0.25*LDF0MNNI+0.375*LDF1MNNI;
      6000.00  N !
 FUNCTION LS0MNN    298.15  +0.8125*GFMNNI3-1.09375*GFMN2NI2
       +0.3125*GFMN3NI+0.15625*SFMNNI+0.25*LDF0MNNI-0.375*LDF1MNNI;
      6000.00  N !
 FUNCTION LS1MNM    298.15  +0.375*GFMN2NI2-0.5*GFMN3NI
       +0.375*SFMNNI+0.125*LDF1MNNI;
      6000.00  N !
 FUNCTION LS1MNN    298.15  +0.5*GFMNNI3-0.375*GFMN2NI2
       -0.375*SFMNNI+0.125*LDF1MNNI;
      6000.00  N !
 FUNCTION LS2MNNI   298.15  -0.0625*GFMNNI3+0.09375*GFMN2NI2
       -0.0625*GFMN3NI-0.15625*SFMNNI;
      6000.00  N !
$ ------------------------------------------------------------------------------
$
$
 LIST-OF-REFERENCE
 NUMBER  SOURCE
  Null   'Unknown source'
  Same   'Same or similar interaction as in the corresponding stable phase'
  REFLAV 'Laves phase convention: G(LAVES,X:X)=+3*GHSERXX+15000'
  91Din  'A.T. Dinsdale, Calphad, 15, 317-425(1991).'
  99Dup1 'N. Dupin, I. Ansara, Z. Metallkd., 90, 76-85(1999); Al-Ni'
  99Gho  'G. Ghosh, Metall. Mater. Trans. A, 30A, 1481-94(1999),
          SGTE unary database V.5.0, 2009; Ni'
  05Guo  'C. Guo, Z. Du, Intermetallics, 13, 525-34(2005); Mn-Ni'
  07Fra  'P. Franke, Int. J. Mater. Res., 98, 954-60(2007); Mn-Ni'
  08Liu  'S.H. Liu, Master Thesis, CSU, 2008; Mn-Ni'
  09Sun  'B. Sundman, I. Ohnuma, N. Dupin, U.R. Kattner, S.G. Fries,
          Acta Mater., 57, 2896-2908(2009); Al-Fe'
  19Wal  'A. Walnsch, M.J. Kriegel, M. Rudolph, M. Motylenko, O. Fabrichnaya,
          A. Leineweber, Calphad, 64, 78-89(2019); Mn-Ni'
!

File: data/databases/sgte-binary/MnO-03Gru-LB.tdb
$
$ Database for Mn-O from A.N. Grundy et al. 2003 (included in LB Vol. 4)
$
$ A.N. Grundy, B. Hallstedt, L.J. Gauckler, J. Phase Equilib., 24, 21-39(2003).
$
$ Dataset created 2010.02.12 by Bengt Hallstedt.
$ 2021.01.30: Modified for use with GES6.
$ 2024.10.13: Changed phase name HALITE_B1 to B1_OXIDE.
$
$ Wrong sign for L(B1_OXIDE,MN+2,MN+3:O-2;1) in the paper.
$ Wrong sign for the T*LN(T) term for MN3O4A in the paper.
$
$ O solubility in Mn not known and not modelled.
$
$ LBall-v7+fun.tdb additionally includes neutral O in the ionic liquid. This
$ increases the stability of the O-rich liquid. This shifts the L = MnO + Mn3O4
$ equilibrium from 1836 K to 1827 K and the L + gas = Mn3O4 equilibrium from
$ 1882 K to 1867 K. The temperatures listed in the printed LB are the same
$ as those calculated with the present dataset.
$
$ Mn2O7 (mP72, P2_1/c) with melting T 279 K was grown by the Bridgman method
$ by R. Dronskowski.
$ Mn5O8 (mC26, C2/m) found at low T.
$ MnO2 has been found with several different crystal structures.
$
$ ------------------------------------------------------------------------------
 TEMP-LIM 298.15 6000.00 !
$
$ELEMENT NAME  REF. STATE               ATOMIC MASS H298-H0    S298    !
$
 ELEMENT /-   ELECTRON_GAS                0.0          0.0      0.0    ! 
 ELEMENT VA   VACUUM                      0.0          0.0      0.0    ! 
 ELEMENT MN   CBCC_A12                   54.9380    4995.696   32.2206 ! 
 ELEMENT O    1/2_MOLE_O2(G)             15.999     4341.0    102.52   ! 
$ ------------------------------------------------------------------------------
$ Species
$
 SPECIE  MN+2                               MN/+2 !
 SPECIE  MN+3                               MN/+3 !
 SPECIE  MN+4                               MN/+4 !
 SPECIE  MNO                                MN1O1 !
 SPECIE  MNO2                               MN1O2 !
 SPECIE  MN2O3                              MN2O3 !
 SPECIE  MN3O4                              MN3O4 !
 SPECIE  O-2                                O/-2 !
 SPECIE  O2                                 O2 !
 SPECIE  O3                                 O3 !
$ ------------------------------------------------------------------------------
$ Phase definitions
$
 PHASE LIQUID:L % 1 1 !
 CONST LIQUID:L : MN : !
$
 PHASE ION:Y % 2 1 1 !
 CONST ION:Y : MN+2 MN+3 : O-2 VA : !
$
$ Fcc (cF4, Fm-3m) and MeX (cF8, Fm-3m)
$
 PHASE FCC_A1 %A 2 1 1 !
 CONST FCC_A1 : MN : VA : !
$
$ Bcc (cI2, Im-3m)
$
 PHASE BCC_A2 %B 2 1 3 !
 CONST BCC_A2 : MN : O VA : !
$
$ Hcp (hP2, P6_3/mmc) and Me2X (NiAs-type, hP4, P6_3/mmc, B8_1)
$
 PHASE HCP_A3 %A 2 1 0.5 !
 CONST HCP_A3 : MN : VA : !
$
$ Prototype alpha-Mn (cI58, I-43m)
$
 PHASE CBCC_A12 %A 2 1 1 !
 CONST CBCC_A12 : MN : VA : !
$
$ Prototype beta-Mn (cP20, P4_132)
$
 PHASE CUB_A13 % 2 1 1 !
 CONST CUB_A13 : MN : VA : !
$
$ Prototype NaCl (cF8, Fm-3m), MnO manganosite
$
 PHASE B1_OXIDE:I % 2 1 1 !
 CONST B1_OXIDE:I : MN+2% MN+3 VA : O-2 : !
$
$ Prototype Mn3O4 (tI28, I4_1/amd, tetragonally distorted (Jahn-Teller) spinel)
$ Also known as Hausmannite
$
 PHASE MN3O4_ALPHA:I % 3 1 2 4 !
 CONST MN3O4_ALPHA:I : MN+2 : MN+3 : O-2 : !
$
$ Prototype Al2MgO4 (cF56, Fd-3m), Mn3O4-beta
$
 PHASE MN3O4_H11:I % 3 1 2 4 !
 CONST MN3O4_H11:I : MN+2 : MN+3 : O-2 : !
$
$ Prototype Mn2O3 (cI80, Ia-3), Bixbyite
$
 PHASE MN2O3_D53:I % 2 2 3 !
 CONST MN2O3_D53:I : MN+3 : O-2 : !
$
$ Prototype TiO2 (tP6, P4_2/mnm), MnO2 pyrolusite
$
 PHASE MNO2_C4:I % 2 1 2 !
 CONST MNO2_C4:I : MN+4 : O-2 : !
$
 PHASE O2GAS % 1 1 !
 CONST O2GAS : O2 :!
$
 PHASE GAS:G % 1 1 !
 CONST GAS:G : MN MNO MNO2 O O2 O3 : !
$ ------------------------------------------------------------------------------
$ Defaults
$
 DEFINE-SYSTEM-DEFAULT ELEMENT 2 !
 DEFAULT-COM DEFINE_SYSTEM_ELEMENT VA /- !
 TYPE-DEF % SEQ * !
 TYPE-DEF A GES AMEND_PHASE_DESCRIPTION @ MAGNETIC -3 0.28 !
 TYPE-DEF B GES AMEND_PHASE_DESCRIPTION @ MAGNETIC -1 0.4 !
 FUNCTION ZERO      298.15  0;                                         6000 N !
 FUNCTION UN_ASS    298.15  0;                                         6000 N !
 FUNCTION R         298.15  +8.31451;                                  6000 N !
 FUNCTION RTLNP     298.15  +8.31451*T*LN(1E-05*P);                    6000 N !
$ ------------------------------------------------------------------------------
$ Element data
$ ------------------------------------------------------------------------------
$ Mn
$
 PAR  G(CBCC_A12,MN:VA),,               +GHSERMN;                2000 N 91Din !
 PAR  TC(CBCC_A12,MN:VA),,               -285.00;                2000 N 91Din !
 PAR  BM(CBCC_A12,MN:VA),,                 -0.66;                2000 N 91Din !
 PAR  G(CUB_A13,MN:VA),,                +GCUBMN;                 2000 N 91Din !
 PAR  G(FCC_A1,MN:VA),,                 +GFCCMN;                 2000 N 91Din !
 PAR  TC(FCC_A1,MN:VA),,                -1620.00;                2000 N 91Din !
 PAR  BM(FCC_A1,MN:VA),,                   -1.86;                2000 N 91Din !
 PAR  G(BCC_A2,MN:VA),,                 +GBCCMN;                 2000 N 91Din !
 PAR  TC(BCC_A2,MN:VA),,                 -580.00;                2000 N 91Din !
 PAR  BM(BCC_A2,MN:VA),,                   -0.27;                2000 N 91Din !
 PAR  G(HCP_A3,MN:VA),,                 +GHCPMN;                 2000 N 91Din !
 PAR  TC(HCP_A3,MN:VA),,                -1620.00;                2000 N 91Din !
 PAR  BM(HCP_A3,MN:VA),,                   -1.86;                2000 N 91Din !
 PAR  G(LIQUID,MN),,                    +GLIQMN;                 2000 N 91Din !
$
 PAR  G(ION,MN+2:VA),,                  +GLIQMN;                 3000 N 91Din !
 PAR  G(ION,MN+3:VA),,                  +2*GLIQMN+GLMN2O3
             -3*GLMNO;                                           3000 N 03Gru !
$
 PAR  G(GAS,MN),,                       +F12439T+RTLNP;,,             N 97SUB !
$
 FUNCTION GHSERMN   298.15  -8115.28+130.059*T-23.4582*T*LN(T)
       -0.00734768*T**2+69827*T**(-1);
      1519.00  Y  -28733.41+312.2648*T-48*T*LN(T)+1.656847E+30*T**(-9);
      2000.00  N !
 FUNCTION GCUBMN    298.15  -5800.4+135.995*T-24.8785*T*LN(T)
       -0.00583359*T**2+70269*T**(-1);
      1519.00  Y  +442.65-0.9715*T+GHSERMN+2.310723E+30*T**(-9);
      2000.00  N !
 FUNCTION GFCCMN    298.15  -3439.3+131.884*T-24.5177*T*LN(T)
       -0.006*T**2+69600*T**(-1);
      1519.00  Y  +2663.31-2.5984*T+GHSERMN+2.205113E+30*T**(-9);
      2000.00  N !
 FUNCTION GBCCMN    298.15  -3235.3+127.85*T-23.7*T*LN(T)
       -0.00744271*T**2+60000*T**(-1);
      1519.00  Y  +5544.58-4.5605*T+GHSERMN-3.91695E+29*T**(-9);
      2000.00  N !
 FUNCTION GHCPMN    298.15  -4439.3+133.007*T-24.5177*T*LN(T)
       -0.006*T**2+69600*T**(-1);
      1519.00  Y  +1663.31-1.4754*T+GHSERMN+2.205113E+30*T**(-9);
      2000.00  N !
 FUNCTION GLIQMN    298.15  +17859.91-12.6208*T+GHSERMN-4.41929E-21*T**7;
      1519.00  Y  -9993.9+299.036*T-48*T*LN(T);
      2000.00  N !
$ Mn(g)
 FUNCTION F12439T  298.15  +276164.054-34.4987547*T-20.786*T*LN(T);
      1575.00  Y  +275547.585-29.2480566*T-21.52064*T*LN(T)
       +3.819474E-04*T**2-3.66030333E-08*T**3+95180.95*T**(-1);
      2100.00  Y  +274521.741-16.3844926*T-23.35302*T*LN(T)
       +0.0013469965*T**2-1.18903067E-07*T**3;
      2400.00  N !
$ ------------------------------------------------------------------------------
$ O
$
$ GHSEROO modified in unary 3.0
$
 PAR  G(O2GAS,O2),,                     +2*GHSEROO+RTLNP;,,           N 91Din !
$
 PAR  G(GAS,O),,                        +F7397T+RTLNP;,,              N 92SUB !
 PAR  G(GAS,O2),,                       +2*GHSEROO+RTLNP;,,           N 91Din !
 PAR  G(GAS,O3),,                       +F7683T+RTLNP;,,              N 92SUB !
$
 PAR  G(B1_OXIDE,VA:O-2),,              +ZERO;,,                      N 91Sun !
$PAR  G(PEROV,VA:VA:O-2),,              +GVVV+3*GHSEROO;,,            N 05Gru !
$PAR  G(SRO_B1,VA:O-2),,                +GHSEROO;,,                   N 02Gru !
$
$ 1/2 O2(g)
 FUNCTION GHSEROO   298.15  -3480.87-25.503038*T-11.1355*T*LN(T)
       -0.005098875*T**2+6.61845833E-07*T**3-38365*T**(-1);
      1000.00  Y  -6568.763+12.659879*T-16.8138*T*LN(T)
       -5.957975E-04*T**2+6.781E-09*T**3+262905*T**(-1);
      3300.00  Y  -13986.728+31.259624*T-18.9536*T*LN(T)
       -4.25243E-04*T**2+1.0721E-08*T**3+4383200*T**(-1);
      6000.00  N !
$ O(g)
 FUNCTION F7397T    298.15  +243206.529-42897.0876*T**(-1)-20.7513421*T
       -21.0155542*T*LN(T)+1.26870532E-04*T**2-1.23131285E-08*T**3;
      2950.00  Y  +252301.473-3973170.33*T**(-1)-51.974853*T
       -17.2118798*T*LN(T)-5.41356254E-04*T**2+7.64520703E-09*T**3;
      6000.00  N !
$ O3(g)
 FUNCTION F7683T    298.15  +133772.042-11328.9959*T**(-1)-84.8602165*T
       -19.8314069*T*LN(T)-0.0392015696*T**2+7.90727187E-06*T**3;  
       600.00  Y  +120765.524+997137.156*T**(-1)+120.113376*T
       -51.8410152*T*LN(T)-0.00353983136*T**2+3.20640143E-07*T**3;
      1500.00  Y  +115412.196+1878139.02*T**(-1)+164.679664*T
       -58.069736*T*LN(T)-2.84399032E-04*T**2+5.95650279E-10*T**3;
      6000.00  N !
$ ------------------------------------------------------------------------------
$ Binary system
$
$ From A.N. Grundy et al. 2003 (included in LB Vol. 4)
$
$ A.N. Grundy, B. Hallstedt, L.J. Gauckler, J. Phase Equilib., 24, 21-39(2003).
$
$ Checked against LB and paper. Checked at 6000 K.
$
$ Wrong sign for L(B1_OXIDE,MN+2,MN+3:O-2;1) in the paper.
$ Wrong sign for the T*LN(T) term for MN3O4A in the paper.
$
$ O solubility in Mn not known and not modelled.
$
$ LBall-v7+fun.tdb additionally includes neutral O in the ionic liquid. This
$ increases the stability of the O-rich liquid. This shifts the L = MnO + Mn3O4
$ equilibrium from 1836 K to 1827 K and the L + gas = Mn3O4 equilibrium from
$ 1882 K to 1867 K. The temperatures listed in the printed LB are the same
$ as those calculated with the present dataset.
$
$ Mn2O7 (mP72, P2_1/c) with melting T 279 K was grown by the Bridgman method
$ by R. Dronskowski.
$ Mn5O8 (mC26, C2/m) found at low T.
$ MnO2 has been found with several different crystal structures.
$
 PAR  G(ION,MN+3:O-2),,                 +GLMN2O3;,,                   N 03Gru !
 PAR  G(ION,MN+2:O-2),,                 +2*GLMNO;,,                   N 03Gru !
 PAR  L(ION,MN+2:O-2,VA;0),,            +129519;,,                    N 03Gru !
 PAR  L(ION,MN+2:O-2,VA;1),,            -45459;,,                     N 03Gru !
 PAR  L(ION,MN+2,MN+3:O-2;0),,          -33859;,,                     N 03Gru !
$
$PAR  G(FCC_A1,MN:O),,                  +GFCCMN+GHSEROO;,,            N Lin !
$PAR  G(BCC_A2,MN:O),,                  +GBCCMN+1.5*GHSEROO+50*T;,,   N 05Che2 !
 PAR  G(BCC_A2,MN:O),,                  +GHSERMN+3*GHSEROO;,,         N 06Pov2 !
$
 PAR  G(B1_OXIDE,MN+2:O-2),,            +GMN1O1;,,                    N 03Gru !
 PAR  G(B1_OXIDE,MN+3:O-2),,            +GMN1O1-21884-22.185*T;,,     N 03Gru !
 PAR  L(B1_OXIDE,MN+2,MN+3:O-2;0),,     -42105;,,                     N 03Gru !
 PAR  L(B1_OXIDE,MN+2,MN+3:O-2;1),,     +46513;,,                     N 03Gru !
$
 PAR  G(MN3O4_ALPHA,MN+2:MN+3:O-2),,    +GMN3O4;,,                    N 03Gru !
 PAR  G(MN3O4_H11,MN+2:MN+3:O-2),,      +GMN3O4B;,,                   N 03Gru !
 PAR  G(MN2O3_D53,MN+3:O-2),,           +GMN2O3;,,                    N 03Gru !
 PAR  G(MNO2_C4,MN+4:O-2),,             +GMN1O2;,,                    N 03Gru !
$
$PAR  G(C_R2O3_D53,MN+3:O-2:VA),,       +GMN2O3;,,                    N 03Gru !
$PAR  G(C_R2O3_D53,MN+3:VA:VA),,        +GMN2O3-3*GHSEROO;,,          N 05Che2 !
$PAR  G(C_R2O3_D53,MN+3:VA:O-2),,       +GMN2O3-2*GHSEROO
$            +15.87691*T+100000;,,                                    N 05Che2 !
$PAR  G(C_R2O3_D53,MN+3:O-2:O-2),,      +GMN2O3+GHSEROO
$            +15.87691*T+100000;,,                                    N 05Che2 !
$
 PAR  G(GAS,MNO),,                      +F12454T+RTLNP;,,             N 97SUB !
 PAR  G(GAS,MNO2),,                     +F12461T+RTLNP;,,             N 97SUB !
$
$ Metastable
$
$PAR  G(HCP_A3,MN:O),,                  +GHCPMN+0.5*GHSEROO;,,        N 05Che2 !
$
$PAR  G(FLUORITE,MN+2:O-2),,            +GMFMN1O1+GHSEROO
$            +11.5264*T;,,                                            N 05Che2 !
$PAR  G(FLUORITE,MN+2:VA),,             +GMFMN1O1-GHSEROO
$            +11.5264*T;,,                                            N 05Che2 !
$PAR  G(FLUORITE,MN+3:O-2),,            +0.5*GMFMN2O3+0.5*GHSEROO
$            +9.3511*T;,,                                             N 05Che2 !
$PAR  G(FLUORITE,MN+3:VA),,             +0.5*GMFMN2O3-1.5*GHSEROO
$            +9.3511*T;,,                                             N 05Che2 !
$
$PAR  G(PEROV,MN+3:MN+2:O-2),,          +GL2O+0.5*GHSEROO
$            +11.2386*T+ANTI;,,                                       N 05Gru !
$PAR  G(PEROV,MN+3:MN+2:VA),,           +GL2O-2.5*GHSEROO
$            +11.2386*T+ANTI;,,                                       N 05Gru !
$PAR  G(PEROV,MN+3:MN+3:O-2),,          +GL3O+ANTI;,,                 N 05Gru !
$PAR  G(PEROV,MN+3:MN+3:VA),,           +GL3O-3*GHSEROO+ANTI;,,       N 05Gru !
$PAR  G(PEROV,MN+3:MN+4:O-2),,          +0.66667*GL4O+0.5*GV4O
$            -0.166667*GVVV-0.5*GHSEROO+5.76318*T+ANTI;,,             N 05Gru !
$PAR  G(PEROV,MN+3:MN+4:VA),,           +0.66667*GL4O+0.5*GV4O
$            -0.166667*GVVV-3.5*GHSEROO+5.76318*T+ANTI;,,             N 05Gru !
$PAR  G(PEROV,MN+3:VA:O-2),,            +2*GL4O-1.5*GV4O+0.5*GVVV
$            +1.5*GHSEROO+1.41263*T+ANTI;,,                           N 05Gru !
$PAR  G(PEROV,MN+3:VA:VA),,             +2*GL4O+0.5*GVVV-1.5*GV4O
$            -1.5*GHSEROO+1.41263*T+ANTI;,,                           N 05Gru !
$PAR  G(PEROV,VA:MN+2:O-2),,            +GL2O+1.5*GV4O+0.5*GVVV
$            -2*GL4O+2*GHSEROO+9.82596*T;,,                           N 05Gru !
$PAR  G(PEROV,VA:MN+2:VA),,             +GL2O+1.5*GV4O+0.5*GVVV
$            -2*GL4O-GHSEROO+9.82596*T;,,                             N 05Gru !
$PAR  G(PEROV,VA:MN+3:O-2),,            +GL3O+1.5*GV4O+0.5*GVVV
$            -2*GL4O+1.5*GHSEROO-1.41263*T;,,                         N 05Gru !
$ In paper below
$PAR  G(PEROV,VA:MN+3:O-2),,            +GL3O+0.666667*GV4O+0.5*GVVV
$            -2*GL4O+1.5*GHSEROO+17.28954*T;,,                        N 05Gru !
$PAR  G(PEROV,VA:MN+3:VA),,             +GL3O+1.5*GV4O+0.5*GVVV
$            -2*GL4O-1.5*GHSEROO-1.41263*T;,,                         N 05Gru !
$PAR  G(PEROV,VA:MN+4:O-2),,            +2*GV4O+0.333333*GVVV
$            -1.333333*GL4O+GHSEROO+4.35056*T;,,                      N 05Gru !
$PAR  G(PEROV,VA:MN+4:VA),,             +2*GV4O+0.333333*GVVV
$            -1.333333*GL4O-2*GHSEROO+4.35056*T;,,                    N 05Gru !
$
$PAR  G(H_R2O3,MN+3:O-2:VA),,           +GMHMN2O3;,,                  N 05Che2 !
$PAR  G(H_R2O3,MN+3:VA:VA),,            +GMHMN2O3-3*GHSEROO;,,        N 05Che2 !
$PAR  G(H_R2O3,MN+3:VA:O-2),,           +GMHMN2O3-2*GHSEROO
$            +15.87691*T+100000;,,                                    N 05Che4 !
$PAR  G(H_R2O3,MN+3:O-2:O-2),,          +GMHMN2O3+GHSEROO
$            +15.87691*T+100000;,,                                    N 05Che4 !
$
$PAR  G(ZRO2_TETR,MN+2:O-2),,           +GMTMN1O1+GHSEROO
$            +11.5264*T;,,                                            N 05Che3 !
$PAR  G(ZRO2_TETR,MN+2:VA),,            +GMTMN1O1-GHSEROO
$            +11.5264*T;,,                                            N 05Che3 !
$PAR  G(ZRO2_TETR,MN+3:O-2),,           +0.5*GMTMN2O3+0.5*GHSEROO
$            +9.3511*T;,,                                             N 05Che3 !
$PAR  G(ZRO2_TETR,MN+3:VA),,            +0.5*GMTMN2O3-1.5*GHSEROO
$            +9.3511*T;,,                                             N 05Che3 !
$
 FUNCTION GLMNO     298.15  +GMN1O1+43947-20.628*T;                    6000 N !
 FUNCTION GLMN2O3   298.15  +2*GMN1O1+GHSEROO-64953+43.144*T;          6000 N !
 FUNCTION GMN1O1    298.15  -402478+259.356*T-46.835*T*LN(T)
       -0.00385*T**2+212922*T**(-1);
      6000.00  N !
 FUNCTION GMN1O2    298.15  -545091+395.379*T-65.277*T*LN(T)
       -0.007803*T**2+664955*T**(-1);
      6000.00  N !
 FUNCTION GMN2O3    298.15  -998618+588.619*T-101.956*T*LN(T)
       -0.018844*T**2+589055*T**(-1);
      6000.00  N !
 FUNCTION GMN3O4    298.15  -1437037+889.568*T-154.748*T*LN(T)
       -0.017408*T**2+986139*T**(-1);
      6000.00  N !
 FUNCTION GMN3O4B   298.15  -1416189+875.12*T-154.748*T*LN(T)
       -0.017408*T**2+986139*T**(-1);
      6000.00  N !
 FUNCTION GMFMN1O1  298.15  +GMN1O1+20000;                             6000 N !
 FUNCTION GMFMN2O3  298.15  +GMN2O3+60000;                             6000 N !
 FUNCTION GMHMN2O3  298.15  +GMN2O3+60000;                             6000 N !
 FUNCTION GMTMN1O1  298.15  +GMN1O1+40000;                             6000 N !
 FUNCTION GMTMN2O3  298.15  +GMN2O3+100000;                            6000 N !
$ MnO(g)
 FUNCTION F12454T  298.15  +151356.092-24.1662496*T-31.02229*T*LN(T)
       -0.005519525*T**2+8.47063667E-07*T**3+97921.9*T**(-1);
       900.00  Y  +146503.882+29.4389965*T-38.90434*T*LN(T)
       +4.8722855E-04*T**2-5.46958333E-08*T**3+687003.5*T**(-1);
      4100.00  Y  +163891.797+1.24225715*T-35.94693*T*LN(T)
       +6.220655E-04*T**2-7.949125E-08*T**3-12461235*T**(-1);
      6000.00  N !
$ MnO2(g)
 FUNCTION F12461T  298.15  +9095.11807-9.18675027*T-36.92694*T*LN(T)
       -0.01944391*T**2+3.43552E-06*T**3+201368.45*T**(-1);
      700.00  Y  -4061.05468+167.414546*T-63.68895*T*LN(T)
       +0.004964408*T**2-7.80481667E-07*T**3+1423101*T**(-1);
     2000.00  Y  +74138.9718-312.782575*T+.1646534*T*LN(T)
       -0.01801756*T**2+7.59669E-07*T**3-16355180*T**(-1);
     3900.00  Y  -269662.307+860.503282*T-143.1466*T*LN(T)
       +0.008591745*T**2-1.67854167E-07*T**3+1.388169E+08*T**(-1);
     6000.00  N !
$ ------------------------------------------------------------------------------
$
 ASSESSED_SYSTEM
  MN-O(TDB -* +GAS +ION +BCC_A2 +CBCC_A12 +CUB_A13
  +FCC_A1 +B1_OXIDE +MN3O4_A +MN3O4_H11 +MN2O3_D53 +MNO2_C4
  ;G5 C_S:IONIC_LIQ/MN+2:O-2 MAJ:IONIC_LIQ/MN+2:VA
  ;P3 TMM:300/2300 STP:0.1/1000/1 STP:0.6/2000/1 STP:0.55/1000/1) !
$
$
 LIST-OF-REFERENCE
 NUMBER  SOURCE
  Null   'Unknown source'
  91Din  'A.T. Dinsdale, Calphad, 15, 317-425(1991).'
  91Sun  'B. Sundman, J. Phase Equilib., 12, 127-40(1991); Fe-O'
  92SUB  'SGTE Substance Database, version 1992'
  97SUB  'SGTE Substance Database, version 1997'
  02Gru  'A.N. Grundy, B. Hallstedt, L.J. Gauckler,
          Acta Mater., 50, 2209-22(2002); La-Sr-O'
  03Gru  'A.N. Grundy, B. Hallstedt, L.J. Gauckler,
          J. Phase Equilib., 24, 21-39(2003); Mn-O'
  05Che2 'M. Chen, B. Hallstedt, L. J. Gauckler,
          J. Alloys Compd., 393, 114-21(2005); Mn-Y-O'
  05Che3 'M. Chen, B. Hallstedt, L.J. Gauckler,
          Solid State Ionics, 176, 1457-64(2005); Mn-Zr-O, Mn-Y-Zr-O'
  05Che4 'M. Chen, PhD thesis, ETH Zurich, 2005; Mn-Zr-O, Mn-Y-Zr-O'
  05Gru  'A.N. Grundy, M. Chen, B. Hallstedt, L.J. Gauckler,
          J. Phase Equilib. Diffus., 26, 131-51(2005); La-Mn-O'
  06Pov2 'E. Povoden, A.N. Grundy, L.J. Gauckler,
          Int. J. Mater. Res., 97, 569-78(2006); Cr-Mn-O'
!

File: data/databases/sgte-binary/MnO-10Kje.tdb
$
$ Database for Mn-O from L. Kjellqvist and M. Selleby 2010
$
$ L. Kjellqvist, M. Selleby, J. Phase Equilib. Diffus., 31, 113-34(2010).
$
$ Dataset created 2010.12.19 by Bengt Hallstedt.
$ 2021.01.30: Modified for use with GES6.
$ 2024.10.13: Changed phase name HALITE_B1 to B1_OXIDE.
$ 2024.10.13: Changed phase name MN3O4_ALPHA to MN3O4_A.
$
$ Based on the assessment from A.N. Grundy et al. 2003.
$
$ The liquid has been modified by changing from MN+3 to MNO1.5.
$ (Complex) solution models for MN3O4 and SPINEL have been introduced.
$
$ O solubility in Mn not known and not modelled.
$
$ ------------------------------------------------------------------------------
 TEMP-LIM 298.15 6000.00 !
$
$ELEMENT NAME  REF. STATE               ATOMIC MASS H298-H0    S298    !
$
 ELEMENT /-   ELECTRON_GAS                0.0          0.0      0.0    ! 
 ELEMENT VA   VACUUM                      0.0          0.0      0.0    ! 
 ELEMENT MN   CBCC_A12                   54.9380    4995.696   32.2206 ! 
 ELEMENT O    1/2_MOLE_O2(G)             15.999     4341.0    102.52   ! 
$ ------------------------------------------------------------------------------
$ Species
$
 SPECIE  MN+2                               MN/+2 !
 SPECIE  MN+3                               MN/+3 !
 SPECIE  MN+4                               MN/+4 !
 SPECIE  MNO                                MN1O1 !
 SPECIE  MNO1.5                             MN1O1.5 !
 SPECIE  MNO2                               MN1O2 !
 SPECIE  MN2O3                              MN2O3 !
 SPECIE  MN3O4                              MN3O4 !
 SPECIE  O-2                                O/-2 !
 SPECIE  O2                                 O2 !
 SPECIE  O3                                 O3 !
$ ------------------------------------------------------------------------------
$ Phase definitions
$
 PHASE LIQUID:L % 1 1 !
 CONST LIQUID:L : MN : !
$
 PHASE ION:Y % 2 1 1 !
 CONST ION:Y : MN+2 : O-2 VA MNO1.5 : !
$
$ Fcc (cF4, Fm-3m) and MeX (cF8, Fm-3m)
$
 PHASE FCC_A1 %A 2 1 1 !
 CONST FCC_A1 : MN : VA : !
$
$ Bcc (cI2, Im-3m)
$
 PHASE BCC_A2 %B 2 1 3 !
 CONST BCC_A2 : MN : VA : !
$
$ Hcp (hP2, P6_3/mmc) and Me2X (NiAs-type, hP4, P6_3/mmc, B8_1)
$
 PHASE HCP_A3 %A 2 1 0.5 !
 CONST HCP_A3 : MN : VA : !
$
$ Prototype alpha-Mn (cI58, I-43m)
$
 PHASE CBCC_A12 %A 2 1 1 !
 CONST CBCC_A12 : MN : VA : !
$
$ Prototype beta-Mn (cP20, P4_132)
$
 PHASE CUB_A13 % 2 1 1 !
 CONST CUB_A13 : MN : VA : !
$
$ Prototype NaCl (cF8, Fm-3m)
$ This is MnO (Manganosite)
$
 PHASE B1_OXIDE:I % 2 1 1 !
 CONST B1_OXIDE:I : MN+2% MN+3 VA : O-2 : !
$
$ Prototype Mn3O4 (tI28, I4_1/amd, tetragonally distorted (Jahn-Teller) spinel)
$ Also known as Hausmannite (or alpha-spinel)
$ Probably Mn+3 need not be introduced on the first sublattice,
$ but Mn+4 should be introduced on the second sublattice
$
 PHASE MN3O4_A:I %A 4 1 2 2 4 !
 CONST MN3O4_A:I : MN+2 MN+3 : MN+2 MN+3 VA : MN+2 VA : O-2 : !
$
$ Prototype Mn2O3 (cI80, Ia-3)
$ This is Mn2O3 (Bixbyite)
$
 PHASE MN2O3_D53:I % 2 2 3 !
 CONST MN2O3_D53:I : MN+3 : O-2 : !
$
$ Prototype TiO2 (tP6, P4_2/mnm)
$ This is MnO2 (Pyrolusite)
$
 PHASE MNO2_C4:I % 2 1 2 !
 CONST MNO2_C4:I : MN+4 : O-2 : !
$
$ Prototype Al2MgO4 (cF56, Fd-3m)
$ This is Mn3O4-beta
$
 PHASE SPINEL_H11:I %A 4 1 2 2 4 !
 CONST SPINEL_H11:I : MN+2 : MN+2 MN+3 MN+4 VA : MN+2 VA% : O-2 : !
$
 PHASE O2GAS % 1 1 !
 CONST O2GAS : O2 :!
$
 PHASE GAS:G % 1 1 !
 CONST GAS:G : MN MNO MNO2 O O2 O3 : !
$ ------------------------------------------------------------------------------
$ Defaults
$
 DEFINE-SYSTEM-DEFAULT ELEMENT 2 !
 DEFAULT-COM DEFINE_SYSTEM_ELEMENT VA /- !
 DEFAULT-COM REJECT-PHASE LIQUID !
 TYPE-DEF % SEQ * !
 TYPE-DEF A GES AMEND_PHASE_DESCRIPTION @ MAGNETIC -3 0.28 !
 TYPE-DEF B GES AMEND_PHASE_DESCRIPTION @ MAGNETIC -1 0.4 !
 FUNCTION ZERO      298.15  0;                                         6000 N !
 FUNCTION UN_ASS    298.15  0;                                         6000 N !
 FUNCTION R         298.15  +8.31451;                                  6000 N !
 FUNCTION RTLNP     298.15  +8.31451*T*LN(1E-05*P);                    6000 N !
$ ------------------------------------------------------------------------------
$ Element data
$ ------------------------------------------------------------------------------
$ Mn
$
 PAR  G(CBCC_A12,MN:VA),,               +GHSERMN;                2000 N 91Din !
 PAR  TC(CBCC_A12,MN:VA),,               -285.00;                2000 N 91Din !
 PAR  BM(CBCC_A12,MN:VA),,                 -0.66;                2000 N 91Din !
 PAR  G(CUB_A13,MN:VA),,                +GCUBMN;                 2000 N 91Din !
 PAR  G(FCC_A1,MN:VA),,                 +GFCCMN;                 2000 N 91Din !
 PAR  TC(FCC_A1,MN:VA),,                -1620.00;                2000 N 91Din !
 PAR  BM(FCC_A1,MN:VA),,                   -1.86;                2000 N 91Din !
 PAR  G(BCC_A2,MN:VA),,                 +GBCCMN;                 2000 N 91Din !
 PAR  TC(BCC_A2,MN:VA),,                 -580.00;                2000 N 91Din !
 PAR  BM(BCC_A2,MN:VA),,                   -0.27;                2000 N 91Din !
 PAR  G(HCP_A3,MN:VA),,                 +GHCPMN;                 2000 N 91Din !
 PAR  TC(HCP_A3,MN:VA),,                -1620.00;                2000 N 91Din !
 PAR  BM(HCP_A3,MN:VA),,                   -1.86;                2000 N 91Din !
 PAR  G(LIQUID,MN),,                    +GLIQMN;                 2000 N 91Din !
$
 PAR  G(ION,MN+2:VA),,                  +GLIQMN;                 3000 N 91Din !
$
 PAR  G(GAS,MN),,                       +F12439T+RTLNP;,,             N 97SUB !
$
 FUNCTION GHSERMN   298.15  -8115.28+130.059*T-23.4582*T*LN(T)
       -0.00734768*T**2+69827*T**(-1);
      1519.00  Y  -28733.41+312.2648*T-48*T*LN(T)+1.656847E+30*T**(-9);
      2000.00  N !
 FUNCTION GCUBMN    298.15  -5800.4+135.995*T-24.8785*T*LN(T)
       -0.00583359*T**2+70269*T**(-1);
      1519.00  Y  +442.65-0.9715*T+GHSERMN+2.310723E+30*T**(-9);
      2000.00  N !
 FUNCTION GFCCMN    298.15  -3439.3+131.884*T-24.5177*T*LN(T)
       -0.006*T**2+69600*T**(-1);
      1519.00  Y  +2663.31-2.5984*T+GHSERMN+2.205113E+30*T**(-9);
      2000.00  N !
 FUNCTION GBCCMN    298.15  -3235.3+127.85*T-23.7*T*LN(T)
       -0.00744271*T**2+60000*T**(-1);
      1519.00  Y  +5544.58-4.5605*T+GHSERMN-3.91695E+29*T**(-9);
      2000.00  N !
 FUNCTION GHCPMN    298.15  -4439.3+133.007*T-24.5177*T*LN(T)
       -0.006*T**2+69600*T**(-1);
      1519.00  Y  +1663.31-1.4754*T+GHSERMN+2.205113E+30*T**(-9);
      2000.00  N !
 FUNCTION GLIQMN    298.15  +17859.91-12.6208*T+GHSERMN-4.41929E-21*T**7;
      1519.00  Y  -9993.9+299.036*T-48*T*LN(T);
      2000.00  N !
$ Mn(g)
 FUNCTION F12439T  298.15  +276164.054-34.4987547*T-20.786*T*LN(T);
      1575.00  Y  +275547.585-29.2480566*T-21.52064*T*LN(T)
       +3.819474E-04*T**2-3.66030333E-08*T**3+95180.95*T**(-1);
      2100.00  Y  +274521.741-16.3844926*T-23.35302*T*LN(T)
       +0.0013469965*T**2-1.18903067E-07*T**3;
      2400.00  N !
$ ------------------------------------------------------------------------------
$ O
$
$ GHSEROO modified in unary 3.0
$
 PAR  G(O2GAS,O2),,                     +2*GHSEROO+RTLNP;,,           N 91Din !
$
 PAR  G(GAS,O),,                        +F12575T+RTLNP;,,             N 94SUB !
 PAR  G(GAS,O2),,                       +2*GHSEROO+RTLNP;,,           N 91Din !
 PAR  G(GAS,O3),,                       +F13204T+RTLNP;,,             N 94SUB !
$
 PAR  G(B1_OXIDE,VA:O-2),,              +ZERO;,,                      N 91Sun !
$
$ 1/2 O2(g)
 FUNCTION GHSEROO   298.15  -3480.87-25.503038*T-11.1355*T*LN(T)
       -0.005098875*T**2+6.61845833E-07*T**3-38365*T**(-1);
      1000.00  Y  -6568.763+12.659879*T-16.8138*T*LN(T)
       -5.957975E-04*T**2+6.781E-09*T**3+262905*T**(-1);
      3300.00  Y  -13986.728+31.259624*T-18.9536*T*LN(T)
       -4.25243E-04*T**2+1.0721E-08*T**3+4383200*T**(-1);
      6000.00  N !
$ O(g)
 FUNCTION F12575T   298.15  +243206.494-20.8612587*T-21.01555*T*LN(T)
       +1.2687055E-04*T**2-1.23131283E-08*T**3-42897.09*T**(-1);
      2950.00  Y  +252301.423-52.0847285*T-17.21188*T*LN(T)
       -5.413565E-04*T**2+7.64520667E-09*T**3-3973170.5*T**(-1);
      6000.00  N !
$ O3(g)
 FUNCTION F13204T   298.15  +130696.944-37.9096651*T-27.58118*T*LN(T)
       -0.02763076*T**2+4.60539333E-06*T**3+99530.45*T**(-1);
       700.00  Y  +114760.623+176.626736*T-60.10286*T*LN(T)
       +0.00206456*T**2-5.17486667E-07*T**3+1572175*T**(-1);
      1300.00  Y  +49468.3958+710.094819*T-134.3696*T*LN(T)
       +0.039707355*T**2-4.10457667E-06*T**3+12362250*T**(-1);
      2100.00  Y  +866367.075-3566.80563*T+421.2001*T*LN(T)
       -0.1284109*T**2+5.44768833E-06*T**3-2.1304835E+08*T**(-1);
      2800.00  Y  +409416.384-1950.70834*T+223.4437*T*LN(T)
       -0.0922361*T**2+4.306855E-06*T**3-21589870*T**(-1);
      3500.00  Y  -1866338.6+6101.13383*T-764.8435*T*LN(T)
       +0.09852775*T**2-2.59784667E-06*T**3+9.610855E+08*T**(-1);
      4900.00  Y  +97590.0432+890.79836*T-149.9608*T*LN(T)
       +0.01283575*T**2-3.555105E-07*T**3-2.1699975E+08*T**(-1);
      6000.00  N !
$ ------------------------------------------------------------------------------
$ Binary systems
$ ------------------------------------------------------------------------------
$ Mn-O
$
$ L. Kjellqvist, M. Selleby, J. Phase Equilib. Diffus., 31, 113-34(2010).
$
$ Based on the assessment from A.N. Grundy et al. 2003.
$
$ The liquid has been modified by changing from MN+3 to MNO1.5.
$ (Complex) solution models for MN3O4_A and SPINEL have been introduced.
$
$ Checked against paper. Checked at 6000 K.
$
$ O solubility in Mn not known and not modelled.
$
$ Mn2O7 (mP72, P2_1/c) with melting T 279 K was grown by the Bridgman method
$ by R. Dronskowski.
$ Mn5O8 (mC26, C2/m) found at low T.
$ MnO2 has been found with several different crystal structures.
$
 PAR  G(ION,MNO1.5),,                   +0.5*GLMN2O3;,,               N 03Gru !
 PAR  G(ION,MN+2:O-2),,                 +2*GLMNO;,,                   N 03Gru !
 PAR  L(ION,MN+2:O-2,VA;0),,            +129519;,,                    N 03Gru !
 PAR  L(ION,MN+2:O-2,VA;1),,            -45459;,,                     N 03Gru !
 PAR  L(ION,MN+2:O-2,MNO1.5;0),,        -33859;,,                     N 03Gru !
 PAR  L(ION,MN+2:VA,MNO1.5;0),,         +110000;,,                    N 10Kje1 !
$
 PAR  G(B1_OXIDE,MN+2:O-2),,            +GMN1O1;,,                    N 03Gru !
 PAR  G(B1_OXIDE,MN+3:O-2),,            +GMN1O1-21884-22.185*T;,,     N 03Gru !
 PAR  L(B1_OXIDE,MN+2,MN+3:O-2;0),,     -42105;,,                     N 03Gru !
 PAR  L(B1_OXIDE,MN+2,MN+3:O-2;1),,     +46513;,,                     N 03Gru !
$
 PAR  G(MN2O3_D53,MN+3:O-2),,           +GMN2O3;,,                    N 03Gru !
 PAR  G(MNO2_C4,MN+4:O-2),,             +GMN1O2;,,                    N 03Gru !
$
 PAR  G(MN3O4_A,MN+2:MN+2:MN+2:O-2),,   +21*GMMA+2*JMMA-2*GM3M3A
             +ADDMN2A;,,                                              N 10Kje1 !
 PAR  G(MN3O4_A,MN+2:MN+2:VA:O-2),,     +21*GMMA+2*JMMA-2*GM3M3A;,,   N 10Kje1 !
 PAR  G(MN3O4_A,MN+2:MN+3:MN+2:O-2),,   +7*GMMA+ADDMN2A;,,            N 10Kje1 !
 PAR  G(MN3O4_A,MN+2:MN+3:VA:O-2),,     +7*GMMA;,,                    N 10Kje1 !
$PAR  G(MN3O4_A,MN+2:MN+3:VA:O-2),,     +GMN3O4;,,                    N 03Gru !
 PAR  G(MN3O4_A,MN+2:VA:MN+2:O-2),,     +8*GGMN2O3A-6*GM3M3A+7*GMMA
             +44.95435*T+ADDMN2A;,,                                   N 10Kje1 !
 PAR  G(MN3O4_A,MN+2:VA:VA:O-2),,       +8*GGMN2O3A-6*GM3M3A+7*GMMA
             +44.95435*T;,,                                           N 10Kje1 !
 PAR  G(MN3O4_A,MN+3:MN+2:MN+2:O-2),,   +14*GMMA+2*JMMA-GM3M3A
             +ADDMN2A;,,                                              N 10Kje1 !
 PAR  G(MN3O4_A,MN+3:MN+2:VA:O-2),,     +14*GMMA+2*JMMA-GM3M3A;,,     N 10Kje1 !
 PAR  G(MN3O4_A,MN+3:MN+3:MN+2:O-2),,   +GM3M3A+ADDMN2A;,,            N 10Kje1 !
 PAR  G(MN3O4_A,MN+3:MN+3:VA:O-2),,     +GM3M3A;,,                    N 10Kje1 !
 PAR  G(MN3O4_A,MN+3:VA:MN+2:O-2),,     +8*GGMN2O3A-5*GM3M3A
             +44.95435*T+ADDMN2A;,,                                   N 10Kje1 !
 PAR  G(MN3O4_A,MN+3:VA:VA:O-2),,       +8*GGMN2O3A-5*GM3M3A
             +44.95435*T;,,                                           N 10Kje1 !
 PAR  TC(MN3O4_A,MN+2:MN+2:MN+2:O-2),,    +43.15;,,                   N 10Kje1 !
 PAR  TC(MN3O4_A,MN+2:MN+2:VA:O-2),,      +43.15;,,                   N 10Kje1 !
 PAR  TC(MN3O4_A,MN+2:MN+3:MN+2:O-2),,    +43.15;,,                   N 10Kje1 !
 PAR  TC(MN3O4_A,MN+2:MN+3:VA:O-2),,      +43.15;,,                   N 10Kje1 !
 PAR  TC(MN3O4_A,MN+2:VA:MN+2:O-2),,      +43.15;,,                   N 10Kje1 !
 PAR  TC(MN3O4_A,MN+2:VA:VA:O-2),,        +43.15;,,                   N 10Kje1 !
 PAR  TC(MN3O4_A,MN+3:MN+2:MN+2:O-2),,    +43.15;,,                   N 10Kje1 !
 PAR  TC(MN3O4_A,MN+3:MN+2:VA:O-2),,      +43.15;,,                   N 10Kje1 !
 PAR  TC(MN3O4_A,MN+3:MN+3:MN+2:O-2),,    +43.15;,,                   N 10Kje1 !
 PAR  TC(MN3O4_A,MN+3:MN+3:VA:O-2),,      +43.15;,,                   N 10Kje1 !
 PAR  TC(MN3O4_A,MN+3:VA:MN+2:O-2),,      +43.15;,,                   N 10Kje1 !
 PAR  TC(MN3O4_A,MN+3:VA:VA:O-2),,        +43.15;,,                   N 10Kje1 !
 PAR  BM(MN3O4_A,MN+2:MN+2:MN+2:O-2),,  +ZERO;,,                      N 10Kje1 !
 PAR  BM(MN3O4_A,MN+2:MN+2:VA:O-2),,    +ZERO;,,                      N 10Kje1 !
 PAR  BM(MN3O4_A,MN+2:MN+3:MN+2:O-2),,  +ZERO;,,                      N 10Kje1 !
 PAR  BM(MN3O4_A,MN+2:MN+3:VA:O-2),,    +ZERO;,,                      N 10Kje1 !
 PAR  BM(MN3O4_A,MN+2:VA:MN+2:O-2),,    +ZERO;,,                      N 10Kje1 !
 PAR  BM(MN3O4_A,MN+2:VA:VA:O-2),,      +ZERO;,,                      N 10Kje1 !
 PAR  BM(MN3O4_A,MN+3:MN+2:MN+2:O-2),,  +ZERO;,,                      N 10Kje1 !
 PAR  BM(MN3O4_A,MN+3:MN+2:VA:O-2),,    +ZERO;,,                      N 10Kje1 !
 PAR  BM(MN3O4_A,MN+3:MN+3:MN+2:O-2),,  +ZERO;,,                      N 10Kje1 !
 PAR  BM(MN3O4_A,MN+3:MN+3:VA:O-2),,    +ZERO;,,                      N 10Kje1 !
 PAR  BM(MN3O4_A,MN+3:VA:MN+2:O-2),,    +ZERO;,,                      N 10Kje1 !
 PAR  BM(MN3O4_A,MN+3:VA:VA:O-2),,      +ZERO;,,                      N 10Kje1 !
$
 PAR  G(SPINEL_H11,MN+2:MN+2:MN+2:O-2),, +GM2M2B+ADDMN2B;,,           N 10Kje1 !
 PAR  G(SPINEL_H11,MN+2:MN+2:VA:O-2),,  +GM2M2B;,,                    N 10Kje1 !
 PAR  G(SPINEL_H11,MN+2:MN+3:MN+2:O-2),, +7*GMMB+ADDMN2B;,,           N 10Kje1 !
 PAR  G(SPINEL_H11,MN+2:MN+3:VA:O-2),,  +7*GMMB;,,                    N 10Kje1 !
$PAR  G(SPINEL_H11,MN+2:MN+3:VA:O-2),,  +GMN3O4B;,,                   N 03Gru !
 PAR  G(SPINEL_H11,MN+2:MN+4:MN+2:O-2),, +14*GMMB+JMMB-GM2M2B
             +ADDMN2B;,,                                              N 10Kje1 !
 PAR  G(SPINEL_H11,MN+2:MN+4:VA:O-2),,  +14*GMMB+JMMB-GM2M2B;,,       N 10Kje1 !
 PAR  G(SPINEL_H11,MN+2:VA:MN+2:O-2),,  +8*GGMN2O3B-56*GMMB-3*JMMB
             +3*GM2M2B+100.912*T+ADDMN2B;,,                           N 10Kje1 !
 PAR  G(SPINEL_H11,MN+2:VA:VA:O-2),,    +8*GGMN2O3B-56*GMMB-3*JMMB
             +3*GM2M2B+100.912*T;,,                                   N 10Kje1 !
 PAR  TC(SPINEL_H11,MN+2:MN+2:MN+2:O-2),, +43.15;,,                   N 10Kje1 !
 PAR  TC(SPINEL_H11,MN+2:MN+2:VA:O-2),,   +43.15;,,                   N 10Kje1 !
 PAR  TC(SPINEL_H11,MN+2:MN+3:MN+2:O-2),, +43.15;,,                   N 10Kje1 !
 PAR  TC(SPINEL_H11,MN+2:MN+3:VA:O-2),,   +43.15;,,                   N 10Kje1 !
 PAR  TC(SPINEL_H11,MN+2:MN+4:MN+2:O-2),, +43.15;,,                   N 10Kje1 !
 PAR  TC(SPINEL_H11,MN+2:MN+4:VA:O-2),,   +43.15;,,                   N 10Kje1 !
 PAR  TC(SPINEL_H11,MN+2:VA:MN+2:O-2),,   +43.15;,,                   N 10Kje1 !
 PAR  TC(SPINEL_H11,MN+2:VA:VA:O-2),,     +43.15;,,                   N 10Kje1 !
 PAR  BM(SPINEL_H11,MN+2:MN+2:MN+2:O-2),, +ZERO;,,                    N 10Kje1 !
 PAR  BM(SPINEL_H11,MN+2:MN+2:VA:O-2),,   +ZERO;,,                    N 10Kje1 !
 PAR  BM(SPINEL_H11,MN+2:MN+3:MN+2:O-2),, +ZERO;,,                    N 10Kje1 !
 PAR  BM(SPINEL_H11,MN+2:MN+3:VA:O-2),,   +ZERO;,,                    N 10Kje1 !
 PAR  BM(SPINEL_H11,MN+2:MN+4:MN+2:O-2),, +ZERO;,,                    N 10Kje1 !
 PAR  BM(SPINEL_H11,MN+2:MN+4:VA:O-2),,   +ZERO;,,                    N 10Kje1 !
 PAR  BM(SPINEL_H11,MN+2:VA:MN+2:O-2),,   +ZERO;,,                    N 10Kje1 !
 PAR  BM(SPINEL_H11,MN+2:VA:VA:O-2),,     +ZERO;,,                    N 10Kje1 !
$
 PAR  G(GAS,MNO),,                      +F12454T+RTLNP;,,             N 97SUB !
 PAR  G(GAS,MNO2),,                     +F12461T+RTLNP;,,             N 97SUB !
$
$ Metastable
$
$PAR  G(CORUNDUM,MN+3:VA:O-2),,         +GMN2O3+25500-3.7*T;,,        N 10Kje1 !
$
 FUNCTION GLMNO     298.15  +GMN1O1+43947-20.628*T;                    6000 N !
 FUNCTION GLMN2O3   298.15  +2*GMN1O1+GHSEROO-64953+43.144*T;          6000 N !
 FUNCTION GMN1O1    298.15  -402478+259.356*T-46.835*T*LN(T)
       -0.00385*T**2+212922*T**(-1);
      6000.00  N !
 FUNCTION GMN1O2    298.15  -545091+395.379*T-65.277*T*LN(T)
       -0.007803*T**2+664955*T**(-1);
      6000.00  N !
 FUNCTION GMN2O3    298.15  -998618+588.619*T-101.956*T*LN(T)
       -0.018844*T**2+589055*T**(-1);
      6000.00  N !
 FUNCTION GMN3O4A   298.15  -1439700+892.2*T-154.748*T*LN(T)
       -0.017408*T**2+986139*T**(-1);
      6000.00  N !
 FUNCTION GMN3O4B   298.15  +15270+7*T;                                6000 N !
 FUNCTION GMMB      298.15  +0.142857*GMN3O4B+0.142857*GMN3O4A;        6000 N !
$ Function below from 10Kje1 (Fe-Mn-O), 10Kje3 (Mn-Ni-O) and thesis-2.tdb
 FUNCTION GMFB      298.15  -182450+133*T-23.099*T*LN(T)-0.0014*T**2
       +124000*T**(-1);
      6000.00  N !
$ Function below from 10Kje2 (Cr-Mn-O) and thesis.tdb
$FUNCTION GMFB      298.15  -181660+125.8*T-22.08*T*LN(T)-0.0016*T**2
$      +104000*T**(-1);
$     6000.00  N !
 FUNCTION GM2M2B    298.15  +21*GMFB+2*JMFB-14*GFFB+2*JFF;             6000 N !
 FUNCTION JMMB      298.15  +26210-17.46*T;                            6000 N !
 FUNCTION JMFB      298.15  +28000;                                    6000 N !
$ Function below from 10Kje1 (Fe-Mn-O), 10Kje3 (Mn-Ni-O) and thesis-2.tdb
 FUNCTION GGMN2O3B  298.15  +GMN2O3+192300-193.8*T+0.05*T**2;          6000 N !
$ Function below from 10Kje2 (Cr-Mn-O) and thesis.tdb
$FUNCTION GGMN2O3B  298.15  +GMN2O3+228000-200.34*T+0.05*T**2;         6000 N !
$ Function below from 10Kje1 (Fe-Mn-O), 10Kje3 (Mn-Ni-O) and thesis-2.tdb
 FUNCTION GGMN1O1B  298.15  +GMN1O1+41500-10.25*T;                     6000 N !
$ Function below from 10Kje2 (Cr-Mn-O) and thesis.tdb
$FUNCTION GGMN1O1B  298.15  +GMN1O1+66200-13.795*T;                    6000 N !
 FUNCTION ADDMN2B   298.15  +8*GGMN1O1B-2*GM2M2B+23.05272*T;           6000 N !
 FUNCTION GMMA      298.15  +0.142857*GMN3O4A;                         6000 N !
 FUNCTION GMFA      298.15  +GMFB+4900-1.9*T;                          6000 N !
 FUNCTION GM3M3A    298.15  +10.5*GMMA+JMMA-10.5*GMFA-JMFA+7*GFFA-JFF; 6000 N !
 FUNCTION JMMA      298.15  +95000;                                    6000 N !
 FUNCTION JMFA      298.15  +28000;                                    6000 N !
 FUNCTION GGMN2O3A  298.15  +GMN2O3+240000-211.8*T+0.05*T**2;          6000 N !
 FUNCTION GGMN1O1A  298.15  +GMN1O1+58500-11*T;                        6000 N !
 FUNCTION ADDMN2A   298.15  +8*GGMN1O1A-42*GMMA-4*JMMA+4*GM3M3A
       +23.05272*T;
      6000.00  N !
$ The functions GFFB, JFF and GFFA below are needed for calculations, but
$ belong to the Fe-O system rather than the Mn-O system.
 FUNCTION GFFB      298.15  -161731+144.873*T-24.9879*T*LN(T)
       -0.0011952256*T**2+206520*T**(-1);
      3000.00  N !
 FUNCTION JFF       298.15  +46826-27.266*T;                           3000 N !
 FUNCTION GFFA      298.15  +GFFB+1000;                                6000 N !
$ Function below from 03Gru, not used here
$FUNCTION GMN3O4    298.15  -1437037+889.568*T-154.748*T*LN(T)
$      -0.017408*T**2+986139*T**(-1);
$     6000.00  N !
$ Function below from 03Gru, not used here
$FUNCTION GMN3O4B   298.15  -1416189+875.120*T-154.748*T*LN(T)
$      -0.017408*T**2+986139*T**(-1);
$     6000.00  N !
$ MnO(g)
 FUNCTION F12454T  298.15  +151356.092-24.1662496*T-31.02229*T*LN(T)
       -0.005519525*T**2+8.47063667E-07*T**3+97921.9*T**(-1);
       900.00  Y  +146503.882+29.4389965*T-38.90434*T*LN(T)
       +4.8722855E-04*T**2-5.46958333E-08*T**3+687003.5*T**(-1);
      4100.00  Y  +163891.797+1.24225715*T-35.94693*T*LN(T)
       +6.220655E-04*T**2-7.949125E-08*T**3-12461235*T**(-1);
      6000.00  N !
$ MnO2(g)
 FUNCTION F12461T  298.15  +9095.11807-9.18675027*T-36.92694*T*LN(T)
       -0.01944391*T**2+3.43552E-06*T**3+201368.45*T**(-1);
      700.00  Y  -4061.05468+167.414546*T-63.68895*T*LN(T)
       +0.004964408*T**2-7.80481667E-07*T**3+1423101*T**(-1);
     2000.00  Y  +74138.9718-312.782575*T+.1646534*T*LN(T)
       -0.01801756*T**2+7.59669E-07*T**3-16355180*T**(-1);
     3900.00  Y  -269662.307+860.503282*T-143.1466*T*LN(T)
       +0.008591745*T**2-1.67854167E-07*T**3+1.388169E+08*T**(-1);
     6000.00  N !
$ ------------------------------------------------------------------------------
$
 ASSESSED_SYSTEM
  MN-O(TDB -* +GAS +ION +BCC_A2 +CBCC_A12 +CUB_A13
  +FCC_A1 +B1_OXIDE +MN3O4_A +SPINEL_H11 +MN2O3_D53 +MNO2_C4
  ;G5 C_S:IONIC_LIQ/MN+2:O-2 MAJ:IONIC_LIQ/MN+2:VA
  ;P3 TMM:300/2300 STP:0.1/1000/1 STP:0.6/2000/1 STP:0.55/1000/1) !
$
$
 LIST-OF-REFERENCE
 NUMBER  SOURCE
  Null   'Unknown source'
  REFLAV 'Laves phase convention: G(LAVES,X:X)=+3*GHSERXX+15000'
  91Din  'A.T. Dinsdale, Calphad, 15, 317-425(1991).'
  91Sun  'B. Sundman, J. Phase Equilib., 12, 127-40(1991); Fe-O'
  94SUB  'SGTE Substance Database, version 1994'
  97SUB  'SGTE Substance Database, version 1997'
  03Gru  'A.N. Grundy, B. Hallstedt, L.J. Gauckler,
          J. Phase Equilib., 24, 21(2003); Mn-O'
  10Kje1 'L. Kjellqvist, M. Selleby,
          J. Phase Equilib. Diffus., 31, 113-34(2010); Mn-O, Fe-Mn-O'
!
