Repository: orchid-calphad/orchid-project.org

# orchid-project.org

Website and released data of **ORCHID** (Open Repository for CALPHAD Hypotheses, Intelligence, and Discovery),
served by GitHub Pages at https://orchid-project.org. Releases are archived on Zenodo (one DOI per version).

- `index.html`, `catalog/`, `best-practices.html` — static, self-contained pages (generated in the ORCHID tooling).
- `data/` — released data: catalog, redistributable TDB files, convex hulls. Licences: `data/LICENSES.md`, `data/NOTICE.md`.
- `llms.txt`, `data/croissant.json`, `CITATION.cff`, `.zenodo.json` — machine-readable metadata.

Only data with clear redistribution rights are published.

File: data/databases/sgte-binary/MnPb-03Din-LB.tdb
$
$ Database for Mn-Pb from A.T. Dinsdale 2003 (Included in LB Vol. 4)
$
$ A.T. Dinsdale, unpublished, 2003.
$
$ Dataset created 2012.10.14 by Bengt Hallstedt.
$ 2021.01.30: Modified for use with GES6.
$
$ There is a small mismatch between the printed LB and LBall-v7+fun.tdb by up
$ to 0.3 K for invariant equilibria. This dataset reproduces LBall-v7+fun.tdb.
$
$ ------------------------------------------------------------------------------
 TEMP-LIM 298.15 6000.00 !
$
$ELEMENT NAME  REF. STATE               ATOMIC MASS H298-H0    S298    !
$
 ELEMENT VA   VACUUM                      0.0          0.0      0.0    ! 
 ELEMENT MN   CBCC_A12                   54.9380    4995.696   32.2206 ! 
 ELEMENT PB   FCC_A1                    207.2       6870.      64.80   ! 
$ ------------------------------------------------------------------------------
$ Phase definitions
$
 PHASE LIQUID:L % 1 1 !
 CONST LIQUID:L : MN PB : !
$
$ Fcc (cF4, Fm-3m) and MeX (cF8, Fm-3m)
$
 PHASE FCC_A1 %A 2 1 1 !
 CONST FCC_A1 : MN% PB% : VA : !
$
$ Bcc (cI2, Im-3m)
$
 PHASE BCC_A2 %B 2 1 3 !
 CONST BCC_A2 : MN% PB : VA : !
$
$ Hcp (hP2, P6_3/mmc) and Me2X (NiAs-type, hP4, P6_3/mmc, B8_1)
$
 PHASE HCP_A3 %A 2 1 0.5 !
 CONST HCP_A3 : MN PB : VA : !
$
$ Prototype alpha-Mn (cI58, I-43m)
$
 PHASE CBCC_A12 %A 2 1 1 !
 CONST CBCC_A12 : MN : VA : !
$
$ Prototype beta-Mn (cP20, P4_132)
$
 PHASE CUB_A13 % 2 1 1 !
 CONST CUB_A13 : MN : VA : !
$ ------------------------------------------------------------------------------
$ Defaults
$
 DEFINE-SYSTEM-DEFAULT ELEMENT 2 !
 DEFAULT-COM DEFINE_SYSTEM_ELEMENT VA !
 TYPE-DEF % SEQ * !
 TYPE-DEF A GES AMEND_PHASE_DESCRIPTION @ MAGNETIC -3 0.28 !
 TYPE-DEF B GES AMEND_PHASE_DESCRIPTION @ MAGNETIC -1 0.4 !
 FUNCTION ZERO      298.15  0;                                         6000 N !
 FUNCTION UN_ASS    298.15  0;                                         6000 N !
 FUNCTION R         298.15  +8.31451;                                  6000 N !
$ ------------------------------------------------------------------------------
$ Element data
$ ------------------------------------------------------------------------------
$ Mn
$
 PAR  G(CBCC_A12,MN:VA),,               +GHSERMN;                2000 N 91Din !
 PAR  TC(CBCC_A12,MN:VA),,               -285.00;                2000 N 91Din !
 PAR  BM(CBCC_A12,MN:VA),,                 -0.66;                2000 N 91Din !
 PAR  G(CUB_A13,MN:VA),,                +GCUBMN;                 2000 N 91Din !
 PAR  G(FCC_A1,MN:VA),,                 +GFCCMN;                 2000 N 91Din !
 PAR  TC(FCC_A1,MN:VA),,                -1620.00;                2000 N 91Din !
 PAR  BM(FCC_A1,MN:VA),,                   -1.86;                2000 N 91Din !
 PAR  G(BCC_A2,MN:VA),,                 +GBCCMN;                 2000 N 91Din !
 PAR  TC(BCC_A2,MN:VA),,                 -580.00;                2000 N 91Din !
 PAR  BM(BCC_A2,MN:VA),,                   -0.27;                2000 N 91Din !
 PAR  G(HCP_A3,MN:VA),,                 +GHCPMN;                 2000 N 91Din !
 PAR  TC(HCP_A3,MN:VA),,                -1620.00;                2000 N 91Din !
 PAR  BM(HCP_A3,MN:VA),,                   -1.86;                2000 N 91Din !
 PAR  G(LIQUID,MN),,                    +GLIQMN;                 2000 N 91Din !
$
 FUNCTION GHSERMN   298.15  -8115.28+130.059*T-23.4582*T*LN(T)
       -0.00734768*T**2+69827*T**(-1);
      1519.00  Y  -28733.41+312.2648*T-48*T*LN(T)+1.656847E+30*T**(-9);
      2000.00  N !
 FUNCTION GCUBMN    298.15  -5800.4+135.995*T-24.8785*T*LN(T)
       -0.00583359*T**2+70269*T**(-1);
      1519.00  Y  +442.65-0.9715*T+GHSERMN+2.310723E+30*T**(-9);
      2000.00  N !
 FUNCTION GFCCMN    298.15  -3439.3+131.884*T-24.5177*T*LN(T)
       -0.006*T**2+69600*T**(-1);
      1519.00  Y  +2663.31-2.5984*T+GHSERMN+2.205113E+30*T**(-9);
      2000.00  N !
 FUNCTION GBCCMN    298.15  -3235.3+127.85*T-23.7*T*LN(T)
       -0.00744271*T**2+60000*T**(-1);
      1519.00  Y  +5544.58-4.5605*T+GHSERMN-3.91695E+29*T**(-9);
      2000.00  N !
 FUNCTION GHCPMN    298.15  -4439.3+133.007*T-24.5177*T*LN(T)
       -0.006*T**2+69600*T**(-1);
      1519.00  Y  +1663.31-1.4754*T+GHSERMN+2.205113E+30*T**(-9);
      2000.00  N !
 FUNCTION GLIQMN    298.15  +17859.91-12.6208*T+GHSERMN-4.41929E-21*T**7;
      1519.00  Y  -9993.9+299.036*T-48*T*LN(T);
      2000.00  N !
$ ------------------------------------------------------------------------------
$ Pb
$
$ RHOMBOHEDRAL_A7 and TETRAGONAL_A6 added in unary 3.0
$ RHOMBOHEDRAL_A7, TETRAGONAL_A6 and TET_ALPHA1_A6 revised in unary 4.1
$ RHOMBO_A10 added in unary 5.0
$
 PAR  G(FCC_A1,PB:VA),,                 +GHSERPB;                2100 N 91Din !
 PAR  G(BCC_A2,PB:VA),,                 +GHSERPB+2400-1.1*T;     2100 N 91Din !
 PAR  G(HCP_A3,PB:VA),,                 +GHSERPB+300+T;          2100 N 91Din !
$PAR  G(BCT_A5,PB),,                    +GHSERPB+489+3.52*T;     2100 N 91Din !
$PAR  G(TETRAGONAL_A6,PB),,             +GHSERPB+4493.235;       2100 N 98Boa !
$PAR  G(TETRAGONAL_A6,PB),,             +GHSERPB+473.23+3.5531*T
$            -0.0396834*T*LN(T)+2.1489E-05*T**2;                 2100 N 96SGUN !
$PAR  G(TET_ALPHA1_A6,PB),,             +GHSERPB
$            +1903.3-2.0602*T;                                   2100 N 98Boa !
$PAR  G(TET_ALPHA1_A6,PB),,             +GHSERPB+183.2+0.45314*T
$            -0.0396834*T*LN(T)+2.149E-06*T**2;                  2100 N 91Din !
$PAR  G(RHOMBOHEDRAL_A7,PB),,           +GHSERPB+300+T;          2100 N 99SGUN !
$PAR  G(RHOMBOHEDRAL_A7,PB),,           +GHSERPB+4900+3.52*T;    2100 N 96SGUN !
$PAR  G(RHOMBO_A10,PB),,                +GHSERPB+10;             2100 N 09SGUN !
 PAR  G(LIQUID,PB),,                    +GLIQPB;                 2100 N 91Din !
$
 FUNCTION GHSERPB   298.15  -7650.085+101.700244*T-24.5242231*T*LN(T)
       -0.00365895*T**2-2.4395E-07*T**3;
       600.61  Y  -10531.095+154.243182*T-32.4913959*T*LN(T)
       +0.00154613*T**2+8.05448E+25*T**(-9);
      1200.00  Y  +4157.616+53.139072*T-18.9640637*T*LN(T)
       -0.002882943*T**2+9.8144E-08*T**3-2696755*T**(-1)+8.05448E+25*T**(-9);
      2100.00  N !
 FUNCTION GLIQPB    298.15  +4672.124-7.750683*T+GHSERPB-6.019E-19*T**7;
       600.61  Y  +4853.137-8.067136*T+GHSERPB-8.05448E+25*T**(-9);
      2100.00  N !
$ ------------------------------------------------------------------------------
$ Binary system
$
$ From A.T. Dinsdale 2003 (Included in LB Vol. 4)
$
$ A.T. Dinsdale, unpublished, 2003.
$
$ Checked against LB. Checked at 6000K.
$
$ There is a small mismatch between the printed LB and LBall-v7+fun.tdb by up
$ to 0.3 K for invariant equilibria. This dataset reproduces LBall-v7+fun.tdb.
$
 PAR  L(LIQUID,MN,PB;0),,               +36430-4.26225*T;,,           N 03Din !
 PAR  L(LIQUID,MN,PB;1),,               +9785;,,                      N 03Din !
$
 PAR  L(FCC_A1,MN,PB:VA;0),,            +80*T;,,                      N 03Din !
 PAR  L(BCC_A2,MN,PB:VA;0),,            +80*T;,,                      N 03Din !
$
$ Metastable
$
 PAR  L(HCP_A3,MN,PB:VA;0),,            +80*T;,,                      N Same !
$ ------------------------------------------------------------------------------
$
 ASSESSED_SYSTEM
  MN-PB(TDB -* +LIQUID +BCC_A2 +CBCC_A12 +FCC_A1 +CUB_A13
  ;G5 C_S:LIQ/MN MAJ:FCC/PB:VA C_S:FCC/MN:VA MAJ:FCC/PB:VA MAJ:BCC/MN:VA
  ;P3 TMM:300/2500 STP:.9/500/1) !
$
$
 LIST-OF-REFERENCE
 NUMBER  SOURCE
  Null   'Unknown source'
  Same   'Same or similar interaction as in the corresponding stable phase'
  REFLAV 'Laves phase convention: G(LAVES,X:X)=+3*GHSERXX+15000'
  COST   'COST 507 database'
  91Din  'A.T. Dinsdale, Calphad, 15, 317-425(1991).'
  96SGUN 'SGTE unary database V.3.0, 1996.'
  98Boa  'D. Boa, I. Ansara, Thermochim. Acta, 314, 79-86(1998),
          SGTE unary database V.4.1, 1999; In, Pb'
  99SGUN 'SGTE unary database V.4.1, 1999.'
  03Din  'A.T. Dinsdale, unpublished, 2003; Mn-Pb'
  09SGUN 'SGTE unary database V.5.0, 2009.'
!

File: data/databases/sgte-binary/MnPb-87Din.tdb
$
$ Database for Mn-Pb from A.T. Dinsdale and D.D. Gohil 1987
$
$ A.T. Dinsdale, D.D. Gohil, unpublished, 1987.
$
$ Dataset created 2012.10.14 by Bengt Hallstedt.
$ 2021.01.30: Modified for use with GES6.
$
$ The bcc phase was not included in the orginal dataset.
$
$ The Mn solubility in fcc-Pb appears to be much too large.
$
$ ------------------------------------------------------------------------------
 TEMP-LIM 298.15 6000.00 !
$
$ELEMENT NAME  REF. STATE               ATOMIC MASS H298-H0    S298    !
$
 ELEMENT VA   VACUUM                      0.0          0.0      0.0    ! 
 ELEMENT MN   CBCC_A12                   54.9380    4995.696   32.2206 ! 
 ELEMENT PB   FCC_A1                    207.2       6870.      64.80   ! 
$ ------------------------------------------------------------------------------
$ Phase definitions
$
 PHASE LIQUID:L % 1 1 !
 CONST LIQUID:L : MN PB : !
$
$ Fcc (cF4, Fm-3m) and MeX (cF8, Fm-3m)
$
 PHASE FCC_A1 %A 2 1 1 !
 CONST FCC_A1 : MN% PB% : VA : !
$
$ Bcc (cI2, Im-3m)
$
 PHASE BCC_A2 %B 2 1 3 !
 CONST BCC_A2 : MN% PB : VA : !
$
$ Hcp (hP2, P6_3/mmc) and Me2X (NiAs-type, hP4, P6_3/mmc, B8_1)
$
 PHASE HCP_A3 %A 2 1 0.5 !
 CONST HCP_A3 : MN PB : VA : !
$
$ Prototype alpha-Mn (cI58, I-43m)
$
 PHASE CBCC_A12 %A 2 1 1 !
 CONST CBCC_A12 : MN : VA : !
$
$ Prototype beta-Mn (cP20, P4_132)
$
 PHASE CUB_A13 % 2 1 1 !
 CONST CUB_A13 : MN : VA : !
$ ------------------------------------------------------------------------------
$ Defaults
$
 DEFINE-SYSTEM-DEFAULT ELEMENT 2 !
 DEFAULT-COM DEFINE_SYSTEM_ELEMENT VA !
 TYPE-DEF % SEQ * !
 TYPE-DEF A GES AMEND_PHASE_DESCRIPTION @ MAGNETIC -3 0.28 !
 TYPE-DEF B GES AMEND_PHASE_DESCRIPTION @ MAGNETIC -1 0.4 !
 FUNCTION ZERO      298.15  0;                                         6000 N !
 FUNCTION UN_ASS    298.15  0;                                         6000 N !
 FUNCTION R         298.15  +8.31451;                                  6000 N !
$ ------------------------------------------------------------------------------
$ Element data
$ ------------------------------------------------------------------------------
$ Mn
$
 PAR  G(CBCC_A12,MN:VA),,               +GHSERMN;                2000 N 91Din !
 PAR  TC(CBCC_A12,MN:VA),,               -285.00;                2000 N 91Din !
 PAR  BM(CBCC_A12,MN:VA),,                 -0.66;                2000 N 91Din !
 PAR  G(CUB_A13,MN:VA),,                +GCUBMN;                 2000 N 91Din !
 PAR  G(FCC_A1,MN:VA),,                 +GFCCMN;                 2000 N 91Din !
 PAR  TC(FCC_A1,MN:VA),,                -1620.00;                2000 N 91Din !
 PAR  BM(FCC_A1,MN:VA),,                   -1.86;                2000 N 91Din !
 PAR  G(BCC_A2,MN:VA),,                 +GBCCMN;                 2000 N 91Din !
 PAR  TC(BCC_A2,MN:VA),,                 -580.00;                2000 N 91Din !
 PAR  BM(BCC_A2,MN:VA),,                   -0.27;                2000 N 91Din !
 PAR  G(HCP_A3,MN:VA),,                 +GHCPMN;                 2000 N 91Din !
 PAR  TC(HCP_A3,MN:VA),,                -1620.00;                2000 N 91Din !
 PAR  BM(HCP_A3,MN:VA),,                   -1.86;                2000 N 91Din !
 PAR  G(LIQUID,MN),,                    +GLIQMN;                 2000 N 91Din !
$
 FUNCTION GHSERMN   298.15  -8115.28+130.059*T-23.4582*T*LN(T)
       -0.00734768*T**2+69827*T**(-1);
      1519.00  Y  -28733.41+312.2648*T-48*T*LN(T)+1.656847E+30*T**(-9);
      2000.00  N !
 FUNCTION GCUBMN    298.15  -5800.4+135.995*T-24.8785*T*LN(T)
       -0.00583359*T**2+70269*T**(-1);
      1519.00  Y  +442.65-0.9715*T+GHSERMN+2.310723E+30*T**(-9);
      2000.00  N !
 FUNCTION GFCCMN    298.15  -3439.3+131.884*T-24.5177*T*LN(T)
       -0.006*T**2+69600*T**(-1);
      1519.00  Y  +2663.31-2.5984*T+GHSERMN+2.205113E+30*T**(-9);
      2000.00  N !
 FUNCTION GBCCMN    298.15  -3235.3+127.85*T-23.7*T*LN(T)
       -0.00744271*T**2+60000*T**(-1);
      1519.00  Y  +5544.58-4.5605*T+GHSERMN-3.91695E+29*T**(-9);
      2000.00  N !
 FUNCTION GHCPMN    298.15  -4439.3+133.007*T-24.5177*T*LN(T)
       -0.006*T**2+69600*T**(-1);
      1519.00  Y  +1663.31-1.4754*T+GHSERMN+2.205113E+30*T**(-9);
      2000.00  N !
 FUNCTION GLIQMN    298.15  +17859.91-12.6208*T+GHSERMN-4.41929E-21*T**7;
      1519.00  Y  -9993.9+299.036*T-48*T*LN(T);
      2000.00  N !
$ ------------------------------------------------------------------------------
$ Pb
$
$ RHOMBOHEDRAL_A7 and TETRAGONAL_A6 added in unary 3.0
$ RHOMBOHEDRAL_A7, TETRAGONAL_A6 and TET_ALPHA1_A6 revised in unary 4.1
$ RHOMBO_A10 added in unary 5.0
$
 PAR  G(FCC_A1,PB:VA),,                 +GHSERPB;                2100 N 91Din !
 PAR  G(BCC_A2,PB:VA),,                 +GHSERPB+2400-1.1*T;     2100 N 91Din !
 PAR  G(HCP_A3,PB:VA),,                 +GHSERPB+300+T;          2100 N 91Din !
$PAR  G(BCT_A5,PB),,                    +GHSERPB+489+3.52*T;     2100 N 91Din !
$PAR  G(TETRAGONAL_A6,PB),,             +GHSERPB+4493.235;       2100 N 98Boa !
$PAR  G(TETRAGONAL_A6,PB),,             +GHSERPB+473.23+3.5531*T
$            -0.0396834*T*LN(T)+2.1489E-05*T**2;                 2100 N 96SGUN !
$PAR  G(TET_ALPHA1_A6,PB),,             +GHSERPB
$            +1903.3-2.0602*T;                                   2100 N 98Boa !
$PAR  G(TET_ALPHA1_A6,PB),,             +GHSERPB+183.2+0.45314*T
$            -0.0396834*T*LN(T)+2.149E-06*T**2;                  2100 N 91Din !
$PAR  G(RHOMBOHEDRAL_A7,PB),,           +GHSERPB+300+T;          2100 N 99SGUN !
$PAR  G(RHOMBOHEDRAL_A7,PB),,           +GHSERPB+4900+3.52*T;    2100 N 96SGUN !
$PAR  G(RHOMBO_A10,PB),,                +GHSERPB+10;             2100 N 09SGUN !
 PAR  G(LIQUID,PB),,                    +GLIQPB;                 2100 N 91Din !
$
 FUNCTION GHSERPB   298.15  -7650.085+101.700244*T-24.5242231*T*LN(T)
       -0.00365895*T**2-2.4395E-07*T**3;
       600.61  Y  -10531.095+154.243182*T-32.4913959*T*LN(T)
       +0.00154613*T**2+8.05448E+25*T**(-9);
      1200.00  Y  +4157.616+53.139072*T-18.9640637*T*LN(T)
       -0.002882943*T**2+9.8144E-08*T**3-2696755*T**(-1)+8.05448E+25*T**(-9);
      2100.00  N !
 FUNCTION GLIQPB    298.15  +4672.124-7.750683*T+GHSERPB-6.019E-19*T**7;
       600.61  Y  +4853.137-8.067136*T+GHSERPB-8.05448E+25*T**(-9);
      2100.00  N !
$ ------------------------------------------------------------------------------
$ Binary system
$
$ A.T. Dinsdale, D.D. Gohil, unpublished, 1987.
$
$ Checked at 6000K.
$
$ The bcc phase was not included in the orginal dataset.
$
$ The Mn solubility in fcc-Pb appears to be much too large.
$
 PAR  L(LIQUID,MN,PB;0),,               +14500+4.3956*T;,,            N 87Din !
 PAR  L(LIQUID,MN,PB;1),,               +27500-4.3956*T;,,            N 87Din !
$
 PAR  L(FCC_A1,MN,PB:VA;0),,            +41100;,,                     N 87Din !
 PAR  L(FCC_A1,MN,PB:VA;1),,            +38900;,,                     N 87Din !
$
 PAR  L(BCC_A2,MN,PB:VA;0),,            +80*T;,,                      N !
$
$ Metastable
$
 PAR  L(HCP_A3,MN,PB:VA;0),,            +80*T;,,                      N !
$ ------------------------------------------------------------------------------
$
 ASSESSED_SYSTEM
  MN-PB(TDB -* +LIQUID +BCC_A2 +CBCC_A12 +FCC_A1 +CUB_A13
  ;G5 C_S:LIQ/MN MAJ:FCC/PB:VA C_S:FCC/MN:VA MAJ:FCC/PB:VA MAJ:BCC/MN:VA
  ;P3 TMM:300/2500 STP:.9/500/1) !
$
$
 LIST-OF-REFERENCE
 NUMBER  SOURCE
  Null   'Unknown source'
  Same   'Same or similar interaction as in the corresponding stable phase'
  REFLAV 'Laves phase convention: G(LAVES,X:X)=+3*GHSERXX+15000'
  COST   'COST 507 database'
  87Din  'A.T. Dinsdale, D.D. Gohil, unpublished, 1987; Mn-Pb'
  91Din  'A.T. Dinsdale, Calphad, 15, 317-425(1991).'
  96SGUN 'SGTE unary database V.3.0, 1996.'
  98Boa  'D. Boa, I. Ansara, Thermochim. Acta, 314, 79-86(1998),
          SGTE unary database V.4.1, 1999; In, Pb'
  99SGUN 'SGTE unary database V.4.1, 1999.'
  09SGUN 'SGTE unary database V.5.0, 2009.'
!

File: data/databases/sgte-binary/MnPd-15Pov.tdb
$
$ Database for Mn-Pd from E. Povoden-Karadeniz et al. 2015.
$
$ E. Povoden-Karadeniz, P. Lang, F. Moszner, S. Pogatscher, A.V. Ruban,
$ P.J. Uggowitzer, E. Kozeschnik, Calphad, 51, 314-33(2015).
$
$ Dataset created 2018.11.18 by Bengt Hallstedt.
$ 2021.01.30: Modified for use with GES6.
$
$ The modelling is rather simplified, without order-disorder models for L12,
$ L10 and B2.
$
$ There are some misprints in the parameter table.
$
$ 273 J/mol has been added by mistake to the MNPD_B2 parameters in the tdb
$ from the author. This was also used to calculate phase diagrams in the paper.
$
$ This dataset has a rich life at high temperature with three different B2
$ phases stable above 3800 K.
$
$ ------------------------------------------------------------------------------
 TEMP-LIM 298.15 6000.00 !
$
$ELEMENT NAME  REF. STATE               ATOMIC MASS H298-H0    S298    !
$
 ELEMENT VA   VACUUM                      0.0          0.0      0.0    ! 
 ELEMENT MN   CBCC_A12                   54.9380    4995.696   32.2206 ! 
 ELEMENT PD   FCC_A1                    106.42      5468.488   37.8234 ! 
$ ------------------------------------------------------------------------------
$ Phase definitions
$
 PHASE LIQUID:L % 1 1 !
 CONST LIQUID:L : MN PD : !
$
$ Fcc (cF4, Fm-3m) and MeX (cF8, Fm-3m)
$
 PHASE FCC_A1 %A 2 1 1 !
 CONST FCC_A1 : MN% PD% : VA : !
$
$ Bcc (cI2, Im-3m)
$
 PHASE BCC_A2 %B 2 1 3 !
 CONST BCC_A2 : MN% PD : VA : !
$
$ Hcp (hP2, P6_3/mmc) and Me2X (NiAs-type, hP4, P6_3/mmc, B8_1)
$
 PHASE HCP_A3 % 2 1 0.5 !
 CONST HCP_A3 : MN PD : VA : !
$
$ Prototype alpha-Mn (cI58, I-43m)
$
 PHASE CBCC_A12 % 2 1 1 !
 CONST CBCC_A12 : MN% PD : VA : !
$
$ Prototype beta-Mn (cP20, P4_132)
$
 PHASE CUB_A13 % 2 1 1 !
 CONST CUB_A13 : MN% PD : VA : !
$
$ Prototype AuCu (tP4, P4/mmm, L1_0)
$
 PHASE MNPD_L10_AF % 2 0.5 0.5 !
 CONST MNPD_L10_AF : MN PD : MN PD :  !
$
$ Prototype AuCu (tP4, P4/mmm, L1_0)
$
 PHASE MNPD_L10 % 2 0.5 0.5 !
 CONST MNPD_L10 : MN PD : MN PD :  !
$
$ Prototype CsCl (cP2, Pm-3m)
$
 PHASE MNPD_B2 % 2 0.5 0.5 !
 CONST MNPD_B2 : MN PD : MN PD : !
$
$ Prototype Ga3Pt5 (oC16, Cmmm)
$
 PHASE MN3PD5 % 2 3 5 !
 CONST MN3PD5 : MN : PD :  !
$
$ unknown structure
$
 PHASE MNPD2 % 2 1 2 !
 CONST MNPD2 : MN : PD :  !
$
$ Prototype Al3Zr (tI16, I4/mmm)
$
 PHASE MNPD3_D023 %A 2 0.25 0.75 !
 CONST MNPD3_D023 : MN% PD : MN PD% : !
$
$ Prototype AuCu3 (cP4, Pm-3m)
$
 PHASE MNPD4_L12 % 2 0.25 0.75 !
 CONST MNPD4_L12 : MN% PD : MN PD% : !
$ ------------------------------------------------------------------------------
$ Defaults
$
 DEFINE-SYSTEM-DEFAULT ELEMENT 2 !
 DEFAULT-COM DEFINE_SYSTEM_ELEMENT VA !
 TYPE-DEF % SEQ * !
 TYPE-DEF A GES AMEND_PHASE_DESCRIPTION @ MAGNETIC -3 0.28 !
 TYPE-DEF B GES AMEND_PHASE_DESCRIPTION @ MAGNETIC -1 0.4 !
 FUNCTION ZERO      298.15  0;                                         6000 N !
 FUNCTION UN_ASS    298.15  0;                                         6000 N !
 FUNCTION R         298.15  +8.31451;                                  6000 N !
$ ------------------------------------------------------------------------------
$ Element data
$ ------------------------------------------------------------------------------
$ Mn
$
 PAR  G(CBCC_A12,MN:VA),,               +GHSERMN;                2000 N 91Din !
 PAR  TC(CBCC_A12,MN:VA),,               -285.00;                2000 N 91Din !
 PAR  BM(CBCC_A12,MN:VA),,                 -0.66;                2000 N 91Din !
 PAR  G(CUB_A13,MN:VA),,                +GCUBMN;                 2000 N 91Din !
 PAR  G(FCC_A1,MN:VA),,                 +GFCCMN;                 2000 N 91Din !
 PAR  TC(FCC_A1,MN:VA),,                -1620.00;                2000 N 91Din !
 PAR  BM(FCC_A1,MN:VA),,                   -1.86;                2000 N 91Din !
 PAR  G(BCC_A2,MN:VA),,                 +GBCCMN;                 2000 N 91Din !
 PAR  TC(BCC_A2,MN:VA),,                 -580.00;                2000 N 91Din !
 PAR  BM(BCC_A2,MN:VA),,                   -0.27;                2000 N 91Din !
 PAR  G(HCP_A3,MN:VA),,                 +GHCPMN;                 2000 N 91Din !
 PAR  TC(HCP_A3,MN:VA),,                -1620.00;                2000 N 91Din !
 PAR  BM(HCP_A3,MN:VA),,                   -1.86;                2000 N 91Din !
 PAR  G(LIQUID,MN),,                    +GLIQMN;                 2000 N 91Din !
$
 PAR  G(MNPD_L10_AF,MN:MN),,            +GHSERMN+20000;,,             N 15Pov !
 PAR  G(MNPD_L10,MN:MN),,               +GHSERMN+20000;,,             N 15Pov !
 PAR  G(MNPD_B2,MN:MN),,                +GHSERMN+20000;,,             N 15Pov !
 PAR  G(MNPD3_D023,MN:MN),,             +GFCCMN+3000;,,               N 15Pov !
 PAR  TC(MNPD3_D023,MN:MN),,            -1620.00;,,                   N 15Pov !
 PAR  BM(MNPD3_D023,MN:MN),,               -1.86;,,                   N 15Pov !
 PAR  G(MNPD4_L12,MN:MN),,              +GFCCMN+100;,,                N 15Pov !
$
 FUNCTION GHSERMN   298.15  -8115.28+130.059*T-23.4582*T*LN(T)
       -0.00734768*T**2+69827*T**(-1);
      1519.00  Y  -28733.41+312.2648*T-48*T*LN(T)+1.656847E+30*T**(-9);
      2000.00  N !
 FUNCTION GCUBMN    298.15  -5800.4+135.995*T-24.8785*T*LN(T)
       -0.00583359*T**2+70269*T**(-1);
      1519.00  Y  +442.65-0.9715*T+GHSERMN+2.310723E+30*T**(-9);
      2000.00  N !
 FUNCTION GFCCMN    298.15  -3439.3+131.884*T-24.5177*T*LN(T)
       -0.006*T**2+69600*T**(-1);
      1519.00  Y  +2663.31-2.5984*T+GHSERMN+2.205113E+30*T**(-9);
      2000.00  N !
 FUNCTION GBCCMN    298.15  -3235.3+127.85*T-23.7*T*LN(T)
       -0.00744271*T**2+60000*T**(-1);
      1519.00  Y  +5544.58-4.5605*T+GHSERMN-3.91695E+29*T**(-9);
      2000.00  N !
 FUNCTION GHCPMN    298.15  -4439.3+133.007*T-24.5177*T*LN(T)
       -0.006*T**2+69600*T**(-1);
      1519.00  Y  +1663.31-1.4754*T+GHSERMN+2.205113E+30*T**(-9);
      2000.00  N !
 FUNCTION GLIQMN    298.15  +17859.91-12.6208*T+GHSERMN-4.41929E-21*T**7;
      1519.00  Y  -9993.9+299.036*T-48*T*LN(T);
      2000.00  N !
$ ------------------------------------------------------------------------------
$ Pd
$
$ RHOMBOHEDRAL_A7 added in unary 5.0
$
$ CBCC_A12 and CUB_A13 from 15Pov not included in unary
$
 PAR  G(FCC_A1,PD:VA),,                 +GHSERPD;                4000 N 91Din !
 PAR  G(BCC_A2,PD:VA),,                 +GHSERPD+10500-1.8*T;    4000 N 91Din !
 PAR  G(HCP_A3,PD:VA),,                 +GHSERPD+2000+0.1*T;     4000 N 91Din !
$PAR  G(RHOMBOHEDRAL_A7,PD),,           +GHSERPD+4000;           4000 N 06Vre !
 PAR  G(CBCC_A12,PD:VA),,               +GBCCPD+5000;            4000 N 15Pov !
 PAR  G(CUB_A13,PD:VA),,                +GBCCPD+5000;            4000 N 15Pov !
 PAR  G(LIQUID,PD),,                    +GLIQPD;                 4000 N 91Din !
$
 PAR  G(MNPD_L10_AF,PD:PD),,            +GHSERPD+2000;,,              N 15Pov !
 PAR  G(MNPD_L10,PD:PD),,               +GHSERPD+2000;,,              N 15Pov !
 PAR  G(MNPD_B2,PD:PD),,                +GHSERPD+20000;,,             N 15Pov !
 PAR  G(MNPD3_D023,PD:PD),,             +GHSERPD+3000;,,              N 15Pov !
 PAR  G(MNPD4_L12,PD:PD),,              +GHSERPD+100;,,               N 15Pov !
$
 FUNCTION GHSERPD   298.15  -10204.027+176.076315*T-32.211*T*LN(T)
       +0.007120975*T**2-1.919875E-06*T**3+168687*T**(-1);
       900.00  Y  +917.062+49.659892*T-13.5708*T*LN(T)
       -0.00717522*T**2+1.91115E-07*T**3-1112465*T**(-1);
      1828.00  Y  -67161.018+370.102147*T-54.2067086*T*LN(T)
       +0.002091396*T**2-6.2811E-08*T**3+18683526*T**(-1);
      4000.00  N !
 FUNCTION GLIQPD    298.15  +11506.758-5.112162*T+GHSERPD;
       600.00  Y  +23405.778-116.918419*T+10.8922031*T*LN(T)
       -0.027266568*T**2+2.430675E-06*T**3-1853674*T**(-1);
      1828.00  Y  -12373.637+251.416903*T-41.17*T*LN(T);
      4000.00  N !
 FUNCTION GBCCPD    298.15  +GHSERPD+10500-1.8*T;                      4000 N !
$ ------------------------------------------------------------------------------
$ Binary system
$
$ E. Povoden-Karadeniz, P. Lang, F. Moszner, S. Pogatscher, A.V. Ruban,
$ P.J. Uggowitzer, E. Kozeschnik, Calphad, 51, 314-33(2015).
$
$ Checked against paper and author's tdb. Checked at 6000 K.
$
$ The modelling is rather simplified, without order-disorder models for L12,
$ L10 and B2.
$
$ There are some misprints in the parameter table.
$
$ 273 J/mol has been added by mistake to the MNPD_B2 parameters in the tdb
$ from the author. This was also used to calculate phase diagrams in the paper.
$
$ This dataset has a rich life at high temperature with three different B2
$ phases stable above 3800 K.
$
 PAR  L(LIQUID,MN,PD;0),,               -34000-20*T;,,                N 15Pov !
 PAR  L(LIQUID,MN,PD;1),,               -20000;,,                     N 15Pov !
$
 PAR  L(FCC_A1,MN,PD:VA;0),,            -75000+10*T;,,                N 15Pov !
 PAR  L(FCC_A1,MN,PD:VA;1),,            +60000-47*T;,,                N 15Pov !
$
 PAR  L(BCC_A2,MN,PD:VA;0),,            -24500-30*T;,,                N 15Pov !
 PAR  TC(BCC_A2,MN,PD:VA;0),,           +11500;,,                     N 15Pov !
 PAR  TC(BCC_A2,MN,PD:VA;1),,           -11500;,,                     N 15Pov !
$
 PAR  L(CBCC_A12,MN,PD:VA;0),,          -29500-33*T;,,                N 15Pov !
 PAR  L(CUB_A13,MN,PD:VA;0),,           -66000+5*T;,,                 N 15Pov !
$
 PAR  G(MNPD_L10_AF,MN:PD),,            +0.5*GHSERMN+0.5*GHSERPD
             -43500+14.7*T;,,                                         N 15Pov !
 PAR  G(MNPD_L10_AF,PD:MN),,            +0.5*GHSERMN+0.5*GHSERPD
             -43500+14.7*T;,,                                         N 15Pov !
 PAR  L(MNPD_L10_AF,MN:MN,PD;0),,       -21600;,,                     N 15Pov !
 PAR  L(MNPD_L10_AF,MN:MN,PD;1),,       +8000;,,                      N 15Pov !
$
 PAR  G(MNPD_L10,MN:PD),,               +0.5*GHSERMN+0.5*GHSERPD
             -38750+19.25*T;,,                                        N 15Pov !
 PAR  G(MNPD_L10,PD:MN),,               +0.5*GHSERMN+0.5*GHSERPD
             -38750+19.25*T;,,                                        N 15Pov !
 PAR  L(MNPD_L10,MN,PD:PD;0),,          -40000+25*T;,,                N 15Pov !
 PAR  L(MNPD_L10,MN,PD:PD;1),,          -30000-50*T;,,                N 15Pov !
 PAR  L(MNPD_L10,PD:MN,PD;0),,          +65000;,,                     N 15Pov !
 PAR  L(MNPD_L10,MN:MN,PD;0),,          -30000-20*T;,,                N 15Pov !
 PAR  L(MNPD_L10,MN:MN,PD;2),,          +23000-100*T;,,               N 15Pov !
$
 PAR  G(MNPD_B2,MN:PD),,                +0.5*GHSERMN+0.5*GHSERPD+273
             +46000-23*T-5*T*LN(T)+0.05*T**2-1E-05*T**3
             +1000000*T**(-1);,,                                      N 15Pov !
 PAR  G(MNPD_B2,PD:MN),,                +0.5*GHSERMN+0.5*GHSERPD+273
             +46000-23*T-5*T*LN(T)+0.05*T**2-1E-05*T**3
             +1000000*T**(-1);,,                                      N 15Pov !
 PAR  L(MNPD_B2,MN,PD:MN;0),,           -86000-9.5*T;,,               N 15Pov !
 PAR  L(MNPD_B2,MN:MN,PD;0),,           -86000-9.5*T;,,               N 15Pov !
 PAR  L(MNPD_B2,MN,PD:MN;1),,           -22500+12*T;,,                N 15Pov !
 PAR  L(MNPD_B2,MN:MN,PD;1),,           -22500+12*T;,,                N 15Pov !
 PAR  L(MNPD_B2,MN,PD:MN;2),,           +150000-25*T;,,               N 15Pov !
 PAR  L(MNPD_B2,MN:MN,PD;2),,           +150000-25*T;,,               N 15Pov !
 PAR  L(MNPD_B2,MN,PD:PD;0),,           -115000+10*T;,,               N 15Pov !
 PAR  L(MNPD_B2,PD:MN,PD;0),,           -115000+10*T;,,               N 15Pov !
 PAR  L(MNPD_B2,MN,PD:PD;1),,           -60000+30*T;,,                N 15Pov !
 PAR  L(MNPD_B2,PD:MN,PD;1),,           -60000+30*T;,,                N 15Pov !
$
 PAR  G(MNPD3_D023,MN:PD),,             +0.25*GHSERMN+0.75*GHSERPD
             -38000+19.25*T;,,                                        N 15Pov !
 PAR  TC(MNPD3_D023,MN:PD),,             -275.00;,,                   N 15Pov !
 PAR  BM(MNPD3_D023,MN:PD),,               -1.00;,,                   N 15Pov !
 PAR  G(MNPD3_D023,PD:MN),,             +0.25*GHSERPD+0.75*GHSERMN
             +38000-19.25*T;,,                                        N 15Pov !
 PAR  BM(MNPD3_D023,PD:MN),,               -3.00;,,                   N 15Pov !
 PAR  L(MNPD3_D023,MN:MN,PD;0),,        -12500;,,                     N 15Pov !
 PAR  L(MNPD3_D023,MN:MN,PD;1),,        +65000;,,                     N 15Pov !
$
 PAR  G(MNPD4_L12,MN:PD),,              +0.25*GHSERMN+0.75*GHSERPD
             -36000+19.25*T;,,                                        N 15Pov !
 PAR  G(MNPD4_L12,PD:MN),,              +0.25*GHSERPD+0.75*GHSERMN
             +36000-19.25*T;,,                                        N 15Pov !
 PAR  L(MNPD4_L12,MN,PD:PD;0),,         -5000;,,                      N 15Pov !
 PAR  L(MNPD4_L12,MN,PD:PD;1),,         -10000;,,                     N 15Pov !
$
 PAR  G(MN3PD5,MN:PD),,                 +3*GHSERMN+5*GHSERPD
             -329200+112.8*T;,,                                       N 15Pov !
 PAR  G(MNPD2,MN:PD),,                  +GHSERMN+2*GHSERPD
             -121650+46.5*T;,,                                        N 15Pov !
$
$ metastable
$
 PAR  L(HCP_A3,MN,PD:VA;0),,            -75000+10*T;,,                N Same !
 PAR  L(HCP_A3,MN,PD:VA;1),,            +60000-47*T;,,                N Same !
$ ------------------------------------------------------------------------------
$
$
 LIST-OF-REFERENCE
 NUMBER  SOURCE
  Null   'Unknown source'
  Same   'Same or similar interaction as in the corresponding stable phase'
  REFLAV 'Laves phase convention: G(LAVES,X:X)=+3*GHSERXX+15000'
  91Din  'A.T. Dinsdale, Calphad, 15, 317-425(1991).'
  05Guo  'C. Guo, Z. Du, Intermetallics, 13, 525-34(2005); Mn-Ni'
  06Vre  'J. Vrestal, J. Pinkas, A. Watson, A. Scott, J. Houserova, A. Kroupa,
          Calphad, 30, 14-17(2006), SGTE unary database V.5.0, 2009; Pd'
  07Fra  'P. Franke, Int. J. Mater. Res., 98, 954-60(2007); Mn-Ni'
  15Pov  'E. Povoden-Karadeniz, P. Lang, F. Moszner, S. Pogatscher, A.V. Ruban,
          P.J. Uggowitzer, E. Kozeschnik, Calphad, 51, 314-33(2015); Pd, Mn-Pd'
!

File: data/databases/sgte-binary/MnPr-09Wan.tdb
$
$ Database for Mn-Pr from C.P. Wang et al. 2009
$
$ C.P. Wang, Z. Lin, X.J. Liu, J. Alloys Compd., 469, 123-28(2009).
$
$ Dataset created 2017.04.08 by Bengt Hallstedt.
$ 2021.01.30: Modified for use with GES6.
$
$ The fcc interaction is not acceptable.
$
$ There are small differences compared to table of invarioants in the paper.
$ Probably the table was calculated with a slightly different parameter set.
$
$ ------------------------------------------------------------------------------
 TEMP-LIM 298.15 6000.00 !
$
$ELEMENT NAME  REF. STATE               ATOMIC MASS H298-H0    S298    !
$
 ELEMENT VA   VACUUM                      0.0          0.0      0.0    ! 
 ELEMENT MN   CBCC_A12                   54.9380    4995.696   32.2206 ! 
 ELEMENT PR   DHCP                      140.9077    7418.232   73.9313 ! 
$ ------------------------------------------------------------------------------
$ Phase definitions
$
 PHASE LIQUID:L % 1 1 !
 CONST LIQUID:L : MN PR : !
$
$ Fcc (cF4, Fm-3m) and MeX (cF8, Fm-3m)
$
 PHASE FCC_A1 %A 2 1 1 !
 CONST FCC_A1 : MN% PR : VA : !
$
$ Bcc (cI2, Im-3m)
$
 PHASE BCC_A2 %B 2 1 3 !
 CONST BCC_A2 : MN% PR% : VA : !
$
$ Hcp (hP2, P6_3/mmc) and Me2X (NiAs-type, hP4, P6_3/mmc, B8_1)
$
 PHASE HCP_A3 %A 2 1 0.5 !
 CONST HCP_A3 : MN : VA : !
$
$ Prototype alpha-La (SB A3', hP4, P6_3/mmc)
$
 PHASE DHCP % 1 1 !
 CONST DHCP : MN PR% : !
$
$ Prototype alpha-Mn (cI58, I-43m)
$
 PHASE CBCC_A12 %A 2 1 1 !
 CONST CBCC_A12 : MN : VA : !
$
$ Prototype beta-Mn (cP20, P4_132)
$
 PHASE CUB_A13 % 2 1 1 !
 CONST CUB_A13 : MN : VA : !
$
$ Prototype Mn23Th6 (cF116, Fm-3m)
$
 PHASE MN23PR6_D8A % 2 23 6 !
 CONST MN23PR6_D8A : MN : PR : !
$ ------------------------------------------------------------------------------
$ Defaults
$
 DEFINE-SYSTEM-DEFAULT ELEMENT 2 !
 DEFAULT-COM DEFINE_SYSTEM_ELEMENT VA !
 TYPE-DEF % SEQ * !
 TYPE-DEF A GES AMEND_PHASE_DESCRIPTION @ MAGNETIC -3 0.28 !
 TYPE-DEF B GES AMEND_PHASE_DESCRIPTION @ MAGNETIC -1 0.4 !
 FUNCTION ZERO      298.15  0;                                         6000 N !
 FUNCTION UN_ASS    298.15  0;                                         6000 N !
 FUNCTION R         298.15  +8.31451;                                  6000 N !
$ ------------------------------------------------------------------------------
$ Element data
$ ------------------------------------------------------------------------------
$ Mn
$
$ DHCP from 09Wan4 not included in unary (this is not a good value)
$ RHOMB_C19 from 09Wan1 not included in unary
$
 PAR  G(CBCC_A12,MN:VA),,               +GHSERMN;                2000 N 91Din !
 PAR  TC(CBCC_A12,MN:VA),,               -285.00;                2000 N 91Din !
 PAR  BM(CBCC_A12,MN:VA),,                 -0.66;                2000 N 91Din !
 PAR  G(CUB_A13,MN:VA),,                +GCUBMN;                 2000 N 91Din !
 PAR  G(FCC_A1,MN:VA),,                 +GFCCMN;                 2000 N 91Din !
 PAR  TC(FCC_A1,MN:VA),,                -1620.00;                2000 N 91Din !
 PAR  BM(FCC_A1,MN:VA),,                   -1.86;                2000 N 91Din !
 PAR  G(BCC_A2,MN:VA),,                 +GBCCMN;                 2000 N 91Din !
 PAR  TC(BCC_A2,MN:VA),,                 -580.00;                2000 N 91Din !
 PAR  BM(BCC_A2,MN:VA),,                   -0.27;                2000 N 91Din !
 PAR  G(HCP_A3,MN:VA),,                 +GHCPMN;                 2000 N 91Din !
 PAR  TC(HCP_A3,MN:VA),,                -1620.00;                2000 N 91Din !
 PAR  BM(HCP_A3,MN:VA),,                   -1.86;                2000 N 91Din !
 PAR  G(DHCP,MN),,                      +GHSERMN+10000;          2100 N 09Wan4 !
$PAR  G(RHOMB_C19,MN),,                 +GHSERMN+1000;           2100 N 09Wan1 !
 PAR  G(LIQUID,MN),,                    +GLIQMN;                 2000 N 91Din !
$
 FUNCTION GHSERMN   298.15  -8115.28+130.059*T-23.4582*T*LN(T)
       -0.00734768*T**2+69827*T**(-1);
      1519.00  Y  -28733.41+312.2648*T-48*T*LN(T)+1.656847E+30*T**(-9);
      2000.00  N !
 FUNCTION GCUBMN    298.15  -5800.4+135.995*T-24.8785*T*LN(T)
       -0.00583359*T**2+70269*T**(-1);
      1519.00  Y  +442.65-0.9715*T+GHSERMN+2.310723E+30*T**(-9);
      2000.00  N !
 FUNCTION GFCCMN    298.15  -3439.3+131.884*T-24.5177*T*LN(T)
       -0.006*T**2+69600*T**(-1);
      1519.00  Y  +2663.31-2.5984*T+GHSERMN+2.205113E+30*T**(-9);
      2000.00  N !
 FUNCTION GBCCMN    298.15  -3235.3+127.85*T-23.7*T*LN(T)
       -0.00744271*T**2+60000*T**(-1);
      1519.00  Y  +5544.58-4.5605*T+GHSERMN-3.91695E+29*T**(-9);
      2000.00  N !
 FUNCTION GHCPMN    298.15  -4439.3+133.007*T-24.5177*T*LN(T)
       -0.006*T**2+69600*T**(-1);
      1519.00  Y  +1663.31-1.4754*T+GHSERMN+2.205113E+30*T**(-9);
      2000.00  N !
 FUNCTION GLIQMN    298.15  +17859.91-12.6208*T+GHSERMN-4.41929E-21*T**7;
      1519.00  Y  -9993.9+299.036*T-48*T*LN(T);
      2000.00  N !
$ ------------------------------------------------------------------------------
$ Pr
$
$ FCC_A1 from 04Du (used in SGSOL 5.0; this value is ABSURD!!!)
$ not included in unary
$ FCC_A1 from 09Wan4 not included in unary (this is not a good value)
$
 PAR  G(DHCP,PR),,                      +GHSERPR;                3800 N 91Din !
 PAR  G(BCC_A2,PR:VA),,                 +GBCCPR;                 3800 N 91Din !
$PAR  G(FCC_A1,PR:VA),,                 +GHSERPR+312707;         3800 N 04Du2 !
 PAR  G(FCC_A1,PR:VA),,                 +GHSERPR+25000;          3800 N 09Wan4 !
 PAR  G(LIQUID,PR),,                    +GLIQPR;                 3800 N 91Din !
$
 FUNCTION GHSERPR   298.15  -18803.379+356.587384*T-68.9176*T*LN(T)
       +0.072929*T**2-2.5184333E-05*T**3+507385*T**(-1);
       500.00  Y  -7246.848+82.427384*T-22.8909*T*LN(T)
       -0.00497126*T**2-1.22951E-06*T**3;
       800.00  Y  +95411.023-1073.55111*T+146.764*T*LN(T)
       -0.1288205*T**2+1.5592233E-05*T**3-11588800*T**(-1);
      1068.00  Y  -481663.131+4234.33311*T-606.120311*T*LN(T)
       +0.305181506*T**2-3.0994702E-05*T**3+70926840*T**(-1);
      1204.00  Y  -20014.678+227.685155*T-42.9697*T*LN(T);
      3800.00  N !
 FUNCTION GBCCPR    298.15  -2863.651+28.274853*T-13.7470527*T*LN(T)
       -0.02284377*T**2+3.542468E-06*T**3-87486*T**(-1);
      1068.00  Y  -11985.919+188.657121*T-38.451*T*LN(T);
      1204.00  Y  +953.224+100.826281*T-26.6824313*T*LN(T)
       -0.004106833*T**2+1.76214E-07*T**3-2473024*T**(-1);
      3800.00  N !
 FUNCTION GLIQPR    298.15  +3848.961-29.099465*T-4.7344931*T*LN(T)
       -0.035119723*T**2+5.427467E-06*T**3-207406*T**(-1);
      1068.00  Y  -10539.574+219.508805*T-42.9697*T*LN(T);
      3800.00  N !
$ ------------------------------------------------------------------------------
$ Binary system
$
$ C.P. Wang, Z. Lin, X.J. Liu, J. Alloys Compd., 469, 123-28(2009).
$
$ Checked against paper. Checked at 6000 K.
$
$ The fcc interaction is not acceptable.
$
$ There are small differences compared to table of invarioants in the paper.
$ Probably the table was calculated with a slightly different parameter set.
$
 PAR  L(LIQUID,MN,PR;0),,               +9000;,,                      N 09Wan4 !
 PAR  L(LIQUID,MN,PR;1),,               +5846-2*T;,,                  N 09Wan4 !
 PAR  L(LIQUID,MN,PR;2),,               +7663-6*T;,,                  N 09Wan4 !
$
 PAR  L(FCC_A1,MN,PR:VA;0),,            +600000;,,                    N 09Wan4 !
$
 PAR  L(BCC_A2,MN,PR:VA;0),,            +33500;,,                     N 09Wan4 !
 PAR  L(BCC_A2,MN,PR:VA;1),,            +33500-5*T;,,                 N 09Wan4 !
 PAR  L(BCC_A2,MN,PR:VA;2),,            +46000-30*T;,,                N 09Wan4 !
$
 PAR  L(DHCP,MN,PR;0),,                 +27000-T;,,                   N 09Wan4 !
$
 PAR  G(MN23PR6_D8A,MN:PR),,            +23*GHSERMN+6*GHSERPR
             +135231.92-146.79*T;,,                                   N 09Wan4 !
$ ------------------------------------------------------------------------------
$
$
 LIST-OF-REFERENCE
 NUMBER  SOURCE
  Null   'Unknown source'
  REFLAV 'Laves phase convention: G(LAVES,X:X)=+3*GHSERXX+15000'
  91Din  'A.T. Dinsdale, Calphad, 15, 317-425(1991).'
  04Du2  'Z. Du, C. Guo, D. Lu, J. Alloys Compd., 364, 117-20(2004); Pr, Au-Pr'
  09Wan1 'C.P. Wang, H.L. Zhang, S.L. Wang, Z. Lin, X.J. Liu, A.T. Tang,
          F.S. Pan, J. Alloys Compd., 481, 291-95(2009); Ho, Mn, Sm'
  09Wan4 'C.P. Wang, Z. Lin, X.J. Liu,
          J. Alloys Compd., 469, 123-28(2009); Mn, Pr, Mn-Pr'
!
