Repository: orchid-calphad/orchid-project.org

# orchid-project.org

Website and released data of **ORCHID** (Open Repository for CALPHAD Hypotheses, Intelligence, and Discovery),
served by GitHub Pages at https://orchid-project.org. Releases are archived on Zenodo (one DOI per version).

- `index.html`, `catalog/`, `best-practices.html` — static, self-contained pages (generated in the ORCHID tooling).
- `data/` — released data: catalog, redistributable TDB files, convex hulls. Licences: `data/LICENSES.md`, `data/NOTICE.md`.
- `llms.txt`, `data/croissant.json`, `CITATION.cff`, `.zenodo.json` — machine-readable metadata.

Only data with clear redistribution rights are published.

File: data/databases/sgte-binary/MnPr-24Ye.tdb
$
$ Database for Mn-Pr from H. Ye et al. 2024.
$
$ H. Ye, J. Wang, Q. Chen, G. Rao, H. Zhou,
$ Mater. Genome Eng. Adv., 2, 39(2024).
$
$ Dataset created 2024.07.24 by Bengt Hallstedt.
$
$ Modified from 09Wan4.
$
$ ------------------------------------------------------------------------------
 TEMP-LIM 298.15 6000.00 !
$
$ELEMENT NAME  REF. STATE               ATOMIC MASS H298-H0    S298    !
$
 ELEMENT VA   VACUUM                      0.0          0.0      0.0    ! 
 ELEMENT MN   CBCC_A12                   54.9380    4995.696   32.2206 ! 
 ELEMENT PR   DHCP                      140.9077    7418.232   73.9313 ! 
$ ------------------------------------------------------------------------------
$ Phase definitions
$
 PHASE LIQUID:L % 1 1 !
 CONST LIQUID:L : MN PR : !
$
$ Fcc (cF4, Fm-3m) and MeX (cF8, Fm-3m)
$
 PHASE FCC_A1 %A 2 1 1 !
 CONST FCC_A1 : MN% PR : VA : !
$
$ Bcc (cI2, Im-3m)
$
 PHASE BCC_A2 %B 2 1 3 !
 CONST BCC_A2 : MN% PR% : VA : !
$
$ Hcp (hP2, P6_3/mmc) and Me2X (NiAs-type, hP4, P6_3/mmc, B8_1)
$
 PHASE HCP_A3 %A 2 1 0.5 !
 CONST HCP_A3 : MN : VA : !
$
$ Prototype alpha-La (SB A3', hP4, P6_3/mmc)
$
 PHASE DHCP % 1 1 !
 CONST DHCP : MN PR% : !
$
$ Prototype alpha-Mn (cI58, I-43m)
$
 PHASE CBCC_A12 %A 2 1 1 !
 CONST CBCC_A12 : MN : VA : !
$
$ Prototype beta-Mn (cP20, P4_132)
$
 PHASE CUB_A13 % 2 1 1 !
 CONST CUB_A13 : MN : VA : !
$
$ Prototype Mn23Th6 (cF116, Fm-3m)
$
 PHASE MN23PR6_D8A % 2 23 6 !
 CONST MN23PR6_D8A : MN : PR : !
$ ------------------------------------------------------------------------------
$ Defaults
$
 DEFINE-SYSTEM-DEFAULT ELEMENT 2 !
 DEFAULT-COM DEFINE_SYSTEM_ELEMENT VA !
 TYPE-DEF % SEQ * !
 TYPE-DEF A GES AMEND_PHASE_DESCRIPTION @ MAGNETIC -3 0.28 !
 TYPE-DEF B GES AMEND_PHASE_DESCRIPTION @ MAGNETIC -1 0.4 !
 FUNCTION ZERO      298.15  0;                                         6000 N !
 FUNCTION UN_ASS    298.15  0;                                         6000 N !
 FUNCTION R         298.15  +8.31451;                                  6000 N !
$ ------------------------------------------------------------------------------
$ Element data
$ ------------------------------------------------------------------------------
$ Mn
$
$ DHCP from 09Wan4 not included in unary (this is not a good value)
$ RHOMB_C19 from 09Wan1 not included in unary
$
 PAR  G(CBCC_A12,MN:VA),,               +GHSERMN;                2000 N 91Din !
 PAR  TC(CBCC_A12,MN:VA),,               -285.00;                2000 N 91Din !
 PAR  BM(CBCC_A12,MN:VA),,                 -0.66;                2000 N 91Din !
 PAR  G(CUB_A13,MN:VA),,                +GCUBMN;                 2000 N 91Din !
 PAR  G(FCC_A1,MN:VA),,                 +GFCCMN;                 2000 N 91Din !
 PAR  TC(FCC_A1,MN:VA),,                -1620.00;                2000 N 91Din !
 PAR  BM(FCC_A1,MN:VA),,                   -1.86;                2000 N 91Din !
 PAR  G(BCC_A2,MN:VA),,                 +GBCCMN;                 2000 N 91Din !
 PAR  TC(BCC_A2,MN:VA),,                 -580.00;                2000 N 91Din !
 PAR  BM(BCC_A2,MN:VA),,                   -0.27;                2000 N 91Din !
 PAR  G(HCP_A3,MN:VA),,                 +GHCPMN;                 2000 N 91Din !
 PAR  TC(HCP_A3,MN:VA),,                -1620.00;                2000 N 91Din !
 PAR  BM(HCP_A3,MN:VA),,                   -1.86;                2000 N 91Din !
 PAR  G(DHCP,MN),,                      +GHSERMN+10000;          2100 N 09Wan4 !
$PAR  G(RHOMB_C19,MN),,                 +GHSERMN+1000;           2100 N 09Wan1 !
 PAR  G(LIQUID,MN),,                    +GLIQMN;                 2000 N 91Din !
$
 FUNCTION GHSERMN   298.15  -8115.28+130.059*T-23.4582*T*LN(T)
       -0.00734768*T**2+69827*T**(-1);
      1519.00  Y  -28733.41+312.2648*T-48*T*LN(T)+1.656847E+30*T**(-9);
      2000.00  N !
 FUNCTION GCUBMN    298.15  -5800.4+135.995*T-24.8785*T*LN(T)
       -0.00583359*T**2+70269*T**(-1);
      1519.00  Y  +442.65-0.9715*T+GHSERMN+2.310723E+30*T**(-9);
      2000.00  N !
 FUNCTION GFCCMN    298.15  -3439.3+131.884*T-24.5177*T*LN(T)
       -0.006*T**2+69600*T**(-1);
      1519.00  Y  +2663.31-2.5984*T+GHSERMN+2.205113E+30*T**(-9);
      2000.00  N !
 FUNCTION GBCCMN    298.15  -3235.3+127.85*T-23.7*T*LN(T)
       -0.00744271*T**2+60000*T**(-1);
      1519.00  Y  +5544.58-4.5605*T+GHSERMN-3.91695E+29*T**(-9);
      2000.00  N !
 FUNCTION GHCPMN    298.15  -4439.3+133.007*T-24.5177*T*LN(T)
       -0.006*T**2+69600*T**(-1);
      1519.00  Y  +1663.31-1.4754*T+GHSERMN+2.205113E+30*T**(-9);
      2000.00  N !
 FUNCTION GLIQMN    298.15  +17859.91-12.6208*T+GHSERMN-4.41929E-21*T**7;
      1519.00  Y  -9993.9+299.036*T-48*T*LN(T);
      2000.00  N !
$ ------------------------------------------------------------------------------
$ Pr
$
$ FCC_A1 from 09Wan4 and 24Ye not included in unary (this is not a good value)
$
 PAR  G(DHCP,PR),,                      +GHSERPR;                3800 N 91Din !
 PAR  G(BCC_A2,PR:VA),,                 +GBCCPR;                 3800 N 91Din !
$PAR  G(FCC_A1,PR:VA),,                 +GHSERPR+25000;          3800 N 09Wan4 !
 PAR  G(FCC_A1,PR:VA),,                 +GBCCPR+25000;           3800 N 24Ye !
 PAR  G(LIQUID,PR),,                    +GLIQPR;                 3800 N 91Din !
$
 FUNCTION GHSERPR   298.15  -18803.379+356.587384*T-68.9176*T*LN(T)
       +0.072929*T**2-2.5184333E-05*T**3+507385*T**(-1);
       500.00  Y  -7246.848+82.427384*T-22.8909*T*LN(T)
       -0.00497126*T**2-1.22951E-06*T**3;
       800.00  Y  +95411.023-1073.55111*T+146.764*T*LN(T)
       -0.1288205*T**2+1.5592233E-05*T**3-11588800*T**(-1);
      1068.00  Y  -481663.131+4234.33311*T-606.120311*T*LN(T)
       +0.305181506*T**2-3.0994702E-05*T**3+70926840*T**(-1);
      1204.00  Y  -20014.678+227.685155*T-42.9697*T*LN(T);
      3800.00  N !
 FUNCTION GBCCPR    298.15  -2863.651+28.274853*T-13.7470527*T*LN(T)
       -0.02284377*T**2+3.542468E-06*T**3-87486*T**(-1);
      1068.00  Y  -11985.919+188.657121*T-38.451*T*LN(T);
      1204.00  Y  +953.224+100.826281*T-26.6824313*T*LN(T)
       -0.004106833*T**2+1.76214E-07*T**3-2473024*T**(-1);
      3800.00  N !
 FUNCTION GLIQPR    298.15  +3848.961-29.099465*T-4.7344931*T*LN(T)
       -0.035119723*T**2+5.427467E-06*T**3-207406*T**(-1);
      1068.00  Y  -10539.574+219.508805*T-42.9697*T*LN(T);
      3800.00  N !
$ ------------------------------------------------------------------------------
$ Binary system
$
$ H. Ye, J. Wang, Q. Chen, G. Rao, H. Zhou,
$ Mater. Genome Eng. Adv., 2, 39(2024).
$
$ Checked against paper. Checked at 6000 K.
$
$ Modified from 09Wan4.
$
 PAR  L(LIQUID,MN,PR;0),,               +10249.6978-1.6*T;,,          N 24Ye !
 PAR  L(LIQUID,MN,PR;1),,               +3568.9726-T;,,               N 24Ye !
 PAR  L(LIQUID,MN,PR;2),,               +3283.3154-3*T;,,             N 24Ye !
$
 PAR  L(FCC_A1,MN,PR:VA;0),,            +80000;,,                     N 24Ye !
$
 PAR  L(BCC_A2,MN,PR:VA;0),,            +34000;,,                     N 24Ye !
 PAR  L(BCC_A2,MN,PR:VA;1),,            +33700-3.8*T;,,               N 24Ye !
 PAR  L(BCC_A2,MN,PR:VA;2),,            +45000-28*T;,,                N 24Ye !
$
 PAR  L(DHCP,MN,PR;0),,                 +26000;,,                     N 24Ye !
$
 PAR  G(MN23PR6_D8A,MN:PR),,            +23*GHSERMN+6*GHSERPR
             +135800-147.7*T;,,                                       N 24Ye !
$ ------------------------------------------------------------------------------
$
$
 LIST-OF-REFERENCE
 NUMBER  SOURCE
  Null   'Unknown source'
  REFLAV 'Laves phase convention: G(LAVES,X:X)=+3*GHSERXX+15000'
  91Din  'A.T. Dinsdale, Calphad, 15, 317-425(1991).'
  04Du2  'Z. Du, C. Guo, D. Lu, J. Alloys Compd., 364, 117-20(2004); Pr, Au-Pr'
  09Wan1 'C.P. Wang, H.L. Zhang, S.L. Wang, Z. Lin, X.J. Liu, A.T. Tang,
          F.S. Pan, J. Alloys Compd., 481, 291-95(2009); Ho, Mn, Sm'
  09Wan4 'C.P. Wang, Z. Lin, X.J. Liu,
          J. Alloys Compd., 469, 123-28(2009); Mn, Pr, Mn-Pr'
  24Ye   'H. Ye, J. Wang, Q. Chen, G. Rao, H. Zhou,
          Mater. Genome Eng. Adv., 2, 39(2024); Pr, Mn-Pr'
!

File: data/databases/sgte-binary/MnS-00Oht.tdb
$
$ Database for Mn-S from H. Ohtani et al. 2000.
$
$ H. Ohtani, K. Oikawa, K. Ishida, High Temp. Mater. Proc., 19, 197-210(2000).
$
$ Dataset created 2018.11.24 by Bengt Hallstedt.
$ 2021.01.30: Modified for use with GES6.
$
$ The modelling is modified from the work of L.-I. Staffansson
$ (Metall. Trans. B, 7B, 131-34(1976)).
$
$ Old SGTE data for S are used (Ver. 4.1).
$
$ Unusual model for the liquid, but can be easily converted to associate or
$ ionic liquid.
$
$ ------------------------------------------------------------------------------
 TEMP-LIM 298.15 6000.00 !
$
$ELEMENT NAME  REF. STATE               ATOMIC MASS H298-H0    S298    !
$
 ELEMENT VA   VACUUM                      0.0          0.0      0.0    ! 
 ELEMENT MN   CBCC_A12                   54.9380    4995.696   32.2206 ! 
 ELEMENT S    ORTHORHOMBIC_S             32.06      4412.0     32.07   ! 
$ ------------------------------------------------------------------------------
$ Phase definitions
$
 PHASE LIQUID:L % 2 1 1 !
 CONST LIQUID:L : MN : S VA : !
$
$ Fcc (cF4, Fm-3m) and MeX (cF8, Fm-3m)
$
 PHASE FCC_A1 %A 2 1 1 !
 CONST FCC_A1 : MN : VA : !
$
$ Bcc (cI2, Im-3m)
$
 PHASE BCC_A2 %B 2 1 3 !
 CONST BCC_A2 : MN : VA : !
$
$ Hcp (hP2, P6_3/mmc) and Me2X (NiAs-type, hP4, P6_3/mmc, B8_1)
$
 PHASE HCP_A3 %A 2 1 0.5 !
 CONST HCP_A3 : MN : VA : !
$
$ Prototype alpha-Mn (cI58, I-43m)
$
 PHASE CBCC_A12 %A 2 1 1 !
 CONST CBCC_A12 : MN : VA : !
$
$ Prototype beta-Mn (cP20, P4_132)
$
 PHASE CUB_A13 % 2 1 1 !
 CONST CUB_A13 : MN : VA : !
$
$ Prototype alpha-S (oF128, Fddd), A16
$
 PHASE ORTHORHOMBIC_S % 1 1 !
 CONST ORTHORHOMBIC_S : S : !
$
$ Prototype beta-S (mP48, P2_1/a)
$
 PHASE MONOCLINIC_S % 1 1 !
 CONST MONOCLINIC_S : S : !
$
$ Prototype NaCl (cF8, Fm-3m)
$
 PHASE MNS_B1 % 2 1 1 !
 CONST MNS_B1 : MN : S : !
$ ------------------------------------------------------------------------------
$ Defaults
$
 DEFINE-SYSTEM-DEFAULT ELEMENT 2 !
 DEFAULT-COM DEFINE_SYSTEM_ELEMENT VA !
 TYPE-DEF % SEQ * !
 TYPE-DEF A GES AMEND_PHASE_DESCRIPTION @ MAGNETIC -3 0.28 !
 TYPE-DEF B GES AMEND_PHASE_DESCRIPTION @ MAGNETIC -1 0.4 !
 FUNCTION ZERO      298.15  0;                                         6000 N !
 FUNCTION UN_ASS    298.15  0;                                         6000 N !
 FUNCTION R         298.15  +8.31451;                                  6000 N !
$ ------------------------------------------------------------------------------
$ Element data
$ ------------------------------------------------------------------------------
$ Mn
$
 PAR  G(CBCC_A12,MN:VA),,               +GHSERMN;                2000 N 91Din !
 PAR  TC(CBCC_A12,MN:VA),,               -285.00;                2000 N 91Din !
 PAR  BM(CBCC_A12,MN:VA),,                 -0.66;                2000 N 91Din !
 PAR  G(CUB_A13,MN:VA),,                +GCUBMN;                 2000 N 91Din !
 PAR  G(FCC_A1,MN:VA),,                 +GFCCMN;                 2000 N 91Din !
 PAR  TC(FCC_A1,MN:VA),,                -1620.00;                2000 N 91Din !
 PAR  BM(FCC_A1,MN:VA),,                   -1.86;                2000 N 91Din !
 PAR  G(BCC_A2,MN:VA),,                 +GBCCMN;                 2000 N 91Din !
 PAR  TC(BCC_A2,MN:VA),,                 -580.00;                2000 N 91Din !
 PAR  BM(BCC_A2,MN:VA),,                   -0.27;                2000 N 91Din !
 PAR  G(HCP_A3,MN:VA),,                 +GHCPMN;                 2000 N 91Din !
 PAR  TC(HCP_A3,MN:VA),,                -1620.00;                2000 N 91Din !
 PAR  BM(HCP_A3,MN:VA),,                   -1.86;                2000 N 91Din !
 PAR  G(LIQUID,MN:VA),,                 +GLIQMN;                 2000 N 91Din !
$
 FUNCTION GHSERMN   298.15  -8115.28+130.059*T-23.4582*T*LN(T)
       -0.00734768*T**2+69827*T**(-1);
      1519.00  Y  -28733.41+312.2648*T-48*T*LN(T)+1.656847E+30*T**(-9);
      2000.00  N !
 FUNCTION GCUBMN    298.15  -5800.4+135.995*T-24.8785*T*LN(T)
       -0.00583359*T**2+70269*T**(-1);
      1519.00  Y  +442.65-0.9715*T+GHSERMN+2.310723E+30*T**(-9);
      2000.00  N !
 FUNCTION GFCCMN    298.15  -3439.3+131.884*T-24.5177*T*LN(T)
       -0.006*T**2+69600*T**(-1);
      1519.00  Y  +2663.31-2.5984*T+GHSERMN+2.205113E+30*T**(-9);
      2000.00  N !
 FUNCTION GBCCMN    298.15  -3235.3+127.85*T-23.7*T*LN(T)
       -0.00744271*T**2+60000*T**(-1);
      1519.00  Y  +5544.58-4.5605*T+GHSERMN-3.91695E+29*T**(-9);
      2000.00  N !
 FUNCTION GHCPMN    298.15  -4439.3+133.007*T-24.5177*T*LN(T)
       -0.006*T**2+69600*T**(-1);
      1519.00  Y  +1663.31-1.4754*T+GHSERMN+2.205113E+30*T**(-9);
      2000.00  N !
 FUNCTION GLIQMN    298.15  +17859.91-12.6208*T+GHSERMN-4.41929E-21*T**7;
      1519.00  Y  -9993.9+299.036*T-48*T*LN(T);
      2000.00  N !
$ ------------------------------------------------------------------------------
$ S
$
$ FCC_A1 and BCC_A2 revised in unary 3.0
$ ORTHORHOMBIC_S and LIQUID modified in unary 4.1
$ MONOCLINIC revised in unary 4.1
$ ORTHORHOMBIC_S and LIQUID revised in unary 4.4
$
$ Data for S changed from SGTE unary database v4.1 (1999) to v4.4 (2001).
$ The later data do not seem to produce reasonable results.
$ The source of these data is unknown.
$ The older data are used in LBall-v7+fun.tdb.
$ The newer data are used in SGSOL 5.0.
$ The older data are kept here as well.
$
 PAR  G(ORTHORHOMBIC_S,S),,             +GHSERSS;                1300 N 99SGUN !
 PAR  G(MONOCLINIC,S),,                 +GHSERSS+188.29+2.8932*T
             -0.57614*T*LN(T);                                   1300 N 99SGUN !
$PAR  G(FCC_A1,S:VA),,                  +GHSERSS+105000;         1300 N Sundm !
$PAR  G(FCC_A1,S:VA),,                  +GHSERSS+30000+32*T;     1300 N 91Din !
$PAR  G(BCC_A2,S:VA),,                  +GHSERSS+105000;         1300 N Sundm !
$PAR  G(BCC_A2,S:VA),,                  +GHSERSS+31000+32*T;     1300 N 91Din !
$PAR  G(LIQUID,S),,                     +GLIQSS;                 1300 N 99SGUN !
$
 FUNCTION GHSERSS   298.15  -5228.956+55.401762*T-11.007*T*LN(T)
       -0.026529*T**2+7.754333E-06*T**3;
       368.30  Y  -6513.769+94.676922*T-17.941839*T*LN(T)
       -0.010895125*T**2+1.402558E-06*T**3+39910*T**(-1);
      1300.00  N !
 FUNCTION GLIQSS    298.15  -4001.549+77.889686*T-15.504*T*LN(T)
       -0.018629*T**2-2.4942E-07*T**3-113945*T**(-1);
       388.36  Y  -5285183.35+118449.585*T-19762.4*T*LN(T)
       +32.79275*T**2-0.0102214167*T**3+2.646735E+08*T**(-1);
       428.15  Y  -8174995.23+319914.078*T-57607.3*T*LN(T)
       +135.3045*T**2-0.0529973333*T**3;
       432.25  Y  -219408.801+7758.83993*T-1371.85*T*LN(T)
       +2.845035*T**2-0.00101380333*T**3;
       453.15  Y  +92539.872-1336.36627*T+202.958*T*LN(T)
       -0.2531915*T**2+5.18835E-05*T**3-8202200*T**(-1);
       717.00  Y  -6889.972+176.35482*T-32*T*LN(T);
      1300.00  N !
$ S2(g)
 FUNCTION F14964T   298.15  +117374.548+2.98629624*T-34.09678*T*LN(T)
       -0.002325464*T**2+1.85480167E-07*T**3+128593.6*T**(-1);
      1000.00  Y  +117352.438+2.50383325*T-34.04744*T*LN(T)
       -0.0021150245*T**2+9.16602333E-08*T**3+175718.45*T**(-1);
      3400.00  Y  +124361.091+14.5182901*T-36.1923*T*LN(T)
       -5.930925E-04*T**2-7.54259333E-09*T**3-7484105*T**(-1);
      6000.00  N !
 FUNCTION GS2GAS    298.15  +F14964T;                                  6000 N !
$ ------------------------------------------------------------------------------
$ Binary system
$
$ H. Ohtani, K. Oikawa, K. Ishida, High Temp. Mater. Proc., 19, 197-210(2000).
$
$ Checked against paper. Checked at 6000 K.
$
$ The modelling is modified from the work of L.-I. Staffansson
$ (Metall. Trans. B, 7B, 131-34(1976)).
$
$ Old SGTE data for S are used (Ver. 4.1).
$
$ Unusual model for the liquid, but can be easily converted to associate or
$ ionic liquid.
$
 PAR  G(LIQUID,MN:S),,                  +GLIQMN+0.5*GS2GAS
             -265320+62.22*T;,,                                       N 00Oht !
 PAR  L(LIQUID,MN:S,VA;0),,             +54600;,,                     N 00Oht !
 PAR  L(LIQUID,MN:S,VA;1),,             -18700;,,                     N 00Oht !
$
 PAR  G(MNS_B1,MN:S),,                  +GCUBMN+0.5*GS2GAS
             -281123+67.65*T;,,                                       N 00Oht !
$ ------------------------------------------------------------------------------
$
$
 LIST-OF-REFERENCE
 NUMBER  SOURCE
  Null   'Unknown source'
  Same   'Same or similar interaction as in the corresponding stable phase'
  REFLAV 'Laves phase convention: G(LAVES,X:X)=+3*GHSERXX+15000'
  Sundm  'B. Sundman, unpublished, SGTE unary database V.3.0, 1996; S'
  91Din  'A.T. Dinsdale, Calphad, 15, 317-425(1991).'
  99SGUN 'SGTE unary database V.4.1, 1999.'
  00Oht  'H. Ohtani, K. Oikawa, K. Ishida,
          High Temp. Mater. Proc., 19, 197-210(2000); Mn-S'
!

File: data/databases/sgte-binary/MnS-15Dil.tdb
$
$ Database for Mn-S from D. Dilner et al. 2015.
$
$ D. Dilner, H. Mao, M. Selleby, Calphad, 48, 95-105(2015).
$
$ Dataset created 2018.11.24 by Bengt Hallstedt.
$ 2021.01.30: Modified for use with GES6.
$ 2021.09.05: ION order fixed for GES6.
$
$ Old SGTE data for S are used (Ver. 4.1).
$
$ ------------------------------------------------------------------------------
 TEMP-LIM 298.15 6000.00 !
$
$ELEMENT NAME  REF. STATE               ATOMIC MASS H298-H0    S298    !
$
 ELEMENT /-   ELECTRON_GAS                0.0          0.0      0.0    ! 
 ELEMENT VA   VACUUM                      0.0          0.0      0.0    ! 
 ELEMENT MN   CBCC_A12                   54.9380    4995.696   32.2206 ! 
 ELEMENT S    ORTHORHOMBIC_S             32.06      4412.0     32.07   ! 
$ ------------------------------------------------------------------------------
$ Species
$
 SPECIE  MN+2                               MN1/+2 !
 SPECIE  S-2                                S1/-2 !
$ ------------------------------------------------------------------------------
$ Phase definitions
$
 PHASE ION:Y % 2 1 1 !
 CONST ION:Y : MN+2 : S-2 VA S : !
$
$ Fcc (cF4, Fm-3m) and MeX (cF8, Fm-3m)
$
 PHASE FCC_A1 %A 2 1 1 !
 CONST FCC_A1 : MN : VA : !
$
$ Bcc (cI2, Im-3m)
$
 PHASE BCC_A2 %B 2 1 3 !
 CONST BCC_A2 : MN : VA : !
$
$ Hcp (hP2, P6_3/mmc) and Me2X (NiAs-type, hP4, P6_3/mmc, B8_1)
$
 PHASE HCP_A3 %A 2 1 0.5 !
 CONST HCP_A3 : MN : VA : !
$
$ Prototype alpha-Mn (cI58, I-43m)
$
 PHASE CBCC_A12 %A 2 1 1 !
 CONST CBCC_A12 : MN : VA : !
$
$ Prototype beta-Mn (cP20, P4_132)
$
 PHASE CUB_A13 % 2 1 1 !
 CONST CUB_A13 : MN : VA : !
$
$ Prototype alpha-S (oF128, Fddd), A16
$
 PHASE ORTHORHOMBIC_S % 1 1 !
 CONST ORTHORHOMBIC_S : S : !
$
$ Prototype beta-S (mP48, P2_1/a)
$
 PHASE MONOCLINIC_S % 1 1 !
 CONST MONOCLINIC_S : S : !
$
$ Prototype NaCl (cF8, Fm-3m)
$
 PHASE MNS_B1 % 2 1 1 !
 CONST MNS_B1 : MN : S : !
$
$ Prototype beta-FeS2 (cP12, Pa-3), (pyrite)
$
 PHASE MNS2_C2 % 2 1 2 !
 CONST MNS2_C2 : MN : S : !
$ ------------------------------------------------------------------------------
$ Defaults
$
 DEFINE-SYSTEM-DEFAULT ELEMENT 2 !
 DEFAULT-COM DEFINE_SYSTEM_ELEMENT VA /- !
 TYPE-DEF % SEQ * !
 TYPE-DEF A GES AMEND_PHASE_DESCRIPTION @ MAGNETIC -3 0.28 !
 TYPE-DEF B GES AMEND_PHASE_DESCRIPTION @ MAGNETIC -1 0.4 !
 FUNCTION ZERO      298.15  0;                                         6000 N !
 FUNCTION UN_ASS    298.15  0;                                         6000 N !
 FUNCTION R         298.15  +8.31451;                                  6000 N !
$ ------------------------------------------------------------------------------
$ Element data
$ ------------------------------------------------------------------------------
$ Mn
$
 PAR  G(CBCC_A12,MN:VA),,               +GHSERMN;                2000 N 91Din !
 PAR  TC(CBCC_A12,MN:VA),,               -285.00;                2000 N 91Din !
 PAR  BM(CBCC_A12,MN:VA),,                 -0.66;                2000 N 91Din !
 PAR  G(CUB_A13,MN:VA),,                +GCUBMN;                 2000 N 91Din !
 PAR  G(FCC_A1,MN:VA),,                 +GFCCMN;                 2000 N 91Din !
 PAR  TC(FCC_A1,MN:VA),,                -1620.00;                2000 N 91Din !
 PAR  BM(FCC_A1,MN:VA),,                   -1.86;                2000 N 91Din !
 PAR  G(BCC_A2,MN:VA),,                 +GBCCMN;                 2000 N 91Din !
 PAR  TC(BCC_A2,MN:VA),,                 -580.00;                2000 N 91Din !
 PAR  BM(BCC_A2,MN:VA),,                   -0.27;                2000 N 91Din !
 PAR  G(HCP_A3,MN:VA),,                 +GHCPMN;                 2000 N 91Din !
 PAR  TC(HCP_A3,MN:VA),,                -1620.00;                2000 N 91Din !
 PAR  BM(HCP_A3,MN:VA),,                   -1.86;                2000 N 91Din !
 PAR  G(LIQUID,MN),,                    +GLIQMN;                 2000 N 91Din !
$
 PAR  G(ION,MN+2:VA),,                  +GLIQMN;                 2000 N 91Din !
$
 FUNCTION GHSERMN   298.15  -8115.28+130.059*T-23.4582*T*LN(T)
       -0.00734768*T**2+69827*T**(-1);
      1519.00  Y  -28733.41+312.2648*T-48*T*LN(T)+1.656847E+30*T**(-9);
      2000.00  N !
 FUNCTION GCUBMN    298.15  -5800.4+135.995*T-24.8785*T*LN(T)
       -0.00583359*T**2+70269*T**(-1);
      1519.00  Y  +442.65-0.9715*T+GHSERMN+2.310723E+30*T**(-9);
      2000.00  N !
 FUNCTION GFCCMN    298.15  -3439.3+131.884*T-24.5177*T*LN(T)
       -0.006*T**2+69600*T**(-1);
      1519.00  Y  +2663.31-2.5984*T+GHSERMN+2.205113E+30*T**(-9);
      2000.00  N !
 FUNCTION GBCCMN    298.15  -3235.3+127.85*T-23.7*T*LN(T)
       -0.00744271*T**2+60000*T**(-1);
      1519.00  Y  +5544.58-4.5605*T+GHSERMN-3.91695E+29*T**(-9);
      2000.00  N !
 FUNCTION GHCPMN    298.15  -4439.3+133.007*T-24.5177*T*LN(T)
       -0.006*T**2+69600*T**(-1);
      1519.00  Y  +1663.31-1.4754*T+GHSERMN+2.205113E+30*T**(-9);
      2000.00  N !
 FUNCTION GLIQMN    298.15  +17859.91-12.6208*T+GHSERMN-4.41929E-21*T**7;
      1519.00  Y  -9993.9+299.036*T-48*T*LN(T);
      2000.00  N !
$ ------------------------------------------------------------------------------
$ S
$
$ FCC_A1 and BCC_A2 revised in unary 3.0
$ ORTHORHOMBIC_S and LIQUID modified in unary 4.1
$ MONOCLINIC revised in unary 4.1
$ ORTHORHOMBIC_S and LIQUID revised in unary 4.4
$
$ Data for S changed from SGTE unary database v4.1 (1999) to v4.4 (2001).
$ The later data do not seem to produce reasonable results.
$ The source of these data is unknown.
$ The older data are used in LBall-v7+fun.tdb.
$ The newer data are used in SGSOL 5.0.
$ The older data are kept here as well.
$
 PAR  G(ORTHORHOMBIC_S,S),,             +GHSERSS;                1300 N 99SGUN !
 PAR  G(MONOCLINIC,S),,                 +GHSERSS+188.29+2.8932*T
             -0.57614*T*LN(T);                                   1300 N 99SGUN !
$PAR  G(FCC_A1,S:VA),,                  +GHSERSS+105000;         1300 N Sundm !
$PAR  G(FCC_A1,S:VA),,                  +GHSERSS+30000+32*T;     1300 N 91Din !
$PAR  G(BCC_A2,S:VA),,                  +GHSERSS+105000;         1300 N Sundm !
$PAR  G(BCC_A2,S:VA),,                  +GHSERSS+31000+32*T;     1300 N 91Din !
 PAR  G(LIQUID,S),,                     +GLIQSS;                 1300 N 99SGUN !
$
 PAR  G(ION,S),,                        +GLIQSS;                 1300 N 99SGUN !
$
 FUNCTION GHSERSS   298.15  -5228.956+55.401762*T-11.007*T*LN(T)
       -0.026529*T**2+7.754333E-06*T**3;
       368.30  Y  -6513.769+94.676922*T-17.941839*T*LN(T)
       -0.010895125*T**2+1.402558E-06*T**3+39910*T**(-1);
      1300.00  N !
 FUNCTION GLIQSS    298.15  -4001.549+77.889686*T-15.504*T*LN(T)
       -0.018629*T**2-2.4942E-07*T**3-113945*T**(-1);
       388.36  Y  -5285183.35+118449.585*T-19762.4*T*LN(T)
       +32.79275*T**2-0.0102214167*T**3+2.646735E+08*T**(-1);
       428.15  Y  -8174995.23+319914.078*T-57607.3*T*LN(T)
       +135.3045*T**2-0.0529973333*T**3;
       432.25  Y  -219408.801+7758.83993*T-1371.85*T*LN(T)
       +2.845035*T**2-0.00101380333*T**3;
       453.15  Y  +92539.872-1336.36627*T+202.958*T*LN(T)
       -0.2531915*T**2+5.18835E-05*T**3-8202200*T**(-1);
       717.00  Y  -6889.972+176.35482*T-32*T*LN(T);
      1300.00  N !
$ ------------------------------------------------------------------------------
$ Binary system
$
$ D. Dilner, H. Mao, M. Selleby, Calphad, 48, 95-105(2015).
$
$ Checked against paper and author's tdb. Checked at 6000 K.
$
$ Old SGTE data for S are used (Ver. 4.1).
$
 PAR  G(ION,MN+2:S-2),,                 +2*GMNS+52220-27.88*T;,,      N 15Dil !
 PAR  L(ION,MN+2:S-2,VA;0),,            +137000;,,                    N 15Dil !
 PAR  L(ION,MN+2:S-2,VA;1),,            -11400;,,                     N 15Dil !
 PAR  L(ION,MN+2:S-2,S;0),,             +96626-43.614*T;,,            N 15Dil !
 PAR  L(ION,MN+2:S-2,S;1),,             -145966+49.429*T;,,           N 15Dil !
$
 PAR  G(MNS_B1,MN:S),,                  +GMNS;,,                      N 15Dil !
 PAR  G(MNS2_C2,MN:S),,                 +GHSERMN+2*GHSERSS
             -224000-3.675*T;,,                                       N 15Dil !
$
 FUNCTION GMNS      298.15  -230200+239*T-47.28*T*LN(T)-0.00444*T**2;  6000 N !
$ ------------------------------------------------------------------------------
$
$
 LIST-OF-REFERENCE
 NUMBER  SOURCE
  Null   'Unknown source'
  Same   'Same or similar interaction as in the corresponding stable phase'
  REFLAV 'Laves phase convention: G(LAVES,X:X)=+3*GHSERXX+15000'
  Sundm  'B. Sundman, unpublished, SGTE unary database V.3.0, 1996; S'
  91Din  'A.T. Dinsdale, Calphad, 15, 317-425(1991).'
  99SGUN 'SGTE unary database V.4.1, 1999.'
  15Dil  'D. Dilner, H. Mao, M. Selleby, Calphad, 48, 95-105(2015); Mn-S'
!

File: data/databases/sgte-binary/MnS-98Mie.tdb
$
$ Database for Mn-S from J. Miettinen and B. Hallstedt 1998.
$
$ J. Miettinen, B. Hallstedt, Calphad, 22, 257-73(1998).
$
$ Dataset created 2018.11.24 by Bengt Hallstedt.
$ 2021.01.30: Modified for use with GES6.
$
$ The modelling is modified from the work of L.-I. Staffansson
$ (Metall. Trans. B, 7B, 131-34(1976)).
$
$ Old SGTE data for S are used (Ver. 4.1).
$
$ Unusual model for the liquid, but can be easily converted to associate or
$ ionic liquid.
$
$ ------------------------------------------------------------------------------
 TEMP-LIM 298.15 6000.00 !
$
$ELEMENT NAME  REF. STATE               ATOMIC MASS H298-H0    S298    !
$
 ELEMENT VA   VACUUM                      0.0          0.0      0.0    ! 
 ELEMENT MN   CBCC_A12                   54.9380    4995.696   32.2206 ! 
 ELEMENT S    ORTHORHOMBIC_S             32.06      4412.0     32.07   ! 
$ ------------------------------------------------------------------------------
$ Phase definitions
$
 PHASE LIQUID:L % 2 1 1 !
 CONST LIQUID:L : MN : S VA : !
$
$ Fcc (cF4, Fm-3m) and MeX (cF8, Fm-3m)
$
 PHASE FCC_A1 %A 2 1 1 !
 CONST FCC_A1 : MN% S : VA : !
$
$ Bcc (cI2, Im-3m)
$
 PHASE BCC_A2 %B 2 1 3 !
 CONST BCC_A2 : MN% S : VA : !
$
$ Hcp (hP2, P6_3/mmc) and Me2X (NiAs-type, hP4, P6_3/mmc, B8_1)
$
 PHASE HCP_A3 %A 2 1 0.5 !
 CONST HCP_A3 : MN : VA : !
$
$ Prototype alpha-Mn (cI58, I-43m)
$
 PHASE CBCC_A12 %A 2 1 1 !
 CONST CBCC_A12 : MN : VA : !
$
$ Prototype beta-Mn (cP20, P4_132)
$
 PHASE CUB_A13 % 2 1 1 !
 CONST CUB_A13 : MN : VA : !
$
$ Prototype alpha-S (oF128, Fddd), A16
$
 PHASE ORTHORHOMBIC_S % 1 1 !
 CONST ORTHORHOMBIC_S : S : !
$
$ Prototype beta-S (mP48, P2_1/a)
$
 PHASE MONOCLINIC_S % 1 1 !
 CONST MONOCLINIC_S : S : !
$
$ Prototype NaCl (cF8, Fm-3m)
$
 PHASE MNS_B1 % 2 1 1 !
 CONST MNS_B1 : MN : S : !
$ ------------------------------------------------------------------------------
$ Defaults
$
 DEFINE-SYSTEM-DEFAULT ELEMENT 2 !
 DEFAULT-COM DEFINE_SYSTEM_ELEMENT VA !
 TYPE-DEF % SEQ * !
 TYPE-DEF A GES AMEND_PHASE_DESCRIPTION @ MAGNETIC -3 0.28 !
 TYPE-DEF B GES AMEND_PHASE_DESCRIPTION @ MAGNETIC -1 0.4 !
 FUNCTION ZERO      298.15  0;                                         6000 N !
 FUNCTION UN_ASS    298.15  0;                                         6000 N !
 FUNCTION R         298.15  +8.31451;                                  6000 N !
$ ------------------------------------------------------------------------------
$ Element data
$ ------------------------------------------------------------------------------
$ Mn
$
 PAR  G(CBCC_A12,MN:VA),,               +GHSERMN;                2000 N 91Din !
 PAR  TC(CBCC_A12,MN:VA),,               -285.00;                2000 N 91Din !
 PAR  BM(CBCC_A12,MN:VA),,                 -0.66;                2000 N 91Din !
 PAR  G(CUB_A13,MN:VA),,                +GCUBMN;                 2000 N 91Din !
 PAR  G(FCC_A1,MN:VA),,                 +GFCCMN;                 2000 N 91Din !
 PAR  TC(FCC_A1,MN:VA),,                -1620.00;                2000 N 91Din !
 PAR  BM(FCC_A1,MN:VA),,                   -1.86;                2000 N 91Din !
 PAR  G(BCC_A2,MN:VA),,                 +GBCCMN;                 2000 N 91Din !
 PAR  TC(BCC_A2,MN:VA),,                 -580.00;                2000 N 91Din !
 PAR  BM(BCC_A2,MN:VA),,                   -0.27;                2000 N 91Din !
 PAR  G(HCP_A3,MN:VA),,                 +GHCPMN;                 2000 N 91Din !
 PAR  TC(HCP_A3,MN:VA),,                -1620.00;                2000 N 91Din !
 PAR  BM(HCP_A3,MN:VA),,                   -1.86;                2000 N 91Din !
 PAR  G(LIQUID,MN:VA),,                 +GLIQMN;                 2000 N 91Din !
$
 FUNCTION GHSERMN   298.15  -8115.28+130.059*T-23.4582*T*LN(T)
       -0.00734768*T**2+69827*T**(-1);
      1519.00  Y  -28733.41+312.2648*T-48*T*LN(T)+1.656847E+30*T**(-9);
      2000.00  N !
 FUNCTION GCUBMN    298.15  -5800.4+135.995*T-24.8785*T*LN(T)
       -0.00583359*T**2+70269*T**(-1);
      1519.00  Y  +442.65-0.9715*T+GHSERMN+2.310723E+30*T**(-9);
      2000.00  N !
 FUNCTION GFCCMN    298.15  -3439.3+131.884*T-24.5177*T*LN(T)
       -0.006*T**2+69600*T**(-1);
      1519.00  Y  +2663.31-2.5984*T+GHSERMN+2.205113E+30*T**(-9);
      2000.00  N !
 FUNCTION GBCCMN    298.15  -3235.3+127.85*T-23.7*T*LN(T)
       -0.00744271*T**2+60000*T**(-1);
      1519.00  Y  +5544.58-4.5605*T+GHSERMN-3.91695E+29*T**(-9);
      2000.00  N !
 FUNCTION GHCPMN    298.15  -4439.3+133.007*T-24.5177*T*LN(T)
       -0.006*T**2+69600*T**(-1);
      1519.00  Y  +1663.31-1.4754*T+GHSERMN+2.205113E+30*T**(-9);
      2000.00  N !
 FUNCTION GLIQMN    298.15  +17859.91-12.6208*T+GHSERMN-4.41929E-21*T**7;
      1519.00  Y  -9993.9+299.036*T-48*T*LN(T);
      2000.00  N !
$ ------------------------------------------------------------------------------
$ S
$
$ FCC_A1 and BCC_A2 revised in unary 3.0
$ ORTHORHOMBIC_S and LIQUID modified in unary 4.1
$ MONOCLINIC revised in unary 4.1
$ ORTHORHOMBIC_S and LIQUID revised in unary 4.4
$
$ Data for S changed from SGTE unary database v4.1 (1999) to v4.4 (2001).
$ The later data do not seem to produce reasonable results.
$ The source of these data is unknown.
$ The older data are used in LBall-v7+fun.tdb.
$ The newer data are used in SGSOL 5.0.
$ The older data are kept here as well.
$
 PAR  G(ORTHORHOMBIC_S,S),,             +GHSERSS;                1300 N 99SGUN !
 PAR  G(MONOCLINIC,S),,                 +GHSERSS+188.29+2.8932*T
             -0.57614*T*LN(T);                                   1300 N 99SGUN !
$PAR  G(FCC_A1,S:VA),,                  +GHSERSS+105000;         1300 N Sundm !
 PAR  G(FCC_A1,S:VA),,                  +GHSERSS+30000+32*T;     1300 N 91Din !
$PAR  G(BCC_A2,S:VA),,                  +GHSERSS+105000;         1300 N Sundm !
 PAR  G(BCC_A2,S:VA),,                  +GHSERSS+31000+32*T;     1300 N 91Din !
$PAR  G(LIQUID,S),,                     +GLIQSS;                 1300 N 99SGUN !
$
 FUNCTION GHSERSS   298.15  -5228.956+55.401762*T-11.007*T*LN(T)
       -0.026529*T**2+7.754333E-06*T**3;
       368.30  Y  -6513.769+94.676922*T-17.941839*T*LN(T)
       -0.010895125*T**2+1.402558E-06*T**3+39910*T**(-1);
      1300.00  N !
 FUNCTION GLIQSS    298.15  -4001.549+77.889686*T-15.504*T*LN(T)
       -0.018629*T**2-2.4942E-07*T**3-113945*T**(-1);
       388.36  Y  -5285183.35+118449.585*T-19762.4*T*LN(T)
       +32.79275*T**2-0.0102214167*T**3+2.646735E+08*T**(-1);
       428.15  Y  -8174995.23+319914.078*T-57607.3*T*LN(T)
       +135.3045*T**2-0.0529973333*T**3;
       432.25  Y  -219408.801+7758.83993*T-1371.85*T*LN(T)
       +2.845035*T**2-0.00101380333*T**3;
       453.15  Y  +92539.872-1336.36627*T+202.958*T*LN(T)
       -0.2531915*T**2+5.18835E-05*T**3-8202200*T**(-1);
       717.00  Y  -6889.972+176.35482*T-32*T*LN(T);
      1300.00  N !
$ ------------------------------------------------------------------------------
$ Binary system
$
$ J. Miettinen, B. Hallstedt, Calphad, 22, 257-73(1998).
$
$ Checked against paper. Checked at 6000 K.
$
$ The modelling is modified from the work of L.-I. Staffansson
$ (Metall. Trans. B, 7B, 131-34(1976)).
$
$ Old SGTE data for S are used (Ver. 4.1).
$
$ Unusual model for the liquid, but can be easily converted to associate or
$ ionic liquid.
$
 PAR  G(LIQUID,MN:S),,                  +GHSERMN+GHSERSS-156759
             -381.635*T+48.2648*T*LN(T)-0.01153*T**2;,,               N 98Mie !
 PAR  L(LIQUID,MN:S,VA;0),,             +54357;,,                     N 98Mie !
 PAR  L(LIQUID,MN:S,VA;1),,             -19701;,,                     N 98Mie !
$
 PAR  L(FCC_A1,MN,S:VA;0),,             -249000+13*T;,,               N 98Mie !
 PAR  L(BCC_A2,MN,S:VA;0),,             -249000+13*T;,,               N 98Mie !
$
 PAR  G(MNS_B1,MN:S),,                  +GHSERMN+GHSERSS-182867
             -368.385*T+48.2648*T*LN(T)-0.01153*T**2;,,               N 98Mie !
$ ------------------------------------------------------------------------------
$
$
 LIST-OF-REFERENCE
 NUMBER  SOURCE
  Null   'Unknown source'
  Same   'Same or similar interaction as in the corresponding stable phase'
  REFLAV 'Laves phase convention: G(LAVES,X:X)=+3*GHSERXX+15000'
  Sundm  'B. Sundman, unpublished, SGTE unary database V.3.0, 1996; S'
  91Din  'A.T. Dinsdale, Calphad, 15, 317-425(1991).'
  98Mie  'J. Miettinen, B. Hallstedt, Calphad, 22, 257-73(1998); Mn-S'
  99SGUN 'SGTE unary database V.4.1, 1999.'
!

File: data/databases/sgte-binary/MnSb-14Uem.tdb
$
$ Database for Mn-Sb from M. Uemitsu et al. 2014.
$
$ M. Uemitsu, M. Enoki, S. Iikubo, H. Ohtani,
$ J. Japan Inst. Met., 78, 327-36(2014).
$
$ Dataset created 2018.11.24 by Bengt Hallstedt.
$ 2021.01.30: Modified for use with GES6.
$
$ MnSb widens at low temperature. This seems improbable.
$
$ ------------------------------------------------------------------------------
 TEMP-LIM 298.15 6000.00 !
$
$ELEMENT NAME  REF. STATE               ATOMIC MASS H298-H0    S298    !
$
 ELEMENT VA   VACUUM                      0.0          0.0      0.0    ! 
 ELEMENT MN   CBCC_A12                   54.9380    4995.696   32.2206 ! 
 ELEMENT SB   RHOMBOHEDRAL_A7           121.75      5870.152   45.5219 ! 
$ ------------------------------------------------------------------------------
$ Phase definitions
$
 PHASE LIQUID:L % 1 1 !
 CONST LIQUID:L : MN SB : !
$
$ Fcc (cF4, Fm-3m) and MeX (cF8, Fm-3m)
$
 PHASE FCC_A1 %A 2 1 1 !
 CONST FCC_A1 : MN% SB : VA : !
$
$ Bcc (cI2, Im-3m)
$
 PHASE BCC_A2 %B 2 1 3 !
 CONST BCC_A2 : MN% SB : VA : !
$
$ Hcp (hP2, P6_3/mmc) and Me2X (NiAs-type, hP4, P6_3/mmc, B8_1)
$
 PHASE HCP_A3 %A 2 1 0.5 !
 CONST HCP_A3 : MN SB : VA : !
$
$ Prototype alpha-As (hR2, R-3m)
$
 PHASE RHOMBOHEDRAL_A7 % 1 1 !
 CONST RHOMBOHEDRAL_A7 : SB : !
$
$ Prototype alpha-Mn (cI58, I-43m)
$
 PHASE CBCC_A12 %A 2 1 1 !
 CONST CBCC_A12 : MN% SB : VA : !
$
$ Prototype beta-Mn (cP20, P4_132)
$
 PHASE CUB_A13 % 2 1 1 !
 CONST CUB_A13 : MN% SB : VA : !
$
$ Prototype Cu2Sb (tP6, P4/nmm)
$
 PHASE MN2SB_C38 %A 2 2 1 !
 CONST MN2SB_C38 : MN% SB : MN SB% : !
$
$ Prototype NiAs (hP4, P6_3/mmc); Pauling file says CoGe2 (= InNi2, B8_2)
$
 PHASE MNSB_B81 %A 2 1 1 !
 CONST MNSB_B81 : MN : MN SB% : !
$ ------------------------------------------------------------------------------
$ Defaults
$
 DEFINE-SYSTEM-DEFAULT ELEMENT 2 !
 DEFAULT-COM DEFINE_SYSTEM_ELEMENT VA !
 TYPE-DEF % SEQ * !
 TYPE-DEF A GES AMEND_PHASE_DESCRIPTION @ MAGNETIC -3 0.28 !
 TYPE-DEF B GES AMEND_PHASE_DESCRIPTION @ MAGNETIC -1 0.4 !
 FUNCTION ZERO      298.15  0;                                         6000 N !
 FUNCTION UN_ASS    298.15  0;                                         6000 N !
 FUNCTION R         298.15  +8.31451;                                  6000 N !
$ ------------------------------------------------------------------------------
$ Element data
$ ------------------------------------------------------------------------------
$ Mn
$
 PAR  G(CBCC_A12,MN:VA),,               +GHSERMN;                2000 N 91Din !
 PAR  TC(CBCC_A12,MN:VA),,               -285.00;                2000 N 91Din !
 PAR  BM(CBCC_A12,MN:VA),,                 -0.66;                2000 N 91Din !
 PAR  G(CUB_A13,MN:VA),,                +GCUBMN;                 2000 N 91Din !
 PAR  G(FCC_A1,MN:VA),,                 +GFCCMN;                 2000 N 91Din !
 PAR  TC(FCC_A1,MN:VA),,                -1620.00;                2000 N 91Din !
 PAR  BM(FCC_A1,MN:VA),,                   -1.86;                2000 N 91Din !
 PAR  G(BCC_A2,MN:VA),,                 +GBCCMN;                 2000 N 91Din !
 PAR  TC(BCC_A2,MN:VA),,                 -580.00;                2000 N 91Din !
 PAR  BM(BCC_A2,MN:VA),,                   -0.27;                2000 N 91Din !
 PAR  G(HCP_A3,MN:VA),,                 +GHCPMN;                 2000 N 91Din !
 PAR  TC(HCP_A3,MN:VA),,                -1620.00;                2000 N 91Din !
 PAR  BM(HCP_A3,MN:VA),,                   -1.86;                2000 N 91Din !
 PAR  G(LIQUID,MN),,                    +GLIQMN;                 2000 N 91Din !
$
 PAR  G(MN2SB_C38,MN:MN),,              +3*GHSERMN+63955;,,           N 14Uem !
 PAR  TC(MN2SB_C38,MN:MN),,             +1000.00;,,                   N 14Uem !
 PAR  G(MNSB_B81,MN:MN),,               +ZERO;,,                      N 14Uem !
$
 FUNCTION GHSERMN   298.15  -8115.28+130.059*T-23.4582*T*LN(T)
       -0.00734768*T**2+69827*T**(-1);
      1519.00  Y  -28733.41+312.2648*T-48*T*LN(T)+1.656847E+30*T**(-9);
      2000.00  N !
 FUNCTION GCUBMN    298.15  -5800.4+135.995*T-24.8785*T*LN(T)
       -0.00583359*T**2+70269*T**(-1);
      1519.00  Y  +442.65-0.9715*T+GHSERMN+2.310723E+30*T**(-9);
      2000.00  N !
 FUNCTION GFCCMN    298.15  -3439.3+131.884*T-24.5177*T*LN(T)
       -0.006*T**2+69600*T**(-1);
      1519.00  Y  +2663.31-2.5984*T+GHSERMN+2.205113E+30*T**(-9);
      2000.00  N !
 FUNCTION GBCCMN    298.15  -3235.3+127.85*T-23.7*T*LN(T)
       -0.00744271*T**2+60000*T**(-1);
      1519.00  Y  +5544.58-4.5605*T+GHSERMN-3.91695E+29*T**(-9);
      2000.00  N !
 FUNCTION GHCPMN    298.15  -4439.3+133.007*T-24.5177*T*LN(T)
       -0.006*T**2+69600*T**(-1);
      1519.00  Y  +1663.31-1.4754*T+GHSERMN+2.205113E+30*T**(-9);
      2000.00  N !
 FUNCTION GLIQMN    298.15  +17859.91-12.6208*T+GHSERMN-4.41929E-21*T**7;
      1519.00  Y  -9993.9+299.036*T-48*T*LN(T);
      2000.00  N !
$ ------------------------------------------------------------------------------
$ Sb
$
$ BCT_A5 revised in unary 3.0
$
$ BCT_A5 the value from 91Din is used in LBall-v7+fun.tdb.
$ BCT_A5 the value from 96SGUN is used in SGSOL 5.0.
$ It is only needed in Sb-Sn.
$
$ CBCC_A12 and CUB_A13 from 14Uem not included in unary
$
 PAR  G(RHOMBOHEDRAL_A7,SB),,           +GHSERSB;                2000 N 91Din !
 PAR  G(FCC_A1,SB:VA),,                 +GHSERSB+19874-13.7*T;   2000 N 91Din !
 PAR  G(BCC_A2,SB:VA),,                 +GHSERSB+19874-15.1*T;   2000 N 91Din !
 PAR  G(HCP_A3,SB:VA),,                 +GHSERSB+19874-13*T;     2000 N 91Din !
$PAR  G(BCT_A5,SB),,                    +GHSERSB+13000-8*T;      2000 N 96SGUN !
$PAR  G(BCT_A5,SB),,                    +GHSERSB+1000;           2000 N 91Din !
 PAR  G(CBCC_A12,SB:VA),,               +GHSERSB+10000-156*T
             +30*T*LN(T);                                        2000 N 14Uem !
 PAR  G(CUB_A13,SB:VA),,                +GHSERSB+15000-156*T
             +29*T*LN(T);                                        2000 N 14Uem !
 PAR  G(LIQUID,SB),,                    +GLIQSB;                 2000 N 91Din !
$
 PAR  G(MN2SB_C38,SB:SB),,              +3*GHSERSB+251387;,,          N 14Uem !
$
 FUNCTION GHSERSB   298.15  -9242.858+156.154689*T-30.5130752*T*LN(T)
       +0.007748768*T**2-3.003415E-06*T**3+100625*T**(-1);
       903.78  Y  -11738.83+169.485872*T-31.38*T*LN(T)+1.616849E+27*T**(-9);
      2000.00  N !
 FUNCTION GLIQSB    298.15  +19822.328-21.923164*T+GHSERSB-1.74847E-20*T**7;
       903.78  Y  +8175.359+147.455986*T-31.38*T*LN(T);
      2000.00  N !
 FUNCTION GSBLOW    298.15  -9242.858+156.154689*T-30.5130752*T*LN(T)
       +0.007748768*T**2-3.003415E-06*T**3+100625*T**(-1);
      6000.00  N !
$ ------------------------------------------------------------------------------
$ Binary system
$
$ M. Uemitsu, M. Enoki, S. Iikubo, H. Ohtani,
$ J. Japan Inst. Met., 78, 327-36(2014).
$
$ Checked against paper. Checked at 6000K.
$
$ MnSb widens at low temperature. This seems improbable.
$
 PAR  L(LIQUID,MN,SB;0),,               -46703-15.72*T;,,             N 14Uem !
 PAR  L(LIQUID,MN,SB;1),,               +2509.6+19.16*T;,,            N 14Uem !
$
 PAR  L(FCC_A1,MN,SB:VA;0),,            -23025-9.1581*T;,,            N 14Uem !
 PAR  L(BCC_A2,MN,SB:VA;0),,            -16000-12*T;,,                N 14Uem !
 PAR  L(CUB_A13,MN,SB:VA;0),,           -70105-25.008*T;,,            N 14Uem !
$
 PAR  L(CBCC_A12,MN,SB:VA;0),,          -65000-19.954*T;,,            N 14Uem !
 PAR  L(CBCC_A12,MN,SB:VA;1),,          -9000+5*T;,,                  N 14Uem !
$
 PAR  G(MN2SB_C38,MN:SB),,              +2*GHSERMN+GHSERSB-78112
             +69.935*T-8.8142*T*LN(T)+0.0083605*T**2-70519*T**(-1);,, N 14Uem !
 PAR  TC(MN2SB_C38,MN:SB),,              +550.00;,,                   N 14Uem !
 PAR  BM(MN2SB_C38,MN:SB),,                +1.83;,,                   N 14Uem !
 PAR  G(MN2SB_C38,SB:MN),,              +2*GHSERSB+GHSERMN+63955;,,   N 14Uem !
 PAR  L(MN2SB_C38,MN:MN,SB;1),,         +52960;,,                     N 14Uem !
$
 PAR  G(MNSB_B81,MN:SB),,               +GHSERMN+GHSERSB
             -75000+26*T;,,                                           N 14Uem !
 PAR  TC(MNSB_B81,MN:SB),,               +590.00;,,                   N 14Uem !
 PAR  BM(MNSB_B81,MN:SB),,                 +1.83;,,                   N 14Uem !
 PAR  L(MNSB_B81,MN:MN,SB;1),,          +25000;,,                     N 14Uem !
$
$ metastable
$
 PAR  L(HCP_A3,MN,SB:VA;0),,            -23025-9.1581*T;,,            N Same !
$ ------------------------------------------------------------------------------
$
$
 LIST-OF-REFERENCE
 NUMBER  SOURCE
  Null   'Unknown source'
  Same   'Same or similar interaction as in the corresponding stable phase'
  REFLAV 'Laves phase convention: G(LAVES,X:X)=+3*GHSERXX+15000'
  91Din  'A.T. Dinsdale, Calphad, 15, 317-425(1991).'
  96SGUN 'SGTE unary database V.3.0, 1996.'
  14Uem  'M. Uemitsu, M. Enoki, S. Iikubo, H. Ohtani,
          J. Japan Inst. Met., 78, 327-36(2014); Sb, Mn-Sb'
!
