Repository: orchid-calphad/orchid-project.org

# orchid-project.org

Website and released data of **ORCHID** (Open Repository for CALPHAD Hypotheses, Intelligence, and Discovery),
served by GitHub Pages at https://orchid-project.org. Releases are archived on Zenodo (one DOI per version).

- `index.html`, `catalog/`, `best-practices.html` — static, self-contained pages (generated in the ORCHID tooling).
- `data/` — released data: catalog, redistributable TDB files, convex hulls. Licences: `data/LICENSES.md`, `data/NOTICE.md`.
- `llms.txt`, `data/croissant.json`, `CITATION.cff`, `.zenodo.json` — machine-readable metadata.

Only data with clear redistribution rights are published.

File: data/databases/sgte-binary/MnSi-91Tib-LB.tdb
$
$ Database for Mn-Si from J.E. Tibballs 1991 (included in LB Vol. 4)
$
$ J.E. Tibballs, SI-report 890221-5, 1991 (also COST 507 report, 1998).
$
$ Dataset created 2010.02.12 by Bengt Hallstedt.
$ 2021.01.30: Modified for use with GES6.
$
$ There are some differences in the invariant equilibria between LB and the
$ COST report, possibly because of rounding errors. This dataset reproduces
$ the LB version correctly.
$
$ Mn6Si is stable above 5500 K and there is an inverse miscibility gap with
$ a minimum at 5800 K and x(Si)=0.58.
$
$ ------------------------------------------------------------------------------
 TEMP-LIM 298.15 6000.00 !
$
$ELEMENT NAME  REF. STATE               ATOMIC MASS H298-H0    S298    !
$
 ELEMENT VA   VACUUM                      0.0          0.0      0.0    ! 
 ELEMENT MN   CBCC_A12                   54.9380    4995.696   32.2206 ! 
 ELEMENT SI   DIAMOND_A4                 28.0855    3217.      18.81   ! 
$ ------------------------------------------------------------------------------
$ Phase definitions
$
 PHASE LIQUID:L % 1 1 !
 CONST LIQUID:L : MN SI : !
$
$ Fcc (cF4, Fm-3m) and MeX (cF8, Fm-3m)
$
 PHASE FCC_A1 %A 2 1 1 !
 CONST FCC_A1 : MN% SI : VA : !
$
$ Bcc (cI2, Im-3m)
$
 PHASE BCC_A2 %B 2 1 3 !
 CONST BCC_A2 : MN% SI : VA : !
$
$ Hcp (hP2, P6_3/mmc) and Me2X (NiAs-type, hP4, P6_3/mmc, B8_1)
$
 PHASE HCP_A3 % 2 1 0.5 !
 CONST HCP_A3 : MN% SI : VA : !
$
$ Prototype alpha-Mn (cI58, I-43m)
$
 PHASE CBCC_A12 % 2 1 1 !
 CONST CBCC_A12 : MN% SI : VA : !
$
$ Prototype beta-Mn (cP20, P4_132)
$
 PHASE CUB_A13 % 2 1 1 !
 CONST CUB_A13 : MN% SI : VA : !
$
$ Prototype C (cF8, Fd-3m)
$
 PHASE DIAMOND_A4 % 1 1 !
 CONST DIAMOND_A4 : SI : !
$
$ Prototype FeSi (cP8, P2_13)
$
 PHASE MSI_B20 % 2 1 1 !
 CONST MSI_B20 : MN : SI : !
$
$ Prototype R-(Co,Cr,Mo) (hR53, R-3) or possibly Fe7W6 (hR13, R-3m)
$
 PHASE MN6SI % 2 17 3 !
 CONST MN6SI : MN : SI : !
$
$ Prototype Mn9Si2 (oI186, Immm), nu phase
$
 PHASE MN9SI2 % 2 33 7 !
 CONST MN9SI2 : MN : SI : !
$
$ The structure of alpha-Mn3Si is unknown.
$ Beta-Mn3Si is D0_3 (prototype BiF3 (cF16, Fm-3m))
$ The transformation is at 950 K.
$
 PHASE M3SI_D03 % 2 3 1 !
 CONST M3SI_D03 : MN : SI : !
$
$ Prototype Mn5Si3 (hP16, P6_3/mcm)
$
 PHASE M5SI3_D88 % 2 5 3 !
 CONST M5SI3_D88 : MN : SI : !
$
$ Prototype Mn11Si19 (tP120, P-4n2)
$
 PHASE MN11SI19 % 2 11 19 !
 CONST MN11SI19 : MN : SI : !
$ ------------------------------------------------------------------------------
$ Defaults
$
 DEFINE-SYSTEM-DEFAULT ELEMENT 2 !
 DEFAULT-COM DEFINE_SYSTEM_ELEMENT VA !
 TYPE-DEF % SEQ * !
 TYPE-DEF A GES AMEND_PHASE_DESCRIPTION @ MAGNETIC -3 0.28 !
 TYPE-DEF B GES AMEND_PHASE_DESCRIPTION @ MAGNETIC -1 0.4 !
 FUNCTION ZERO      298.15  0;                                         6000 N !
 FUNCTION UN_ASS    298.15  0;                                         6000 N !
 FUNCTION R         298.15  +8.31451;                                  6000 N !
$ ------------------------------------------------------------------------------
$ Element data
$ ------------------------------------------------------------------------------
$ Mn
$
 PAR  G(CBCC_A12,MN:VA),,               +GHSERMN;                2000 N 91Din !
 PAR  TC(CBCC_A12,MN:VA),,               -285.00;                2000 N 91Din !
 PAR  BM(CBCC_A12,MN:VA),,                 -0.66;                2000 N 91Din !
 PAR  G(CUB_A13,MN:VA),,                +GCUBMN;                 2000 N 91Din !
 PAR  G(FCC_A1,MN:VA),,                 +GFCCMN;                 2000 N 91Din !
 PAR  TC(FCC_A1,MN:VA),,                -1620.00;                2000 N 91Din !
 PAR  BM(FCC_A1,MN:VA),,                   -1.86;                2000 N 91Din !
 PAR  G(BCC_A2,MN:VA),,                 +GBCCMN;                 2000 N 91Din !
 PAR  TC(BCC_A2,MN:VA),,                 -580.00;                2000 N 91Din !
 PAR  BM(BCC_A2,MN:VA),,                   -0.27;                2000 N 91Din !
 PAR  G(HCP_A3,MN:VA),,                 +GHCPMN;                 2000 N 91Din !
 PAR  TC(HCP_A3,MN:VA),,                -1620.00;                2000 N 91Din !
 PAR  BM(HCP_A3,MN:VA),,                   -1.86;                2000 N 91Din !
 PAR  G(LIQUID,MN),,                    +GLIQMN;                 2000 N 91Din !
$
 FUNCTION GHSERMN   298.15  -8115.28+130.059*T-23.4582*T*LN(T)
       -0.00734768*T**2+69827*T**(-1);
      1519.00  Y  -28733.41+312.2648*T-48*T*LN(T)+1.656847E+30*T**(-9);
      2000.00  N !
 FUNCTION GCUBMN    298.15  -5800.4+135.995*T-24.8785*T*LN(T)
       -0.00583359*T**2+70269*T**(-1);
      1519.00  Y  +442.65-0.9715*T+GHSERMN+2.310723E+30*T**(-9);
      2000.00  N !
 FUNCTION GFCCMN    298.15  -3439.3+131.884*T-24.5177*T*LN(T)
       -0.006*T**2+69600*T**(-1);
      1519.00  Y  +2663.31-2.5984*T+GHSERMN+2.205113E+30*T**(-9);
      2000.00  N !
 FUNCTION GBCCMN    298.15  -3235.3+127.85*T-23.7*T*LN(T)
       -0.00744271*T**2+60000*T**(-1);
      1519.00  Y  +5544.58-4.5605*T+GHSERMN-3.91695E+29*T**(-9);
      2000.00  N !
 FUNCTION GHCPMN    298.15  -4439.3+133.007*T-24.5177*T*LN(T)
       -0.006*T**2+69600*T**(-1);
      1519.00  Y  +1663.31-1.4754*T+GHSERMN+2.205113E+30*T**(-9);
      2000.00  N !
 FUNCTION GLIQMN    298.15  +17859.91-12.6208*T+GHSERMN-4.41929E-21*T**7;
      1519.00  Y  -9993.9+299.036*T-48*T*LN(T);
      2000.00  N !
$ ------------------------------------------------------------------------------
$ Si
$
 PAR  G(DIAMOND_A4,SI),,                +GHSERSI;                3600 N 91Din !
 PAR  G(FCC_A1,SI:VA),,                 +GHSERSI+51000-21.8*T;   3600 N 91Din !
 PAR  G(BCC_A2,SI:VA),,                 +GHSERSI+47000-22.5*T;   3600 N 91Din !
 PAR  G(HCP_A3,SI:VA),,                 +GHSERSI+49200-20.8*T;   3600 N 91Din !
 PAR  G(CBCC_A12,SI:VA),,               +GHSERSI+50208-20.377*T; 3600 N 91Din !
 PAR  G(CUB_A13,SI:VA),,                +GHSERSI+47279-20.377*T; 3600 N 91Din !
 PAR  G(LIQUID,SI),,                    +GLIQSI;                 3600 N 91Din !
$
 FUNCTION GHSERSI   298.15  -8162.609+137.236859*T-22.8317533*T*LN(T)
       -0.001912904*T**2-3.552E-09*T**3+176667*T**(-1);
      1687.00  Y  -9457.642+167.281367*T-27.196*T*LN(T)-4.20369E+30*T**(-9);
      3600.00  N !
 FUNCTION GLIQSI    298.15  +50696.36-30.099439*T+GHSERSI+2.09307E-21*T**7;
      1687.00  Y  +40370.523+137.722298*T-27.196*T*LN(T);
      3600.00  N !
 FUNCTION GBCCSI    298.15  +GHSERSI+47000-22.5*T;               3600 N 91Din !
$ ------------------------------------------------------------------------------
$ Binary system
$
$ From J.E. Tibballs 1991 (included in LB Vol. 4)
$
$ J.E. Tibballs, SI-report 890221-5, 1991 (also COST 507 report, 1998).
$
$ Checked against LB and COST report. Checked at 6000 K.
$
$ There are some differences in the invariant equilibria between LB and the
$ COST report, possibly because of rounding errors. This dataset reproduces
$ the LB version correctly.
$
$ Mn6Si is stable above 5500 K and there is an inverse miscibility gap with
$ a minimum at 5800 K and x(Si)=0.58.
$
 PAR  L(LIQUID,MN,SI;0),,               -139817.4+29.86137*T;,,       N 91Tib !
 PAR  L(LIQUID,MN,SI;1),,               -34917.2+3.20488*T;,,         N 91Tib !
 PAR  L(LIQUID,MN,SI;2),,               +46782.4-18.18969*T;,,        N 91Tib !
 PAR  L(LIQUID,MN,SI;3),,               +16168.2;,,                   N 91Tib !
$
 PAR  L(FCC_A1,MN,SI:VA;0),,            -95600+2.94097*T;,,           N 91Tib !
 PAR  L(FCC_A1,MN,SI:VA;1),,            -7500;,,                      N 91Tib !
$
 PAR  L(BCC_A2,MN,SI:VA;0),,            -89620.7+2.94097*T;,,         N 91Tib !
 PAR  L(BCC_A2,MN,SI:VA;1),,            -7500;,,                      N 91Tib !
$
 PAR  L(CBCC_A12,MN,SI:VA;0),,          -142743.62+22.3961*T;,,       N 91Tib !
 PAR  L(CBCC_A12,MN,SI:VA;1),,          +16440.608-3.5300332*T;,,     N 91Tib !
$
 PAR  L(CUB_A13,MN,SI:VA;0),,           -142343.62+21.89261*T;,,      N 91Tib !
 PAR  L(CUB_A13,MN,SI:VA;1),,           +16440.608-3.5300332*T;,,     N 91Tib !
$
 PAR  G(MN6SI,MN:SI),,                  +20*GMN17SI3;,,               N 91Tib !
 PAR  G(MN9SI2,MN:SI),,                 +40*GMN33SI7;,,               N 91Tib !
 PAR  G(M3SI_D03,MN:SI),,               +4*GMN3SI;,,                  N 91Tib !
 PAR  G(M5SI3_D88,MN:SI),,              +GMN5SI3;,,                   N 91Tib !
 PAR  G(MSI_B20,MN:SI),,                +2*GMNSI;,,                   N 91Tib !
 PAR  G(MN11SI19,MN:SI),,               +GMN11SI1;,,                  N 91Tib !
$
$ metastable
$
 PAR  L(HCP_A3,MN,SI:VA;0),,            -86775+2.94*T;,,              N 93For !
 PAR  L(HCP_A3,MN,SI:VA;1),,            -7500;,,                      N 93For !
$
 FUNCTION GMN17SI3  298.15  +0.85*GHSERMN+0.15*GHSERSI-12509.03+4.24222*T
       -0.6038776*T*LN(T)-0.001652606*T**2+375.7*T**(-1);
      1519.00  Y  +0.85*GHSERMN+0.15*GHSERSI-14100.43-1.629152*T
       +0.6033774*T*LN(T)-0.0029395827*T**2+1.964114E+30*T**(-9);
      6000.00  N !
 FUNCTION GMN33SI7  298.15  +0.825*GHSERMN+0.175*GHSERSI-14455.21+9.53235*T
       -1.421747*T*LN(T)-0.001250875*T**2+364.65*T**(-1);
      1519.00  Y  +0.825*GHSERMN+0.175*GHSERSI-15999.8+3.833662*T
       -0.25*T*LN(T)-0.0025*T**2+1.906346E+30*T**(-9);
      6000.00  N !
 FUNCTION GMN3SI    298.15  -31047.468+195.60933*T-32.920521*T*LN(T)
       -0.0019425154*T**2+414300.232*T**(-1);
       950.00  Y  -29935.151+194.43847*T-32.920521*T*LN(T)
       -0.0019425154*T**2+414300.232*T**(-1);
      6000.00  N !
 FUNCTION GMN5SI3   298.15  -261930.32+1170.7779*T-211.15016*T*LN(T)
       -0.01529344*T**2-149263.11*T**(-1);
      6000.00  N !
 FUNCTION GMNSI     298.15  -39067.572+154.1244*T-26.210608*T*LN(T)
       -0.0034516778*T**2+438221.48*T**(-1);
      6000.00  N !
 FUNCTION GMN11SI1  298.15  -636300.49+1624.9288*T-378.69397*T*LN(T)
       -0.16391259*T**2-15432618*T**(-1);
      6000.00  N !
$ ------------------------------------------------------------------------------
$
 ASSESSED_SYSTEM
  MN-SI(TDB -* +LIQUID +BCC_A2 +CBCC_A12 +CUB_A13 +DIAMOND +FCC_A1 +MSI_B20
  +M3SI_D03 +M5SI3_D88 +MN11SI19 +MN6SI +MN9SI2
  ;P3 TMM:300/2000 STP:.5/1700/-2) !
$
$
 LIST-OF-REFERENCE
 NUMBER  SOURCE
  Null   'Unknown source'
  Same   'Same or similar interaction as in the corresponding stable phase'
  REFLAV 'Laves phase convention: G(LAVES,X:X)=+3*GHSERXX+15000'
  91Din  'A.T. Dinsdale, Calphad, 15, 317-425(1991).'
  91Tib  'J.E. Tibballs, SI-report 890221-5, 1991
          (also COST 507 report, 1998); Mn-Si'
  93For  'A. Forsberg, J. Agren, J. Phase Equilib., 14, 354-63(1993); Fe-Mn-Si'
!

File: data/databases/sgte-binary/MnSi-95Che.tdb
$
$ Database for Mn-Si from P.-Y. Chevalier et al. 1995
$
$ P.-Y. Chevalier, E. Fischer, A. Rivet, Calphad, 19, 57-68(1995).
$
$ Dataset created 2010.02.12 by Bengt Hallstedt.
$ 2021.01.30: Modified for use with GES6.
$
$ There are slight differences (less than 1 K) in some invariant temperatures,
$ probably from changing from fractional stoichiometries.
$ Mn3Si becomes stable again above 5700 K.
$ There is a slight tendency to demixing at 6000 K around x(Si)=0.75.
$
$ ------------------------------------------------------------------------------
 TEMP-LIM 298.15 6000.00 !
$
$ELEMENT NAME  REF. STATE               ATOMIC MASS H298-H0    S298    !
$
 ELEMENT VA   VACUUM                      0.0          0.0      0.0    ! 
 ELEMENT MN   CBCC_A12                   54.9380    4995.696   32.2206 ! 
 ELEMENT SI   DIAMOND_A4                 28.0855    3217.      18.81   ! 
$ ------------------------------------------------------------------------------
$ Phase definitions
$
 PHASE LIQUID:L % 1 1 !
 CONST LIQUID:L : MN SI : !
$
$ Fcc (cF4, Fm-3m) and MeX (cF8, Fm-3m)
$
 PHASE FCC_A1 %A 2 1 1 !
 CONST FCC_A1 : MN% SI : VA : !
$
$ Bcc (cI2, Im-3m)
$
 PHASE BCC_A2 %B 2 1 3 !
 CONST BCC_A2 : MN% SI : VA : !
$
$ Hcp (hP2, P6_3/mmc) and Me2X (NiAs-type, hP4, P6_3/mmc, B8_1)
$
 PHASE HCP_A3 % 2 1 0.5 !
 CONST HCP_A3 : MN% SI : VA : !
$
$ Prototype alpha-Mn (cI58, I-43m)
$
 PHASE CBCC_A12 % 2 1 1 !
 CONST CBCC_A12 : MN% SI : VA : !
$
$ Prototype beta-Mn (cP20, P4_132)
$
 PHASE CUB_A13 % 2 1 1 !
 CONST CUB_A13 : MN% SI : VA : !
$
$ Prototype C (cF8, Fd-3m)
$
 PHASE DIAMOND_A4 % 1 1 !
 CONST DIAMOND_A4 : SI : !
$
$ Prototype FeSi (cP8, P2_13)
$
 PHASE MSI_B20 % 2 1 1 !
 CONST MSI_B20 : MN : SI : !
$
$ Prototype R-(Co,Cr,Mo) (hR53, R-3) or possibly Fe7W6 (hR13, R-3m)
$
 PHASE MN6SI % 2 6 1 !
 CONST MN6SI : MN : SI : !
$
$ Prototype Mn9Si2 (oI186, Immm), nu phase
$
 PHASE MN9SI2 % 2 9 2 !
 CONST MN9SI2 : MN : SI : !
$
$ The structure of alpha-Mn3Si is unknown.
$ Beta-Mn3Si is D0_3 (prototype BiF3 (cF16, Fm-3m))
$ The transformation is at 950 K.
$
 PHASE M3SI_D03 % 2 3 1 !
 CONST M3SI_D03 : MN : SI : !
$
$ Prototype Mn5Si2 (tP56, P4_12_12), existence uncertain
$
 PHASE MN5SI2 % 2 5 2 !
 CONST MN5SI2 : MN : SI : !
$
$ Prototype Mn5Si3 (hP16, P6_3/mcm)
$
 PHASE M5SI3_D88 % 2 5 3 !
 CONST M5SI3_D88 : MN : SI : !
$
$ Prototype Mn11Si19 (tP120, P-4n2)
$
 PHASE MN11SI19 % 2 11 19 !
 CONST MN11SI19 : MN : SI : !
$ ------------------------------------------------------------------------------
$ Defaults
$
 DEFINE-SYSTEM-DEFAULT ELEMENT 2 !
 DEFAULT-COM DEFINE_SYSTEM_ELEMENT VA !
 TYPE-DEF % SEQ * !
 TYPE-DEF A GES AMEND_PHASE_DESCRIPTION @ MAGNETIC -3 0.28 !
 TYPE-DEF B GES AMEND_PHASE_DESCRIPTION @ MAGNETIC -1 0.4 !
 FUNCTION ZERO      298.15  0;                                         6000 N !
 FUNCTION UN_ASS    298.15  0;                                         6000 N !
 FUNCTION R         298.15  +8.31451;                                  6000 N !
$ ------------------------------------------------------------------------------
$ Element data
$ ------------------------------------------------------------------------------
$ Mn
$
 PAR  G(CBCC_A12,MN:VA),,               +GHSERMN;                2000 N 91Din !
 PAR  TC(CBCC_A12,MN:VA),,               -285.00;                2000 N 91Din !
 PAR  BM(CBCC_A12,MN:VA),,                 -0.66;                2000 N 91Din !
 PAR  G(CUB_A13,MN:VA),,                +GCUBMN;                 2000 N 91Din !
 PAR  G(FCC_A1,MN:VA),,                 +GFCCMN;                 2000 N 91Din !
 PAR  TC(FCC_A1,MN:VA),,                -1620.00;                2000 N 91Din !
 PAR  BM(FCC_A1,MN:VA),,                   -1.86;                2000 N 91Din !
 PAR  G(BCC_A2,MN:VA),,                 +GBCCMN;                 2000 N 91Din !
 PAR  TC(BCC_A2,MN:VA),,                 -580.00;                2000 N 91Din !
 PAR  BM(BCC_A2,MN:VA),,                   -0.27;                2000 N 91Din !
 PAR  G(HCP_A3,MN:VA),,                 +GHCPMN;                 2000 N 91Din !
 PAR  TC(HCP_A3,MN:VA),,                -1620.00;                2000 N 91Din !
 PAR  BM(HCP_A3,MN:VA),,                   -1.86;                2000 N 91Din !
 PAR  G(LIQUID,MN),,                    +GLIQMN;                 2000 N 91Din !
$
 FUNCTION GHSERMN   298.15  -8115.28+130.059*T-23.4582*T*LN(T)
       -0.00734768*T**2+69827*T**(-1);
      1519.00  Y  -28733.41+312.2648*T-48*T*LN(T)+1.656847E+30*T**(-9);
      2000.00  N !
 FUNCTION GCUBMN    298.15  -5800.4+135.995*T-24.8785*T*LN(T)
       -0.00583359*T**2+70269*T**(-1);
      1519.00  Y  +442.65-0.9715*T+GHSERMN+2.310723E+30*T**(-9);
      2000.00  N !
 FUNCTION GFCCMN    298.15  -3439.3+131.884*T-24.5177*T*LN(T)
       -0.006*T**2+69600*T**(-1);
      1519.00  Y  +2663.31-2.5984*T+GHSERMN+2.205113E+30*T**(-9);
      2000.00  N !
 FUNCTION GBCCMN    298.15  -3235.3+127.85*T-23.7*T*LN(T)
       -0.00744271*T**2+60000*T**(-1);
      1519.00  Y  +5544.58-4.5605*T+GHSERMN-3.91695E+29*T**(-9);
      2000.00  N !
 FUNCTION GHCPMN    298.15  -4439.3+133.007*T-24.5177*T*LN(T)
       -0.006*T**2+69600*T**(-1);
      1519.00  Y  +1663.31-1.4754*T+GHSERMN+2.205113E+30*T**(-9);
      2000.00  N !
 FUNCTION GLIQMN    298.15  +17859.91-12.6208*T+GHSERMN-4.41929E-21*T**7;
      1519.00  Y  -9993.9+299.036*T-48*T*LN(T);
      2000.00  N !
$ ------------------------------------------------------------------------------
$ Si
$
 PAR  G(DIAMOND_A4,SI),,                +GHSERSI;                3600 N 91Din !
 PAR  G(FCC_A1,SI:VA),,                 +GHSERSI+51000-21.8*T;   3600 N 91Din !
 PAR  G(BCC_A2,SI:VA),,                 +GHSERSI+47000-22.5*T;   3600 N 91Din !
 PAR  G(HCP_A3,SI:VA),,                 +GHSERSI+49200-20.8*T;   3600 N 91Din !
 PAR  G(CBCC_A12,SI:VA),,               +GHSERSI+50208-20.377*T; 3600 N 91Din !
 PAR  G(CUB_A13,SI:VA),,                +GHSERSI+47279-20.377*T; 3600 N 91Din !
 PAR  G(LIQUID,SI),,                    +GLIQSI;                 3600 N 91Din !
$
 FUNCTION GHSERSI   298.15  -8162.609+137.236859*T-22.8317533*T*LN(T)
       -0.001912904*T**2-3.552E-09*T**3+176667*T**(-1);
      1687.00  Y  -9457.642+167.281367*T-27.196*T*LN(T)-4.20369E+30*T**(-9);
      3600.00  N !
 FUNCTION GLIQSI    298.15  +50696.36-30.099439*T+GHSERSI+2.09307E-21*T**7;
      1687.00  Y  +40370.523+137.722298*T-27.196*T*LN(T);
      3600.00  N !
 FUNCTION GBCCSI    298.15  +GHSERSI+47000-22.5*T;               3600 N 91Din !
$ ------------------------------------------------------------------------------
$ Binary system
$
$ P.-Y. Chevalier, E. Fischer, A. Rivet, Calphad, 19, 57-68(1995).
$
$ Checked against paper.  Checked at 6000 K.
$
$ There are slight differences in some invariant temperatures,
$ probably from changing from fractional stoichiometries.
$ Mn3Si becomes stable again above 5700 K.
$ There is a slight tendency to demixing at 6000 K around x(Si)=0.75.
$
 PAR  L(LIQUID,MN,SI;0),,               -144940.73+35.21680*T;,,      N 95Che !
 PAR  L(LIQUID,MN,SI;1),,               -32971.42;,,                  N 95Che !
 PAR  L(LIQUID,MN,SI;2),,               +20101.5;,,                   N 95Che !
 PAR  L(LIQUID,MN,SI;3),,               +22617.55;,,                  N 95Che !
$
 PAR  L(FCC_A1,MN,SI:VA;0),,            -90155.8;,,                   N 95Che !
$
 PAR  L(BCC_A2,MN,SI:VA;0),,            -72446.85;,,                  N 95Che !
$
 PAR  L(CBCC_A12,MN,SI:VA;0),,          -150113.91+34.74701*T;,,      N 95Che !
 PAR  L(CBCC_A12,MN,SI:VA;1),,          -32971.42;,,                  N 95Che !
 PAR  L(CBCC_A12,MN,SI:VA;2),,          +20101.5;,,                   N 95Che !
 PAR  L(CBCC_A12,MN,SI:VA;3),,          +22617.55;,,                  N 95Che !
$
 PAR  L(CUB_A13,MN,SI:VA;0),,           -155234.09+41.42733*T;,,      N 95Che !
 PAR  L(CUB_A13,MN,SI:VA;1),,           -32971.42;,,                  N 95Che !
 PAR  L(CUB_A13,MN,SI:VA;2),,           +20101.50;,,                  N 95Che !
 PAR  L(CUB_A13,MN,SI:VA;3),,           +22617.55;,,                  N 95Che !
$
 PAR  G(MN6SI,MN:SI),,                  +6*GHSERMN+GHSERSI
             -92364.3-8.67566*T;,,                                    N 95Che !
 PAR  G(MN9SI2,MN:SI),,                 +9*GHSERMN+2*GHSERSI
             -178750-15.1833*T;,,                                     N 95Che !
 PAR  G(M3SI_D03,MN:SI),,               +4*GMN3SI;,,                  N 95Che !
 PAR  G(MN5SI2,MN:SI),,                 +7*GMN5SI2;,,                 N 95Che !
 PAR  G(M5SI3_D88,MN:SI),,              +8*GMN5SI3;,,                 N 95Che !
 PAR  G(MSI_B20,MN:SI),,                +2*GMNSI;,,                   N 95Che !
 PAR  G(MN11SI19,MN:SI),,               +30*GMN11SI1;,,               N 95Che !
$
$ metastable
$
 PAR  L(HCP_A3,MN,SI:VA;0),,            -86775+2.94*T;,,              N 93For !
 PAR  L(HCP_A3,MN,SI:VA;1),,            -7500;,,                      N 93For !
$
 FUNCTION GMN3SI    298.15  -31557.91+146.65936*T-25.22*T*LN(T)
       -6.51E-3*T**2+184000*T**(-1);
      6000.00  N !
 FUNCTION GMN5SI2   298.15  -33130.57+145.57655*T-25.205714*T*LN(T)
       -5.614286E-3*T**2+166429*T**(-1);
      6000.00  N !
 FUNCTION GMN5SI3   298.15  -36655.36+142.50732*T-25.17*T*LN(T)
       -3.375E-3*T**2+122500*T**(-1);
      6000.00  N !
 FUNCTION GMNSI     298.15  -42659.47+145.37763*T-24.66*T*LN(T)
       -3.195E-3*T**2+160000*T**(-1);
      6000.00  N !
 FUNCTION GMN11SI1  298.15  -37622.1+161.00858*T-26.64*T*LN(T)
       -0.855E-3*T**2+242000*T**(-1);
      6000.00  N !
$ ------------------------------------------------------------------------------
$
 ASSESSED_SYSTEM
  MN-SI(TDB -* +LIQUID +BCC_A2 +CBCC_A12 +CUB_A13 +DIAMOND +FCC_A1 +MSI_B20
  +M3SI_D03 +M5SI3_D88 +MN11SI19 +MN6SI +MN9SI2 +MN5SI2
  ;P3 TMM:300/2000 STP:.5/1700/-2) !
$
$
 LIST-OF-REFERENCE
 NUMBER  SOURCE
  Null   'Unknown source'
  Same   'Same or similar interaction as in the corresponding stable phase'
  REFLAV 'Laves phase convention: G(LAVES,X:X)=+3*GHSERXX+15000'
  91Din  'A.T. Dinsdale, Calphad, 15, 317-425(1991).'
  93For  'A. Forsberg, J. Agren, J. Phase Equilib., 14, 354-63(1993); Fe-Mn-Si'
  95Che  'P.-Y. Chevalier, E. Fischer, A. Rivet,
          Calphad, 19, 57-68(1995); Mn-Si'
!

File: data/databases/sgte-binary/MnSm-09Wan.tdb
$
$ Database for Mn-Sm from C.P. Wang et al. 2009
$
$ C.P. Wang, H.L. Zhang, S.L. Wang, Z. Lin, X.J. Liu, A.T. Tang,
$ F.S. Pan, J. Alloys Compd., 481, 291-95(2009).
$
$ Dataset created 2010.02.12 by Bengt Hallstedt.
$ 2021.01.30: Modified for use with GES6.
$
$ There are differences compared to the paper. The eutectic calculated from
$ this dataset is at 1082 K and in the paper at 1068 K. Other invariants
$ show less differences. Probably the liquid interaction used for the
$ calculation in the paper is different.
$
$ Mn2Sm is not stable below 352 K.
$
$ ------------------------------------------------------------------------------
 TEMP-LIM 298.15 6000.00 !
$
$ELEMENT NAME  REF. STATE               ATOMIC MASS H298-H0    S298    !
$
 ELEMENT VA   VACUUM                      0.0          0.0      0.0    ! 
 ELEMENT MN   CBCC_A12                   54.9380    4995.696   32.2206 ! 
 ELEMENT SM   RHOMB_C19                 150.36      7573.04    69.4962 ! 
$ ------------------------------------------------------------------------------
$ Phase definitions
$
 PHASE LIQUID:L % 1 1 !
 CONST LIQUID:L : MN SM : !
$
$ Fcc (cF4, Fm-3m) and MeX (cF8, Fm-3m)
$
 PHASE FCC_A1 %A 2 1 1 !
 CONST FCC_A1 : MN% SM : VA : !
$
$ Bcc (cI2, Im-3m)
$
 PHASE BCC_A2 %B 2 1 3 !
 CONST BCC_A2 : MN% SM% : VA : !
$
$ Hcp (hP2, P6_3/mmc) and Me2X (NiAs-type, hP4, P6_3/mmc, B8_1)
$
 PHASE HCP_A3 %A 2 1 0.5 !
 CONST HCP_A3 : MN SM% : VA : !
$
$ Prototype alpha-Mn (cI58, I-43m)
$
 PHASE CBCC_A12 %A 2 1 1 !
 CONST CBCC_A12 : MN% SM : VA : !
$
$ Prototype beta-Mn (cP20, P4_132)
$
 PHASE CUB_A13 % 2 1 1 !
 CONST CUB_A13 : MN% SM : VA : !
$
$ Prototype alpha-Sm (hR9, R-3m)
$
 PHASE RHOMB_C19 % 1 1 !
 CONST RHOMB_C19 : MN SM% : !
$
$ Prototype Mn23Th6 (cF116, Fm-3m)
$
 PHASE MN23SM6_D8A %A 2 0.793 0.207 !
 CONST MN23SM6_D8A : MN : SM : !
$
$ Prototype MgZn2 (hP12, P6_3/mmc)
$
 PHASE MN2SM_C14 % 2 2 1 !
 CONST MN2SM_C14 : MN : SM : !
$ ------------------------------------------------------------------------------
$ Defaults
$
 DEFINE-SYSTEM-DEFAULT ELEMENT 2 !
 DEFAULT-COM DEFINE_SYSTEM_ELEMENT VA !
 TYPE-DEF % SEQ * !
 TYPE-DEF A GES AMEND_PHASE_DESCRIPTION @ MAGNETIC -3 0.28 !
 TYPE-DEF B GES AMEND_PHASE_DESCRIPTION @ MAGNETIC -1 0.4 !
 FUNCTION ZERO      298.15  0;                                         6000 N !
 FUNCTION UN_ASS    298.15  0;                                         6000 N !
$ ------------------------------------------------------------------------------
$ Element data
$ ------------------------------------------------------------------------------
$ Mn
$
$ RHOMB_C19 from 09Wan not included in unary
$
 PAR  G(CBCC_A12,MN:VA),,               +GHSERMN;                2000 N 91Din !
 PAR  TC(CBCC_A12,MN:VA),,               -285.00;                2000 N 91Din !
 PAR  BM(CBCC_A12,MN:VA),,                 -0.66;                2000 N 91Din !
 PAR  G(CUB_A13,MN:VA),,                +GCUBMN;                 2000 N 91Din !
 PAR  G(FCC_A1,MN:VA),,                 +GFCCMN;                 2000 N 91Din !
 PAR  TC(FCC_A1,MN:VA),,                -1620.00;                2000 N 91Din !
 PAR  BM(FCC_A1,MN:VA),,                   -1.86;                2000 N 91Din !
 PAR  G(BCC_A2,MN:VA),,                 +GBCCMN;                 2000 N 91Din !
 PAR  TC(BCC_A2,MN:VA),,                 -580.00;                2000 N 91Din !
 PAR  BM(BCC_A2,MN:VA),,                   -0.27;                2000 N 91Din !
 PAR  G(HCP_A3,MN:VA),,                 +GHCPMN;                 2000 N 91Din !
 PAR  TC(HCP_A3,MN:VA),,                -1620.00;                2000 N 91Din !
 PAR  BM(HCP_A3,MN:VA),,                   -1.86;                2000 N 91Din !
 PAR  G(RHOMB_C19,MN),,                 +GHSERMN+1000;           2100 N 09Wan !
 PAR  G(LIQUID,MN),,                    +GLIQMN;                 2000 N 91Din !
$
 FUNCTION GHSERMN   298.15  -8115.28+130.059*T-23.4582*T*LN(T)
       -0.00734768*T**2+69827*T**(-1);
      1519.00  Y  -28733.41+312.2648*T-48*T*LN(T)+1.656847E+30*T**(-9);
      2000.00  N !
 FUNCTION GCUBMN    298.15  -5800.4+135.995*T-24.8785*T*LN(T)
       -0.00583359*T**2+70269*T**(-1);
      1519.00  Y  +442.65-0.9715*T+GHSERMN+2.310723E+30*T**(-9);
      2000.00  N !
 FUNCTION GFCCMN    298.15  -3439.3+131.884*T-24.5177*T*LN(T)
       -0.006*T**2+69600*T**(-1);
      1519.00  Y  +2663.31-2.5984*T+GHSERMN+2.205113E+30*T**(-9);
      2000.00  N !
 FUNCTION GBCCMN    298.15  -3235.3+127.85*T-23.7*T*LN(T)
       -0.00744271*T**2+60000*T**(-1);
      1519.00  Y  +5544.58-4.5605*T+GHSERMN-3.91695E+29*T**(-9);
      2000.00  N !
 FUNCTION GHCPMN    298.15  -4439.3+133.007*T-24.5177*T*LN(T)
       -0.006*T**2+69600*T**(-1);
      1519.00  Y  +1663.31-1.4754*T+GHSERMN+2.205113E+30*T**(-9);
      2000.00  N !
 FUNCTION GLIQMN    298.15  +17859.91-12.6208*T+GHSERMN-4.41929E-21*T**7;
      1519.00  Y  -9993.9+299.036*T-48*T*LN(T);
      2000.00  N !
$ ------------------------------------------------------------------------------
$ Sm
$
$ FCC_A1, CBCC_A12, CUB_A13 from 09Wan not included in unary
$
 PAR  G(RHOMB_C19,SM),,                 +GHSERSM;                2100 N 91Din !
 PAR  G(BCC_A2,SM:VA),,                 +GBCCSM;                 2100 N 91Din !
 PAR  G(HCP_A3,SM:VA),,                 +GHSERSM
             +69.9774-0.069491*T;                                2100 N 98Su !
 PAR  G(FCC_A1,SM:VA),,                 +GHSERSM+1000;           2100 N 09Wan !
 PAR  G(CBCC_A12,SM:VA),,               +GHSERSM+1000;           2100 N 09Wan !
 PAR  G(CUB_A13,SM:VA),,                +GHSERSM+5000;           2100 N 09Wan !
 PAR  G(LIQUID,SM),,                    +GLIQSM;                 2100 N 91Din !
$
 FUNCTION GHSERSM   298.15  -3872.013-32.10748*T-1.6485*T*LN(T)
       -0.050254*T**2+1.010345E-05*T**3-82168*T**(-1);
       700.00  Y  -50078.215+627.869894*T-102.665*T*LN(T)
       +0.0474522*T**2-7.538383E-06*T**3+3861770*T**(-1);
      1190.00  Y  +289719.819-2744.50976*T+381.41982*T*LN(T)
       -0.254986338*T**2+2.7512152E-05*T**3-40102102*T**(-1);
      1345.00  Y  -23056.079+282.194375*T-50.208*T*LN(T);
      2100.00  N !
 FUNCTION GBCCSM    298.15  -4368.72+55.972523*T-16.9298494*T*LN(T)
       -0.025446016*T**2+3.579527E-06*T**3+94209*T**(-1);
      1190.00  Y  -15957.862+253.121044*T-46.9445*T*LN(T);
      1345.00  Y  +111191.653-624.680805*T+71.6856914*T*LN(T)
       -0.047314968*T**2+3.329865E-06*T**3-24870276*T**(-1);
      2100.00  N !
 FUNCTION GLIQSM    298.15  +3468.783+20.117456*T-11.6968284*T*LN(T)
       -0.032418177*T**2+4.544272E-06*T**3+23528*T**(-1);
      1190.00  Y  -11728.229+273.487076*T-50.208*T*LN(T);
      2100.00  N !
$ ------------------------------------------------------------------------------
$ Binary system
$
$ C.P. Wang, H.L. Zhang, S.L. Wang, Z. Lin, X.J. Liu, A.T. Tang,
$ F.S. Pan, J. Alloys Compd., 481, 291-95(2009).
$
$ Checked against paper. Checked at 6000 K.
$
$ There are differences compared to the paper. The eutectic calculated from
$ this dataset is at 1082 K and in the paper at 1068 K. Other invariants
$ show less differences. Probably the liquid interaction used for the
$ calculation in the paper is different.
$
$ Mn2Sm is not stable below 352 K.
$
 PAR  L(LIQUID,MN,SM;0),,               -3289+11*T;,,                 N 09Wan !
 PAR  L(LIQUID,MN,SM;1),,               +3000;,,                      N 09Wan !
 PAR  L(LIQUID,MN,SM;2),,               +11000;,,                     N 09Wan !
$
 PAR  L(FCC_A1,MN,SM:VA;0),,            +100000;,,                    N 09Wan !
 PAR  L(BCC_A2,MN,SM:VA;0),,            +100000;,,                    N 09Wan !
 PAR  L(HCP_A3,MN,SM:VA;0),,            +100000;,,                    N 09Wan !
 PAR  L(CBCC_A12,MN,SM:VA;0),,          +80000;,,                     N 09Wan !
 PAR  L(CUB_A13,MN,SM:VA;0),,           +60000;,,                     N 09Wan !
 PAR  L(RHOMB_C19,MN,SM;0),,            +100000;,,                    N 09Wan !
$
 PAR  G(MN23SM6_D8A,MN:SM),,            +0.793*GHSERMN+0.207*GHSERSM
             -900-0.95*T;,,                                           N 09Wan !
 PAR  TC(MN23SM6_D8A,MN:SM),,            +439;,,                      N 09Wan !
 PAR  BM(MN23SM6_D8A,MN:SM),,              +3.0;,,                    N 09Wan !
$
 PAR  G(MN2SM_C14,MN:SM),,              +2*GHSERMN+GHSERSM
             -3900-2.55*T;,,                                          N 09Wan !
$ ------------------------------------------------------------------------------
$
$
 LIST-OF-REFERENCE
 NUMBER  SOURCE
  Null   'Unknown source'
  REFLAV 'Laves phase convention: G(LAVES,X:X)=+3*GHSERXX+15000'
  91Din  'A.T. Dinsdale, Calphad, 15, 317-425(1991).'
  98Su   'X. Su, W. Zhang, Z. Du, J. Alloys Compd., 278, 182-84(1998)
          SGTE unary database V.4.4, 2001; Sm'
  09Wan  'C.P. Wang, H.L. Zhang, S.L. Wang, Z. Lin, X.J. Liu, A.T. Tang,
          F.S. Pan, J. Alloys Compd., 481, 291-95(2009); Ho, Mn, Sm, Mn-Sm'
!

File: data/databases/sgte-binary/MnSm-24Ye.tdb
$
$ Database for Mn-Sm from H. Ye et al. 2024.
$
$ H. Ye, J. Wang, Q. Chen, G. Rao, H. Zhou,
$ Mater. Genome Eng. Adv., 2, 39(2024).
$
$ Dataset created 2024.07.24 by Bengt Hallstedt.
$
$ Reoptimized from 09Wan.
$
$ There is an inverse miscibility gap with a minimum at 3585 K and x(Sm)=0.19.
$
$ ------------------------------------------------------------------------------
 TEMP-LIM 298.15 6000.00 !
$
$ELEMENT NAME  REF. STATE               ATOMIC MASS H298-H0    S298    !
$
 ELEMENT VA   VACUUM                      0.0          0.0      0.0    ! 
 ELEMENT MN   CBCC_A12                   54.9380    4995.696   32.2206 ! 
 ELEMENT SM   RHOMB_C19                 150.36      7573.04    69.4962 ! 
$ ------------------------------------------------------------------------------
$ Phase definitions
$
 PHASE LIQUID:L % 1 1 !
 CONST LIQUID:L : MN SM : !
$
$ Fcc (cF4, Fm-3m) and MeX (cF8, Fm-3m)
$
 PHASE FCC_A1 %A 2 1 1 !
 CONST FCC_A1 : MN% SM : VA : !
$
$ Bcc (cI2, Im-3m)
$
 PHASE BCC_A2 %B 2 1 3 !
 CONST BCC_A2 : MN% SM% : VA : !
$
$ Hcp (hP2, P6_3/mmc) and Me2X (NiAs-type, hP4, P6_3/mmc, B8_1)
$
 PHASE HCP_A3 %A 2 1 0.5 !
 CONST HCP_A3 : MN SM% : VA : !
$
$ Prototype alpha-Mn (cI58, I-43m)
$
 PHASE CBCC_A12 %A 2 1 1 !
 CONST CBCC_A12 : MN% SM : VA : !
$
$ Prototype beta-Mn (cP20, P4_132)
$
 PHASE CUB_A13 % 2 1 1 !
 CONST CUB_A13 : MN% SM : VA : !
$
$ Prototype alpha-Sm (hR9, R-3m)
$
 PHASE RHOMB_C19 % 1 1 !
 CONST RHOMB_C19 : MN SM% : !
$
$ Prototype Mn23Th6 (cF116, Fm-3m)
$
 PHASE MN23SM6_D8A %A 2 23 6 !
 CONST MN23SM6_D8A : MN : SM : !
$
$ Prototype MgZn2 (hP12, P6_3/mmc)
$
 PHASE MN2SM_C14 % 2 2 1 !
 CONST MN2SM_C14 : MN : SM : !
$ ------------------------------------------------------------------------------
$ Defaults
$
 DEFINE-SYSTEM-DEFAULT ELEMENT 2 !
 DEFAULT-COM DEFINE_SYSTEM_ELEMENT VA !
 TYPE-DEF % SEQ * !
 TYPE-DEF A GES AMEND_PHASE_DESCRIPTION @ MAGNETIC -3 0.28 !
 TYPE-DEF B GES AMEND_PHASE_DESCRIPTION @ MAGNETIC -1 0.4 !
 FUNCTION ZERO      298.15  0;                                         6000 N !
 FUNCTION UN_ASS    298.15  0;                                         6000 N !
$ ------------------------------------------------------------------------------
$ Element data
$ ------------------------------------------------------------------------------
$ Mn
$
$ RHOMB_C19 from 09Wan not included in unary
$
 PAR  G(CBCC_A12,MN:VA),,               +GHSERMN;                2000 N 91Din !
 PAR  TC(CBCC_A12,MN:VA),,               -285.00;                2000 N 91Din !
 PAR  BMAG(CBCC_A12,MN:VA),,               -0.66;                2000 N 91Din !
 PAR  G(CUB_A13,MN:VA),,                +GCUBMN;                 2000 N 91Din !
 PAR  G(FCC_A1,MN:VA),,                 +GFCCMN;                 2000 N 91Din !
 PAR  TC(FCC_A1,MN:VA),,                -1620.00;                2000 N 91Din !
 PAR  BMAG(FCC_A1,MN:VA),,                 -1.86;                2000 N 91Din !
 PAR  G(BCC_A2,MN:VA),,                 +GBCCMN;                 2000 N 91Din !
 PAR  TC(BCC_A2,MN:VA),,                 -580.00;                2000 N 91Din !
 PAR  BMAG(BCC_A2,MN:VA),,                 -0.27;                2000 N 91Din !
 PAR  G(HCP_A3,MN:VA),,                 +GHCPMN;                 2000 N 91Din !
 PAR  TC(HCP_A3,MN:VA),,                -1620.00;                2000 N 91Din !
 PAR  BMAG(HCP_A3,MN:VA),,                 -1.86;                2000 N 91Din !
 PAR  G(RHOMB_C19,MN),,                 +GHSERMN+1000;           2100 N 09Wan !
 PAR  G(LIQUID,MN),,                    +GLIQMN;                 2000 N 91Din !
$
 FUNCTION GHSERMN   298.15  -8115.28+130.059*T-23.4582*T*LN(T)
       -0.00734768*T**2+69827*T**(-1);
      1519.00  Y  -28733.41+312.2648*T-48*T*LN(T)+1.656847E+30*T**(-9);
      2000.00  N !
 FUNCTION GCUBMN    298.15  -5800.4+135.995*T-24.8785*T*LN(T)
       -0.00583359*T**2+70269*T**(-1);
      1519.00  Y  +442.65-0.9715*T+GHSERMN+2.310723E+30*T**(-9);
      2000.00  N !
 FUNCTION GFCCMN    298.15  -3439.3+131.884*T-24.5177*T*LN(T)
       -0.006*T**2+69600*T**(-1);
      1519.00  Y  +2663.31-2.5984*T+GHSERMN+2.205113E+30*T**(-9);
      2000.00  N !
 FUNCTION GBCCMN    298.15  -3235.3+127.85*T-23.7*T*LN(T)
       -0.00744271*T**2+60000*T**(-1);
      1519.00  Y  +5544.58-4.5605*T+GHSERMN-3.91695E+29*T**(-9);
      2000.00  N !
 FUNCTION GHCPMN    298.15  -4439.3+133.007*T-24.5177*T*LN(T)
       -0.006*T**2+69600*T**(-1);
      1519.00  Y  +1663.31-1.4754*T+GHSERMN+2.205113E+30*T**(-9);
      2000.00  N !
 FUNCTION GLIQMN    298.15  +17859.91-12.6208*T+GHSERMN-4.41929E-21*T**7;
      1519.00  Y  -9993.9+299.036*T-48*T*LN(T);
      2000.00  N !
$ ------------------------------------------------------------------------------
$ Sm
$
$ FCC_A1 from 98Su1 not included in unary
$ FCC_A1, CBCC_A12, CUB_A13 from 09Wan not included in unary
$
 PAR  G(RHOMB_C19,SM),,                 +GHSERSM;                2100 N 91Din !
 PAR  G(BCC_A2,SM:VA),,                 +GBCCSM;                 2100 N 91Din !
 PAR  G(HCP_A3,SM:VA),,                 +GHSERSM
             +69.9774-0.069491*T;                                2100 N 98Su2 !
$PAR  G(FCC_A1,SM:VA),,                 +GHSERSM+1000;           2100 N 09Wan !
 PAR  G(FCC_A1,SM:VA),,                 +GHSERSM+5000;           2100 N 98Su1 !
 PAR  G(CBCC_A12,SM:VA),,               +GHSERSM+1000;           2100 N 09Wan !
 PAR  G(CUB_A13,SM:VA),,                +GHSERSM+5000;           2100 N 09Wan !
 PAR  G(LIQUID,SM),,                    +GLIQSM;                 2100 N 91Din !
$
 FUNCTION GHSERSM   298.15  -3872.013-32.10748*T-1.6485*T*LN(T)
       -0.050254*T**2+1.010345E-05*T**3-82168*T**(-1);
       700.00  Y  -50078.215+627.869894*T-102.665*T*LN(T)
       +0.0474522*T**2-7.538383E-06*T**3+3861770*T**(-1);
      1190.00  Y  +289719.819-2744.50976*T+381.41982*T*LN(T)
       -0.254986338*T**2+2.7512152E-05*T**3-40102102*T**(-1);
      1345.00  Y  -23056.079+282.194375*T-50.208*T*LN(T);
      2100.00  N !
 FUNCTION GBCCSM    298.15  -4368.72+55.972523*T-16.9298494*T*LN(T)
       -0.025446016*T**2+3.579527E-06*T**3+94209*T**(-1);
      1190.00  Y  -15957.862+253.121044*T-46.9445*T*LN(T);
      1345.00  Y  +111191.653-624.680805*T+71.6856914*T*LN(T)
       -0.047314968*T**2+3.329865E-06*T**3-24870276*T**(-1);
      2100.00  N !
 FUNCTION GLIQSM    298.15  +3468.783+20.117456*T-11.6968284*T*LN(T)
       -0.032418177*T**2+4.544272E-06*T**3+23528*T**(-1);
      1190.00  Y  -11728.229+273.487076*T-50.208*T*LN(T);
      2100.00  N !
$ ------------------------------------------------------------------------------
$ Binary system
$
$ H. Ye, J. Wang, Q. Chen, G. Rao, H. Zhou,
$ Mater. Genome Eng. Adv., 2, 39(2024).
$
$ Checked against paper. Checked at 6000 K.
$
$ Reoptimized from 09Wan.
$
$ There is an inverse miscibility gap with a minimum at 3585 K and x(Sm)=0.19.
$
$ Incorrect parameter in paper below
$PAR  L(LIQUID,MN,SM;0),,               +445.17528-7*T;,,             N 24Ye !
 PAR  L(LIQUID,MN,SM;0),,               +445.17528+7*T;,,             N 24Ye !
 PAR  L(LIQUID,MN,SM;1),,               -8500+10*T;,,                 N 24Ye !
 PAR  L(LIQUID,MN,SM;2),,               +576.407823+4.2*T;,,          N 24Ye !
$
 PAR  L(FCC_A1,MN,SM:VA;0),,            +90000;,,                     N 24Ye !
 PAR  L(BCC_A2,MN,SM:VA;0),,            +82000;,,                     N 24Ye !
 PAR  L(HCP_A3,MN,SM:VA;0),,            +90000;,,                     N 24Ye !
 PAR  L(CBCC_A12,MN,SM:VA;0),,          +85000;,,                     N 24Ye !
 PAR  L(CUB_A13,MN,SM:VA;0),,           +80000;,,                     N 24Ye !
 PAR  L(RHOMB_C19,MN,SM;0),,            +95000;,,                     N 24Ye !
$
 PAR  G(MN23SM6_D8A,MN:SM),,            +23*GHSERMN+6*GHSERSM
             -26600-31*T;,,                                           N 24Ye !
 PAR  TC(MN23SM6_D8A,MN:SM),,             439.00;,,                   N 24Ye !
$ 1 mole of atoms below
$PAR  BMAG(MN23SM6_D8A,MN:SM),,             0.049;,,                  N 24Ye !
 PAR  BMAG(MN23SM6_D8A,MN:SM),,             3.004;,,                  N 24Ye !
$
 PAR  G(MN2SM_C14,MN:SM),,              +2*GHSERMN+GHSERSM
             -4860-2.2716*T;,,                                        N 24Ye !
$ ------------------------------------------------------------------------------
$
$
 LIST-OF-REFERENCE
 NUMBER  SOURCE
  Null   'Unknown source'
  REFLAV 'Laves phase convention: G(LAVES,X:X)=+3*GHSERXX+15000'
  91Din  'A.T. Dinsdale, Calphad, 15, 317-425(1991).'
  98Su1  'X. Su, W. Zhang, G. Liu, Z. Du,
          J. Alloys Compd., 267, 149-53(1998); Sm'
  98Su2  'X. Su, W. Zhang, Z. Du, J. Alloys Compd., 278, 182-84(1998)
          SGTE unary database V.4.4, 2001; Sm'
  09Wan  'C.P. Wang, H.L. Zhang, S.L. Wang, Z. Lin, X.J. Liu, A.T. Tang,
          F.S. Pan, J. Alloys Compd., 481, 291-95(2009); Ho, Mn, Sm, Mn-Sm'
  24Ye   'H. Ye, J. Wang, Q. Chen, G. Rao, H. Zhou,
          Mater. Genome Eng. Adv., 2, 39(2024); Sm, Mn-Sm'
!
