Repository: orchid-calphad/orchid-project.org

# orchid-project.org

Website and released data of **ORCHID** (Open Repository for CALPHAD Hypotheses, Intelligence, and Discovery),
served by GitHub Pages at https://orchid-project.org. Releases are archived on Zenodo (one DOI per version).

- `index.html`, `catalog/`, `best-practices.html` — static, self-contained pages (generated in the ORCHID tooling).
- `data/` — released data: catalog, redistributable TDB files, convex hulls. Licences: `data/LICENSES.md`, `data/NOTICE.md`.
- `llms.txt`, `data/croissant.json`, `CITATION.cff`, `.zenodo.json` — machine-readable metadata.

Only data with clear redistribution rights are published.

File: data/databases/sgte-binary/MnSn-01Mie.tdb
$
$ Database for Mn-Sn from J. Miettinen 2001.
$
$ J. Miettinen, Calphad, 25, 43-58(2001).
$
$ Dataset created 2018.01.17 by Bengt Hallstedt.
$ 2020.05.12: Modified for use with GES6.
$
$ Note! Using old data for fcc-Sn.
$
$ There is an inverse miscibility gap with a minimum at 3143 K and x(Sn)=0.14.
$
$ Hcp becomes stable for Sn-rich compositions if the fcc interaction is
$ used. To prevent this it was modified by +15kJ/mol.
$
$ ------------------------------------------------------------------------------
 TEMP-LIM 298.15 6000.00 !
$
$ELEMENT NAME  REF. STATE               ATOMIC MASS H298-H0    S298    !
$
 ELEMENT VA   VACUUM                      0.0          0.0      0.0    ! 
 ELEMENT MN   CBCC_A12                   54.9380    4995.696   32.2206 ! 
 ELEMENT SN   BCT_A5                    118.69      6323.      51.18   ! 
$ ------------------------------------------------------------------------------
$ Phase definitions
$
 PHASE LIQUID:L % 1 1 !
 CONST LIQUID:L : MN SN : !
$
$ Fcc (cF4, Fm-3m) and MeX (cF8, Fm-3m)
$
 PHASE FCC_A1 %A 2 1 1 !
 CONST FCC_A1 : MN SN : VA : !
$
$ Bcc (cI2, Im-3m)
$
 PHASE BCC_A2 %B 2 1 3 !
 CONST BCC_A2 : MN SN : VA : !
$
$ Hcp (hP2, P6_3/mmc) and Me2X (NiAs-type, hP4, P6_3/mmc, B8_1)
$
 PHASE HCP_A3 %A 2 1 0.5 !
 CONST HCP_A3 : MN SN : VA : !
$
$ Prototype C (cF8, Fd-3m)
$
 PHASE DIAMOND_A4 % 1 1 !
 CONST DIAMOND_A4 : SN : !
$
$ Prototype alpha-Mn (cI58, I-43m)
$
 PHASE CBCC_A12 %A 2 1 1 !
 CONST CBCC_A12 : MN SN : VA : !
$
$ Prototype beta-Mn (cP20, P4_132)
$
 PHASE CUB_A13 % 2 1 1 !
 CONST CUB_A13 : MN SN : VA : !
$
$ Prototype beta-Sn (tI4, I4_1/amd)
$
 PHASE BCT_A5 % 1 1 !
 CONST BCT_A5 : SN : !
$
$ Prototype CdMg3 (hP8, P6_3/mmc)
$
 PHASE MN19SN6_D019 % 2 19 6 !
 CONST MN19SN6_D019 : MN : SN : !
$
$ Prototype InNi2 (hP6, P6_3/mmc)
$
 PHASE MN2SN_B82 % 2 2 1 !
 CONST MN2SN_B82 : MN : SN : !
$
$ Prototype Al2Cu (tI12, I4/mcm)
$
 PHASE MNSN2_C16 % 2 1 2 !
 CONST MNSN2_C16 : MN : SN : !
$ ------------------------------------------------------------------------------
$ Defaults
$
 DEFINE-SYSTEM-DEFAULT ELEMENT 2 !
 DEFAULT-COM DEFINE_SYSTEM_ELEMENT VA !
 TYPE-DEF % SEQ * !
 TYPE-DEF A GES AMEND_PHASE_DESCRIPTION @ MAGNETIC -3 0.28 !
 TYPE-DEF B GES AMEND_PHASE_DESCRIPTION @ MAGNETIC -1 0.4 !
 FUNCTION ZERO      298.15  0;                                         6000 N !
 FUNCTION UN_ASS    298.15  0;                                         6000 N !
$ ------------------------------------------------------------------------------
$ Element data
$ ------------------------------------------------------------------------------
$ Mn
$
 PAR  G(CBCC_A12,MN:VA),,               +GHSERMN;                2000 N 91Din !
 PAR  TC(CBCC_A12,MN:VA),,               -285.00;                2000 N 91Din !
 PAR  BM(CBCC_A12,MN:VA),,                 -0.66;                2000 N 91Din !
 PAR  G(CUB_A13,MN:VA),,                +GCUBMN;                 2000 N 91Din !
 PAR  G(FCC_A1,MN:VA),,                 +GFCCMN;                 2000 N 91Din !
 PAR  TC(FCC_A1,MN:VA),,                -1620.00;                2000 N 91Din !
 PAR  BM(FCC_A1,MN:VA),,                   -1.86;                2000 N 91Din !
 PAR  G(BCC_A2,MN:VA),,                 +GBCCMN;                 2000 N 91Din !
 PAR  TC(BCC_A2,MN:VA),,                 -580.00;                2000 N 91Din !
 PAR  BM(BCC_A2,MN:VA),,                   -0.27;                2000 N 91Din !
 PAR  G(HCP_A3,MN:VA),,                 +GHCPMN;                 2000 N 91Din !
 PAR  TC(HCP_A3,MN:VA),,                -1620.00;                2000 N 91Din !
 PAR  BM(HCP_A3,MN:VA),,                   -1.86;                2000 N 91Din !
 PAR  G(LIQUID,MN),,                    +GLIQMN;                 2000 N 91Din !
$
 FUNCTION GHSERMN   298.15  -8115.28+130.059*T-23.4582*T*LN(T)
       -0.00734768*T**2+69827*T**(-1);
      1519.00  Y  -28733.41+312.2648*T-48*T*LN(T)+1.656847E+30*T**(-9);
      2000.00  N !
 FUNCTION GCUBMN    298.15  -5800.4+135.995*T-24.8785*T*LN(T)
       -0.00583359*T**2+70269*T**(-1);
      1519.00  Y  +442.65-0.9715*T+GHSERMN+2.310723E+30*T**(-9);
      2000.00  N !
 FUNCTION GFCCMN    298.15  -3439.3+131.884*T-24.5177*T*LN(T)
       -0.006*T**2+69600*T**(-1);
      1519.00  Y  +2663.31-2.5984*T+GHSERMN+2.205113E+30*T**(-9);
      2000.00  N !
 FUNCTION GBCCMN    298.15  -3235.3+127.85*T-23.7*T*LN(T)
       -0.00744271*T**2+60000*T**(-1);
      1519.00  Y  +5544.58-4.5605*T+GHSERMN-3.91695E+29*T**(-9);
      2000.00  N !
 FUNCTION GHCPMN    298.15  -4439.3+133.007*T-24.5177*T*LN(T)
       -0.006*T**2+69600*T**(-1);
      1519.00  Y  +1663.31-1.4754*T+GHSERMN+2.205113E+30*T**(-9);
      2000.00  N !
 FUNCTION GLIQMN    298.15  +17859.91-12.6208*T+GHSERMN-4.41929E-21*T**7;
      1519.00  Y  -9993.9+299.036*T-48*T*LN(T);
      2000.00  N !
$ ------------------------------------------------------------------------------
$ Sn
$
$ Note! Using old data for fcc-Sn.
$
$ FCC_A1 revised in unary 3.0
$ HCP_A3 revised in unary 4.1
$ TETRAGONAL_A6 added in unary 4.1
$ CBCC_A12 and CUB_A13 added in unary 4.4
$ FCC_A1 modified in unary 5.0
$ DHCP and TET_ALPHA1_A6 added in unary 5.0
$
$ The DHCP phase is labelled D0_24 in 03Liu and alpha-prime in 92Ans. The
$ phase is present between the fcc and hcp phases in the Au-Sn and Au-In
$ systems.
$
 PAR  G(BCT_A5,SN)              100.00  +GHSERSN;                3000 N 91Din !
 PAR  G(DIAMOND_A4,SN)          100.00  +GDIASN;                 3000 N 91Din !
$PAR  G(FCC_A1,SN:VA)           100.00  +GHSERSN+5510-8.46*T;    3000 N 89Fec !
 PAR  G(FCC_A1,SN:VA)           100.00  +GHSERSN+4150-5.2*T;     3000 N 91Din !
 PAR  G(BCC_A2,SN:VA)           100.00  +GHSERSN+4400-6*T;       3000 N 91Din !
 PAR  G(HCP_A3,SN:VA)           100.00  +GHSERSN+3900-7.646*T;   3000 N Ansar !
$PAR  G(HCP_A3,SN:VA)           100.00  +GHSERSN+3900-4.4*T;     3000 N 91Din !
$PAR  G(DHCP,SN)                100.00  +GHSERSN+3803.52-3.46*T; 3000 N 03Liu !
$PAR  G(RHOMBOHEDRAL_A7,SN)     100.00  +GHSERSN+2035;           3000 N 91Din !
$PAR  G(TETRAGONAL_A6,SN)       100.00  +GHSERSN+5387-8.26212*T; 3000 N 99Ans !
 PAR  G(CBCC_A12,SN:VA)         100.00  +GHSERSN+2000;           3000 N 01Mie !
 PAR  G(CUB_A13,SN:VA)          100.00  +GHSERSN+2000;           3000 N 01Mie !
$PAR  G(TET_ALPHA1_A6,SN)       100.00  +GHSERSN+5510-8.46*T;    3000 N 99Ans !
 PAR  G(LIQUID,SN)              100.00  +GLIQSN;                 3000 N 91Din !
$
 FUNCTION GHSERSN   100.00  -7958.517+122.765451*T-25.858*T*LN(T)
       +5.1185E-04*T**2-3.192767E-06*T**3+18440*T**(-1);
       250.00  Y  -5855.135+65.443315*T-15.961*T*LN(T)
       -0.0188702*T**2+3.121167E-06*T**3-61960*T**(-1);
       505.08  Y  +2524.724+4.005269*T-8.2590486*T*LN(T)
       -0.016814429*T**2+2.623131E-06*T**3-1081244*T**(-1)-1.2307E+25*T**(-9);
       800.00  Y  -8256.959+138.99688*T-28.4512*T*LN(T)-1.2307E+25*T**(-9);
      3000.00  N !
 FUNCTION GDIASN    100.00  -9579.608+114.007785*T-22.972*T*LN(T)
       -0.00813975*T**2+2.7288E-06*T**3+25615*T**(-1);
       298.15  Y  -9063.001+104.84654*T-21.5750771*T*LN(T)
       -0.008575282*T**2+1.784447E-06*T**3-2544*T**(-1);
       800.00  Y  -10909.351+147.396535*T-28.4512*T*LN(T);
      3000.00  N !
 FUNCTION GLIQSN    100.00  +7103.092-14.087767*T+GHSERSN+1.47031E-18*T**7;
       505.08  Y  +6971.586-13.814383*T+GHSERSN+1.2307E+25*T**(-9);
       800.00  Y  -1285.372+125.182498*T-28.4512*T*LN(T);
      3000.00  N !
 FUNCTION GBCCSN    298.15  +GHSERSN+4400-6*T;                         3000 N !
$ ------------------------------------------------------------------------------
$ Binary system
$
$ J. Miettinen, Calphad, 25, 43-58(2001).
$
$ Checked against paper. Checked at 6000 K.
$
$ Note! Using old data for fcc-Sn.
$
$ There is an inverse miscibility gap with a minimum at 3143 K and x(Sn)=0.14.
$
$ Hcp becomes stable for Sn-rich compositions if the fcc interaction is
$ used. To prevent this it was modified by +15kJ/mol.
$
 PAR  L(LIQUID,MN,SN;0),,               -14000-1.283*T;,,             N 01Mie !
 PAR  L(LIQUID,MN,SN;1),,               -27000+20.047*T;,,            N 01Mie !
 PAR  L(LIQUID,MN,SN;2),,               -16000+12.436*T;,,            N 01Mie !
$
 PAR  L(FCC_A1,MN,SN:VA;0),,            -34800+20*T;,,                N 01Mie !
 PAR  L(FCC_A1,MN,SN:VA;1),,            -4000;,,                      N 01Mie !
$
 PAR  L(BCC_A2,MN,SN:VA;0),,            -34800+20*T;,,                N 01Mie !
 PAR  L(BCC_A2,MN,SN:VA;1),,            -5000;,,                      N 01Mie !
$
 PAR  L(CBCC_A12,MN,SN:VA;0),,          -6000;,,                      N 01Mie !
 PAR  L(CBCC_A12,MN,SN:VA;1),,          -5000;,,                      N 01Mie !
$
 PAR  L(CUB_A13,MN,SN:VA;0),,           +14605-24.376*T;,,            N 01Mie !
 PAR  L(CUB_A13,MN,SN:VA;1),,           -77302+60.177*T;,,            N 01Mie !
$
 PAR  G(MN19SN6_D019,MN:SN),,           +19*GHSERMN+6*GHSERSN
             -162968+79.77*T-20.2935*T*LN(T);,,                       N 01Mie !
 PAR  G(MN2SN_B82,MN:SN),,              +2*GHSERMN+GHSERSN
             -29547-2.903*T;,,                                        N 01Mie !
 PAR  G(MNSN2_C16,MN:SN),,              +GHSERMN+2*GHSERSN
             -27722+3.8*T;,,                                          N 01Mie !
$
$ Metastable
$
 PAR  L(HCP_A3,MN,SN:VA;0),,            -19800+20*T;,,                N Same !
 PAR  L(HCP_A3,MN,SN:VA;1),,            -4000;,,                      N Same !
$ ------------------------------------------------------------------------------
$
$
 LIST-OF-REFERENCE
 NUMBER  SOURCE
  Null   'Unknown source'
  Same   'Same or similar interaction as in the corresponding stable phase'
  Ansar  'Himo Ansara, unpublished, SGTE unary database V.4.1, 1999; Sn'
  89Fec  'H.J. Fecht, M.X. Zhang, Y.A. Chang, J.H. Perepezko,
          Metall. Trans. A, 20A, 795-803(1989),
          SGTE unary database V.3.0, 1996; Sn'
  91Din  'A.T. Dinsdale, Calphad, 15, 317-425(1991).'
  99Ans  'I. Ansara, S.G. Fries, H.L. Lukas, unpublished, 1999,
          SGTE unary database V.5.0, 2009; In, Sn'
  01Mie  'J. Miettinen, Calphad, 25, 43-58(2001),
          SGTE unary database V.4.4, 2001; P, Sn, Zn, Mn-Sn'
  01Mie  'J. Miettinen, Calphad, 25, 43-58(2001); P, Sn, Zn, Mn-Sn'
  01SGUN 'SGTE unary database V.4.4, 2001.'
  03Liu  'H.S. Liu, C.L. Liu, K. Ishida, Z.P. Jin, J. Electron. Mater.,
          32, 1290-96(2003), SGTE unary database V.5.0, 2009; Sn'
!

File: data/databases/sgte-binary/MnSn-04Liu.tdb
$
$ Database for Mn-Sn from X.J. Liu et al. 2004.
$
$ X.J. Liu, C.P. Wang, I. Ohnuma, R. Kainuma, K. Ishida,
$ Metall. Mater. Trans. A, 35A, 1641-54(2004).
$
$ Dataset created 2020.05.12 by Bengt Hallstedt.
$
$ Note! Using old data for fcc-Sn.
$
$ Hcp becomes stable for Sn-rich compositions if the fcc interaction is
$ used. To prevent this it was modified by +15kJ/mol.
$
$ ------------------------------------------------------------------------------
 TEMP-LIM 298.15 6000.00 !
$
$ELEMENT NAME  REF. STATE               ATOMIC MASS H298-H0    S298    !
$
 ELEMENT VA   VACUUM                      0.0          0.0      0.0    ! 
 ELEMENT MN   CBCC_A12                   54.9380    4995.696   32.2206 ! 
 ELEMENT SN   BCT_A5                    118.69      6323.      51.18   ! 
$ ------------------------------------------------------------------------------
$ Phase definitions
$
 PHASE LIQUID:L % 1 1 !
 CONST LIQUID:L : MN SN : !
$
$ Fcc (cF4, Fm-3m) and MeX (cF8, Fm-3m)
$
 PHASE FCC_A1 %A 2 1 1 !
 CONST FCC_A1 : MN SN : VA : !
$
$ Bcc (cI2, Im-3m)
$
 PHASE BCC_A2 %B 2 1 3 !
 CONST BCC_A2 : MN SN : VA : !
$
$ Hcp (hP2, P6_3/mmc) and Me2X (NiAs-type, hP4, P6_3/mmc, B8_1)
$
 PHASE HCP_A3 %A 2 1 0.5 !
 CONST HCP_A3 : MN SN : VA : !
$
$ Prototype C (cF8, Fd-3m)
$
 PHASE DIAMOND_A4 % 1 1 !
 CONST DIAMOND_A4 : SN : !
$
$ Prototype alpha-Mn (cI58, I-43m)
$
 PHASE CBCC_A12 %A 2 1 1 !
 CONST CBCC_A12 : MN SN : VA : !
$
$ Prototype beta-Mn (cP20, P4_132)
$
 PHASE CUB_A13 % 2 1 1 !
 CONST CUB_A13 : MN SN : VA : !
$
$ Prototype beta-Sn (tI4, I4_1/amd)
$
 PHASE BCT_A5 % 1 1 !
 CONST BCT_A5 : SN : !
$
$ Prototype CdMg3 (hP8, P6_3/mmc)
$
 PHASE MN3SN_D019 % 2 3 1 !
 CONST MN3SN_D019 : MN : SN : !
$
$ Prototype InNi2 (hP6, P6_3/mmc)
$
 PHASE MN2SN_B82 % 2 0.643 0.357 !
 CONST MN2SN_B82 : MN : SN : !
$
$ Prototype Ni3Sn2 (oP20, Pnma)
$
 PHASE MN3SN2 % 2 3 2 !
 CONST MN3SN2 : MN : SN : !
$
$ Prototype Al2Cu (tI12, I4/mcm)
$
 PHASE MNSN2_C16 % 2 1 2 !
 CONST MNSN2_C16 : MN : SN : !
$ ------------------------------------------------------------------------------
$ Defaults
$
 DEFINE-SYSTEM-DEFAULT ELEMENT 2 !
 DEFAULT-COM DEFINE_SYSTEM_ELEMENT VA !
 TYPE-DEF % SEQ * !
 TYPE-DEF A GES AMEND_PHASE_DESCRIPTION @ MAGNETIC -3 0.28 !
 TYPE-DEF B GES AMEND_PHASE_DESCRIPTION @ MAGNETIC -1 0.4 !
 FUNCTION ZERO      298.15  0;                                         6000 N !
 FUNCTION UN_ASS    298.15  0;                                         6000 N !
$ ------------------------------------------------------------------------------
$ Element data
$ ------------------------------------------------------------------------------
$ Mn
$
 PAR  G(CBCC_A12,MN:VA),,               +GHSERMN;                2000 N 91Din !
 PAR  TC(CBCC_A12,MN:VA),,               -285.00;                2000 N 91Din !
 PAR  BM(CBCC_A12,MN:VA),,                 -0.66;                2000 N 91Din !
 PAR  G(CUB_A13,MN:VA),,                +GCUBMN;                 2000 N 91Din !
 PAR  G(FCC_A1,MN:VA),,                 +GFCCMN;                 2000 N 91Din !
 PAR  TC(FCC_A1,MN:VA),,                -1620.00;                2000 N 91Din !
 PAR  BM(FCC_A1,MN:VA),,                   -1.86;                2000 N 91Din !
 PAR  G(BCC_A2,MN:VA),,                 +GBCCMN;                 2000 N 91Din !
 PAR  TC(BCC_A2,MN:VA),,                 -580.00;                2000 N 91Din !
 PAR  BM(BCC_A2,MN:VA),,                   -0.27;                2000 N 91Din !
 PAR  G(HCP_A3,MN:VA),,                 +GHCPMN;                 2000 N 91Din !
 PAR  TC(HCP_A3,MN:VA),,                -1620.00;                2000 N 91Din !
 PAR  BM(HCP_A3,MN:VA),,                   -1.86;                2000 N 91Din !
 PAR  G(LIQUID,MN),,                    +GLIQMN;                 2000 N 91Din !
$
 FUNCTION GHSERMN   298.15  -8115.28+130.059*T-23.4582*T*LN(T)
       -0.00734768*T**2+69827*T**(-1);
      1519.00  Y  -28733.41+312.2648*T-48*T*LN(T)+1.656847E+30*T**(-9);
      2000.00  N !
 FUNCTION GCUBMN    298.15  -5800.4+135.995*T-24.8785*T*LN(T)
       -0.00583359*T**2+70269*T**(-1);
      1519.00  Y  +442.65-0.9715*T+GHSERMN+2.310723E+30*T**(-9);
      2000.00  N !
 FUNCTION GFCCMN    298.15  -3439.3+131.884*T-24.5177*T*LN(T)
       -0.006*T**2+69600*T**(-1);
      1519.00  Y  +2663.31-2.5984*T+GHSERMN+2.205113E+30*T**(-9);
      2000.00  N !
 FUNCTION GBCCMN    298.15  -3235.3+127.85*T-23.7*T*LN(T)
       -0.00744271*T**2+60000*T**(-1);
      1519.00  Y  +5544.58-4.5605*T+GHSERMN-3.91695E+29*T**(-9);
      2000.00  N !
 FUNCTION GHCPMN    298.15  -4439.3+133.007*T-24.5177*T*LN(T)
       -0.006*T**2+69600*T**(-1);
      1519.00  Y  +1663.31-1.4754*T+GHSERMN+2.205113E+30*T**(-9);
      2000.00  N !
 FUNCTION GLIQMN    298.15  +17859.91-12.6208*T+GHSERMN-4.41929E-21*T**7;
      1519.00  Y  -9993.9+299.036*T-48*T*LN(T);
      2000.00  N !
$ ------------------------------------------------------------------------------
$ Sn
$
$ Note! Using old data for fcc-Sn.
$
$ FCC_A1 revised in unary 3.0
$ HCP_A3 revised in unary 4.1
$ TETRAGONAL_A6 added in unary 4.1
$ CBCC_A12 and CUB_A13 added in unary 4.4
$ FCC_A1 modified in unary 5.0
$ DHCP and TET_ALPHA1_A6 added in unary 5.0
$
$ The DHCP phase is labelled D0_24 in 03Liu and alpha-prime in 92Ans. The
$ phase is present between the fcc and hcp phases in the Au-Sn and Au-In
$ systems.
$
 PAR  G(BCT_A5,SN)              100.00  +GHSERSN;                3000 N 91Din !
 PAR  G(DIAMOND_A4,SN)          100.00  +GDIASN;                 3000 N 91Din !
$PAR  G(FCC_A1,SN:VA)           100.00  +GHSERSN+5510-8.46*T;    3000 N 89Fec !
 PAR  G(FCC_A1,SN:VA)           100.00  +GHSERSN+4150-5.2*T;     3000 N 91Din !
 PAR  G(BCC_A2,SN:VA)           100.00  +GHSERSN+4400-6*T;       3000 N 91Din !
 PAR  G(HCP_A3,SN:VA)           100.00  +GHSERSN+3900-7.646*T;   3000 N Ansar !
$PAR  G(HCP_A3,SN:VA)           100.00  +GHSERSN+3900-4.4*T;     3000 N 91Din !
$PAR  G(DHCP,SN)                100.00  +GHSERSN+3803.52-3.46*T; 3000 N 03Liu !
$PAR  G(RHOMBOHEDRAL_A7,SN)     100.00  +GHSERSN+2035;           3000 N 91Din !
$PAR  G(TETRAGONAL_A6,SN)       100.00  +GHSERSN+5387-8.26212*T; 3000 N 99Ans !
 PAR  G(CBCC_A12,SN:VA)         100.00  +GHSERSN+2000;           3000 N 01Mie !
 PAR  G(CUB_A13,SN:VA)          100.00  +GHSERSN+2000;           3000 N 01Mie !
$PAR  G(TET_ALPHA1_A6,SN)       100.00  +GHSERSN+5510-8.46*T;    3000 N 99Ans !
 PAR  G(LIQUID,SN)              100.00  +GLIQSN;                 3000 N 91Din !
$
 FUNCTION GHSERSN   100.00  -7958.517+122.765451*T-25.858*T*LN(T)
       +5.1185E-04*T**2-3.192767E-06*T**3+18440*T**(-1);
       250.00  Y  -5855.135+65.443315*T-15.961*T*LN(T)
       -0.0188702*T**2+3.121167E-06*T**3-61960*T**(-1);
       505.08  Y  +2524.724+4.005269*T-8.2590486*T*LN(T)
       -0.016814429*T**2+2.623131E-06*T**3-1081244*T**(-1)-1.2307E+25*T**(-9);
       800.00  Y  -8256.959+138.99688*T-28.4512*T*LN(T)-1.2307E+25*T**(-9);
      3000.00  N !
 FUNCTION GDIASN    100.00  -9579.608+114.007785*T-22.972*T*LN(T)
       -0.00813975*T**2+2.7288E-06*T**3+25615*T**(-1);
       298.15  Y  -9063.001+104.84654*T-21.5750771*T*LN(T)
       -0.008575282*T**2+1.784447E-06*T**3-2544*T**(-1);
       800.00  Y  -10909.351+147.396535*T-28.4512*T*LN(T);
      3000.00  N !
 FUNCTION GLIQSN    100.00  +7103.092-14.087767*T+GHSERSN+1.47031E-18*T**7;
       505.08  Y  +6971.586-13.814383*T+GHSERSN+1.2307E+25*T**(-9);
       800.00  Y  -1285.372+125.182498*T-28.4512*T*LN(T);
      3000.00  N !
 FUNCTION GBCCSN    298.15  +GHSERSN+4400-6*T;                         3000 N !
$ ------------------------------------------------------------------------------
$ Binary system
$
$ X.J. Liu, C.P. Wang, I. Ohnuma, R. Kainuma, K. Ishida,
$ Metall. Mater. Trans. A, 35A, 1641-54(2004).
$
$ Checked against paper. Checked at 6000 K.
$
$ Note! Using old data for fcc-Sn.
$
$ Hcp becomes stable for Sn-rich compositions if the fcc interaction is
$ used. To prevent this it was modified by +15kJ/mol.
$
 PAR  L(LIQUID,MN,SN;0),,               -14500.21+0.836*T;,,          N 04Liu !
 PAR  L(LIQUID,MN,SN;1),,               -18000+10.787*T;,,            N 04Liu !
 PAR  L(LIQUID,MN,SN;2),,               -3552.9+2.815*T;,,            N 04Liu !
$
 PAR  L(FCC_A1,MN,SN:VA;0),,            -32800+20*T;,,                N 04Liu !
 PAR  L(FCC_A1,MN,SN:VA;1),,            -6000;,,                      N 04Liu !
$
 PAR  L(BCC_A2,MN,SN:VA;0),,            -31950+20*T;,,                N 04Liu !
 PAR  L(BCC_A2,MN,SN:VA;1),,            +4540-9.6*T;,,                N 04Liu !
$
 PAR  L(CBCC_A12,MN,SN:VA;0),,          -6000;,,                      N 01Mie !
 PAR  L(CBCC_A12,MN,SN:VA;1),,          -5000;,,                      N 01Mie !
$
 PAR  L(CUB_A13,MN,SN:VA;0),,           +9355-20*T;,,                 N 04Liu !
 PAR  L(CUB_A13,MN,SN:VA;1),,           -77302+60.177*T;,,            N 01Mie !
$
 PAR  G(MN3SN_D019,MN:SN),,             +3*GHSERMN+GHSERSN
             -28050-9.3*T;,,                                          N 04Liu !
 PAR  G(MN2SN_B82,MN:SN),,              +0.643*GHSERMN+0.357*GHSERSN
             -4365-5.85*T;,,                                          N 04Liu !
 PAR  G(MN3SN2,MN:SN),,                 +3*GHSERMN+2*GHSERSN
             -36360-10*T;,,                                           N 04Liu !
 PAR  G(MNSN2_C16,MN:SN),,              +GHSERMN+2*GHSERSN
             -26000+4.15*T;,,                                         N 04Liu !
$
$ Metastable
$
 PAR  L(HCP_A3,MN,SN:VA;0),,            -17800+20*T;,,                N Same !
 PAR  L(HCP_A3,MN,SN:VA;1),,            -6000;,,                      N Same !
$ ------------------------------------------------------------------------------
$
$
 LIST-OF-REFERENCE
 NUMBER  SOURCE
  Null   'Unknown source'
  Same   'Same or similar interaction as in the corresponding stable phase'
  Ansar  'Himo Ansara, unpublished, SGTE unary database V.4.1, 1999; Sn'
  89Fec  'H.J. Fecht, M.X. Zhang, Y.A. Chang, J.H. Perepezko,
          Metall. Trans. A, 20A, 795-803(1989),
          SGTE unary database V.3.0, 1996; Sn'
  91Din  'A.T. Dinsdale, Calphad, 15, 317-425(1991).'
  99Ans  'I. Ansara, S.G. Fries, H.L. Lukas, unpublished, 1999,
          SGTE unary database V.5.0, 2009; In, Sn'
  01Mie  'J. Miettinen, Calphad, 25, 43-58(2001),
          SGTE unary database V.4.4, 2001; P, Sn, Zn, Mn-Sn'
  01SGUN 'SGTE unary database V.4.4, 2001.'
  03Liu  'H.S. Liu, C.L. Liu, K. Ishida, Z.P. Jin, J. Electron. Mater.,
          32, 1290-96(2003), SGTE unary database V.5.0, 2009; Sn'
  04Liu  'X.J. Liu, C.P. Wang, I. Ohnuma, R. Kainuma, K. Ishida,
          Metall. Mater. Trans. A, 35A, 1641-54(2004); Mn-Sn'
!

File: data/databases/sgte-binary/MnSr-11Pen.tdb
$
$ Database for Mn-Sr from Y. Peng et al. 2011
$
$ Y. Peng, D. Zhao, B. Hu, L. Zhou, Y. Du, T. Gang, S. Liu, K. Chang,
$ J. Phase Equilib. Diffus., 32, 42-47(2011).
$
$ Dataset created 2011.02.19 by Bengt Hallstedt.
$ 2021.01.30: Modified for use with GES6.
$
$ Interactions for CBCC_A12 and CUB_A13 are included in 11Pen, although
$ no lattice stabilities for Sr in these structures exist. Most probable
$ lattice stabilities used by 11Pen are GHSERSR+5000. No Sr is included
$ in CBCC_A12 and CUB_A13 in this dataset since the solubilities are
$ too small to be of interest.
$
$ ------------------------------------------------------------------------------
 TEMP-LIM 298.15 6000.00 !
$
$ELEMENT NAME  REF. STATE               ATOMIC MASS H298-H0    S298    !
$
 ELEMENT VA   VACUUM                      0.0          0.0      0.0    ! 
 ELEMENT MN   CBCC_A12                   54.9380    4995.696   32.2206 ! 
 ELEMENT SR   FCC_A1                     87.62      6568.      55.694  ! 
$ ------------------------------------------------------------------------------
$ Phase definitions
$
 PHASE LIQUID:L % 1 1 !
 CONST LIQUID:L : MN SR : !
$
$ Fcc (cF4, Fm-3m) and MeX (cF8, Fm-3m)
$
 PHASE FCC_A1 %A 2 1 1 !
 CONST FCC_A1 : MN% SR% : VA : !
$
$ Bcc (cI2, Im-3m)
$
 PHASE BCC_A2 %B 2 1 3 !
 CONST BCC_A2 : MN% SR% : VA : !
$
$ Hcp (hP2, P6_3/mmc) and Me2X (NiAs-type, hP4, P6_3/mmc, B8_1)
$
 PHASE HCP_A3 %A 2 1 0.5 !
 CONST HCP_A3 : MN SR : VA : !
$
$ Prototype alpha-Mn (cI58, I-43m)
$
 PHASE CBCC_A12 %A 2 1 1 !
 CONST CBCC_A12 : MN : VA : !
$
$ Prototype beta-Mn (cP20, P4_132)
$
 PHASE CUB_A13 % 2 1 1 !
 CONST CUB_A13 : MN : VA : !
$ ------------------------------------------------------------------------------
$ Defaults
$
 DEFINE-SYSTEM-DEFAULT ELEMENT 2 !
 DEFAULT-COM DEFINE_SYSTEM_ELEMENT VA !
 TYPE-DEF % SEQ * !
 TYPE-DEF A GES AMEND_PHASE_DESCRIPTION @ MAGNETIC -3 0.28 !
 TYPE-DEF B GES AMEND_PHASE_DESCRIPTION @ MAGNETIC -1 0.4 !
 FUNCTION ZERO      298.15  0;                                         6000 N !
 FUNCTION UN_ASS    298.15  0;                                         6000 N !
 FUNCTION R         298.15  +8.31451;                                  6000 N !
$ ------------------------------------------------------------------------------
$ Element data
$ ------------------------------------------------------------------------------
$ Mn
$
 PAR  G(CBCC_A12,MN:VA),,               +GHSERMN;                2000 N 91Din !
 PAR  TC(CBCC_A12,MN:VA),,               -285.00;                2000 N 91Din !
 PAR  BM(CBCC_A12,MN:VA),,                 -0.66;                2000 N 91Din !
 PAR  G(CUB_A13,MN:VA),,                +GCUBMN;                 2000 N 91Din !
 PAR  G(FCC_A1,MN:VA),,                 +GFCCMN;                 2000 N 91Din !
 PAR  TC(FCC_A1,MN:VA),,                -1620.00;                2000 N 91Din !
 PAR  BM(FCC_A1,MN:VA),,                   -1.86;                2000 N 91Din !
 PAR  G(BCC_A2,MN:VA),,                 +GBCCMN;                 2000 N 91Din !
 PAR  TC(BCC_A2,MN:VA),,                 -580.00;                2000 N 91Din !
 PAR  BM(BCC_A2,MN:VA),,                   -0.27;                2000 N 91Din !
 PAR  G(HCP_A3,MN:VA),,                 +GHCPMN;                 2000 N 91Din !
 PAR  TC(HCP_A3,MN:VA),,                -1620.00;                2000 N 91Din !
 PAR  BM(HCP_A3,MN:VA),,                   -1.86;                2000 N 91Din !
 PAR  G(LIQUID,MN),,                    +GLIQMN;                 2000 N 91Din !
$
 FUNCTION GHSERMN   298.15  -8115.28+130.059*T-23.4582*T*LN(T)
       -0.00734768*T**2+69827*T**(-1);
      1519.00  Y  -28733.41+312.2648*T-48*T*LN(T)+1.656847E+30*T**(-9);
      2000.00  N !
 FUNCTION GCUBMN    298.15  -5800.4+135.995*T-24.8785*T*LN(T)
       -0.00583359*T**2+70269*T**(-1);
      1519.00  Y  +442.65-0.9715*T+GHSERMN+2.310723E+30*T**(-9);
      2000.00  N !
 FUNCTION GFCCMN    298.15  -3439.3+131.884*T-24.5177*T*LN(T)
       -0.006*T**2+69600*T**(-1);
      1519.00  Y  +2663.31-2.5984*T+GHSERMN+2.205113E+30*T**(-9);
      2000.00  N !
 FUNCTION GBCCMN    298.15  -3235.3+127.85*T-23.7*T*LN(T)
       -0.00744271*T**2+60000*T**(-1);
      1519.00  Y  +5544.58-4.5605*T+GHSERMN-3.91695E+29*T**(-9);
      2000.00  N !
 FUNCTION GHCPMN    298.15  -4439.3+133.007*T-24.5177*T*LN(T)
       -0.006*T**2+69600*T**(-1);
      1519.00  Y  +1663.31-1.4754*T+GHSERMN+2.205113E+30*T**(-9);
      2000.00  N !
 FUNCTION GLIQMN    298.15  +17859.91-12.6208*T+GHSERMN-4.41929E-21*T**7;
      1519.00  Y  -9993.9+299.036*T-48*T*LN(T);
      2000.00  N !
$ ------------------------------------------------------------------------------
$ Sr
$
 PAR  G(FCC_A1,SR:VA),,                 +GHSERSR;                3000 N 91Din !
 PAR  G(BCC_A2,SR:VA),,                 +GBCCSR;                 3000 N 91Din !
 PAR  G(HCP_A3,SR:VA),,                 +GHSERSR+250+0.7*T;      3000 N 91Din !
 PAR  G(LIQUID,SR),,                    +GLIQSR;                 3000 N 91Din !
$
 FUNCTION GHSERSR   298.15  -7532.367+107.183879*T-23.905*T*LN(T)
       -0.00461225*T**2-1.67477E-07*T**3-2055*T**(-1);
       820.00  Y  -13380.102+153.196104*T-30.0905432*T*LN(T)
       -0.003251266*T**2+1.84189E-07*T**3+850134*T**(-1);
      3000.00  N !
 FUNCTION GBCCSR    298.15  -6779.234+116.583654*T-25.6708365*T*LN(T)
       -0.003126762*T**2+2.2965E-07*T**3+27649*T**(-1);
       820.00  Y  -6970.594+122.067301*T-26.57*T*LN(T)
       -0.0019493*T**2-1.7895E-08*T**3+16495*T**(-1);
      1050.00  Y  +8168.357+0.423037*T-9.7788593*T*LN(T)
       -0.009539908*T**2+5.20221E-07*T**3-2414794*T**(-1);
      3000.00  N !
 FUNCTION GLIQSR    298.15  +2194.997-10.118994*T-5.0668978*T*LN(T)
       -0.031840595*T**2+4.981237E-06*T**3-265559*T**(-1);
      1050.00  Y  -10855.29+213.406219*T-39.463*T*LN(T);
      3000.00  N !
$ ------------------------------------------------------------------------------
$ Binary system
$
$ Y. Peng, D. Zhao, B. Hu, L. Zhou, Y. Du, T. Gang, S. Liu, K. Chang,
$ J. Phase Equilib. Diffus., 32, 42-47(2011).
$
$ Checked against paper. Checked at 6000 K.
$
$ Interactions for CBCC_A12 and CUB_A13 are included in 11Pen, although
$ no lattice stabilities for Sr in these structures exist. Most probable
$ lattice stabilities used by 11Pen are GHSERSR+5000. No Sr is included
$ in CBCC_A12 and CUB_A13 in this dataset since the solubilities are
$ too small to be of interest.
$
 PAR  L(LIQUID,MN,SR;0),,               +52885;,,                     N 11Pen !
 PAR  L(LIQUID,MN,SR;1),,               +9509;,,                      N 11Pen !
$
 PAR  L(FCC_A1,MN,SR:VA;0),,            +60932;,,                     N 11Pen !
 PAR  L(BCC_A2,MN,SR:VA;0),,            +74248;,,                     N 11Pen !
$
$PAR  L(CBCC_A12,MN,SR:VA;0),,          +81258;,,                     N 11Pen !
$PAR  L(CUB_A13,MN,SR:VA;0),,           +89018;,,                     N 11Pen !
$
$ Metastable
$
 PAR  L(HCP_A3,MN,SR:VA;0),,            +60932;,,                     N Same !
$ ------------------------------------------------------------------------------
$
$
 LIST-OF-REFERENCE
 NUMBER  SOURCE
  Null   'Unknown source'
  Same   'Same or similar interaction as in the corresponding stable phase'
  COST   'COST 507 database'
  91Din  'A.T. Dinsdale, Calphad, 15, 317-425(1991).'
  11Pen  'Y. Peng, D. Zhao, B. Hu, L. Zhou, Y. Du, T. Gang, S. Liu, K. Chang,
          J. Phase Equilib. Diffus., 32, 42-47(2011); Mn-Sr'
!

File: data/databases/sgte-binary/MnTa-14Wan.tdb
$
$ Database for Mn-Ta from C. Wang et al. 2014.
$
$ C. Wang, C. Zhao, Z. Lin, X. Liu, Int J. Mater. Res., 105, 1179-90(2014).
$
$ Dataset created 2018.11.25 by Bengt Hallstedt.
$ 2021.01.30: Modified for use with GES6.
$
$ Invariant equilibria differ by up to 10 K, probably because the authors
$ made their calculations before rounding the parameters for the parameter
$ table.
$
$ The bcc interaction seems questionable.
$
$ ------------------------------------------------------------------------------
 TEMP-LIM 298.15 6000.00 !
$
$ELEMENT NAME  REF. STATE               ATOMIC MASS H298-H0    S298    !
$
 ELEMENT VA   VACUUM                      0.0          0.0      0.0    ! 
 ELEMENT MN   CBCC_A12                   54.9380    4995.696   32.2206 ! 
 ELEMENT TA   BCC_A2                    180.9479    5681.872   41.4718 ! 
$ ------------------------------------------------------------------------------
$ Phase definitions
$
 PHASE LIQUID:L % 1 1 !
 CONST LIQUID:L : MN TA : !
$
$ Fcc (cF4, Fm-3m) and MeX (cF8, Fm-3m)
$
 PHASE FCC_A1 %A 2 1 1 !
 CONST FCC_A1 : MN% TA : VA : !
$
$ Bcc (cI2, Im-3m)
$
 PHASE BCC_A2 %B 2 1 3 !
 CONST BCC_A2 : MN% TA% : VA : !
$
$ Hcp (hP2, P6_3/mmc) and Me2X (NiAs-type, hP4, P6_3/mmc, B8_1)
$
 PHASE HCP_A3 %A 2 1 0.5 !
 CONST HCP_A3 : MN TA : VA : !
$
$ Prototype alpha-Mn (cI58, I-43m)
$
 PHASE CBCC_A12 %A 2 1 1 !
 CONST CBCC_A12 : MN% TA : VA : !
$
$ Prototype beta-Mn (cP20, P4_132)
$
 PHASE CUB_A13 % 2 1 1 !
 CONST CUB_A13 : MN% TA : VA : !
$
$ Prototype MgZn2 (hP12, P6_3/mmc)
$
 PHASE MN2TA_C14 % 2 2 1 !
 CONST MN2TA_C14 : MN : TA : !
$ ------------------------------------------------------------------------------
$ Defaults
$
 DEFINE-SYSTEM-DEFAULT ELEMENT 2 !
 DEFAULT-COM DEFINE_SYSTEM_ELEMENT VA !
 TYPE-DEF % SEQ * !
 TYPE-DEF A GES AMEND_PHASE_DESCRIPTION @ MAGNETIC -3 0.28 !
 TYPE-DEF B GES AMEND_PHASE_DESCRIPTION @ MAGNETIC -1 0.4 !
 FUNCTION ZERO      298.15  0;                                         6000 N !
 FUNCTION UN_ASS    298.15  0;                                         6000 N !
 FUNCTION R         298.15  +8.31451;                                  6000 N !
$ ------------------------------------------------------------------------------
$ Element data
$ ------------------------------------------------------------------------------
$ Mn
$
 PAR  G(CBCC_A12,MN:VA),,               +GHSERMN;                2000 N 91Din !
 PAR  TC(CBCC_A12,MN:VA),,               -285.00;                2000 N 91Din !
 PAR  BM(CBCC_A12,MN:VA),,                 -0.66;                2000 N 91Din !
 PAR  G(CUB_A13,MN:VA),,                +GCUBMN;                 2000 N 91Din !
 PAR  G(FCC_A1,MN:VA),,                 +GFCCMN;                 2000 N 91Din !
 PAR  TC(FCC_A1,MN:VA),,                -1620.00;                2000 N 91Din !
 PAR  BM(FCC_A1,MN:VA),,                   -1.86;                2000 N 91Din !
 PAR  G(BCC_A2,MN:VA),,                 +GBCCMN;                 2000 N 91Din !
 PAR  TC(BCC_A2,MN:VA),,                 -580.00;                2000 N 91Din !
 PAR  BM(BCC_A2,MN:VA),,                   -0.27;                2000 N 91Din !
 PAR  G(HCP_A3,MN:VA),,                 +GHCPMN;                 2000 N 91Din !
 PAR  TC(HCP_A3,MN:VA),,                -1620.00;                2000 N 91Din !
 PAR  BM(HCP_A3,MN:VA),,                   -1.86;                2000 N 91Din !
 PAR  G(LIQUID,MN),,                    +GLIQMN;                 2000 N 91Din !
$
 FUNCTION GHSERMN   298.15  -8115.28+130.059*T-23.4582*T*LN(T)
       -0.00734768*T**2+69827*T**(-1);
      1519.00  Y  -28733.41+312.2648*T-48*T*LN(T)+1.656847E+30*T**(-9);
      2000.00  N !
 FUNCTION GCUBMN    298.15  -5800.4+135.995*T-24.8785*T*LN(T)
       -0.00583359*T**2+70269*T**(-1);
      1519.00  Y  +442.65-0.9715*T+GHSERMN+2.310723E+30*T**(-9);
      2000.00  N !
 FUNCTION GFCCMN    298.15  -3439.3+131.884*T-24.5177*T*LN(T)
       -0.006*T**2+69600*T**(-1);
      1519.00  Y  +2663.31-2.5984*T+GHSERMN+2.205113E+30*T**(-9);
      2000.00  N !
 FUNCTION GBCCMN    298.15  -3235.3+127.85*T-23.7*T*LN(T)
       -0.00744271*T**2+60000*T**(-1);
      1519.00  Y  +5544.58-4.5605*T+GHSERMN-3.91695E+29*T**(-9);
      2000.00  N !
 FUNCTION GHCPMN    298.15  -4439.3+133.007*T-24.5177*T*LN(T)
       -0.006*T**2+69600*T**(-1);
      1519.00  Y  +1663.31-1.4754*T+GHSERMN+2.205113E+30*T**(-9);
      2000.00  N !
 FUNCTION GLIQMN    298.15  +17859.91-12.6208*T+GHSERMN-4.41929E-21*T**7;
      1519.00  Y  -9993.9+299.036*T-48*T*LN(T);
      2000.00  N !
$ ------------------------------------------------------------------------------
$ Ta
$
$ CBCC_A12 and CUB_A13 from 14Wan not included in unary
$
 PAR  G(BCC_A2,TA:VA),,                 +GHSERTA;,,                   N 91Din !
 PAR  G(FCC_A1,TA:VA),,                 +GHSERTA+16000+1.7*T;,,       N 91Din !
 PAR  G(HCP_A3,TA:VA),,                 +GHSERTA+12000+2.4*T;,,       N 91Din !
 PAR  G(CBCC_A12,TA:VA),,               +GHSERTA+5000;,,              N 14Wan !
 PAR  G(CUB_A13,TA:VA),,                +GHSERTA+5000;,,              N 14Wan !
 PAR  G(LIQUID,TA),,                    +GLIQTA;,,                    N 91Din !
$
 FUNCTION GHSERTA   298.15  -7285.889+119.139857*T-23.7592624*T*LN(T)
       -0.002623033*T**2+1.70109E-07*T**3-3293*T**(-1);
      1300.00  Y  -22389.955+243.88676*T-41.137088*T*LN(T)
       +0.006167572*T**2-6.55136E-07*T**3+2429586*T**(-1);
      2500.00  Y  +229382.886-722.59722*T+78.5244752*T*LN(T)
       -0.017983376*T**2+1.95033E-07*T**3-93813648*T**(-1);
      3290.00  Y  -1042384.01+2985.49125*T-362.159132*T*LN(T)
       +0.043117795*T**2-1.055148E-06*T**3+5.54714342E+08*T**(-1);
      6000.00  N !
 FUNCTION GLIQTA    298.15  +29160.975-7.578729*T+GHSERTA;
      1000.00  Y  +43884.339-61.981795*T+0.0279523*T*LN(T)
       -0.012330066*T**2+6.14599E-07*T**3-3523338*T**(-1);
      3290.00  Y  -6314.543+258.110873*T-41.84*T*LN(T);
      6000.00  N !
$ ------------------------------------------------------------------------------
$ Binary system
$
$ C. Wang, C. Zhao, Z. Lin, X. Liu, Int J. Mater. Res., 105, 1179-90(2014).
$
$ Checked against paper. Checked at 6000K.
$
$ Invariant equilibria differ by up to 10 K, probably because the authors
$ made their calculations before rounding the parameters for the parameter
$ table.
$
$ The bcc interaction seems questionable.
$
 PAR  L(LIQUID,MN,TA;0),,               -26000;,,                     N 14Wan !
 PAR  L(LIQUID,MN,TA;1),,               -5000-6*T;,,                  N 14Wan !
$
 PAR  L(FCC_A1,MN,TA:VA;0),,            -24000;,,                     N 14Wan !
$
 PAR  L(BCC_A2,MN,TA:VA;0),,            +50000;,,                     N 14Wan !
 PAR  L(BCC_A2,MN,TA:VA;1),,            -5000-22*T;,,                 N 14Wan !
$
 PAR  L(CBCC_A12,MN,TA:VA;0),,          -14000;,,                     N 14Wan !
 PAR  L(CBCC_A12,MN,TA:VA;1),,          -17100;,,                     N 14Wan !
$
 PAR  L(CUB_A13,MN,TA:VA;0),,           -48000+30*T;,,                N 14Wan !
 PAR  L(CUB_A13,MN,TA:VA;1),,           -1000;,,                      N 14Wan !
$
 PAR  G(MN2TA_C14,MN:TA),,              +2*GHSERMN+GHSERTA
             -71000+10*T;,,                                           N 14Wan !
$
$ metastable
$
 PAR  L(HCP_A3,MN,TA:VA;0),,            -24000;,,                     N Same !
$ ------------------------------------------------------------------------------
$
$
 LIST-OF-REFERENCE
 NUMBER  SOURCE
  Null   'Unknown source'
  Same   'Same or similar interaction as in the corresponding stable phase'
  REFLAV 'Laves phase convention: G(LAVES,X:X)=+3*GHSERXX+15000'
  91Din  'A.T. Dinsdale, Calphad, 15, 317-425(1991).'
  14Wan  'C. Wang, C. Zhao, Z. Lin, X. Liu,
          Int J. Mater. Res., 105, 1179-90(2014); Ta, Mn-Ta'
!
