Repository: orchid-calphad/orchid-project.org

# orchid-project.org

Website and released data of **ORCHID** (Open Repository for CALPHAD Hypotheses, Intelligence, and Discovery),
served by GitHub Pages at https://orchid-project.org. Releases are archived on Zenodo (one DOI per version).

- `index.html`, `catalog/`, `best-practices.html` — static, self-contained pages (generated in the ORCHID tooling).
- `data/` — released data: catalog, redistributable TDB files, convex hulls. Licences: `data/LICENSES.md`, `data/NOTICE.md`.
- `llms.txt`, `data/croissant.json`, `CITATION.cff`, `.zenodo.json` — machine-readable metadata.

Only data with clear redistribution rights are published.

File: data/databases/sgte-binary/MnTa-21Yan.tdb
$
$ Database for Mn-Ta from X. Yan et al. 2021.
$
$ X. Yan, P. Broz, J. Vrestal, J. Vlach, J. Bursik, M. Mazalova, J. Pavlu,
$ B. Smetana, G. Rogl, M. Eiberger, A. Grytsiv, H. Michor, H. Mueller,
$ G. Giester, P. Rogl, J. Alloys Compd., 865, 158715(2021).
$
$ Dataset created 2023.04.02 by Bengt Hallstedt.
$
$ The value for G(C14_LAVES,MN:MN) is different from that used for Mn-Nb.
$
$ ------------------------------------------------------------------------------
 TEMP-LIM 298.15 6000.00 !
$
$ELEMENT NAME  REF. STATE               ATOMIC MASS H298-H0    S298    !
$
 ELEMENT VA   VACUUM                      0.0          0.0      0.0    ! 
 ELEMENT MN   CBCC_A12                   54.9380    4995.696   32.2206 ! 
 ELEMENT TA   BCC_A2                    180.9479    5681.872   41.4718 ! 
$ ------------------------------------------------------------------------------
$ Phase definitions
$
 PHASE LIQUID:L % 1 1 !
 CONST LIQUID:L : MN TA : !
$
$ Fcc (cF4, Fm-3m) and MeX (cF8, Fm-3m)
$
 PHASE FCC_A1 %A 2 1 1 !
 CONST FCC_A1 : MN% TA : VA : !
$
$ Bcc (cI2, Im-3m)
$
 PHASE BCC_A2 %B 2 1 3 !
 CONST BCC_A2 : MN% TA% : VA : !
$
$ Hcp (hP2, P6_3/mmc) and Me2X (NiAs-type, hP4, P6_3/mmc, B8_1)
$
 PHASE HCP_A3 %A 2 1 0.5 !
 CONST HCP_A3 : MN TA : VA : !
$
$ Prototype alpha-Mn (cI58, I-43m)
$
 PHASE CBCC_A12 %A 2 1 1 !
 CONST CBCC_A12 : MN% TA : VA : !
$
$ Prototype beta-Mn (cP20, P4_132)
$
 PHASE CUB_A13 % 2 1 1 !
 CONST CUB_A13 : MN% TA : VA : !
$
$ Prototype MgZn2 (hP12, P6_3/mmc)
$
 PHASE C14_LAVES % 2 2 1 !
 CONST C14_LAVES : MN% TA : MN TA% : !
$ ------------------------------------------------------------------------------
$ Defaults
$
 DEFINE-SYSTEM-DEFAULT ELEMENT 2 !
 DEFAULT-COM DEFINE_SYSTEM_ELEMENT VA !
 TYPE-DEF % SEQ * !
 TYPE-DEF A GES AMEND_PHASE_DESCRIPTION @ MAGNETIC -3 0.28 !
 TYPE-DEF B GES AMEND_PHASE_DESCRIPTION @ MAGNETIC -1 0.4 !
 FUNCTION ZERO      298.15  0;                                         6000 N !
 FUNCTION UN_ASS    298.15  0;                                         6000 N !
 FUNCTION R         298.15  +8.31451;                                  6000 N !
$ ------------------------------------------------------------------------------
$ Element data
$ ------------------------------------------------------------------------------
$ Mn
$
$ The function GHBCCMN used by 21Yan in Mn-Ta is a different upper T parameter
$ from GBCCMN.
$
 PAR  G(CBCC_A12,MN:VA),,               +GHSERMN;                2000 N 91Din !
 PAR  TC(CBCC_A12,MN:VA),,               -285.00;                2000 N 91Din !
 PAR  BM(CBCC_A12,MN:VA),,                 -0.66;                2000 N 91Din !
 PAR  G(CUB_A13,MN:VA),,                +GCUBMN;                 2000 N 91Din !
 PAR  G(FCC_A1,MN:VA),,                 +GFCCMN;                 2000 N 91Din !
 PAR  TC(FCC_A1,MN:VA),,                -1620.00;                2000 N 91Din !
 PAR  BM(FCC_A1,MN:VA),,                   -1.86;                2000 N 91Din !
 PAR  G(BCC_A2,MN:VA),,                 +GBCCMN;                 2000 N 91Din !
 PAR  TC(BCC_A2,MN:VA),,                 -580.00;                2000 N 91Din !
 PAR  BM(BCC_A2,MN:VA),,                   -0.27;                2000 N 91Din !
 PAR  G(HCP_A3,MN:VA),,                 +GHCPMN;                 2000 N 91Din !
 PAR  TC(HCP_A3,MN:VA),,                -1620.00;                2000 N 91Din !
 PAR  BM(HCP_A3,MN:VA),,                   -1.86;                2000 N 91Din !
 PAR  G(LIQUID,MN),,                    +GLIQMN;                 2000 N 91Din !
$
 PAR  G(C14_LAVES,MN:MN),,              +3*GHBCCMN+23478+5*T;,,       N 21Yan !
$
 FUNCTION GHSERMN   298.15  -8115.28+130.059*T-23.4582*T*LN(T)
       -0.00734768*T**2+69827*T**(-1);
      1519.00  Y  -28733.41+312.2648*T-48*T*LN(T)+1.656847E+30*T**(-9);
      2000.00  N !
 FUNCTION GCUBMN    298.15  -5800.4+135.995*T-24.8785*T*LN(T)
       -0.00583359*T**2+70269*T**(-1);
      1519.00  Y  +442.65-0.9715*T+GHSERMN+2.310723E+30*T**(-9);
      2000.00  N !
 FUNCTION GFCCMN    298.15  -3439.3+131.884*T-24.5177*T*LN(T)
       -0.006*T**2+69600*T**(-1);
      1519.00  Y  +2663.31-2.5984*T+GHSERMN+2.205113E+30*T**(-9);
      2000.00  N !
 FUNCTION GBCCMN    298.15  -3235.3+127.85*T-23.7*T*LN(T)
       -0.00744271*T**2+60000*T**(-1);
      1519.00  Y  +5544.58-4.5605*T+GHSERMN-3.91695E+29*T**(-9);
      2000.00  N !
 FUNCTION GHBCCMN   298.15  -3235.3+127.85*T-23.7*T*LN(T)
       -0.00744271*T**2+60000*T**(-1);
      1519.00  Y  -23188.83+307.7043*T-48*T*LN(T)+1.265152E+30*T**(-9);
      2000.00  N !
 FUNCTION GHCPMN    298.15  -4439.3+133.007*T-24.5177*T*LN(T)
       -0.006*T**2+69600*T**(-1);
      1519.00  Y  +1663.31-1.4754*T+GHSERMN+2.205113E+30*T**(-9);
      2000.00  N !
 FUNCTION GLIQMN    298.15  +17859.91-12.6208*T+GHSERMN-4.41929E-21*T**7;
      1519.00  Y  -9993.9+299.036*T-48*T*LN(T);
      2000.00  N !
$ ------------------------------------------------------------------------------
$ Ta
$
$ CBCC_A12 and CUB_A13 from 14Wan not included in unary
$ CUB_A13 from 21Yan not included in unary
$
 PAR  G(BCC_A2,TA:VA),,                 +GHSERTA;,,                   N 91Din !
 PAR  G(FCC_A1,TA:VA),,                 +GHSERTA+16000+1.7*T;,,       N 91Din !
 PAR  G(HCP_A3,TA:VA),,                 +GHSERTA+12000+2.4*T;,,       N 91Din !
 PAR  G(CBCC_A12,TA:VA),,               +GHSERTA+5000;,,              N 14Wan !
 PAR  G(CUB_A13,TA:VA),,                +GHSERTA+1000;,,              N 21Yan !
 PAR  G(LIQUID,TA),,                    +GLIQTA;,,                    N 91Din !
$
 PAR  G(C14_LAVES,TA:TA),,              +3*GHSERTA+28038+20*T;,,      N 21Yan !
$
 FUNCTION GHSERTA   298.15  -7285.889+119.139857*T-23.7592624*T*LN(T)
       -0.002623033*T**2+1.70109E-07*T**3-3293*T**(-1);
      1300.00  Y  -22389.955+243.88676*T-41.137088*T*LN(T)
       +0.006167572*T**2-6.55136E-07*T**3+2429586*T**(-1);
      2500.00  Y  +229382.886-722.59722*T+78.5244752*T*LN(T)
       -0.017983376*T**2+1.95033E-07*T**3-93813648*T**(-1);
      3290.00  Y  -1042384.01+2985.49125*T-362.159132*T*LN(T)
       +0.043117795*T**2-1.055148E-06*T**3+5.54714342E+08*T**(-1);
      6000.00  N !
 FUNCTION GLIQTA    298.15  +29160.975-7.578729*T+GHSERTA;
      1000.00  Y  +43884.339-61.981795*T+0.0279523*T*LN(T)
       -0.012330066*T**2+6.14599E-07*T**3-3523338*T**(-1);
      3290.00  Y  -6314.543+258.110873*T-41.84*T*LN(T);
      6000.00  N !
$ ------------------------------------------------------------------------------
$ Binary system
$
$ X. Yan, P. Broz, J. Vrestal, J. Vlach, J. Bursik, M. Mazalova, J. Pavlu,
$ B. Smetana, G. Rogl, M. Eiberger, A. Grytsiv, H. Michor, H. Mueller,
$ G. Giester, P. Rogl, J. Alloys Compd., 865, 158715(2021).
$
$ Checked against paper and author's tdb. Checked at 6000K.
$
$ The value for G(C14_LAVES,MN:MN) is different from that used for Mn-Nb.
$
 PAR  L(LIQUID,MN,TA;0),,               +6000;,,                      N 21Yan !
 PAR  L(LIQUID,MN,TA;1),,               -6200;,,                      N 21Yan !
$
 PAR  L(FCC_A1,MN,TA:VA;0),,            -1650;,,                      N 21Yan !
 PAR  L(FCC_A1,MN,TA:VA;1),,            +9000;,,                      N 21Yan !
$
 PAR  L(BCC_A2,MN,TA:VA;0),,            +21600;,,                     N 21Yan !
 PAR  L(BCC_A2,MN,TA:VA;1),,            +800;,,                       N 21Yan !
$
 PAR  L(CBCC_A12,MN,TA:VA;0),,          +ZERO;,,                      N 21Yan !
 PAR  L(CBCC_A12,MN,TA:VA;1),,          -13500;,,                     N 21Yan !
$
 PAR  L(CUB_A13,MN,TA:VA;0),,           +19800;,,                     N 21Yan !
 PAR  L(CUB_A13,MN,TA:VA;1),,           +5000;,,                      N 21Yan !
$
 PAR  G(C14_LAVES,MN:TA),,              +2*GHBCCMN+GHSERTA
             -67884+21.5*T;,,                                         N 21Yan !
 PAR  G(C14_LAVES,TA:MN),,              +2*GHSERTA+GHBCCMN
             +177283+113*T;,,                                         N 21Yan !
 PAR  L(C14_LAVES,MN,TA:MN;0),,         -4550;,,                      N 21Yan !
 PAR  L(C14_LAVES,MN,TA:TA;0),,         +ZERO;,,                      N 21Yan !
 PAR  L(C14_LAVES,MN:MN,TA;0),,         +ZERO;,,                      N 21Yan !
 PAR  L(C14_LAVES,TA:MN,TA;0),,         -4550;,,                      N 21Yan !
$
$ metastable
$
 PAR  L(HCP_A3,MN,TA:VA;0),,            -1650;,,                      N Same !
 PAR  L(HCP_A3,MN,TA:VA;1),,            +9000;,,                      N Same !
$ ------------------------------------------------------------------------------
$
$
 LIST-OF-REFERENCE
 NUMBER  SOURCE
  Null   'Unknown source'
  Same   'Same or similar interaction as in the corresponding stable phase'
  REFLAV 'Laves phase convention: G(LAVES,X:X)=+3*GHSERXX+15000'
  91Din  'A.T. Dinsdale, Calphad, 15, 317-425(1991).'
  14Wan  'C. Wang, C. Zhao, Z. Lin, X. Liu,
          Int J. Mater. Res., 105, 1179-90(2014); Ta, Mn-Ta'
  21Yan  'X. Yan, P. Broz, J. Vrestal, J. Vlach, J. Bursik, M. Mazalova,
          J. Pavlu, B. Smetana, G. Rogl, M. Eiberger, A. Grytsiv, H. Michor,
          H. Mueller, G. Giester, P. Rogl,
          J. Alloys Compd., 865, 158715(2021); Ta, Mn-Ta'
!

File: data/databases/sgte-binary/MnTb-24Ye.tdb
$
$ Database for Mn-Tb from H. Ye et al. 2024.
$
$ H. Ye, J. Wang, Q. Chen, G. Rao, H. Zhou,
$ Mater. Genome Eng. Adv., 2, 39(2024).
$
$ Dataset created 2024.07.24 by Bengt Hallstedt.
$
$ Invariant equilibria differ by up to 3 K.
$
$ ------------------------------------------------------------------------------
 TEMP-LIM 298.15 6000.00 !
$
$ELEMENT NAME  REF. STATE               ATOMIC MASS H298-H0    S298    !
$
 ELEMENT VA   VACUUM                      0.0          0.0      0.0    ! 
 ELEMENT MN   CBCC_A12                   54.9380    4995.696   32.2206 ! 
 ELEMENT TB   HCP_A3                    158.9254    9426.552   73.3037 ! 
$ ------------------------------------------------------------------------------
$ Phase definitions
$
 PHASE LIQUID:L % 1 1 !
 CONST LIQUID:L : MN TB : !
$
$ Fcc (cF4, Fm-3m) and MeX (cF8, Fm-3m)
$
 PHASE FCC_A1 %A 2 1 1 !
 CONST FCC_A1 : MN : VA : !
$
$ Bcc (cI2, Im-3m)
$
 PHASE BCC_A2 %B 2 1 3 !
 CONST BCC_A2 : MN% TB% : VA : !
$
$ Hcp (hP2, P6_3/mmc) and Me2X (NiAs-type, hP4, P6_3/mmc, B8_1)
$
 PHASE HCP_A3 %A 2 1 0.5 !
 CONST HCP_A3 : MN TB% : VA : !
$
$ Prototype alpha-Mn (cI58, I-43m)
$
 PHASE CBCC_A12 %A 2 1 1 !
 CONST CBCC_A12 : MN : VA : !
$
$ Prototype beta-Mn (cP20, P4_132)
$
 PHASE CUB_A13 % 2 1 1 !
 CONST CUB_A13 : MN : VA : !
$
$ Prototype Mn12Th (tI26, I4/mmm)
$
 PHASE MN12TB_D2B % 2 12 1 !
 CONST MN12TB_D2B : MN : TB : !
$
$ Prototype Mn23Th6 (cF116, Fm-3m)
$
 PHASE MN23TB6_D8A %A 2 23 6 !
 CONST MN23TB6_D8A : MN : TB : !
$
$ Prototype Cu2Mg (cF24, Fd-3m)
$
 PHASE MN2TB_C15 %A 2 2 1 !
 CONST MN2TB_C15 : MN : TB : !
$ ------------------------------------------------------------------------------
$ Defaults
$
 DEFINE-SYSTEM-DEFAULT ELEMENT 2 !
 DEFAULT-COM DEFINE_SYSTEM_ELEMENT VA !
 TYPE-DEF % SEQ * !
 TYPE-DEF A GES AMEND_PHASE_DESCRIPTION @ MAGNETIC -3 0.28 !
 TYPE-DEF B GES AMEND_PHASE_DESCRIPTION @ MAGNETIC -1 0.4 !
 FUNCTION ZERO      298.15  0;                                         6000 N !
 FUNCTION UN_ASS    298.15  0;                                         6000 N !
$ ------------------------------------------------------------------------------
$ Element data
$ ------------------------------------------------------------------------------
$ Mn
$
 PAR  G(CBCC_A12,MN:VA),,               +GHSERMN;                2000 N 91Din !
 PAR  TC(CBCC_A12,MN:VA),,               -285.00;                2000 N 91Din !
 PAR  BMAG(CBCC_A12,MN:VA),,               -0.66;                2000 N 91Din !
 PAR  G(CUB_A13,MN:VA),,                +GCUBMN;                 2000 N 91Din !
 PAR  G(FCC_A1,MN:VA),,                 +GFCCMN;                 2000 N 91Din !
 PAR  TC(FCC_A1,MN:VA),,                -1620.00;                2000 N 91Din !
 PAR  BMAG(FCC_A1,MN:VA),,                 -1.86;                2000 N 91Din !
 PAR  G(BCC_A2,MN:VA),,                 +GBCCMN;                 2000 N 91Din !
 PAR  TC(BCC_A2,MN:VA),,                 -580.00;                2000 N 91Din !
 PAR  BMAG(BCC_A2,MN:VA),,                 -0.27;                2000 N 91Din !
 PAR  G(HCP_A3,MN:VA),,                 +GHCPMN;                 2000 N 91Din !
 PAR  TC(HCP_A3,MN:VA),,                -1620.00;                2000 N 91Din !
 PAR  BMAG(HCP_A3,MN:VA),,                 -1.86;                2000 N 91Din !
 PAR  G(LIQUID,MN),,                    +GLIQMN;                 2000 N 91Din !
$
 FUNCTION GHSERMN   298.15  -8115.28+130.059*T-23.4582*T*LN(T)
       -0.00734768*T**2+69827*T**(-1);
      1519.00  Y  -28733.41+312.2648*T-48*T*LN(T)+1.656847E+30*T**(-9);
      2000.00  N !
 FUNCTION GCUBMN    298.15  -5800.4+135.995*T-24.8785*T*LN(T)
       -0.00583359*T**2+70269*T**(-1);
      1519.00  Y  +442.65-0.9715*T+GHSERMN+2.310723E+30*T**(-9);
      2000.00  N !
 FUNCTION GFCCMN    298.15  -3439.3+131.884*T-24.5177*T*LN(T)
       -0.006*T**2+69600*T**(-1);
      1519.00  Y  +2663.31-2.5984*T+GHSERMN+2.205113E+30*T**(-9);
      2000.00  N !
 FUNCTION GBCCMN    298.15  -3235.3+127.85*T-23.7*T*LN(T)
       -0.00744271*T**2+60000*T**(-1);
      1519.00  Y  +5544.58-4.5605*T+GHSERMN-3.91695E+29*T**(-9);
      2000.00  N !
 FUNCTION GHCPMN    298.15  -4439.3+133.007*T-24.5177*T*LN(T)
       -0.006*T**2+69600*T**(-1);
      1519.00  Y  +1663.31-1.4754*T+GHSERMN+2.205113E+30*T**(-9);
      2000.00  N !
 FUNCTION GLIQMN    298.15  +17859.91-12.6208*T+GHSERMN-4.41929E-21*T**7;
      1519.00  Y  -9993.9+299.036*T-48*T*LN(T);
      2000.00  N !
$ ------------------------------------------------------------------------------
$ Tb
$
 PAR  G(HCP_A3,TB:VA),,                 +GHSERTB;                3000 N 91Din !
 PAR  G(BCC_A2,TB:VA),,                 +GBCCTB;                 3000 N 91Din !
 PAR  G(LIQUID,TB),,                    +GLIQTB;                 3000 N 91Din !
$
 FUNCTION GHSERTB   298.15  -20842.158+409.309555*T-77.5006*T*LN(T)
       +0.0832265*T**2-2.5672833E-05*T**3+562430*T**(-1);
       600.00  Y  -8772.606+102.61162*T-25.8659*T*LN(T)
       -0.002757005*T**2-8.05838E-07*T**3+172355*T**(-1);
      1200.00  Y  -7944.942+101.7776*T-25.9584*T*LN(T)
       -0.001676335*T**2-1.067632E-06*T**3;
      1562.00  Y  -265240.309+1456.04268*T-200.215695*T*LN(T)
       +0.041615159*T**2-2.044697E-06*T**3+65043790*T**(-1);
      3000.00  N !
 FUNCTION GBCCTB    298.15  +4167.835-2.652707*T+GHSERTB;
      1200.00  Y  +633060.245-5157.77779*T+706.580596*T*LN(T)
       -0.373763517*T**2+3.4100235E-05*T**3-1.03233571E+08*T**(-1);
      1562.00  Y  -23398.029+257.388486*T-46.4842*T*LN(T);
      3000.00  N !
 FUNCTION GLIQTB    298.15  +3945.831+29.867521*T-14.252646*T*LN(T)
       -0.020466105*T**2+2.17475E-06*T**3-160724*T**(-1);
      1562.00  Y  -13247.649+251.16889*T-46.4842*T*LN(T);
      3000.00  N !
$ ------------------------------------------------------------------------------
$ Binary system
$
$ H. Ye, J. Wang, Q. Chen, G. Rao, H. Zhou,
$ Mater. Genome Eng. Adv., 2, 39(2024).
$
$ Checked against paper. Checked at 6000 K.
$
$ Invariant equilibria differ by up to 3 K.
$
 PAR  L(LIQUID,MN,TB;0),,               -8864.31908-5.4*T;,,          N 24Ye !
 PAR  L(LIQUID,MN,TB;1),,               -4424.74726+4.1*T;,,          N 24Ye !
 PAR  L(LIQUID,MN,TB;2),,               +1000;,,                      N 24Ye !
$
 PAR  L(BCC_A2,MN,TB:VA;0),,            +80000;,,                     N 24Ye !
 PAR  L(HCP_A3,MN,TB:VA;0),,            +80000;,,                     N 24Ye !
$
 PAR  G(MN12TB_D2B,MN:TB),,             +13*GMN12TB;,,                N 24Ye !
$
 PAR  G(MN23TB6_D8A,MN:TB),,            +23*GHSERMN+6*GHSERTB
             -69687-99.818*T;,,                                       N 24Ye !
 PAR  TC(MN23TB6_D8A,MN:TB),,             455.00;,,                   N 24Ye !
$ 1 mole of atoms below
$PAR  BMAG(MN23TB6_D8A,MN:TB),,             0.144;,,                  N 24Ye !
 PAR  BMAG(MN23TB6_D8A,MN:TB),,            48.471;,,                  N 24Ye !
$
 PAR  G(MN2TB_C15,MN:TB),,              +3*GMN2TB;,,                  N 24Ye !
 PAR  TC(MN2TB_C15,MN:TB),,              -120.00;,,                   N 24Ye !
$ 1 mole of atoms below
$PAR  BMAG(MN2TB_C15,MN:TB),,              -8.000;,,                  N 24Ye !
 PAR  BMAG(MN2TB_C15,MN:TB),,            -728.000;,,                  N 24Ye !
$
 FUNCTION GMN12TB   298.15  -9606-3.059*T-0.006*T**2+EGMN12TB;         6000 N !
 FUNCTION TGMN12TB  298.15  +250;                                      6000 N !
 FUNCTION FGMN12TB  298.15  +1-EXP(-TGMN12TB*T**(-1));                 6000 N !
 FUNCTION EGMN12TB  298.15  +12.471765*TGMN12TB
       +24.94353*T*LN(FGMN12TB);
      6000.00  N !
$
 FUNCTION GMN2TB    298.15  -10657-8.196*T-0.0055*T**2+EGMN2TB;        6000 N !
 FUNCTION TGMN2TB   298.15  +170;                                      6000 N !
 FUNCTION FGMN2TB   298.15  +1-EXP(-TGMN2TB*T**(-1));                  6000 N !
 FUNCTION EGMN2TB   298.15  +12.471765*TGMN2TB+24.94353*T*LN(FGMN2TB); 6000 N !
$ ------------------------------------------------------------------------------
$
$
 LIST-OF-REFERENCE
 NUMBER  SOURCE
  Null   'Unknown source'
  REFLAV 'Laves phase convention: G(LAVES,X:X)=+3*GHSERXX+15000'
  91Din  'A.T. Dinsdale, Calphad, 15, 317-425(1991).'
  24Ye   'H. Ye, J. Wang, Q. Chen, G. Rao, H. Zhou,
          Mater. Genome Eng. Adv., 2, 39(2024); Mn-Tb'
!

File: data/databases/sgte-binary/MnTe-96Mam.tdb
$
$ Database for Mn-Te from M.N. Mamontov 1996.
$
$ M.N. Mamontov, Inorg. Mater., 32, 1190-94(1996).
$
$ Dataset created 2018.11.25 by Bengt Hallstedt.
$ 2021.01.30: Modified for use with GES6.
$
$ The liquid model is not convincing.
$
$ The phase diagram is only approximately reproduced. There are mistakes
$ in the liquid parameters.
$
$ There is an inverse miscibility gap with a minimum at 2279 K and x(Te)=0.70.
$
$ ------------------------------------------------------------------------------
 TEMP-LIM 298.15 6000.00 !
$
$ELEMENT NAME  REF. STATE               ATOMIC MASS H298-H0    S298    !
$
 ELEMENT VA   VACUUM                      0.0          0.0      0.0    ! 
 ELEMENT MN   CBCC_A12                   54.9380    4995.696   32.2206 ! 
 ELEMENT TE   HEXAGONAL_A8              127.60      6080.      49.221  ! 
$ ------------------------------------------------------------------------------
$ Species
$
 SPECIE  MNTE                               MN1TE1 !
$ ------------------------------------------------------------------------------
$ Phase definitions
$
 PHASE LIQUID:L % 1 1 !
 CONST LIQUID:L : MN MNTE TE : !
$
$ Fcc (cF4, Fm-3m) and MeX (cF8, Fm-3m)
$
 PHASE FCC_A1 %A 2 1 1 !
 CONST FCC_A1 : MN : VA : !
$
$ Bcc (cI2, Im-3m)
$
 PHASE BCC_A2 %B 2 1 3 !
 CONST BCC_A2 : MN : VA : !
$
$ Hcp (hP2, P6_3/mmc) and Me2X (NiAs-type, hP4, P6_3/mmc, B8_1)
$
 PHASE HCP_A3 %A 2 1 0.5 !
 CONST HCP_A3 : MN : VA : !
$
$ Prototype gamma-Se (hP3, P3_121)
$ The phase is named HEXAGONAL_A8 in the SGTE unary database and
$ TRIGONAL_A8 in LB.
$
 PHASE HEXAGONAL_A8 % 1 1 !
 CONST HEXAGONAL_A8 : TE : !
$
$ Prototype alpha-Mn (cI58, I-43m)
$
 PHASE CBCC_A12 %A 2 1 1 !
 CONST CBCC_A12 : MN : VA : !
$
$ Prototype beta-Mn (cP20, P4_132)
$
 PHASE CUB_A13 % 2 1 1 !
 CONST CUB_A13 : MN : VA : !
$
$ Prototype NiAs (hP4, P6_3/mmc)
$
 PHASE MNTE_B81 % 2 1 1 !
 CONST MNTE_B81 : MN : TE : !
$
$ Prototype beta-FeS2 (cP12, Pa-3)
$
 PHASE MNTE2_C2 % 2 1 2 !
 CONST MNTE2_C2 : MN : TE : !
$ ------------------------------------------------------------------------------
$ Defaults
$
 DEFINE-SYSTEM-DEFAULT ELEMENT 2 !
 DEFAULT-COM DEFINE_SYSTEM_ELEMENT VA !
 TYPE-DEF % SEQ * !
 TYPE-DEF A GES AMEND_PHASE_DESCRIPTION @ MAGNETIC -3 0.28 !
 TYPE-DEF B GES AMEND_PHASE_DESCRIPTION @ MAGNETIC -1 0.4 !
 FUNCTION ZERO      298.15  0;                                         6000 N !
 FUNCTION UN_ASS    298.15  0;                                         6000 N !
 FUNCTION R         298.15  +8.31451;                                  6000 N !
$ ------------------------------------------------------------------------------
$ Element data
$ ------------------------------------------------------------------------------
$ Mn
$
 PAR  G(CBCC_A12,MN:VA),,               +GHSERMN;                2000 N 91Din !
 PAR  TC(CBCC_A12,MN:VA),,               -285.00;                2000 N 91Din !
 PAR  BM(CBCC_A12,MN:VA),,                 -0.66;                2000 N 91Din !
 PAR  G(CUB_A13,MN:VA),,                +GCUBMN;                 2000 N 91Din !
 PAR  G(FCC_A1,MN:VA),,                 +GFCCMN;                 2000 N 91Din !
 PAR  TC(FCC_A1,MN:VA),,                -1620.00;                2000 N 91Din !
 PAR  BM(FCC_A1,MN:VA),,                   -1.86;                2000 N 91Din !
 PAR  G(BCC_A2,MN:VA),,                 +GBCCMN;                 2000 N 91Din !
 PAR  TC(BCC_A2,MN:VA),,                 -580.00;                2000 N 91Din !
 PAR  BM(BCC_A2,MN:VA),,                   -0.27;                2000 N 91Din !
 PAR  G(HCP_A3,MN:VA),,                 +GHCPMN;                 2000 N 91Din !
 PAR  TC(HCP_A3,MN:VA),,                -1620.00;                2000 N 91Din !
 PAR  BM(HCP_A3,MN:VA),,                   -1.86;                2000 N 91Din !
 PAR  G(LIQUID,MN),,                    +GLIQMN;                 2000 N 91Din !
$
 FUNCTION GHSERMN   298.15  -8115.28+130.059*T-23.4582*T*LN(T)
       -0.00734768*T**2+69827*T**(-1);
      1519.00  Y  -28733.41+312.2648*T-48*T*LN(T)+1.656847E+30*T**(-9);
      2000.00  N !
 FUNCTION GCUBMN    298.15  -5800.4+135.995*T-24.8785*T*LN(T)
       -0.00583359*T**2+70269*T**(-1);
      1519.00  Y  +442.65-0.9715*T+GHSERMN+2.310723E+30*T**(-9);
      2000.00  N !
 FUNCTION GFCCMN    298.15  -3439.3+131.884*T-24.5177*T*LN(T)
       -0.006*T**2+69600*T**(-1);
      1519.00  Y  +2663.31-2.5984*T+GHSERMN+2.205113E+30*T**(-9);
      2000.00  N !
 FUNCTION GBCCMN    298.15  -3235.3+127.85*T-23.7*T*LN(T)
       -0.00744271*T**2+60000*T**(-1);
      1519.00  Y  +5544.58-4.5605*T+GHSERMN-3.91695E+29*T**(-9);
      2000.00  N !
 FUNCTION GHCPMN    298.15  -4439.3+133.007*T-24.5177*T*LN(T)
       -0.006*T**2+69600*T**(-1);
      1519.00  Y  +1663.31-1.4754*T+GHSERMN+2.205113E+30*T**(-9);
      2000.00  N !
 FUNCTION GLIQMN    298.15  +17859.91-12.6208*T+GHSERMN-4.41929E-21*T**7;
      1519.00  Y  -9993.9+299.036*T-48*T*LN(T);
      2000.00  N !
$ ------------------------------------------------------------------------------
$ Te
$
$ HEXAGONAL_A8 and LIQUID revised in unary 3.0
$
$ FCC_A1 and BCC_A2 from 18Arv not included in unary
$
 PAR  G(HEXAGONAL_A8,TE),,              +GHSERTE;                2000 N 95Dav !
$PAR  G(FCC_A1,TE:VA),,                 +GHSERTE+35700;          2000 N 18Arv !
$PAR  G(BCC_A2,TE:VA),,                 +GHSERTE+25600;          2000 N 18Arv !
 PAR  G(LIQUID,TE),,                    +GLIQTE;                 2000 N 95Dav !
$
 FUNCTION GHSERTE   298.15  -10544.679+183.372894*T-35.6687*T*LN(T)
       +0.01583435*T**2-5.240417E-06*T**3+155015*T**(-1);
       722.66  Y  +9160.595-129.265373*T+13.004*T*LN(T)
       -0.0362361*T**2+5.006367E-06*T**3-1286810*T**(-1);
      1150.00  Y  -12781.349+174.901226*T-32.5596*T*LN(T);
      1600.00  N !
 FUNCTION GLIQTE    298.15  -17554.731+685.877639*T-126.318*T*LN(T)
       +0.2219435*T**2-9.42075E-05*T**3+827930*T**(-1);
       626.49  Y  -3165763.48+46756.357*T-7196.41*T*LN(T)
       +7.09775*T**2-0.00130692833*T**3+2.58051E+08*T**(-1);
       722.66  Y  +180326.959-1500.57909*T+202.743*T*LN(T)
       -0.142016*T**2+1.6129733E-05*T**3-24238450*T**(-1);
      1150.00  Y  +19110.036-26.1929273*T+GHSERTE;
      1600.00  N !
$ ------------------------------------------------------------------------------
$ Binary system
$
$ M.N. Mamontov, Inorg. Mater., 32, 1190-94(1996).
$
$ Checked against paper. Checked at 6000K.
$
$ The liquid model is not convincing.
$
$ The phase diagram is only approximately reproduced. There are mistakes
$ in the liquid parameters.
$
$ There is an inverse miscibility gap with a minimum at 2279 K and x(Te)=0.70.
$
 PAR  G(LIQUID,MNTE),,                  +GLIQMN+GLIQTE
             -15844.5-67.002*T;,,                                     N 96Mam !
 PAR  L(LIQUID,MN,TE;0),,               -52897.95;,,                  N 96Mam !
 PAR  L(LIQUID,MN,TE;1),,               +25433.05;,,                  N 96Mam !
 PAR  L(LIQUID,MN,MNTE;0),,             +688737.4-461.7119*T;,,       N 96Mam !
 PAR  L(LIQUID,MN,MNTE;1),,             +9.4717*T;,,                  N 96Mam !
 PAR  L(LIQUID,MNTE,TE;0),,             -49052.2+10.27395*T;,,        N 96Mam !
 PAR  L(LIQUID,MNTE,TE;1),,             -11.74465*T;,,                N 96Mam !
$
 PAR  G(MNTE_B81,MN:TE),,               +GLIQMN+GLIQTE
             -145770+23.75*T;,,                                       N 96Mam !
 PAR  G(MNTE2_C2,MN:TE),,               +GLIQMN+2*GLIQTE
             -178258+51.823*T;,,                                      N 96Mam !
$ ------------------------------------------------------------------------------
$
$
 LIST-OF-REFERENCE
 NUMBER  SOURCE
  Null   'Unknown source'
  Same   'Same or similar interaction as in the corresponding stable phase'
  REFLAV 'Laves phase convention: G(LAVES,X:X)=+3*GHSERXX+15000'
  91Din  'A.T. Dinsdale, Calphad, 15, 317-425(1991).'
  95Dav  'A.V. Davydov, M.H. Rand, B.B. Argent, Calphad, 19, 375-87(1995),
          SGTE unary database V.3.0, 1996; Te'
  96Mam  'M.N. Mamontov, Inorg. Mater., 32, 1190-94(1996); Mn-Te'
  18Arv  'C.-M. Arvhult, C. Gueneau, S. Gosse, M. Selleby,
          J. Alloys Compd., 767, 883-93(2018); Te'
!

File: data/databases/sgte-binary/MnTi-09Che.tdb
$
$ Database for Mn-Ti from L.Y. Chen et al. 2009.
$
$ L.Y. Chen, C.H. Li, K. Wang, H.Q. Dong, X.G. Lu, W.Z. Ding,
$ Calphad, 33, 658-63(2009).
$
$ Dataset created 2023.04.16 by Bengt Hallstedt.
$
$ Modified from 98Sau. Slight change of Mn3Ti and Mn4Ti.
$
$ ------------------------------------------------------------------------------
 TEMP-LIM 298.15 6000.00 !
$
$ELEMENT NAME  REF. STATE               ATOMIC MASS H298-H0    S298    !
$
 ELEMENT VA   VACUUM                      0.0          0.0      0.0    ! 
 ELEMENT MN   CBCC_A12                   54.9380    4995.696   32.2206 ! 
 ELEMENT TI   HCP_A3                     47.88      4824.      30.72   ! 
$ ------------------------------------------------------------------------------
$ Phase definitions
$
 PHASE LIQUID:L % 1 1 !
 CONST LIQUID:L : MN TI : !
$
$ Fcc (cF4, Fm-3m) and MeX (cF8, Fm-3m)
$
 PHASE FCC_A1 %A 2 1 1 !
 CONST FCC_A1 : MN% TI : VA : !
$
$ Bcc (cI2, Im-3m)
$
 PHASE BCC_A2 %B 2 1 3 !
 CONST BCC_A2 : MN% TI% : VA : !
$
$ Hcp (hP2, P6_3/mmc) and Me2X (NiAs-type, hP4, P6_3/mmc, B8_1)
$
 PHASE HCP_A3 % 2 1 0.5 !
 CONST HCP_A3 : MN TI% : VA : !
$
$ Prototype alpha-Mn (cI58, I-43m)
$
 PHASE CBCC_A12 %A 2 1 1 !
 CONST CBCC_A12 : MN% TI : VA : !
$
$ Prototype beta-Mn (cP20, P4_132)
$
 PHASE CUB_A13 % 2 1 1 !
 CONST CUB_A13 : MN% TI : VA : !
$
$ Prototype R-(Co,Cr,Mo) (hR53, R-3)
$
 PHASE MN4TI % 2 0.815 0.185 !
 CONST MN4TI : MN : TI : !
$
$ Pearson o**
$
 PHASE MN3TI % 2 3 1 !
 CONST MN3TI : MN : TI : !
$
$ Prototype MgZn2 (hP12, P6_3/mmc)
$
 PHASE C14_LAVES % 2 2 1 !
 CONST C14_LAVES : MN% TI : MN TI% : !
$
$ Prototype CrFe (tP30, P4_2/mnm)
$
 PHASE MNTI_ALPHA % 2 1 1 !
 CONST MNTI_ALPHA : MN : TI : !
$
$ Prototype Re25Zr21 (hR92, R-3c)
$
 PHASE MNTI_BETA % 2 0.515 0.485 !
 CONST MNTI_BETA : MN : TI : !
$ ------------------------------------------------------------------------------
$ Defaults
$
 DEFINE-SYSTEM-DEFAULT ELEMENT 2 !
 DEFAULT-COM DEFINE_SYSTEM_ELEMENT VA !
 TYPE-DEF % SEQ * !
 TYPE-DEF B GES AMEND_PHASE_DESCRIPTION @ MAGNETIC -1 0.4 !
 TYPE-DEF A GES AMEND_PHASE_DESCRIPTION @ MAGNETIC -3 0.28 !
 FUNCTION ZERO      298.15  0;                                         6000 N !
 FUNCTION UN_ASS    298.15  0;                                         6000 N !
 FUNCTION R         298.15  +8.31451;                                  6000 N !
$ ------------------------------------------------------------------------------
$ Element data
$ ------------------------------------------------------------------------------
$ Mn
$
 PAR  G(CBCC_A12,MN:VA),,               +GHSERMN;                2000 N 91Din !
 PAR  TC(CBCC_A12,MN:VA),,               -285.00;                2000 N 91Din !
 PAR  BM(CBCC_A12,MN:VA),,                 -0.66;                2000 N 91Din !
 PAR  G(CUB_A13,MN:VA),,                +GCUBMN;                 2000 N 91Din !
 PAR  G(FCC_A1,MN:VA),,                 +GFCCMN;                 2000 N 91Din !
 PAR  TC(FCC_A1,MN:VA),,                -1620.00;                2000 N 91Din !
 PAR  BM(FCC_A1,MN:VA),,                   -1.86;                2000 N 91Din !
 PAR  G(BCC_A2,MN:VA),,                 +GBCCMN;                 2000 N 91Din !
 PAR  TC(BCC_A2,MN:VA),,                 -580.00;                2000 N 91Din !
 PAR  BM(BCC_A2,MN:VA),,                   -0.27;                2000 N 91Din !
 PAR  G(HCP_A3,MN:VA),,                 +GHCPMN;                 2000 N 91Din !
 PAR  TC(HCP_A3,MN:VA),,                -1620.00;                2000 N 91Din !
 PAR  BM(HCP_A3,MN:VA),,                   -1.86;                2000 N 91Din !
 PAR  G(LIQUID,MN),,                    +GLIQMN;                 2000 N 91Din !
$
 PAR  G(C14_LAVES,MN:MN),,              +3*GHSERMN+3000;,,           N 98Sau14 !
$
 FUNCTION GHSERMN   298.15  -8115.28+130.059*T-23.4582*T*LN(T)
       -0.00734768*T**2+69827*T**(-1);
      1519.00  Y  -28733.41+312.2648*T-48*T*LN(T)+1.656847E+30*T**(-9);
      2000.00  N !
 FUNCTION GCUBMN    298.15  -5800.4+135.995*T-24.8785*T*LN(T)
       -0.00583359*T**2+70269*T**(-1);
      1519.00  Y  +442.65-0.9715*T+GHSERMN+2.310723E+30*T**(-9);
      2000.00  N !
 FUNCTION GFCCMN    298.15  -3439.3+131.884*T-24.5177*T*LN(T)
       -0.006*T**2+69600*T**(-1);
      1519.00  Y  +2663.31-2.5984*T+GHSERMN+2.205113E+30*T**(-9);
      2000.00  N !
 FUNCTION GBCCMN    298.15  -3235.3+127.85*T-23.7*T*LN(T)
       -0.00744271*T**2+60000*T**(-1);
      1519.00  Y  +5544.58-4.5605*T+GHSERMN-3.91695E+29*T**(-9);
      2000.00  N !
 FUNCTION GHCPMN    298.15  -4439.3+133.007*T-24.5177*T*LN(T)
       -0.006*T**2+69600*T**(-1);
      1519.00  Y  +1663.31-1.4754*T+GHSERMN+2.205113E+30*T**(-9);
      2000.00  N !
 FUNCTION GLIQMN    298.15  +17859.91-12.6208*T+GHSERMN-4.41929E-21*T**7;
      1519.00  Y  -9993.9+299.036*T-48*T*LN(T);
      2000.00  N !
$ ------------------------------------------------------------------------------
$ Ti
$
$ BCT_A5 added in unary 3.0
$
 PAR  G(HCP_A3,TI:VA),,                 +GHSERTI;                4000 N 91Din !
 PAR  G(BCC_A2,TI:VA),,                 +GBCCTI;                 4000 N 91Din !
 PAR  G(FCC_A1,TI:VA),,                 +GHSERTI+6000-0.1*T;     4000 N 91Din !
$PAR  G(DIAMOND_A4,TI),,                +GHSERTI+25000;          4000 N 91Din !
$PAR  G(BCT_A5,TI),,                    +GHSERTI+4602.2;         3000 N SGCOST !
 PAR  G(CBCC_A12,TI:VA),,               +GHSERTI+4602.2;         4000 N 91Din !
 PAR  G(CUB_A13,TI:VA),,                +GHSERTI+7531.2;         4000 N 91Din !
 PAR  G(LIQUID,TI),,                    +GLIQTI;                 4000 N 91Din !
$
 PAR  G(C14_LAVES,TI:TI),,              +3*GHSERTI+15000;        4000 N REFLAV !
$
 FUNCTION GHSERTI   298.15  -8059.921+133.615208*T-23.9933*T*LN(T)
       -0.004777975*T**2+1.06716E-07*T**3+72636*T**(-1);
       900.00  Y  -7811.815+132.988068*T-23.9887*T*LN(T)
       -0.0042033*T**2-9.0876E-08*T**3+42680*T**(-1);
      1155.00  Y  +908.837+66.976538*T-14.9466*T*LN(T)
       -0.0081465*T**2+2.02715E-07*T**3-1477660*T**(-1);
      1941.00  Y  -124526.786+638.806871*T-87.2182461*T*LN(T)
       +0.008204849*T**2-3.04747E-07*T**3+36699805*T**(-1);
      4000.00  N !
 FUNCTION GBCCTI    298.15  -1272.064+134.71418*T-25.5768*T*LN(T)
       -6.63845E-04*T**2-2.78803E-07*T**3+7208*T**(-1);
      1155.00  Y  +6667.385+105.366379*T-22.3771*T*LN(T)
       +0.00121707*T**2-8.4534E-07*T**3-2002750*T**(-1);
      1941.00  Y  +26483.26-182.426471*T+19.0900905*T*LN(T)
       -0.02200832*T**2+1.228863E-06*T**3+1400501*T**(-1);
      4000.00  N !
 FUNCTION GLIQTI    298.15  +12194.415-6.980938*T+GHSERTI;
      1300.00  Y  +369519.198-2554.0225*T+342.059267*T*LN(T)
       -0.163409355*T**2+1.2457117E-05*T**3-67034516*T**(-1);
      1941.00  Y  -19887.066+298.7367*T-46.29*T*LN(T);
      4000.00  N !
 FUNCTION GFCCTI    298.15  +GHSERTI+6000-0.1*T;                       4000 N !
$ ------------------------------------------------------------------------------
$ Binary system
$
$ L.Y. Chen, C.H. Li, K. Wang, H.Q. Dong, X.G. Lu, W.Z. Ding,
$ Calphad, 33, 658-63(2009).
$
$ Checked against paper. Checked at 6000 K.
$
$ Modified from 98Sau. Slight change of Mn3Ti and Mn4Ti.
$
 PAR  L(LIQUID,MN,TI;0),,               -34000+21.5*T;,,             N 98Sau14 !
 PAR  L(LIQUID,MN,TI;1),,               +1400;,,                     N 98Sau14 !
$
 PAR  L(FCC_A1,MN,TI:VA;0),,            -26200+20*T;,,               N 98Sau14 !
$
 PAR  L(BCC_A2,MN,TI:VA;0),,            -23200+20*T;,,               N 98Sau14 !
 PAR  L(BCC_A2,MN,TI:VA;1),,            -1000;,,                     N 98Sau14 !
$
 PAR  L(HCP_A3,MN,TI:VA;0),,            +22100;,,                    N 98Sau14 !
$
 PAR  L(CBCC_A12,MN,TI:VA;0),,          -29500+20*T;,,               N 98Sau14 !
 PAR  L(CBCC_A12,MN,TI:VA;1),,          -3635-5*T;,,                 N 98Sau14 !
$
 PAR  L(CUB_A13,MN,TI:VA;0),,           -34000+20*T;,,               N 98Sau14 !
$
 PAR  G(C14_LAVES,MN:TI),,              +2*GHSERMN+GHSERTI-26400;,,  N 98Sau14 !
 PAR  G(C14_LAVES,TI:MN),,              +GHSERMN+2*GHSERTI+3000;,,   N 98Sau14 !
 PAR  L(C14_LAVES,MN,TI:MN;0),,         +27000;,,                    N 98Sau14 !
 PAR  L(C14_LAVES,MN,TI:TI;0),,         +27000;,,                    N 98Sau14 !
 PAR  L(C14_LAVES,MN:MN,TI;0),,         +15000;,,                    N 98Sau14 !
 PAR  L(C14_LAVES,TI:MN,TI;0),,         +15000;,,                    N 98Sau14 !
$
 PAR  G(MN3TI,MN:TI),,                  +3*GHSERMN+GHSERTI
             -18700-9.12*T;,,                                         N 09Che !
 PAR  G(MN4TI,MN:TI),,                  +0.815*GHSERMN+0.185*GHSERTI
             -2545-2.9*T;,,                                           N 09Che !
 PAR  G(MNTI_ALPHA,MN:TI),,             +GHSERMN+GHSERTI
             -11478-4*T;,,                                           N 98Sau14 !
 PAR  G(MNTI_BETA,MN:TI),,              +0.515*GHSERMN+0.485*GHSERTI
             -5540-2.29*T;,,                                         N 98Sau14 !
$ ------------------------------------------------------------------------------
$
 ASSESSED_SYSTEM
  MN-TI(TDB -* +LIQUID +MNTI_ALPHA +BCC_A2 +FCC_A1 +CBCC_A12 +CUB_A13
  +MNTI_BETA +HCP_A3 +C14_LAVES +MN3TI +MN4TI ;P3 TMM:300/2000 STP:.3/1700) !
$
$
 LIST-OF-REFERENCE
 NUMBER  SOURCE
  Null   'Unknown source'
  REFLAV 'Laves phase convention: G(LAVES,X:X)=+3*GHSERXX+15000'
  COST   'COST 507 database'
  SGCOST 'COST 507 database, SGTE unary database V.3.0, 1996; Al, B, Nd, Ti, Zn'
  91Din  'A.T. Dinsdale, Calphad, 15, 317-425(1991).'
  98Sau14 'N. Saunders, COST 507, Final report round 2, 1998; Mn-Ti'
  09Che  'L.Y. Chen, C.H. Li, K. Wang, H.Q. Dong, X.G. Lu, W.Z. Ding,
          Calphad, 33, 658-63(2009); Mn-Ti'
!

File: data/databases/sgte-binary/MnTi-16Kha.tdb
$
$ Database for Mn-Ti from A.U. Khan et al. 2016.
$
$ A.U. Khan, P. Broz, M. Premovic, J. Pavlu, J. Vrestal, X. Yan, D. Maccio,
$ A. Saccone, G. Giester, P. Rogl, Phys. Chem. Chem. Phys., 18, 23326-39(2016).
$
$ Dataset created 2023.04.16 by Bengt Hallstedt.
$
$ ------------------------------------------------------------------------------
 TEMP-LIM 298.15 6000.00 !
$
$ELEMENT NAME  REF. STATE               ATOMIC MASS H298-H0    S298    !
$
 ELEMENT VA   VACUUM                      0.0          0.0      0.0    ! 
 ELEMENT MN   CBCC_A12                   54.9380    4995.696   32.2206 ! 
 ELEMENT TI   HCP_A3                     47.88      4824.      30.72   ! 
$ ------------------------------------------------------------------------------
$ Phase definitions
$
 PHASE LIQUID:L % 1 1 !
 CONST LIQUID:L : MN TI : !
$
$ Fcc (cF4, Fm-3m) and MeX (cF8, Fm-3m)
$
 PHASE FCC_A1 %A 2 1 1 !
 CONST FCC_A1 : MN% TI : VA : !
$
$ Bcc (cI2, Im-3m)
$
 PHASE BCC_A2 %B 2 1 3 !
 CONST BCC_A2 : MN% TI% : VA : !
$
$ Hcp (hP2, P6_3/mmc) and Me2X (NiAs-type, hP4, P6_3/mmc, B8_1)
$
 PHASE HCP_A3 % 2 1 0.5 !
 CONST HCP_A3 : MN TI% : VA : !
$
$ Prototype alpha-Mn (cI58, I-43m)
$
 PHASE CBCC_A12 %A 2 1 1 !
 CONST CBCC_A12 : MN% TI : VA : !
$
$ Prototype beta-Mn (cP20, P4_132)
$
 PHASE CUB_A13 % 2 1 1 !
 CONST CUB_A13 : MN% TI : VA : !
$
$ Prototype R-(Co,Cr,Mo) (hR53, R-3)
$
 PHASE MN4TI % 2 0.815 0.185 !
 CONST MN4TI : MN : TI : !
$
$ Prototype Mn3Ti (oP74, Pbam)
$
 PHASE MN3TI % 2 3 1 !
 CONST MN3TI : MN : TI : !
$
$ Prototype MgZn2 (hP12, P6_3/mmc)
$
 PHASE C14_LAVES % 2 2 1 !
 CONST C14_LAVES : MN% TI : MN TI% : !
$
$ Prototype Re25Zr21 (hR92, R-3c)
$
 PHASE MN11TI9 % 2 0.55 0.45 !
 CONST MN11TI9 : MN : TI : !
$
$ Prototype CrFe (tP30, P4_2/mnm)
$
 PHASE MNTI % 2 1 1 !
 CONST MNTI : MN : TI : !
$
$ unknown structure
$
 PHASE MN9TI11 % 2 0.45 0.55 !
 CONST MN9TI11 : MN : TI : !
$ ------------------------------------------------------------------------------
$ Defaults
$
 DEFINE-SYSTEM-DEFAULT ELEMENT 2 !
 DEFAULT-COM DEFINE_SYSTEM_ELEMENT VA !
 TYPE-DEF % SEQ * !
 TYPE-DEF B GES AMEND_PHASE_DESCRIPTION @ MAGNETIC -1 0.4 !
 TYPE-DEF A GES AMEND_PHASE_DESCRIPTION @ MAGNETIC -3 0.28 !
 FUNCTION ZERO      298.15  0;                                         6000 N !
 FUNCTION UN_ASS    298.15  0;                                         6000 N !
 FUNCTION R         298.15  +8.31451;                                  6000 N !
$ ------------------------------------------------------------------------------
$ Element data
$ ------------------------------------------------------------------------------
$ Mn
$
 PAR  G(CBCC_A12,MN:VA),,               +GHSERMN;                2000 N 91Din !
 PAR  TC(CBCC_A12,MN:VA),,               -285.00;                2000 N 91Din !
 PAR  BM(CBCC_A12,MN:VA),,                 -0.66;                2000 N 91Din !
 PAR  G(CUB_A13,MN:VA),,                +GCUBMN;                 2000 N 91Din !
 PAR  G(FCC_A1,MN:VA),,                 +GFCCMN;                 2000 N 91Din !
 PAR  TC(FCC_A1,MN:VA),,                -1620.00;                2000 N 91Din !
 PAR  BM(FCC_A1,MN:VA),,                   -1.86;                2000 N 91Din !
 PAR  G(BCC_A2,MN:VA),,                 +GBCCMN;                 2000 N 91Din !
 PAR  TC(BCC_A2,MN:VA),,                 -580.00;                2000 N 91Din !
 PAR  BM(BCC_A2,MN:VA),,                   -0.27;                2000 N 91Din !
 PAR  G(HCP_A3,MN:VA),,                 +GHCPMN;                 2000 N 91Din !
 PAR  TC(HCP_A3,MN:VA),,                -1620.00;                2000 N 91Din !
 PAR  BM(HCP_A3,MN:VA),,                   -1.86;                2000 N 91Din !
 PAR  G(LIQUID,MN),,                    +GLIQMN;                 2000 N 91Din !
$
 PAR  G(C14_LAVES,MN:MN),,              +3*GHSERMN+23477;,,           N 16Kha !
$
 FUNCTION GHSERMN   298.15  -8115.28+130.059*T-23.4582*T*LN(T)
       -0.00734768*T**2+69827*T**(-1);
      1519.00  Y  -28733.41+312.2648*T-48*T*LN(T)+1.656847E+30*T**(-9);
      2000.00  N !
 FUNCTION GCUBMN    298.15  -5800.4+135.995*T-24.8785*T*LN(T)
       -0.00583359*T**2+70269*T**(-1);
      1519.00  Y  +442.65-0.9715*T+GHSERMN+2.310723E+30*T**(-9);
      2000.00  N !
 FUNCTION GFCCMN    298.15  -3439.3+131.884*T-24.5177*T*LN(T)
       -0.006*T**2+69600*T**(-1);
      1519.00  Y  +2663.31-2.5984*T+GHSERMN+2.205113E+30*T**(-9);
      2000.00  N !
 FUNCTION GBCCMN    298.15  -3235.3+127.85*T-23.7*T*LN(T)
       -0.00744271*T**2+60000*T**(-1);
      1519.00  Y  +5544.58-4.5605*T+GHSERMN-3.91695E+29*T**(-9);
      2000.00  N !
 FUNCTION GHCPMN    298.15  -4439.3+133.007*T-24.5177*T*LN(T)
       -0.006*T**2+69600*T**(-1);
      1519.00  Y  +1663.31-1.4754*T+GHSERMN+2.205113E+30*T**(-9);
      2000.00  N !
 FUNCTION GLIQMN    298.15  +17859.91-12.6208*T+GHSERMN-4.41929E-21*T**7;
      1519.00  Y  -9993.9+299.036*T-48*T*LN(T);
      2000.00  N !
$ ------------------------------------------------------------------------------
$ Ti
$
$ BCT_A5 added in unary 3.0
$
 PAR  G(HCP_A3,TI:VA),,                 +GHSERTI;                4000 N 91Din !
 PAR  G(BCC_A2,TI:VA),,                 +GBCCTI;                 4000 N 91Din !
 PAR  G(FCC_A1,TI:VA),,                 +GHSERTI+6000-0.1*T;     4000 N 91Din !
$PAR  G(DIAMOND_A4,TI),,                +GHSERTI+25000;          4000 N 91Din !
$PAR  G(BCT_A5,TI),,                    +GHSERTI+4602.2;         3000 N SGCOST !
 PAR  G(CBCC_A12,TI:VA),,               +GHSERTI+4602.2;         4000 N 91Din !
 PAR  G(CUB_A13,TI:VA),,                +GHSERTI+7531.2;         4000 N 91Din !
 PAR  G(LIQUID,TI),,                    +GLIQTI;                 4000 N 91Din !
$
 PAR  G(C14_LAVES,TI:TI),,              +3*GHSERTI+81471;        4000 N 16Kha !
$
 FUNCTION GHSERTI   298.15  -8059.921+133.615208*T-23.9933*T*LN(T)
       -0.004777975*T**2+1.06716E-07*T**3+72636*T**(-1);
       900.00  Y  -7811.815+132.988068*T-23.9887*T*LN(T)
       -0.0042033*T**2-9.0876E-08*T**3+42680*T**(-1);
      1155.00  Y  +908.837+66.976538*T-14.9466*T*LN(T)
       -0.0081465*T**2+2.02715E-07*T**3-1477660*T**(-1);
      1941.00  Y  -124526.786+638.806871*T-87.2182461*T*LN(T)
       +0.008204849*T**2-3.04747E-07*T**3+36699805*T**(-1);
      4000.00  N !
 FUNCTION GBCCTI    298.15  -1272.064+134.71418*T-25.5768*T*LN(T)
       -6.63845E-04*T**2-2.78803E-07*T**3+7208*T**(-1);
      1155.00  Y  +6667.385+105.366379*T-22.3771*T*LN(T)
       +0.00121707*T**2-8.4534E-07*T**3-2002750*T**(-1);
      1941.00  Y  +26483.26-182.426471*T+19.0900905*T*LN(T)
       -0.02200832*T**2+1.228863E-06*T**3+1400501*T**(-1);
      4000.00  N !
 FUNCTION GLIQTI    298.15  +12194.415-6.980938*T+GHSERTI;
      1300.00  Y  +369519.198-2554.0225*T+342.059267*T*LN(T)
       -0.163409355*T**2+1.2457117E-05*T**3-67034516*T**(-1);
      1941.00  Y  -19887.066+298.7367*T-46.29*T*LN(T);
      4000.00  N !
 FUNCTION GFCCTI    298.15  +GHSERTI+6000-0.1*T;                       4000 N !
$ ------------------------------------------------------------------------------
$ Binary system
$
$ A.U. Khan, P. Broz, M. Premovic, J. Pavlu, J. Vrestal, X. Yan, D. Maccio,
$ A. Saccone, G. Giester, P. Rogl, Phys. Chem. Chem. Phys., 18, 23326-39(2016).
$
$ Checked against paper. Checked at 6000 K.
$
 PAR  L(LIQUID,MN,TI;0),,               -61186.7+18.9512*T;,,         N 16Kha !
 PAR  L(LIQUID,MN,TI;1),,               +7000;,,                      N 16Kha !
$
 PAR  L(FCC_A1,MN,TI:VA;0),,            -22500;,,                     N 16Kha !
$
 PAR  L(BCC_A2,MN,TI:VA;0),,            -66236.1+28.2691*T;,,         N 16Kha !
 PAR  L(BCC_A2,MN,TI:VA;1),,            +6000;,,                      N 16Kha !
$
 PAR  L(HCP_A3,MN,TI:VA;0),,            -19000;,,                     N 16Kha !
$
 PAR  L(CBCC_A12,MN,TI:VA;0),,          -68574.3+22.4085*T;,,         N 16Kha !
 PAR  L(CBCC_A12,MN,TI:VA;1),,          -3196.1;,,                    N 16Kha !
$
 PAR  L(CUB_A13,MN,TI:VA;0),,           -31800;,,                     N 16Kha !
$
 PAR  G(MN4TI,MN:TI),,                  +0.815*GHSERMN+0.185*GHSERTI
             -12460.3+0.86405*T;,,                                    N 16Kha !
 PAR  G(MN3TI,MN:TI),,                  +3*GHSERMN+GHSERTI
             -73922.5+11.976*T;,,                                     N 16Kha !
$
 PAR  G(C14_LAVES,MN:TI),,              +2*GHSERMN+GHSERTI
             -80143+19.501*T;,,                                       N 16Kha !
 PAR  G(C14_LAVES,TI:MN),,              +GHSERMN+2*GHSERTI+109732;,,  N 16Kha !
 PAR  L(C14_LAVES,MN,TI:MN;0),,         -81669;,,                     N 16Kha !
 PAR  L(C14_LAVES,MN,TI:TI;0),,         -81669;,,                     N 16Kha !
 PAR  L(C14_LAVES,MN:MN,TI;0),,         -6103;,,                      N 16Kha !
 PAR  L(C14_LAVES,TI:MN,TI;0),,         -6103;,,                      N 16Kha !
$
 PAR  G(MN11TI9,MN:TI),,                +0.55*GHSERMN+0.45*GHSERTI
             -32751.1+10.50688*T;,,                                   N 16Kha !
 PAR  G(MNTI,MN:TI),,                   +GHSERMN+GHSERTI
             -70500+27.1424*T;,,                                      N 16Kha !
 PAR  G(MN9TI11,MN:TI),,                +0.45*GHSERMN+0.55*GHSERTI
             -32043.3+11.89241*T;,,                                   N 16Kha !
$ ------------------------------------------------------------------------------
$
 ASSESSED_SYSTEM
  MN-TI(TDB -* +LIQUID +MNTI +MN11TI9 +MN9TI11 +BCC_A2 +FCC_A1 +CBCC_A12
  +CUB_A13 +HCP_A3 +C14_LAVES +MN3TI +MN4TI ;P3 TMM:300/2000 STP:.3/1700) !
$
$
 LIST-OF-REFERENCE
 NUMBER  SOURCE
  Null   'Unknown source'
  REFLAV 'Laves phase convention: G(LAVES,X:X)=+3*GHSERXX+15000'
  COST   'COST 507 database'
  SGCOST 'COST 507 database, SGTE unary database V.3.0, 1996; Al, B, Nd, Ti, Zn'
  91Din  'A.T. Dinsdale, Calphad, 15, 317-425(1991).'
  16Kha  'A.U. Khan, P. Broz, M. Premovic, J. Pavlu, J. Vrestal, X. Yan,
          D. Maccio, A. Saccone, G. Giester, P. Rogl,
          Phys. Chem. Chem. Phys., 18, 23326-39(2016); Mn-Ti'
!
