Repository: orchid-calphad/orchid-project.org

# orchid-project.org

Website and released data of **ORCHID** (Open Repository for CALPHAD Hypotheses, Intelligence, and Discovery),
served by GitHub Pages at https://orchid-project.org. Releases are archived on Zenodo (one DOI per version).

- `index.html`, `catalog/`, `best-practices.html` — static, self-contained pages (generated in the ORCHID tooling).
- `data/` — released data: catalog, redistributable TDB files, convex hulls. Licences: `data/LICENSES.md`, `data/NOTICE.md`.
- `llms.txt`, `data/croissant.json`, `CITATION.cff`, `.zenodo.json` — machine-readable metadata.

Only data with clear redistribution rights are published.

File: data/databases/sgte-binary/MnY-97Fla.tdb
$
$ Database for Mn-Y from H. Flandorfer et al. 1997
$
$ H. Flandorfer, J. Groebner, A. Stamou, N. Hassiotis, A. Saccone, P. Rogl,
$ R. Wouters, H. Seifert, D. Maccio, R. Ferro, G. Haidemenopoulus, L. Delaey,
$ G. Effenberg, Z. Metallkd., 88, 529-38(1997).
$
$ Dataset created 2010.02.13 by Bengt Hallstedt.
$ 2021.01.30: Modified for use with GES6.
$
$ The phase diagram in the paper was calculated without Mn in the hcp phase.
$ Using the hcp interaction given in the parameter list leads to a eutectic
$ temperature at 1162 K instead of 1152 K. Hcp-Y then has an appreciable
$ Mn-solubility (2.2 at.% at the eutectic temperature).
$
$ Mn23C6 is not stable below 445 K.
$
$ Mn2Y with MgZn2 (C14) structure has been found at 7 GPa (and 2273 K).
$ Solubilities of Y in beta, gamma and delta-Mn given by Hellawell 1959;
$ up to 0.8 at% in delta-Mn. Their Invariant temperatures are in
$ good agreement with Daane 1962.
$
$ ------------------------------------------------------------------------------
 TEMP-LIM 298.15 6000.00 !
$
$ELEMENT NAME  REF. STATE               ATOMIC MASS H298-H0    S298    !
$
 ELEMENT VA   VACUUM                      0.0          0.0      0.0    ! 
 ELEMENT MN   CBCC_A12                   54.9380    4995.696   32.2206 ! 
 ELEMENT Y    HCP_A3                     88.9059    5983.457   44.7875 ! 
$ ------------------------------------------------------------------------------
$ Phase definitions
$
 PHASE LIQUID:L % 1 1 !
 CONST LIQUID:L : MN Y : !
$
$ Fcc (cF4, Fm-3m) and MeX (cF8, Fm-3m)
$
 PHASE FCC_A1 %A 2 1 1 !
 CONST FCC_A1 : MN%  Y : VA : !
$
$ Bcc (cI2, Im-3m)
$
 PHASE BCC_A2 %B 2 1 1.5 !
 CONST BCC_A2 : MN% Y% : VA : !
$
$ Hcp (hP2, P6_3/mmc) and Me2X (NiAs-type, hP4, P6_3/mmc, B8_1)
$
 PHASE HCP_A3 % 2 1 0.5 !
 CONST HCP_A3 : MN Y% : VA : !
$
$ Prototype alpha-Mn (cI58, I-43m)
$
 PHASE CBCC_A12 %A 2 1 1 !
 CONST CBCC_A12 : MN : VA : !
$
$ Prototype beta-Mn (cP20, P4_132)
$
 PHASE CUB_A13 % 2 1 1 !
 CONST CUB_A13 : MN : VA : !
$
$ Prototype Mn12Th (tI26, I4/mmm)
$
 PHASE MN12Y_D2B % 2 12 1 !
 CONST MN12Y_D2B : MN : Y : !
$
$ Prototype Mn23Th6 (cF116, Fm-3m)
$
 PHASE MN23Y6_D8A % 2 23 6 !
 CONST MN23Y6_D8A : MN : Y : !
$
$ Prototype Cu2Mg (cF24, Fd-3m)
$
 PHASE MN2Y_C15 % 2 2 1 !
 CONST MN2Y_C15 : MN : Y : !
$ ------------------------------------------------------------------------------
$ Defaults
$
 DEFINE-SYSTEM-DEFAULT ELEMENT 2 !
 DEFAULT-COM DEFINE_SYSTEM_ELEMENT VA !
 TYPE-DEF % SEQ * !
 TYPE-DEF B GES AMEND_PHASE_DESCRIPTION @ MAGNETIC -1 0.4 !
 TYPE-DEF A GES AMEND_PHASE_DESCRIPTION @ MAGNETIC -3 0.28 !
 FUNCTION ZERO      298.15  0;                                         6000 N !
 FUNCTION UN_ASS    298.15  0;                                         6000 N !
 FUNCTION R         298.15  +8.31451;                                  6000 N !
 FUNCTION RTLNP     298.15  +8.31451*T*LN(1E-05*P);                    6000 N !
$ ------------------------------------------------------------------------------
$ Element data
$ ------------------------------------------------------------------------------
$ Mn
$
 PAR  G(CBCC_A12,MN:VA),,               +GHSERMN;                2000 N 91Din !
 PAR  TC(CBCC_A12,MN:VA),,               -285.00;                2000 N 91Din !
 PAR  BM(CBCC_A12,MN:VA),,                 -0.66;                2000 N 91Din !
 PAR  G(CUB_A13,MN:VA),,                +GCUBMN;                 2000 N 91Din !
 PAR  G(FCC_A1,MN:VA),,                 +GFCCMN;                 2000 N 91Din !
 PAR  TC(FCC_A1,MN:VA),,                -1620.00;                2000 N 91Din !
 PAR  BM(FCC_A1,MN:VA),,                   -1.86;                2000 N 91Din !
 PAR  G(BCC_A2,MN:VA),,                 +GBCCMN;                 2000 N 91Din !
 PAR  TC(BCC_A2,MN:VA),,                 -580.00;                2000 N 91Din !
 PAR  BM(BCC_A2,MN:VA),,                   -0.27;                2000 N 91Din !
 PAR  G(HCP_A3,MN:VA),,                 +GHCPMN;                 2000 N 91Din !
 PAR  TC(HCP_A3,MN:VA),,                -1620.00;                2000 N 91Din !
 PAR  BM(HCP_A3,MN:VA),,                   -1.86;                2000 N 91Din !
 PAR  G(LIQUID,MN),,                    +GLIQMN;                 2000 N 91Din !
$
 FUNCTION GHSERMN   298.15  -8115.28+130.059*T-23.4582*T*LN(T)
       -0.00734768*T**2+69827*T**(-1);
      1519.00  Y  -28733.41+312.2648*T-48*T*LN(T)+1.656847E+30*T**(-9);
      2000.00  N !
 FUNCTION GCUBMN    298.15  -5800.4+135.995*T-24.8785*T*LN(T)
       -0.00583359*T**2+70269*T**(-1);
      1519.00  Y  +442.65-0.9715*T+GHSERMN+2.310723E+30*T**(-9);
      2000.00  N !
 FUNCTION GFCCMN    298.15  -3439.3+131.884*T-24.5177*T*LN(T)
       -0.006*T**2+69600*T**(-1);
      1519.00  Y  +2663.31-2.5984*T+GHSERMN+2.205113E+30*T**(-9);
      2000.00  N !
 FUNCTION GBCCMN    298.15  -3235.3+127.85*T-23.7*T*LN(T)
       -0.00744271*T**2+60000*T**(-1);
      1519.00  Y  +5544.58-4.5605*T+GHSERMN-3.91695E+29*T**(-9);
      2000.00  N !
 FUNCTION GHCPMN    298.15  -4439.3+133.007*T-24.5177*T*LN(T)
       -0.006*T**2+69600*T**(-1);
      1519.00  Y  +1663.31-1.4754*T+GHSERMN+2.205113E+30*T**(-9);
      2000.00  N !
 FUNCTION GLIQMN    298.15  +17859.91-12.6208*T+GHSERMN-4.41929E-21*T**7;
      1519.00  Y  -9993.9+299.036*T-48*T*LN(T);
      2000.00  N !
$ ------------------------------------------------------------------------------
$ Y
$
$ HCP_A3, BCC_A2 and LIQUID revised in unary 3.0
$ FCC_A1 added in unary 4.1
$
 PAR  G(HCP_A3,Y:VA)            100.00  +GHSERYY;                3700 N 95She3 !
 PAR  G(BCC_A2,Y:VA)            100.00  +GBCCYY;                 3700 N 95She3 !
 PAR  G(FCC_A1,Y:VA)            100.00  +GHSERYY+6000;           3700 N Frie2 !
 PAR  G(LIQUID,Y)               100.00  +GLIQYY;                 3700 N 95She3 !
$
 FUNCTION GHSERYY   100.00  -8011.09379+128.572856*T-25.6656992*T*LN(T)
       -0.00175716414*T**2-4.17561786E-07*T**3+26911.509*T**(-1);
      1000.00  Y  -7179.74574+114.497104*T-23.4941827*T*LN(T)
       -0.0038211802*T**2-8.2534534E-08*T**3;
      1795.15  Y  -67480.7761+382.124727*T-56.9527111*T*LN(T)
       +0.00231774379*T**2-7.22513088E-08*T**3+18077162.6*T**(-1);
      3700.00  N !
 FUNCTION GBCCYY    100.00  -833.658863+123.667346*T-25.5832578*T*LN(T)
       -0.00237175965*T**2+9.10372497E-09*T**3+27340.0687*T**(-1);
      1000.00  Y  -1297.79829+134.528352*T-27.3038477*T*LN(T)
       -5.41757644E-04*T**2-3.05012175E-07*T**3;
      1795.15  Y  +15389.4975+0.981325399*T-8.88296647*T*LN(T)
       -0.00904576576*T**2+4.02944768E-07*T**3-2542575.96*T**(-1);
      3700.00  N !
 FUNCTION GLIQYY    100.00  +2098.50738+119.41873*T-24.6467508*T*LN(T)
       -0.00347023463*T**2-8.12981167E-07*T**3+23713.7332*T**(-1);
      1000.00  Y  +7386.44846+19.4520171*T-9.0681627*T*LN(T)
       -0.0189533369*T**2+1.7595327E-06*T**3;
      1795.15  Y  -12976.5957+257.400783*T-43.0952*T*LN(T);
      3700.00  N !
$ ------------------------------------------------------------------------------
$ Binary system
$
$ H. Flandorfer, J. Groebner, A. Stamou, N. Hassiotis, A. Saccone, P. Rogl,
$ R. Wouters, H. Seifert, D. Maccio, R. Ferro, G. Haidemenopoulus, L. Delaey,
$ G. Effenberg, Z. Metallkd., 88, 529-38(1997).
$
$ Checked against paper. Checked at 6000 K.
$
$ The phase diagram in the paper was calculated without Mn in the hcp phase.
$ Using the hcp interaction given in the parameter list leads to a eutectic
$ temperature at 1162 K instead of 1152 K. Hcp-Y then has an appreciable
$ Mn-solubility (2.2 at.% at the eutectic temperature).
$
$ Mn23C6 is not stable below 445 K.
$
$ Mn2Y with MgZn2 (C14) structure has been found at 7 GPa (and 2273 K).
$ Solubilities of Y in beta, gamma and delta-Mn given by Hellawell 1959;
$ up to 0.8 at% in delta-Mn. Their Invariant temperatures are in
$ good agreement with Daane 1962.
$
 PAR  L(LIQUID,MN,Y;0),,                -26874.14+2.38277*T;,,        N 97Fla !
 PAR  L(LIQUID,MN,Y;1),,                -12579.78;,,                  N 97Fla !
$
 PAR  L(FCC_A1,MN,Y:VA;0),,             +5059.03-0.40472*T;,,         N 97Fla !
$PAR  L(FCC_A1,MN,Y:VA;0),,             +19000;,,                     N Same !
$
 PAR  L(BCC_A2,MN,Y:VA;0),,             +25000;,,                     N 97Fla !
$
 PAR  L(HCP_A3,MN,Y:VA;0),,             +19000;,,                     N 97Fla !
$
 PAR  G(MN12Y_D2B,MN:Y),,               +GMN12Y;,,                    N 97Fla !
 PAR  G(MN23Y6_D8A,MN:Y),,              +GMN23Y6;,,                   N 97Fla !
 PAR  G(MN2Y_C15,MN:Y),,                +GMN2Y;,,                     N 97Fla !
$
 FUNCTION GMN12Y    298.15  +12*GHSERMN+GHSERYY-142346.62+58.97073*T;
      6000.00  N !
 FUNCTION GMN23Y6   298.15  +23*GHSERMN+6*GHSERYY-334013.88+27.83478*T;
      6000.00  N !
 FUNCTION GMN2Y     298.15  +2*GHSERMN+GHSERYY-41092.59+3.42435*T;
      6000.00  N !
$ ------------------------------------------------------------------------------
$
 ASSESSED_SYSTEM
  MN-Y(TDB -* +LIQUID +BCC_A2 +CBCC_A12 +CUB_A13 +FCC_A1 +HCP_A3 +MN12Y_D2B
  +MN23Y6_D8A +MN2Y_C15  ;G5 MAJ:FCC_A1/MN:VA
  ;P3 TMM:300/2000 STP:0.8/1400/1) !
$
$
 LIST-OF-REFERENCE
 NUMBER  SOURCE
  Null   'Unknown source'
  Same   'Same or similar interaction as in the corresponding stable phase'
  COST   'COST 507 database'
  Frie2  'Suzana Fries and Leo Lukas, unpublished,
          SGTE unary database V.4.1, 1999; Y'
  91Din  'A.T. Dinsdale, Calphad, 15, 317-425(1991).'
  95She3 'H. Shen, W. Zhang, G. Liu, R. Wang, Z. Du, Report F-95-03,
          University of Science and Technology, Beijing, May 1995,
          SGTE unary database V.3.0, 1996; Y'
  97Fla  'H. Flandorfer, J. Groebner, A. Stamou, N. Hassiotis, A. Saccone,
          P. Rogl, R. Wouters, H. Seifert, D. Maccio, R. Ferro,
          G. Haidemenopoulus, L. Delaey, G. Effenberg,
          Z. Metallkd., 88, 529-38(1997); Mn-Y'
!

File: data/databases/sgte-binary/MnZn-04Mie.tdb
$
$ Database for Mn-Zn from J. Miettinen 2004
$
$ J. Miettinen, Calphad, 28, 313-20(2004).
$
$ Dataset created 2013.06.01 by Bengt Hallstedt.
$ 2021.01.30: Modified for use with GES6.
$
$ Miettinen published an earlier tentative version in 2001, without hcp
$ and MnZn9. This version is still rather simplified.
$
$ ------------------------------------------------------------------------------
 TEMP-LIM 298.15 6000.00 !
$
$ELEMENT NAME  REF. STATE               ATOMIC MASS H298-H0    S298    !
$
 ELEMENT VA   VACUUM                      0.0          0.0      0.0    ! 
 ELEMENT MN   CBCC_A12                   54.9380    4995.696   32.2206 ! 
 ELEMENT ZN   HCP_A3                     65.38      5657.0     41.63   ! 
$ ------------------------------------------------------------------------------
$ Phase definitions
$
 PHASE LIQUID:L % 1 1 !
 CONST LIQUID:L : MN ZN : !
$
$ Fcc (cF4, Fm-3m) and MeX (cF8, Fm-3m)
$
 PHASE FCC_A1 %A 2 1 1 !
 CONST FCC_A1 : MN% ZN : VA : !
$
$ Bcc (cI2, Im-3m)
$
 PHASE BCC_A2 %B 2 1 3 !
 CONST BCC_A2 : MN% ZN : VA : !
$
$ Hcp (hP2, P6_3/mmc) and Me2X (NiAs-type, hP4, P6_3/mmc, B8_1)
$
 PHASE HCP_A3 %A 2 1 0.5 !
 CONST HCP_A3 : MN ZN : VA : !
$
$ Prototype Mg (hP2, P6_3/mmc)
$
 PHASE HCP_IM_A3 %A 1 1 !
 CONST HCP_IM_A3 : MN ZN : !
$
$ Prototype alpha-Mn (cI58, I-43m)
$
 PHASE CBCC_A12 %A 2 1 1 !
 CONST CBCC_A12 : MN% ZN : VA : !
$
$ Prototype beta-Mn (cP20, P4_132)
$
 PHASE CUB_A13 % 2 1 1 !
 CONST CUB_A13 : MN% ZN : VA : !
$
$ Hexagonal ?
$
 PHASE MNZN9 % 2 1 9 !
 CONST MNZN9 : MN : ZN : !
$ ------------------------------------------------------------------------------
$ Defaults
$
 DEFINE-SYSTEM-DEFAULT ELEMENT 2 !
 DEFAULT-COM DEFINE_SYSTEM_ELEMENT VA !
 TYPE-DEF % SEQ * !
 TYPE-DEF A GES AMEND_PHASE_DESCRIPTION @ MAGNETIC -3 0.28 !
 TYPE-DEF B GES AMEND_PHASE_DESCRIPTION @ MAGNETIC -1 0.4 !
 FUNCTION ZERO      298.15  0;                                         6000 N !
 FUNCTION UN_ASS    298.15  0;                                         6000 N !
 FUNCTION R         298.15  +8.31451;                                  6000 N !
$ ------------------------------------------------------------------------------
$ Element data
$ ------------------------------------------------------------------------------
$ Mn
$
 PAR  G(CBCC_A12,MN:VA),,               +GHSERMN;                2000 N 91Din !
 PAR  TC(CBCC_A12,MN:VA),,               -285.00;                2000 N 91Din !
 PAR  BM(CBCC_A12,MN:VA),,                 -0.66;                2000 N 91Din !
 PAR  G(CUB_A13,MN:VA),,                +GCUBMN;                 2000 N 91Din !
 PAR  G(FCC_A1,MN:VA),,                 +GFCCMN;                 2000 N 91Din !
 PAR  TC(FCC_A1,MN:VA),,                -1620.00;                2000 N 91Din !
 PAR  BM(FCC_A1,MN:VA),,                   -1.86;                2000 N 91Din !
 PAR  G(BCC_A2,MN:VA),,                 +GBCCMN;                 2000 N 91Din !
 PAR  TC(BCC_A2,MN:VA),,                 -580.00;                2000 N 91Din !
 PAR  BM(BCC_A2,MN:VA),,                   -0.27;                2000 N 91Din !
 PAR  G(HCP_A3,MN:VA),,                 +GHCPMN;                 2000 N 91Din !
 PAR  TC(HCP_A3,MN:VA),,                -1620.00;                2000 N 91Din !
 PAR  BM(HCP_A3,MN:VA),,                   -1.86;                2000 N 91Din !
 PAR  G(LIQUID,MN),,                    +GLIQMN;                 2000 N 91Din !
$
 PAR  G(HCP_IM_A3,MN),,                 +GHCPMN;                 2000 N 91Din !
 PAR  TC(HCP_IM_A3,MN),,                -1620.00;                2000 N 91Din !
 PAR  BM(HCP_IM_A3,MN),,                   -1.86;                2000 N 91Din !
$
 FUNCTION GHSERMN   298.15  -8115.28+130.059*T-23.4582*T*LN(T)
       -0.00734768*T**2+69827*T**(-1);
      1519.00  Y  -28733.41+312.2648*T-48*T*LN(T)+1.656847E+30*T**(-9);
      2000.00  N !
 FUNCTION GCUBMN    298.15  -5800.4+135.995*T-24.8785*T*LN(T)
       -0.00583359*T**2+70269*T**(-1);
      1519.00  Y  +442.65-0.9715*T+GHSERMN+2.310723E+30*T**(-9);
      2000.00  N !
 FUNCTION GFCCMN    298.15  -3439.3+131.884*T-24.5177*T*LN(T)
       -0.006*T**2+69600*T**(-1);
      1519.00  Y  +2663.31-2.5984*T+GHSERMN+2.205113E+30*T**(-9);
      2000.00  N !
 FUNCTION GBCCMN    298.15  -3235.3+127.85*T-23.7*T*LN(T)
       -0.00744271*T**2+60000*T**(-1);
      1519.00  Y  +5544.58-4.5605*T+GHSERMN-3.91695E+29*T**(-9);
      2000.00  N !
 FUNCTION GHCPMN    298.15  -4439.3+133.007*T-24.5177*T*LN(T)
       -0.006*T**2+69600*T**(-1);
      1519.00  Y  +1663.31-1.4754*T+GHSERMN+2.205113E+30*T**(-9);
      2000.00  N !
 FUNCTION GLIQMN    298.15  +17859.91-12.6208*T+GHSERMN-4.41929E-21*T**7;
      1519.00  Y  -9993.9+299.036*T-48*T*LN(T);
      2000.00  N !
$ ------------------------------------------------------------------------------
$ Zn
$
$ BCT_A5 and DIAMOND_A4 added in unary 3.0
$ HCP_A3 revised in unary 4.1 (due to introduction of HCP_ZN)
$ RHOMBOHEDRAL_A7 and TETRAGONAL_A6 added in unary 4.1
$ TETRAGONAL_A6 revised in unary 4.4
$ CBCC_A12 and CUB_A13 added in unary 4.4
$ HCP_A3 and LIQUID modified in unary 5.0 (melting T and coefficients adjusted)
$ RHOMBO_A10 added in unary 5.0
$
$ Pure Zn restored as HCP_A3
$
 PAR  G(HCP_A3,ZN:VA),,                 +GHSERZN;                1700 N 91Din !
$PAR  G(HCP_A3,ZN:VA),,                 +GHSERZN
$            +2969.82-1.56968*T;                                 1700 N 93Kow !
 PAR  G(FCC_A1,ZN:VA),,                 +GHSERZN
             +2969.82-1.56968*T;                                 1700 N 91Din !
 PAR  G(BCC_A2,ZN:VA),,                 +GHSERZN
             +2886.96-2.5104*T;                                  1700 N 91Din !
$PAR  G(DIAMOND_A4,ZN),,                +GHSERZN+30*T;           1700 N SGCOST !
$PAR  G(BCT_A5,ZN),,                    +GHSERZN
$            +2886.96-2.5104*T;                                  1700 N SGCOST !
$PAR  G(TETRAGONAL_A6,ZN),,             +GHSERZN+4184;           1700 N 96Lee !
$PAR  G(TETRAGONAL_A6,ZN),,             +GHSERZN
$            +2886.96-2.5104*T;                                  1700 N 99SGUN !
$PAR  G(RHOMBOHEDRAL_A7,ZN),,           +GHSERZN+2300+11.5*T;    1700 N 99SGUN !
$PAR  G(RHOMBO_A10,ZN),,                +GLIQZN-2000+10*T;       1700 N 98Han !
 PAR  G(CBCC_A12,ZN:VA),,               +GHSERZN+2000;           1700 N 01Mie !
 PAR  G(CUB_A13,ZN:VA),,                +GHSERZN+2000;           1700 N 01Mie !
 PAR  G(LIQUID,ZN),,                    +GLIQZN;                 1700 N 91Din !
$
 PAR  G(HCP_IM_A3,ZN),,                 +GHSERZN
             +2969.82-1.56968*T;                                 1700 N 93Kow !
$
 FUNCTION GHSERZN   298.15  -7285.787+118.470069*T-23.701314*T*LN(T)
       -0.001712034*T**2-1.264963E-06*T**3;
       692.677 Y  -11070.546+172.345644*T-31.38*T*LN(T)+4.7047E+26*T**(-9);
      1700.00  N !
 FUNCTION GLIQZN    298.15  +7157.222-10.29305*T+GHSERZN-3.58949E-19*T**7;
       692.677 Y  -3620.385+161.60854*T-31.38*T*LN(T);
      1700.00  N !
 FUNCTION GBCCZN    298.15  +GHSERZN+2886.96-2.5104*T;                 6000 N !
$ ------------------------------------------------------------------------------
$ Binary system
$
$ J. Miettinen, Calphad, 28, 313-20(2004).
$
$ Checked against paper. Checked at 6000 K.
$
$ Miettinen published an earlier tentative version in 2001, without hcp
$ and MnZn9. This version is still rather simplified.
$
 PAR  L(LIQUID,MN,ZN;0),,               -4800;,,                      N 04Mie !
 PAR  L(LIQUID,MN,ZN;1),,               +10000-6*T;,,                 N 04Mie !
$
 PAR  L(FCC_A1,MN,ZN:VA;0),,            -9170;,,                      N 04Mie !
$
 PAR  L(BCC_A2,MN,ZN:VA;0),,            -8860;,,                      N 04Mie !
$
 PAR  L(HCP_A3,MN,ZN:VA;0),,            +21000;,,                     N 10Cha !
$
 PAR  L(HCP_IM_A3,MN,ZN;0),,            -15000+3.9*T;,,               N 04Mie !
 PAR  L(HCP_IM_A3,MN,ZN;1),,            +21000-9*T;,,                 N 04Mie !
$
 PAR  L(CBCC_A12,MN,ZN:VA;0),,          +5000;,,                      N 04Mie !
$
 PAR  L(CUB_A13,MN,ZN:VA;0),,           -5200;,,                      N 04Mie !
 PAR  L(CUB_A13,MN,ZN:VA;1),,           -3000;,,                      N 04Mie !
$
 PAR  G(MNZN9,MN:ZN),,                  +GHSERMN+9*GHSERZN-27000;,,   N 04Mie !
$
$ metastable
$
$PAR  G(CU5ZN8_D82,ZN:ZN:MN),,          +5*GHSERZN+8*GHSERMN-2626;,,  N 10Cha !
$ ------------------------------------------------------------------------------
$
$
 LIST-OF-REFERENCE
 NUMBER  SOURCE
  Null   'Unknown source'
  Same   'Same or similar interaction as in the corresponding stable phase'
  REFLAV 'Laves phase convention: G(LAVES,X:X)=+3*GHSERXX+15000'
  COST   'COST 507 database'
  SGCOST 'COST 507 database, SGTE unary database V.3.0, 1996; Al, B, Nd, Ti, Zn'
  91Din  'A.T. Dinsdale, Calphad, 15, 317-425(1991).'
  93Kow  'M. Kowalski, P.J. Spencer, J. Phase Equilib., 14, 432-38 (1993),
          SGTE unary database V.4.1, 1999; Zn'
  96Lee  'B.-J. Lee, Calphad, 20, 471-80(1996)
          SGTE unary database V.4.4, 2001; Zn'
  98Han  'S.C. Hansen, Calphad, 22, 359-73(1998),
          SGTE unary database V.5.0, 2009; Zn'
  99SGUN 'SGTE unary database V.4.1, 1999.'
  01Mie  'J. Miettinen, Calphad, 25, 43-58(2001),
          SGTE unary database V.4.4, 2001; Sn, Zn'
  04Mie  'J. Miettinen, Calphad, 28, 313-20(2004); Mn-Zn'
  10Cha  'K. Chang, H. Xu, Y. Du, W. Sun, J. Liang, L. Zhang, S. Liu, J. Wang,
          Int. J. Mater. Res., 101, 1376-91(2010); Cu-Mn-Zn'
!

File: data/databases/sgte-binary/MnZn-20Li.tdb
$
$ Database for Mn-Zn from X. Li et al. 2020.
$
$ X. Li, S. Liu, K. Xu, Y. Zhang, Y. Du, Calphad, 69, 101770(2020).
$
$ Dataset created 2023.03.26 by Bengt Hallstedt.
$
$ Incorrect stoichiometric coefficient for G(MNZN13,VA:ZN:MN).
$
$ ------------------------------------------------------------------------------
 TEMP-LIM 298.15 6000.00 !
$
$ELEMENT NAME  REF. STATE               ATOMIC MASS H298-H0    S298    !
$
 ELEMENT VA   VACUUM                      0.0          0.0      0.0    ! 
 ELEMENT MN   CBCC_A12                   54.9380    4995.696   32.2206 ! 
 ELEMENT ZN   HCP_A3                     65.38      5657.0     41.63   ! 
$ ------------------------------------------------------------------------------
$ Phase definitions
$
 PHASE LIQUID:L % 1 1 !
 CONST LIQUID:L : MN ZN : !
$
$ Fcc (cF4, Fm-3m) and MeX (cF8, Fm-3m)
$
 PHASE FCC_A1 %A 2 1 1 !
 CONST FCC_A1 : MN% ZN : VA : !
$
$ Bcc (cI2, Im-3m)
$
 PHASE BCC_A2 %B 2 1 3 !
 CONST BCC_A2 : MN% ZN : VA : !
$
$ Hcp (hP2, P6_3/mmc) and Me2X (NiAs-type, hP4, P6_3/mmc, B8_1)
$
 PHASE HCP_A3 %A 2 1 0.5 !
 CONST HCP_A3 : MN ZN : VA : !
$
$ Prototype Mg (hP2, P6_3/mmc), epsilon
$
 PHASE HCP_IM_A3 %A 1 1 !
 CONST HCP_IM_A3 : MN ZN : !
$
$ Prototype alpha-Mn (cI58, I-43m)
$
 PHASE CBCC_A12 %A 2 1 1 !
 CONST CBCC_A12 : MN% ZN : VA : !
$
$ Prototype beta-Mn (cP20, P4_132)
$
 PHASE CUB_A13 % 2 1 1 !
 CONST CUB_A13 : MN% ZN : VA : !
$
$ Prototype CsCl (cP2, Pm-3m), beta-1
$
 PHASE MNZN_B2 % 2 1 1 !
 CONST MNZN_B2 : MN : ZN : !
$
$ Prototype AuCu3 (cP4, Pm-3m), alpha-prime
$
 PHASE MNZN3_L12 % 2 1 3 !
 CONST MNZN3_L12 : MN% ZN : MN ZN% : !
$
$ Prototype Cu5Zn8 (cI52, I-43m)
$
 PHASE MN5ZN21_D82 % 4 2 2 3 6 !
 CONST MN5ZN21_D82 : MN ZN : MN ZN : MN ZN : ZN : !
$
$ Prototype FeZn10 (hP632, P6_3/mmc), delta-1
$
 PHASE MNZN9_LT % 4 0.058 0.18 0.525 0.237 !
 CONST MNZN9_LT : MN : MN ZN : ZN : ZN : !
$
$ Pearson hP*, delta
$
 PHASE MNZN9_HT % 2 1 8 !
 CONST MNZN9_HT : MN : MN ZN% : !
$
$ Prototype CoZn13 (mC28, P2/m), zeta
$
 PHASE MNZN13 % 3 0.072 0.856 0.072 !
 CONST MNZN13 : MN VA : ZN : MN : !
$ ------------------------------------------------------------------------------
$ Defaults
$
 DEFINE-SYSTEM-DEFAULT ELEMENT 2 !
 DEFAULT-COM DEFINE_SYSTEM_ELEMENT VA !
 TYPE-DEF % SEQ * !
 TYPE-DEF A GES AMEND_PHASE_DESCRIPTION @ MAGNETIC -3 0.28 !
 TYPE-DEF B GES AMEND_PHASE_DESCRIPTION @ MAGNETIC -1 0.4 !
 FUNCTION ZERO      298.15  0;                                         6000 N !
 FUNCTION UN_ASS    298.15  0;                                         6000 N !
 FUNCTION R         298.15  +8.31451;                                  6000 N !
$ ------------------------------------------------------------------------------
$ Element data
$ ------------------------------------------------------------------------------
$ Mn
$
 PAR  G(CBCC_A12,MN:VA),,               +GHSERMN;                2000 N 91Din !
 PAR  TC(CBCC_A12,MN:VA),,               -285.00;                2000 N 91Din !
 PAR  BM(CBCC_A12,MN:VA),,                 -0.66;                2000 N 91Din !
 PAR  G(CUB_A13,MN:VA),,                +GCUBMN;                 2000 N 91Din !
 PAR  G(FCC_A1,MN:VA),,                 +GFCCMN;                 2000 N 91Din !
 PAR  TC(FCC_A1,MN:VA),,                -1620.00;                2000 N 91Din !
 PAR  BM(FCC_A1,MN:VA),,                   -1.86;                2000 N 91Din !
 PAR  G(BCC_A2,MN:VA),,                 +GBCCMN;                 2000 N 91Din !
 PAR  TC(BCC_A2,MN:VA),,                 -580.00;                2000 N 91Din !
 PAR  BM(BCC_A2,MN:VA),,                   -0.27;                2000 N 91Din !
 PAR  G(HCP_A3,MN:VA),,                 +GHCPMN;                 2000 N 91Din !
 PAR  TC(HCP_A3,MN:VA),,                -1620.00;                2000 N 91Din !
 PAR  BM(HCP_A3,MN:VA),,                   -1.86;                2000 N 91Din !
 PAR  G(LIQUID,MN),,                    +GLIQMN;                 2000 N 91Din !
$
 PAR  G(HCP_IM_A3,MN),,                 +GHCPMN;                 2000 N 91Din !
 PAR  TC(HCP_IM_A3,MN),,                -1620.00;                2000 N 91Din !
 PAR  BM(HCP_IM_A3,MN),,                   -1.86;                2000 N 91Din !
 PAR  G(MNZN3_L12,MN:MN),,              +4*GHSERMN+44000;,,           N 20Li !
 PAR  G(MNZN9_HT,MN:MN),,               +9*GHSERMN+67500+60*T;,,      N 20Li !
$
 FUNCTION GHSERMN   298.15  -8115.28+130.059*T-23.4582*T*LN(T)
       -0.00734768*T**2+69827*T**(-1);
      1519.00  Y  -28733.41+312.2648*T-48*T*LN(T)+1.656847E+30*T**(-9);
      2000.00  N !
 FUNCTION GCUBMN    298.15  -5800.4+135.995*T-24.8785*T*LN(T)
       -0.00583359*T**2+70269*T**(-1);
      1519.00  Y  +442.65-0.9715*T+GHSERMN+2.310723E+30*T**(-9);
      2000.00  N !
 FUNCTION GFCCMN    298.15  -3439.3+131.884*T-24.5177*T*LN(T)
       -0.006*T**2+69600*T**(-1);
      1519.00  Y  +2663.31-2.5984*T+GHSERMN+2.205113E+30*T**(-9);
      2000.00  N !
 FUNCTION GBCCMN    298.15  -3235.3+127.85*T-23.7*T*LN(T)
       -0.00744271*T**2+60000*T**(-1);
      1519.00  Y  +5544.58-4.5605*T+GHSERMN-3.91695E+29*T**(-9);
      2000.00  N !
 FUNCTION GHCPMN    298.15  -4439.3+133.007*T-24.5177*T*LN(T)
       -0.006*T**2+69600*T**(-1);
      1519.00  Y  +1663.31-1.4754*T+GHSERMN+2.205113E+30*T**(-9);
      2000.00  N !
 FUNCTION GLIQMN    298.15  +17859.91-12.6208*T+GHSERMN-4.41929E-21*T**7;
      1519.00  Y  -9993.9+299.036*T-48*T*LN(T);
      2000.00  N !
$ ------------------------------------------------------------------------------
$ Zn
$
$ BCT_A5 and DIAMOND_A4 added in unary 3.0
$ HCP_A3 revised in unary 4.1 (due to introduction of HCP_ZN)
$ RHOMBOHEDRAL_A7 and TETRAGONAL_A6 added in unary 4.1
$ TETRAGONAL_A6 revised in unary 4.4
$ CBCC_A12 and CUB_A13 added in unary 4.4
$ HCP_A3 and LIQUID modified in unary 5.0 (melting T and coefficients adjusted)
$ RHOMBO_A10 added in unary 5.0
$
$ Pure Zn restored as HCP_A3
$
 PAR  G(HCP_A3,ZN:VA),,                 +GHSERZN;                1700 N 91Din !
$PAR  G(HCP_A3,ZN:VA),,                 +GHSERZN
$            +2969.82-1.56968*T;                                 1700 N 93Kow !
 PAR  G(FCC_A1,ZN:VA),,                 +GHSERZN
             +2969.82-1.56968*T;                                 1700 N 91Din !
 PAR  G(BCC_A2,ZN:VA),,                 +GHSERZN
             +2886.96-2.5104*T;                                  1700 N 91Din !
$PAR  G(DIAMOND_A4,ZN),,                +GHSERZN+30*T;           1700 N SGCOST !
$PAR  G(BCT_A5,ZN),,                    +GHSERZN
$            +2886.96-2.5104*T;                                  1700 N SGCOST !
$PAR  G(TETRAGONAL_A6,ZN),,             +GHSERZN+4184;           1700 N 96Lee !
$PAR  G(TETRAGONAL_A6,ZN),,             +GHSERZN
$            +2886.96-2.5104*T;                                  1700 N 99SGUN !
$PAR  G(RHOMBOHEDRAL_A7,ZN),,           +GHSERZN+2300+11.5*T;    1700 N 99SGUN !
$PAR  G(RHOMBO_A10,ZN),,                +GLIQZN-2000+10*T;       1700 N 98Han !
 PAR  G(CBCC_A12,ZN:VA),,               +GHSERZN+2000;           1700 N 01Mie !
 PAR  G(CUB_A13,ZN:VA),,                +GHSERZN+2000;           1700 N 01Mie !
 PAR  G(LIQUID,ZN),,                    +GLIQZN;                 1700 N 91Din !
$
 PAR  G(HCP_IM_A3,ZN),,                 +GHSERZN
             +2969.82-1.56968*T;                                 1700 N 93Kow !
 PAR  G(MNZN3_L12,ZN:ZN),,              +4*GFCCZN;,,                  N 20Li !
 PAR  G(MN5ZN21_D82,ZN:ZN:ZN:ZN),,      +13*GFCCZN+52000;,,           N 20Li !
$
 FUNCTION GHSERZN   298.15  -7285.787+118.470069*T-23.701314*T*LN(T)
       -0.001712034*T**2-1.264963E-06*T**3;
       692.677 Y  -11070.546+172.345644*T-31.38*T*LN(T)+4.7047E+26*T**(-9);
      1700.00  N !
 FUNCTION GLIQZN    298.15  +7157.222-10.29305*T+GHSERZN-3.58949E-19*T**7;
       692.677 Y  -3620.385+161.60854*T-31.38*T*LN(T);
      1700.00  N !
 FUNCTION GBCCZN    298.15  +GHSERZN+2886.96-2.5104*T;                 6000 N !
 FUNCTION GFCCZN    298.15  +GHSERZN+2969.82-1.56968*T;                6000 N !
$ ------------------------------------------------------------------------------
$ Binary system
$
$ X. Li, S. Liu, K. Xu, Y. Zhang, Y. Du, Calphad, 69, 101770(2020).
$
$ Checked against paper and author's tdb. Checked at 6000 K.
$
$ Incorrect stoichiometric coefficient for G(MNZN13,VA:ZN:MN).
$
 PAR  L(LIQUID,MN,ZN;0),,               -6062.02+2.05*T;,,            N 20Li !
 PAR  L(LIQUID,MN,ZN;1),,               -2845.67+3.17*T;,,            N 20Li !
 PAR  L(LIQUID,MN,ZN;2),,               -6721.96+1.97*T;,,            N 20Li !
$
 PAR  L(FCC_A1,MN,ZN:VA;0),,            -2560-2.9*T;,,                N 20Li !
 PAR  L(FCC_A1,MN,ZN:VA;1),,            +1300-2.7*T;,,                N 20Li !
$
 PAR  L(BCC_A2,MN,ZN:VA;0),,            -110-6.11*T;,,                N 20Li !
 PAR  L(BCC_A2,MN,ZN:VA;1),,            +1400-0.37*T;,,               N 20Li !
$
 PAR  L(HCP_A3,MN,ZN:VA;0),,            +10000;,,                     N 20Li !
$
 PAR  L(HCP_IM_A3,MN,ZN;0),,            -1800-6.7*T;,,                N 20Li !
 PAR  L(HCP_IM_A3,MN,ZN;1),,            +16200-5.2*T;,,               N 20Li !
 PAR  L(HCP_IM_A3,MN,ZN;2),,            -21300+16.21*T;,,             N 20Li !
$
 PAR  L(CBCC_A12,MN,ZN:VA;0),,          +13000;,,                     N 20Li !
$
 PAR  L(CUB_A13,MN,ZN:VA;0),,           +2900-7.34*T;,,               N 20Li !
 PAR  L(CUB_A13,MN,ZN:VA;1),,           +5050-7.1*T;,,                N 20Li !
 PAR  L(CUB_A13,MN,ZN:VA;2),,           +3209.12;,,                   N 20Li !
$
 PAR  G(MNZN_B2,MN:ZN),,                +GHSERMN+GFCCZN-7120;,,       N 20Li !
$
 PAR  G(MNZN3_L12,MN:ZN),,              +GHSERMN+3*GFCCZN
             -21600+1.72*T;,,                                         N 20Li !
 PAR  G(MNZN3_L12,ZN:MN),,              +GFCCZN+3*GHSERMN+12000;,,    N 20Li !
 PAR  L(MNZN3_L12,MN:MN,ZN;0),,         -11720+6.56*T;,,              N 20Li !
$
 PAR  G(MN5ZN21_D82,MN:MN:MN:ZN),,      +7*GHSERMN+6*GFCCZN;,,        N 20Li !
 PAR  G(MN5ZN21_D82,MN:MN:ZN:ZN),,      +4*GHSERMN+9*GFCCZN;,,        N 20Li !
 PAR  G(MN5ZN21_D82,MN:ZN:MN:ZN),,      +5*GHSERMN+8*GFCCZN;,,        N 20Li !
 PAR  G(MN5ZN21_D82,MN:ZN:ZN:ZN),,      +2*GHSERMN+11*GFCCZN
             -71500+15.6*T;,,                                         N 20Li !
 PAR  G(MN5ZN21_D82,ZN:MN:MN:ZN),,      +5*GHSERMN+8*GFCCZN;,,        N 20Li !
 PAR  G(MN5ZN21_D82,ZN:MN:ZN:ZN),,      +2*GHSERMN+11*GFCCZN;,,       N 20Li !
 PAR  G(MN5ZN21_D82,ZN:ZN:MN:ZN),,      +3*GHSERMN+10*GFCCZN;,,       N 20Li !
 PAR  L(MN5ZN21_D82,MN:ZN:MN,ZN:ZN;0),, -98800+35.62*T;,,             N 20Li !
$
 PAR  G(MNZN9_LT,MN:MN:ZN:ZN),,         +0.238*GHSERMN+0.762*GFCCZN
             +10470+4.58*T;,,                                         N 20Li !
 PAR  G(MNZN9_LT,MN:ZN:ZN:ZN),,         +0.058*GHSERMN+0.942*GFCCZN
             -1841+1.92*T;,,                                          N 20Li !
 PAR  L(MNZN9_LT,MN:MN,ZN:ZN:ZN;0),,    -37370+1.44*T;,,              N 20Li !
$
 PAR  G(MNZN9_HT,MN:ZN),,               +GHSERMN+8*GFCCZN
             -51480+15.3*T;,,                                         N 20Li !
 PAR  L(MNZN9_HT,MN:MN,ZN;0),,          +103500;,,                    N 20Li !
$
 PAR  G(MNZN13,MN:ZN:MN),,              +0.144*GHSERMN+0.856*GFCCZN
             -5230+0.86*T;,,                                          N 20Li !
 PAR  G(MNZN13,VA:ZN:MN),,              +0.072*GHSERMN+0.928*GFCCZN
             -6467+7.62*T;,,                                          N 20Li !
$ ------------------------------------------------------------------------------
$
$
 LIST-OF-REFERENCE
 NUMBER  SOURCE
  Null   'Unknown source'
  Same   'Same or similar interaction as in the corresponding stable phase'
  REFLAV 'Laves phase convention: G(LAVES,X:X)=+3*GHSERXX+15000'
  COST   'COST 507 database'
  SGCOST 'COST 507 database, SGTE unary database V.3.0, 1996; Al, B, Nd, Ti, Zn'
  91Din  'A.T. Dinsdale, Calphad, 15, 317-425(1991).'
  93Kow  'M. Kowalski, P.J. Spencer, J. Phase Equilib., 14, 432-38 (1993),
          SGTE unary database V.4.1, 1999; Zn'
  96Lee  'B.-J. Lee, Calphad, 20, 471-80(1996)
          SGTE unary database V.4.4, 2001; Zn'
  98Han  'S.C. Hansen, Calphad, 22, 359-73(1998),
          SGTE unary database V.5.0, 2009; Zn'
  99SGUN 'SGTE unary database V.4.1, 1999.'
  01Mie  'J. Miettinen, Calphad, 25, 43-58(2001),
          SGTE unary database V.4.4, 2001; Sn, Zn'
  20Li   'X. Li, S. Liu, K. Xu, Y. Zhang, Y. Du,
          Calphad, 69, 101770(2020); Mn-Zn'
!

File: data/databases/sgte-binary/MnZn-21Li.tdb
$
$ Database for Mn-Zn from X. Li et al. 2021.
$
$ X. Li, S. Liu, J. Huang, D. Huang, Y. Du,
$ J. Alloys Compd., 863, 158484(2021).
$
$ Dataset created 2023.03.26 by Bengt Hallstedt.
$
$ Partial reoptimization of 20Li.
$
$ Incorrect stoichiometric coefficient for G(MNZN13,VA:ZN:MN).
$
$ There is some misprint in the parameters for MnZn9-ht. The phase is only
$ approximately reproduced.
$
$ ------------------------------------------------------------------------------
 TEMP-LIM 298.15 6000.00 !
$
$ELEMENT NAME  REF. STATE               ATOMIC MASS H298-H0    S298    !
$
 ELEMENT VA   VACUUM                      0.0          0.0      0.0    ! 
 ELEMENT MN   CBCC_A12                   54.9380    4995.696   32.2206 ! 
 ELEMENT ZN   HCP_A3                     65.38      5657.0     41.63   ! 
$ ------------------------------------------------------------------------------
$ Phase definitions
$
 PHASE LIQUID:L % 1 1 !
 CONST LIQUID:L : MN ZN : !
$
$ Fcc (cF4, Fm-3m) and MeX (cF8, Fm-3m)
$
 PHASE FCC_A1 %A 2 1 1 !
 CONST FCC_A1 : MN% ZN : VA : !
$
$ Bcc (cI2, Im-3m)
$
 PHASE BCC_A2 %B 2 1 3 !
 CONST BCC_A2 : MN% ZN : VA : !
$
$ Hcp (hP2, P6_3/mmc) and Me2X (NiAs-type, hP4, P6_3/mmc, B8_1)
$
 PHASE HCP_A3 %A 2 1 0.5 !
 CONST HCP_A3 : MN ZN : VA : !
$
$ Prototype Mg (hP2, P6_3/mmc), epsilon
$
 PHASE HCP_IM_A3 %A 1 1 !
 CONST HCP_IM_A3 : MN ZN : !
$
$ Prototype alpha-Mn (cI58, I-43m)
$
 PHASE CBCC_A12 %A 2 1 1 !
 CONST CBCC_A12 : MN% ZN : VA : !
$
$ Prototype beta-Mn (cP20, P4_132)
$
 PHASE CUB_A13 % 2 1 1 !
 CONST CUB_A13 : MN% ZN : VA : !
$
$ Prototype CsCl (cP2, Pm-3m), beta-1
$
 PHASE MNZN_B2 % 2 1 1 !
 CONST MNZN_B2 : MN : ZN : !
$
$ Prototype AuCu3 (cP4, Pm-3m), alpha-prime
$
 PHASE MNZN3_L12 % 2 1 3 !
 CONST MNZN3_L12 : MN% ZN : MN ZN% : !
$
$ Prototype Cu5Zn8 (cI52, I-43m)
$
 PHASE MN5ZN21_D82 % 4 2 2 3 6 !
 CONST MN5ZN21_D82 : MN ZN : MN ZN : MN ZN : ZN : !
$
$ Prototype FeZn10 (hP632, P6_3/mmc), delta-1
$
 PHASE MNZN9_LT % 4 0.058 0.18 0.525 0.237 !
 CONST MNZN9_LT : MN : MN ZN : ZN : ZN : !
$
$ Pearson hP*, delta
$
 PHASE MNZN9_HT % 2 1 9 !
 CONST MNZN9_HT : MN% ZN : MN ZN% : !
$
$ Prototype CoZn13 (mC28, P2/m), zeta
$
 PHASE MNZN13 % 3 0.072 0.856 0.072 !
 CONST MNZN13 : MN VA : ZN : MN : !
$ ------------------------------------------------------------------------------
$ Defaults
$
 DEFINE-SYSTEM-DEFAULT ELEMENT 2 !
 DEFAULT-COM DEFINE_SYSTEM_ELEMENT VA !
 TYPE-DEF % SEQ * !
 TYPE-DEF A GES AMEND_PHASE_DESCRIPTION @ MAGNETIC -3 0.28 !
 TYPE-DEF B GES AMEND_PHASE_DESCRIPTION @ MAGNETIC -1 0.4 !
 FUNCTION ZERO      298.15  0;                                         6000 N !
 FUNCTION UN_ASS    298.15  0;                                         6000 N !
 FUNCTION R         298.15  +8.31451;                                  6000 N !
$ ------------------------------------------------------------------------------
$ Element data
$ ------------------------------------------------------------------------------
$ Mn
$
 PAR  G(CBCC_A12,MN:VA),,               +GHSERMN;                2000 N 91Din !
 PAR  TC(CBCC_A12,MN:VA),,               -285.00;                2000 N 91Din !
 PAR  BM(CBCC_A12,MN:VA),,                 -0.66;                2000 N 91Din !
 PAR  G(CUB_A13,MN:VA),,                +GCUBMN;                 2000 N 91Din !
 PAR  G(FCC_A1,MN:VA),,                 +GFCCMN;                 2000 N 91Din !
 PAR  TC(FCC_A1,MN:VA),,                -1620.00;                2000 N 91Din !
 PAR  BM(FCC_A1,MN:VA),,                   -1.86;                2000 N 91Din !
 PAR  G(BCC_A2,MN:VA),,                 +GBCCMN;                 2000 N 91Din !
 PAR  TC(BCC_A2,MN:VA),,                 -580.00;                2000 N 91Din !
 PAR  BM(BCC_A2,MN:VA),,                   -0.27;                2000 N 91Din !
 PAR  G(HCP_A3,MN:VA),,                 +GHCPMN;                 2000 N 91Din !
 PAR  TC(HCP_A3,MN:VA),,                -1620.00;                2000 N 91Din !
 PAR  BM(HCP_A3,MN:VA),,                   -1.86;                2000 N 91Din !
 PAR  G(LIQUID,MN),,                    +GLIQMN;                 2000 N 91Din !
$
 PAR  G(HCP_IM_A3,MN),,                 +GHCPMN;                 2000 N 91Din !
 PAR  TC(HCP_IM_A3,MN),,                -1620.00;                2000 N 91Din !
 PAR  BM(HCP_IM_A3,MN),,                   -1.86;                2000 N 91Din !
 PAR  G(MNZN3_L12,MN:MN),,              +4*GHSERMN+42400;,,           N 21Li !
 PAR  G(MNZN9_HT,MN:MN),,               +10*GHSERMN+108750.9;,,       N 21Li !
$
 FUNCTION GHSERMN   298.15  -8115.28+130.059*T-23.4582*T*LN(T)
       -0.00734768*T**2+69827*T**(-1);
      1519.00  Y  -28733.41+312.2648*T-48*T*LN(T)+1.656847E+30*T**(-9);
      2000.00  N !
 FUNCTION GCUBMN    298.15  -5800.4+135.995*T-24.8785*T*LN(T)
       -0.00583359*T**2+70269*T**(-1);
      1519.00  Y  +442.65-0.9715*T+GHSERMN+2.310723E+30*T**(-9);
      2000.00  N !
 FUNCTION GFCCMN    298.15  -3439.3+131.884*T-24.5177*T*LN(T)
       -0.006*T**2+69600*T**(-1);
      1519.00  Y  +2663.31-2.5984*T+GHSERMN+2.205113E+30*T**(-9);
      2000.00  N !
 FUNCTION GBCCMN    298.15  -3235.3+127.85*T-23.7*T*LN(T)
       -0.00744271*T**2+60000*T**(-1);
      1519.00  Y  +5544.58-4.5605*T+GHSERMN-3.91695E+29*T**(-9);
      2000.00  N !
 FUNCTION GHCPMN    298.15  -4439.3+133.007*T-24.5177*T*LN(T)
       -0.006*T**2+69600*T**(-1);
      1519.00  Y  +1663.31-1.4754*T+GHSERMN+2.205113E+30*T**(-9);
      2000.00  N !
 FUNCTION GLIQMN    298.15  +17859.91-12.6208*T+GHSERMN-4.41929E-21*T**7;
      1519.00  Y  -9993.9+299.036*T-48*T*LN(T);
      2000.00  N !
$ ------------------------------------------------------------------------------
$ Zn
$
$ BCT_A5 and DIAMOND_A4 added in unary 3.0
$ HCP_A3 revised in unary 4.1 (due to introduction of HCP_ZN)
$ RHOMBOHEDRAL_A7 and TETRAGONAL_A6 added in unary 4.1
$ TETRAGONAL_A6 revised in unary 4.4
$ CBCC_A12 and CUB_A13 added in unary 4.4
$ HCP_A3 and LIQUID modified in unary 5.0 (melting T and coefficients adjusted)
$ RHOMBO_A10 added in unary 5.0
$
$ Pure Zn restored as HCP_A3
$
 PAR  G(HCP_A3,ZN:VA),,                 +GHSERZN;                1700 N 91Din !
$PAR  G(HCP_A3,ZN:VA),,                 +GHSERZN
$            +2969.82-1.56968*T;                                 1700 N 93Kow !
 PAR  G(FCC_A1,ZN:VA),,                 +GHSERZN
             +2969.82-1.56968*T;                                 1700 N 91Din !
 PAR  G(BCC_A2,ZN:VA),,                 +GHSERZN
             +2886.96-2.5104*T;                                  1700 N 91Din !
$PAR  G(DIAMOND_A4,ZN),,                +GHSERZN+30*T;           1700 N SGCOST !
$PAR  G(BCT_A5,ZN),,                    +GHSERZN
$            +2886.96-2.5104*T;                                  1700 N SGCOST !
$PAR  G(TETRAGONAL_A6,ZN),,             +GHSERZN+4184;           1700 N 96Lee !
$PAR  G(TETRAGONAL_A6,ZN),,             +GHSERZN
$            +2886.96-2.5104*T;                                  1700 N 99SGUN !
$PAR  G(RHOMBOHEDRAL_A7,ZN),,           +GHSERZN+2300+11.5*T;    1700 N 99SGUN !
$PAR  G(RHOMBO_A10,ZN),,                +GLIQZN-2000+10*T;       1700 N 98Han !
 PAR  G(CBCC_A12,ZN:VA),,               +GHSERZN+2000;           1700 N 01Mie !
 PAR  G(CUB_A13,ZN:VA),,                +GHSERZN+2000;           1700 N 01Mie !
 PAR  G(LIQUID,ZN),,                    +GLIQZN;                 1700 N 91Din !
$
 PAR  G(HCP_IM_A3,ZN),,                 +GHSERZN
             +2969.82-1.56968*T;                                 1700 N 93Kow !
 PAR  G(MNZN3_L12,ZN:ZN),,              +4*GFCCZN-5200;,,             N 21Li !
 PAR  G(MN5ZN21_D82,ZN:ZN:ZN:ZN),,      +13*GFCCZN+52000;,,           N 20Li !
 PAR  G(MNZN9_HT,ZN:ZN),,               +10*GFCCZN;,,                 N 21Li !
$
 FUNCTION GHSERZN   298.15  -7285.787+118.470069*T-23.701314*T*LN(T)
       -0.001712034*T**2-1.264963E-06*T**3;
       692.677 Y  -11070.546+172.345644*T-31.38*T*LN(T)+4.7047E+26*T**(-9);
      1700.00  N !
 FUNCTION GLIQZN    298.15  +7157.222-10.29305*T+GHSERZN-3.58949E-19*T**7;
       692.677 Y  -3620.385+161.60854*T-31.38*T*LN(T);
      1700.00  N !
 FUNCTION GBCCZN    298.15  +GHSERZN+2886.96-2.5104*T;                 6000 N !
 FUNCTION GFCCZN    298.15  +GHSERZN+2969.82-1.56968*T;                6000 N !
$ ------------------------------------------------------------------------------
$ Binary system
$
$ X. Li, S. Liu, J. Huang, D. Huang, Y. Du,
$ J. Alloys Compd., 863, 158484(2021).
$
$ Checked against paper. Checked at 6000 K.
$
$ Partial reoptimization of 20Li.
$
$ Incorrect stoichiometric coefficient for G(MNZN13,VA:ZN:MN).
$
$ There is some misprint in the parameters for MnZn9-ht. The phase is only
$ approximately reproduced.
$
 PAR  L(LIQUID,MN,ZN;0),,               -6062.02+2.05*T;,,            N 20Li !
 PAR  L(LIQUID,MN,ZN;1),,               -2845.67+3.17*T;,,            N 20Li !
 PAR  L(LIQUID,MN,ZN;2),,               -6721.96+1.97*T;,,            N 20Li !
$
 PAR  L(FCC_A1,MN,ZN:VA;0),,            -2560-2.9*T;,,                N 20Li !
 PAR  L(FCC_A1,MN,ZN:VA;1),,            +1300-2.7*T;,,                N 20Li !
$
 PAR  L(BCC_A2,MN,ZN:VA;0),,            -110-6.11*T;,,                N 20Li !
 PAR  L(BCC_A2,MN,ZN:VA;1),,            +1400-0.37*T;,,               N 20Li !
$
 PAR  L(HCP_A3,MN,ZN:VA;0),,            +10000;,,                     N 20Li !
$
 PAR  L(HCP_IM_A3,MN,ZN;0),,            -1623.51-6.72*T;,,            N 21Li !
 PAR  L(HCP_IM_A3,MN,ZN;1),,            +15684-5.68*T;,,              N 21Li !
 PAR  L(HCP_IM_A3,MN,ZN;2),,            -19064.49+9.58*T;,,           N 21Li !
$
 PAR  L(CBCC_A12,MN,ZN:VA;0),,          +13000;,,                     N 20Li !
$
 PAR  L(CUB_A13,MN,ZN:VA;0),,           +2900-7.34*T;,,               N 20Li !
 PAR  L(CUB_A13,MN,ZN:VA;1),,           +5050-7.1*T;,,                N 20Li !
 PAR  L(CUB_A13,MN,ZN:VA;2),,           +3209.12;,,                   N 20Li !
$
 PAR  G(MNZN_B2,MN:ZN),,                +GHSERMN+GFCCZN-6904.6;,,     N 21Li !
$
 PAR  G(MNZN3_L12,MN:ZN),,              +GHSERMN+3*GFCCZN-20393.6;,,  N 21Li !
 PAR  G(MNZN3_L12,ZN:MN),,              +GFCCZN+3*GHSERMN;,,          N 21Li !
$
 PAR  G(MN5ZN21_D82,MN:MN:MN:ZN),,      +7*GHSERMN+6*GFCCZN;,,        N 20Li !
 PAR  G(MN5ZN21_D82,MN:MN:ZN:ZN),,      +4*GHSERMN+9*GFCCZN;,,        N 20Li !
 PAR  G(MN5ZN21_D82,MN:ZN:MN:ZN),,      +5*GHSERMN+8*GFCCZN;,,        N 20Li !
 PAR  G(MN5ZN21_D82,MN:ZN:ZN:ZN),,      +2*GHSERMN+11*GFCCZN
             -59209.8;,,                                              N 21Li !
 PAR  G(MN5ZN21_D82,ZN:MN:MN:ZN),,      +5*GHSERMN+8*GFCCZN;,,        N 20Li !
 PAR  G(MN5ZN21_D82,ZN:MN:ZN:ZN),,      +2*GHSERMN+11*GFCCZN;,,       N 20Li !
 PAR  G(MN5ZN21_D82,ZN:ZN:MN:ZN),,      +3*GHSERMN+10*GFCCZN;,,       N 20Li !
 PAR  L(MN5ZN21_D82,MN:ZN:MN,ZN:ZN;0),, -86401.9;,,                   N 21Li !
$
 PAR  G(MNZN9_LT,MN:MN:ZN:ZN),,         +0.238*GHSERMN+0.762*GFCCZN
             -1221.75+1.07*T;,,                                       N 21Li !
 PAR  G(MNZN9_LT,MN:ZN:ZN:ZN),,         +0.058*GHSERMN+0.942*GFCCZN
             -3117.14+0.49*T;,,                                       N 21Li !
 PAR  L(MNZN9_LT,MN:MN,ZN:ZN:ZN;0),,    -7307.57+0.3*T;,,             N 21Li !
$
 PAR  G(MNZN9_HT,MN:ZN),,               +GHSERMN+9*GFCCZN
             -13500-38.8*T;,,                                         N 21Li !
 PAR  G(MNZN9_HT,ZN:MN),,               +GFCCZN+9*GHSERMN+10000;,,    N 21Li !
 PAR  L(MNZN9_HT,MN:MN,ZN;0),,          -22020+10*T;,,                N 21Li !
$
 PAR  G(MNZN13,MN:ZN:MN),,              +0.144*GHSERMN+0.856*GFCCZN
             -3947.13+0.74*T;,,                                       N 21Li !
 PAR  G(MNZN13,VA:ZN:MN),,              +0.072*GHSERMN+0.928*GFCCZN
             -3958+4.03*T;,,                                          N 21Li !
$ ------------------------------------------------------------------------------
$
$
 LIST-OF-REFERENCE
 NUMBER  SOURCE
  Null   'Unknown source'
  Same   'Same or similar interaction as in the corresponding stable phase'
  REFLAV 'Laves phase convention: G(LAVES,X:X)=+3*GHSERXX+15000'
  COST   'COST 507 database'
  SGCOST 'COST 507 database, SGTE unary database V.3.0, 1996; Al, B, Nd, Ti, Zn'
  91Din  'A.T. Dinsdale, Calphad, 15, 317-425(1991).'
  93Kow  'M. Kowalski, P.J. Spencer, J. Phase Equilib., 14, 432-38 (1993),
          SGTE unary database V.4.1, 1999; Zn'
  96Lee  'B.-J. Lee, Calphad, 20, 471-80(1996)
          SGTE unary database V.4.4, 2001; Zn'
  98Han  'S.C. Hansen, Calphad, 22, 359-73(1998),
          SGTE unary database V.5.0, 2009; Zn'
  99SGUN 'SGTE unary database V.4.1, 1999.'
  01Mie  'J. Miettinen, Calphad, 25, 43-58(2001),
          SGTE unary database V.4.4, 2001; Sn, Zn'
  20Li   'X. Li, S. Liu, K. Xu, Y. Zhang, Y. Du,
          Calphad, 69, 101770(2020); Mn-Zn'
  21Li   'X. Li, S. Liu, J. Huang, D. Huang, Y. Du,
          J. Alloys Compd., 863, 158484(2021); Mn-Zn'
!
