Repository: orchid-calphad/orchid-project.org

# orchid-project.org

Website and released data of **ORCHID** (Open Repository for CALPHAD Hypotheses, Intelligence, and Discovery),
served by GitHub Pages at https://orchid-project.org. Releases are archived on Zenodo (one DOI per version).

- `index.html`, `catalog/`, `best-practices.html` — static, self-contained pages (generated in the ORCHID tooling).
- `data/` — released data: catalog, redistributable TDB files, convex hulls. Licences: `data/LICENSES.md`, `data/NOTICE.md`.
- `llms.txt`, `data/croissant.json`, `CITATION.cff`, `.zenodo.json` — machine-readable metadata.

Only data with clear redistribution rights are published.

File: data/databases/sgte-binary/MnZn-22Li.tdb
$
$ Database for Mn-Zn from X. Li et al. 2022.
$
$ X. Li, S. Liu, D. Huang, Y. Du, Calphad, 79, 102479(2022).
$
$ Dataset created 2023.03.27 by Bengt Hallstedt.
$
$ Partial reoptimization of 20Li/21Li.
$
$ Incorrect stoichiometric coefficient for G(MNZN13,VA:ZN:MN).
$
$ ------------------------------------------------------------------------------
 TEMP-LIM 298.15 6000.00 !
$
$ELEMENT NAME  REF. STATE               ATOMIC MASS H298-H0    S298    !
$
 ELEMENT VA   VACUUM                      0.0          0.0      0.0    ! 
 ELEMENT MN   CBCC_A12                   54.9380    4995.696   32.2206 ! 
 ELEMENT ZN   HCP_A3                     65.38      5657.0     41.63   ! 
$ ------------------------------------------------------------------------------
$ Phase definitions
$
 PHASE LIQUID:L % 1 1 !
 CONST LIQUID:L : MN ZN : !
$
$ Fcc (cF4, Fm-3m) and MeX (cF8, Fm-3m)
$
 PHASE FCC_A1 %A 2 1 1 !
 CONST FCC_A1 : MN% ZN : VA : !
$
$ Bcc (cI2, Im-3m)
$
 PHASE BCC_A2 %B 2 1 3 !
 CONST BCC_A2 : MN% ZN : VA : !
$
$ Hcp (hP2, P6_3/mmc) and Me2X (NiAs-type, hP4, P6_3/mmc, B8_1)
$
 PHASE HCP_A3 %A 2 1 0.5 !
 CONST HCP_A3 : MN ZN : VA : !
$
$ Prototype Mg (hP2, P6_3/mmc), epsilon
$
 PHASE HCP_IM_A3 %A 1 1 !
 CONST HCP_IM_A3 : MN ZN : !
$
$ Prototype alpha-Mn (cI58, I-43m)
$
 PHASE CBCC_A12 %A 2 1 1 !
 CONST CBCC_A12 : MN% ZN : VA : !
$
$ Prototype beta-Mn (cP20, P4_132)
$
 PHASE CUB_A13 % 2 1 1 !
 CONST CUB_A13 : MN% ZN : VA : !
$
$ Prototype CsCl (cP2, Pm-3m), beta-1
$
 PHASE MNZN_B2 % 2 1 1 !
 CONST MNZN_B2 : MN : ZN : !
$
$ Prototype AuCu3 (cP4, Pm-3m), alpha-prime
$
 PHASE MNZN3_L12 % 2 1 3 !
 CONST MNZN3_L12 : MN% ZN : MN ZN% : !
$
$ Prototype Cu5Zn8 (cI52, I-43m)
$
 PHASE MN5ZN21_D82 % 4 2 2 3 6 !
 CONST MN5ZN21_D82 : MN ZN : MN ZN : MN ZN : ZN : !
$
$ Prototype FeZn10 (hP632, P6_3/mmc), delta-1
$
 PHASE MNZN9_LT % 4 0.058 0.18 0.525 0.237 !
 CONST MNZN9_LT : MN : MN ZN : ZN : ZN : !
$
$ Pearson hP*, delta
$
 PHASE MNZN9_HT % 2 1 9 !
 CONST MNZN9_HT : MN% ZN : MN ZN% : !
$
$ Prototype CoZn13 (mC28, P2/m), zeta
$
 PHASE MNZN13 % 3 0.072 0.856 0.072 !
 CONST MNZN13 : MN VA : ZN : MN : !
$ ------------------------------------------------------------------------------
$ Defaults
$
 DEFINE-SYSTEM-DEFAULT ELEMENT 2 !
 DEFAULT-COM DEFINE_SYSTEM_ELEMENT VA !
 TYPE-DEF % SEQ * !
 TYPE-DEF A GES AMEND_PHASE_DESCRIPTION @ MAGNETIC -3 0.28 !
 TYPE-DEF B GES AMEND_PHASE_DESCRIPTION @ MAGNETIC -1 0.4 !
 FUNCTION ZERO      298.15  0;                                         6000 N !
 FUNCTION UN_ASS    298.15  0;                                         6000 N !
 FUNCTION R         298.15  +8.31451;                                  6000 N !
$ ------------------------------------------------------------------------------
$ Element data
$ ------------------------------------------------------------------------------
$ Mn
$
 PAR  G(CBCC_A12,MN:VA),,               +GHSERMN;                2000 N 91Din !
 PAR  TC(CBCC_A12,MN:VA),,               -285.00;                2000 N 91Din !
 PAR  BM(CBCC_A12,MN:VA),,                 -0.66;                2000 N 91Din !
 PAR  G(CUB_A13,MN:VA),,                +GCUBMN;                 2000 N 91Din !
 PAR  G(FCC_A1,MN:VA),,                 +GFCCMN;                 2000 N 91Din !
 PAR  TC(FCC_A1,MN:VA),,                -1620.00;                2000 N 91Din !
 PAR  BM(FCC_A1,MN:VA),,                   -1.86;                2000 N 91Din !
 PAR  G(BCC_A2,MN:VA),,                 +GBCCMN;                 2000 N 91Din !
 PAR  TC(BCC_A2,MN:VA),,                 -580.00;                2000 N 91Din !
 PAR  BM(BCC_A2,MN:VA),,                   -0.27;                2000 N 91Din !
 PAR  G(HCP_A3,MN:VA),,                 +GHCPMN;                 2000 N 91Din !
 PAR  TC(HCP_A3,MN:VA),,                -1620.00;                2000 N 91Din !
 PAR  BM(HCP_A3,MN:VA),,                   -1.86;                2000 N 91Din !
 PAR  G(LIQUID,MN),,                    +GLIQMN;                 2000 N 91Din !
$
 PAR  G(HCP_IM_A3,MN),,                 +GHCPMN;                 2000 N 91Din !
 PAR  TC(HCP_IM_A3,MN),,                -1620.00;                2000 N 91Din !
 PAR  BM(HCP_IM_A3,MN),,                   -1.86;                2000 N 91Din !
 PAR  G(MNZN3_L12,MN:MN),,              +4*GHSERMN+42400;,,           N 21Li !
 PAR  G(MNZN9_HT,MN:MN),,               +10*GHSERMN+106000;,,         N 22Li !
$
 FUNCTION GHSERMN   298.15  -8115.28+130.059*T-23.4582*T*LN(T)
       -0.00734768*T**2+69827*T**(-1);
      1519.00  Y  -28733.41+312.2648*T-48*T*LN(T)+1.656847E+30*T**(-9);
      2000.00  N !
 FUNCTION GCUBMN    298.15  -5800.4+135.995*T-24.8785*T*LN(T)
       -0.00583359*T**2+70269*T**(-1);
      1519.00  Y  +442.65-0.9715*T+GHSERMN+2.310723E+30*T**(-9);
      2000.00  N !
 FUNCTION GFCCMN    298.15  -3439.3+131.884*T-24.5177*T*LN(T)
       -0.006*T**2+69600*T**(-1);
      1519.00  Y  +2663.31-2.5984*T+GHSERMN+2.205113E+30*T**(-9);
      2000.00  N !
 FUNCTION GBCCMN    298.15  -3235.3+127.85*T-23.7*T*LN(T)
       -0.00744271*T**2+60000*T**(-1);
      1519.00  Y  +5544.58-4.5605*T+GHSERMN-3.91695E+29*T**(-9);
      2000.00  N !
 FUNCTION GHCPMN    298.15  -4439.3+133.007*T-24.5177*T*LN(T)
       -0.006*T**2+69600*T**(-1);
      1519.00  Y  +1663.31-1.4754*T+GHSERMN+2.205113E+30*T**(-9);
      2000.00  N !
 FUNCTION GLIQMN    298.15  +17859.91-12.6208*T+GHSERMN-4.41929E-21*T**7;
      1519.00  Y  -9993.9+299.036*T-48*T*LN(T);
      2000.00  N !
$ ------------------------------------------------------------------------------
$ Zn
$
$ BCT_A5 and DIAMOND_A4 added in unary 3.0
$ HCP_A3 revised in unary 4.1 (due to introduction of HCP_ZN)
$ RHOMBOHEDRAL_A7 and TETRAGONAL_A6 added in unary 4.1
$ TETRAGONAL_A6 revised in unary 4.4
$ CBCC_A12 and CUB_A13 added in unary 4.4
$ HCP_A3 and LIQUID modified in unary 5.0 (melting T and coefficients adjusted)
$ RHOMBO_A10 added in unary 5.0
$
$ Pure Zn restored as HCP_A3
$
 PAR  G(HCP_A3,ZN:VA),,                 +GHSERZN;                1700 N 91Din !
$PAR  G(HCP_A3,ZN:VA),,                 +GHSERZN
$            +2969.82-1.56968*T;                                 1700 N 93Kow !
 PAR  G(FCC_A1,ZN:VA),,                 +GHSERZN
             +2969.82-1.56968*T;                                 1700 N 91Din !
 PAR  G(BCC_A2,ZN:VA),,                 +GHSERZN
             +2886.96-2.5104*T;                                  1700 N 91Din !
$PAR  G(DIAMOND_A4,ZN),,                +GHSERZN+30*T;           1700 N SGCOST !
$PAR  G(BCT_A5,ZN),,                    +GHSERZN
$            +2886.96-2.5104*T;                                  1700 N SGCOST !
$PAR  G(TETRAGONAL_A6,ZN),,             +GHSERZN+4184;           1700 N 96Lee !
$PAR  G(TETRAGONAL_A6,ZN),,             +GHSERZN
$            +2886.96-2.5104*T;                                  1700 N 99SGUN !
$PAR  G(RHOMBOHEDRAL_A7,ZN),,           +GHSERZN+2300+11.5*T;    1700 N 99SGUN !
$PAR  G(RHOMBO_A10,ZN),,                +GLIQZN-2000+10*T;       1700 N 98Han !
 PAR  G(CBCC_A12,ZN:VA),,               +GHSERZN+2000;           1700 N 01Mie !
 PAR  G(CUB_A13,ZN:VA),,                +GHSERZN+2000;           1700 N 01Mie !
 PAR  G(LIQUID,ZN),,                    +GLIQZN;                 1700 N 91Din !
$
 PAR  G(HCP_IM_A3,ZN),,                 +GHSERZN
             +2969.82-1.56968*T;                                 1700 N 93Kow !
 PAR  G(MNZN3_L12,ZN:ZN),,              +4*GFCCZN-5200;,,             N 21Li !
 PAR  G(MN5ZN21_D82,ZN:ZN:ZN:ZN),,      +13*GFCCZN+52000;,,           N 20Li !
 PAR  G(MNZN9_HT,ZN:ZN),,               +10*GHSERZN+54000-15.7*T;,,   N 22Li !
$
 FUNCTION GHSERZN   298.15  -7285.787+118.470069*T-23.701314*T*LN(T)
       -0.001712034*T**2-1.264963E-06*T**3;
       692.677 Y  -11070.546+172.345644*T-31.38*T*LN(T)+4.7047E+26*T**(-9);
      1700.00  N !
 FUNCTION GLIQZN    298.15  +7157.222-10.29305*T+GHSERZN-3.58949E-19*T**7;
       692.677 Y  -3620.385+161.60854*T-31.38*T*LN(T);
      1700.00  N !
 FUNCTION GBCCZN    298.15  +GHSERZN+2886.96-2.5104*T;                 6000 N !
 FUNCTION GFCCZN    298.15  +GHSERZN+2969.82-1.56968*T;                6000 N !
$ ------------------------------------------------------------------------------
$ Binary system
$
$ X. Li, S. Liu, D. Huang, Y. Du, Calphad, 79, 102479(2022).
$
$ Checked against paper and author's tdb. Checked at 6000 K.
$
$ Partial reoptimization of 20Li/21Li.
$
$ Incorrect stoichiometric coefficient for G(MNZN13,VA:ZN:MN).
$
 PAR  L(LIQUID,MN,ZN;0),,               -8263.29+4.21*T;,,            N 22Li !
 PAR  L(LIQUID,MN,ZN;1),,               -1000+0.87*T;,,               N 22Li !
 PAR  L(LIQUID,MN,ZN;2),,               -4300+1.22*T;,,               N 22Li !
$
 PAR  L(FCC_A1,MN,ZN:VA;0),,            -2560-2.9*T;,,                N 20Li !
 PAR  L(FCC_A1,MN,ZN:VA;1),,            +1300-2.7*T;,,                N 20Li !
$
 PAR  L(BCC_A2,MN,ZN:VA;0),,            -110-6.11*T;,,                N 20Li !
 PAR  L(BCC_A2,MN,ZN:VA;1),,            +1400-0.37*T;,,               N 20Li !
$
 PAR  L(HCP_A3,MN,ZN:VA;0),,            +UN_ASS;,,                    N !
$
 PAR  L(HCP_IM_A3,MN,ZN;0),,            -2732-5.8*T;,,                N 22Li !
 PAR  L(HCP_IM_A3,MN,ZN;1),,            +17721-7.4*T;,,               N 22Li !
 PAR  L(HCP_IM_A3,MN,ZN;2),,            -14222+6.2*T;,,               N 22Li !
$
 PAR  L(CBCC_A12,MN,ZN:VA;0),,          +13000;,,                     N 20Li !
$
 PAR  L(CUB_A13,MN,ZN:VA;0),,           -4893+1.6*T;,,                N 22Li !
 PAR  L(CUB_A13,MN,ZN:VA;1),,           -2500+7.4*T;,,                N 22Li !
 PAR  L(CUB_A13,MN,ZN:VA;2),,           -3000;,,                      N 22Li !
$
 PAR  G(MNZN_B2,MN:ZN),,                +GHSERMN+GHSERZN
             -4626.18-0.754*T;,,                                      N 22Li !
$
 PAR  G(MNZN3_L12,MN:ZN),,              +GHSERMN+3*GHSERZN
             -11746.54-4.71*T;,,                                      N 22Li !
 PAR  G(MNZN3_L12,ZN:MN),,              +GFCCZN+3*GHSERMN;,,          N 21Li !
$
 PAR  G(MN5ZN21_D82,MN:MN:MN:ZN),,      +7*GHSERMN+6*GFCCZN;,,        N 20Li !
 PAR  G(MN5ZN21_D82,MN:MN:ZN:ZN),,      +4*GHSERMN+9*GFCCZN;,,        N 20Li !
 PAR  G(MN5ZN21_D82,MN:ZN:MN:ZN),,      +5*GHSERMN+8*GFCCZN;,,        N 20Li !
 PAR  G(MN5ZN21_D82,MN:ZN:ZN:ZN),,      +2*GHSERMN+11*GFCCZN
             -59209.8;,,                                              N 21Li !
 PAR  G(MN5ZN21_D82,ZN:MN:MN:ZN),,      +5*GHSERMN+8*GFCCZN;,,        N 20Li !
 PAR  G(MN5ZN21_D82,ZN:MN:ZN:ZN),,      +2*GHSERMN+11*GFCCZN;,,       N 20Li !
 PAR  G(MN5ZN21_D82,ZN:ZN:MN:ZN),,      +3*GHSERMN+10*GFCCZN;,,       N 20Li !
 PAR  L(MN5ZN21_D82,MN:ZN:MN,ZN:ZN;0),, -86401.9;,,                   N 21Li !
$
 PAR  G(MNZN9_LT,MN:MN:ZN:ZN),,         +0.238*GHSERMN+0.762*GHSERZN
             +940-0.98*T;,,                                           N 22Li !
 PAR  G(MNZN9_LT,MN:ZN:ZN:ZN),,         +0.058*GHSERMN+0.942*GHSERZN
             -513-0.658*T;,,                                          N 22Li !
 PAR  L(MNZN9_LT,MN:MN,ZN:ZN:ZN;0),,    -6364;,,                      N 22Li !
$
 PAR  G(MNZN9_HT,MN:ZN),,               +GHSERMN+9*GHSERZN
             +1424.6-36.4*T;,,                                        N 22Li !
 PAR  G(MNZN9_HT,ZN:MN),,               +GHSERZN+9*GHSERMN
             +2969.8-1.6*T;,,                                         N 22Li !
 PAR  L(MNZN9_HT,MN:MN,ZN;0),,          -23218+10*T;,,                N 22Li !
$
 PAR  G(MNZN13,MN:ZN:MN),,              +0.144*GHSERMN+0.856*GHSERZN
             -1400-0.62*T;,,                                          N 22Li !
 PAR  G(MNZN13,VA:ZN:MN),,              +0.072*GHSERMN+0.928*GHSERZN
             -1204+2.572*T;,,                                         N 22Li !
$ ------------------------------------------------------------------------------
$
$
 LIST-OF-REFERENCE
 NUMBER  SOURCE
  Null   'Unknown source'
  Same   'Same or similar interaction as in the corresponding stable phase'
  REFLAV 'Laves phase convention: G(LAVES,X:X)=+3*GHSERXX+15000'
  COST   'COST 507 database'
  SGCOST 'COST 507 database, SGTE unary database V.3.0, 1996; Al, B, Nd, Ti, Zn'
  91Din  'A.T. Dinsdale, Calphad, 15, 317-425(1991).'
  93Kow  'M. Kowalski, P.J. Spencer, J. Phase Equilib., 14, 432-38 (1993),
          SGTE unary database V.4.1, 1999; Zn'
  96Lee  'B.-J. Lee, Calphad, 20, 471-80(1996)
          SGTE unary database V.4.4, 2001; Zn'
  98Han  'S.C. Hansen, Calphad, 22, 359-73(1998),
          SGTE unary database V.5.0, 2009; Zn'
  99SGUN 'SGTE unary database V.4.1, 1999.'
  01Mie  'J. Miettinen, Calphad, 25, 43-58(2001),
          SGTE unary database V.4.4, 2001; Sn, Zn'
  20Li   'X. Li, S. Liu, K. Xu, Y. Zhang, Y. Du,
          Calphad, 69, 101770(2020); Mn-Zn'
  21Li   'X. Li, S. Liu, J. Huang, D. Huang, Y. Du,
          J. Alloys Compd., 863, 158484(2021); Mn-Zn'
  22Li   'X. Li, S. Liu, D. Huang, Y. Du, Calphad, 79, 102479(2022); Mn-Zn'
!

File: data/databases/sgte-binary/MnZr-20Kup.tdb
$
$ Database for Mn-Zr from A. Kuprava et al. 2020.
$
$ A. Kuprava, I. Saenko, O. Fabrichnaya, Calphad, 68, 101745(2020).
$
$ Dataset created 2023.05.01 by Bengt Hallstedt.
$
$ Large enthalpy of mixing and large temperature dependence for the liquid.
$ There is an inverse miscibility gap with a minimum at 5381 K and x(Zr)=0.52.
$
$ The value for G(MN2ZR_C14,ZR:MN) is unphysical. This compound has a negative
$ heat capacity, which should not be possible even for an unstable inverse
$ compound.
$
$ ------------------------------------------------------------------------------
 TEMP-LIM 298.15 6000.00 !
$
$ELEMENT NAME  REF. STATE               ATOMIC MASS H298-H0    S298    !
$
 ELEMENT VA   VACUUM                      0.0          0.0      0.0    ! 
 ELEMENT MN   CBCC_A12                   54.9380    4995.696   32.2206 ! 
 ELEMENT ZR   HCP_A3                     91.22      5566.27    39.1809 ! 
$ ------------------------------------------------------------------------------
$ Phase definitions
$
 PHASE LIQUID:L % 1 1 !
 CONST LIQUID:L : MN ZR : !
$
$ Fcc (cF4, Fm-3m) and MeX (cF8, Fm-3m)
$
 PHASE FCC_A1 %A 2 1 1 !
 CONST FCC_A1 : MN% ZR : VA : !
$
$ Bcc (cI2, Im-3m)
$
 PHASE BCC_A2 %B 2 1 3 !
 CONST BCC_A2 : MN% ZR% : VA : !
$
$ Hcp (hP2, P6_3/mmc) and Me2X (NiAs-type, hP4, P6_3/mmc, B8_1)
$
 PHASE HCP_A3 % 2 1 0.5 !
 CONST HCP_A3 : MN ZR% : VA : !
$
$ Prototype alpha-Mn (cI58, I-43m)
$
 PHASE CBCC_A12 %A 2 1 1 !
 CONST CBCC_A12 : MN% ZR : VA : !
$
$ Prototype beta-Mn (cP20, P4_132)
$
 PHASE CUB_A13 % 2 1 1 !
 CONST CUB_A13 : MN% ZR : VA : !
$
$ Prototype MgZn2 (hP12, P6_3/mmc)
$
 PHASE C14_LAVES % 2 2 1 !
 CONST C14_LAVES : MN% ZR : MN ZR% : !
$ ------------------------------------------------------------------------------
$ Defaults
$
 DEFINE-SYSTEM-DEFAULT ELEMENT 2 !
 DEFAULT-COM DEFINE_SYSTEM_ELEMENT VA !
 TYPE-DEF % SEQ * !
 TYPE-DEF B GES AMEND_PHASE_DESCRIPTION @ MAGNETIC -1 0.4 !
 TYPE-DEF A GES AMEND_PHASE_DESCRIPTION @ MAGNETIC -3 0.28 !
 FUNCTION ZERO      298.15  0;                                         6000 N !
 FUNCTION UN_ASS    298.15  0;                                         6000 N !
 FUNCTION R         298.15  +8.31451;                                  6000 N !
$ ------------------------------------------------------------------------------
$ Element data
$ ------------------------------------------------------------------------------
$ Mn
$
 PAR  G(CBCC_A12,MN:VA),,               +GHSERMN;                2000 N 91Din !
 PAR  TC(CBCC_A12,MN:VA),,               -285.00;                2000 N 91Din !
 PAR  BM(CBCC_A12,MN:VA),,                 -0.66;                2000 N 91Din !
 PAR  G(CUB_A13,MN:VA),,                +GCUBMN;                 2000 N 91Din !
 PAR  G(FCC_A1,MN:VA),,                 +GFCCMN;                 2000 N 91Din !
 PAR  TC(FCC_A1,MN:VA),,                -1620.00;                2000 N 91Din !
 PAR  BM(FCC_A1,MN:VA),,                   -1.86;                2000 N 91Din !
 PAR  G(BCC_A2,MN:VA),,                 +GBCCMN;                 2000 N 91Din !
 PAR  TC(BCC_A2,MN:VA),,                 -580.00;                2000 N 91Din !
 PAR  BM(BCC_A2,MN:VA),,                   -0.27;                2000 N 91Din !
 PAR  G(HCP_A3,MN:VA),,                 +GHCPMN;                 2000 N 91Din !
 PAR  TC(HCP_A3,MN:VA),,                -1620.00;                2000 N 91Din !
 PAR  BM(HCP_A3,MN:VA),,                   -1.86;                2000 N 91Din !
 PAR  G(LIQUID,MN),,                    +GLIQMN;                 2000 N 91Din !
$
 PAR  G(C14_LAVES,MN:MN),,              +3*GHSERMN+15000;,,           N REFLAV !
$
 FUNCTION GHSERMN   298.15  -8115.28+130.059*T-23.4582*T*LN(T)
       -0.00734768*T**2+69827*T**(-1);
      1519.00  Y  -28733.41+312.2648*T-48*T*LN(T)+1.656847E+30*T**(-9);
      2000.00  N !
 FUNCTION GCUBMN    298.15  -5800.4+135.995*T-24.8785*T*LN(T)
       -0.00583359*T**2+70269*T**(-1);
      1519.00  Y  +442.65-0.9715*T+GHSERMN+2.310723E+30*T**(-9);
      2000.00  N !
 FUNCTION GFCCMN    298.15  -3439.3+131.884*T-24.5177*T*LN(T)
       -0.006*T**2+69600*T**(-1);
      1519.00  Y  +2663.31-2.5984*T+GHSERMN+2.205113E+30*T**(-9);
      2000.00  N !
 FUNCTION GBCCMN    298.15  -3235.3+127.85*T-23.7*T*LN(T)
       -0.00744271*T**2+60000*T**(-1);
      1519.00  Y  +5544.58-4.5605*T+GHSERMN-3.91695E+29*T**(-9);
      2000.00  N !
 FUNCTION GHCPMN    298.15  -4439.3+133.007*T-24.5177*T*LN(T)
       -0.006*T**2+69600*T**(-1);
      1519.00  Y  +1663.31-1.4754*T+GHSERMN+2.205113E+30*T**(-9);
      2000.00  N !
 FUNCTION GLIQMN    298.15  +17859.91-12.6208*T+GHSERMN-4.41929E-21*T**7;
      1519.00  Y  -9993.9+299.036*T-48*T*LN(T);
      2000.00  N !
$ ------------------------------------------------------------------------------
$ Zr
$
$ CUB_A13, CBCC_A12, ORTHORHOMBIC_A20 and TETRAGONAL_U added in unary 4.1
$
 PAR  G(HCP_A3,ZR:VA)           130.00  +GHSERZR;,,                   N 91Din !
 PAR  G(BCC_A2,ZR:VA)           130.00  +GBCCZR;,,                    N 91Din !
$PAR  G(OMEGA,ZR)               130.00  +GOMEZR;,,                    N 91Din !
 PAR  G(FCC_A1,ZR:VA)           130.00  +GHSERZR+7600-0.9*T;,,        N 91Din !
 PAR  G(CBCC_A12,ZR:VA)         130.00  +GHSERZR+4602.2;,,            N 99SGUN !
 PAR  G(CUB_A13,ZR:VA)          130.00  +GHSERZR+7531.2;,,            N 99SGUN !
$PAR  G(ORTHORHOMBIC_A20,ZR)    130.00  +GBCCZR+5000;,,               N 99SGUN !
$PAR  G(TETRAGONAL_U,ZR)        130.00  +GBCCZR+5000;,,               N 99SGUN !
 PAR  G(LIQUID,ZR)              130.00  +GLIQZR;,,                    N 91Din !
$
 PAR  G(C14_LAVES,ZR:ZR),,              +3*GHSERZR+80000;,,           N 20Kup !
$
 FUNCTION GHSERZR   130.00  -7827.595+125.64905*T-24.1618*T*LN(T)
       -0.00437791*T**2+34971*T**(-1);
      2128.00  Y  -26085.921+262.724183*T-42.144*T*LN(T)-1.342896E+31*T**(-9);
      6000.00  N !
 FUNCTION GBCCZR    130.00  -525.539+124.9457*T-25.607406*T*LN(T)
       -3.40084E-04*T**2-9.729E-09*T**3+25233*T**(-1)-7.6143E-11*T**4;
      2128.00  Y  -4620.034+1.55998*T+GHSERZR+1.4103476E+32*T**(-9);
      6000.00  N !
 FUNCTION GOMEZR    130.00  -8878.082+144.432234*T-26.8556*T*LN(T)
       -0.002799446*T**2+38376*T**(-1);
      2128.00  Y  -3414.603+2.566675*T+GHSERZR+8.517346E+31*T**(-9);
      6000.00  N !
 FUNCTION GLIQZR    130.00  +18147.69-9.080812*T+GHSERZR+1.6275E-22*T**7;
      2128.00  Y  -8281.26+253.812609*T-42.144*T*LN(T);
      6000.00  N !
$ ------------------------------------------------------------------------------
$ Binary system
$
$ A. Kuprava, I. Saenko, O. Fabrichnaya, Calphad, 68, 101745(2020).
$
$ Checked against paper and author's tdb. Checked at 6000 K.
$
$ Large enthalpy of mixing and large temperature dependence for the liquid.
$ There is an inverse miscibility gap with a minimum at 5381 K and x(Zr)=0.52.
$
$ The value for G(MN2ZR_C14,ZR:MN) is unphysical. This compound has a negative
$ heat capacity, which should not be possible even for an unstable inverse
$ compound.
$
 PAR  L(LIQUID,MN,ZR;0),,               -73668.72+30.3*T;,,           N 20Kup !
 PAR  L(LIQUID,MN,ZR;1),,               -1991.63;,,                   N 20Kup !
$
 PAR  L(FCC_A1,MN,ZR:VA;0),,            -7200;,,                      N 20Kup !
$
 PAR  L(BCC_A2,MN,ZR:VA;0),,            -2135.3475-0.13258*T;,,       N 20Kup !
 PAR  L(BCC_A2,MN,ZR:VA;1),,            -1084;,,                      N 20Kup !
$
 PAR  L(HCP_A3,MN,ZR:VA;0),,            +25000;,,                     N 20Kup !
 PAR  L(CBCC_A12,MN,ZR:VA;0),,          +20000;,,                     N 20Kup !
 PAR  L(CUB_A13,MN,ZR:VA;0),,           -18000;,,                     N 20Kup !
$
 PAR  G(C14_LAVES,MN:ZR),,              +GMN2ZR;,,                    N 20Kup !
 PAR  G(C14_LAVES,ZR:MN),,              -GMN2ZR+95000;,,              N 20Kup !
$
 FUNCTION GMN2ZR    298.15  -95954.93+427.95342*T-77.2627*T*LN(T)
       -0.009295*T**2+243248.5*T**(-1);
      6000.00  N !
$ ------------------------------------------------------------------------------
$
 ASSESSED_SYSTEM
  MN-ZR(TDB -* +LIQUID +BCC_A2 +CBCC_A12 +CUB_A13 +FCC_A1 +HCP_A3 +MN2ZR_C14
  ;P3 TMM:300/2300 STP:.3/1800/-2) !
$
$
 LIST-OF-REFERENCE
 NUMBER  SOURCE
  Null   'Unknown source'
  REFLAV 'Laves phase convention: G(LAVES,X:X)=+3*GHSERXX+15000'
  COST   'COST 507 database'
  91Din  'A.T. Dinsdale, Calphad, 15, 317-425(1991).'
  99SGUN 'SGTE unary database V.4.1, 1999.'
  20Kup  'A. Kuprava, I. Saenko, O. Fabrichnaya,
          Calphad, 68, 101745(2020); Mn-Zr'
!

File: data/databases/sgte-binary/MnZr-21Si.tdb
$
$ Database for Mn-Zr from X. Si et al. 2021.
$
$ X. Si, S. Liu, X. Li, C. Shi, Y. Liu, Y. Du, Z. Zhang,
$ Calphad, 72, 102243(2021).
$
$ Dataset created 2023.05.01 by Bengt Hallstedt.
$
$ The value for G(MN2ZR_C14,ZR:MN) is unphysical. This compound has a negative
$ heat capacity, which should not be possible even for an unstable inverse
$ compound.
$
$ ------------------------------------------------------------------------------
 TEMP-LIM 298.15 6000.00 !
$
$ELEMENT NAME  REF. STATE               ATOMIC MASS H298-H0    S298    !
$
 ELEMENT VA   VACUUM                      0.0          0.0      0.0    ! 
 ELEMENT MN   CBCC_A12                   54.9380    4995.696   32.2206 ! 
 ELEMENT ZR   HCP_A3                     91.22      5566.27    39.1809 ! 
$ ------------------------------------------------------------------------------
$ Phase definitions
$
 PHASE LIQUID:L % 1 1 !
 CONST LIQUID:L : MN ZR : !
$
$ Fcc (cF4, Fm-3m) and MeX (cF8, Fm-3m)
$
 PHASE FCC_A1 %A 2 1 1 !
 CONST FCC_A1 : MN% ZR : VA : !
$
$ Bcc (cI2, Im-3m)
$
 PHASE BCC_A2 %B 2 1 3 !
 CONST BCC_A2 : MN% ZR% : VA : !
$
$ Hcp (hP2, P6_3/mmc) and Me2X (NiAs-type, hP4, P6_3/mmc, B8_1)
$
 PHASE HCP_A3 % 2 1 0.5 !
 CONST HCP_A3 : MN ZR% : VA : !
$
$ Prototype alpha-Mn (cI58, I-43m)
$
 PHASE CBCC_A12 %A 2 1 1 !
 CONST CBCC_A12 : MN% ZR : VA : !
$
$ Prototype beta-Mn (cP20, P4_132)
$
 PHASE CUB_A13 % 2 1 1 !
 CONST CUB_A13 : MN% ZR : VA : !
$
$ Prototype MgZn2 (hP12, P6_3/mmc)
$
 PHASE C14_LAVES % 2 2 1 !
 CONST C14_LAVES : MN% ZR : MN ZR% : !
$ ------------------------------------------------------------------------------
$ Defaults
$
 DEFINE-SYSTEM-DEFAULT ELEMENT 2 !
 DEFAULT-COM DEFINE_SYSTEM_ELEMENT VA !
 TYPE-DEF % SEQ * !
 TYPE-DEF B GES AMEND_PHASE_DESCRIPTION @ MAGNETIC -1 0.4 !
 TYPE-DEF A GES AMEND_PHASE_DESCRIPTION @ MAGNETIC -3 0.28 !
 FUNCTION ZERO      298.15  0;                                         6000 N !
 FUNCTION UN_ASS    298.15  0;                                         6000 N !
 FUNCTION R         298.15  +8.31451;                                  6000 N !
$ ------------------------------------------------------------------------------
$ Element data
$ ------------------------------------------------------------------------------
$ Mn
$
 PAR  G(CBCC_A12,MN:VA),,               +GHSERMN;                2000 N 91Din !
 PAR  TC(CBCC_A12,MN:VA),,               -285.00;                2000 N 91Din !
 PAR  BM(CBCC_A12,MN:VA),,                 -0.66;                2000 N 91Din !
 PAR  G(CUB_A13,MN:VA),,                +GCUBMN;                 2000 N 91Din !
 PAR  G(FCC_A1,MN:VA),,                 +GFCCMN;                 2000 N 91Din !
 PAR  TC(FCC_A1,MN:VA),,                -1620.00;                2000 N 91Din !
 PAR  BM(FCC_A1,MN:VA),,                   -1.86;                2000 N 91Din !
 PAR  G(BCC_A2,MN:VA),,                 +GBCCMN;                 2000 N 91Din !
 PAR  TC(BCC_A2,MN:VA),,                 -580.00;                2000 N 91Din !
 PAR  BM(BCC_A2,MN:VA),,                   -0.27;                2000 N 91Din !
 PAR  G(HCP_A3,MN:VA),,                 +GHCPMN;                 2000 N 91Din !
 PAR  TC(HCP_A3,MN:VA),,                -1620.00;                2000 N 91Din !
 PAR  BM(HCP_A3,MN:VA),,                   -1.86;                2000 N 91Din !
 PAR  G(LIQUID,MN),,                    +GLIQMN;                 2000 N 91Din !
$
 PAR  G(C14_LAVES,MN:MN),,              +3*GHSERMN+12360.12;,,        N 21Si !
$
 FUNCTION GHSERMN   298.15  -8115.28+130.059*T-23.4582*T*LN(T)
       -0.00734768*T**2+69827*T**(-1);
      1519.00  Y  -28733.41+312.2648*T-48*T*LN(T)+1.656847E+30*T**(-9);
      2000.00  N !
 FUNCTION GCUBMN    298.15  -5800.4+135.995*T-24.8785*T*LN(T)
       -0.00583359*T**2+70269*T**(-1);
      1519.00  Y  +442.65-0.9715*T+GHSERMN+2.310723E+30*T**(-9);
      2000.00  N !
 FUNCTION GFCCMN    298.15  -3439.3+131.884*T-24.5177*T*LN(T)
       -0.006*T**2+69600*T**(-1);
      1519.00  Y  +2663.31-2.5984*T+GHSERMN+2.205113E+30*T**(-9);
      2000.00  N !
 FUNCTION GBCCMN    298.15  -3235.3+127.85*T-23.7*T*LN(T)
       -0.00744271*T**2+60000*T**(-1);
      1519.00  Y  +5544.58-4.5605*T+GHSERMN-3.91695E+29*T**(-9);
      2000.00  N !
 FUNCTION GHCPMN    298.15  -4439.3+133.007*T-24.5177*T*LN(T)
       -0.006*T**2+69600*T**(-1);
      1519.00  Y  +1663.31-1.4754*T+GHSERMN+2.205113E+30*T**(-9);
      2000.00  N !
 FUNCTION GLIQMN    298.15  +17859.91-12.6208*T+GHSERMN-4.41929E-21*T**7;
      1519.00  Y  -9993.9+299.036*T-48*T*LN(T);
      2000.00  N !
$ ------------------------------------------------------------------------------
$ Zr
$
$ CUB_A13, CBCC_A12, ORTHORHOMBIC_A20 and TETRAGONAL_U added in unary 4.1
$
 PAR  G(HCP_A3,ZR:VA)           130.00  +GHSERZR;,,                   N 91Din !
 PAR  G(BCC_A2,ZR:VA)           130.00  +GBCCZR;,,                    N 91Din !
$PAR  G(OMEGA,ZR)               130.00  +GOMEZR;,,                    N 91Din !
 PAR  G(FCC_A1,ZR:VA)           130.00  +GHSERZR+7600-0.9*T;,,        N 91Din !
 PAR  G(CBCC_A12,ZR:VA)         130.00  +GHSERZR+4602.2;,,            N 99SGUN !
 PAR  G(CUB_A13,ZR:VA)          130.00  +GHSERZR+7531.2;,,            N 99SGUN !
$PAR  G(ORTHORHOMBIC_A20,ZR)    130.00  +GBCCZR+5000;,,               N 99SGUN !
$PAR  G(TETRAGONAL_U,ZR)        130.00  +GBCCZR+5000;,,               N 99SGUN !
 PAR  G(LIQUID,ZR)              130.00  +GLIQZR;,,                    N 91Din !
$
 PAR  G(C14_LAVES,ZR:ZR),,              +3*GHSERZR+90000;,,           N 21Si !
$
 FUNCTION GHSERZR   130.00  -7827.595+125.64905*T-24.1618*T*LN(T)
       -0.00437791*T**2+34971*T**(-1);
      2128.00  Y  -26085.921+262.724183*T-42.144*T*LN(T)-1.342896E+31*T**(-9);
      6000.00  N !
 FUNCTION GBCCZR    130.00  -525.539+124.9457*T-25.607406*T*LN(T)
       -3.40084E-04*T**2-9.729E-09*T**3+25233*T**(-1)-7.6143E-11*T**4;
      2128.00  Y  -4620.034+1.55998*T+GHSERZR+1.4103476E+32*T**(-9);
      6000.00  N !
 FUNCTION GOMEZR    130.00  -8878.082+144.432234*T-26.8556*T*LN(T)
       -0.002799446*T**2+38376*T**(-1);
      2128.00  Y  -3414.603+2.566675*T+GHSERZR+8.517346E+31*T**(-9);
      6000.00  N !
 FUNCTION GLIQZR    130.00  +18147.69-9.080812*T+GHSERZR+1.6275E-22*T**7;
      2128.00  Y  -8281.26+253.812609*T-42.144*T*LN(T);
      6000.00  N !
$ ------------------------------------------------------------------------------
$ Binary system
$
$ X. Si, S. Liu, X. Li, C. Shi, Y. Liu, Y. Du, Z. Zhang,
$ Calphad, 72, 102243(2021).
$
$ Checked against paper and author's tdb. Checked at 6000 K.
$
$ The value for G(MN2ZR_C14,ZR:MN) is unphysical. This compound has a negative
$ heat capacity, which should not be possible even for an unstable inverse
$ compound.
$
 PAR  L(LIQUID,MN,ZR;0),,               -44426.52+2.01*T;,,           N 21Si !
 PAR  L(LIQUID,MN,ZR;1),,               -21335.76+10.91*T;,,          N 21Si !
 PAR  L(LIQUID,MN,ZR;2),,               +1337.27;,,                   N 21Si !
$
 PAR  L(FCC_A1,MN,ZR:VA;0),,            -17035.19;,,                  N 21Si !
$
 PAR  L(BCC_A2,MN,ZR:VA;0),,            -27035.41+10.6*T;,,           N 21Si !
 PAR  L(BCC_A2,MN,ZR:VA;1),,            -4038.51;,,                   N 21Si !
$
 PAR  L(HCP_A3,MN,ZR:VA;0),,            -4619.42;,,                   N 21Si !
 PAR  L(CBCC_A12,MN,ZR:VA;0),,          -31174.85;,,                  N 21Si !
 PAR  L(CUB_A13,MN,ZR:VA;0),,           -30509.42;,,                  N 21Si !
$
 PAR  G(C14_LAVES,MN:ZR),,              +GMN2ZR;,,                    N 21Si !
 PAR  G(C14_LAVES,ZR:MN),,              -GMN2ZR+102360.12;,,          N 21Si !
$
 FUNCTION GMN2ZR    298.15  -99353.86+418.62*T-76.77*T*LN(T)
       -0.00944*T**2+229696.6*T**(-1);
      6000.00  N !
$ ------------------------------------------------------------------------------
$
 ASSESSED_SYSTEM
  MN-ZR(TDB -* +LIQUID +BCC_A2 +CBCC_A12 +CUB_A13 +FCC_A1 +HCP_A3 +MN2ZR_C14
  ;P3 TMM:300/2300 STP:.3/1800/-2) !
$
$
 LIST-OF-REFERENCE
 NUMBER  SOURCE
  Null   'Unknown source'
  REFLAV 'Laves phase convention: G(LAVES,X:X)=+3*GHSERXX+15000'
  COST   'COST 507 database'
  91Din  'A.T. Dinsdale, Calphad, 15, 317-425(1991).'
  99SGUN 'SGTE unary database V.4.1, 1999.'
  21Si   'X. Si, S. Liu, X. Li, C. Shi, Y. Liu, Y. Du, Z. Zhang,
          Calphad, 72, 102243(2021); Mn-Zr'
!
