Repository: orchid-calphad/orchid-project.org

# orchid-project.org

Website and released data of **ORCHID** (Open Repository for CALPHAD Hypotheses, Intelligence, and Discovery),
served by GitHub Pages at https://orchid-project.org. Releases are archived on Zenodo (one DOI per version).

- `index.html`, `catalog/`, `best-practices.html` — static, self-contained pages (generated in the ORCHID tooling).
- `data/` — released data: catalog, redistributable TDB files, convex hulls. Licences: `data/LICENSES.md`, `data/NOTICE.md`.
- `llms.txt`, `data/croissant.json`, `CITATION.cff`, `.zenodo.json` — machine-readable metadata.

Only data with clear redistribution rights are published.

File: data/databases/sgte-binary/MnZr-97Fla-LB.tdb
$
$ Database for Mn-Zr from H. Flandorfer et al. 1997 (included in LB Vol. 4)
$
$ H. Flandorfer, J. Groebner, A. Stamou, N. Hassiotis, A. Saccone, P. Rogl,
$ R. Wouters, H. Seifert, D. Maccio, R. Ferro, G. Haidemenopoulus, L. Delaey,
$ G. Effenberg, Z. Metallkd., 88, 529-38(1997).
$
$ Dataset created 2010.02.13 by Bengt Hallstedt.
$ 2021.01.30: Modified for use with GES6.
$
$ There is a slight mismatch (less than 2 K) between the printed invariant
$ temperatures (probably caused by Mn2Zr) in the Mn-rich part of the system
$ and those from LBall-v7+fun.tdb (same as this dataset).
$
$ There are also some smaller differences compared to the paper, e.g.
$ for the CBCC-A12/CUB-A13 (alpha/beta-Mn) equilibrium.
$
$ The solution model for Mn2Zr-C14 is not standard.
$
$ Solubilities of Zr in beta, gamma and delta-Mn given by Hellawell 1959;
$ up to 1.4 at% in beta and delta-Mn.
$
$ ------------------------------------------------------------------------------
 TEMP-LIM 298.15 6000.00 !
$
$ELEMENT NAME  REF. STATE               ATOMIC MASS H298-H0    S298    !
$
 ELEMENT VA   VACUUM                      0.0          0.0      0.0    ! 
 ELEMENT MN   CBCC_A12                   54.9380    4995.696   32.2206 ! 
 ELEMENT ZR   HCP_A3                     91.22      5566.27    39.1809 ! 
$ ------------------------------------------------------------------------------
$ Phase definitions
$
 PHASE LIQUID:L % 1 1 !
 CONST LIQUID:L : MN ZR : !
$
$ Fcc (cF4, Fm-3m) and MeX (cF8, Fm-3m)
$
 PHASE FCC_A1 %A 2 1 1 !
 CONST FCC_A1 : MN% ZR : VA : !
$
$ Bcc (cI2, Im-3m)
$
 PHASE BCC_A2 %B 2 1 3 !
 CONST BCC_A2 : MN% ZR% : VA : !
$
$ Hcp (hP2, P6_3/mmc) and Me2X (NiAs-type, hP4, P6_3/mmc, B8_1)
$
 PHASE HCP_A3 % 2 1 0.5 !
 CONST HCP_A3 : MN ZR% : VA : !
$
$ Prototype alpha-Mn (cI58, I-43m)
$
 PHASE CBCC_A12 %A 2 1 1 !
 CONST CBCC_A12 : MN : VA : !
$
$ Prototype beta-Mn (cP20, P4_132)
$
 PHASE CUB_A13 % 2 1 1 !
 CONST CUB_A13 : MN : VA : !
$
$ Prototype MgZn2 (hP12, P6_3/mmc)
$
 PHASE MN2ZR_C14 % 2 2 1 !
 CONST MN2ZR_C14 : MN : ZR% VA : !
$ ------------------------------------------------------------------------------
$ Defaults
$
 DEFINE-SYSTEM-DEFAULT ELEMENT 2 !
 DEFAULT-COM DEFINE_SYSTEM_ELEMENT VA !
 TYPE-DEF % SEQ * !
 TYPE-DEF B GES AMEND_PHASE_DESCRIPTION @ MAGNETIC -1 0.4 !
 TYPE-DEF A GES AMEND_PHASE_DESCRIPTION @ MAGNETIC -3 0.28 !
 FUNCTION ZERO      298.15  0;                                         6000 N !
 FUNCTION UN_ASS    298.15  0;                                         6000 N !
 FUNCTION R         298.15  +8.31451;                                  6000 N !
 FUNCTION RTLNP     298.15  +8.31451*T*LN(1E-05*P);                    6000 N !
$ ------------------------------------------------------------------------------
$ Element data
$ ------------------------------------------------------------------------------
$ Mn
$
 PAR  G(CBCC_A12,MN:VA),,               +GHSERMN;                2000 N 91Din !
 PAR  TC(CBCC_A12,MN:VA),,               -285.00;                2000 N 91Din !
 PAR  BM(CBCC_A12,MN:VA),,                 -0.66;                2000 N 91Din !
 PAR  G(CUB_A13,MN:VA),,                +GCUBMN;                 2000 N 91Din !
 PAR  G(FCC_A1,MN:VA),,                 +GFCCMN;                 2000 N 91Din !
 PAR  TC(FCC_A1,MN:VA),,                -1620.00;                2000 N 91Din !
 PAR  BM(FCC_A1,MN:VA),,                   -1.86;                2000 N 91Din !
 PAR  G(BCC_A2,MN:VA),,                 +GBCCMN;                 2000 N 91Din !
 PAR  TC(BCC_A2,MN:VA),,                 -580.00;                2000 N 91Din !
 PAR  BM(BCC_A2,MN:VA),,                   -0.27;                2000 N 91Din !
 PAR  G(HCP_A3,MN:VA),,                 +GHCPMN;                 2000 N 91Din !
 PAR  TC(HCP_A3,MN:VA),,                -1620.00;                2000 N 91Din !
 PAR  BM(HCP_A3,MN:VA),,                   -1.86;                2000 N 91Din !
 PAR  G(LIQUID,MN),,                    +GLIQMN;                 2000 N 91Din !
$
 PAR  G(MN2ZR_C14,MN:VA),,              +2*GHSERMN+15000;,,           N 97Fla !
$
 FUNCTION GHSERMN   298.15  -8115.28+130.059*T-23.4582*T*LN(T)
       -0.00734768*T**2+69827*T**(-1);
      1519.00  Y  -28733.41+312.2648*T-48*T*LN(T)+1.656847E+30*T**(-9);
      2000.00  N !
 FUNCTION GCUBMN    298.15  -5800.4+135.995*T-24.8785*T*LN(T)
       -0.00583359*T**2+70269*T**(-1);
      1519.00  Y  +442.65-0.9715*T+GHSERMN+2.310723E+30*T**(-9);
      2000.00  N !
 FUNCTION GFCCMN    298.15  -3439.3+131.884*T-24.5177*T*LN(T)
       -0.006*T**2+69600*T**(-1);
      1519.00  Y  +2663.31-2.5984*T+GHSERMN+2.205113E+30*T**(-9);
      2000.00  N !
 FUNCTION GBCCMN    298.15  -3235.3+127.85*T-23.7*T*LN(T)
       -0.00744271*T**2+60000*T**(-1);
      1519.00  Y  +5544.58-4.5605*T+GHSERMN-3.91695E+29*T**(-9);
      2000.00  N !
 FUNCTION GHCPMN    298.15  -4439.3+133.007*T-24.5177*T*LN(T)
       -0.006*T**2+69600*T**(-1);
      1519.00  Y  +1663.31-1.4754*T+GHSERMN+2.205113E+30*T**(-9);
      2000.00  N !
 FUNCTION GLIQMN    298.15  +17859.91-12.6208*T+GHSERMN-4.41929E-21*T**7;
      1519.00  Y  -9993.9+299.036*T-48*T*LN(T);
      2000.00  N !
$ ------------------------------------------------------------------------------
$ Zr
$
$ CUB_A13, CBCC_A12, ORTHORHOMBIC_A20 and TETRAGONAL_U added in unary 4.1
$
 PAR  G(HCP_A3,ZR:VA)           130.00  +GHSERZR;,,                   N 91Din !
 PAR  G(BCC_A2,ZR:VA)           130.00  +GBCCZR;,,                    N 91Din !
$PAR  G(OMEGA,ZR)               130.00  +GOMEZR;,,                    N 91Din !
 PAR  G(FCC_A1,ZR:VA)           130.00  +GHSERZR+7600-0.9*T;,,        N 91Din !
$PAR  G(CBCC_A12,ZR:VA)         130.00  +GHSERZR+4602.2;,,            N 99SGUN !
$PAR  G(CUB_A13,ZR:VA)          130.00  +GHSERZR+7531.2;,,            N 99SGUN !
$PAR  G(ORTHORHOMBIC_A20,ZR)    130.00  +GBCCZR+5000;,,               N 99SGUN !
$PAR  G(TETRAGONAL_U,ZR)        130.00  +GBCCZR+5000;,,               N 99SGUN !
 PAR  G(LIQUID,ZR)              130.00  +GLIQZR;,,                    N 91Din !
$
 FUNCTION GHSERZR   130.00  -7827.595+125.64905*T-24.1618*T*LN(T)
       -0.00437791*T**2+34971*T**(-1);
      2128.00  Y  -26085.921+262.724183*T-42.144*T*LN(T)-1.342896E+31*T**(-9);
      6000.00  N !
 FUNCTION GBCCZR    130.00  -525.539+124.9457*T-25.607406*T*LN(T)
       -3.40084E-04*T**2-9.729E-09*T**3+25233*T**(-1)-7.6143E-11*T**4;
      2128.00  Y  -4620.034+1.55998*T+GHSERZR+1.4103476E+32*T**(-9);
      6000.00  N !
 FUNCTION GOMEZR    130.00  -8878.082+144.432234*T-26.8556*T*LN(T)
       -0.002799446*T**2+38376*T**(-1);
      2128.00  Y  -3414.603+2.566675*T+GHSERZR+8.517346E+31*T**(-9);
      6000.00  N !
 FUNCTION GLIQZR    130.00  +18147.69-9.080812*T+GHSERZR+1.6275E-22*T**7;
      2128.00  Y  -8281.26+253.812609*T-42.144*T*LN(T);
      6000.00  N !
$ ------------------------------------------------------------------------------
$ Binary system
$
$ From H. Flandorfer et al. 1997 (included in LB Vol. 4)
$
$ H. Flandorfer, J. Groebner, A. Stamou, N. Hassiotis, A. Saccone, P. Rogl,
$ R. Wouters, H. Seifert, D. Maccio, R. Ferro, G. Haidemenopoulus, L. Delaey,
$ G. Effenberg, Z. Metallkd., 88, 529-38(1997).
$
$ Checked against LB and paper. Checked at 6000 K.
$
$ There is a slight mismatch (less than 2 K) between the printed invariant
$ temperatures (probably caused by Mn2Zr) in the Mn-rich part of the system
$ and those from LBall-v7+fun.tdb (same as this dataset).
$
$ There are also some smaller differences compared to the paper, e.g.
$ for the CBCC-A12/CUB-A13 (alpha/beta-Mn) equilibrium.
$
$ The solution model for Mn2Zr-C14 is not standard.
$
$ Solubilities of Zr in beta, gamma and delta-Mn given by Hellawell 1959;
$ up to 1.4 at% in beta and delta-Mn.
$
 PAR  L(LIQUID,MN,ZR;0),,               -45851.78+5.21718*T;,,        N 97Fla !
 PAR  L(LIQUID,MN,ZR;1),,               -10658.06+9.26869*T;,,        N 97Fla !
 PAR  L(LIQUID,MN,ZR;2),,               -11253.58;,,                  N 97Fla !
$
 PAR  L(FCC_A1,MN,ZR:VA;0),,            -26984.11+2.15873*T;,,        N 97Fla !
$
 PAR  L(BCC_A2,MN,ZR:VA;0),,            -54491.27+30.8108*T;,,        N 97Fla !
 PAR  L(BCC_A2,MN,ZR:VA;1),,            -6418.27+0.51346*T;,,         N 97Fla !
$
 PAR  L(HCP_A3,MN,ZR:VA;0),,            -8123.31;,,                   N 97Fla !
$
 PAR  G(MN2ZR_C14,MN:ZR),,              +2*GHSERMN+GHSERZR
             -120013.95+36.9305*T;,,                                  N 97Fla !
 PAR  L(MN2ZR_C14,MN:VA,ZR;0),,         -2029.39+0.16235*T;,,         N 97Fla !
$ ------------------------------------------------------------------------------
$
 ASSESSED_SYSTEM
  MN-ZR(TDB -* +LIQUID +BCC_A2 +CBCC_A12 +CUB_A13 +FCC_A1 +HCP_A3 +MN2ZR_C14
  ;P3 TMM:300/2300 STP:.3/1800/-2) !
$
$
 LIST-OF-REFERENCE
 NUMBER  SOURCE
  Null   'Unknown source'
  COST   'COST 507 database'
  91Din  'A.T. Dinsdale, Calphad, 15, 317-425(1991).'
  97Fla  'H. Flandorfer, J. Groebner, A. Stamou, N. Hassiotis, A. Saccone,
          P. Rogl, R. Wouters, H. Seifert, D. Maccio, R. Ferro,
          G. Haidemenopoulus, L. Delaey, G. Effenberg,
          Z. Metallkd., 88, 529-38(1997); Mn-Zr'
  99SGUN 'SGTE unary database V.4.1, 1999.'
!

File: data/databases/sgte-binary/MnZr-98Hac.tdb
$
$ Database for Mn-Zr from K. Hack 1998
$
$ K. Hack, COST 507, Final report round 2, 1998.
$
$ Dataset created 2016.03.05 by Bengt Hallstedt.
$ 2021.01.30: Modified for use with GES6.
$
$ The modelling of Mn2Zr is unusual and its phase field is far too wide.
$
$ ------------------------------------------------------------------------------
 TEMP-LIM 298.15 6000.00 !
$
$ELEMENT NAME  REF. STATE               ATOMIC MASS H298-H0    S298    !
$
 ELEMENT VA   VACUUM                      0.0          0.0      0.0    ! 
 ELEMENT MN   CBCC_A12                   54.9380    4995.696   32.2206 ! 
 ELEMENT ZR   HCP_A3                     91.22      5566.27    39.1809 ! 
$ ------------------------------------------------------------------------------
$ Phase definitions
$
 PHASE LIQUID:L % 1 1 !
 CONST LIQUID:L : MN ZR : !
$
$ Fcc (cF4, Fm-3m) and MeX (cF8, Fm-3m)
$
 PHASE FCC_A1 %A 2 1 1 !
 CONST FCC_A1 : MN% ZR : VA : !
$
$ Bcc (cI2, Im-3m)
$
 PHASE BCC_A2 %B 2 1 3 !
 CONST BCC_A2 : MN% ZR% : VA : !
$
$ Hcp (hP2, P6_3/mmc) and Me2X (NiAs-type, hP4, P6_3/mmc, B8_1)
$
 PHASE HCP_A3 % 2 1 0.5 !
 CONST HCP_A3 : MN ZR% : VA : !
$
$ Prototype alpha-Mn (cI58, I-43m)
$
 PHASE CBCC_A12 %A 2 1 1 !
 CONST CBCC_A12 : MN% ZR : VA : !
$
$ Prototype beta-Mn (cP20, P4_132)
$
 PHASE CUB_A13 % 2 1 1 !
 CONST CUB_A13 : MN% ZR : VA : !
$
$ Prototype MgZn2 (hP12, P6_3/mmc)
$
 PHASE MN2ZR_C14 % 2 2 1 !
 CONST MN2ZR_C14 : MN% ZR : MN ZR% : !
$ ------------------------------------------------------------------------------
$ Defaults
$
 DEFINE-SYSTEM-DEFAULT ELEMENT 2 !
 DEFAULT-COM DEFINE_SYSTEM_ELEMENT VA !
 TYPE-DEF % SEQ * !
 TYPE-DEF B GES AMEND_PHASE_DESCRIPTION @ MAGNETIC -1 0.4 !
 TYPE-DEF A GES AMEND_PHASE_DESCRIPTION @ MAGNETIC -3 0.28 !
 FUNCTION ZERO      298.15  0;                                         6000 N !
 FUNCTION UN_ASS    298.15  0;                                         6000 N !
 FUNCTION R         298.15  +8.31451;                                  6000 N !
 FUNCTION RTLNP     298.15  +8.31451*T*LN(1E-05*P);                    6000 N !
$ ------------------------------------------------------------------------------
$ Element data
$ ------------------------------------------------------------------------------
$ Mn
$
 PAR  G(CBCC_A12,MN:VA),,               +GHSERMN;                2000 N 91Din !
 PAR  TC(CBCC_A12,MN:VA),,               -285.00;                2000 N 91Din !
 PAR  BM(CBCC_A12,MN:VA),,                 -0.66;                2000 N 91Din !
 PAR  G(CUB_A13,MN:VA),,                +GCUBMN;                 2000 N 91Din !
 PAR  G(FCC_A1,MN:VA),,                 +GFCCMN;                 2000 N 91Din !
 PAR  TC(FCC_A1,MN:VA),,                -1620.00;                2000 N 91Din !
 PAR  BM(FCC_A1,MN:VA),,                   -1.86;                2000 N 91Din !
 PAR  G(BCC_A2,MN:VA),,                 +GBCCMN;                 2000 N 91Din !
 PAR  TC(BCC_A2,MN:VA),,                 -580.00;                2000 N 91Din !
 PAR  BM(BCC_A2,MN:VA),,                   -0.27;                2000 N 91Din !
 PAR  G(HCP_A3,MN:VA),,                 +GHCPMN;                 2000 N 91Din !
 PAR  TC(HCP_A3,MN:VA),,                -1620.00;                2000 N 91Din !
 PAR  BM(HCP_A3,MN:VA),,                   -1.86;                2000 N 91Din !
 PAR  G(LIQUID,MN),,                    +GLIQMN;                 2000 N 91Din !
$
 PAR  G(MN2ZR_C14,MN:MN),,              +3*GHSERMN+3000;,,            N 98Hac !
$
 FUNCTION GHSERMN   298.15  -8115.28+130.059*T-23.4582*T*LN(T)
       -0.00734768*T**2+69827*T**(-1);
      1519.00  Y  -28733.41+312.2648*T-48*T*LN(T)+1.656847E+30*T**(-9);
      2000.00  N !
 FUNCTION GCUBMN    298.15  -5800.4+135.995*T-24.8785*T*LN(T)
       -0.00583359*T**2+70269*T**(-1);
      1519.00  Y  +442.65-0.9715*T+GHSERMN+2.310723E+30*T**(-9);
      2000.00  N !
 FUNCTION GFCCMN    298.15  -3439.3+131.884*T-24.5177*T*LN(T)
       -0.006*T**2+69600*T**(-1);
      1519.00  Y  +2663.31-2.5984*T+GHSERMN+2.205113E+30*T**(-9);
      2000.00  N !
 FUNCTION GBCCMN    298.15  -3235.3+127.85*T-23.7*T*LN(T)
       -0.00744271*T**2+60000*T**(-1);
      1519.00  Y  +5544.58-4.5605*T+GHSERMN-3.91695E+29*T**(-9);
      2000.00  N !
 FUNCTION GHCPMN    298.15  -4439.3+133.007*T-24.5177*T*LN(T)
       -0.006*T**2+69600*T**(-1);
      1519.00  Y  +1663.31-1.4754*T+GHSERMN+2.205113E+30*T**(-9);
      2000.00  N !
 FUNCTION GLIQMN    298.15  +17859.91-12.6208*T+GHSERMN-4.41929E-21*T**7;
      1519.00  Y  -9993.9+299.036*T-48*T*LN(T);
      2000.00  N !
$ ------------------------------------------------------------------------------
$ Zr
$
$ CUB_A13, CBCC_A12, ORTHORHOMBIC_A20 and TETRAGONAL_U added in unary 4.1
$
 PAR  G(HCP_A3,ZR:VA)           130.00  +GHSERZR;,,                   N 91Din !
 PAR  G(BCC_A2,ZR:VA)           130.00  +GBCCZR;,,                    N 91Din !
$PAR  G(OMEGA,ZR)               130.00  +GOMEZR;,,                    N 91Din !
 PAR  G(FCC_A1,ZR:VA)           130.00  +GHSERZR+7600-0.9*T;,,        N 91Din !
 PAR  G(CBCC_A12,ZR:VA)         130.00  +GHSERZR+4602.2;,,            N 99SGUN !
 PAR  G(CUB_A13,ZR:VA)          130.00  +GHSERZR+7531.2;,,            N 99SGUN !
$PAR  G(ORTHORHOMBIC_A20,ZR)    130.00  +GBCCZR+5000;,,               N 99SGUN !
$PAR  G(TETRAGONAL_U,ZR)        130.00  +GBCCZR+5000;,,               N 99SGUN !
 PAR  G(LIQUID,ZR)              130.00  +GLIQZR;,,                    N 91Din !
$
 PAR  G(MN2ZR_C14,ZR:ZR),,              +3*GHSERZR+15000;,,           N 98Hac !
$
 FUNCTION GHSERZR   130.00  -7827.595+125.64905*T-24.1618*T*LN(T)
       -0.00437791*T**2+34971*T**(-1);
      2128.00  Y  -26085.921+262.724183*T-42.144*T*LN(T)-1.342896E+31*T**(-9);
      6000.00  N !
 FUNCTION GBCCZR    130.00  -525.539+124.9457*T-25.607406*T*LN(T)
       -3.40084E-04*T**2-9.729E-09*T**3+25233*T**(-1)-7.6143E-11*T**4;
      2128.00  Y  -4620.034+1.55998*T+GHSERZR+1.4103476E+32*T**(-9);
      6000.00  N !
 FUNCTION GOMEZR    130.00  -8878.082+144.432234*T-26.8556*T*LN(T)
       -0.002799446*T**2+38376*T**(-1);
      2128.00  Y  -3414.603+2.566675*T+GHSERZR+8.517346E+31*T**(-9);
      6000.00  N !
 FUNCTION GLIQZR    130.00  +18147.69-9.080812*T+GHSERZR+1.6275E-22*T**7;
      2128.00  Y  -8281.26+253.812609*T-42.144*T*LN(T);
      6000.00  N !
$ ------------------------------------------------------------------------------
$ Binary system
$
$ K. Hack, COST 507, Final report round 2, 1998.
$
$ Checked against COST report. Checked at 6000 K.
$
$ The modelling of Mn2Zr is unusual and its phase field is far too wide.
$
 PAR  L(LIQUID,MN,ZR;0),,               -35187.553+2.6983563*T;,,     N 98Hac !
 PAR  L(LIQUID,MN,ZR;1),,               -1305.986;,,                  N 98Hac !
$
 PAR  L(FCC_A1,MN,ZR:VA;0),,            +20000;,,                     N 98Hac !
$
 PAR  L(BCC_A2,MN,ZR:VA;0),,            -2135.3475-0.13258*T;,,       N 98Hac !
 PAR  L(BCC_A2,MN,ZR:VA;1),,            -4084;,,                      N 98Hac !
$
 PAR  L(HCP_A3,MN,ZR:VA;0),,            +25000;,,                     N 98Hac !
 PAR  L(CBCC_A12,MN,ZR:VA;0),,          +20000;,,                     N 98Hac !
 PAR  L(CUB_A13,MN,ZR:VA;0),,           +24000;,,                     N 98Hac !
$
 PAR  G(MN2ZR_C14,MN:ZR),,              +2*GHSERMN+GHSERZR
             -55224.22+1.17566*T;,,                                   N 98Hac !
 PAR  G(MN2ZR_C14,ZR:MN),,              +2*GHSERZR+GHSERMN
             +14999.6554;,,                                           N 98Hac !
 PAR  L(MN2ZR_C14,MN,ZR:MN;0),,         +18442.56+14.090471*T;,,      N 98Hac !
 PAR  L(MN2ZR_C14,MN,ZR:ZR;0),,         +1066.4675+10.504933*T;,,     N 98Hac !
 PAR  L(MN2ZR_C14,MN:MN,ZR;0),,         +1066.4675+10.504933*T;,,     N 98Hac !
 PAR  L(MN2ZR_C14,ZR:MN,ZR;0),,         +18442.56+14.090471*T;,,      N 98Hac !
$ ------------------------------------------------------------------------------
$
 ASSESSED_SYSTEM
  MN-ZR(TDB -* +LIQUID +BCC_A2 +CBCC_A12 +CUB_A13 +FCC_A1 +HCP_A3 +MN2ZR_C14
  ;P3 TMM:300/2300 STP:.3/1800/-2) !
$
$
 LIST-OF-REFERENCE
 NUMBER  SOURCE
  Null   'Unknown source'
  COST   'COST 507 database'
  91Din  'A.T. Dinsdale, Calphad, 15, 317-425(1991).'
  98Hac  'K. Hack, COST 507, Final report round 2, 1998; Mn-Zr'
  99SGUN 'SGTE unary database V.4.1, 1999.'
!

File: data/databases/sgte-binary/MoB-05Yan.tdb
$
$ Database for Mo-B from Y. Yang and Y.A. Chang 2005.
$
$ Y. Yang, Y.A. Chang, Intermetallics, 13, 121-28(2005).
$
$ Dataset created 2023.07.23 by Bengt Hallstedt.
$
$ B solubility in bcc-Mo not considered.
$
$ Invariant equilibria differ by up to 3 K.
$
$ ------------------------------------------------------------------------------
 TEMP-LIM 298.15 6000.00 !
$
$ELEMENT NAME  REF. STATE               ATOMIC MASS H298-H0    S298    !
$
 ELEMENT VA   VACUUM                      0.0          0.0      0.0    ! 
 ELEMENT B    BETA_RHOMBO_B              10.81      1222.0      5.9    ! 
 ELEMENT MO   BCC_A2                     95.94      4589.0     28.56   ! 
$ ------------------------------------------------------------------------------
$ Phase definitions
$
 PHASE LIQUID:L % 1 1 !
 CONST LIQUID:L : B MO : !
$
$ Fcc (cF4, Fm-3m) and MeX (cF8, Fm-3m)
$
 PHASE FCC_A1 %A 2 1 1 !
 CONST FCC_A1 : MO : VA : !
$
$ Bcc (cI2, Im-3m)
$
 PHASE BCC_A2 %B 2 1 3 !
 CONST BCC_A2 : MO : VA : !
$
$ Hcp (hP2, P6_3/mmc) and Me2X (NiAs-type, hP4, P6_3/mmc, B8_1)
$
 PHASE HCP_A3 %A 2 1 0.5 !
 CONST HCP_A3 : MO : VA : !
$
$ Prototype beta-B (hR105, R-3m)
$
 PHASE BETA_RHOMBO_B % 1 1 !
 CONST BETA_RHOMBO_B : B : !
$
$ Prototype Al2Cu (tI12, I4/mcm)
$
 PHASE MO2B_C16 % 2 2 1 !
 CONST MO2B_C16 : MO : B : !
$
$ Prototype MoB (tI16, I4_1/amd), this is alpha-MoB
$ Prototype CrB (oC8, Cmcm), this is beta-MoB
$
 PHASE MOB % 2 1 1 !
 CONST MOB : MO : B : !
$
$ Prototype AlB2 (hP3, P6/mmm)
$
 PHASE MOB2_C32 % 2 1 2 !
 CONST MOB2_C32 : MO : B% VA : !
$
$ Prototype Mo2B5 (hR6, R-3m)
$
 PHASE MO2B5_D8I % 2 2 5 !
 CONST MO2B5_D8I : MO : B% VA : !
$
$ Prototype MoB4 (hP16, P6_3/mmc)
$
 PHASE MOB4 % 2 1 4 !
 CONST MOB4 : MO : B : !
$ ------------------------------------------------------------------------------
$ Defaults
$
 DEFINE-SYSTEM-DEFAULT ELEMENT 2 !
 DEFAULT-COM DEFINE_SYSTEM_ELEMENT VA !
 TYPE-DEF % SEQ * !
 TYPE-DEF A GES AMEND_PHASE_DESCRIPTION @ MAGNETIC -3 0.28 !
 TYPE-DEF B GES AMEND_PHASE_DESCRIPTION @ MAGNETIC -1 0.4 !
 FUNCTION ZERO      298.15  0;                                         6000 N !
 FUNCTION UN_ASS    298.15  0;                                         6000 N !
 FUNCTION R         298.15  +8.31451;                                  6000 N !
$ ------------------------------------------------------------------------------
$ Element data
$ ------------------------------------------------------------------------------
$ B
$
$ FCC_A1, HCP_A3, DIAMOND_A4 and GRAPHITE added in unary 3.0
$ BCC_A2 added in unary 4.1
$ GRAPHITE revised in unary 4.4 (using the value from COST 507)
$ FCC_A1, BCC_A2 and HCP_A3 removed in unary 5.0
$ ALPHA_RHOMBO_B added in unary 5.0
$
$ FCC_A1, BCC_A2 and HCP_A3 still in SGSOL 5.0
$ The value for FCC_A1 in COST (and SGTE) is possibly incorrect.
$
 PAR  G(BETA_RHOMBO_B,B),,              +GHSERBB;,,                   N 91Din !
$PAR  G(ALPHA_RHOMBO_B,B),,             +GALPBB;,,                    N 09SGUN !
$PAR  G(FCC_A1,B:VA),,                  +GHSERBB+43514-12.217*T;,,    N SGCOST !
$PAR  G(FCC_A1,B:VA),,                  +GHSERBB+50208-13.472*T;,,    N 94Hal !
$PAR  G(BCC_A2,B:VA),,                  +GHSERBB+43514-12.217*T;,,    N 94Hal !
$PAR  G(HCP_A3,B:VA),,                  +GHSERBB+50208-9.706*T;,,     N SGCOST !
$PAR  G(GRAPHITE,B),,                   +GHSERBB+10000-2*T;,,         N SGCOST !
$PAR  G(GRAPHITE,B),,                   +GHSERBB+5000;,,              N 96SGUN !
$PAR  G(DIAMOND_A4,B),,                 +GHSERBB+10;,,                N 99SGUN !
$PAR  G(DIAMOND_A4,B),,                 +GHSERBB+20;,,                N COST !
$PAR  G(DIAMOND_A4,B),,                 +GHSERBB;,,                   N 96SGUN !
 PAR  G(LIQUID,B),,                     +GLIQBB;,,                    N 91Din !
$
 FUNCTION GHSERBB   298.15  -7735.284+107.111864*T-15.6641*T*LN(T)
       -0.006864515*T**2+6.18878E-07*T**3+370843*T**(-1);
      1100.00  Y  -16649.474+184.801744*T-26.6047*T*LN(T)
       -7.9809E-04*T**2-2.556E-08*T**3+1748270*T**(-1);
      2348.00  Y  -36667.582+231.336244*T-31.5957527*T*LN(T)
       -0.00159488*T**2+1.34719E-07*T**3+11205883*T**(-1);
      3000.00  Y  -21530.653+222.396264*T-31.4*T*LN(T);
      6000.00  N !
 FUNCTION GALPBB    298.15  -6076.24+86.648762*T-12.942464*T*LN(T)
       -7.089468E-3*T**2+0.659896E-6*T**3-45*T**(-1);
      1400.00  Y  +28477.506-106.789208*T+12.1072478*T*LN(T)
       -13.316875E-3*T**2+0.706895E-6*T**3-8002403*T**(-1);
      3000.00  Y  -25699.64+225.127135*T-31.4*T*LN(T);
      6000.00  N !
 FUNCTION GLIQBB    298.15  +48458.559-20.268025*T+GHSERBB;
       500.00  Y  +41119.703+82.101722*T-14.9827763*T*LN(T)
       -0.007095669*T**2+5.07347E-07*T**3+335484*T**(-1);
      2348.00  Y  +28842.012+200.94731*T-31.4*T*LN(T);
      3000.00  Y  +50372.665-21.448954*T+GHSERBB;
      6000.00  N !
 FUNCTION GFCCBB    298.15  +GHSERBB+43514-12.217*T;                   6000 N !
 FUNCTION GBCCBB    298.15  +GHSERBB+43514-12.217*T;                   6000 N !
$ ------------------------------------------------------------------------------
$ Mo
$
 PAR  G(BCC_A2,MO:VA),,                 +GHSERMO;                5000 N 91Din !
 PAR  G(FCC_A1,MO:VA),,                 +GHSERMO+15200+0.63*T;   5000 N 91Din !
 PAR  G(HCP_A3,MO:VA),,                 +GHSERMO+11550;          5000 N 91Din !
 PAR  G(LIQUID,MO),,                    +GLIQMO;                 5000 N 91Din !
$
 PAR  G(MOB2_C32,MO:VA),,               +GHSERMO+13106;,,             N 05Yan !
 PAR  G(MO2B5_D8I,MO:VA),,              +2*GHSERMO+14545;,,           N 05Yan !
$
 FUNCTION GHSERMO   298.15  -7746.302+131.9197*T-23.56414*T*LN(T)
       -0.003443396*T**2+5.66283E-07*T**3+65812*T**(-1)-1.30927E-10*T**4;
      2896.00  Y  -30556.41+283.559746*T-42.63829*T*LN(T)-4.849315E+33*T**(-9);
      5000.00  N !
 FUNCTION GLIQMO    298.15  +41831.347-14.694912*T+GHSERMO+4.24519E-22*T**7;
      2896.00  Y  +3538.963+271.6697*T-42.63829*T*LN(T);
      5000.00  N !
 FUNCTION GFCCMO    298.15  +GHSERMO+15200+0.63*T;                     6000 N !
$ ------------------------------------------------------------------------------
$ Binary system
$
$ Y. Yang, Y.A. Chang, Intermetallics, 13, 121-28(2005).
$
$ Checked against paper. Checked at 6000 K.
$
$ B solubility in bcc-Mo not considered.
$
$ Invariant equilibria differ by up to 3 K.
$
 PAR  L(LIQUID,B,MO;0),,                -148828.2+10.9*T;,,           N 05Yan !
 PAR  L(LIQUID,B,MO;1),,                -17793.3;,,                   N 05Yan !
 PAR  L(LIQUID,B,MO;2),,                +21053.3;,,                   N 05Yan !
$
 PAR  G(MO2B_C16,MO:B),,                +2*GHSERMO+GHSERBB
             -126528+6*T;,,                                           N 05Yan !
 PAR  G(MOB,MO:B),,                     +GHSERMO+GHSERBB
             -104034+0.42*T;,,                                        N 05Yan !
 PAR  G(MOB2_C32,MO:B),,                +GHSERMO+2*GHSERBB
             -123803-1.25*T;,,                                        N 05Yan !
 PAR  G(MO2B5_D8I,MO:B),,               +2*GHSERMO+5*GHSERBB
             -309004+21.36*T;,,                                       N 05Yan !
 PAR  G(MOB4,MO:B),,                    +GHSERMO+4*GHSERBB
             -164920+14.85*T;,,                                       N 05Yan !
$ ------------------------------------------------------------------------------
$
$
 LIST-OF-REFERENCE
 NUMBER  SOURCE
  Null   'Unknown source'
  REFLAV 'Laves phase convention: G(LAVES,X:X)=+3*GHSERXX+15000'
  COST   'COST 507 database'
  SGCOST 'COST 507 database, SGTE unary database V.3.0, 1996; Al, B, Nd, Ti, Zn'
  91Din  'A.T. Dinsdale, Calphad, 15, 317-425(1991).'
  94Hal  'B. Hallemans, P. Wollants, J.R. Roos,
          Z. Metallkd., 85, 676-82(1994), SGTE unary database V.4.1, 1999; B'
  96SGUN 'SGTE unary database V.3.0, 1996.'
  99SGUN 'SGTE unary database V.4.1, 1999.'
  05Yan  'Y. Yang, Y.A. Chang, Intermetallics, 13, 121-28(2005); Mo-B'
  09SGUN 'SGTE unary database V.5.0, 2009.'
!

File: data/databases/sgte-binary/MoB-09Yam.tdb
$
$ Database for Mo-B from K. Yamada et al. 2009
$
$ K. Yamada, H. Ohtani, M. Hasebe, J. Jpn. Inst. Met., 73, 180-88(2009).
$
$ Dataset created 2011.02.20 by Bengt Hallstedt.
$ 2021.01.31: Modified for use with GES6.
$
$ The description was taken from M. Tojo et al, Calphad, 34, 263-70(2010).
$ It should be checked against the original publication as soon as I get it.
$
$ B is modelled as substitutional in bcc.
$
$ MoB2 and Mo2B5 are described with a single model. This seems questionable
$ since they have different structures.
$
$ Changing from fractional compositions leads to changes in invariant
$ equilibria involving MO2B_C16 and MB2_C32. This was adjusted by subtracting
$ 90 J from G(MO2B_C16,MO:B) and 100 J from G(MB2_C32,MO:B). The remaining
$ differences are less than 1 K for most invariants. Exceptions are the
$ stability range of Mo3B2 and the MoB + MoB2 + Mo2B5 equilibrium, where
$ differences up to 5 K remain.
$
$ Mo2B is not stable below 831 K and Mo2B5 is not stable below 778 K.
$
$ ------------------------------------------------------------------------------
 TEMP-LIM 298.15 6000.00 !
$
$ELEMENT NAME  REF. STATE               ATOMIC MASS H298-H0    S298    !
$
 ELEMENT VA   VACUUM                      0.0          0.0      0.0    ! 
 ELEMENT B    BETA_RHOMBO_B              10.81      1222.0      5.9    ! 
 ELEMENT MO   BCC_A2                     95.94      4589.0     28.56   ! 
$ ------------------------------------------------------------------------------
$ Phase definitions
$
 PHASE LIQUID:L % 1 1 !
 CONST LIQUID:L : B MO : !
$
$ Fcc (cF4, Fm-3m) and MeX (cF8, Fm-3m)
$
 PHASE FCC_A1 %A 2 1 1 !
 CONST FCC_A1 : B MO : VA : !
$
$ Bcc (cI2, Im-3m)
$
 PHASE BCC_A2 %B 2 1 3 !
 CONST BCC_A2 : B MO% : VA : !
$
$ Hcp (hP2, P6_3/mmc) and Me2X (NiAs-type, hP4, P6_3/mmc, B8_1)
$
 PHASE HCP_A3 %A 2 1 0.5 !
 CONST HCP_A3 : B MO : VA : !
$
$ Prototype beta-B (hR105, R-3m)
$
 PHASE BETA_RHOMBO_B % 1 1 !
 CONST BETA_RHOMBO_B : B : !
$
$ Prototype Al2Cu (tI12, I4/mcm)
$
 PHASE MO2B_C16 % 2 2 1 !
 CONST MO2B_C16 : MO : B : !
$
$ Prototype Si2U3 (tP10, P4/mbm)
$
 PHASE MO3B2_D5A % 2 3 2 !
 CONST MO3B2_D5A : MO : B : !
$
$ Prototype CrB (oC8, Cmcm), this is beta-MoB
$ alpha-MoB has prototype MoB (tI16, I4_1/amd, SB B_g)
$
 PHASE MB_B33 % 2 1 1 !
 CONST MB_B33 : MO : B : !
$
$ Prototype AlB2 (hP3, P6/mmm)
$ This also includes Mo2B5 with prototype Mo2B5 (or MoB2) (hR6, R-3m)
$
 PHASE MB2_C32 % 2 1 2 !
 CONST MB2_C32 : MO VA : B VA : !
$
$ Prototype MoB4 (hP16, P6_3/mmc)
$
 PHASE MOB4 % 2 1 4 !
 CONST MOB4 : MO : B : !
$ ------------------------------------------------------------------------------
$ Defaults
$
 DEFINE-SYSTEM-DEFAULT ELEMENT 2 !
 DEFAULT-COM DEFINE_SYSTEM_ELEMENT VA !
 TYPE-DEF % SEQ * !
 TYPE-DEF A GES AMEND_PHASE_DESCRIPTION @ MAGNETIC -3 0.28 !
 TYPE-DEF B GES AMEND_PHASE_DESCRIPTION @ MAGNETIC -1 0.4 !
 FUNCTION ZERO      298.15  0;                                         6000 N !
 FUNCTION UN_ASS    298.15  0;                                         6000 N !
 FUNCTION R         298.15  +8.31451;                                  6000 N !
$ ------------------------------------------------------------------------------
$ Element data
$ ------------------------------------------------------------------------------
$ B
$
$ FCC_A1, HCP_A3, DIAMOND_A4 and GRAPHITE added in unary 3.0
$ BCC_A2 added in unary 4.1
$ GRAPHITE revised in unary 4.4 (using the value from COST 507)
$ FCC_A1, BCC_A2 and HCP_A3 removed in unary 5.0
$ ALPHA_RHOMBO_B added in unary 5.0
$
$ FCC_A1, BCC_A2 and HCP_A3 still in SGSOL 5.0
$ The value for FCC_A1 in COST (and SGTE) is possibly incorrect.
$
 PAR  G(BETA_RHOMBO_B,B),,              +GHSERBB;,,                   N 91Din !
$PAR  G(ALPHA_RHOMBO_B,B),,             +GALPBB;,,                    N 09SGUN !
 PAR  G(FCC_A1,B:VA),,                  +GHSERBB+43514-12.217*T;,,    N SGCOST !
$PAR  G(FCC_A1,B:VA),,                  +GHSERBB+50208-13.472*T;,,    N 94Hal !
 PAR  G(BCC_A2,B:VA),,                  +GHSERBB+43514-12.217*T;,,    N 94Hal !
 PAR  G(HCP_A3,B:VA),,                  +GHSERBB+50208-9.706*T;,,     N SGCOST !
$PAR  G(GRAPHITE,B),,                   +GHSERBB+10000-2*T;,,         N SGCOST !
$PAR  G(GRAPHITE,B),,                   +GHSERBB+5000;,,              N 96SGUN !
$PAR  G(DIAMOND_A4,B),,                 +GHSERBB+10;,,                N 99SGUN !
$PAR  G(DIAMOND_A4,B),,                 +GHSERBB+20;,,                N COST !
$PAR  G(DIAMOND_A4,B),,                 +GHSERBB;,,                   N 96SGUN !
 PAR  G(LIQUID,B),,                     +GLIQBB;,,                    N 91Din !
$
 PAR  G(MB2_C32,VA:B),,                 +2*GHSERBB+148662;,,          N 09Yam !
$
 FUNCTION GHSERBB   298.15  -7735.284+107.111864*T-15.6641*T*LN(T)
       -0.006864515*T**2+6.18878E-07*T**3+370843*T**(-1);
      1100.00  Y  -16649.474+184.801744*T-26.6047*T*LN(T)
       -7.9809E-04*T**2-2.556E-08*T**3+1748270*T**(-1);
      2348.00  Y  -36667.582+231.336244*T-31.5957527*T*LN(T)
       -0.00159488*T**2+1.34719E-07*T**3+11205883*T**(-1);
      3000.00  Y  -21530.653+222.396264*T-31.4*T*LN(T);
      6000.00  N !
 FUNCTION GALPBB    298.15  -6076.24+86.648762*T-12.942464*T*LN(T)
       -7.089468E-3*T**2+0.659896E-6*T**3-45*T**(-1);
      1400.00  Y  +28477.506-106.789208*T+12.1072478*T*LN(T)
       -13.316875E-3*T**2+0.706895E-6*T**3-8002403*T**(-1);
      3000.00  Y  -25699.64+225.127135*T-31.4*T*LN(T);
      6000.00  N !
 FUNCTION GLIQBB    298.15  +48458.559-20.268025*T+GHSERBB;
       500.00  Y  +41119.703+82.101722*T-14.9827763*T*LN(T)
       -0.007095669*T**2+5.07347E-07*T**3+335484*T**(-1);
      2348.00  Y  +28842.012+200.94731*T-31.4*T*LN(T);
      3000.00  Y  +50372.665-21.448954*T+GHSERBB;
      6000.00  N !
 FUNCTION GFCCBB    298.15  +GHSERBB+43514-12.217*T;                   6000 N !
$ ------------------------------------------------------------------------------
$ Mo
$
 PAR  G(BCC_A2,MO:VA),,                 +GHSERMO;                5000 N 91Din !
 PAR  G(FCC_A1,MO:VA),,                 +GHSERMO+15200+0.63*T;   5000 N 91Din !
 PAR  G(HCP_A3,MO:VA),,                 +GHSERMO+11550;          5000 N 91Din !
 PAR  G(LIQUID,MO),,                    +GLIQMO;                 5000 N 91Din !
$
 PAR  G(MB2_C32,MO:VA),,                +GHSERMO+85224-0.9*T;,,       N 09Yam !
$
 FUNCTION GHSERMO   298.15  -7746.302+131.9197*T-23.56414*T*LN(T)
       -0.003443396*T**2+5.66283E-07*T**3+65812*T**(-1)-1.30927E-10*T**4;
      2896.00  Y  -30556.41+283.559746*T-42.63829*T*LN(T)-4.849315E+33*T**(-9);
      5000.00  N !
 FUNCTION GLIQMO    298.15  +41831.347-14.694912*T+GHSERMO+4.24519E-22*T**7;
      2896.00  Y  +3538.963+271.6697*T-42.63829*T*LN(T);
      5000.00  N !
 FUNCTION GFCCMO    298.15  +GHSERMO+15200+0.63*T;                     6000 N !
$ ------------------------------------------------------------------------------
$ Va
$
 PAR  G(MB2_C32,VA:VA),,                +300*T;,,                     N 09Yam !
$ ------------------------------------------------------------------------------
$ Binary system
$
$ K. Yamada, H. Ohtani, M. Hasebe, J. Jpn. Inst. Met., 73, 180-88(2009).
$
$ Checked against 10Toj and results calculated from their tdb.
$ Checked at 6000 K.
$
$ The description was taken from M. Tojo et al, Calphad, 34, 263-70(2010).
$ It should be checked against the original publication as soon as I get it.
$
$ B is modelled as substitutional in bcc.
$
$ MoB2 and Mo2B5 are described with a single model. This seems questionable
$ since they have different structures.
$
$ Changing from fractional compositions leads to changes in invariant
$ equilibria involving MO2B_C16 and MB2_C32. This was adjusted by subtracting
$ 90 J from G(MO2B_C16,MO:B) and 100 J from G(MB2_C32,MO:B). The remaining
$ differences are less than 1 K for most invariants. Exceptions are the
$ stability range of Mo3B2 and the MoB + MoB2 + Mo2B5 equilibrium, where
$ differences up to 5 K remain.
$
$ Mo2B is not stable below 831 K and Mo2B5 is not stable below 778 K.
$
 PAR  L(LIQUID,B,MO;0),,                -120000+4.8*T;,,              N 09Yam !
 PAR  L(LIQUID,B,MO;1),,                -19000;,,                     N 09Yam !
 PAR  L(LIQUID,B,MO;2),,                +14000;,,                     N 09Yam !
$
 PAR  L(BCC_A2,B,MO:VA;0),,             -30000;,,                     N 09Yam !
$
$ Adjusted parameter below
 PAR  G(MO2B_C16,MO:B),,                +2*GHSERMO+GHSERBB
             -98418-2.1*T;,,                                          N 09Yam !
$ Original parameter below
$PAR  G(MO2B_C16,MO:B),,                +2*GHSERMO+GHSERBB
$            -98328-2.1*T;,,                                          N 09Yam !
 PAR  G(MO3B2_D5A,MO:B),,               +3*GHSERMO+2*GHSERBB
             -195500+59.36*T-9.5*T*LN(T)+0.005*T**2;,,                N 09Yam !
 PAR  G(MB_B33,MO:B),,                  +GHSERMO+GHSERBB
             -101160+1.2*T;,,                                         N 09Yam !
$
$ Adjusted parameter below
 PAR  G(MB2_C32,MO:B),,                 +GHSERMO+2*GHSERBB
             -85456+14.49*T-0.72*T*LN(T);,,                           N 09Yam !
$ Original parameter below
$PAR  G(MB2_C32,MO:B),,                 +GHSERMO+2*GHSERBB
$            -85356+14.49*T-0.72*T*LN(T);,,                           N 09Yam !
 PAR  L(MB2_C32,MO,VA:B;0),,            -135000-21*T;,,               N 09Yam !
 PAR  L(MB2_C32,MO,VA:B;1),,            -130500-15*T;,,               N 09Yam !
 PAR  L(MB2_C32,MO,VA:B;2),,            -342000;,,                    N 09Yam !
 PAR  L(MB2_C32,MO:B,VA;0),,            -217500-8.1*T;,,              N 09Yam !
 PAR  L(MB2_C32,MO:B,VA;1),,            -231000-24*T;,,               N 09Yam !
 PAR  L(MB2_C32,MO:B,VA;2),,            +600000+9*T;,,                N 09Yam !
$
 PAR  G(MOB4,MO:B),,                    +GHSERMO+4*GHSERBB
             -150000+14.25*T;,,                                       N 09Yam !
$
$ Metastable
$
 PAR  L(FCC_A1,B,MO:VA;0),,             +UN_ASS;,,                    N !
 PAR  L(HCP_A3,B,MO:VA;0),,             +UN_ASS;,,                    N !
$ ------------------------------------------------------------------------------
$
$
 LIST-OF-REFERENCE
 NUMBER  SOURCE
  Null   'Unknown source'
  REFLAV 'Laves phase convention: G(LAVES,X:X)=+3*GHSERXX+15000'
  COST   'COST 507 database'
  SGCOST 'COST 507 database, SGTE unary database V.3.0, 1996; Al, B, Nd, Ti, Zn'
  91Din  'A.T. Dinsdale, Calphad, 15, 317-425(1991).'
  94Hal  'B. Hallemans, P. Wollants, J.R. Roos,
          Z. Metallkd., 85, 676-82(1994), SGTE unary database V.4.1, 1999; B'
  96SGUN 'SGTE unary database V.3.0, 1996.'
  99SGUN 'SGTE unary database V.4.1, 1999.'
  09SGUN 'SGTE unary database V.5.0, 2009.'
  09Yam  'K. Yamada, H. Ohtani, M. Hasebe,
          J. Jpn. Inst. Met., 73, 180-88(2009); Mo-B'
!

File: data/databases/sgte-binary/MoB-16Wit.tdb
$
$ Database for Mo-B from V.T. Witusiewicz et al. 2016.
$
$ V.T. Witusiewicz, A.A. Bondar, U. Hecht, O.A. Potazhevska, T.Ya. Velikanova,
$ J. Alloys Compds., 655, 336-52(2016).
$
$ Dataset created 2023.05.13 by Bengt Hallstedt.
$
$ ------------------------------------------------------------------------------
 TEMP-LIM 298.15 6000.00 !
$
$ELEMENT NAME  REF. STATE               ATOMIC MASS H298-H0    S298    !
$
 ELEMENT VA   VACUUM                      0.0          0.0      0.0    ! 
 ELEMENT B    BETA_RHOMBO_B              10.81      1222.0      5.9    ! 
 ELEMENT MO   BCC_A2                     95.94      4589.0     28.56   ! 
$ ------------------------------------------------------------------------------
$ Phase definitions
$
 PHASE LIQUID:L % 1 1 !
 CONST LIQUID:L : B MO : !
$
$ Fcc (cF4, Fm-3m) and MeX (cF8, Fm-3m)
$
 PHASE FCC_A1 %A 2 1 1 !
 CONST FCC_A1 : MO : VA : !
$
$ Bcc (cI2, Im-3m)
$
 PHASE BCC_A2 %B 2 1 3 !
 CONST BCC_A2 : MO : B VA% : !
$
$ Hcp (hP2, P6_3/mmc) and Me2X (NiAs-type, hP4, P6_3/mmc, B8_1)
$
 PHASE HCP_A3 %A 2 1 0.5 !
 CONST HCP_A3 : MO : B VA% : !
$
$ Prototype beta-B (hR105, R-3m)
$
 PHASE BETA_RHOMBO_B % 1 1 !
 CONST BETA_RHOMBO_B : B% MO : !
$
$ Prototype Al2Cu (tI12, I4/mcm)
$
 PHASE MO2B_C16 % 2 2 1 !
 CONST MO2B_C16 : MO% VA : B% VA : !
$
$ Prototype MoB (tI16, I4_1/amd), this is alpha-MoB
$
 PHASE MOB_BG % 2 1 1 !
 CONST MOB_BG : MO% VA : B% VA : !
$
$ Prototype CrB (oC8, Cmcm), this is beta-MoB
$
 PHASE MOB_B33 % 2 1 1 !
 CONST MOB_B33 : MO% VA : B% VA : !
$
$ Prototype AlB2 (hP3, P6/mmm)
$
 PHASE MOB2_C32 % 2 1 2 !
 CONST MOB2_C32 : MO% B : MO B% : !
$
$ Prototype Mo2B5 (hR6, R-3m)
$
 PHASE MO2B5_D8I % 2 0.32 0.68 !
 CONST MO2B5_D8I : MO% VA : B% VA : !
$
$ Prototype MoB4 (hP16, P6_3/mmc)
$
 PHASE MOB4 % 2 1 4 !
 CONST MOB4 : MO% VA : B% VA : !
$ ------------------------------------------------------------------------------
$ Defaults
$
 DEFINE-SYSTEM-DEFAULT ELEMENT 2 !
 DEFAULT-COM DEFINE_SYSTEM_ELEMENT VA !
 TYPE-DEF % SEQ * !
 TYPE-DEF A GES AMEND_PHASE_DESCRIPTION @ MAGNETIC -3 0.28 !
 TYPE-DEF B GES AMEND_PHASE_DESCRIPTION @ MAGNETIC -1 0.4 !
 FUNCTION ZERO      298.15  0;                                         6000 N !
 FUNCTION UN_ASS    298.15  0;                                         6000 N !
 FUNCTION R         298.15  +8.31451;                                  6000 N !
$ ------------------------------------------------------------------------------
$ Element data
$ ------------------------------------------------------------------------------
$ B
$
$ FCC_A1, HCP_A3, DIAMOND_A4 and GRAPHITE added in unary 3.0
$ BCC_A2 added in unary 4.1
$ GRAPHITE revised in unary 4.4 (using the value from COST 507)
$ FCC_A1, BCC_A2 and HCP_A3 removed in unary 5.0
$ ALPHA_RHOMBO_B added in unary 5.0
$
$ FCC_A1, BCC_A2 and HCP_A3 still in SGSOL 5.0
$ The value for FCC_A1 in COST (and SGTE) is possibly incorrect.
$
 PAR  G(BETA_RHOMBO_B,B),,              +GHSERBB;,,                   N 91Din !
$PAR  G(ALPHA_RHOMBO_B,B),,             +GALPBB;,,                    N 09SGUN !
$PAR  G(FCC_A1,B:VA),,                  +GHSERBB+43514-12.217*T;,,    N SGCOST !
$PAR  G(FCC_A1,B:VA),,                  +GHSERBB+50208-13.472*T;,,    N 94Hal !
$PAR  G(BCC_A2,B:VA),,                  +GHSERBB+43514-12.217*T;,,    N 94Hal !
$PAR  G(HCP_A3,B:VA),,                  +GHSERBB+50208-9.706*T;,,     N SGCOST !
$PAR  G(GRAPHITE,B),,                   +GHSERBB+10000-2*T;,,         N SGCOST !
$PAR  G(GRAPHITE,B),,                   +GHSERBB+5000;,,              N 96SGUN !
$PAR  G(DIAMOND_A4,B),,                 +GHSERBB+10;,,                N 99SGUN !
$PAR  G(DIAMOND_A4,B),,                 +GHSERBB+20;,,                N COST !
$PAR  G(DIAMOND_A4,B),,                 +GHSERBB;,,                   N 96SGUN !
 PAR  G(LIQUID,B),,                     +GLIQBB;,,                    N 91Din !
$
 PAR  G(MOB_BG,VA:B),,                  +GHSERBB+57158;,,             N 16Wit !
 PAR  G(MOB_B33,VA:B),,                 +GHSERBB+42000;,,             N 16Wit !
 PAR  G(MO2B_C16,VA:B),,                +GHSERBB+36438;,,             N 16Wit !
 PAR  G(MOB2_C32,B:B),,                 +3*GHSERBB+89628;,,           N 16Wit !
 PAR  G(MO2B5_D8I,VA:B),,               +0.68*GHSERBB+8946+2.486*T;,, N 16Wit !
 PAR  G(MOB4,VA:B),,                    +4*GHSERBB+2575+20.68*T;,,    N 16Wit !
$
 FUNCTION GHSERBB   298.15  -7735.284+107.111864*T-15.6641*T*LN(T)
       -0.006864515*T**2+6.18878E-07*T**3+370843*T**(-1);
      1100.00  Y  -16649.474+184.801744*T-26.6047*T*LN(T)
       -7.9809E-04*T**2-2.556E-08*T**3+1748270*T**(-1);
      2348.00  Y  -36667.582+231.336244*T-31.5957527*T*LN(T)
       -0.00159488*T**2+1.34719E-07*T**3+11205883*T**(-1);
      3000.00  Y  -21530.653+222.396264*T-31.4*T*LN(T);
      6000.00  N !
 FUNCTION GALPBB    298.15  -6076.24+86.648762*T-12.942464*T*LN(T)
       -7.089468E-3*T**2+0.659896E-6*T**3-45*T**(-1);
      1400.00  Y  +28477.506-106.789208*T+12.1072478*T*LN(T)
       -13.316875E-3*T**2+0.706895E-6*T**3-8002403*T**(-1);
      3000.00  Y  -25699.64+225.127135*T-31.4*T*LN(T);
      6000.00  N !
 FUNCTION GLIQBB    298.15  +48458.559-20.268025*T+GHSERBB;
       500.00  Y  +41119.703+82.101722*T-14.9827763*T*LN(T)
       -0.007095669*T**2+5.07347E-07*T**3+335484*T**(-1);
      2348.00  Y  +28842.012+200.94731*T-31.4*T*LN(T);
      3000.00  Y  +50372.665-21.448954*T+GHSERBB;
      6000.00  N !
 FUNCTION GFCCBB    298.15  +GHSERBB+43514-12.217*T;                   6000 N !
 FUNCTION GBCCBB    298.15  +GHSERBB+43514-12.217*T;                   6000 N !
$ ------------------------------------------------------------------------------
$ Mo
$
$ BETA_RHOMBO_B from 16Wit not included in unary
$
 PAR  G(BCC_A2,MO:VA),,                 +GHSERMO;                5000 N 91Din !
 PAR  G(FCC_A1,MO:VA),,                 +GHSERMO+15200+0.63*T;   5000 N 91Din !
 PAR  G(HCP_A3,MO:VA),,                 +GHSERMO+11550;          5000 N 91Din !
 PAR  G(BETA_RHOMBO_B,MO),,             +GHSERMO+5000;           5000 N 16Wit !
 PAR  G(LIQUID,MO),,                    +GLIQMO;                 5000 N 91Din !
$
 PAR  G(MOB_BG,MO:VA),,                 +GHSERMO+177610;,,            N 16Wit !
 PAR  G(MOB_B33,MO:VA),,                +GHSERMO+48000;,,             N 16Wit !
 PAR  G(MO2B_C16,MO:VA),,               +2*GHSERMO+11793+16.374*T;,,  N 16Wit !
 PAR  G(MOB2_C32,MO:MO),,               +3*GHSERMO+165000;,,          N 16Wit !
 PAR  G(MO2B5_D8I,MO:VA),,              +0.32*GHSERMO+9133;,,         N 16Wit !
 PAR  G(MOB4,MO:VA),,                   +GHSERMO+481565;,,            N 16Wit !
$
 FUNCTION GHSERMO   298.15  -7746.302+131.9197*T-23.56414*T*LN(T)
       -0.003443396*T**2+5.66283E-07*T**3+65812*T**(-1)-1.30927E-10*T**4;
      2896.00  Y  -30556.41+283.559746*T-42.63829*T*LN(T)-4.849315E+33*T**(-9);
      5000.00  N !
 FUNCTION GLIQMO    298.15  +41831.347-14.694912*T+GHSERMO+4.24519E-22*T**7;
      2896.00  Y  +3538.963+271.6697*T-42.63829*T*LN(T);
      5000.00  N !
 FUNCTION GFCCMO    298.15  +GHSERMO+15200+0.63*T;                     6000 N !
$ ------------------------------------------------------------------------------
$ Va
$
 PAR  G(MO2B_C16,VA:VA),,               +12.375*T;,,                  N 16Wit !
 PAR  G(MOB_BG,VA:VA),,                 +6216.8*T;,,                  N 16Wit !
 PAR  G(MOB_B33,VA:VA),,                +30*T;,,                      N 16Wit !
 PAR  G(MO2B5_D8I,VA:VA),,              +19.827*T;,,                  N 16Wit !
 PAR  G(MOB4,VA:VA),,                   +168.525*T;,,                 N 16Wit !
$ ------------------------------------------------------------------------------
$ Binary system
$
$ V.T. Witusiewicz, A.A. Bondar, U. Hecht, O.A. Potazhevska, T.Ya. Velikanova,
$ J. Alloys Compds., 655, 336-52(2016).
$
$ Checked against paper and author's tdb. Checked at 6000 K.
$
 PAR  L(LIQUID,B,MO;0),,                -181658+24.187*T;,,           N 16Wit !
 PAR  L(LIQUID,B,MO;1),,                +22000-16.103*T;,,            N 16Wit !
 PAR  L(LIQUID,B,MO;2),,                +29223;,,                     N 16Wit !
$
 PAR  G(BCC_A2,MO:B),,                  +GHSERMO+3*GBCCBB
             -240000+100*T;,,                                         N 16Wit !
 PAR  L(BCC_A2,MO:B,VA;0),,             -150000+75*T;,,               N 16Wit !
$
 PAR  L(BETA_RHOMBO_B,B,MO;0),,         -27457;,,                     N 16Wit !
$
 PAR  G(MO2B_C16,MO:B),,                +2*GHSERMO+GHSERBB
             -130149+26.286*T-3.6*T*LN(T)+0.0045*T**2;,,              N 16Wit !
 PAR  L(MO2B_C16,MO:B,VA;0),,           +11646;,,                     N 16Wit !
$
 PAR  G(MOB_BG,MO:B),,                  +GHSERMO+GHSERBB
             -109980-0.196*T+0.6*T*LN(T);,,                           N 16Wit !
 PAR  L(MOB_BG,MO:B,VA;0),,             -150000;,,                    N 16Wit !
$
 PAR  G(MOB_B33,MO:B),,                 +GHSERMO+GHSERBB
             -104634+1.894*T;,,                                       N 16Wit !
 PAR  L(MOB_B33,MO:B,VA;0),,            +6000;,,                      N 16Wit !
$
 PAR  G(MOB2_C32,MO:B),,                +GHSERMO+2*GHSERBB
             -110325-7.281*T;,,                                       N 16Wit !
 PAR  G(MOB2_C32,B:MO),,                +GHSERBB+2*GHSERMO-29580;,,   N 16Wit !
 PAR  L(MOB2_C32,B,MO:B;0),,            +1848975;,,                   N 16Wit !
 PAR  L(MOB2_C32,MO:B,MO;0),,           -588240+118.881*T;,,          N 16Wit !
$
 PAR  G(MO2B5_D8I,MO:B),,               +0.32*GHSERMO+0.68*GHSERBB
             -43973-1.328*T+0.35*T*LN(T);,,                           N 16Wit !
$
 PAR  G(MOB4,MO:B),,                    +GHSERMO+4*GHSERBB
             -149000+9.38*T;,,                                        N 16Wit !
$
$ Metastable
$
 PAR  G(HCP_A3,MO:B),,                  +GHSERMO+0.5*GHSERBB;,,       N 16Wit !
$ ------------------------------------------------------------------------------
$
$
 LIST-OF-REFERENCE
 NUMBER  SOURCE
  Null   'Unknown source'
  REFLAV 'Laves phase convention: G(LAVES,X:X)=+3*GHSERXX+15000'
  COST   'COST 507 database'
  SGCOST 'COST 507 database, SGTE unary database V.3.0, 1996; Al, B, Nd, Ti, Zn'
  91Din  'A.T. Dinsdale, Calphad, 15, 317-425(1991).'
  94Hal  'B. Hallemans, P. Wollants, J.R. Roos,
          Z. Metallkd., 85, 676-82(1994), SGTE unary database V.4.1, 1999; B'
  96SGUN 'SGTE unary database V.3.0, 1996.'
  99SGUN 'SGTE unary database V.4.1, 1999.'
  09SGUN 'SGTE unary database V.5.0, 2009.'
  16Wit  'V.T. Witusiewicz, A.A. Bondar, U. Hecht, O.A. Potazhevska,
          T.Ya. Velikanova, J. Alloys Compds., 655, 336-52(2016); Mo, Mo-B'
!
