Repository: orchid-calphad/orchid-project.org

# orchid-project.org

Website and released data of **ORCHID** (Open Repository for CALPHAD Hypotheses, Intelligence, and Discovery),
served by GitHub Pages at https://orchid-project.org. Releases are archived on Zenodo (one DOI per version).

- `index.html`, `catalog/`, `best-practices.html` — static, self-contained pages (generated in the ORCHID tooling).
- `data/` — released data: catalog, redistributable TDB files, convex hulls. Licences: `data/LICENSES.md`, `data/NOTICE.md`.
- `llms.txt`, `data/croissant.json`, `CITATION.cff`, `.zenodo.json` — machine-readable metadata.

Only data with clear redistribution rights are published.

File: data/databases/sgte-binary/MoB-20Tak.tdb
$
$ Database for Mo-B from K. Takahashi et al. 2020.
$
$ K. Takahashi, K. Ishikawa, M. Fujioka, M. Enoki, H. Ohtani,
$ Tetsu-to-Hagane, 106, 310-20(2020).
$
$ Dataset created 2024.04.16 by Bengt Hallstedt.
$
$ The MoB2 phase is modelled as stoichiometric and called Mo2B4 in the paper.
$ Mo2B3 is modelled with a small non-stoichiometry and called MoB2-x in the
$ paper. There is no Mo2B5 phase included.
$
$ B is modelled as substitutional in bcc.
$
$ The liquid interaction has a much larger temperature dependence than in other
$ datasets (except 91Pan).
$
$ The maximum temperature of MoB4 is at 2081 K instead of 2078 K.
$
$ ------------------------------------------------------------------------------
 TEMP-LIM 298.15 6000.00 !
$
$ELEMENT NAME  REF. STATE               ATOMIC MASS H298-H0    S298    !
$
 ELEMENT VA   VACUUM                      0.0          0.0      0.0    ! 
 ELEMENT B    BETA_RHOMBO_B              10.81      1222.0      5.9    ! 
 ELEMENT MO   BCC_A2                     95.94      4589.0     28.56   ! 
$ ------------------------------------------------------------------------------
$ Phase definitions
$
 PHASE LIQUID:L % 1 1 !
 CONST LIQUID:L : B MO : !
$
$ Fcc (cF4, Fm-3m) and MeX (cF8, Fm-3m)
$
 PHASE FCC_A1 %A 2 1 1 !
 CONST FCC_A1 : B MO : VA : !
$
$ Bcc (cI2, Im-3m)
$
 PHASE BCC_A2 %B 2 1 3 !
 CONST BCC_A2 : B MO% : VA : !
$
$ Hcp (hP2, P6_3/mmc) and Me2X (NiAs-type, hP4, P6_3/mmc, B8_1)
$
 PHASE HCP_A3 %A 2 1 0.5 !
 CONST HCP_A3 : B MO : VA : !
$
$ Prototype beta-B (hR105, R-3m)
$
 PHASE BETA_RHOMBO_B % 1 1 !
 CONST BETA_RHOMBO_B : B : !
$
$ Prototype Al2Cu (tI12, I4/mcm)
$
 PHASE MO2B_C16 % 2 2 1 !
 CONST MO2B_C16 : MO : B : !
$
$ Prototype Si2U3 (tP10, P4/mbm)
$
 PHASE MO3B2_D5A % 2 3 2 !
 CONST MO3B2_D5A : MO : B : !
$
$ Prototype CrB (oC8, Cmcm), this is beta-MoB
$ alpha-MoB has prototype MoB (tI16, I4_1/amd, SB B_g)
$
 PHASE MOB_B33 % 2 1 1 !
 CONST MOB_B33 : MO : B : !
$
$ Prototype AlB2 (hP3, P6/mmm)
$
 PHASE MO2B3_C32 % 2 1 2 !
 CONST MO2B3_C32 : MO : B% VA : !
$
$ Prototype Mo2B5 (or MoB2) (hR6, R-3m)
$
 PHASE MOB2_D8I % 2 1 2 !
 CONST MOB2_D8I : MO : B : !
$
$ Prototype MoB4 (hP16, P6_3/mmc)
$
 PHASE MOB4 % 2 1 4 !
 CONST MOB4 : MO : B : !
$ ------------------------------------------------------------------------------
$ Defaults
$
 DEFINE-SYSTEM-DEFAULT ELEMENT 2 !
 DEFAULT-COM DEFINE_SYSTEM_ELEMENT VA !
 TYPE-DEF % SEQ * !
 TYPE-DEF A GES AMEND_PHASE_DESCRIPTION @ MAGNETIC -3 0.28 !
 TYPE-DEF B GES AMEND_PHASE_DESCRIPTION @ MAGNETIC -1 0.4 !
 FUNCTION ZERO      298.15  0;                                         6000 N !
 FUNCTION UN_ASS    298.15  0;                                         6000 N !
 FUNCTION R         298.15  +8.31451;                                  6000 N !
$ ------------------------------------------------------------------------------
$ Element data
$ ------------------------------------------------------------------------------
$ B
$
$ FCC_A1, HCP_A3, DIAMOND_A4 and GRAPHITE added in unary 3.0
$ BCC_A2 added in unary 4.1
$ GRAPHITE revised in unary 4.4 (using the value from COST 507)
$ FCC_A1, BCC_A2 and HCP_A3 removed in unary 5.0
$ ALPHA_RHOMBO_B added in unary 5.0
$
$ FCC_A1, BCC_A2 and HCP_A3 still in SGSOL 5.0
$ The value for FCC_A1 in COST (and SGTE) is possibly incorrect.
$
 PAR  G(BETA_RHOMBO_B,B),,              +GHSERBB;,,                   N 91Din !
$PAR  G(ALPHA_RHOMBO_B,B),,             +GALPBB;,,                    N 09SGUN !
 PAR  G(FCC_A1,B:VA),,                  +GHSERBB+43514-12.217*T;,,    N SGCOST !
$PAR  G(FCC_A1,B:VA),,                  +GHSERBB+50208-13.472*T;,,    N 94Hal !
 PAR  G(BCC_A2,B:VA),,                  +GHSERBB+43514-12.217*T;,,    N 94Hal !
 PAR  G(HCP_A3,B:VA),,                  +GHSERBB+50208-9.706*T;,,     N SGCOST !
$PAR  G(GRAPHITE,B),,                   +GHSERBB+10000-2*T;,,         N SGCOST !
$PAR  G(GRAPHITE,B),,                   +GHSERBB+5000;,,              N 96SGUN !
$PAR  G(DIAMOND_A4,B),,                 +GHSERBB+10;,,                N 99SGUN !
$PAR  G(DIAMOND_A4,B),,                 +GHSERBB+20;,,                N COST !
$PAR  G(DIAMOND_A4,B),,                 +GHSERBB;,,                   N 96SGUN !
 PAR  G(LIQUID,B),,                     +GLIQBB;,,                    N 91Din !
$
 FUNCTION GHSERBB   298.15  -7735.284+107.111864*T-15.6641*T*LN(T)
       -0.006864515*T**2+6.18878E-07*T**3+370843*T**(-1);
      1100.00  Y  -16649.474+184.801744*T-26.6047*T*LN(T)
       -7.9809E-04*T**2-2.556E-08*T**3+1748270*T**(-1);
      2348.00  Y  -36667.582+231.336244*T-31.5957527*T*LN(T)
       -0.00159488*T**2+1.34719E-07*T**3+11205883*T**(-1);
      3000.00  Y  -21530.653+222.396264*T-31.4*T*LN(T);
      6000.00  N !
 FUNCTION GALPBB    298.15  -6076.24+86.648762*T-12.942464*T*LN(T)
       -7.089468E-3*T**2+0.659896E-6*T**3-45*T**(-1);
      1400.00  Y  +28477.506-106.789208*T+12.1072478*T*LN(T)
       -13.316875E-3*T**2+0.706895E-6*T**3-8002403*T**(-1);
      3000.00  Y  -25699.64+225.127135*T-31.4*T*LN(T);
      6000.00  N !
 FUNCTION GLIQBB    298.15  +48458.559-20.268025*T+GHSERBB;
       500.00  Y  +41119.703+82.101722*T-14.9827763*T*LN(T)
       -0.007095669*T**2+5.07347E-07*T**3+335484*T**(-1);
      2348.00  Y  +28842.012+200.94731*T-31.4*T*LN(T);
      3000.00  Y  +50372.665-21.448954*T+GHSERBB;
      6000.00  N !
 FUNCTION GFCCBB    298.15  +GHSERBB+43514-12.217*T;                   6000 N !
$ ------------------------------------------------------------------------------
$ Mo
$
 PAR  G(BCC_A2,MO:VA),,                 +GHSERMO;                5000 N 91Din !
 PAR  G(FCC_A1,MO:VA),,                 +GHSERMO+15200+0.63*T;   5000 N 91Din !
 PAR  G(HCP_A3,MO:VA),,                 +GHSERMO+11550;          5000 N 91Din !
 PAR  G(LIQUID,MO),,                    +GLIQMO;                 5000 N 91Din !
$
 PAR  G(MO2B3_C32,MO:VA),,              +GHSERMO+75900;,,             N 20Tak !
$
 FUNCTION GHSERMO   298.15  -7746.302+131.9197*T-23.56414*T*LN(T)
       -0.003443396*T**2+5.66283E-07*T**3+65812*T**(-1)-1.30927E-10*T**4;
      2896.00  Y  -30556.41+283.559746*T-42.63829*T*LN(T)-4.849315E+33*T**(-9);
      5000.00  N !
 FUNCTION GLIQMO    298.15  +41831.347-14.694912*T+GHSERMO+4.24519E-22*T**7;
      2896.00  Y  +3538.963+271.6697*T-42.63829*T*LN(T);
      5000.00  N !
 FUNCTION GFCCMO    298.15  +GHSERMO+15200+0.63*T;                     6000 N !
$ ------------------------------------------------------------------------------
$ Binary system
$
$ K. Takahashi, K. Ishikawa, M. Fujioka, M. Enoki, H. Ohtani,
$ Tetsu-to-Hagane, 106, 310-20(2020).
$
$ Checked against paper. Checked at 6000 K.
$
$ The MoB2 phase is modelled as stoichiometric and called Mo2B4 in the paper.
$ Mo2B3 is modelled with a small non-stoichiometry and called MoB2-x in the
$ paper. There is no Mo2B5 phase included.
$
$ B is modelled as substitutional in bcc.
$
$ The liquid interaction has a much larger temperature dependence than in other
$ datasets (except 91Pan).
$
$ The maximum temperature of MoB4 is at 2081 K instead of 2078 K.
$
 PAR  L(LIQUID,B,MO;0),,                -226007+46.353*T;,,           N 20Tak !
 PAR  L(LIQUID,B,MO;1),,                -8921;,,                      N 20Tak !
 PAR  L(LIQUID,B,MO;2),,                +36518;,,                     N 20Tak !
$
 PAR  L(BCC_A2,B,MO:VA;0),,             -133522+43.65*T;,,            N 20Tak !
$
 PAR  G(MO2B_C16,MO:B),,                -129930+442.14*T
             -75.3*T*LN(T);,,                                         N 20Tak !
 PAR  G(MO3B2_D5A,MO:B),,               -236935+825.8*T
             -135.87*T*LN(T);,,                                       N 20Tak !
 PAR  G(MOB_B33,MO:B),,                 -113980+318*T
             -51.686*T*LN(T);,,                                       N 20Tak !
$
 PAR  G(MO2B3_C32,MO:B),,               -113514+469.38*T
             -73.185*T*LN(T);,,                                       N 20Tak !
 PAR  L(MO2B3_C32,MO:B,VA;0),,          -81015;,,                     N 20Tak !
 PAR  L(MO2B3_C32,MO:B,VA;1),,          -592896-18.57*T;,,            N 20Tak !
 PAR  L(MO2B3_C32,MO:B,VA;2),,          +429924-54.18*T;,,            N 20Tak !
$
 PAR  G(MOB2_D8I,MO:B),,                -148818+471.99*T
             -74.64*T*LN(T);,,                                        N 20Tak !
 PAR  G(MOB4,MO:B),,                    -186125+857.75*T
             -130.07*T*LN(T);,,                                       N 20Tak !
$
$ Metastable
$
 PAR  L(FCC_A1,B,MO:VA;0),,             +UN_ASS;,,                    N !
 PAR  L(HCP_A3,B,MO:VA;0),,             +UN_ASS;,,                    N !
$ ------------------------------------------------------------------------------
$
$
 LIST-OF-REFERENCE
 NUMBER  SOURCE
  Null   'Unknown source'
  REFLAV 'Laves phase convention: G(LAVES,X:X)=+3*GHSERXX+15000'
  COST   'COST 507 database'
  SGCOST 'COST 507 database, SGTE unary database V.3.0, 1996; Al, B, Nd, Ti, Zn'
  91Din  'A.T. Dinsdale, Calphad, 15, 317-425(1991).'
  94Hal  'B. Hallemans, P. Wollants, J.R. Roos,
          Z. Metallkd., 85, 676-82(1994), SGTE unary database V.4.1, 1999; B'
  96SGUN 'SGTE unary database V.3.0, 1996.'
  99SGUN 'SGTE unary database V.4.1, 1999.'
  09SGUN 'SGTE unary database V.5.0, 2009.'
  20Tak  'K. Takahashi, K. Ishikawa, M. Fujioka, M. Enoki, H. Ohtani,
          Tetsu-to-Hagane, 106, 310-20(2020); Mo-B'
!

File: data/databases/sgte-binary/MoB-91Pan-LB.tdb
$
$ Database for Mo-B from L.-M. Pan 1991 (included in LB Vol. 2)
$
$ L.-M. Pan, unpublished, 1991.
$
$ Dataset created 2014.01.19 by Bengt Hallstedt.
$ 2019.02.17: Changed phase name MO2B5_D0I to MO2B5_D8I
$ 2021.01.31: Modified for use with GES6.
$
$ ------------------------------------------------------------------------------
 TEMP-LIM 298.15 6000.00 !
$
$ELEMENT NAME  REF. STATE               ATOMIC MASS H298-H0    S298    !
$
 ELEMENT VA   VACUUM                      0.0          0.0      0.0    ! 
 ELEMENT B    BETA_RHOMBO_B              10.81      1222.0      5.9    ! 
 ELEMENT MO   BCC_A2                     95.94      4589.0     28.56   ! 
$ ------------------------------------------------------------------------------
$ Phase definitions
$
 PHASE LIQUID:L % 1 1 !
 CONST LIQUID:L : B MO : !
$
$ Fcc (cF4, Fm-3m) and MeX (cF8, Fm-3m)
$
 PHASE FCC_A1 %A 2 1 1 !
 CONST FCC_A1 : MO : B VA% : !
$
$ Bcc (cI2, Im-3m)
$
 PHASE BCC_A2 %B 2 1 3 !
 CONST BCC_A2 : MO : B VA% : !
$
$ Hcp (hP2, P6_3/mmc) and Me2X (NiAs-type, hP4, P6_3/mmc, B8_1)
$
 PHASE HCP_A3 %A 2 1 0.5 !
 CONST HCP_A3 : MO : B VA% : !
$
$ Prototype beta-B (hR105, R-3m)
$
 PHASE BETA_RHOMBO_B % 1 1 !
 CONST BETA_RHOMBO_B : B : !
$
$ Prototype Al2Cu (tI12, I4/mcm)
$
 PHASE MO2B_C16 % 2 2 1 !
 CONST MO2B_C16 : MO : B : !
$
$ Prototype MoB (tI16, I4_1/amd, SB B_g), alpha-MoB
$ Prototype CrB (oC8, Cmcm, SB B33), beta-MoB
$
 PHASE MOB % 2 1 1 !
 CONST MOB : MO : B : !
$
$ Prototype AlB2 (hP3, P6/mmm)
$
 PHASE MOB2_C32 % 2 19 31 !
 CONST MOB2_C32 : MO : B : !
$
$ Prototype Mo2B5 (hR7, R-3m)
$
 PHASE MO2B5_D8I % 2 8 17 !
 CONST MO2B5_D8I : MO : B : !
$
$ Prototype MoB4 (hP16, P6_3/mmc)
$
 PHASE MOB4 % 2 1 4 !
 CONST MOB4 : MO : B : !
$ ------------------------------------------------------------------------------
$ Defaults
$
 DEFINE-SYSTEM-DEFAULT ELEMENT 2 !
 DEFAULT-COM DEFINE_SYSTEM_ELEMENT VA !
 TYPE-DEF % SEQ * !
 TYPE-DEF A GES AMEND_PHASE_DESCRIPTION @ MAGNETIC -3 0.28 !
 TYPE-DEF B GES AMEND_PHASE_DESCRIPTION @ MAGNETIC -1 0.4 !
 FUNCTION ZERO      298.15  0;                                         6000 N !
 FUNCTION UN_ASS    298.15  0;                                         6000 N !
 FUNCTION R         298.15  +8.31451;                                  6000 N !
$ ------------------------------------------------------------------------------
$ Element data
$ ------------------------------------------------------------------------------
$ B
$
$ FCC_A1, HCP_A3, DIAMOND_A4 and GRAPHITE added in unary 3.0
$ BCC_A2 added in unary 4.1
$ GRAPHITE revised in unary 4.4 (using the value from COST 507)
$ FCC_A1, BCC_A2 and HCP_A3 removed in unary 5.0
$ ALPHA_RHOMBO_B added in unary 5.0
$
$ FCC_A1, BCC_A2 and HCP_A3 still in SGSOL 5.0
$ The value for FCC_A1 in COST (and SGTE) is possibly incorrect.
$
 PAR  G(BETA_RHOMBO_B,B),,              +GHSERBB;,,                   N 91Din !
$PAR  G(ALPHA_RHOMBO_B,B),,             +GALPBB;,,                    N 09SGUN !
$PAR  G(FCC_A1,B:VA),,                  +GHSERBB+43514-12.217*T;,,    N SGCOST !
$PAR  G(FCC_A1,B:VA),,                  +GHSERBB+50208-13.472*T;,,    N 94Hal !
$PAR  G(BCC_A2,B:VA),,                  +GHSERBB+43514-12.217*T;,,    N 94Hal !
$PAR  G(HCP_A3,B:VA),,                  +GHSERBB+50208-9.706*T;,,     N SGCOST !
$PAR  G(GRAPHITE,B),,                   +GHSERBB+10000-2*T;,,         N SGCOST !
$PAR  G(GRAPHITE,B),,                   +GHSERBB+5000;,,              N 96SGUN !
$PAR  G(DIAMOND_A4,B),,                 +GHSERBB+10;,,                N 99SGUN !
$PAR  G(DIAMOND_A4,B),,                 +GHSERBB+20;,,                N COST !
$PAR  G(DIAMOND_A4,B),,                 +GHSERBB;,,                   N 96SGUN !
 PAR  G(LIQUID,B),,                     +GLIQBB;,,                    N 91Din !
$
 FUNCTION GHSERBB   298.15  -7735.284+107.111864*T-15.6641*T*LN(T)
       -0.006864515*T**2+6.18878E-07*T**3+370843*T**(-1);
      1100.00  Y  -16649.474+184.801744*T-26.6047*T*LN(T)
       -7.9809E-04*T**2-2.556E-08*T**3+1748270*T**(-1);
      2348.00  Y  -36667.582+231.336244*T-31.5957527*T*LN(T)
       -0.00159488*T**2+1.34719E-07*T**3+11205883*T**(-1);
      3000.00  Y  -21530.653+222.396264*T-31.4*T*LN(T);
      6000.00  N !
 FUNCTION GALPBB    298.15  -6076.24+86.648762*T-12.942464*T*LN(T)
       -7.089468E-3*T**2+0.659896E-6*T**3-45*T**(-1);
      1400.00  Y  +28477.506-106.789208*T+12.1072478*T*LN(T)
       -13.316875E-3*T**2+0.706895E-6*T**3-8002403*T**(-1);
      3000.00  Y  -25699.64+225.127135*T-31.4*T*LN(T);
      6000.00  N !
 FUNCTION GLIQBB    298.15  +48458.559-20.268025*T+GHSERBB;
       500.00  Y  +41119.703+82.101722*T-14.9827763*T*LN(T)
       -0.007095669*T**2+5.07347E-07*T**3+335484*T**(-1);
      2348.00  Y  +28842.012+200.94731*T-31.4*T*LN(T);
      3000.00  Y  +50372.665-21.448954*T+GHSERBB;
      6000.00  N !
 FUNCTION GFCCBB    298.15  +GHSERBB+43514-12.217*T;                   6000 N !
 FUNCTION GBCCBB    298.15  +GHSERBB+43514-12.217*T;                   6000 N !
$ ------------------------------------------------------------------------------
$ Mo
$
 PAR  G(BCC_A2,MO:VA),,                 +GHSERMO;                5000 N 91Din !
 PAR  G(FCC_A1,MO:VA),,                 +GHSERMO+15200+0.63*T;   5000 N 91Din !
 PAR  G(HCP_A3,MO:VA),,                 +GHSERMO+11550;          5000 N 91Din !
 PAR  G(LIQUID,MO),,                    +GLIQMO;                 5000 N 91Din !
$
 FUNCTION GHSERMO   298.15  -7746.302+131.9197*T-23.56414*T*LN(T)
       -0.003443396*T**2+5.66283E-07*T**3+65812*T**(-1)-1.30927E-10*T**4;
      2896.00  Y  -30556.41+283.559746*T-42.63829*T*LN(T)-4.849315E+33*T**(-9);
      5000.00  N !
 FUNCTION GLIQMO    298.15  +41831.347-14.694912*T+GHSERMO+4.24519E-22*T**7;
      2896.00  Y  +3538.963+271.6697*T-42.63829*T*LN(T);
      5000.00  N !
 FUNCTION GFCCMO    298.15  +GHSERMO+15200+0.63*T;                     6000 N !
$ ------------------------------------------------------------------------------
$ Binary system
$
$ From L.-M. Pan 1991 (included in LB Vol. 2)
$
$ L.-M. Pan, unpublished, 1991.
$
$ Checked against LB. Checked at 6000 K.
$
 PAR  L(LIQUID,B,MO;0),,                -208000+40*T;,,               N 91Pan !
 PAR  L(LIQUID,B,MO;1),,                -15000;,,                     N 91Pan !
 PAR  L(LIQUID,B,MO;2),,                +20000;,,                     N 91Pan !
$
$PAR  L(BCC_A2,B,MO:VA;0),,             -92000+20*T;,,                N 91Pan !
 PAR  G(BCC_A2,MO:B),,                  +GHSERMO+3*GBCCBB;,,          N 02Sun !
 PAR  L(BCC_A2,MO:B,VA;0),,             -108000+20*T;,,               N 02Sun !
$
 PAR  G(MO2B_C16,MO:B),,                +2*GHSERMO+GHSERBB
             -140160+15.12*T;,,                                       N 91Pan !
 PAR  G(MOB,MO:B),,                     +GHSERMO+GHSERBB
             -116600+9*T;,,                                           N 91Pan !
 PAR  G(MOB2_C32,MO:B),,                +19*GHSERMO+31*GHSERBB
             -2396900+111*T;,,                                        N 91Pan !
 PAR  G(MO2B5_D8I,MO:B),,               +8*GHSERMO+17*GHSERBB
             -1243550+124.5*T;,,                                      N 91Pan !
 PAR  G(MOB4,MO:B),,                    +GHSERMO+4*GHSERBB
             -168440+22.5*T;,,                                        N 91Pan !
$
$ Metastable
$
 PAR  G(FCC_A1,MO:B),,                  +GFCCMO+GFCCBB;,,             N 02Sun !
 PAR  G(HCP_A3,MO:B),,                  +UN_ASS;,,                    N !
$ ------------------------------------------------------------------------------
$
 ASSESSED_SYSTEM
   B-MO(TDB -* +LIQ +BCC_A2 +BETA_RHO +MO2B_C16 +MOB2_C32 +MO2B5_D8I
     +MOB +MOB4 ;P3 TMM:300/3000 *) !
$
$
 LIST-OF-REFERENCE
 NUMBER  SOURCE
  Null   'Unknown source'
  REFLAV 'Laves phase convention: G(LAVES,X:X)=+3*GHSERXX+15000'
  COST   'COST 507 database'
  SGCOST 'COST 507 database, SGTE unary database V.3.0, 1996; Al, B, Nd, Ti, Zn'
  91Din  'A.T. Dinsdale, Calphad, 15, 317-425(1991).'
  91Pan  'L.-M. Pan, unpublished, 1991; Mo-B'
  94Hal  'B. Hallemans, P. Wollants, J.R. Roos,
          Z. Metallkd., 85, 676-82(1994), SGTE unary database V.4.1, 1999; B'
  96SGUN 'SGTE unary database V.3.0, 1996.'
  99SGUN 'SGTE unary database V.4.1, 1999.'
  02Sun  'B. Sundman, changed B from substitutional to interstitial, 2002; Mo-B'
  09SGUN 'SGTE unary database V.5.0, 2009.'
!

File: data/databases/sgte-binary/MoC-88And-LB.tdb
$
$ Database for Mo-C from J.-O. Andersson 1988 (included in LB Vol. 2)
$
$ J.-O. Andersson, Calphad, 12, 1-8(1988).
$
$ Dataset created 2010.02.13 by Bengt Hallstedt.
$ 2021.01.31: Modified for use with GES6.
$
$ BCC_A2 is stable above 5400 K at x(C) about 0.55. There is no inverse
$ miscibility gap in the liquid.
$
$ Shim et al. 1996 claim that a negative L(BCC_A2,MO:C,VA;0) is necessary
$ in order to describe Mo-Ti-C, but this brings the C-solubility in bcc-Mo
$ far beyond all experimental data. This parameter is in TCFE, but not in LB.
$
$ CEMENTITE_D011 is stable above 3100K.
$
$ ------------------------------------------------------------------------------
 TEMP-LIM 298.15 6000.00 !
$
$ELEMENT NAME  REF. STATE               ATOMIC MASS H298-H0    S298    !
$
 ELEMENT VA   VACUUM                      0.0          0.0      0.0    ! 
 ELEMENT C    GRAPHITE                   12.011     1054.0      5.7423 ! 
 ELEMENT MO   BCC_A2                     95.94      4589.0     28.56   ! 
$ ------------------------------------------------------------------------------
$ Phase definitions
$
 PHASE LIQUID:L % 1 1 !
 CONST LIQUID:L : C MO : !
$
$ Fcc (cF4, Fm-3m) and MeX (cF8, Fm-3m)
$
 PHASE FCC_A1 %A 2 1 1 !
 CONST FCC_A1 : MO : C VA% : !
$
$ Bcc (cI2, Im-3m)
$
 PHASE BCC_A2 %B 2 1 3 !
 CONST BCC_A2 : MO : C VA% : !
$
$ Hcp (hP2, P6_3/mmc) and Me2X (NiAs-type, hP4, P6_3/mmc, B8_1)
$
 PHASE HCP_A3 %A 2 1 0.5 !
 CONST HCP_A3 : MO : C VA% : !
$
$ Prototype C (cF8, Fd-3m)
$
 PHASE DIAMOND_A4 % 1 1 !
 CONST DIAMOND_A4 : C : !
$
$ Prototype C (hP4, P6_3/mmc)
$
 PHASE GRAPHITE_A9 % 1 1 !
 CONST GRAPHITE_A9 : C : !
$
$ Prototype TiAs (hP8, P6_3/mmc, SB: B_i)
$
 PHASE MC_ETA % 2 1 1 !
 CONST MC_ETA : MO : C% VA : !
$
$ Prototype WC (hP2, P-6m2, SB: B_h)
$
 PHASE MC_SHP % 2 1 1 !
 CONST MC_SHP : MO : C : !
$ ------------------------------------------------------------------------------
$ Defaults
$
 DEFINE-SYSTEM-DEFAULT ELEMENT 2 !
 DEFAULT-COM DEFINE_SYSTEM_ELEMENT VA !
 TYPE-DEF % SEQ * !
 TYPE-DEF A GES AMEND_PHASE_DESCRIPTION @ MAGNETIC -3 0.28 !
 TYPE-DEF B GES AMEND_PHASE_DESCRIPTION @ MAGNETIC -1 0.4 !
 FUNCTION ZERO      298.15  0;                                         6000 N !
 FUNCTION UN_ASS    298.15  0;                                         6000 N !
$ ------------------------------------------------------------------------------
$ Element data
$ ------------------------------------------------------------------------------
$ C
$
 PAR  G(GRAPHITE_A9,C),,                +GHSERCC;,,                   N 91Din !
 PAR  G(DIAMOND_A4,C),,                 +GDIACC;,,                    N 91Din !
 PAR  G(LIQUID,C),,                     +GHSERCC+117369-24.63*T;,,    N 91Din !
$
 FUNCTION GHSERCC   298.15  -17368.441+170.73*T-24.3*T*LN(T)
       -4.723E-04*T**2+2562600*T**(-1)-2.643E+08*T**(-2)+1.2E+10*T**(-3);
      6000.00  N !
 FUNCTION GDIACC    298.15  -16359.441+175.61*T-24.31*T*LN(T)
       -4.723E-04*T**2+2698000*T**(-1)-2.61E+08*T**(-2)+1.11E+10*T**(-3);
      6000.00  N !
$ ------------------------------------------------------------------------------
$ Mo
$
 PAR  G(BCC_A2,MO:VA),,                 +GHSERMO;                5000 N 91Din !
 PAR  G(FCC_A1,MO:VA),,                 +GHSERMO+15200+0.63*T;   5000 N 91Din !
 PAR  G(HCP_A3,MO:VA),,                 +GHSERMO+11550;          5000 N 91Din !
 PAR  G(LIQUID,MO),,                    +GLIQMO;                 5000 N 91Din !
$
 PAR  G(MC_ETA,MO:VA),,                 +GHSERMO+15200+0.63*T;,,      N 88And1 !
$
 FUNCTION GHSERMO   298.15  -7746.302+131.9197*T-23.56414*T*LN(T)
       -0.003443396*T**2+5.66283E-07*T**3+65812*T**(-1)-1.30927E-10*T**4;
      2896.00  Y  -30556.41+283.559746*T-42.63829*T*LN(T)-4.849315E+33*T**(-9);
      5000.00  N !
 FUNCTION GLIQMO    298.15  +41831.347-14.694912*T+GHSERMO+4.24519E-22*T**7;
      2896.00  Y  +3538.963+271.6697*T-42.63829*T*LN(T);
      5000.00  N !
 FUNCTION GFCCMO    298.15  +GHSERMO+15200+0.63*T;                     6000 N !
$ ------------------------------------------------------------------------------
$ Binary system
$
$ From J.-O. Andersson 1988 (included in LB Vol. 2)
$
$ J.-O. Andersson, Calphad, 12, 1-8(1988).
$
$ Checked against LB and paper. Checked at 6000 K.
$
$ BCC_A2 is stable above 5400 K at x(C) about 0.55. There is no inverse
$ miscibility gap in the liquid.
$
$ Shim et al. 1996 claim that a negative L(BCC_A2,MO:C,VA;0) is necessary
$ in order to describe Mo-Ti-C, but this brings the C-solubility in bcc-Mo
$ far beyond all experimental data. This parameter is in TCFE, but not in LB.
$
$ CEMENTITE_D011 is stable above 3100K.
$
 PAR  L(LIQUID,C,MO;0),,                -217800+38.41*T;,,            N 88And1 !
 PAR  L(LIQUID,C,MO;1),,                +30000;,,                     N 88And1 !
 PAR  L(LIQUID,C,MO;2),,                +47000;,,                     N 88And1 !
$
 PAR  G(BCC_A2,MO:C),,                  +GHSERMO+3*GHSERCC
             +331000-75*T;,,                                          N 88And1 !
$PAR  L(BCC_A2,MO:C,VA;0),,             -50000;,,                     N 96Shi !
$
 PAR  G(FCC_A1,MO:C),,                  +GHSERMO+GHSERCC
             -7500-8.3*T-750000*T**(-1);,,                            N 88And1 !
 PAR  L(FCC_A1,MO:C,VA;0),,             -41300;,,                     N 88And1 !
$
 PAR  G(HCP_A3,MO:C),,                  +GHSERMO+0.5*GHSERCC
             -24150-3.625*T-163000*T**(-1);,,                         N 88And1 !
 PAR  L(HCP_A3,MO:C,VA;0),,             +4150;,,                      N 88And1 !
$
 PAR  G(MC_ETA,MO:C),,                  +GHSERMO+GHSERCC
             -9100-5.35*T-750000*T**(-1);,,                           N 88And1 !
 PAR  L(MC_ETA,MO:C,VA;0),,             -59500;,,                     N 88And1 !
$
 PAR  G(MC_SHP,MO:C),,                  +GHSERMO+GHSERCC
             -32983+2.5*T;,,                                          N 88And1 !
$
$ metastable
$
$PAR  G(CEMENTITE_D011,MO:C),,          +3*GHSERMO+GHSERCC
$            +77000-57.4*T;,,                                         N 88And2 !
$PAR  G(M7C3_D101,MO:C),,               +7*GHSERMO+3*GHSERCC
$            -140415+24.24*T;,,                                       N 92Qiu !
$PAR  G(M3C2_D510,MO:C),,               +3*GHSERMO+2*GHSERCC+27183;,, N 92Qiu !
$PAR  G(KSI_CARBIDE,MO:C),,             +3*GHSERMO+GHSERCC
$            +167009-33*T;,,                                          N 88And2 !
$ ------------------------------------------------------------------------------
$
 ASSESSED_SYSTEM
  C-MO(TDB -* +LIQ +BCC_A2 +GRAP +MC_ETA +MC_SHP +FCC_A1 +HCP_A3
  ;G5 C_S:FCC_A1/MO:C C_S:HCP_A3/MO:C ;P3 TMM:300/3500 STP:.62/2000) !
$
$
 LIST-OF-REFERENCE
 NUMBER  SOURCE
  Null   'Unknown source'
  88And1 'J.-O. Andersson, Calphad, 12, 1-8(1988); Mo-C'
  88And2 'J.-O. Andersson, Calphad, 12, 9-23(1988); Fe-Mo-C'
  91Din  'A.T. Dinsdale, Calphad, 15, 317-425(1991).'
  92Qiu  'C. Qiu, ISIJ Int., 32, 1117-27(1992); Cr-Fe-Mo-C'
  96Shi  'J.-H. Shim et al.,
          Metall. Mater. Trans. B, 27B, 955-66(1996); Mo-Ti-C'
!

File: data/databases/sgte-binary/MoN-23Dac.tdb
$
$ Database for Mo-N from R.A. Daclan et al. 2023.
$
$ R.A. Daclan, M.G. Mena, M.R. Vazquez, W. Gierlotka,
$ J. Mining Metall. B, 59, 125-36(2023).
$
$ Dataset created 2024.03.08 by Bengt Hallstedt.
$
$ The modelling seems to be based on an incorrect interpretaion of experimental
$ data, see 91Fri1 and the ASM evaluation in Bull. Alloy Phase Diag. 1980.
$
$ Mo2N-gamma is modelled as a separate phase, but is actually fcc with
$ interstitial N. Mo2N-beta is a tetragonal phase closely related to Mo2N-gamma.
$ MoN-delta is a stable phase at high N2-pressure with the WC structure
$ (missing in 91Fri1).
$
$ G(BCC,MO:N) is incorrect in the paper and had to be changed. BCC_A2 becomes
$ stable again above 5000 K.
$
$ The phase diagram is only approximately reproduced. There are remaining
$ errors in the parameters, but unclear which.
$
$ ------------------------------------------------------------------------------
 TEMP-LIM 298.15 6000.00 !
$
$ELEMENT NAME  REF. STATE               ATOMIC MASS H298-H0    S298    !
$
 ELEMENT VA   VACUUM                      0.0          0.0      0.0    ! 
 ELEMENT MO   BCC_A2                     95.94      4589.0     28.56   ! 
 ELEMENT N    1/2_MOLE_N2(G)             14.007     4335.0     95.751  ! 
$ ------------------------------------------------------------------------------
$ Species
$
 SPECIE  N2                                 N2 !
$ ------------------------------------------------------------------------------
$ Phase definitions
$
 PHASE LIQUID:L % 1 1 !
 CONST LIQUID:L : MO N : !
$
$ Fcc (cF4, Fm-3m) and MeX (cF8, Fm-3m)
$
 PHASE FCC_A1 %A 2 1 1 !
 CONST FCC_A1 : MO : N VA% : !
$
$ Bcc (cI2, Im-3m)
$
 PHASE BCC_A2 %B 2 1 3 !
 CONST BCC_A2 : MO : N VA% : !
$
$ Hcp (hP2, P6_3/mmc) and Me2X (NiAs-type, hP4, P6_3/mmc, B8_1)
$
 PHASE HCP_A3 % 2 1 0.5 !
 CONST HCP_A3 : MO : N VA% : !
$
$ Prototype Mo2N (tI12, I4_1/amd, 141)
$
 PHASE MO2N_BETA % 2 2 1 !
 CONST MO2N_BETA : MO : N% VA : !
$
$ Prototype NaCl (cF8, Fm-3m), gamma
$
 PHASE MO2N_B1 % 2 2 1 !
 CONST MO2N_B1 : MO : N% VA : !
$
$ Prototype WC (hP2, P-6m2), delta
$ (Prototype NbS (hP16, P6_3mc) is also frequently suggested)
$
 PHASE MC_SHP % 2 1 1 !
 CONST MC_SHP : MO : N : !
$
 PHASE N2GAS % 1 1 !
 CONST N2GAS : N2 : !
$ ------------------------------------------------------------------------------
$ Defaults
$
 DEFINE-SYSTEM-DEFAULT ELEMENT 2 !
 DEFAULT-COM DEFINE_SYSTEM_ELEMENT VA !
 TYPE-DEF % SEQ * !
 TYPE-DEF A GES AMEND_PHASE_DESCRIPTION @ MAGNETIC -3 0.28 !
 TYPE-DEF B GES AMEND_PHASE_DESCRIPTION @ MAGNETIC -1 0.4 !
 FUNCTION ZERO      298.15  0;                                         6000 N !
 FUNCTION UN_ASS    298.15  0;                                         6000 N !
 FUNCTION R         298.15  +8.31451;                                  6000 N !
 FUNCTION RTLNP     298.15  +8.31451*T*LN(1E-05*P);                    6000 N !
$ ------------------------------------------------------------------------------
$ Element data
$ ------------------------------------------------------------------------------
$ Mo
$
 PAR  G(BCC_A2,MO:VA),,                 +GHSERMO;                5000 N 91Din !
 PAR  G(FCC_A1,MO:VA),,                 +GHSERMO+15200+0.63*T;   5000 N 91Din !
 PAR  G(HCP_A3,MO:VA),,                 +GHSERMO+11550;          5000 N 91Din !
 PAR  G(LIQUID,MO),,                    +GLIQMO;                 5000 N 91Din !
$
 PAR  G(MO2N_BETA,MO:VA),,              +2*GHSERMO
             +211092.42-21.392*T;,,                                   N 23Dac !
 PAR  G(MO2N_B1,MO:VA),,                +2*GHSERMO
             +54580.4+0.5512*T;,,                                     N 23Dac !
$
 FUNCTION GHSERMO   298.15  -7746.302+131.9197*T-23.56414*T*LN(T)
       -0.003443396*T**2+5.66283E-07*T**3+65812*T**(-1)-1.30927E-10*T**4;
      2896.00  Y  -30556.41+283.559746*T-42.63829*T*LN(T)-4.849315E+33*T**(-9);
      5000.00  N !
 FUNCTION GLIQMO    298.15  +41831.347-14.694912*T+GHSERMO+4.24519E-22*T**7;
      2896.00  Y  +3538.963+271.6697*T-42.63829*T*LN(T);
      5000.00  N !
 FUNCTION GFCCMO    298.15  +GHSERMO+15200+0.63*T;                     6000 N !
$ ------------------------------------------------------------------------------
$ N
$
 PAR  G(N2GAS,N2),,                     +2*GHSERNN+RTLNP;,,           N 91Din !
 PAR  G(LIQUID,N),,                     +GHSERNN+29950+59.02*T;,,     N 91Din !
$
 FUNCTION GHSERNN   298.15  -3750.675-9.45425*T-12.7819*T*LN(T)
       -0.00176686*T**2+2.681E-09*T**3-32374*T**(-1);
       950.00  Y  -7358.85+17.2003*T-16.3699*T*LN(T)
       -6.5107E-04*T**2+3.0097E-08*T**3+563070*T**(-1);
      3350.00  Y  -16392.8+50.26*T-20.4695*T*LN(T)
       +2.39754E-04*T**2-8.333E-09*T**3+4596375*T**(-1);
      6000.00  N !
$ ------------------------------------------------------------------------------
$ Binary system
$
$ R.A. Daclan, M.G. Mena, M.R. Vazquez, W. Gierlotka,
$ J. Mining Metall. B, 59, 125-36(2023).
$
$ Checked against paper. Checked at 6000 K.
$
$ The modelling seems to be based on an incorrect interpretaion of experimental
$ data, see 91Fri1 and the ASM evaluation in Bull. Alloy Phase Diag. 1980.
$
$ Mo2N-gamma is modelled as a separate phase, but is actually fcc with
$ interstitial N. Mo2N-beta is a tetragonal phase closely related to Mo2N-gamma.
$ MoN-delta is a stable phase at high N2-pressure with the WC structure
$ (missing in 91Fri1).
$
$ G(BCC,MO:N) is incorrect in the paper and had to be changed. BCC_A2 becomes
$ stable again above 5000 K.
$
$ The phase diagram is only approximately reproduced. There are remaining
$ errors in the parameters, but unclear which.
$
 PAR  L(LIQUID,MO,N;0),,                -126812.93+31.7978*T;,,       N 23Dac !
 PAR  L(LIQUID,MO,N;1),,                -63380.43+2.5311*T;,,         N 23Dac !
$
 PAR  G(FCC_A1,MO:N),,                  +UN_ASS;,,                    N !
$
 PAR  G(BCC_A2,MO:N),,                  +GHSERMO+3*GHSERNN
             +299700+150*T;,,                                         N 23Dac !
 PAR  L(BCC_A2,MO:N,VA;0),,             -48841.69;,,                  N 23Dac !
$
 PAR  G(HCP_A3,MO:N),,                  +ZERO;,,                      N 23Dac !
$
 PAR  G(MO2N_BETA,MO:N),,               +2*GHSERMO+GHSERNN
             -78292.41+85.9746*T;,,                                   N 23Dac !
 PAR  L(MO2N_BETA,MO:N,VA;0),,          -341168.64+33.7743*T;,,       N 23Dac !
 PAR  L(MO2N_BETA,MO:N,VA;1),,          +136817.5;,,                  N 23Dac !
$
 PAR  G(MO2N_B1,MO:N),,                 +2*GHSERMO+GHSERNN
             -63327.66+70.5488*T;,,                                   N 23Dac !
 PAR  L(MO2N_B1,MO:N,VA;0),,            -82973.78+9.9716*T;,,         N 23Dac !
 PAR  L(MO2N_B1,MO:N,VA;1),,            +44489.38;,,                  N 23Dac !
$
 PAR  G(MC_SHP,MO:N),,                  +GHSERMO+GHSERNN
             -75509.38+90.2104*T;,,                                   N 23Dac !
$ ------------------------------------------------------------------------------
$
$
 LIST-OF-REFERENCE
 NUMBER  SOURCE
  Null   'Unknown source'
  Same   'Same or similar interaction as in the corresponding stable phase'
  REFLAV 'Laves phase convention: G(LAVES,X:X)=+3*GHSERXX+15000'
  91Din  'A.T. Dinsdale, Calphad, 15, 317-425(1991).'
  23Dac  'R.A. Daclan, M.G. Mena, M.R. Vazquez, W. Gierlotka,
          J. Mining Metall. B, 59, 125-36(2023); Mo-N, Mo-Ti-N'
!
