Repository: orchid-calphad/orchid-project.org

# orchid-project.org

Website and released data of **ORCHID** (Open Repository for CALPHAD Hypotheses, Intelligence, and Discovery),
served by GitHub Pages at https://orchid-project.org. Releases are archived on Zenodo (one DOI per version).

- `index.html`, `catalog/`, `best-practices.html` — static, self-contained pages (generated in the ORCHID tooling).
- `data/` — released data: catalog, redistributable TDB files, convex hulls. Licences: `data/LICENSES.md`, `data/NOTICE.md`.
- `llms.txt`, `data/croissant.json`, `CITATION.cff`, `.zenodo.json` — machine-readable metadata.

Only data with clear redistribution rights are published.

File: data/databases/sgte-binary/MoPd-00Gho.tdb
$
$ Database for Mo-Pd from G. Ghosh and G.B. Olson 2000.
$
$ G. Ghosh, G.B. Olson, J. Phase Equilib., 21, 32-39(2000).
$
$ Dataset created 2018.01.17 by Bengt Hallstedt.
$ 2021.01.31: Modified for use with GES6.
$
$ ------------------------------------------------------------------------------
 TEMP-LIM 298.15 6000.00 !
$
$ELEMENT NAME  REF. STATE               ATOMIC MASS H298-H0    S298    !
$
 ELEMENT VA   VACUUM                      0.0          0.0      0.0    ! 
 ELEMENT MO   BCC_A2                     95.94      4589.0     28.56   ! 
 ELEMENT PD   FCC_A1                    106.42      5468.488   37.8234 ! 
$ ------------------------------------------------------------------------------
$ Phase definitions
$
 PHASE LIQUID:L % 1 1 !
 CONST LIQUID:L : MO PD : !
$
$ Fcc (cF4, Fm-3m) and MeX (cF8, Fm-3m)
$
 PHASE FCC_A1 %A 2 1 1 !
 CONST FCC_A1 : MO PD% : VA : !
$
$ Bcc (cI2, Im-3m)
$
 PHASE BCC_A2 %B 2 1 3 !
 CONST BCC_A2 : MO% PD : VA : !
$
$ Hcp (hP2, P6_3/mmc) and Me2X (NiAs-type, hP4, P6_3/mmc, B8_1)
$
 PHASE HCP_A3 %A 2 1 0.5 !
 CONST HCP_A3 : MO PD : VA : !
$ ------------------------------------------------------------------------------
$ Defaults
$
 DEFINE-SYSTEM-DEFAULT ELEMENT 2 !
 DEFAULT-COM DEFINE_SYSTEM_ELEMENT VA !
 TYPE-DEF % SEQ * !
 TYPE-DEF A GES AMEND_PHASE_DESCRIPTION @ MAGNETIC -3 0.28 !
 TYPE-DEF B GES AMEND_PHASE_DESCRIPTION @ MAGNETIC -1 0.4 !
 FUNCTION ZERO      298.15  0;                                         6000 N !
 FUNCTION UN_ASS    298.15  0;                                         6000 N !
 FUNCTION R         298.15  +8.31451;                                  6000 N !
$ ------------------------------------------------------------------------------
$ Element data
$ ------------------------------------------------------------------------------
$ Mo
$
 PAR  G(BCC_A2,MO:VA),,                 +GHSERMO;                5000 N 91Din !
 PAR  G(FCC_A1,MO:VA),,                 +GHSERMO+15200+0.63*T;   5000 N 91Din !
 PAR  G(HCP_A3,MO:VA),,                 +GHSERMO+11550;          5000 N 91Din !
 PAR  G(LIQUID,MO),,                    +GLIQMO;                 5000 N 91Din !
$
 FUNCTION GHSERMO   298.15  -7746.302+131.9197*T-23.56414*T*LN(T)
       -0.003443396*T**2+5.66283E-07*T**3+65812*T**(-1)-1.30927E-10*T**4;
      2896.00  Y  -30556.41+283.559746*T-42.63829*T*LN(T)-4.849315E+33*T**(-9);
      5000.00  N !
 FUNCTION GLIQMO    298.15  +41831.347-14.694912*T+GHSERMO+4.24519E-22*T**7;
      2896.00  Y  +3538.963+271.6697*T-42.63829*T*LN(T);
      5000.00  N !
 FUNCTION GFCCMO    298.15  +GHSERMO+15200+0.63*T;                     6000 N !
$ ------------------------------------------------------------------------------
$ Pd
$
$ RHOMBOHEDRAL_A7 added in unary 5.0
$
 PAR  G(FCC_A1,PD:VA),,                 +GHSERPD;                4000 N 91Din !
 PAR  G(BCC_A2,PD:VA),,                 +GHSERPD+10500-1.8*T;    4000 N 91Din !
 PAR  G(HCP_A3,PD:VA),,                 +GHSERPD+2000+0.1*T;     4000 N 91Din !
$PAR  G(RHOMBOHEDRAL_A7,PD),,           +GHSERPD+4000;           4000 N 06Vre !
 PAR  G(LIQUID,PD),,                    +GLIQPD;                 4000 N 91Din !
$
 FUNCTION GHSERPD   298.15  -10204.027+176.076315*T-32.211*T*LN(T)
       +0.007120975*T**2-1.919875E-06*T**3+168687*T**(-1);
       900.00  Y  +917.062+49.659892*T-13.5708*T*LN(T)
       -0.00717522*T**2+1.91115E-07*T**3-1112465*T**(-1);
      1828.00  Y  -67161.018+370.102147*T-54.2067086*T*LN(T)
       +0.002091396*T**2-6.2811E-08*T**3+18683526*T**(-1);
      4000.00  N !
 FUNCTION GLIQPD    298.15  +11506.758-5.112162*T+GHSERPD;
       600.00  Y  +23405.778-116.918419*T+10.8922031*T*LN(T)
       -0.027266568*T**2+2.430675E-06*T**3-1853674*T**(-1);
      1828.00  Y  -12373.637+251.416903*T-41.17*T*LN(T);
      4000.00  N !
$ ------------------------------------------------------------------------------
$ Binary system
$
$ From from G. Ghosh and G.B. Olson 2000 (included in LB Vol. 2)
$
$ G. Ghosh, G.B. Olson, J. Phase Equilib., 21, 32-39(2000).
$
$ Checked against paper. Checked at 6000 K.
$
 PAR  L(LIQUID,MO,PD;0),,               -55036.6395+10.7889*T;,,      N 00Gho !
 PAR  L(LIQUID,MO,PD;1),,               +43768.4491-7.7377*T;,,       N 00Gho !
$
 PAR  L(FCC_A1,MO,PD:VA;0),,            +14651.1655-29.2991*T;,,      N 00Gho !
 PAR  L(FCC_A1,MO,PD:VA;1),,            +29702.0822;,,                N 00Gho !
$
 PAR  L(BCC_A2,MO,PD:VA;0),,            +21563.4204-2.2528*T;,,       N 00Gho !
$
 PAR  L(HCP_A3,MO,PD:VA;0),,            +10837.9388-25.0201*T;,,      N 00Gho !
 PAR  L(HCP_A3,MO,PD:VA;1),,            -17512.6122+26.9884*T;,,      N 00Gho !
$ ------------------------------------------------------------------------------
$
$
 LIST-OF-REFERENCE
 NUMBER  SOURCE
  Null   'Unknown source'
  Same   'Same or similar interaction as in the corresponding stable phase'
  COST   'COST 507 database'
  91Din  'A.T. Dinsdale, Calphad, 15, 317-425(1991).'
  00Gho  'G. Ghosh, G.B. Olson, J. Phase Equilib., 21, 32-39(2000); Mo-Pd'
  06Vre  'J. Vrestal, J. Pinkas, A. Watson, A. Scott, J. Houserova, A. Kroupa,
          Calphad, 30, 14-17(2006), SGTE unary database V.5.0, 2009; Pd'
!

File: data/databases/sgte-binary/MoPt-24Fio.tdb
$
$ Database for Mo-Pt from J.-M. Fiorani et al. 2024.
$
$ J.-M. Fiorani, M. Siblani, J.-M. Joubert, C. Barreteau, J.-C. Crivello,
$ N. David, M. Vilasi, Calphad, 84, 102665(2024).
$
$ Dataset created 2023.12.19 by Bengt Hallstedt.
$
$ In this dataset the NACEF approach is used to model the A15, D019, B19 and
$ MoPt2 phases.
$
$ As the model descriptions are very complex most of the model parameters and
$ functions have been directly copied from the tdb provided by the authors.
$
$ ------------------------------------------------------------------------------
 TEMP-LIM 298.15 6000.00 !
$
$ELEMENT NAME  REF. STATE               ATOMIC MASS H298-H0    S298    !
$
 ELEMENT VA   VACUUM                      0.0          0.0      0.0    ! 
 ELEMENT MO   BCC_A2                     95.94      4589.0     28.56   ! 
 ELEMENT PT   FCC_A1                    195.08      5723.712   41.6308 !
$ ------------------------------------------------------------------------------
$ Phase definitions
$
 PHASE LIQUID:L % 1 1 !
 CONST LIQUID:L : MO PT : !
$
$ Fcc (cF4, Fm-3m) and MeX (cF8, Fm-3m)
$
 PHASE FCC_A1 %A 2 1 1 !
 CONST FCC_A1 : MO PT% : VA : !
$
$ Bcc (cI2, Im-3m)
$
 PHASE BCC_A2 %B 2 1 3 !
 CONST BCC_A2 : MO% PT : VA : !
$
$ Hcp (hP2, P6_3/mmc) and Me2X (NiAs-type, hP4, P6_3/mmc, B8_1)
$
 PHASE HCP_A3 %A 2 1 0.5 !
 CONST HCP_A3 : MO PT : VA : !
$
$ Prototype Cr3Si (cP8, Pm-3n)
$
 PHASE MO6PT_A15 % 2 3 1 !
 CONST MO6PT_A15 : MO% PT : MO PT% : !
$
$ Prototype CdMg3 (hP8, P6_3/mmc)
$
 PHASE MOPT_D019 % 2 3 1 !
 CONST MOPT_D019 : MO% PT : MO PT% : !
$
$ Prototype AuCd (oP4, Pmma)
$
 PHASE MOPT_B19 % 2 1 1 !
 CONST MOPT_B19 : MO% PT : MO PT% : !
$
$ Prototype MoPt2 (oI6, Immm)
$
 PHASE MOPT2 % 2 2 1 !
 CONST MOPT2 : MO PT% : MO% PT : !
$ ------------------------------------------------------------------------------
$ Defaults
$
 DEFINE-SYSTEM-DEFAULT ELEMENT 2 !
 DEFAULT-COM DEFINE_SYSTEM_ELEMENT VA !
 TYPE-DEF % SEQ * !
 TYPE-DEF A GES AMEND_PHASE_DESCRIPTION @ MAGNETIC -3 0.28 !
 TYPE-DEF B GES AMEND_PHASE_DESCRIPTION @ MAGNETIC -1 0.4 !
 FUNCTION ZERO      298.15  0;                                         6000 N !
 FUNCTION UN_ASS    298.15  0;                                         6000 N !
 FUNCTION R         298.15  +8.31451;                                  6000 N !
$
 FUNCTION W2W       298.15  2;                                         6000 N !
 FUNCTION W3W       298.15  3;                                         6000 N !
 FUNCTION W4W       298.15  4;                                         6000 N !
 FUNCTION W6W       298.15  6;                                         6000 N !
 FUNCTION W8W       298.15  8;                                         6000 N !
 FUNCTION W9W       298.15  9;                                         6000 N !
 FUNCTION W16W      298.15  16;                                        6000 N !
 FUNCTION W27W      298.15  27;                                        6000 N !
 FUNCTION W64W      298.15  64;                                        6000 N !
 FUNCTION W256W     298.15  256;                                       6000 N !
$
 FUNCTION X2X       298.15  +W2W**(-1);                                6000 N !
 FUNCTION X3X       298.15  +W3W**(-1);                                6000 N !
 FUNCTION X4X       298.15  +W4W**(-1);                                6000 N !
 FUNCTION X6X       298.15  +W6W**(-1);                                6000 N !
 FUNCTION X8X       298.15  +W8W**(-1);                                6000 N !
 FUNCTION X9X       298.15  +W9W**(-1);                                6000 N !
 FUNCTION X16X      298.15  +W16W**(-1);                               6000 N !
 FUNCTION X27X      298.15  +W27W**(-1);                               6000 N !
 FUNCTION X64X      298.15  +W64W**(-1);                               6000 N !
 FUNCTION X256X     298.15  +W256W**(-1);                              6000 N !
$ ------------------------------------------------------------------------------
$ Element data
$ ------------------------------------------------------------------------------
$ Mo
$
 PAR  G(BCC_A2,MO:VA),,                 +GHSERMO;                5000 N 91Din !
 PAR  G(FCC_A1,MO:VA),,                 +GHSERMO+15200+0.63*T;   5000 N 91Din !
 PAR  G(HCP_A3,MO:VA),,                 +GHSERMO+11550;          5000 N 91Din !
 PAR  G(LIQUID,MO),,                    +GLIQMO;                 5000 N 91Din !
$
 PAR  G(MO6PT_A15,MO:MO),,              +4*GZMO;,,                    N 24Fio !
 PAR  G(MOPT_D019,MO:MO),,              +4*GHCPMO+0.04;,,             N 24Fio !
 PAR  G(MOPT_B19,MO:MO),,               +2*GHCPMO+0.02;,,             N 24Fio !
 PAR  G(MOPT2,MO:MO),,                  +3*GFCCMO+0.03;,,             N 24Fio !
$
 FUNCTION GHSERMO   298.15  -7746.302+131.9197*T-23.56414*T*LN(T)
       -0.003443396*T**2+5.66283E-07*T**3+65812*T**(-1)-1.30927E-10*T**4;
      2896.00  Y  -30556.41+283.559746*T-42.63829*T*LN(T)-4.849315E+33*T**(-9);
      5000.00  N !
 FUNCTION GLIQMO    298.15  +41831.347-14.694912*T+GHSERMO+4.24519E-22*T**7;
      2896.00  Y  +3538.963+271.6697*T-42.63829*T*LN(T);
      5000.00  N !
 FUNCTION GFCCMO    298.15  +GHSERMO+15200+0.63*T;                     6000 N !
 FUNCTION GHCPMO    298.15  +GHSERMO+11550;                            6000 N !
 FUNCTION GZMO      298.15  +GHSERMO+8582;                             6000 N !
$ ------------------------------------------------------------------------------
$ Pt
$
 PAR  G(FCC_A1,PT:VA),,                 +GHSERPT;                4000 N 91Din !
 PAR  G(BCC_A2,PT:VA),,                 +GHSERPT+15000-2.4*T;    4000 N 91Din !
 PAR  G(HCP_A3,PT:VA),,                 +GHSERPT+2500+0.1*T;     4000 N 91Din !
 PAR  G(LIQUID,PT),,                    +GLIQPT;                 4000 N 91Din !
$
 PAR  G(MO6PT_A15,PT:PT),,              +4*GZPT;,,                    N 24Fio !
 PAR  G(MOPT_D019,PT:PT),,              +4*GHCPPT+0.04;,,             N 24Fio !
 PAR  G(MOPT_B19,PT:PT),,               +2*GHCPPT+0.02;,,             N 24Fio !
 PAR  G(MOPT2,PT:PT),,                  +3*GHSERPT+0.03;,,            N 24Fio !
$
 FUNCTION GHSERPT   298.15  -7595.631+124.388275*T-24.5526*T*LN(T)
       -0.00248297*T**2-2.0138E-08*T**3+7974*T**(-1);
      1300.00  Y  -9253.174+161.529615*T-30.2527*T*LN(T)
       +0.002321665*T**2-6.56946E-07*T**3-272106*T**(-1);
      2041.50  Y  -222048.216+1019.35892*T-136.192996*T*LN(T)
       +0.020454938*T**2-7.59259E-07*T**3+71539020*T**(-1);
      4000.00  N !
 FUNCTION GLIQPT    298.15  +20114.016-9.275183*T+GHSERPT;
       600.00  Y  +19023.491+32.94182*T-12.3403769*T*LN(T)
       -0.011551507*T**2+9.31516E-07*T**3-601426*T**(-1);
      2041.50  Y  +1404.468+205.858962*T-36.5*T*LN(T);
      4000.00  N !
 FUNCTION GBCCPT    298.15  +GHSERPT+15000-2.4*T;                      6000 N !
 FUNCTION GHCPPT    298.15  +GHSERPT+2500+0.1*T;                       6000 N !
 FUNCTION GZPT      298.15  +GHSERPT+24663;                            6000 N !
$ ------------------------------------------------------------------------------
$ Binary system
$
$ J.-M. Fiorani, M. Siblani, J.-M. Joubert, C. Barreteau, J.-C. Crivello,
$ N. David, M. Vilasi, Calphad, 84, 102665(2024).
$
$ Checked against paper and author's tdb. Checked at 6000 K.
$
$ In this dataset the NACEF approach is used to model the A15, D019, B19 and
$ MoPt2 phases.
$
$ As the model descriptions are very complex most of the model parameters and
$ functions have been directly copied from the tdb provided by the authors.
$
 PAR  L(LIQUID,MO,PT;0),,               -120221+26.366*T;,,           N 24Fio !
 PAR  L(LIQUID,MO,PT;1),,               +15205;,,                     N 24Fio !
 PAR  L(LIQUID,MO,PT;2),,               -15106;,,                     N 24Fio !
$
 PAR  L(FCC_A1,MO,PT:VA;0),,            +L0FMOPT;,,                   N 24Fio !
 PAR  L(FCC_A1,MO,PT:VA;1),,            +L1FMOPT;,,                   N 24Fio !
$
 PAR  L(BCC_A2,MO,PT:VA;0),,            -31291-8.276*T;,,             N 24Fio !
 PAR  L(BCC_A2,MO,PT:VA;1),,            +26064;,,                     N 24Fio !
$
 PAR  L(HCP_A3,MO,PT:VA;0),,            +L0HMOPT;,,                   N 24Fio !
 PAR  L(HCP_A3,MO,PT:VA;1),,            +L1HMOPT;,,                   N 24Fio !
 PAR  L(HCP_A3,MO,PT:VA;2),,            +L2HMOPT;,,                   N 24Fio !
$
 PAR  G(MO6PT_A15,MO:PT),,              +3*GZMO+GZPT+3*ZU1-ZU4-ZU5
             +ZU8;,,                                                  N 24Fio !
 PAR  G(MO6PT_A15,PT:MO),,              +3*GZPT+GZMO+3*ZU1+ZU4-ZU5
             +ZU8;,,                                                  N 24Fio !
 PAR  L(MO6PT_A15,MO,PT:MO;0),,         +9*ZU1+3*ZU5-ZU8;,,           N 24Fio !
 PAR  L(MO6PT_A15,MO,PT:PT;0),,         +9*ZU1+3*ZU5-ZU8;,,           N 24Fio !
 PAR  L(MO6PT_A15,MO:MO,PT;0),,         +ZU1-ZU5-ZU8;,,               N 24Fio !
 PAR  L(MO6PT_A15,PT:MO,PT;0),,         +ZU1-ZU5-ZU8;,,               N 24Fio !
$
 PAR  G(MOPT_D019,MO:PT),,              +3*GHCPMO+GHCPPT+0.04+3*XU1
             +6*XU2+12*XU3+XU8+4*XU10-2*XU11+4*XU13;,,                N 24Fio !
 PAR  G(MOPT_D019,PT:MO),,              +3*GHCPPT+GHCPMO+0.04+3*XU1
             -6*XU2+12*XU3+XU8+4*XU10+2*XU11+4*XU13;,,                N 24Fio !
 PAR  L(MOPT_D019,MO,PT:MO;0),,         +9*XU1+27*XU2-9*XU3-XU8
             -7*XU10-3*XU11-7*XU13;,,                                 N 24Fio !
 PAR  L(MOPT_D019,MO,PT:PT;0),,         +9*XU1-27*XU2-9*XU3-XU8
             -7*XU10+3*XU11-7*XU13;,,                                 N 24Fio !
 PAR  L(MOPT_D019,MO:MO,PT;0),,         +XU1+9*XU2+39*XU3-XU8+XU10
             +3*XU11-7*XU13;,,                                        N 24Fio !
 PAR  L(MOPT_D019,PT:MO,PT;0),,         +XU1-9*XU2+39*XU3-XU8+XU10
             -3*XU11-7*XU13;,,                                        N 24Fio !
 PAR  L(MOPT_D019,MO,PT:MO;1),,         +27*XU2+108*XU3+12*XU10+XU11
             +4*XU13;,,                                               N 24Fio !
 PAR  L(MOPT_D019,MO,PT:PT;1),,         +27*XU2-108*XU3-12*XU10+XU11
             -4*XU13;,,                                               N 24Fio !
 PAR  L(MOPT_D019,MO:MO,PT;1),,         +XU2+12*XU3-4*XU10-XU11
             +4*XU13;,,                                               N 24Fio !
 PAR  L(MOPT_D019,PT:MO,PT;1),,         +XU2-12*XU3+4*XU10-XU11
             -4*XU13;,,                                               N 24Fio ! 
 PAR  L(MOPT_D019,MO,PT:*;2),,          +81*XU3-9*XU10-XU13;,,        N 24Fio !
 PAR  L(MOPT_D019,*:MO,PT;2),,          +XU3-XU10-XU13;,,             N 24Fio !
 PAR  L(MOPT_D019,MO,PT:MO,PT;0),,      -216*XU3-8*XU10+24*XU13;,,    N 24Fio !
$
 PAR  G(MOPT_B19,MO:PT),,               +GHCPMO+GHCPPT+0.02+YU1+YU8
             +4*YU13;,,                                               N 24Fio !
 PAR  G(MOPT_B19,PT:MO),,               +GHCPMO+GHCPPT+0.02+YU1+YU8
             +4*YU13;,,                                               N 24Fio !
 PAR  L(MOPT_B19,MO,PT:MO;0),,          +YU1+3*YU2+3*YU3-YU8+YU9+YU10
             -7*YU13;,,                                               N 24Fio !
 PAR  L(MOPT_B19,MO,PT:PT;0),,          +YU1-3*YU2+3*YU3-YU8-YU9+YU10
             -7*YU13;,,                                               N 24Fio !
 PAR  L(MOPT_B19,MO:MO,PT;0),,          +YU1+3*YU2+3*YU3-YU8+YU9+YU10
             -7*YU13;,,                                               N 24Fio !
 PAR  L(MOPT_B19,PT:MO,PT;0),,          +YU1-3*YU2+3*YU3-YU8-YU9+YU10
             -7*YU13;,,                                               N 24Fio !
 PAR  L(MOPT_B19,MO,PT:MO;1),,          +YU2+4*YU3-YU9+4*YU13;,,      N 24Fio !
 PAR  L(MOPT_B19,MO,PT:PT;1),,          +YU2-4*YU3-YU9-4*YU13;,,      N 24Fio !
 PAR  L(MOPT_B19,MO:MO,PT;1),,          +YU2+4*YU3-YU9+4*YU13;,,      N 24Fio !
 PAR  L(MOPT_B19,PT:MO,PT;1),,          +YU2-4*YU3-YU9-4*YU13;,,      N 24Fio ! 
 PAR  L(MOPT_B19,MO,PT:*;2),,           +YU3-YU10-YU13;,,             N 24Fio !
 PAR  L(MOPT_B19,*:MO,PT;2),,           +YU3-YU10-YU13;,,             N 24Fio !
 PAR  L(MOPT_B19,MO,PT:MO,PT;0),,       -24*YU3-8*YU10+24*YU13;,,     N 24Fio !
$
 PAR  G(MOPT2,MO:PT),,                  +2*GFCCMO+GHSERPT+0.03
             +2*U1+2*U2+U8+U9+U10-2*U11-2*U12+4*U13;,,                N 24Fio !
 PAR  G(MOPT2,PT:MO),,                  +2*GHSERPT+GFCCMO+0.03
             +2*U1-2*U2+U8-U9+U10+2*U11-2*U12+4*U13;,,                N 24Fio !
 PAR  L(MOPT2,MO,PT:MO;0),,             +4*U1+12*U2-U8+3*U9-U10
             -3*U11+5*U12-7*U13;,,                                    N 24Fio !
 PAR  L(MOPT2,MO,PT:PT;0),,             +4*U1-12*U2-U8-3*U9-U10
             +3*U11+5*U12-7*U13;,,                                    N 24Fio !
 PAR  L(MOPT2,MO:MO,PT;0),,             +U1+6*U2-U8+2*U10+3*U11
             +2*U12-7*U13;,,                                          N 24Fio !
 PAR  L(MOPT2,PT:MO,PT;0),,             +U1-6*U2-U8+2*U10-3*U11
             +2*U12-7*U13;,,                                          N 24Fio !
 PAR  L(MOPT2,MO,PT:MO;1),,             +8*U2-2*U9+4*U10+U11-5*U12
             +4*U13;,,                                                N 24Fio !
 PAR  L(MOPT2,MO,PT:PT;1),,             +8*U2-2*U9-4*U10+U11+5*U12
             -4*U13;,,                                                N 24Fio !
 PAR  L(MOPT2,MO:MO,PT;1),,             +U2-U9-2*U10-U11+U12+4*U13;,, N 24Fio !
 PAR  L(MOPT2,PT:MO,PT;1),,             +U2-U9+2*U10-U11-U12-4*U13;,, N 24Fio ! 
 PAR  L(MOPT2,MO,PT:*;2),,              -4*U10+2*U12-U13;,,           N 24Fio !
 PAR  L(MOPT2,*:MO,PT;2),,              -U10-U12-U13;,,               N 24Fio !
 PAR  L(MOPT2,MO,PT:MO,PT;0),,          -12*U10-12*U12+24*U13;,,      N 24Fio !
$
 FUNCTION L0FMOPT   298.15  -110398+11.842*T;                          6000 N !
 FUNCTION L1FMOPT   298.15  +97685-39.023*T;                           6000 N !
$
 FUNCTION L0HMOPT   298.15  -107319+11.257*T;                          6000 N !
 FUNCTION L1HMOPT   298.15  +89729-35.044*T;                           6000 N !
 FUNCTION L2HMOPT   298.15  +7641;                                     6000 N !
$
$ Mo6Pt-A15
$
 FUNCTION P0A15     298.15  -23710;                                    6000 N !
 FUNCTION P10A15    298.15  -3844+14.523*T;                            6000 N !
 FUNCTION P11A15    298.15  +24905-10.818*T;                           6000 N !
 FUNCTION P20A15    298.15  -10338+8.067*T;                            6000 N !
$
 FUNCTION ZU1       298.15  +4*P0A15*X16X; 6000 N !
 FUNCTION ZU4       298.15  +4*P10A15; 6000 N !
 FUNCTION ZU5       298.15  +4*P11A15*X2X; 6000 N !
 FUNCTION ZU8       298.15  +4*P20A15; 6000 N !
$
$ MoPt-D019
$
 FUNCTION P0D019    298.15  +L0HMOPT;                                  6000 N !
 FUNCTION P1D019    298.15  +L1HMOPT;                                  6000 N !
 FUNCTION P2D019    298.15  +L2HMOPT;                                  6000 N !
 FUNCTION P20D019   298.15  -4810+0.347*T;                             6000 N !
 FUNCTION P22D019   298.15  +21744-10.278*T;                           6000 N !
 FUNCTION P30D019   298.15  +2920;                                     6000 N !
 FUNCTION P40D019   298.15  -2131;                                     6000 N !
$
 FUNCTION XU1       298.15  +4*P0D019*X16X;                            6000 N !
 FUNCTION XU2       298.15  +4*P1D019*X64X;                            6000 N !
 FUNCTION XU3       298.15  +4*P2D019*X256X;                           6000 N !
 FUNCTION XU8       298.15  +4*P20D019;                                6000 N !
 FUNCTION XU10      298.15  +4*P22D019*X16X;                           6000 N !
 FUNCTION XU11      298.15  +4*P30D019*X2X;                            6000 N !
 FUNCTION XU13      298.15  +4*P40D019*X4X;                            6000 N !
$
$ MoPt-B19
$
 FUNCTION P0B19     298.15  +L0HMOPT;                                  6000 N !
 FUNCTION P1B19     298.15  +L1HMOPT;                                  6000 N !
 FUNCTION P2B19     298.15  +L2HMOPT;                                  6000 N !
 FUNCTION P20B19    298.15  -6166-0.881*T;                             6000 N !
 FUNCTION P21B19    298.15  -9943;                                     6000 N !
 FUNCTION P22B19    298.15  +16539;                                    6000 N !
 FUNCTION P40B19    298.15  -4669+2.502*T;                             6000 N !
$
 FUNCTION YU1       298.15  +2*P0B19*X4X;                              6000 N !
 FUNCTION YU2       298.15  +2*P1B19*X8X;                              6000 N !
 FUNCTION YU3       298.15  +2*P2B19*X16X;                             6000 N !
 FUNCTION YU8       298.15  +2*P20B19;                                 6000 N !
 FUNCTION YU9       298.15  +2*P21B19*X2X;                             6000 N !
 FUNCTION YU10      298.15  +2*P22B19*X4X;                             6000 N !
 FUNCTION YU13      298.15  +2*P40B19*X4X;                             6000 N !
$
$ MoPt2
$
 FUNCTION P0MP2     298.15  +L0FMOPT;                                  6000 N !
 FUNCTION P1MP2     298.15  +L1FMOPT;                                  6000 N !
 FUNCTION P20MP2    298.15  +4209;                                     6000 N !
 FUNCTION P21MP2    298.15  +13504;                                    6000 N !
 FUNCTION P22MP2    298.15  +36836;                                    6000 N !
 FUNCTION P30MP2    298.15  -1055-11.347*T;                            6000 N !
 FUNCTION P31MP2    298.15  +14953;                                    6000 N !
 FUNCTION P40MP2    298.15  -5761+10.889*T;                            6000 N !
$
 FUNCTION U1        298.15  +3*P0MP2*X9X;                              6000 N !
 FUNCTION U2        298.15  +3*P1MP2*X27X;                             6000 N !
 FUNCTION U8        298.15  +3*P20MP2;                                 6000 N !
 FUNCTION U9        298.15  +3*P21MP2*X3X;                             6000 N !
 FUNCTION U10       298.15  +3*P22MP2*X9X;                             6000 N !
 FUNCTION U11       298.15  +3*P30MP2*X2X;                             6000 N !
 FUNCTION U12       298.15  +3*P31MP2*X6X;                             6000 N !
 FUNCTION U13       298.15  +3*P40MP2*X4X;                             6000 N !
$ ------------------------------------------------------------------------------
$
$
 LIST-OF-REFERENCE
 NUMBER  SOURCE
  Null   'Unknown source'
  Same   'Same or similar interaction as in the corresponding stable phase'
  COST   'COST 507 database'
  91Din  'A.T. Dinsdale, Calphad, 15, 317-425(1991).'
  24Fio  'J.-M. Fiorani, M. Siblani, J.-M. Joubert, C. Barreteau,
          J.-C. Crivello, N. David, M. Vilasi, Calphad, 84, 102665(2024); Mo-Pt'
!

File: data/databases/sgte-binary/MoRe-08Mao-oldsigma.tdb
$
$ Database for Mo-Re from P. Mao et al. 2008.
$
$ P. Mao, K. Han, Y. Xin, J. Alloys Compd., 464, 190-96(2008).
$
$ Dataset created 2018.12.02 by Bengt Hallstedt.
$ 2021.01.31: Modified for use with GES6.
$
$ The paper contains datasets for 8:4:18 and 10:4:16 models for sigma phase.
$ The dataset with the 10:4:16 model is broken.
$
$ This dataset uses a 8:4:18 model for the sigma phase.
$
$ ------------------------------------------------------------------------------
 TEMP-LIM 298.15 6000.00 !
$
$ELEMENT NAME  REF. STATE               ATOMIC MASS H298-H0    S298    !
$
 ELEMENT VA   VACUUM                      0.0          0.0      0.0    ! 
 ELEMENT MO   BCC_A2                     95.94      4589.0     28.56   ! 
 ELEMENT RE   HCP_A3                    186.207     5333.      36.4820 ! 
$ ------------------------------------------------------------------------------
$ Phase definitions
$
 PHASE LIQUID:L % 1 1 !
 CONST LIQUID:L : MO RE : !
$
$ Fcc (cF4, Fm-3m) and MeX (cF8, Fm-3m)
$
 PHASE FCC_A1 %A 2 1 1 !
 CONST FCC_A1 : MO RE : VA : !
$
$ Bcc (cI2, Im-3m)
$
 PHASE BCC_A2 %B 2 1 3 !
 CONST BCC_A2 : MO% RE : VA : !
$
$ Hcp (hP2, P6_3/mmc) and Me2X (NiAs-type, hP4, P6_3/mmc, B8_1)
$
 PHASE HCP_A3 %A 2 1 0.5 !
 CONST HCP_A3 : MO RE% : VA : !
$
$ Prototype alpha-Mn (cI58, I-43m)
$
 PHASE CHI_A12 % 3 24 10 24 !
 CONST CHI_A12 : RE : MO : MO RE : !
$
$ Prototype CrFe (tP30, P4_2/mnm)
$
 PHASE SIGMA_OLD % 3 8 4 18 !
 CONST SIGMA_OLD : RE : MO : MO RE : !
$ ------------------------------------------------------------------------------
$ Defaults
$
 DEFINE-SYSTEM-DEFAULT ELEMENT 2 !
 DEFAULT-COM DEFINE_SYSTEM_ELEMENT VA !
 TYPE-DEF % SEQ * !
 TYPE-DEF A GES AMEND_PHASE_DESCRIPTION @ MAGNETIC -3 0.28 !
 TYPE-DEF B GES AMEND_PHASE_DESCRIPTION @ MAGNETIC -1 0.4 !
 FUNCTION ZERO      298.15  0;                                         6000 N !
 FUNCTION UN_ASS    298.15  0;                                         6000 N !
 FUNCTION R         298.15  +8.31451;                                  6000 N !
$ ------------------------------------------------------------------------------
$ Element data
$ ------------------------------------------------------------------------------
$ Mo
$
 PAR  G(BCC_A2,MO:VA),,                 +GHSERMO;                5000 N 91Din !
 PAR  G(FCC_A1,MO:VA),,                 +GHSERMO+15200+0.63*T;   5000 N 91Din !
 PAR  G(HCP_A3,MO:VA),,                 +GHSERMO+11550;          5000 N 91Din !
 PAR  G(LIQUID,MO),,                    +GLIQMO;                 5000 N 91Din !
$
 FUNCTION GHSERMO   298.15  -7746.302+131.9197*T-23.56414*T*LN(T)
       -0.003443396*T**2+5.66283E-07*T**3+65812*T**(-1)-1.30927E-10*T**4;
      2896.00  Y  -30556.41+283.559746*T-42.63829*T*LN(T)-4.849315E+33*T**(-9);
      5000.00  N !
 FUNCTION GLIQMO    298.15  +41831.347-14.694912*T+GHSERMO+4.24519E-22*T**7;
      2896.00  Y  +3538.963+271.6697*T-42.63829*T*LN(T);
      5000.00  N !
 FUNCTION GFCCMO    298.15  +GHSERMO+15200+0.63*T;                     6000 N !
$ ------------------------------------------------------------------------------
$ Re
$
$ HCP_A3 and LIQUID revised in unary 3.0
$ BCC_A2 revised in unary 4.4
$
 PAR  G(HCP_A3,RE:VA),,                 +GHSERRE;,,                   N 96Arb !
 PAR  G(FCC_A1,RE:VA),,                 +GHSERRE+11000-1.5*T;,,       N 91Din !
 PAR  G(BCC_A2,RE:VA),,                 +GHSERRE+17000-3.7*T;,,       N 01SGUN !
$PAR  G(BCC_A2,RE:VA),,                 +GHSERRE+29200-6*T;,,         N 91Din !
 PAR  G(LIQUID,RE),,                    +GLIQRE;,,                    N 96Arb !
$
 FUNCTION GHSERRE   298.15  -7695.279+128.421589*T-24.348*T*LN(T)
       -0.00253505*T**2+1.92818E-07*T**3+32915*T**(-1);
      1200.00  Y  -15775.998+194.667426*T-33.586*T*LN(T)
       +0.00224565*T**2-2.81835E-07*T**3+1376270*T**(-1);
      2400.00  Y  -70882.739+462.110749*T-67.956*T*LN(T)
       +0.01184945*T**2-7.88955E-07*T**3+18075200*T**(-1);
      3458.00  Y  +346325.888-1211.37186*T+140.831655*T*LN(T)
       -0.033764567*T**2+1.053726E-06*T**3-1.34548866E+08*T**(-1);
      5000.00  Y  -78564.296+346.997842*T-49.519*T*LN(T);
      6000.00  N !
 FUNCTION GLIQRE    298.15  +23820.883-6.34538*T+GHSERRE;
      2000.00  Y  +568842.665-2527.83846*T+314.178898*T*LN(T)
       -0.08939817*T**2+3.92854E-06*T**3-1.63100987E+08*T**(-1);
      3458.00  Y  -39044.888+335.723691*T-49.519*T*LN(T);
      5000.00  Y  +39519.408-11.274151*T+GHSERRE;
      6000.00  N !
 FUNCTION GFCCRE    298.15  +GHSERRE+11000-1.5*T;                      6000 N !
 FUNCTION GBCCRE    298.15  +GHSERRE+17000-3.7*T;                      6000 N !
$ ------------------------------------------------------------------------------
$ Binary system
$
$ P. Mao, K. Han, Y. Xin, J. Alloys Compd., 464, 190-96(2008).
$
$ Checked against paper. Checked at 6000 K.
$
$ The paper contains datasets for 8:4:18 and 10:4:16 models for sigma phase.
$ The dataset with the 10:4:16 model is broken.
$
$ This dataset uses a 8:4:18 model for the sigma phase.
$
 PAR  L(LIQUID,MO,RE;0),,               -12376;,,                     N 08Mao !
 PAR  L(LIQUID,MO,RE;1),,               -31075;,,                     N 08Mao !
$
 PAR  L(BCC_A2,MO,RE:VA;0),,            -2817.5-2.1*T;,,              N 08Mao !
 PAR  L(BCC_A2,MO,RE:VA;1),,            -33292.1;,,                   N 08Mao !
$
 PAR  L(HCP_A3,MO,RE:VA;0),,            +7151;,,                      N 08Mao !
$
 PAR  G(CHI_A12,RE:MO:MO),,             +24*GFCCRE+10*GHSERMO
             +24*GFCCMO-487806.2-3.84*T;,,                            N 08Mao !
 PAR  G(CHI_A12,RE:MO:RE),,             +48*GFCCRE+10*GHSERMO
             -418491-103.9*T;,,                                       N 08Mao !
$
 PAR  G(SIGMA_OLD,RE:MO:MO),,           +8*GFCCRE+22*GHSERMO
             -70326.4-121.7*T;,,                                      N 08Mao !
 PAR  G(SIGMA_OLD,RE:MO:RE),,           +8*GFCCRE+4*GHSERMO
             +18*GBCCRE-348104.6+28.9*T;,,                            N 08Mao !
 PAR  L(SIGMA_OLD,RE:MO:MO,RE;0),,      +311547.9;,,                  N 08Mao !
$
$ metastable
$
 PAR  L(FCC_A1,MO,RE:VA;0),,            +7151;,,                      N Same !
$ ------------------------------------------------------------------------------
$
$
 LIST-OF-REFERENCE
 NUMBER  SOURCE
  Null   'Unknown source'
  Same   'Same or similar interaction as in the corresponding stable phase'
  REFLAV 'Laves phase convention: G(LAVES,X:X)=+3*GHSERXX+15000'
  91Din  'A.T. Dinsdale, Calphad, 15, 317-425(1991).'
  96Arb  'J.W. Arblaster, Calphad, 20, 343-52(1996),
          SGTE unary database V.3.0, 1996; Re'
  01SGUN 'SGTE unary database V.4.4, 2001.'
  08Mao  'P. Mao, K. Han, Y. Xin, J. Alloys Compd., 464, 190-96(2008); Mo-Re'
!

File: data/databases/sgte-binary/MoRe-09Far.tdb
$
$ Database for Mo-Re from S.A. Farzadfar et al. 2009.
$
$ S.A. Farzadfar, M. Levesque, M. Phejar, J.-M. Joubert,
$ Calphad, 33, 502-10(2009).
$
$ Dataset created 2018.12.02 by Bengt Hallstedt.
$ 2021.01.31: Modified for use with GES6.
$
$ This dataset uses a 10:20 model for the sigma phase.
$
$ The hcp+sigma=chi equilibrium differs by 5 K.
$
$ ------------------------------------------------------------------------------
 TEMP-LIM 298.15 6000.00 !
$
$ELEMENT NAME  REF. STATE               ATOMIC MASS H298-H0    S298    !
$
 ELEMENT VA   VACUUM                      0.0          0.0      0.0    ! 
 ELEMENT MO   BCC_A2                     95.94      4589.0     28.56   ! 
 ELEMENT RE   HCP_A3                    186.207     5333.      36.4820 ! 
$ ------------------------------------------------------------------------------
$ Phase definitions
$
 PHASE LIQUID:L % 1 1 !
 CONST LIQUID:L : MO RE : !
$
$ Fcc (cF4, Fm-3m) and MeX (cF8, Fm-3m)
$
 PHASE FCC_A1 %A 2 1 1 !
 CONST FCC_A1 : MO RE : VA : !
$
$ Bcc (cI2, Im-3m)
$
 PHASE BCC_A2 %B 2 1 3 !
 CONST BCC_A2 : MO% RE : VA : !
$
$ Hcp (hP2, P6_3/mmc) and Me2X (NiAs-type, hP4, P6_3/mmc, B8_1)
$
 PHASE HCP_A3 %A 2 1 0.5 !
 CONST HCP_A3 : MO RE% : VA : !
$
$ Prototype alpha-Mn (cI58, I-43m)
$
 PHASE CHI_A12 % 3 24 10 24 !
 CONST CHI_A12 : RE : MO RE : MO RE : !
$
$ Prototype CrFe (tP30, P4_2/mnm)
$
 PHASE SIGMA_D8B % 2 20 10 !
 CONST SIGMA_D8B : MO RE : MO RE : !
$ ------------------------------------------------------------------------------
$ Defaults
$
 DEFINE-SYSTEM-DEFAULT ELEMENT 2 !
 DEFAULT-COM DEFINE_SYSTEM_ELEMENT VA !
 TYPE-DEF % SEQ * !
 TYPE-DEF A GES AMEND_PHASE_DESCRIPTION @ MAGNETIC -3 0.28 !
 TYPE-DEF B GES AMEND_PHASE_DESCRIPTION @ MAGNETIC -1 0.4 !
 FUNCTION ZERO      298.15  0;                                         6000 N !
 FUNCTION UN_ASS    298.15  0;                                         6000 N !
 FUNCTION R         298.15  +8.31451;                                  6000 N !
$ ------------------------------------------------------------------------------
$ Element data
$ ------------------------------------------------------------------------------
$ Mo
$
 PAR  G(BCC_A2,MO:VA),,                 +GHSERMO;                5000 N 91Din !
 PAR  G(FCC_A1,MO:VA),,                 +GHSERMO+15200+0.63*T;   5000 N 91Din !
 PAR  G(HCP_A3,MO:VA),,                 +GHSERMO+11550;          5000 N 91Din !
 PAR  G(LIQUID,MO),,                    +GLIQMO;                 5000 N 91Din !
$
 PAR  G(SIGMA_D8B,MO:MO),,              +30*GHSERMO+150000;,,         N 09Far !
$
 FUNCTION GHSERMO   298.15  -7746.302+131.9197*T-23.56414*T*LN(T)
       -0.003443396*T**2+5.66283E-07*T**3+65812*T**(-1)-1.30927E-10*T**4;
      2896.00  Y  -30556.41+283.559746*T-42.63829*T*LN(T)-4.849315E+33*T**(-9);
      5000.00  N !
 FUNCTION GLIQMO    298.15  +41831.347-14.694912*T+GHSERMO+4.24519E-22*T**7;
      2896.00  Y  +3538.963+271.6697*T-42.63829*T*LN(T);
      5000.00  N !
 FUNCTION GFCCMO    298.15  +GHSERMO+15200+0.63*T;                     6000 N !
$ ------------------------------------------------------------------------------
$ Re
$
$ HCP_A3 and LIQUID revised in unary 3.0
$ BCC_A2 revised in unary 4.4
$
 PAR  G(HCP_A3,RE:VA),,                 +GHSERRE;,,                   N 96Arb !
 PAR  G(FCC_A1,RE:VA),,                 +GHSERRE+11000-1.5*T;,,       N 91Din !
 PAR  G(BCC_A2,RE:VA),,                 +GHSERRE+17000-3.7*T;,,       N 01SGUN !
$PAR  G(BCC_A2,RE:VA),,                 +GHSERRE+29200-6*T;,,         N 91Din !
 PAR  G(LIQUID,RE),,                    +GLIQRE;,,                    N 96Arb !
$
 PAR  G(CHI_A12,RE:RE:RE),,             +58*GHSERRE+290000;,,         N 09Far !
 PAR  G(SIGMA_D8B,RE:RE),,              +30*GHSERRE+150000;,,         N 09Far !
$
 FUNCTION GHSERRE   298.15  -7695.279+128.421589*T-24.348*T*LN(T)
       -0.00253505*T**2+1.92818E-07*T**3+32915*T**(-1);
      1200.00  Y  -15775.998+194.667426*T-33.586*T*LN(T)
       +0.00224565*T**2-2.81835E-07*T**3+1376270*T**(-1);
      2400.00  Y  -70882.739+462.110749*T-67.956*T*LN(T)
       +0.01184945*T**2-7.88955E-07*T**3+18075200*T**(-1);
      3458.00  Y  +346325.888-1211.37186*T+140.831655*T*LN(T)
       -0.033764567*T**2+1.053726E-06*T**3-1.34548866E+08*T**(-1);
      5000.00  Y  -78564.296+346.997842*T-49.519*T*LN(T);
      6000.00  N !
 FUNCTION GLIQRE    298.15  +23820.883-6.34538*T+GHSERRE;
      2000.00  Y  +568842.665-2527.83846*T+314.178898*T*LN(T)
       -0.08939817*T**2+3.92854E-06*T**3-1.63100987E+08*T**(-1);
      3458.00  Y  -39044.888+335.723691*T-49.519*T*LN(T);
      5000.00  Y  +39519.408-11.274151*T+GHSERRE;
      6000.00  N !
 FUNCTION GFCCRE    298.15  +GHSERRE+11000-1.5*T;                      6000 N !
 FUNCTION GBCCRE    298.15  +GHSERRE+17000-3.7*T;                      6000 N !
$ ------------------------------------------------------------------------------
$ Binary system
$
$ S.A. Farzadfar, M. Levesque, M. Phejar, J.-M. Joubert,
$ Calphad, 33, 502-10(2009).
$
$ Checked against paper. Checked at 6000 K.
$
$ This dataset uses a 10:20 model for the sigma phase.
$
$ The hcp+sigma=chi equilibrium differs by 5 K.
$
 PAR  L(LIQUID,MO,RE;0),,               -3860;,,                      N 09Far !
 PAR  L(LIQUID,MO,RE;1),,               -20000;,,                     N 09Far !
$
 PAR  L(BCC_A2,MO,RE:VA;0),,            -23500+7.47*T;,,              N 09Far !
 PAR  L(BCC_A2,MO,RE:VA;1),,            -66600+16.7*T;,,              N 09Far !
$
 PAR  L(HCP_A3,MO,RE:VA;0),,            +8390;,,                      N 09Far !
$
 PAR  G(CHI_A12,RE:MO:MO),,             +24*GHSERRE+34*GHSERMO
             +501000-186*T;,,                                         N 09Far !
 PAR  G(CHI_A12,RE:MO:RE),,             +48*GHSERRE+10*GHSERMO
             -542000+219*T;,,                                         N 09Far !
 PAR  G(CHI_A12,RE:RE:MO),,             +34*GHSERRE+24*GHSERMO
             +290000;,,                                               N 09Far !
 PAR  L(CHI_A12,RE:*:MO,RE;0),,         -607000;,,                    N 09Far !
$
 PAR  G(SIGMA_D8B,MO:RE),,              +20*GHSERMO+10*GHSERRE
             -80400-59.9*T;,,                                         N 09Far !
 PAR  G(SIGMA_D8B,RE:MO),,              +20*GHSERRE+10*GHSERMO
             +380400+59.9*T;,,                                        N 09Far !
 PAR  L(SIGMA_D8B,MO,RE:*;0),,          -487000+245*T;,,              N 09Far !
$
$ metastable
$
 PAR  L(FCC_A1,MO,RE:VA;0),,            +8390;,,                      N Same !
$ ------------------------------------------------------------------------------
$
$
 LIST-OF-REFERENCE
 NUMBER  SOURCE
  Null   'Unknown source'
  Same   'Same or similar interaction as in the corresponding stable phase'
  REFLAV 'Laves phase convention: G(LAVES,X:X)=+3*GHSERXX+15000'
  91Din  'A.T. Dinsdale, Calphad, 15, 317-425(1991).'
  96Arb  'J.W. Arblaster, Calphad, 20, 343-52(1996),
          SGTE unary database V.3.0, 1996; Re'
  01SGUN 'SGTE unary database V.4.4, 2001.'
  09Far  'S.A. Farzadfar, M. Levesque, M. Phejar, J.-M. Joubert,
          Calphad, 33, 502-10(2009); Mo-Re'
!

File: data/databases/sgte-binary/MoRe-10Yan.tdb
$
$ Database for Mo-Re from Y. Yang et al. 2010.
$
$ Y. Yang, C. Zhang, S. Chen, D. Morgan, Y.A. Chang,
$ Intermetallics, 18, 574-81(2010).
$
$ Dataset created 2018.12.02 by Bengt Hallstedt.
$ 2021.01.31: Modified for use with GES6.
$
$ This dataset uses a 10:4:16 model for the sigma phase.
$
$ ------------------------------------------------------------------------------
 TEMP-LIM 298.15 6000.00 !
$
$ELEMENT NAME  REF. STATE               ATOMIC MASS H298-H0    S298    !
$
 ELEMENT VA   VACUUM                      0.0          0.0      0.0    ! 
 ELEMENT MO   BCC_A2                     95.94      4589.0     28.56   ! 
 ELEMENT RE   HCP_A3                    186.207     5333.      36.4820 ! 
$ ------------------------------------------------------------------------------
$ Phase definitions
$
 PHASE LIQUID:L % 1 1 !
 CONST LIQUID:L : MO RE : !
$
$ Fcc (cF4, Fm-3m) and MeX (cF8, Fm-3m)
$
 PHASE FCC_A1 %A 2 1 1 !
 CONST FCC_A1 : MO RE : VA : !
$
$ Bcc (cI2, Im-3m)
$
 PHASE BCC_A2 %B 2 1 3 !
 CONST BCC_A2 : MO% RE : VA : !
$
$ Hcp (hP2, P6_3/mmc) and Me2X (NiAs-type, hP4, P6_3/mmc, B8_1)
$
 PHASE HCP_A3 %A 2 1 0.5 !
 CONST HCP_A3 : MO RE% : VA : !
$
$ Prototype alpha-Mn (cI58, I-43m)
$
 PHASE CHI_A12 % 3 24 10 24 !
 CONST CHI_A12 : RE : MO RE : MO RE : !
$
$ Prototype CrFe (tP30, P4_2/mnm)
$
 PHASE SIGMA_D8B % 3 10 4 16 !
 CONST SIGMA_D8B : RE : MO RE : MO RE : !
$ ------------------------------------------------------------------------------
$ Defaults
$
 DEFINE-SYSTEM-DEFAULT ELEMENT 2 !
 DEFAULT-COM DEFINE_SYSTEM_ELEMENT VA !
 TYPE-DEF % SEQ * !
 TYPE-DEF A GES AMEND_PHASE_DESCRIPTION @ MAGNETIC -3 0.28 !
 TYPE-DEF B GES AMEND_PHASE_DESCRIPTION @ MAGNETIC -1 0.4 !
 FUNCTION ZERO      298.15  0;                                         6000 N !
 FUNCTION UN_ASS    298.15  0;                                         6000 N !
 FUNCTION R         298.15  +8.31451;                                  6000 N !
$ ------------------------------------------------------------------------------
$ Element data
$ ------------------------------------------------------------------------------
$ Mo
$
 PAR  G(BCC_A2,MO:VA),,                 +GHSERMO;                5000 N 91Din !
 PAR  G(FCC_A1,MO:VA),,                 +GHSERMO+15200+0.63*T;   5000 N 91Din !
 PAR  G(HCP_A3,MO:VA),,                 +GHSERMO+11550;          5000 N 91Din !
 PAR  G(LIQUID,MO),,                    +GLIQMO;                 5000 N 91Din !
$
 FUNCTION GHSERMO   298.15  -7746.302+131.9197*T-23.56414*T*LN(T)
       -0.003443396*T**2+5.66283E-07*T**3+65812*T**(-1)-1.30927E-10*T**4;
      2896.00  Y  -30556.41+283.559746*T-42.63829*T*LN(T)-4.849315E+33*T**(-9);
      5000.00  N !
 FUNCTION GLIQMO    298.15  +41831.347-14.694912*T+GHSERMO+4.24519E-22*T**7;
      2896.00  Y  +3538.963+271.6697*T-42.63829*T*LN(T);
      5000.00  N !
 FUNCTION GFCCMO    298.15  +GHSERMO+15200+0.63*T;                     6000 N !
$ ------------------------------------------------------------------------------
$ Re
$
$ HCP_A3 and LIQUID revised in unary 3.0
$ BCC_A2 revised in unary 4.4
$
 PAR  G(HCP_A3,RE:VA),,                 +GHSERRE;,,                   N 96Arb !
 PAR  G(FCC_A1,RE:VA),,                 +GHSERRE+11000-1.5*T;,,       N 91Din !
 PAR  G(BCC_A2,RE:VA),,                 +GHSERRE+17000-3.7*T;,,       N 01SGUN !
$PAR  G(BCC_A2,RE:VA),,                 +GHSERRE+29200-6*T;,,         N 91Din !
 PAR  G(LIQUID,RE),,                    +GLIQRE;,,                    N 96Arb !
$
 PAR  G(CHI_A12,RE:RE:RE),,             +58*GHSERRE+318000;,,         N 10Yan !
 PAR  G(SIGMA_D8B,RE:RE:RE),,           +30*GHSERRE+296300;,,         N 10Yan !
$
 FUNCTION GHSERRE   298.15  -7695.279+128.421589*T-24.348*T*LN(T)
       -0.00253505*T**2+1.92818E-07*T**3+32915*T**(-1);
      1200.00  Y  -15775.998+194.667426*T-33.586*T*LN(T)
       +0.00224565*T**2-2.81835E-07*T**3+1376270*T**(-1);
      2400.00  Y  -70882.739+462.110749*T-67.956*T*LN(T)
       +0.01184945*T**2-7.88955E-07*T**3+18075200*T**(-1);
      3458.00  Y  +346325.888-1211.37186*T+140.831655*T*LN(T)
       -0.033764567*T**2+1.053726E-06*T**3-1.34548866E+08*T**(-1);
      5000.00  Y  -78564.296+346.997842*T-49.519*T*LN(T);
      6000.00  N !
 FUNCTION GLIQRE    298.15  +23820.883-6.34538*T+GHSERRE;
      2000.00  Y  +568842.665-2527.83846*T+314.178898*T*LN(T)
       -0.08939817*T**2+3.92854E-06*T**3-1.63100987E+08*T**(-1);
      3458.00  Y  -39044.888+335.723691*T-49.519*T*LN(T);
      5000.00  Y  +39519.408-11.274151*T+GHSERRE;
      6000.00  N !
 FUNCTION GFCCRE    298.15  +GHSERRE+11000-1.5*T;                      6000 N !
 FUNCTION GBCCRE    298.15  +GHSERRE+17000-3.7*T;                      6000 N !
$ ------------------------------------------------------------------------------
$ Binary system
$
$ Y. Yang, C. Zhang, S. Chen, D. Morgan, Y.A. Chang,
$ Intermetallics, 18, 574-81(2010).
$
$ Checked against paper. Checked at 6000 K.
$
$ This dataset uses a 10:4:16 model for the sigma phase.
$
 PAR  L(LIQUID,MO,RE;0),,               -4377.8;,,                    N 10Yan !
 PAR  L(LIQUID,MO,RE;1),,               -28473.1;,,                   N 10Yan !
$
 PAR  L(BCC_A2,MO,RE:VA;0),,            -9514.6+2.5846*T;,,           N 10Yan !
 PAR  L(BCC_A2,MO,RE:VA;1),,            -50000+7.3141*T;,,            N 10Yan !
$
 PAR  L(HCP_A3,MO,RE:VA;0),,            -9373.3;,,                    N 10Yan !
 PAR  L(HCP_A3,MO,RE:VA;1),,            -36343.1;,,                   N 10Yan !
$
 PAR  G(CHI_A12,RE:MO:MO),,             +24*GHSERRE+34*GHSERMO
             +844000-215.5*T;,,                                       N 10Yan !
 PAR  G(CHI_A12,RE:MO:RE),,             +48*GHSERRE+10*GHSERMO
             -43900;,,                                                N 10Yan !
 PAR  G(CHI_A12,RE:RE:MO),,             +34*GHSERRE+24*GHSERMO
             +1100500;,,                                              N 10Yan !
 PAR  L(CHI_A12,RE:*:MO,RE;0),,         -896575;,,                    N 10Yan !
$
 PAR  G(SIGMA_D8B,RE:MO:MO),,           +10*GHSERRE+20*GHSERMO
             +76000-151.1*T;,,                                        N 10Yan !
 PAR  G(SIGMA_D8B,RE:MO:RE),,           +26*GHSERRE+4*GHSERMO
             +179500;,,                                               N 10Yan !
 PAR  G(SIGMA_D8B,RE:RE:MO),,           +14*GHSERRE+16*GHSERMO
             +132900+160*T;,,                                         N 10Yan !
 PAR  L(SIGMA_D8B,RE:MO,RE:*;0),,       -600000;,,                    N 10Yan !
 PAR  L(SIGMA_D8B,RE:*:MO,RE;0),,       +109575;,,                    N 10Yan !
$
$ metastable
$
 PAR  L(FCC_A1,MO,RE:VA;0),,            -9373.3;,,                    N Same !
 PAR  L(FCC_A1,MO,RE:VA;1),,            -36343.1;,,                   N Same !
$ ------------------------------------------------------------------------------
$
$
 LIST-OF-REFERENCE
 NUMBER  SOURCE
  Null   'Unknown source'
  Same   'Same or similar interaction as in the corresponding stable phase'
  REFLAV 'Laves phase convention: G(LAVES,X:X)=+3*GHSERXX+15000'
  91Din  'A.T. Dinsdale, Calphad, 15, 317-425(1991).'
  96Arb  'J.W. Arblaster, Calphad, 20, 343-52(1996),
          SGTE unary database V.3.0, 1996; Re'
  01SGUN 'SGTE unary database V.4.4, 2001.'
  10Yan  'Y. Yang, C. Zhang, S. Chen, D. Morgan, Y.A. Chang,
          Intermetallics, 18, 574-81(2010); Mo-Re'
!
