Repository: orchid-calphad/orchid-project.org

# orchid-project.org

Website and released data of **ORCHID** (Open Repository for CALPHAD Hypotheses, Intelligence, and Discovery),
served by GitHub Pages at https://orchid-project.org. Releases are archived on Zenodo (one DOI per version).

- `index.html`, `catalog/`, `best-practices.html` — static, self-contained pages (generated in the ORCHID tooling).
- `data/` — released data: catalog, redistributable TDB files, convex hulls. Licences: `data/LICENSES.md`, `data/NOTICE.md`.
- `llms.txt`, `data/croissant.json`, `CITATION.cff`, `.zenodo.json` — machine-readable metadata.

Only data with clear redistribution rights are published.

File: data/databases/sgte-binary/MoSi-00Liu.tdb
$
$ Database for Mo-Si from Y. Liu et al. 2000.
$
$ Y. Liu, G. Shao, P. Tsakiropoulos, Intermetallics, 8, 953-62(2000).
$
$ Dataset created 2021.01.12 by Bengt Hallstedt.
$
$ The Mo5Si3 phase has a strangely constant width.
$
$ ------------------------------------------------------------------------------
 TEMP-LIM 298.15 6000.00 !
$
$ELEMENT NAME  REF. STATE               ATOMIC MASS H298-H0    S298    !
$
 ELEMENT VA   VACUUM                      0.0          0.0      0.0    ! 
 ELEMENT MO   BCC_A2                     95.94      4589.0     28.56   ! 
 ELEMENT SI   DIAMOND_A4                 28.0855    3217.      18.81   ! 
$ ------------------------------------------------------------------------------
$ Phase definitions
$
 PHASE LIQUID:L % 1 1 !
 CONST LIQUID:L : MO SI : !
$
$ Fcc (cF4, Fm-3m) and MeX (cF8, Fm-3m)
$
 PHASE FCC_A1 %A 2 1 1 !
 CONST FCC_A1 : MO SI : VA : !
$
$ Bcc (cI2, Im-3m)
$
 PHASE BCC_A2 %B 2 1 3 !
 CONST BCC_A2 : MO% SI : VA : !
$
$ Hcp (hP2, P6_3/mmc) and Me2X (NiAs-type, hP4, P6_3/mmc, B8_1)
$
 PHASE HCP_A3 %A 2 1 0.5 !
 CONST HCP_A3 : MO SI : VA : !
$
$ Prototype C (cF8, Fd-3m)
$
 PHASE DIAMOND_A4 % 1 1 !
 CONST DIAMOND_A4 : SI : !
$
$ Prototype Cr3Si (cP8, Pm-3n)
$
 PHASE M3SI_A15 % 2 3 1 !
 CONST M3SI_A15 : MO : SI : !
$
$ Prototype Si3W5 (tI32, I4/mcm)
$
 PHASE M5SI3_D8M % 2 5 3 !
 CONST M5SI3_D8M : MO% SI : MO SI% : !
$
$ Prototype MoSi2 (tI6, I4/mmm)
$
 PHASE MOSI2_C11B % 2 1 2 !
 CONST MOSI2_C11B : MO : SI : !
$ ------------------------------------------------------------------------------
$ Defaults
$
 DEFINE-SYSTEM-DEFAULT ELEMENT 2 !
 DEFAULT-COM DEFINE_SYSTEM_ELEMENT VA !
 TYPE-DEF % SEQ * !
 TYPE-DEF A GES AMEND_PHASE_DESCRIPTION @ MAGNETIC -3 0.28 !
 TYPE-DEF B GES AMEND_PHASE_DESCRIPTION @ MAGNETIC -1 0.4 !
 FUNCTION ZERO      298.15  0;                                         6000 N !
 FUNCTION UN_ASS    298.15  0;                                         6000 N !
 FUNCTION R         298.15  +8.31451;                                  6000 N !
$ ------------------------------------------------------------------------------
$ Element data
$ ------------------------------------------------------------------------------
$ Mo
$
 PAR  G(BCC_A2,MO:VA),,                 +GHSERMO;                5000 N 91Din !
 PAR  G(FCC_A1,MO:VA),,                 +GHSERMO+15200+0.63*T;   5000 N 91Din !
 PAR  G(HCP_A3,MO:VA),,                 +GHSERMO+11550;          5000 N 91Din !
 PAR  G(LIQUID,MO),,                    +GLIQMO;                 5000 N 91Din !
$
 PAR  G(M5SI3_D8M,MO:MO),,              +8*GHSERMO+80000;,,           N 00Liu !
$
 FUNCTION GHSERMO   298.15  -7746.302+131.9197*T-23.56414*T*LN(T)
       -0.003443396*T**2+5.66283E-07*T**3+65812*T**(-1)-1.30927E-10*T**4;
      2896.00  Y  -30556.41+283.559746*T-42.63829*T*LN(T)-4.849315E+33*T**(-9);
      5000.00  N !
 FUNCTION GLIQMO    298.15  +41831.347-14.694912*T+GHSERMO+4.24519E-22*T**7;
      2896.00  Y  +3538.963+271.6697*T-42.63829*T*LN(T);
      5000.00  N !
 FUNCTION GFCCMO    298.15  +GHSERMO+15200+0.63*T;                     6000 N !
$ ------------------------------------------------------------------------------
$ Si
$
 PAR  G(DIAMOND_A4,SI),,                +GHSERSI;                3600 N 91Din !
 PAR  G(FCC_A1,SI:VA),,                 +GHSERSI+51000-21.8*T;   3600 N 91Din !
 PAR  G(BCC_A2,SI:VA),,                 +GHSERSI+47000-22.5*T;   3600 N 91Din !
 PAR  G(HCP_A3,SI:VA),,                 +GHSERSI+49200-20.8*T;   3600 N 91Din !
$PAR  G(CBCC_A12,SI:VA),,               +GHSERSI+50208-20.377*T; 3600 N 91Din !
$PAR  G(CUB_A13,SI:VA),,                +GHSERSI+47279-20.377*T; 3600 N 91Din !
 PAR  G(LIQUID,SI),,                    +GLIQSI;                 3600 N 91Din !
$
 PAR  G(M5SI3_D8M,SI:SI),,              +8*GHSERSI+80000;,,           N 00Liu !
$
 FUNCTION GHSERSI   298.15  -8162.609+137.236859*T-22.8317533*T*LN(T)
       -0.001912904*T**2-3.552E-09*T**3+176667*T**(-1);
      1687.00  Y  -9457.642+167.281367*T-27.196*T*LN(T)-4.20369E+30*T**(-9);
      3600.00  N !
 FUNCTION GLIQSI    298.15  +50696.36-30.099439*T+GHSERSI+2.09307E-21*T**7;
      1687.00  Y  +40370.523+137.722298*T-27.196*T*LN(T);
      3600.00  N !
 FUNCTION GBCCSI    298.15  +GHSERSI+47000-22.5*T;               3600 N 91Din !
$ ------------------------------------------------------------------------------
$ Binary system
$
$ Y. Liu, G. Shao, P. Tsakiropoulos, Intermetallics, 8, 953-62(2000).
$
$ Checked against paper. Checked at 6000 K.
$
$ The Mo5Si3 phase has a strangely constant width.
$
 PAR  L(LIQUID,MO,SI;0),,               -146600+16.5*T;,,             N 00Liu !
 PAR  L(LIQUID,MO,SI;1),,               +7100-3*T;,,                  N 00Liu !
 PAR  L(LIQUID,MO,SI;2),,               +8000+12*T;,,                 N 00Liu !
$
 PAR  L(BCC_A2,MO,SI:VA;0),,            -60000+5*T;,,                 N 00Liu !
$
 PAR  G(M3SI_A15,MO:SI),,               +3*GHSERMO+GHSERSI
             -111600-1.12*T;,,                                        N 00Liu !
$
 PAR  G(M5SI3_D8M,MO:SI),,              +5*GHSERMO+3*GHSERSI
             -311840-10.792*T;,,                                      N 00Liu !
 PAR  G(M5SI3_D8M,SI:MO),,              +5*GHSERSI+3*GHSERMO
             +471840+10.792*T;,,                                      N 00Liu !
 PAR  L(M5SI3_D8M,MO,SI:MO;0),,         +80000;,,                     N 00Liu !
 PAR  L(M5SI3_D8M,MO,SI:SI;0),,         -548000+172*T;,,              N 00Liu !
 PAR  L(M5SI3_D8M,MO:MO,SI;0),,         +160000;,,                    N 00Liu !
 PAR  L(M5SI3_D8M,SI:MO,SI;0),,         +160000;,,                    N 00Liu !
$
 PAR  G(MOSI2_C11B,MO:SI),,             +GHSERMO+2*GHSERSI
             -135468+0.669*T;,,                                       N 00Liu !
$
$ Metastable
$
 PAR  L(FCC_A1,MO,SI:VA;0),,            -60000+5*T;,,                 N Same !
 PAR  L(HCP_A3,MO,SI:VA;0),,            -60000+5*T;,,                 N Same !
$ ------------------------------------------------------------------------------
$
 ASSESSED_SYSTEM
  MO-SI(TDB -* +LIQUID +BCC_A2 +DIAMOND +M3SI_A15 +M5SI3_D8M +MOSI2_C11B
  ;P3 TMM:300/5000 STP:.5/2000/-2) !
$
$
 LIST-OF-REFERENCE
 NUMBER  SOURCE
  Null   'Unknown source'
  Lin    'Linear combination of lattice stabilities'
  Same   'Same or similar interaction as in the corresponding stable phase'
  REFLAV 'Laves phase convention: G(LAVES,X:X)=+3*GHSERXX+15000'
  NIST   'NIST-Ni0209 Database, Ursula Kattner, 2002'
  91Din  'A.T. Dinsdale, Calphad, 15, 317-425(1991).'
  00Liu  'Y. Liu, G. Shao, P. Tsakiropoulos,
          Intermetallics, 8, 953-62(2000); Mo-Si'
!

File: data/databases/sgte-binary/MoSi-03Che-LB.tdb
$
$ Database for Mo-Si from P.-Y. Chevalier and E. Fischer 2003
$ (Included in LB Vol. 4)
$
$ P.-Y. Chevalier, E. Fischer, unpublished research, 2003.
$
$ Dataset created 2010.02.13 by Bengt Hallstedt.
$ 2021.01.31: Modified for use with GES6.
$
$ ------------------------------------------------------------------------------
 TEMP-LIM 298.15 6000.00 !
$
$ELEMENT NAME  REF. STATE               ATOMIC MASS H298-H0    S298    !
$
 ELEMENT VA   VACUUM                      0.0          0.0      0.0    ! 
 ELEMENT MO   BCC_A2                     95.94      4589.0     28.56   ! 
 ELEMENT SI   DIAMOND_A4                 28.0855    3217.      18.81   ! 
$ ------------------------------------------------------------------------------
$ Phase definitions
$
 PHASE LIQUID:L % 1 1 !
 CONST LIQUID:L : MO SI : !
$
$ Fcc (cF4, Fm-3m) and MeX (cF8, Fm-3m)
$
 PHASE FCC_A1 %A 2 1 1 !
 CONST FCC_A1 : MO SI : VA : !
$
$ Bcc (cI2, Im-3m)
$
 PHASE BCC_A2 %B 2 1 3 !
 CONST BCC_A2 : MO% SI : VA : !
$
$ Hcp (hP2, P6_3/mmc) and Me2X (NiAs-type, hP4, P6_3/mmc, B8_1)
$
 PHASE HCP_A3 %A 2 1 0.5 !
 CONST HCP_A3 : MO SI : VA : !
$
$ Prototype C (cF8, Fd-3m)
$
 PHASE DIAMOND_A4 % 1 1 !
 CONST DIAMOND_A4 : SI : !
$
$ Prototype MoSi2 (tI6, I4/mmm)
$
 PHASE MOSI2_C11B % 2 1 2 !
 CONST MOSI2_C11B : MO : SI : !
$
$ Prototype Cr3Si (cP8, Pm-3n)
$
 PHASE M3SI_A15 % 2 3 1 !
 CONST M3SI_A15 : MO : SI : !
$
$ Prototype Si3W5 (tI32, I4/mcm)
$
 PHASE M5SI3_D8M % 2 5 3 !
 CONST M5SI3_D8M : MO : SI : !
$ ------------------------------------------------------------------------------
$ Defaults
$
 DEFINE-SYSTEM-DEFAULT ELEMENT 2 !
 DEFAULT-COM DEFINE_SYSTEM_ELEMENT VA !
 TYPE-DEF % SEQ * !
 TYPE-DEF A GES AMEND_PHASE_DESCRIPTION @ MAGNETIC -3 0.28 !
 TYPE-DEF B GES AMEND_PHASE_DESCRIPTION @ MAGNETIC -1 0.4 !
 FUNCTION ZERO      298.15  0;                                         6000 N !
 FUNCTION UN_ASS    298.15  0;                                         6000 N !
 FUNCTION R         298.15  +8.31451;                                  6000 N !
$ ------------------------------------------------------------------------------
$ Element data
$ ------------------------------------------------------------------------------
$ Mo
$
 PAR  G(BCC_A2,MO:VA),,                 +GHSERMO;                5000 N 91Din !
 PAR  G(FCC_A1,MO:VA),,                 +GHSERMO+15200+0.63*T;   5000 N 91Din !
 PAR  G(HCP_A3,MO:VA),,                 +GHSERMO+11550;          5000 N 91Din !
 PAR  G(LIQUID,MO),,                    +GLIQMO;                 5000 N 91Din !
$
 FUNCTION GHSERMO   298.15  -7746.302+131.9197*T-23.56414*T*LN(T)
       -0.003443396*T**2+5.66283E-07*T**3+65812*T**(-1)-1.30927E-10*T**4;
      2896.00  Y  -30556.41+283.559746*T-42.63829*T*LN(T)-4.849315E+33*T**(-9);
      5000.00  N !
 FUNCTION GLIQMO    298.15  +41831.347-14.694912*T+GHSERMO+4.24519E-22*T**7;
      2896.00  Y  +3538.963+271.6697*T-42.63829*T*LN(T);
      5000.00  N !
 FUNCTION GFCCMO    298.15  +GHSERMO+15200+0.63*T;                     6000 N !
$ ------------------------------------------------------------------------------
$ Si
$
 PAR  G(DIAMOND_A4,SI),,                +GHSERSI;                3600 N 91Din !
 PAR  G(FCC_A1,SI:VA),,                 +GHSERSI+51000-21.8*T;   3600 N 91Din !
 PAR  G(BCC_A2,SI:VA),,                 +GHSERSI+47000-22.5*T;   3600 N 91Din !
 PAR  G(HCP_A3,SI:VA),,                 +GHSERSI+49200-20.8*T;   3600 N 91Din !
$PAR  G(CBCC_A12,SI:VA),,               +GHSERSI+50208-20.377*T; 3600 N 91Din !
$PAR  G(CUB_A13,SI:VA),,                +GHSERSI+47279-20.377*T; 3600 N 91Din !
 PAR  G(LIQUID,SI),,                    +GLIQSI;                 3600 N 91Din !
$
 FUNCTION GHSERSI   298.15  -8162.609+137.236859*T-22.8317533*T*LN(T)
       -0.001912904*T**2-3.552E-09*T**3+176667*T**(-1);
      1687.00  Y  -9457.642+167.281367*T-27.196*T*LN(T)-4.20369E+30*T**(-9);
      3600.00  N !
 FUNCTION GLIQSI    298.15  +50696.36-30.099439*T+GHSERSI+2.09307E-21*T**7;
      1687.00  Y  +40370.523+137.722298*T-27.196*T*LN(T);
      3600.00  N !
 FUNCTION GBCCSI    298.15  +GHSERSI+47000-22.5*T;               3600 N 91Din !
$ ------------------------------------------------------------------------------
$ Binary system
$
$ From from P.-Y. Chevalier and E. Fischer 2003 (Included in LB Vol. 4)
$
$ P.-Y. Chevalier, E. Fischer, unpublished research, 2003.
$
$ Checked against LB. Checked at 6000 K.
$
$PAR  L(LIQUID,MO,SI;0),,               -135276.2+1.772195*T;,,       N 89Vah !
$PAR  L(LIQUID,MO,SI;1),,               -47107.9+33.71028*T;,,        N 89Vah !
$PAR  L(LIQUID,MO,SI;2),,               +75846.6-30.9*T;,,            N 89Vah !
 PAR  L(LIQUID,MO,SI;0),,               -137903.34+8.40536*T;,,       N 03Che !
 PAR  L(LIQUID,MO,SI;1),,               -42528.38;,,                  N 03Che !
 PAR  L(LIQUID,MO,SI;2),,               +49284.19;,,                  N 03Che !
 PAR  L(LIQUID,MO,SI;3),,               +48395.52;,,                  N 03Che !
$
$PAR  L(BCC_A2,MO,SI:VA;0),,            -70899.6;,,                   N 89Vah !
 PAR  L(BCC_A2,MO,SI:VA;0),,            -75688.45;,,                  N 03Che !
$
 PAR  G(M3SI_A15,MO:SI),,               +4*GMO3SI;,,                  N 03Che !
 PAR  G(MOSI2_C11B,MO:SI),,             +3*GMOSI2;,,                  N 03Che !
 PAR  G(M5SI3_D8M,MO:SI),,              +8*GMO5SI3;,,                 N 03Che !
$
$ Metastable
$
 PAR  L(FCC_A1,MO,SI:VA;0),,            -75688.45;,,                  N Same !
 PAR  L(HCP_A3,MO,SI:VA;0),,            -75688.45;,,                  N Same !
$
 FUNCTION GMO3SI    298.15  -39940.78+150.83071*T-26.260529*T*LN(T)
       +0.5380211E-3*T**2-0.457131E-6*T**3+159265*T**(-1);
      6000.00 N !
 FUNCTION GMO5SI3   298.15  -48230.28+148.34434*T-26.078027*T*LN(T)
       +0.3235301E-3*T**2-0.396771E-6*T**3+174382*T**(-1);
      6000.00 N !
 FUNCTION GMOSI2    298.15  -52358.28+146.62405*T-24.788623*T*LN(T)
       -0.6491781E-3*T**2-0.216351E-6*T**3+180226*T**(-1);
      6000.00 N !
$ ------------------------------------------------------------------------------
$
 ASSESSED_SYSTEM
  MO-SI(TDB -* +LIQUID +BCC_A2 +DIAMOND +M3SI_A15 +M5SI3_D8M +MOSI2_C11B
  ;P3 TMM:300/5000 STP:.5/2000/-2) !
$
$
 LIST-OF-REFERENCE
 NUMBER  SOURCE
  Null   'Unknown source'
  Lin    'Linear combination of lattice stabilities'
  Same   'Same or similar interaction as in the corresponding stable phase'
  REFLAV 'Laves phase convention: G(LAVES,X:X)=+3*GHSERXX+15000'
  NIST   'NIST-Ni0209 Database, Ursula Kattner, 2002'
  89Vah  'C. Vahlas, P.-Y. Chevalier, E. Blanquet,
          Calphad, 13, 273-92(1989); Mo-Si'
  91Din  'A.T. Dinsdale, Calphad, 15, 317-425(1991).'
  03Che  'P.-Y. Chevalier, E. Fischer, unpublished research, 2003; Mo-Si'
!

File: data/databases/sgte-binary/MoSi-10Gen.tdb
$
$ Database for Mo-Si from T. Geng et al. 2010
$
$ T. Geng, C. Li, X. Zhao, H. Xu, Z. Du, C. Guo, Calphad, 34, 363-76(2010).
$
$ Dataset created 2011.07.06 by Bengt Hallstedt.
$ 2021.01.31: Modified for use with GES6.
$
$ There is an inverse miscibility gap with a min at 3561 K and x(Si)=0.90.
$
$ ------------------------------------------------------------------------------
 TEMP-LIM 298.15 6000.00 !
$
$ELEMENT NAME  REF. STATE               ATOMIC MASS H298-H0    S298    !
$
 ELEMENT VA   VACUUM                      0.0          0.0      0.0    ! 
 ELEMENT MO   BCC_A2                     95.94      4589.0     28.56   ! 
 ELEMENT SI   DIAMOND_A4                 28.0855    3217.      18.81   ! 
$ ------------------------------------------------------------------------------
$ Phase definitions
$
 PHASE LIQUID:L % 1 1 !
 CONST LIQUID:L : MO SI : !
$
$ Fcc (cF4, Fm-3m) and MeX (cF8, Fm-3m)
$
 PHASE FCC_A1 %A 2 1 1 !
 CONST FCC_A1 : MO SI : VA : !
$
$ Bcc (cI2, Im-3m)
$
 PHASE BCC_A2 %B 2 1 3 !
 CONST BCC_A2 : MO% SI : VA : !
$
$ Hcp (hP2, P6_3/mmc) and Me2X (NiAs-type, hP4, P6_3/mmc, B8_1)
$
 PHASE HCP_A3 %A 2 1 0.5 !
 CONST HCP_A3 : MO SI : VA : !
$
$ Prototype C (cF8, Fd-3m)
$
 PHASE DIAMOND_A4 % 1 1 !
 CONST DIAMOND_A4 : SI : !
$
$ Prototype MoSi2 (tI6, I4/mmm)
$
 PHASE MOSI2_C11B % 2 1 2 !
 CONST MOSI2_C11B : MO : SI : !
$
$ Prototype Cr3Si (cP8, Pm-3n)
$
 PHASE M3SI_A15 % 2 3 1 !
 CONST M3SI_A15 : MO : SI : !
$
$ Prototype Si3W5 (tI32, I4/mcm)
$
 PHASE M5SI3_D8M % 3 4 1 3 !
 CONST M5SI3_D8M : MO : MO% SI : MO SI% : !
$ ------------------------------------------------------------------------------
$ Defaults
$
 DEFINE-SYSTEM-DEFAULT ELEMENT 2 !
 DEFAULT-COM DEFINE_SYSTEM_ELEMENT VA !
 TYPE-DEF % SEQ * !
 TYPE-DEF A GES AMEND_PHASE_DESCRIPTION @ MAGNETIC -3 0.28 !
 TYPE-DEF B GES AMEND_PHASE_DESCRIPTION @ MAGNETIC -1 0.4 !
 FUNCTION ZERO      298.15  0;                                         6000 N !
 FUNCTION UN_ASS    298.15  0;                                         6000 N !
 FUNCTION R         298.15  +8.31451;                                  6000 N !
$ ------------------------------------------------------------------------------
$ Element data
$ ------------------------------------------------------------------------------
$ Mo
$
 PAR  G(BCC_A2,MO:VA),,                 +GHSERMO;                5000 N 91Din !
 PAR  G(FCC_A1,MO:VA),,                 +GHSERMO+15200+0.63*T;   5000 N 91Din !
 PAR  G(HCP_A3,MO:VA),,                 +GHSERMO+11550;          5000 N 91Din !
 PAR  G(LIQUID,MO),,                    +GLIQMO;                 5000 N 91Din !
$
 PAR  G(M5SI3_D8M,MO:MO:MO),,           +8*GHSERMO
             +203476.3424+4.3512*T;,,                                 N 10Gen !
$
 FUNCTION GHSERMO   298.15  -7746.302+131.9197*T-23.56414*T*LN(T)
       -0.003443396*T**2+5.66283E-07*T**3+65812*T**(-1)-1.30927E-10*T**4;
      2896.00  Y  -30556.41+283.559746*T-42.63829*T*LN(T)-4.849315E+33*T**(-9);
      5000.00  N !
 FUNCTION GLIQMO    298.15  +41831.347-14.694912*T+GHSERMO+4.24519E-22*T**7;
      2896.00  Y  +3538.963+271.6697*T-42.63829*T*LN(T);
      5000.00  N !
 FUNCTION GFCCMO    298.15  +GHSERMO+15200+0.63*T;                     6000 N !
$ ------------------------------------------------------------------------------
$ Si
$
 PAR  G(DIAMOND_A4,SI),,                +GHSERSI;                3600 N 91Din !
 PAR  G(FCC_A1,SI:VA),,                 +GHSERSI+51000-21.8*T;   3600 N 91Din !
 PAR  G(BCC_A2,SI:VA),,                 +GHSERSI+47000-22.5*T;   3600 N 91Din !
 PAR  G(HCP_A3,SI:VA),,                 +GHSERSI+49200-20.8*T;   3600 N 91Din !
$PAR  G(CBCC_A12,SI:VA),,               +GHSERSI+50208-20.377*T; 3600 N 91Din !
$PAR  G(CUB_A13,SI:VA),,                +GHSERSI+47279-20.377*T; 3600 N 91Din !
 PAR  G(LIQUID,SI),,                    +GLIQSI;                 3600 N 91Din !
$
 FUNCTION GHSERSI   298.15  -8162.609+137.236859*T-22.8317533*T*LN(T)
       -0.001912904*T**2-3.552E-09*T**3+176667*T**(-1);
      1687.00  Y  -9457.642+167.281367*T-27.196*T*LN(T)-4.20369E+30*T**(-9);
      3600.00  N !
 FUNCTION GLIQSI    298.15  +50696.36-30.099439*T+GHSERSI+2.09307E-21*T**7;
      1687.00  Y  +40370.523+137.722298*T-27.196*T*LN(T);
      3600.00  N !
 FUNCTION GBCCSI    298.15  +GHSERSI+47000-22.5*T;               3600 N 91Din !
$ ------------------------------------------------------------------------------
$ Binary system
$
$ T. Geng, C. Li, X. Zhao, H. Xu, Z. Du, C. Guo, Calphad, 34, 363-76(2010).
$
$ Checked against paper. Checked at 6000 K.
$
$ There is an inverse miscibility gap with a min at 3561 K and x(Si)=0.90.
$
 PAR  L(LIQUID,MO,SI;0),,               -158013.345+12*T;,,           N 10Gen !
 PAR  L(LIQUID,MO,SI;1),,               +20000-15.015*T;,,            N 10Gen !
 PAR  L(LIQUID,MO,SI;2),,               +17268.9649+15.0405*T;,,      N 10Gen !
 PAR  L(LIQUID,MO,SI;3),,               +16077.8655-2.8504*T;,,       N 10Gen !
$
 PAR  L(BCC_A2,MO,SI:VA;0),,            -107237.198+16.0464*T;,,      N 10Gen !
$
 PAR  G(M3SI_A15,MO:SI),,               +3*GHSERMO+GHSERSI
             -117023.4-5.2028*T;,,                                    N 10Gen !
 PAR  G(MOSI2_C11B,MO:SI),,             +GHSERMO+2*GHSERSI
             -131439.4227-5.55*T;,,                                   N 10Gen !
$
 PAR  G(M5SI3_D8M,MO:MO:SI),,           +5*GHSERMO+3*GHSERSI
             -311840-28.36*T;,,                                       N 10Gen !
 PAR  G(M5SI3_D8M,MO:SI:MO),,           +7*GHSERMO+GHSERSI
             +139406.5416+8.1024*T;,,                                 N 10Gen !
 PAR  G(M5SI3_D8M,MO:SI:SI),,           +4*GHSERMO+4*GHSERSI
             -200000+16*T;,,                                          N 10Gen !
 PAR  L(M5SI3_D8M,MO:MO,SI:MO;0),,      -112000-88*T;,,               N 10Gen !
 PAR  L(M5SI3_D8M,MO:MO,SI:SI;0),,      -112000-88*T;,,               N 10Gen !
 PAR  L(M5SI3_D8M,MO:MO:MO,SI;0),,      -232000+105.2792*T;,,         N 10Gen !
 PAR  L(M5SI3_D8M,MO:SI:MO,SI;0),,      -232000+105.2792*T;,,         N 10Gen !
$
$ Metastable
$
 PAR  L(FCC_A1,MO,SI:VA;0),,            -107237.198+16.0464*T;,,      N Same !
 PAR  L(HCP_A3,MO,SI:VA;0),,            -107237.198+16.0464*T;,,      N Same !
$ ------------------------------------------------------------------------------
$
 ASSESSED_SYSTEM
  MO-SI(TDB -* +LIQUID +BCC_A2 +DIAMOND +M3SI_A15 +M5SI3_D8M +MOSI2_C11B
  ;P3 TMM:300/5000 STP:.5/2000/-2) !
$
$
 LIST-OF-REFERENCE
 NUMBER  SOURCE
  Null   'Unknown source'
  Lin    'Linear combination of lattice stabilities'
  Same   'Same or similar interaction as in the corresponding stable phase'
  REFLAV 'Laves phase convention: G(LAVES,X:X)=+3*GHSERXX+15000'
  NIST   'NIST-Ni0209 Database, Ursula Kattner, 2002'
  91Din  'A.T. Dinsdale, Calphad, 15, 317-425(1991).'
  10Gen  'T. Geng, C. Li, X. Zhao, H. Xu, Z. Du, C. Guo,
          Calphad, 34, 363-76(2010); Mo-Si'
!

File: data/databases/sgte-binary/MoSi-12Guo.tdb
$
$ Database for Mo-Si from C. Guo et al. 2010.
$
$ C. Guo, C. Li, P.J. Masset, Z. Du, Calphad, 36, 100-109(2012).
$
$ Dataset created 2023.10.19 by Bengt Hallstedt.
$
$ Modified from 10Gen to remove the inverse miscibility gap.
$
$ ------------------------------------------------------------------------------
 TEMP-LIM 298.15 6000.00 !
$
$ELEMENT NAME  REF. STATE               ATOMIC MASS H298-H0    S298    !
$
 ELEMENT VA   VACUUM                      0.0          0.0      0.0    ! 
 ELEMENT MO   BCC_A2                     95.94      4589.0     28.56   ! 
 ELEMENT SI   DIAMOND_A4                 28.0855    3217.      18.81   ! 
$ ------------------------------------------------------------------------------
$ Phase definitions
$
 PHASE LIQUID:L % 1 1 !
 CONST LIQUID:L : MO SI : !
$
$ Fcc (cF4, Fm-3m) and MeX (cF8, Fm-3m)
$
 PHASE FCC_A1 %A 2 1 1 !
 CONST FCC_A1 : MO SI : VA : !
$
$ Bcc (cI2, Im-3m)
$
 PHASE BCC_A2 %B 2 1 3 !
 CONST BCC_A2 : MO% SI : VA : !
$
$ Hcp (hP2, P6_3/mmc) and Me2X (NiAs-type, hP4, P6_3/mmc, B8_1)
$
 PHASE HCP_A3 %A 2 1 0.5 !
 CONST HCP_A3 : MO SI : VA : !
$
$ Prototype C (cF8, Fd-3m)
$
 PHASE DIAMOND_A4 % 1 1 !
 CONST DIAMOND_A4 : SI : !
$
$ Prototype Cr3Si (cP8, Pm-3n)
$
 PHASE M3SI_A15 % 2 3 1 !
 CONST M3SI_A15 : MO : MO SI% : !
$
$ Prototype Si3W5 (tI32, I4/mcm)
$
 PHASE M5SI3_D8M % 3 4 1 3 !
 CONST M5SI3_D8M : MO : MO% SI : MO SI% : !
$
$ Prototype MoSi2 (tI6, I4/mmm)
$
 PHASE MOSI2_C11B % 2 1 2 !
 CONST MOSI2_C11B : MO : SI : !
$ ------------------------------------------------------------------------------
$ Defaults
$
 DEFINE-SYSTEM-DEFAULT ELEMENT 2 !
 DEFAULT-COM DEFINE_SYSTEM_ELEMENT VA !
 TYPE-DEF % SEQ * !
 TYPE-DEF A GES AMEND_PHASE_DESCRIPTION @ MAGNETIC -3 0.28 !
 TYPE-DEF B GES AMEND_PHASE_DESCRIPTION @ MAGNETIC -1 0.4 !
 FUNCTION ZERO      298.15  0;                                         6000 N !
 FUNCTION UN_ASS    298.15  0;                                         6000 N !
 FUNCTION R         298.15  +8.31451;                                  6000 N !
$ ------------------------------------------------------------------------------
$ Element data
$ ------------------------------------------------------------------------------
$ Mo
$
 PAR  G(BCC_A2,MO:VA),,                 +GHSERMO;                5000 N 91Din !
 PAR  G(FCC_A1,MO:VA),,                 +GHSERMO+15200+0.63*T;   5000 N 91Din !
 PAR  G(HCP_A3,MO:VA),,                 +GHSERMO+11550;          5000 N 91Din !
 PAR  G(LIQUID,MO),,                    +GLIQMO;                 5000 N 91Din !
$
 PAR  G(M3SI_A15,MO:MO),,               +4*GHSERMO+20000;,,           N 12Guo !
 PAR  G(M5SI3_D8M,MO:MO:MO),,           +8*GHSERMO
             +203476+4.3512*T;,,                                      N 10Gen !
$
 FUNCTION GHSERMO   298.15  -7746.302+131.9197*T-23.56414*T*LN(T)
       -0.003443396*T**2+5.66283E-07*T**3+65812*T**(-1)-1.30927E-10*T**4;
      2896.00  Y  -30556.41+283.559746*T-42.63829*T*LN(T)-4.849315E+33*T**(-9);
      5000.00  N !
 FUNCTION GLIQMO    298.15  +41831.347-14.694912*T+GHSERMO+4.24519E-22*T**7;
      2896.00  Y  +3538.963+271.6697*T-42.63829*T*LN(T);
      5000.00  N !
 FUNCTION GFCCMO    298.15  +GHSERMO+15200+0.63*T;                     6000 N !
$ ------------------------------------------------------------------------------
$ Si
$
 PAR  G(DIAMOND_A4,SI),,                +GHSERSI;                3600 N 91Din !
 PAR  G(FCC_A1,SI:VA),,                 +GHSERSI+51000-21.8*T;   3600 N 91Din !
 PAR  G(BCC_A2,SI:VA),,                 +GHSERSI+47000-22.5*T;   3600 N 91Din !
 PAR  G(HCP_A3,SI:VA),,                 +GHSERSI+49200-20.8*T;   3600 N 91Din !
$PAR  G(CBCC_A12,SI:VA),,               +GHSERSI+50208-20.377*T; 3600 N 91Din !
$PAR  G(CUB_A13,SI:VA),,                +GHSERSI+47279-20.377*T; 3600 N 91Din !
 PAR  G(LIQUID,SI),,                    +GLIQSI;                 3600 N 91Din !
$
 FUNCTION GHSERSI   298.15  -8162.609+137.236859*T-22.8317533*T*LN(T)
       -0.001912904*T**2-3.552E-09*T**3+176667*T**(-1);
      1687.00  Y  -9457.642+167.281367*T-27.196*T*LN(T)-4.20369E+30*T**(-9);
      3600.00  N !
 FUNCTION GLIQSI    298.15  +50696.36-30.099439*T+GHSERSI+2.09307E-21*T**7;
      1687.00  Y  +40370.523+137.722298*T-27.196*T*LN(T);
      3600.00  N !
 FUNCTION GBCCSI    298.15  +GHSERSI+47000-22.5*T;               3600 N 91Din !
$ ------------------------------------------------------------------------------
$ Binary system
$
$ C. Guo, C. Li, P.J. Masset, Z. Du, Calphad, 36, 100-109(2012).
$
$ Checked against paper. Checked at 6000 K.
$
$ Modified from 10Gen to remove the inverse miscibility gap.
$
 PAR  L(LIQUID,MO,SI;0),,               -158013.3+12*T;,,             N 10Gen !
 PAR  L(LIQUID,MO,SI;1),,               +20000-15.015*T;,,            N 10Gen !
 PAR  L(LIQUID,MO,SI;2),,               +39026.3+5.1567*T;,,          N 12Guo !
 PAR  L(LIQUID,MO,SI;3),,               -2461.9+5.5087*T;,,           N 12Guo !
$
 PAR  L(BCC_A2,MO,SI:VA;0),,            -103304.7+16.0464*T;,,        N 12Guo !
$
 PAR  G(M3SI_A15,MO:SI),,               +3*GHSERMO+GHSERSI
             -117023.4-5.203*T;,,                                     N 10Gen !
 PAR  L(M3SI_A15,MO:MO,SI;0),,          +200000;,,                    N 12Guo !
$
 PAR  G(M5SI3_D8M,MO:MO:SI),,           +5*GHSERMO+3*GHSERSI
             -311840-28.4288*T;,,                                     N 12Guo !
 PAR  G(M5SI3_D8M,MO:SI:MO),,           +7*GHSERMO+GHSERSI
             +139406.4+8.1024*T;,,                                    N 10Gen !
 PAR  G(M5SI3_D8M,MO:SI:SI),,           +4*GHSERMO+4*GHSERSI
             -200000+16*T;,,                                          N 10Gen !
 PAR  L(M5SI3_D8M,MO:MO,SI:MO;0),,      -112000-88*T;,,               N 10Gen !
 PAR  L(M5SI3_D8M,MO:MO,SI:SI;0),,      -112000-88*T;,,               N 10Gen !
 PAR  L(M5SI3_D8M,MO:MO:MO,SI;0),,      -232000+105.2792*T;,,         N 10Gen !
 PAR  L(M5SI3_D8M,MO:SI:MO,SI;0),,      -232000+105.2792*T;,,         N 10Gen !
$
 PAR  G(MOSI2_C11B,MO:SI),,             +GHSERMO+2*GHSERSI
             -114762.8-12.8821*T;,,                                   N 12Guo !
$
$ Metastable
$
 PAR  L(FCC_A1,MO,SI:VA;0),,            -103304.7+16.0464*T;,,        N Same !
 PAR  L(HCP_A3,MO,SI:VA;0),,            -103304.7+16.0464*T;,,        N Same !
$ ------------------------------------------------------------------------------
$
 ASSESSED_SYSTEM
  MO-SI(TDB -* +LIQUID +BCC_A2 +DIAMOND +M3SI_A15 +M5SI3_D8M +MOSI2_C11B
  ;P3 TMM:300/5000 STP:.5/2000/-2) !
$
$
 LIST-OF-REFERENCE
 NUMBER  SOURCE
  Null   'Unknown source'
  Lin    'Linear combination of lattice stabilities'
  Same   'Same or similar interaction as in the corresponding stable phase'
  REFLAV 'Laves phase convention: G(LAVES,X:X)=+3*GHSERXX+15000'
  NIST   'NIST-Ni0209 Database, Ursula Kattner, 2002'
  91Din  'A.T. Dinsdale, Calphad, 15, 317-425(1991).'
  10Gen  'T. Geng, C. Li, X. Zhao, H. Xu, Z. Du, C. Guo,
          Calphad, 34, 363-76(2010); Mo-Si'
  12Guo  'C. Guo, C. Li, P.J. Masset, Z. Du, Calphad, 36, 100-109(2012); Mo-Si'
!

File: data/databases/sgte-binary/MoSi-24Cze.tdb
$
$ Database for Mo-Si from A.K. Czerny et al. 2024.
$
$ A.K. Czerny, W. Ma, C.S. Hausner, P. Franke, M. Rohde, H.J. Seifert,
$ Adv. Eng. Mater., 26, 2302085(2024).
$
$ Dataset created 2024.01.11 by Bengt Hallstedt.
$
$ There are two models for Mo3Si; one stoichiometric Mo0.77Si0.23 and one
$ solid solution model. The latter is included here.
$
$ There is an inverse miscibility gap with a minimum at 4626 K and x(Si)=0.81.
$
$ Invariant equilibria differ by up to 3 K. Rounding errors?
$
$ ------------------------------------------------------------------------------
 TEMP-LIM 298.15 6000.00 !
$
$ELEMENT NAME  REF. STATE               ATOMIC MASS H298-H0    S298    !
$
 ELEMENT VA   VACUUM                      0.0          0.0      0.0    ! 
 ELEMENT MO   BCC_A2                     95.94      4589.0     28.56   ! 
 ELEMENT SI   DIAMOND_A4                 28.0855    3217.      18.81   ! 
$ ------------------------------------------------------------------------------
$ Phase definitions
$
 PHASE LIQUID:L % 1 1 !
 CONST LIQUID:L : MO SI : !
$
$ Fcc (cF4, Fm-3m) and MeX (cF8, Fm-3m)
$
 PHASE FCC_A1 %A 2 1 1 !
 CONST FCC_A1 : MO SI : VA : !
$
$ Bcc (cI2, Im-3m)
$
 PHASE BCC_A2 %B 2 1 3 !
 CONST BCC_A2 : MO% SI : VA : !
$
$ Hcp (hP2, P6_3/mmc) and Me2X (NiAs-type, hP4, P6_3/mmc, B8_1)
$
 PHASE HCP_A3 %A 2 1 0.5 !
 CONST HCP_A3 : MO SI : VA : !
$
$ Prototype C (cF8, Fd-3m)
$
 PHASE DIAMOND_A4 % 1 1 !
 CONST DIAMOND_A4 : SI : !
$
$ Prototype Cr3Si (cP8, Pm-3n)
$
$PHASE MO3SI_A15 % 2 0.77 0.23 !
$CONST MO3SI_A15 : MO : SI : !
$
$ Prototype Cr3Si (cP8, Pm-3n)
$
 PHASE MO3SI_A15 % 3 6 1 1 !
 CONST MO3SI_A15 : MO : SI : SI% VA : !
$
$ Prototype Si3W5 (tI32, I4/mcm)
$
 PHASE MO5SI3_D8M % 4 4 1 1 2 !
 CONST MO5SI3_D8M : MO : MO% SI : MO SI% : SI : !
$
$ Prototype MoSi2 (tI6, I4/mmm)
$
 PHASE MOSI2_C11B % 2 1 2 !
 CONST MOSI2_C11B : MO : SI : !
$ ------------------------------------------------------------------------------
$ Defaults
$
 DEFINE-SYSTEM-DEFAULT ELEMENT 2 !
 DEFAULT-COM DEFINE_SYSTEM_ELEMENT VA !
 TYPE-DEF % SEQ * !
 TYPE-DEF A GES AMEND_PHASE_DESCRIPTION @ MAGNETIC -3 0.28 !
 TYPE-DEF B GES AMEND_PHASE_DESCRIPTION @ MAGNETIC -1 0.4 !
 FUNCTION ZERO      298.15  0;                                         6000 N !
 FUNCTION UN_ASS    298.15  0;                                         6000 N !
 FUNCTION R         298.15  +8.31451;                                  6000 N !
$ ------------------------------------------------------------------------------
$ Element data
$ ------------------------------------------------------------------------------
$ Mo
$
 PAR  G(BCC_A2,MO:VA),,                 +GHSERMO;                5000 N 91Din !
 PAR  G(FCC_A1,MO:VA),,                 +GHSERMO+15200+0.63*T;   5000 N 91Din !
 PAR  G(HCP_A3,MO:VA),,                 +GHSERMO+11550;          5000 N 91Din !
 PAR  G(LIQUID,MO),,                    +GLIQMO;                 5000 N 91Din !
$
 FUNCTION GHSERMO   298.15  -7746.302+131.9197*T-23.56414*T*LN(T)
       -0.003443396*T**2+5.66283E-07*T**3+65812*T**(-1)-1.30927E-10*T**4;
      2896.00  Y  -30556.41+283.559746*T-42.63829*T*LN(T)-4.849315E+33*T**(-9);
      5000.00  N !
 FUNCTION GLIQMO    298.15  +41831.347-14.694912*T+GHSERMO+4.24519E-22*T**7;
      2896.00  Y  +3538.963+271.6697*T-42.63829*T*LN(T);
      5000.00  N !
 FUNCTION GFCCMO    298.15  +GHSERMO+15200+0.63*T;                     6000 N !
$ ------------------------------------------------------------------------------
$ Si
$
 PAR  G(DIAMOND_A4,SI),,                +GHSERSI;                3600 N 91Din !
 PAR  G(FCC_A1,SI:VA),,                 +GHSERSI+51000-21.8*T;   3600 N 91Din !
 PAR  G(BCC_A2,SI:VA),,                 +GHSERSI+47000-22.5*T;   3600 N 91Din !
 PAR  G(HCP_A3,SI:VA),,                 +GHSERSI+49200-20.8*T;   3600 N 91Din !
$PAR  G(CBCC_A12,SI:VA),,               +GHSERSI+50208-20.377*T; 3600 N 91Din !
$PAR  G(CUB_A13,SI:VA),,                +GHSERSI+47279-20.377*T; 3600 N 91Din !
 PAR  G(LIQUID,SI),,                    +GLIQSI;                 3600 N 91Din !
$
 FUNCTION GHSERSI   298.15  -8162.609+137.236859*T-22.8317533*T*LN(T)
       -0.001912904*T**2-3.552E-09*T**3+176667*T**(-1);
      1687.00  Y  -9457.642+167.281367*T-27.196*T*LN(T)-4.20369E+30*T**(-9);
      3600.00  N !
 FUNCTION GLIQSI    298.15  +50696.36-30.099439*T+GHSERSI+2.09307E-21*T**7;
      1687.00  Y  +40370.523+137.722298*T-27.196*T*LN(T);
      3600.00  N !
 FUNCTION GBCCSI    298.15  +GHSERSI+47000-22.5*T;               3600 N 91Din !
$ ------------------------------------------------------------------------------
$ Binary system
$
$ A.K. Czerny, W. Ma, C.S. Hausner, P. Franke, M. Rohde, H.J. Seifert,
$ Adv. Eng. Mater., 26, 2302085(2024).
$
$ Checked against paper. Checked at 6000 K.
$
$ There are two models for Mo3Si; one stoichiometric Mo0.77Si0.23 and one
$ solid solution model. The latter is included here.
$
$ There is an inverse miscibility gap with a minimum at 4626 K and x(Si)=0.81.
$
$ Invariant equilibria differ by up to 3 K. Rounding errors?
$
 PAR  L(LIQUID,MO,SI;0),,               -172591.292+27.6145*T;,,      N 24Cze !
 PAR  L(LIQUID,MO,SI;1),,               +26612.6661-20.6586*T;,,      N 24Cze !
 PAR  L(LIQUID,MO,SI;2),,               +38731.7034;,,                N 24Cze !
 PAR  L(LIQUID,MO,SI;3),,               +19624.2756;,,                N 24Cze !
$
 PAR  L(BCC_A2,MO,SI:VA;0),,            -114632.117+26.9372*T;,,      N 24Cze !
$
 PAR  G(MO3SI_A15,MO:SI:SI),,           +8*GMO3SIA;,,                 N 24Cze !
 PAR  G(MO3SI_A15,MO:SI:VA),,           +8*GMO3SIB;,,                 N 24Cze !
 PAR  L(MO3SI_A15,MO:SI:SI,VA;0),,      +ZERO;,,                      N 24Cze !
 PAR  L(MO3SI_A15,MO:SI:SI,VA;1),,      -86000+20*T;,,                N 24Cze !
$
 PAR  G(MO5SI3_D8M,MO:MO:MO:SI),,       +8*GMO5SI3+75272+24*T;,,      N 24Cze !
 PAR  G(MO5SI3_D8M,MO:MO:SI:SI),,       +8*GMO5SI3;,,                 N 24Cze !
 PAR  G(MO5SI3_D8M,MO:SI:MO:SI),,       +8*GMO5SI3+98568-24*T;,,      N 24Cze !
 PAR  G(MO5SI3_D8M,MO:SI:SI:SI),,       +8*GMO5SI3-8344+32*T;,,       N 24Cze !
$
 PAR  G(MOSI2_C11B,MO:SI),,             -156216.6066+444.2883*T
             -75.7102*T*LN(T)+0.0016413*T**2-1.0682E-06*T**3
             +402590*T**(-1);,,                                       N 24Cze !
$
$ Metastable
$
 PAR  L(FCC_A1,MO,SI:VA;0),,            -114632.117+26.9372*T;,,      N Same !
 PAR  L(HCP_A3,MO,SI:VA;0),,            -114632.117+26.9372*T;,,      N Same !
$
 FUNCTION GMO3SIA   298.15  -37759.2536+149.3282*T-26.059*T*LN(T)
       +9.6142E-04*T**2-4.8262E-07*T**3+113220*T**(-1);
      6000.00  N !
 FUNCTION GMO3SIB   298.15  -21414.3469+129.4122*T-22.8016*T*LN(T)
       +8.4124E-04*T**2-4.2229E-07*T**3+99067.5*T**(-1);
      6000.00  N !
 FUNCTION GMO5SI3   298.15  -46722+143*T-25.2693*T*LN(T)
       +3.2382E-04*T**2-3.9528E-07*T**3+174540*T**(-1);
      6000.00  N !
$ ------------------------------------------------------------------------------
$
 ASSESSED_SYSTEM
  MO-SI(TDB -* +LIQUID +BCC_A2 +DIAMOND +M3SI_A15 +M5SI3_D8M +MOSI2_C11B
  ;P3 TMM:300/5000 STP:.5/2000/-2) !
$
$
 LIST-OF-REFERENCE
 NUMBER  SOURCE
  Null   'Unknown source'
  Lin    'Linear combination of lattice stabilities'
  Same   'Same or similar interaction as in the corresponding stable phase'
  REFLAV 'Laves phase convention: G(LAVES,X:X)=+3*GHSERXX+15000'
  NIST   'NIST-Ni0209 Database, Ursula Kattner, 2002'
  91Din  'A.T. Dinsdale, Calphad, 15, 317-425(1991).'
  10Gen  'T. Geng, C. Li, X. Zhao, H. Xu, Z. Du, C. Guo,
          Calphad, 34, 363-76(2010); Mo-Si'
  12Guo  'C. Guo, C. Li, P.J. Masset, Z. Du, Calphad, 36, 100-109(2012); Mo-Si'
  24Cze  'A.K. Czerny, W. Ma, C.S. Hausner, P. Franke, M. Rohde, H.J. Seifert,
          Adv. Eng. Mater., 26, 2302085(2024); Mo-Si'
!

File: data/databases/sgte-binary/MoSi-89Vah.tdb
$
$ Database for Mo-Si from C. Vahlas et al. 1989
$
$ C. Vahlas, P.-Y. Chevalier, E. Blanquet, Calphad, 13, 273-92(1989).
$
$ Dataset created 2010.02.13 by Bengt Hallstedt.
$ 2021.01.31: Modified for use with GES6.
$
$ Bcc + Liquid + Mo5Si3 is at 2319 K instead of 2312 K and
$ Bcc + Mo3Si + Mo5Si3 is at 2262 K instead of 2293 K.
$ The other invariant equilibria are correctly reproduced.
$
$ The differences come from changes in Bcc-Si and Liq-Mo since their work.
$
$ ------------------------------------------------------------------------------
 TEMP-LIM 298.15 6000.00 !
$
$ELEMENT NAME  REF. STATE               ATOMIC MASS H298-H0    S298    !
$
 ELEMENT VA   VACUUM                      0.0          0.0      0.0    ! 
 ELEMENT MO   BCC_A2                     95.94      4589.0     28.56   ! 
 ELEMENT SI   DIAMOND_A4                 28.0855    3217.      18.81   ! 
$ ------------------------------------------------------------------------------
$ Phase definitions
$
 PHASE LIQUID:L % 1 1 !
 CONST LIQUID:L : MO SI : !
$
$ Fcc (cF4, Fm-3m) and MeX (cF8, Fm-3m)
$
 PHASE FCC_A1 %A 2 1 1 !
 CONST FCC_A1 : MO SI : VA : !
$
$ Bcc (cI2, Im-3m)
$
 PHASE BCC_A2 %B 2 1 3 !
 CONST BCC_A2 : MO% SI : VA : !
$
$ Hcp (hP2, P6_3/mmc) and Me2X (NiAs-type, hP4, P6_3/mmc, B8_1)
$
 PHASE HCP_A3 %A 2 1 0.5 !
 CONST HCP_A3 : MO SI : VA : !
$
$ Prototype C (cF8, Fd-3m)
$
 PHASE DIAMOND_A4 % 1 1 !
 CONST DIAMOND_A4 : SI : !
$
$ Prototype MoSi2 (tI6, I4/mmm)
$
 PHASE MOSI2_C11B % 2 1 2 !
 CONST MOSI2_C11B : MO : SI : !
$
$ Prototype Cr3Si (cP8, Pm-3n)
$
 PHASE M3SI_A15 % 2 3 1 !
 CONST M3SI_A15 : MO : SI : !
$
$ Prototype Si3W5 (tI32, I4/mcm)
$
 PHASE M5SI3_D8M % 2 5 3 !
 CONST M5SI3_D8M : MO : SI : !
$ ------------------------------------------------------------------------------
$ Defaults
$
 DEFINE-SYSTEM-DEFAULT ELEMENT 2 !
 DEFAULT-COM DEFINE_SYSTEM_ELEMENT VA !
 TYPE-DEF % SEQ * !
 TYPE-DEF A GES AMEND_PHASE_DESCRIPTION @ MAGNETIC -3 0.28 !
 TYPE-DEF B GES AMEND_PHASE_DESCRIPTION @ MAGNETIC -1 0.4 !
 FUNCTION ZERO      298.15  0;                                         6000 N !
 FUNCTION UN_ASS    298.15  0;                                         6000 N !
 FUNCTION R         298.15  +8.31451;                                  6000 N !
$ ------------------------------------------------------------------------------
$ Element data
$ ------------------------------------------------------------------------------
$ Mo
$
 PAR  G(BCC_A2,MO:VA),,                 +GHSERMO;                5000 N 91Din !
 PAR  G(FCC_A1,MO:VA),,                 +GHSERMO+15200+0.63*T;   5000 N 91Din !
 PAR  G(HCP_A3,MO:VA),,                 +GHSERMO+11550;          5000 N 91Din !
 PAR  G(LIQUID,MO),,                    +GLIQMO;                 5000 N 91Din !
$
 FUNCTION GHSERMO   298.15  -7746.302+131.9197*T-23.56414*T*LN(T)
       -0.003443396*T**2+5.66283E-07*T**3+65812*T**(-1)-1.30927E-10*T**4;
      2896.00  Y  -30556.41+283.559746*T-42.63829*T*LN(T)-4.849315E+33*T**(-9);
      5000.00  N !
 FUNCTION GLIQMO    298.15  +41831.347-14.694912*T+GHSERMO+4.24519E-22*T**7;
      2896.00  Y  +3538.963+271.6697*T-42.63829*T*LN(T);
      5000.00  N !
 FUNCTION GFCCMO    298.15  +GHSERMO+15200+0.63*T;                     6000 N !
$ ------------------------------------------------------------------------------
$ Si
$
 PAR  G(DIAMOND_A4,SI),,                +GHSERSI;                3600 N 91Din !
 PAR  G(FCC_A1,SI:VA),,                 +GHSERSI+51000-21.8*T;   3600 N 91Din !
 PAR  G(BCC_A2,SI:VA),,                 +GHSERSI+47000-22.5*T;   3600 N 91Din !
 PAR  G(HCP_A3,SI:VA),,                 +GHSERSI+49200-20.8*T;   3600 N 91Din !
$PAR  G(CBCC_A12,SI:VA),,               +GHSERSI+50208-20.377*T; 3600 N 91Din !
$PAR  G(CUB_A13,SI:VA),,                +GHSERSI+47279-20.377*T; 3600 N 91Din !
 PAR  G(LIQUID,SI),,                    +GLIQSI;                 3600 N 91Din !
$
 FUNCTION GHSERSI   298.15  -8162.609+137.236859*T-22.8317533*T*LN(T)
       -0.001912904*T**2-3.552E-09*T**3+176667*T**(-1);
      1687.00  Y  -9457.642+167.281367*T-27.196*T*LN(T)-4.20369E+30*T**(-9);
      3600.00  N !
 FUNCTION GLIQSI    298.15  +50696.36-30.099439*T+GHSERSI+2.09307E-21*T**7;
      1687.00  Y  +40370.523+137.722298*T-27.196*T*LN(T);
      3600.00  N !
 FUNCTION GBCCSI    298.15  +GHSERSI+47000-22.5*T;               3600 N 91Din !
$ ------------------------------------------------------------------------------
$ Binary system
$
$ C. Vahlas, P.-Y. Chevalier, E. Blanquet, Calphad, 13, 273-92(1989).
$
$ Checked against paper. Checked at 6000 K.
$
$ Bcc + Liquid + Mo5Si3 is at 2318 K instead of 2312 K and
$ Bcc + Mo3Si + Mo5Si3 is at 2262 K instead of 2293 K.
$ The other invariant equilibria are correctly reproduced.
$
$ The differences come from changes in Bcc-Si and Liq-Mo since their work.
$
 PAR  L(LIQUID,MO,SI;0),,               -135276.2+1.772195*T;,,       N 89Vah !
 PAR  L(LIQUID,MO,SI;1),,               -47107.9+33.71028*T;,,        N 89Vah !
 PAR  L(LIQUID,MO,SI;2),,               +75846.6-30.9*T;,,            N 89Vah !
$
 PAR  L(BCC_A2,MO,SI:VA;0),,            -70899.6;,,                   N 89Vah !
$
 PAR  G(M3SI_A15,MO:SI),,               +3*GHSERMO+GHSERSI
             -118840.8-2.03828*T;,,                                   N 89Vah !
 PAR  G(MOSI2_C11B,MO:SI),,             +GHSERMO+2*GHSERSI
             -139547.1-8.49708*T;,,                                   N 89Vah !
 PAR  G(M5SI3_D8M,MO:SI),,              +5*GHSERMO+3*GHSERSI
             -296067.2-30.294*T;,,                                    N 89Vah !
$
$ Metastable
$
 PAR  L(FCC_A1,MO,SI:VA;0),,            -70899.6;,,                   N Same !
 PAR  L(HCP_A3,MO,SI:VA;0),,            -70899.6;,,                   N Same !
$
 FUNCTION GMO3SI    298.15  -39940.78+150.83071*T-26.260529*T*LN(T)
       +0.5380211E-3*T**2-0.457131E-6*T**3+159265*T**(-1);
      6000.00 N !
 FUNCTION GMO5SI3   298.15  -48230.28+148.34434*T-26.078027*T*LN(T)
       +0.3235301E-3*T**2-0.396771E-6*T**3+174382*T**(-1);
      6000.00 N !
 FUNCTION GMOSI2    298.15  -52358.28+146.62405*T-24.788623*T*LN(T)
       -0.6491781E-3*T**2-0.216351E-6*T**3+180226*T**(-1);
      6000.00 N !
$ ------------------------------------------------------------------------------
$
 ASSESSED_SYSTEM
  MO-SI(TDB -* +LIQUID +BCC_A2 +DIAMOND +M3SI_A15 +M5SI3_D8M +MOSI2_C11B
  ;P3 TMM:300/5000 STP:.5/2000/-2) !
$
$
 LIST-OF-REFERENCE
 NUMBER  SOURCE
  Null   'Unknown source'
  Lin    'Linear combination of lattice stabilities'
  Same   'Same or similar interaction as in the corresponding stable phase'
  REFLAV 'Laves phase convention: G(LAVES,X:X)=+3*GHSERXX+15000'
  NIST   'NIST-Ni0209 Database, Ursula Kattner, 2002'
  89Vah  'C. Vahlas, P.-Y. Chevalier, E. Blanquet,
          Calphad, 13, 273-92(1989); Mo-Si'
  91Din  'A.T. Dinsdale, Calphad, 15, 317-425(1991).'
!
