Repository: orchid-calphad/orchid-project.org

# orchid-project.org

Website and released data of **ORCHID** (Open Repository for CALPHAD Hypotheses, Intelligence, and Discovery),
served by GitHub Pages at https://orchid-project.org. Releases are archived on Zenodo (one DOI per version).

- `index.html`, `catalog/`, `best-practices.html` — static, self-contained pages (generated in the ORCHID tooling).
- `data/` — released data: catalog, redistributable TDB files, convex hulls. Licences: `data/LICENSES.md`, `data/NOTICE.md`.
- `llms.txt`, `data/croissant.json`, `CITATION.cff`, `.zenodo.json` — machine-readable metadata.

Only data with clear redistribution rights are published.

File: data/databases/sgte-binary/MoSi-97Cos.tdb
$
$ Database for Mo-Si from A. Costa e Silva and M.J. Kaufman 1997.
$
$ A. Costa e Silva, M.J. Kaufman, Z. Metallkd., 88, 854-65(1997).
$
$ Dataset created 2023.10.19 by Bengt Hallstedt.
$
$ ------------------------------------------------------------------------------
 TEMP-LIM 298.15 6000.00 !
$
$ELEMENT NAME  REF. STATE               ATOMIC MASS H298-H0    S298    !
$
 ELEMENT VA   VACUUM                      0.0          0.0      0.0    ! 
 ELEMENT MO   BCC_A2                     95.94      4589.0     28.56   ! 
 ELEMENT SI   DIAMOND_A4                 28.0855    3217.      18.81   ! 
$ ------------------------------------------------------------------------------
$ Phase definitions
$
 PHASE LIQUID:L % 1 1 !
 CONST LIQUID:L : MO SI : !
$
$ Fcc (cF4, Fm-3m) and MeX (cF8, Fm-3m)
$
 PHASE FCC_A1 %A 2 1 1 !
 CONST FCC_A1 : MO SI : VA : !
$
$ Bcc (cI2, Im-3m)
$
 PHASE BCC_A2 %B 2 1 3 !
 CONST BCC_A2 : MO% SI : VA : !
$
$ Hcp (hP2, P6_3/mmc) and Me2X (NiAs-type, hP4, P6_3/mmc, B8_1)
$
 PHASE HCP_A3 %A 2 1 0.5 !
 CONST HCP_A3 : MO SI : VA : !
$
$ Prototype C (cF8, Fd-3m)
$
 PHASE DIAMOND_A4 % 1 1 !
 CONST DIAMOND_A4 : SI : !
$
$ Prototype MoSi2 (tI6, I4/mmm)
$
 PHASE MOSI2_C11B % 2 1 2 !
 CONST MOSI2_C11B : MO : SI : !
$
$ Prototype Cr3Si (cP8, Pm-3n)
$
 PHASE M3SI_A15 % 2 3 1 !
 CONST M3SI_A15 : MO : SI : !
$
$ Prototype Si3W5 (tI32, I4/mcm)
$
 PHASE M5SI3_D8M % 2 5 3 !
 CONST M5SI3_D8M : MO : SI : !
$ ------------------------------------------------------------------------------
$ Defaults
$
 DEFINE-SYSTEM-DEFAULT ELEMENT 2 !
 DEFAULT-COM DEFINE_SYSTEM_ELEMENT VA !
 TYPE-DEF % SEQ * !
 TYPE-DEF A GES AMEND_PHASE_DESCRIPTION @ MAGNETIC -3 0.28 !
 TYPE-DEF B GES AMEND_PHASE_DESCRIPTION @ MAGNETIC -1 0.4 !
 FUNCTION ZERO      298.15  0;                                         6000 N !
 FUNCTION UN_ASS    298.15  0;                                         6000 N !
 FUNCTION R         298.15  +8.31451;                                  6000 N !
$ ------------------------------------------------------------------------------
$ Element data
$ ------------------------------------------------------------------------------
$ Mo
$
 PAR  G(BCC_A2,MO:VA),,                 +GHSERMO;                5000 N 91Din !
 PAR  G(FCC_A1,MO:VA),,                 +GHSERMO+15200+0.63*T;   5000 N 91Din !
 PAR  G(HCP_A3,MO:VA),,                 +GHSERMO+11550;          5000 N 91Din !
 PAR  G(LIQUID,MO),,                    +GLIQMO;                 5000 N 91Din !
$
 FUNCTION GHSERMO   298.15  -7746.302+131.9197*T-23.56414*T*LN(T)
       -0.003443396*T**2+5.66283E-07*T**3+65812*T**(-1)-1.30927E-10*T**4;
      2896.00  Y  -30556.41+283.559746*T-42.63829*T*LN(T)-4.849315E+33*T**(-9);
      5000.00  N !
 FUNCTION GLIQMO    298.15  +41831.347-14.694912*T+GHSERMO+4.24519E-22*T**7;
      2896.00  Y  +3538.963+271.6697*T-42.63829*T*LN(T);
      5000.00  N !
 FUNCTION GFCCMO    298.15  +GHSERMO+15200+0.63*T;                     6000 N !
$ ------------------------------------------------------------------------------
$ Si
$
 PAR  G(DIAMOND_A4,SI),,                +GHSERSI;                3600 N 91Din !
 PAR  G(FCC_A1,SI:VA),,                 +GHSERSI+51000-21.8*T;   3600 N 91Din !
 PAR  G(BCC_A2,SI:VA),,                 +GHSERSI+47000-22.5*T;   3600 N 91Din !
 PAR  G(HCP_A3,SI:VA),,                 +GHSERSI+49200-20.8*T;   3600 N 91Din !
$PAR  G(CBCC_A12,SI:VA),,               +GHSERSI+50208-20.377*T; 3600 N 91Din !
$PAR  G(CUB_A13,SI:VA),,                +GHSERSI+47279-20.377*T; 3600 N 91Din !
 PAR  G(LIQUID,SI),,                    +GLIQSI;                 3600 N 91Din !
$
 FUNCTION GHSERSI   298.15  -8162.609+137.236859*T-22.8317533*T*LN(T)
       -0.001912904*T**2-3.552E-09*T**3+176667*T**(-1);
      1687.00  Y  -9457.642+167.281367*T-27.196*T*LN(T)-4.20369E+30*T**(-9);
      3600.00  N !
 FUNCTION GLIQSI    298.15  +50696.36-30.099439*T+GHSERSI+2.09307E-21*T**7;
      1687.00  Y  +40370.523+137.722298*T-27.196*T*LN(T);
      3600.00  N !
 FUNCTION GBCCSI    298.15  +GHSERSI+47000-22.5*T;               3600 N 91Din !
$ ------------------------------------------------------------------------------
$ Binary system
$
$ A. Costa e Silva, M.J. Kaufman, Z. Metallkd., 88, 854-65(1997).
$
$ Checked against paper. Checked at 6000 K.
$
 PAR  L(LIQUID,MO,SI;0),,               -150180;,,                    N 97Cos !
 PAR  L(LIQUID,MO,SI;1),,               +5340;,,                      N 97Cos !
$
 PAR  L(BCC_A2,MO,SI:VA;0),,            -98950;,,                     N 97Cos !
$
 PAR  G(M3SI_A15,MO:SI),,               +3*GHSERMO+GHSERSI
             -127000-10*T;,,                                          N 97Cos !
 PAR  G(M5SI3_D8M,MO:SI),,              +5*GHSERMO+3*GHSERSI
             -313380-45.93*T;,,                                       N 97Cos !
 PAR  G(MOSI2_C11B,MO:SI),,             +GHSERMO+2*GHSERSI
             -137000-12.76*T;,,                                       N 97Cos !
$
$ Metastable
$
 PAR  L(FCC_A1,MO,SI:VA;0),,            -98950;,,                     N Same !
 PAR  L(HCP_A3,MO,SI:VA;0),,            -98950;,,                     N Same !
$ ------------------------------------------------------------------------------
$
 ASSESSED_SYSTEM
  MO-SI(TDB -* +LIQUID +BCC_A2 +DIAMOND +M3SI_A15 +M5SI3_D8M +MOSI2_C11B
  ;P3 TMM:300/5000 STP:.5/2000/-2) !
$
$
 LIST-OF-REFERENCE
 NUMBER  SOURCE
  Null   'Unknown source'
  Lin    'Linear combination of lattice stabilities'
  Same   'Same or similar interaction as in the corresponding stable phase'
  REFLAV 'Laves phase convention: G(LAVES,X:X)=+3*GHSERXX+15000'
  NIST   'NIST-Ni0209 Database, Ursula Kattner, 2002'
  91Din  'A.T. Dinsdale, Calphad, 15, 317-425(1991).'
  97Cos  'A. Costa e Silva, M.J. Kaufman, Z. Metallkd., 88, 854-65(1997); Mo-Si'
!

File: data/databases/sgte-binary/MoTa-04Xio.tdb
$
$ Database for Mo-Ta from W. Xiong et al. 2004
$
$ W. Xiong, Y. Du, Y. Liu, B.Y. Huang, H.H. Xu, H.L. Chen, Z. Pan,
$ Calphad, 28, 133-40(2004).
$
$ Dataset created 2016.05.26 by Bengt Hallstedt.
$ 2021.01.31: Modified for use with GES6.
$
$ The bcc interaction is supported by activity measurements at 1200 K.
$ The temperature dependence of the bcc interaction seems very large and the
$ liquid interaction does not seem consistent.
$
$ ------------------------------------------------------------------------------
 TEMP-LIM 298.15 6000.00 !
$
$ELEMENT NAME  REF. STATE               ATOMIC MASS H298-H0    S298    !
$
 ELEMENT VA   VACUUM                      0.0          0.0      0.0    ! 
 ELEMENT MO   BCC_A2                     95.94      4589.0     28.56   ! 
 ELEMENT TA   BCC_A2                    180.9479    5681.872   41.4718 ! 
$ ------------------------------------------------------------------------------
$ Phase definitions
$
 PHASE LIQUID:L % 1 1 !
 CONST LIQUID:L : MO TA : !
$
$ Fcc (cF4, Fm-3m) and MeX (cF8, Fm-3m)
$
 PHASE FCC_A1 %A 2 1 1 !
 CONST FCC_A1 : MO TA : VA : !
$
$ Bcc (cI2, Im-3m)
$
 PHASE BCC_A2 %B 2 1 3 !
 CONST BCC_A2 : MO% TA% : VA : !
$
$ Hcp (hP2, P6_3/mmc) and Me2X (NiAs-type, hP4, P6_3/mmc, B8_1)
$
 PHASE HCP_A3 %A 2 1 0.5 !
 CONST HCP_A3 : MO TA : VA : !
$ ------------------------------------------------------------------------------
$ Defaults
$
 DEFINE-SYSTEM-DEFAULT ELEMENT 2 !
 DEFAULT-COM DEFINE_SYSTEM_ELEMENT VA !
 TYPE-DEF % SEQ * !
 TYPE-DEF A GES AMEND_PHASE_DESCRIPTION @ MAGNETIC -3 0.28 !
 TYPE-DEF B GES AMEND_PHASE_DESCRIPTION @ MAGNETIC -1 0.4 !
 FUNCTION ZERO      298.15  0;                                         6000 N !
 FUNCTION UN_ASS    298.15  0;                                         6000 N !
 FUNCTION R         298.15  +8.31451;                                  6000 N !
$ ------------------------------------------------------------------------------
$ Element data
$ ------------------------------------------------------------------------------
$ Mo
$
 PAR  G(BCC_A2,MO:VA),,                 +GHSERMO;                5000 N 91Din !
 PAR  G(FCC_A1,MO:VA),,                 +GHSERMO+15200+0.63*T;   5000 N 91Din !
 PAR  G(HCP_A3,MO:VA),,                 +GHSERMO+11550;          5000 N 91Din !
 PAR  G(LIQUID,MO),,                    +GLIQMO;                 5000 N 91Din !
$
$PAR  G(NI3TA_KAPPA,MO:MO),,            +4*GHSERMO+164360;,,          N 08Zho !
$PAR  G(NI3X_II_D0A,MO:MO),,            +4*GHSERMO+170600;,,          N 05Zho !
$
 FUNCTION GHSERMO   298.15  -7746.302+131.9197*T-23.56414*T*LN(T)
       -0.003443396*T**2+5.66283E-07*T**3+65812*T**(-1)-1.30927E-10*T**4;
      2896.00  Y  -30556.41+283.559746*T-42.63829*T*LN(T)-4.849315E+33*T**(-9);
      5000.00  N !
 FUNCTION GLIQMO    298.15  +41831.347-14.694912*T+GHSERMO+4.24519E-22*T**7;
      2896.00  Y  +3538.963+271.6697*T-42.63829*T*LN(T);
      5000.00  N !
 FUNCTION GFCCMO    298.15  +GHSERMO+15200+0.63*T;                     6000 N !
$ ------------------------------------------------------------------------------
$ Ta
$
 PAR  G(BCC_A2,TA:VA),,                 +GHSERTA;,,                   N 91Din !
 PAR  G(FCC_A1,TA:VA),,                 +GHSERTA+16000+1.7*T;,,       N 91Din !
 PAR  G(HCP_A3,TA:VA),,                 +GHSERTA+12000+2.4*T;,,       N 91Din !
 PAR  G(LIQUID,TA),,                    +GLIQTA;,,                    N 91Din !
$
$PAR  G(NI3TA_KAPPA,TA:TA),,            +4*GHSERTA+117280;,,          N 08Zho !
$PAR  G(NITA_D85,TA:TA:TA:TA),,         +6*GHSERTA+7*GFCCTA
$            +221650;,,                                               N 08Zho !
$PAR  G(NI3X_II_D0A,TA:TA),,            +4*GHSERTA+123200;,,          N 08Zho !
$
 FUNCTION GHSERTA   298.15  -7285.889+119.139857*T-23.7592624*T*LN(T)
       -0.002623033*T**2+1.70109E-07*T**3-3293*T**(-1);
      1300.00  Y  -22389.955+243.88676*T-41.137088*T*LN(T)
       +0.006167572*T**2-6.55136E-07*T**3+2429586*T**(-1);
      2500.00  Y  +229382.886-722.59722*T+78.5244752*T*LN(T)
       -0.017983376*T**2+1.95033E-07*T**3-93813648*T**(-1);
      3290.00  Y  -1042384.01+2985.49125*T-362.159132*T*LN(T)
       +0.043117795*T**2-1.055148E-06*T**3+5.54714342E+08*T**(-1);
      6000.00  N !
 FUNCTION GLIQTA    298.15  +29160.975-7.578729*T+GHSERTA;
      1000.00  Y  +43884.339-61.981795*T+0.0279523*T*LN(T)
       -0.012330066*T**2+6.14599E-07*T**3-3523338*T**(-1);
      3290.00  Y  -6314.543+258.110873*T-41.84*T*LN(T);
      6000.00  N !
 FUNCTION GFCCTA    298.15  +GHSERTA+16000+1.7*T;                      6000 N !
$ ------------------------------------------------------------------------------
$ Binary system
$
$ W. Xiong, Y. Du, Y. Liu, B.Y. Huang, H.H. Xu, H.L. Chen, Z. Pan,
$ Calphad, 28, 133-40(2004).
$
$ Checked against paper. Checked at 6000 K.
$
$ The bcc interaction is supported by activity measurements at 1200 K.
$ The temperature dependence of the bcc interaction seems very large and the
$ liquid interaction does not seem consistent.
$
 PAR  L(LIQUID,MO,TA;0),,               +13978.9;,,                   N 04Xio !
 PAR  L(LIQUID,MO,TA;1),,               +577.5;,,                     N 04Xio !
$
 PAR  L(BCC_A2,MO,TA:VA;0),,            -75129.2+30*T;,,              N 04Xio !
 PAR  L(BCC_A2,MO,TA:VA;1),,            +6039.24;,,                   N 04Xio !
$
$ Metastable
$
 PAR  L(FCC_A1,MO,TA:VA;0),,            -75129.2+30*T;,,              N Same !
 PAR  L(FCC_A1,MO,TA:VA;1),,            +6039.24;,,                   N Same !
$
 PAR  L(HCP_A3,MO,TA:VA;0),,            -75129.2+30*T;,,              N Same !
 PAR  L(HCP_A3,MO,TA:VA;1),,            +6039.24;,,                   N Same !
$
$PAR  G(NI3TA_KAPPA,MO:TA),,            +3*GHSERMO+GHSERTA+146400;,,  N 09Zho !
$PAR  G(NI3TA_KAPPA,TA:MO),,            +3*GHSERTA+GHSERMO+128320;,,  N 09Zho !
$
$PAR  G(NITA_D85,TA:TA:MO:TA),,         +4*GHSERTA+7*GFCCTA
$            +2*GHSERMO;,,                                            N Lin !
$PAR  G(NITA_D85,TA:TA:MO:TA),,         +ZERO;,,                      N 09Zho !
$
$PAR  G(NI3X_II_D0A,MO:TA),,            +3*GHSERMO+GHSERTA;,,         N Lin !
$PAR  G(NI3X_II_D0A,MO:TA),,            +ZERO;,,                      N 09Zho !
$PAR  G(NI3X_II_D0A,TA:MO),,            +3*GHSERTA+GHSERMO;,,         N Lin !
$PAR  G(NI3X_II_D0A,TA:MO),,            +ZERO;,,                      N 09Zho !
$ ------------------------------------------------------------------------------
$
 ASSESSED_SYSTEM
  MO-TA(TDB -* +LIQUID +BCC_A2 ;P3 TMM:300/3500 *) !
$
$
 LIST-OF-REFERENCE
 NUMBER  SOURCE
  Null   'Unknown source'
  Same   'Same or similar interaction as in the corresponding stable phase'
  91Din  'A.T. Dinsdale, Calphad, 15, 317-425(1991).'
  99Cui  'Y.W. Cui, X.G. Lu, Z.P. Jin,
          Metall. Mater. Trans. A, 30, 2735(1999); Mo-Ta'
  04Xio  'W. Xiong, Y. Du, Y. Liu, B.Y. Huang, H.H. Xu, H.L. Chen, Z. Pan,
          Calphad, 28, 133-40(2004); Mo-Ta'
  09Zho  'S.H. Zhou, Y. Wang, L.-Q. Chen, Z.-K. Liu, R.E. Napolitano,
          Calphad, 33, 631-41(2009); Mo-Ni-Ta'
!

File: data/databases/sgte-binary/MoTa-05Tur.tdb
$
$ Database for Mo-Ta from P.E.A. Turchi et al. 2005.
$
$ P.E.A. Turchi, V. Drchal, J. Kudrnovsky, C. Colinet, L. Kaufman, Z.-K. Liu,
$ Phys. Rev. B, 71, 094206(2005).
$
$ Dataset created 2023.10.20 by Bengt Hallstedt.
$
$ Enthalpy of mixing in bcc and B2 ordering energies are supported by DFT
$ calculations. The bcc interaction is rather large and supported also by
$ activity measurements at 1200 K.
$
$ ------------------------------------------------------------------------------
 TEMP-LIM 298.15 6000.00 !
$
$ELEMENT NAME  REF. STATE               ATOMIC MASS H298-H0    S298    !
$
 ELEMENT VA   VACUUM                      0.0          0.0      0.0    ! 
 ELEMENT MO   BCC_A2                     95.94      4589.0     28.56   ! 
 ELEMENT TA   BCC_A2                    180.9479    5681.872   41.4718 ! 
$ ------------------------------------------------------------------------------
$ Phase definitions
$
 PHASE LIQUID:L % 1 1 !
 CONST LIQUID:L : MO TA : !
$
$ Fcc (cF4, Fm-3m) and MeX (cF8, Fm-3m)
$
 PHASE FCC_A1 %A 2 1 1 !
 CONST FCC_A1 : MO TA : VA : !
$
$ Bcc (cI2, Im-3m)
$
 PHASE BCC_A2 %B 2 1 3 !
 CONST BCC_A2 : MO% TA% : VA : !
$
$ Disordered part of B2_BCC, added 0.1 J/mol to A2_BCC
$
 PHASE A2_BCC %B 2 1 3 !
 CONST A2_BCC : MO TA : VA : !
$
$ Prototype CsCl (cP2, Pm-3m)
$
 PHASE B2_BCC %BO 3 0.5 0.5 3 !
 CONST B2_BCC : MO TA : MO TA : VA : !
$
$ Hcp (hP2, P6_3/mmc) and Me2X (NiAs-type, hP4, P6_3/mmc, B8_1)
$
 PHASE HCP_A3 %A 2 1 0.5 !
 CONST HCP_A3 : MO TA : VA : !
$ ------------------------------------------------------------------------------
$ Defaults
$
 DEFINE-SYSTEM-DEFAULT ELEMENT 2 !
 DEFAULT-COM DEFINE_SYSTEM_ELEMENT VA !
 TYPE-DEF % SEQ * !
 TYPE-DEF A GES AMEND_PHASE_DESCRIPTION @ MAGNETIC -3 0.28 !
 TYPE-DEF B GES AMEND_PHASE_DESCRIPTION @ MAGNETIC -1 0.4 !
 TYPE-DEF O GES AMEND_PHASE_DESCRIPTION B2_BCC DIS_PART A2_BCC !
 FUNCTION ZERO      298.15  0;                                         6000 N !
 FUNCTION UN_ASS    298.15  0;                                         6000 N !
 FUNCTION R         298.15  +8.31451;                                  6000 N !
$ ------------------------------------------------------------------------------
$ Element data
$ ------------------------------------------------------------------------------
$ Mo
$
 PAR  G(BCC_A2,MO:VA),,                 +GHSERMO;                5000 N 91Din !
 PAR  G(A2_BCC,MO:VA),,                 +GHSERMO+0.1;            5000 N 91Din !
 PAR  G(FCC_A1,MO:VA),,                 +GHSERMO+15200+0.63*T;   5000 N 91Din !
 PAR  G(HCP_A3,MO:VA),,                 +GHSERMO+11550;          5000 N 91Din !
 PAR  G(LIQUID,MO),,                    +GLIQMO;                 5000 N 91Din !
$
 FUNCTION GHSERMO   298.15  -7746.302+131.9197*T-23.56414*T*LN(T)
       -0.003443396*T**2+5.66283E-07*T**3+65812*T**(-1)-1.30927E-10*T**4;
      2896.00  Y  -30556.41+283.559746*T-42.63829*T*LN(T)-4.849315E+33*T**(-9);
      5000.00  N !
 FUNCTION GLIQMO    298.15  +41831.347-14.694912*T+GHSERMO+4.24519E-22*T**7;
      2896.00  Y  +3538.963+271.6697*T-42.63829*T*LN(T);
      5000.00  N !
 FUNCTION GFCCMO    298.15  +GHSERMO+15200+0.63*T;                     6000 N !
$ ------------------------------------------------------------------------------
$ Ta
$
 PAR  G(BCC_A2,TA:VA),,                 +GHSERTA;,,                   N 91Din !
 PAR  G(A2_BCC,TA:VA),,                 +GHSERTA+0.1;,,               N 91Din !
 PAR  G(FCC_A1,TA:VA),,                 +GHSERTA+16000+1.7*T;,,       N 91Din !
 PAR  G(HCP_A3,TA:VA),,                 +GHSERTA+12000+2.4*T;,,       N 91Din !
 PAR  G(LIQUID,TA),,                    +GLIQTA;,,                    N 91Din !
$
 FUNCTION GHSERTA   298.15  -7285.889+119.139857*T-23.7592624*T*LN(T)
       -0.002623033*T**2+1.70109E-07*T**3-3293*T**(-1);
      1300.00  Y  -22389.955+243.88676*T-41.137088*T*LN(T)
       +0.006167572*T**2-6.55136E-07*T**3+2429586*T**(-1);
      2500.00  Y  +229382.886-722.59722*T+78.5244752*T*LN(T)
       -0.017983376*T**2+1.95033E-07*T**3-93813648*T**(-1);
      3290.00  Y  -1042384.01+2985.49125*T-362.159132*T*LN(T)
       +0.043117795*T**2-1.055148E-06*T**3+5.54714342E+08*T**(-1);
      6000.00  N !
 FUNCTION GLIQTA    298.15  +29160.975-7.578729*T+GHSERTA;
      1000.00  Y  +43884.339-61.981795*T+0.0279523*T*LN(T)
       -0.012330066*T**2+6.14599E-07*T**3-3523338*T**(-1);
      3290.00  Y  -6314.543+258.110873*T-41.84*T*LN(T);
      6000.00  N !
 FUNCTION GFCCTA    298.15  +GHSERTA+16000+1.7*T;                      6000 N !
$ ------------------------------------------------------------------------------
$ Binary system
$
$ P.E.A. Turchi, V. Drchal, J. Kudrnovsky, C. Colinet, L. Kaufman, Z.-K. Liu,
$ Phys. Rev. B, 71, 094206(2005).
$
$ Checked against paper. Checked at 6000 K.
$
$ Enthalpy of mixing in bcc and B2 ordering energies are supported by DFT
$ calculations. The bcc interaction is rather large and supported also by
$ activity measurements at 1200 K.
$
 PAR  L(LIQUID,MO,TA;0),,               +LDB0MOTA-3000;,,             N 05Tur !
 PAR  L(LIQUID,MO,TA;1),,               +LDB1MOTA;,,                  N 05Tur !
$
 PAR  L(BCC_A2,MO,TA:VA;0),,            +LDB0MOTA;,,                  N 05Tur !
 PAR  L(BCC_A2,MO,TA:VA;1),,            +LDB1MOTA;,,                  N 05Tur !
$
 PAR  L(A2_BCC,MO,TA:VA;0),,            +LDB0MOTA;,,                  N 05Tur !
 PAR  L(A2_BCC,MO,TA:VA;1),,            +LDB1MOTA;,,                  N 05Tur !
$
 PAR  G(B2_BCC,MO:TA:VA),,              +GB2MOTA;,,                   N 05Tur !
 PAR  G(B2_BCC,TA:MO:VA),,              +GB2MOTA;,,                   N 05Tur !
 PAR  L(B2_BCC,MO,TA:MO:VA;0),,         +L0BMOTA;,,                   N 05Tur !
 PAR  L(B2_BCC,MO:MO,TA:VA;0),,         +L0BMOTA;,,                   N 05Tur !
 PAR  L(B2_BCC,MO,TA:TA:VA;0),,         -L0BMOTA;,,                   N 05Tur !
 PAR  L(B2_BCC,TA:MO,TA:VA;0),,         -L0BMOTA;,,                   N 05Tur !
$
$ Metastable
$
 PAR  L(FCC_A1,MO,TA:VA;0),,            +LDB0MOTA;,,                  N Same !
 PAR  L(FCC_A1,MO,TA:VA;1),,            +LDB1MOTA;,,                  N Same !
$
 PAR  L(HCP_A3,MO,TA:VA;0),,            +LDB0MOTA;,,                  N Same !
 PAR  L(HCP_A3,MO,TA:VA;1),,            +LDB1MOTA;,,                  N Same !
$
 FUNCTION L0BMOTA   298.15  +1778-3.479*T+0.00107*T**2;                6000 N !
 FUNCTION GB2MOTA   298.15  -9000-3.085*T-2.13E-05*T**2;               6000 N !
 FUNCTION LDB0MOTA  298.15  -76019+2.721*T-4.26E-05*T**2
       -8.23845E-08*T**3;
      6000.00  N !
 FUNCTION LDB1MOTA  298.15  -18025-4.164*T+0.0021399*T**2
       -3.24184E-08*T**3;
      6000.00  N !
$ ------------------------------------------------------------------------------
$
 ASSESSED_SYSTEM
  MO-TA(TDB -* +LIQUID +BCC_A2 ;P3 TMM:300/3500 *) !
$
$
 LIST-OF-REFERENCE
 NUMBER  SOURCE
  Null   'Unknown source'
  Same   'Same or similar interaction as in the corresponding stable phase'
  91Din  'A.T. Dinsdale, Calphad, 15, 317-425(1991).'
  05Tur  'P.E.A. Turchi, V. Drchal, J. Kudrnovsky, C. Colinet, L. Kaufman,
          Z.-K. Liu, Phys. Rev. B, 71, 094206(2005); Mo-Ta'
!

File: data/databases/sgte-binary/MoTa-20Raj.tdb
$
$ Database for Mo-Ta from V.B. Rajkumar et al. 2020.
$
$ V.B. Rajkumar, Y. Du, S. Liu, K. Cheng, A.K. Srivastav,
$ Int. J. Refract. Met. Hard Mater., 93, 105335(2020).
$
$ Dataset created 2023.10.20 by Bengt Hallstedt.
$
$ Own liquidus and solidus data used for fitting. These temperatures seem too
$ high.
$
$ Temperature dependencies are rather large.
$
$ ------------------------------------------------------------------------------
 TEMP-LIM 298.15 6000.00 !
$
$ELEMENT NAME  REF. STATE               ATOMIC MASS H298-H0    S298    !
$
 ELEMENT VA   VACUUM                      0.0          0.0      0.0    ! 
 ELEMENT MO   BCC_A2                     95.94      4589.0     28.56   ! 
 ELEMENT TA   BCC_A2                    180.9479    5681.872   41.4718 ! 
$ ------------------------------------------------------------------------------
$ Phase definitions
$
 PHASE LIQUID:L % 1 1 !
 CONST LIQUID:L : MO TA : !
$
$ Fcc (cF4, Fm-3m) and MeX (cF8, Fm-3m)
$
 PHASE FCC_A1 %A 2 1 1 !
 CONST FCC_A1 : MO TA : VA : !
$
$ Bcc (cI2, Im-3m)
$
 PHASE BCC_A2 %B 2 1 3 !
 CONST BCC_A2 : MO% TA% : VA : !
$
$ Hcp (hP2, P6_3/mmc) and Me2X (NiAs-type, hP4, P6_3/mmc, B8_1)
$
 PHASE HCP_A3 %A 2 1 0.5 !
 CONST HCP_A3 : MO TA : VA : !
$ ------------------------------------------------------------------------------
$ Defaults
$
 DEFINE-SYSTEM-DEFAULT ELEMENT 2 !
 DEFAULT-COM DEFINE_SYSTEM_ELEMENT VA !
 TYPE-DEF % SEQ * !
 TYPE-DEF A GES AMEND_PHASE_DESCRIPTION @ MAGNETIC -3 0.28 !
 TYPE-DEF B GES AMEND_PHASE_DESCRIPTION @ MAGNETIC -1 0.4 !
 FUNCTION ZERO      298.15  0;                                         6000 N !
 FUNCTION UN_ASS    298.15  0;                                         6000 N !
 FUNCTION R         298.15  +8.31451;                                  6000 N !
$ ------------------------------------------------------------------------------
$ Element data
$ ------------------------------------------------------------------------------
$ Mo
$
 PAR  G(BCC_A2,MO:VA),,                 +GHSERMO;                5000 N 91Din !
 PAR  G(FCC_A1,MO:VA),,                 +GHSERMO+15200+0.63*T;   5000 N 91Din !
 PAR  G(HCP_A3,MO:VA),,                 +GHSERMO+11550;          5000 N 91Din !
 PAR  G(LIQUID,MO),,                    +GLIQMO;                 5000 N 91Din !
$
$PAR  G(NI3TA_KAPPA,MO:MO),,            +4*GHSERMO+164360;,,          N 08Zho !
$PAR  G(NI3X_II_D0A,MO:MO),,            +4*GHSERMO+170600;,,          N 05Zho !
$
 FUNCTION GHSERMO   298.15  -7746.302+131.9197*T-23.56414*T*LN(T)
       -0.003443396*T**2+5.66283E-07*T**3+65812*T**(-1)-1.30927E-10*T**4;
      2896.00  Y  -30556.41+283.559746*T-42.63829*T*LN(T)-4.849315E+33*T**(-9);
      5000.00  N !
 FUNCTION GLIQMO    298.15  +41831.347-14.694912*T+GHSERMO+4.24519E-22*T**7;
      2896.00  Y  +3538.963+271.6697*T-42.63829*T*LN(T);
      5000.00  N !
 FUNCTION GFCCMO    298.15  +GHSERMO+15200+0.63*T;                     6000 N !
$ ------------------------------------------------------------------------------
$ Ta
$
 PAR  G(BCC_A2,TA:VA),,                 +GHSERTA;,,                   N 91Din !
 PAR  G(FCC_A1,TA:VA),,                 +GHSERTA+16000+1.7*T;,,       N 91Din !
 PAR  G(HCP_A3,TA:VA),,                 +GHSERTA+12000+2.4*T;,,       N 91Din !
 PAR  G(LIQUID,TA),,                    +GLIQTA;,,                    N 91Din !
$
$PAR  G(NI3TA_KAPPA,TA:TA),,            +4*GHSERTA+117280;,,          N 08Zho !
$PAR  G(NITA_D85,TA:TA:TA:TA),,         +6*GHSERTA+7*GFCCTA
$            +221650;,,                                               N 08Zho !
$PAR  G(NI3X_II_D0A,TA:TA),,            +4*GHSERTA+123200;,,          N 08Zho !
$
 FUNCTION GHSERTA   298.15  -7285.889+119.139857*T-23.7592624*T*LN(T)
       -0.002623033*T**2+1.70109E-07*T**3-3293*T**(-1);
      1300.00  Y  -22389.955+243.88676*T-41.137088*T*LN(T)
       +0.006167572*T**2-6.55136E-07*T**3+2429586*T**(-1);
      2500.00  Y  +229382.886-722.59722*T+78.5244752*T*LN(T)
       -0.017983376*T**2+1.95033E-07*T**3-93813648*T**(-1);
      3290.00  Y  -1042384.01+2985.49125*T-362.159132*T*LN(T)
       +0.043117795*T**2-1.055148E-06*T**3+5.54714342E+08*T**(-1);
      6000.00  N !
 FUNCTION GLIQTA    298.15  +29160.975-7.578729*T+GHSERTA;
      1000.00  Y  +43884.339-61.981795*T+0.0279523*T*LN(T)
       -0.012330066*T**2+6.14599E-07*T**3-3523338*T**(-1);
      3290.00  Y  -6314.543+258.110873*T-41.84*T*LN(T);
      6000.00  N !
 FUNCTION GFCCTA    298.15  +GHSERTA+16000+1.7*T;                      6000 N !
$ ------------------------------------------------------------------------------
$ Binary system
$
$ V.B. Rajkumar, Y. Du, S. Liu, K. Cheng, A.K. Srivastav,
$ Int. J. Refract. Met. Hard Mater., 93, 105335(2020).
$
$ Checked against paper. Checked at 6000 K.
$
$ Own liquidus and solidus data used for fitting. These temperatures seem too
$ high.
$
$ Temperature dependencies are rather large.
$
 PAR  L(LIQUID,MO,TA;0),,               -54076+18.83*T;,,             N 20Raj !
$
 PAR  L(BCC_A2,MO,TA:VA;0),,            -71719+23.46*T;,,             N 20Raj !
$
$ Metastable
$
 PAR  L(FCC_A1,MO,TA:VA;0),,            -71719+23.46*T;,,             N Same !
 PAR  L(HCP_A3,MO,TA:VA;0),,            -71719+23.46*T;,,             N Same !
$ ------------------------------------------------------------------------------
$
 ASSESSED_SYSTEM
  MO-TA(TDB -* +LIQUID +BCC_A2 ;P3 TMM:300/3500 *) !
$
$
 LIST-OF-REFERENCE
 NUMBER  SOURCE
  Null   'Unknown source'
  Same   'Same or similar interaction as in the corresponding stable phase'
  91Din  'A.T. Dinsdale, Calphad, 15, 317-425(1991).'
  20Raj  'V.B. Rajkumar, Y. Du, S. Liu, K. Cheng, A.K. Srivastav,
          Int. J. Refract. Met. Hard Mater., 93, 105335(2020); Mo-Ta'
!

File: data/databases/sgte-binary/MoTa-22Zha.tdb
$
$ Database for Mo-Ta from E. Zhang et al. 2022.
$
$ E. Zhang, Y. Tang, M. Wen, A. Obaied, I. Roslyakova, L. Zhang,
$ Int. J. Refract. Met. Hard Mater., 103, 105780(2022).
$
$ Dataset created 2023.10.13 by Bengt Hallstedt.
$
$ Element data are claimed to be 3rd generation. Not used here.
$
$ Bcc/B2 ordering included. Va are included in bcc. Thermal vacancies are
$ modelled, but the value for G(BCC_A2,VA:VA) is not given. I have assumed the
$ current standard value. Va are removed. Inclusion of Va increases the
$ elemental melting temperatures considerably.
$
$ The bcc interaction is supported by activity measurements at 1200 K.
$ The temperature dependence of the bcc interaction seems very large and the
$ liquid interaction does not seem consistent.
$
$ ------------------------------------------------------------------------------
 TEMP-LIM 298.15 6000.00 !
$
$ELEMENT NAME  REF. STATE               ATOMIC MASS H298-H0    S298    !
$
 ELEMENT VA   VACUUM                      0.0          0.0      0.0    ! 
 ELEMENT MO   BCC_A2                     95.94      4589.0     28.56   ! 
 ELEMENT TA   BCC_A2                    180.9479    5681.872   41.4718 ! 
$ ------------------------------------------------------------------------------
$ Phase definitions
$
 PHASE LIQUID:L % 1 1 !
 CONST LIQUID:L : MO TA : !
$
$ Fcc (cF4, Fm-3m) and MeX (cF8, Fm-3m)
$
 PHASE FCC_A1 %A 2 1 1 !
 CONST FCC_A1 : MO TA : VA : !
$
$ Bcc (cI2, Im-3m)
$
 PHASE BCC_A2 %B 2 1 3 !
 CONST BCC_A2 : MO% TA% : VA : !
$
$ Disordered part of B2_BCC, added 0.1 J/mol to A2_BCC
$
 PHASE A2_BCC %B 2 1 3 !
 CONST A2_BCC : MO TA : VA : !
$
$ Prototype CsCl (cP2, Pm-3m)
$
 PHASE B2_BCC %BO 3 0.5 0.5 3 !
 CONST B2_BCC : MO TA : MO TA : VA : !
$
$ Hcp (hP2, P6_3/mmc) and Me2X (NiAs-type, hP4, P6_3/mmc, B8_1)
$
 PHASE HCP_A3 %A 2 1 0.5 !
 CONST HCP_A3 : MO TA : VA : !
$ ------------------------------------------------------------------------------
$ Defaults
$
 DEFINE-SYSTEM-DEFAULT ELEMENT 2 !
 DEFAULT-COM DEFINE_SYSTEM_ELEMENT VA !
 TYPE-DEF % SEQ * !
 TYPE-DEF A GES AMEND_PHASE_DESCRIPTION @ MAGNETIC -3 0.28 !
 TYPE-DEF B GES AMEND_PHASE_DESCRIPTION @ MAGNETIC -1 0.4 !
 TYPE-DEF O GES AMEND_PHASE_DESCRIPTION B2_BCC DIS_PART A2_BCC !
 FUNCTION ZERO      298.15  0;                                         6000 N !
 FUNCTION UN_ASS    298.15  0;                                         6000 N !
 FUNCTION R         298.15  +8.31451;                                  6000 N !
$ ------------------------------------------------------------------------------
$ Element data
$ ------------------------------------------------------------------------------
$ Mo
$
 PAR  G(BCC_A2,MO:VA),,                 +GHSERMO;                5000 N 91Din !
 PAR  G(A2_BCC,MO:VA),,                 +GHSERMO+0.1;            5000 N 91Din !
 PAR  G(FCC_A1,MO:VA),,                 +GHSERMO+15200+0.63*T;   5000 N 91Din !
 PAR  G(HCP_A3,MO:VA),,                 +GHSERMO+11550;          5000 N 91Din !
 PAR  G(LIQUID,MO),,                    +GLIQMO;                 5000 N 91Din !
$
$PAR  L(BCC_A2,MO,VA:VA;0),,            +115100-41.89*T;,,            N 22Zha !
$PAR  L(A2_BCC,MO,VA:VA;0),,            +115100-41.89*T;,,            N 22Zha !
$
 FUNCTION GHSERMO   298.15  -7746.302+131.9197*T-23.56414*T*LN(T)
       -0.003443396*T**2+5.66283E-07*T**3+65812*T**(-1)-1.30927E-10*T**4;
      2896.00  Y  -30556.41+283.559746*T-42.63829*T*LN(T)-4.849315E+33*T**(-9);
      5000.00  N !
 FUNCTION GLIQMO    298.15  +41831.347-14.694912*T+GHSERMO+4.24519E-22*T**7;
      2896.00  Y  +3538.963+271.6697*T-42.63829*T*LN(T);
      5000.00  N !
 FUNCTION GFCCMO    298.15  +GHSERMO+15200+0.63*T;                     6000 N !
$ ------------------------------------------------------------------------------
$ Ta
$
 PAR  G(BCC_A2,TA:VA),,                 +GHSERTA;,,                   N 91Din !
 PAR  G(A2_BCC,TA:VA),,                 +GHSERTA+0.1;,,               N 91Din !
 PAR  G(FCC_A1,TA:VA),,                 +GHSERTA+16000+1.7*T;,,       N 91Din !
 PAR  G(HCP_A3,TA:VA),,                 +GHSERTA+12000+2.4*T;,,       N 91Din !
 PAR  G(LIQUID,TA),,                    +GLIQTA;,,                    N 91Din !
$
$PAR  L(BCC_A2,TA,VA:VA;0),,            +237000-68*T;,,               N 22Zha !
$PAR  L(A2_BCC,TA,VA:VA;0),,            +237000-68*T;,,               N 22Zha !
$
 FUNCTION GHSERTA   298.15  -7285.889+119.139857*T-23.7592624*T*LN(T)
       -0.002623033*T**2+1.70109E-07*T**3-3293*T**(-1);
      1300.00  Y  -22389.955+243.88676*T-41.137088*T*LN(T)
       +0.006167572*T**2-6.55136E-07*T**3+2429586*T**(-1);
      2500.00  Y  +229382.886-722.59722*T+78.5244752*T*LN(T)
       -0.017983376*T**2+1.95033E-07*T**3-93813648*T**(-1);
      3290.00  Y  -1042384.01+2985.49125*T-362.159132*T*LN(T)
       +0.043117795*T**2-1.055148E-06*T**3+5.54714342E+08*T**(-1);
      6000.00  N !
 FUNCTION GLIQTA    298.15  +29160.975-7.578729*T+GHSERTA;
      1000.00  Y  +43884.339-61.981795*T+0.0279523*T*LN(T)
       -0.012330066*T**2+6.14599E-07*T**3-3523338*T**(-1);
      3290.00  Y  -6314.543+258.110873*T-41.84*T*LN(T);
      6000.00  N !
 FUNCTION GFCCTA    298.15  +GHSERTA+16000+1.7*T;                      6000 N !
$ ------------------------------------------------------------------------------
$ Va
$
$PAR  G(BCC_A2,VA:VA),,                 +30*T;,,                      N 14Din !
$PAR  G(A2_BCC,VA:VA),,                 +30*T;,,                      N 14Din !
$ ------------------------------------------------------------------------------
$ Binary system
$
$ E. Zhang, Y. Tang, M. Wen, A. Obaied, I. Roslyakova, L. Zhang,
$ Int. J. Refract. Met. Hard Mater., 103, 105780(2022).
$
$ Checked against paper. Checked at 6000 K.
$
$ Element data are claimed to be 3rd generation. Not used here.
$
$ Bcc/B2 ordering included. Va are included in bcc. Thermal vacancies are
$ modelled, but the value for G(BCC_A2,VA:VA) is not given. I have assumed the
$ current standard value. Va are removed. Inclusion of Va increases the
$ elemental melting temperatures considerably.
$
$ The bcc interaction is supported by activity measurements at 1200 K.
$ The temperature dependence of the bcc interaction seems very large and the
$ liquid interaction does not seem consistent.
$
 PAR  L(LIQUID,MO,TA;0),,               +24934.2;,,                   N 22Zha !
 PAR  L(LIQUID,MO,TA;1),,               +797.3;,,                     N 22Zha !
$
 PAR  L(BCC_A2,MO,TA:VA;0),,            -84110.1+36.3*T;,,            N 22Zha !
 PAR  L(BCC_A2,MO,TA:VA;1),,            +7649.9;,,                    N 22Zha !
$
 PAR  L(A2_BCC,MO,TA:VA;0),,            -84110.1+36.3*T;,,            N 22Zha !
 PAR  L(A2_BCC,MO,TA:VA;1),,            +7649.9;,,                    N 22Zha !
$
 PAR  G(B2_BCC,MO:TA:VA),,              -10300;,,                     N 22Zha !
 PAR  G(B2_BCC,TA:MO:VA),,              -10300;,,                     N 22Zha !
$
$ Metastable
$
 PAR  L(FCC_A1,MO,TA:VA;0),,            -84110.1+36.3*T;,,            N Same !
 PAR  L(FCC_A1,MO,TA:VA;1),,            +7649.9;,,                    N Same !
$
 PAR  L(HCP_A3,MO,TA:VA;0),,            -84110.1+36.3*T;,,            N Same !
 PAR  L(HCP_A3,MO,TA:VA;1),,            +7649.9;,,                    N Same !
$ ------------------------------------------------------------------------------
$
 ASSESSED_SYSTEM
  MO-TA(TDB -* +LIQUID +BCC_A2 ;P3 TMM:300/3500 *) !
$
$
 LIST-OF-REFERENCE
 NUMBER  SOURCE
  Null   'Unknown source'
  Same   'Same or similar interaction as in the corresponding stable phase'
  91Din  'A.T. Dinsdale, Calphad, 15, 317-425(1991).'
  14Din  'A.T. Dinsdale, A.V. Khvan, A. Watson,
          Mater. Sci. Technol., 30, 1715-18(2014); Va'
  22Zha  'E. Zhang, Y. Tang, M. Wen, A. Obaied, I. Roslyakova, L. Zhang,
          Int. J. Refract. Met. Hard Mater., 103, 105780(2022); Mo-Ta'
!

File: data/databases/sgte-binary/MoTa-91Kau-LB.tdb
$
$ Database for Mo-Ta from L. Kaufman 1991 (included in LB Vol. 4)
$
$ L. Kaufman, Calphad, 15, 243-59(1991).
$
$ Dataset created 2010.02.14 by Bengt Hallstedt.
$ 2021.01.31: Modified for use with GES6.
$
$ ------------------------------------------------------------------------------
 TEMP-LIM 298.15 6000.00 !
$
$ELEMENT NAME  REF. STATE               ATOMIC MASS H298-H0    S298    !
$
 ELEMENT VA   VACUUM                      0.0          0.0      0.0    ! 
 ELEMENT MO   BCC_A2                     95.94      4589.0     28.56   ! 
 ELEMENT TA   BCC_A2                    180.9479    5681.872   41.4718 ! 
$ ------------------------------------------------------------------------------
$ Phase definitions
$
 PHASE LIQUID:L % 1 1 !
 CONST LIQUID:L : MO TA : !
$
$ Fcc (cF4, Fm-3m) and MeX (cF8, Fm-3m)
$
 PHASE FCC_A1 %A 2 1 1 !
 CONST FCC_A1 : MO TA : VA : !
$
$ Bcc (cI2, Im-3m)
$
 PHASE BCC_A2 %B 2 1 3 !
 CONST BCC_A2 : MO% TA% : VA : !
$
$ Hcp (hP2, P6_3/mmc) and Me2X (NiAs-type, hP4, P6_3/mmc, B8_1)
$
 PHASE HCP_A3 %A 2 1 0.5 !
 CONST HCP_A3 : MO TA : VA : !
$ ------------------------------------------------------------------------------
$ Defaults
$
 DEFINE-SYSTEM-DEFAULT ELEMENT 2 !
 DEFAULT-COM DEFINE_SYSTEM_ELEMENT VA !
 TYPE-DEF % SEQ * !
 TYPE-DEF A GES AMEND_PHASE_DESCRIPTION @ MAGNETIC -3 0.28 !
 TYPE-DEF B GES AMEND_PHASE_DESCRIPTION @ MAGNETIC -1 0.4 !
 FUNCTION ZERO      298.15  0;                                         6000 N !
 FUNCTION UN_ASS    298.15  0;                                         6000 N !
 FUNCTION R         298.15  +8.31451;                                  6000 N !
$ ------------------------------------------------------------------------------
$ Element data
$ ------------------------------------------------------------------------------
$ Mo
$
 PAR  G(BCC_A2,MO:VA),,                 +GHSERMO;                5000 N 91Din !
 PAR  G(FCC_A1,MO:VA),,                 +GHSERMO+15200+0.63*T;   5000 N 91Din !
 PAR  G(HCP_A3,MO:VA),,                 +GHSERMO+11550;          5000 N 91Din !
 PAR  G(LIQUID,MO),,                    +GLIQMO;                 5000 N 91Din !
$
$PAR  G(NI3TA_KAPPA,MO:MO),,            +4*GHSERMO+164360;,,          N 08Zho !
$PAR  G(NI3X_II_D0A,MO:MO),,            +4*GHSERMO+170600;,,          N 05Zho !
$
 FUNCTION GHSERMO   298.15  -7746.302+131.9197*T-23.56414*T*LN(T)
       -0.003443396*T**2+5.66283E-07*T**3+65812*T**(-1)-1.30927E-10*T**4;
      2896.00  Y  -30556.41+283.559746*T-42.63829*T*LN(T)-4.849315E+33*T**(-9);
      5000.00  N !
 FUNCTION GLIQMO    298.15  +41831.347-14.694912*T+GHSERMO+4.24519E-22*T**7;
      2896.00  Y  +3538.963+271.6697*T-42.63829*T*LN(T);
      5000.00  N !
 FUNCTION GFCCMO    298.15  +GHSERMO+15200+0.63*T;                     6000 N !
$ ------------------------------------------------------------------------------
$ Ta
$
 PAR  G(BCC_A2,TA:VA),,                 +GHSERTA;,,                   N 91Din !
 PAR  G(FCC_A1,TA:VA),,                 +GHSERTA+16000+1.7*T;,,       N 91Din !
 PAR  G(HCP_A3,TA:VA),,                 +GHSERTA+12000+2.4*T;,,       N 91Din !
 PAR  G(LIQUID,TA),,                    +GLIQTA;,,                    N 91Din !
$
$PAR  G(NI3TA_KAPPA,TA:TA),,            +4*GHSERTA+117280;,,          N 08Zho !
$PAR  G(NITA_D85,TA:TA:TA:TA),,         +6*GHSERTA+7*GFCCTA
$            +221650;,,                                               N 08Zho !
$PAR  G(NI3X_II_D0A,TA:TA),,            +4*GHSERTA+123200;,,          N 08Zho !
$
 FUNCTION GHSERTA   298.15  -7285.889+119.139857*T-23.7592624*T*LN(T)
       -0.002623033*T**2+1.70109E-07*T**3-3293*T**(-1);
      1300.00  Y  -22389.955+243.88676*T-41.137088*T*LN(T)
       +0.006167572*T**2-6.55136E-07*T**3+2429586*T**(-1);
      2500.00  Y  +229382.886-722.59722*T+78.5244752*T*LN(T)
       -0.017983376*T**2+1.95033E-07*T**3-93813648*T**(-1);
      3290.00  Y  -1042384.01+2985.49125*T-362.159132*T*LN(T)
       +0.043117795*T**2-1.055148E-06*T**3+5.54714342E+08*T**(-1);
      6000.00  N !
 FUNCTION GLIQTA    298.15  +29160.975-7.578729*T+GHSERTA;
      1000.00  Y  +43884.339-61.981795*T+0.0279523*T*LN(T)
       -0.012330066*T**2+6.14599E-07*T**3-3523338*T**(-1);
      3290.00  Y  -6314.543+258.110873*T-41.84*T*LN(T);
      6000.00  N !
 FUNCTION GFCCTA    298.15  +GHSERTA+16000+1.7*T;                      6000 N !
$ ------------------------------------------------------------------------------
$ Binary system
$
$ From L. Kaufman 1991 (included in LB Vol. 4)
$
$ L. Kaufman, Calphad, 15, 243-59(1991).
$
$ Checked against LB. Checked at 6000 K.
$
$ No phase diagram is shown in the paper.
$
 PAR  L(LIQUID,MO,TA;0),,               -19500;,,                     N 91Kau !
 PAR  L(LIQUID,MO,TA;1),,               -500;,,                       N 91Kau !
$
 PAR  L(BCC_A2,MO,TA:VA;0),,            -19000;,,                     N 91Kau !
 PAR  L(BCC_A2,MO,TA:VA;1),,            -500;,,                       N 91Kau !
$
$ Metastable
$
 PAR  L(FCC_A1,MO,TA:VA;0),,            -6572;,,                      N 99Cui !
$
 PAR  L(HCP_A3,MO,TA:VA;0),,            -6572;,,                      N Same !
$
$PAR  G(NI3TA_KAPPA,MO:TA),,            +3*GHSERMO+GHSERTA+146400;,,  N 09Zho !
$PAR  G(NI3TA_KAPPA,TA:MO),,            +3*GHSERTA+GHSERMO+128320;,,  N 09Zho !
$
$PAR  G(NITA_D85,TA:TA:MO:TA),,         +4*GHSERTA+7*GFCCTA
$            +2*GHSERMO;,,                                            N Lin !
$PAR  G(NITA_D85,TA:TA:MO:TA),,         +ZERO;,,                      N 09Zho !
$
$PAR  G(NI3X_II_D0A,MO:TA),,            +3*GHSERMO+GHSERTA;,,         N Lin !
$PAR  G(NI3X_II_D0A,MO:TA),,            +ZERO;,,                      N 09Zho !
$PAR  G(NI3X_II_D0A,TA:MO),,            +3*GHSERTA+GHSERMO;,,         N Lin !
$PAR  G(NI3X_II_D0A,TA:MO),,            +ZERO;,,                      N 09Zho !
$ ------------------------------------------------------------------------------
$
 ASSESSED_SYSTEM
  MO-TA(TDB -* +LIQUID +BCC_A2 ;P3 TMM:300/3500 *) !
$
$
 LIST-OF-REFERENCE
 NUMBER  SOURCE
  Null   'Unknown source'
  Same   'Same or similar interaction as in the corresponding stable phase'
  91Din  'A.T. Dinsdale, Calphad, 15, 317-425(1991).'
  91Kau  'L. Kaufman, Calphad, 15, 243-59(1991); Mo-Ta'
  99Cui  'Y.W. Cui, X.G. Lu, Z.P. Jin,
          Metall. Mater. Trans. A, 30, 2735(1999); Mo-Ta'
  09Zho  'S.H. Zhou, Y. Wang, L.-Q. Chen, Z.-K. Liu, R.E. Napolitano,
          Calphad, 33, 631-41(2009); Mo-Ni-Ta'
!
