Repository: orchid-calphad/orchid-project.org

# orchid-project.org

Website and released data of **ORCHID** (Open Repository for CALPHAD Hypotheses, Intelligence, and Discovery),
served by GitHub Pages at https://orchid-project.org. Releases are archived on Zenodo (one DOI per version).

- `index.html`, `catalog/`, `best-practices.html` — static, self-contained pages (generated in the ORCHID tooling).
- `data/` — released data: catalog, redistributable TDB files, convex hulls. Licences: `data/LICENSES.md`, `data/NOTICE.md`.
- `llms.txt`, `data/croissant.json`, `CITATION.cff`, `.zenodo.json` — machine-readable metadata.

Only data with clear redistribution rights are published.

File: data/databases/sgte-binary/MoTa-99Cui.tdb
$
$ Database for Mo-Ta from Y.W. Cui et al. 1999
$
$ Y.W. Cui, X.G. Lu, Z.P. Jin, Metall. Mater. Trans. A, 30, 2735(1999).
$
$ Dataset created 2010.02.14 by Bengt Hallstedt.
$ 2021.01.31: Modified for use with GES6.
$
$ ------------------------------------------------------------------------------
 TEMP-LIM 298.15 6000.00 !
$
$ELEMENT NAME  REF. STATE               ATOMIC MASS H298-H0    S298    !
$
 ELEMENT VA   VACUUM                      0.0          0.0      0.0    ! 
 ELEMENT MO   BCC_A2                     95.94      4589.0     28.56   ! 
 ELEMENT TA   BCC_A2                    180.9479    5681.872   41.4718 ! 
$ ------------------------------------------------------------------------------
$ Phase definitions
$
 PHASE LIQUID:L % 1 1 !
 CONST LIQUID:L : MO TA : !
$
$ Fcc (cF4, Fm-3m) and MeX (cF8, Fm-3m)
$
 PHASE FCC_A1 %A 2 1 1 !
 CONST FCC_A1 : MO TA : VA : !
$
$ Bcc (cI2, Im-3m)
$
 PHASE BCC_A2 %B 2 1 3 !
 CONST BCC_A2 : MO% TA% : VA : !
$
$ Hcp (hP2, P6_3/mmc) and Me2X (NiAs-type, hP4, P6_3/mmc, B8_1)
$
 PHASE HCP_A3 %A 2 1 0.5 !
 CONST HCP_A3 : MO TA : VA : !
$ ------------------------------------------------------------------------------
$ Defaults
$
 DEFINE-SYSTEM-DEFAULT ELEMENT 2 !
 DEFAULT-COM DEFINE_SYSTEM_ELEMENT VA !
 TYPE-DEF % SEQ * !
 TYPE-DEF A GES AMEND_PHASE_DESCRIPTION @ MAGNETIC -3 0.28 !
 TYPE-DEF B GES AMEND_PHASE_DESCRIPTION @ MAGNETIC -1 0.4 !
 FUNCTION ZERO      298.15  0;                                         6000 N !
 FUNCTION UN_ASS    298.15  0;                                         6000 N !
 FUNCTION R         298.15  +8.31451;                                  6000 N !
$ ------------------------------------------------------------------------------
$ Element data
$ ------------------------------------------------------------------------------
$ Mo
$
 PAR  G(BCC_A2,MO:VA),,                 +GHSERMO;                5000 N 91Din !
 PAR  G(FCC_A1,MO:VA),,                 +GHSERMO+15200+0.63*T;   5000 N 91Din !
 PAR  G(HCP_A3,MO:VA),,                 +GHSERMO+11550;          5000 N 91Din !
 PAR  G(LIQUID,MO),,                    +GLIQMO;                 5000 N 91Din !
$
$PAR  G(NI3TA_KAPPA,MO:MO),,            +4*GHSERMO+164360;,,          N 08Zho !
$PAR  G(NI3X_II_D0A,MO:MO),,            +4*GHSERMO+170600;,,          N 05Zho !
$
 FUNCTION GHSERMO   298.15  -7746.302+131.9197*T-23.56414*T*LN(T)
       -0.003443396*T**2+5.66283E-07*T**3+65812*T**(-1)-1.30927E-10*T**4;
      2896.00  Y  -30556.41+283.559746*T-42.63829*T*LN(T)-4.849315E+33*T**(-9);
      5000.00  N !
 FUNCTION GLIQMO    298.15  +41831.347-14.694912*T+GHSERMO+4.24519E-22*T**7;
      2896.00  Y  +3538.963+271.6697*T-42.63829*T*LN(T);
      5000.00  N !
 FUNCTION GFCCMO    298.15  +GHSERMO+15200+0.63*T;                     6000 N !
$ ------------------------------------------------------------------------------
$ Ta
$
 PAR  G(BCC_A2,TA:VA),,                 +GHSERTA;,,                   N 91Din !
 PAR  G(FCC_A1,TA:VA),,                 +GHSERTA+16000+1.7*T;,,       N 91Din !
 PAR  G(HCP_A3,TA:VA),,                 +GHSERTA+12000+2.4*T;,,       N 91Din !
 PAR  G(LIQUID,TA),,                    +GLIQTA;,,                    N 91Din !
$
$PAR  G(NI3TA_KAPPA,TA:TA),,            +4*GHSERTA+117280;,,          N 08Zho !
$PAR  G(NITA_D85,TA:TA:TA:TA),,         +6*GHSERTA+7*GFCCTA
$            +221650;,,                                               N 08Zho !
$PAR  G(NI3X_II_D0A,TA:TA),,            +4*GHSERTA+123200;,,          N 08Zho !
$
 FUNCTION GHSERTA   298.15  -7285.889+119.139857*T-23.7592624*T*LN(T)
       -0.002623033*T**2+1.70109E-07*T**3-3293*T**(-1);
      1300.00  Y  -22389.955+243.88676*T-41.137088*T*LN(T)
       +0.006167572*T**2-6.55136E-07*T**3+2429586*T**(-1);
      2500.00  Y  +229382.886-722.59722*T+78.5244752*T*LN(T)
       -0.017983376*T**2+1.95033E-07*T**3-93813648*T**(-1);
      3290.00  Y  -1042384.01+2985.49125*T-362.159132*T*LN(T)
       +0.043117795*T**2-1.055148E-06*T**3+5.54714342E+08*T**(-1);
      6000.00  N !
 FUNCTION GLIQTA    298.15  +29160.975-7.578729*T+GHSERTA;
      1000.00  Y  +43884.339-61.981795*T+0.0279523*T*LN(T)
       -0.012330066*T**2+6.14599E-07*T**3-3523338*T**(-1);
      3290.00  Y  -6314.543+258.110873*T-41.84*T*LN(T);
      6000.00  N !
 FUNCTION GFCCTA    298.15  +GHSERTA+16000+1.7*T;                      6000 N !
$ ------------------------------------------------------------------------------
$ Binary system
$
$ Y.W. Cui, X.G. Lu, Z.P. Jin, Metall. Mater. Trans. A, 30, 2735(1999).
$
$ Checked at 6000 K.
$
$ No phase diagram is shown in the paper.
$
 PAR  L(LIQUID,MO,TA;0),,               -73477;,,                     N 99Cui !
 PAR  L(LIQUID,MO,TA;1),,               -4091;,,                      N 99Cui !
$
 PAR  L(BCC_A2,MO,TA:VA;0),,            -67360;,,                     N 99Cui !
 PAR  L(BCC_A2,MO,TA:VA;1),,            -4190;,,                      N 99Cui !
$
$ Metastable
$
 PAR  L(FCC_A1,MO,TA:VA;0),,            -6572;,,                      N 99Cui !
 PAR  L(HCP_A3,MO,TA:VA;0),,            -6572;,,                      N Same !
$
$PAR  G(NI3TA_KAPPA,MO:TA),,            +3*GHSERMO+GHSERTA+146400;,,  N 09Zho !
$PAR  G(NI3TA_KAPPA,TA:MO),,            +3*GHSERTA+GHSERMO+128320;,,  N 09Zho !
$
$PAR  G(NITA_D85,TA:TA:MO:TA),,         +4*GHSERTA+7*GFCCTA
$            +2*GHSERMO;,,                                            N Lin !
$PAR  G(NITA_D85,TA:TA:MO:TA),,         +ZERO;,,                      N 09Zho !
$
$PAR  G(NI3X_II_D0A,MO:TA),,            +3*GHSERMO+GHSERTA;,,         N Lin !
$PAR  G(NI3X_II_D0A,MO:TA),,            +ZERO;,,                      N 09Zho !
$PAR  G(NI3X_II_D0A,TA:MO),,            +3*GHSERTA+GHSERMO;,,         N Lin !
$PAR  G(NI3X_II_D0A,TA:MO),,            +ZERO;,,                      N 09Zho !
$ ------------------------------------------------------------------------------
$
 ASSESSED_SYSTEM
  MO-TA(TDB -* +LIQUID +BCC_A2 ;P3 TMM:300/3500 *) !
$
$
 LIST-OF-REFERENCE
 NUMBER  SOURCE
  Null   'Unknown source'
  Same   'Same or similar interaction as in the corresponding stable phase'
  91Din  'A.T. Dinsdale, Calphad, 15, 317-425(1991).'
  99Cui  'Y.W. Cui, X.G. Lu, Z.P. Jin,
          Metall. Mater. Trans. A, 30, 2735(1999); Mo-Ta'
  09Zho  'S.H. Zhou, Y. Wang, L.-Q. Chen, Z.-K. Liu, R.E. Napolitano,
          Calphad, 33, 631-41(2009); Mo-Ni-Ta'
!

File: data/databases/sgte-binary/MoTh-08Wan.tdb
$
$ Database for Mo-Th from C.P. Wang et al. 2008.
$
$ C.P. Wang, Y.F. Li, X.J. Liu, K. Ishida, J. Alloys Compd., 458, 208-13(2008).
$
$ Dataset created 2021.06.26 by Bengt Hallstedt.
$
$ ------------------------------------------------------------------------------
 TEMP-LIM 298.15 6000.00 !
$
$ELEMENT NAME  REF. STATE               ATOMIC MASS H298-H0    S298    !
$
 ELEMENT VA   VACUUM                      0.0          0.0      0.0    ! 
 ELEMENT MO   BCC_A2                     95.94      4589.0     28.56   ! 
 ELEMENT TH   FCC_A1                    232.0381    6350.0     51.8    ! 
$ ------------------------------------------------------------------------------
$ Phase definitions
$
 PHASE LIQUID:L % 1 1 !
 CONST LIQUID:L : MO TH : !
$
$ Fcc (cF4, Fm-3m) and MeX (cF8, Fm-3m)
$
 PHASE FCC_A1 %A 2 1 1 !
 CONST FCC_A1 : MO TH% : VA : !
$
$ Bcc (cI2, Im-3m)
$
 PHASE BCC_A2 %B 2 1 3 !
 CONST BCC_A2 : MO% TH% : VA : !
$
$ Hcp (hP2, P6_3/mmc) and Me2X (NiAs-type, hP4, P6_3/mmc, B8_1)
$
 PHASE HCP_A3 %A 2 1 0.5 !
 CONST HCP_A3 : MO : VA : !
$ ------------------------------------------------------------------------------
$ Defaults
$
 DEFINE-SYSTEM-DEFAULT ELEMENT 2 !
 DEFAULT-COM DEFINE_SYSTEM_ELEMENT VA !
 TYPE-DEF % SEQ * !
 TYPE-DEF A GES AMEND_PHASE_DESCRIPTION @ MAGNETIC -3 0.28 !
 TYPE-DEF B GES AMEND_PHASE_DESCRIPTION @ MAGNETIC -1 0.4 !
 FUNCTION ZERO      298.15  0;                                         6000 N !
 FUNCTION UN_ASS    298.15  0;                                         6000 N !
 FUNCTION R         298.15  +8.31451;                                  6000 N !
$ ------------------------------------------------------------------------------
$ Element data
$ ------------------------------------------------------------------------------
$ Mo
$
 PAR  G(BCC_A2,MO:VA),,                 +GHSERMO;                5000 N 91Din !
 PAR  G(FCC_A1,MO:VA),,                 +GHSERMO+15200+0.63*T;   5000 N 91Din !
 PAR  G(HCP_A3,MO:VA),,                 +GHSERMO+11550;          5000 N 91Din !
 PAR  G(LIQUID,MO),,                    +GLIQMO;                 5000 N 91Din !
$
 FUNCTION GHSERMO   298.15  -7746.302+131.9197*T-23.56414*T*LN(T)
       -0.003443396*T**2+5.66283E-07*T**3+65812*T**(-1)-1.30927E-10*T**4;
      2896.00  Y  -30556.41+283.559746*T-42.63829*T*LN(T)-4.849315E+33*T**(-9);
      5000.00  N !
 FUNCTION GLIQMO    298.15  +41831.347-14.694912*T+GHSERMO+4.24519E-22*T**7;
      2896.00  Y  +3538.963+271.6697*T-42.63829*T*LN(T);
      5000.00  N !
 FUNCTION GFCCMO    298.15  +GHSERMO+15200+0.63*T;                     6000 N !
$ ------------------------------------------------------------------------------
$ Th
$
$ FCC_A1, BCC_A2 and LIQUID modified in unary 4.4
$
 PAR  G(FCC_A1,TH:VA),,                 +GHSERTH;                4000 N 01SGUN !
 PAR  G(BCC_A2,TH:VA),,                 +GBCCTH;                 4000 N 01SGUN !
 PAR  G(LIQUID,TH),,                    +GLIQTH;                 4000 N 01SGUN !
$
 FUNCTION GHSERTH   298.15  -7732.08+116.273975*T-24.841*T*LN(T)
       -0.00236725*T**2-5.2883E-07*T**3+13010*T**(-1);
      1633.00  Y  -37352.871+236.906118*T-39.107*T*LN(T)
       -0.00358025*T**2+2.36893E-07*T**3+7981000*T**(-1);
      2900.00  Y  -33353.313+283.231045*T-46.024*T*LN(T);
      4000.00  N !
 FUNCTION GBCCTH    298.15  -2321.06+133.531195*T-28.244*T*LN(T)
       +4.3775E-04*T**2-5.3048E-07*T**3+91190*T**(-1);
      1633.00  Y  -115978.348+800.909049*T-116.453*T*LN(T)
       +0.03098*T**2-2.536883E-06*T**3+27512600*T**(-1);
      2023.00  Y  -33602.796+208.774709*T-35.813*T*LN(T)
       -0.00346655*T**2+1.66067E-07*T**3+11876950*T**(-1);
      3600.00  Y  -980.302-0.049551*T+GHSERTH;
      4000.00  N !
 FUNCTION GLIQTH    298.15  +5031.109+110.886346*T-24.987*T*LN(T)
       -0.00168345*T**2-9.09067E-07*T**3+10865*T**(-1);
      1499.80  Y  -15602.847+127.657716*T-24.03*T*LN(T)
       -0.0136421*T**2+1.210117E-06*T**3+7111100*T**(-1);
      2014.50  Y  -17273.382+275.001274*T-46.024*T*LN(T);
      4000.00  N !
$ ------------------------------------------------------------------------------
$ Binary system
$
$ C.P. Wang, Y.F. Li, X.J. Liu, K. Ishida, J. Alloys Compd., 458, 208-13(2008).
$
$ Checked against paper. Checked at 6000 K.
$
 PAR  L(LIQUID,MO,TH;0),,               +22800-2*T;,,                 N 08Wan !
 PAR  L(LIQUID,MO,TH;1),,               +13500;,,                     N 08Wan !
 PAR  L(LIQUID,MO,TH;2),,               -10500+4*T;,,                 N 08Wan !
$
 PAR  L(FCC_A1,MO,TH:VA;0),,            +48000;,,                     N 08Wan !
 PAR  L(FCC_A1,MO,TH:VA;1),,            -5000;,,                      N 08Wan !
 PAR  L(FCC_A1,MO,TH:VA;2),,            -12000;,,                     N 08Wan !
$
 PAR  L(BCC_A2,MO,TH:VA;0),,            +45000+2*T;,,                 N 08Wan !
 PAR  L(BCC_A2,MO,TH:VA;1),,            -6500+8*T;,,                  N 08Wan !
 PAR  L(BCC_A2,MO,TH:VA;2),,            +10000+4*T;,,                 N 08Wan !
$ ------------------------------------------------------------------------------
$
$
 LIST-OF-REFERENCE
 NUMBER  SOURCE
  Null   'Unknown source'
  Same   'Same or similar interaction as in the corresponding stable phase'
  91Din  'A.T. Dinsdale, Calphad, 15, 317-425(1991).'
  01SGUN 'SGTE unary database V.4.4, 2001.'
  08Wan  'C.P. Wang, Y.F. Li, X.J. Liu, K. Ishida,
          J. Alloys Compd., 458, 208-13(2008); Mo-Th'
!

File: data/databases/sgte-binary/MoTi-16Yan.tdb
$
$ Database for Mo-Ti from J.-Y. Yan and G.B. Olson 2016.
$
$ J.-Y. Yan, G.B. Olson, J. Alloys Compd., 673, 441-54(2016).
$
$ Dataset created 2023.10.21 by Bengt Hallstedt.
$
$ Modified from 98Sau. Changed hcp interaction and added omega.
$
$ The strong negative temperature dependence of the hcp interaction
$ stabilizes hcp sufficiently to produce a small hcp phase field at the
$ solidus/liquidus.
$
$ ------------------------------------------------------------------------------
 TEMP-LIM 298.15 6000.00 !
$
$ELEMENT NAME  REF. STATE               ATOMIC MASS H298-H0    S298    !
$
 ELEMENT VA   VACUUM                      0.0          0.0      0.0    ! 
 ELEMENT MO   BCC_A2                     95.94      4589.0     28.56   ! 
 ELEMENT TI   HCP_A3                     47.88      4824.      30.72   ! 
$ ------------------------------------------------------------------------------
$ Phase definitions
$
 PHASE LIQUID:L % 1 1 !
 CONST LIQUID:L : MO TI : !
$
$ Fcc (cF4, Fm-3m) and MeX (cF8, Fm-3m)
$
 PHASE FCC_A1 %A 2 1 1 !
 CONST FCC_A1 : MO TI : VA : !
$
$ Bcc (cI2, Im-3m)
$
 PHASE BCC_A2 %B 2 1 3 !
 CONST BCC_A2 : MO TI : VA : !
$
$ Hcp (hP2, P6_3/mmc) and Me2X (NiAs-type, hP4, P6_3/mmc, B8_1)
$
 PHASE HCP_A3 %A 2 1 0.5 !
 CONST HCP_A3 : MO TI% : VA : !
$
$ Prototype AlB2 (hP3, P6/mmm)
$
 PHASE OMEGA_C32 % 1 1 !
 CONST OMEGA_C32 : MO TI : !
$ ------------------------------------------------------------------------------
$ Defaults
$
 DEFINE-SYSTEM-DEFAULT ELEMENT 2 !
 DEFAULT-COM DEFINE_SYSTEM_ELEMENT VA !
 TYPE-DEF % SEQ * !
 TYPE-DEF A GES AMEND_PHASE_DESCRIPTION @ MAGNETIC -3 0.28 !
 TYPE-DEF B GES AMEND_PHASE_DESCRIPTION @ MAGNETIC -1 0.4 !
 FUNCTION ZERO      298.15  0;                                         6000 N !
 FUNCTION UN_ASS    298.15  0;                                         6000 N !
 FUNCTION R         298.15  +8.31451;                                  6000 N !
$ ------------------------------------------------------------------------------
$ Element data
$ ------------------------------------------------------------------------------
$ Mo
$
$ OMEGA_C32 from 16Yan not included in unary
$
 PAR  G(BCC_A2,MO:VA),,                 +GHSERMO;                5000 N 91Din !
 PAR  G(FCC_A1,MO:VA),,                 +GHSERMO+15200+0.63*T;   5000 N 91Din !
 PAR  G(HCP_A3,MO:VA),,                 +GHSERMO+11550;          5000 N 91Din !
 PAR  G(OMEGA_C32,MO),,                 +GHSERMO+13938;          5000 N 16Yan !
 PAR  G(LIQUID,MO),,                    +GLIQMO;                 5000 N 91Din !
$
 FUNCTION GHSERMO   298.15  -7746.302+131.9197*T-23.56414*T*LN(T)
       -0.003443396*T**2+5.66283E-07*T**3+65812*T**(-1)-1.30927E-10*T**4;
      2896.00  Y  -30556.41+283.559746*T-42.63829*T*LN(T)-4.849315E+33*T**(-9);
      5000.00  N !
 FUNCTION GLIQMO    298.15  +41831.347-14.694912*T+GHSERMO+4.24519E-22*T**7;
      2896.00  Y  +3538.963+271.6697*T-42.63829*T*LN(T);
      5000.00  N !
 FUNCTION GFCCMO    298.15  +GHSERMO+15200+0.63*T;                     6000 N !
$ ------------------------------------------------------------------------------
$ Ti
$
$ BCT_A5 added in unary 3.0
$ OMEGA_C32 from 16Yan not included in unary
$
 PAR  G(HCP_A3,TI:VA),,                 +GHSERTI;                4000 N 91Din !
 PAR  G(BCC_A2,TI:VA),,                 +GBCCTI;                 4000 N 91Din !
 PAR  G(FCC_A1,TI:VA),,                 +GHSERTI+6000-0.1*T;     4000 N 91Din !
$PAR  G(CBCC_A12,TI:VA),,               +GHSERTI+4602.2;         4000 N 91Din !
$PAR  G(CUB_A13,TI:VA),,                +GHSERTI+7531.2;         4000 N 91Din !
$PAR  G(DIAMOND_A4,TI),,                +GHSERTI+25000;          4000 N 91Din !
$PAR  G(BCT_A5,TI),,                    +GHSERTI+4602.2;         3000 N SGCOST !
 PAR  G(OMEGA_C32,TI),,                 +GHSERTI
             -1401.86+4.43908*T+110185.9*T**(-1);                4000 N 16Yan !
 PAR  G(LIQUID,TI),,                    +GLIQTI;                 4000 N 91Din !
$
 FUNCTION GHSERTI   298.15  -8059.921+133.615208*T-23.9933*T*LN(T)
       -0.004777975*T**2+1.06716E-07*T**3+72636*T**(-1);
       900.00  Y  -7811.815+132.988068*T-23.9887*T*LN(T)
       -0.0042033*T**2-9.0876E-08*T**3+42680*T**(-1);
      1155.00  Y  +908.837+66.976538*T-14.9466*T*LN(T)
       -0.0081465*T**2+2.02715E-07*T**3-1477660*T**(-1);
      1941.00  Y  -124526.786+638.806871*T-87.2182461*T*LN(T)
       +0.008204849*T**2-3.04747E-07*T**3+36699805*T**(-1);
      4000.00  N !
 FUNCTION GBCCTI    298.15  -1272.064+134.71418*T-25.5768*T*LN(T)
       -6.63845E-04*T**2-2.78803E-07*T**3+7208*T**(-1);
      1155.00  Y  +6667.385+105.366379*T-22.3771*T*LN(T)
       +0.00121707*T**2-8.4534E-07*T**3-2002750*T**(-1);
      1941.00  Y  +26483.26-182.426471*T+19.0900905*T*LN(T)
       -0.02200832*T**2+1.228863E-06*T**3+1400501*T**(-1);
      4000.00  N !
 FUNCTION GLIQTI    298.15  +12194.415-6.980938*T+GHSERTI;
      1300.00  Y  +369519.198-2554.0225*T+342.059267*T*LN(T)
       -0.163409355*T**2+1.2457117E-05*T**3-67034516*T**(-1);
      1941.00  Y  -19887.066+298.7367*T-46.29*T*LN(T);
      4000.00  N !
 FUNCTION GFCCTI    298.15  +GHSERTI+6000-0.1*T;                       4000 N !
$ ------------------------------------------------------------------------------
$ Binary system
$
$ J.-Y. Yan, G.B. Olson, J. Alloys Compd., 673, 441-54(2016).
$
$ Checked against paper. Checked at 6000 K.
$
$ Modified from 98Sau. Changed hcp interaction and added omega.
$
$ The strong negative temperature dependence of the hcp interaction
$ stabilizes hcp sufficiently to produce a small hcp phase field at the
$ solidus/liquidus.
$
 PAR  L(LIQUID,MO,TI;0),,               -9000+2*T;,,                  N 98Sau !
$
 PAR  L(BCC_A2,MO,TI:VA;0),,            +2000;,,                      N 98Sau !
 PAR  L(BCC_A2,MO,TI:VA;1),,            -2000;,,                      N 98Sau !
$
 PAR  L(HCP_A3,MO,TI:VA;0),,            +46600-30*T;,,                N 16Yan !
 PAR  L(OMEGA_C32,MO,TI;0),,            +25606-28.04*T;,,             N 16Yan !
$
$ Metastable
$
 PAR  L(FCC_A1,MO,TI:VA;0),,            +16500;,,                     N 98Sau !
$ ------------------------------------------------------------------------------
$
 ASSESSED_SYSTEM
  MO-TI(TDB -* +LIQUID +BCC_A2 +HCP_A3  ;P3 TMM:300/3000 STP:.5/2000/2/-2) !
$
$
 LIST-OF-REFERENCE
 NUMBER  SOURCE
  Null   'Unknown source'
  Lin    'Linear combination of lattice stabilities'
  Same   'Same or similar interaction as in the corresponding stable phase'
  REFLAV 'Laves phase convention: G(LAVES,X:X)=+3*GHSERXX+15000'
  SGCOST 'COST 507 database, SGTE unary database V.3.0, 1996; Al, B, Nd, Ti, Zn'
  91Din  'A.T. Dinsdale, Calphad, 15, 317-425(1991).'
  98Sau  'N. Saunders, COST 507, Final report round 2, 1998; Mo-Ti'
  16Yan  'J.-Y. Yan, G.B. Olson, J. Alloys Compd., 673, 441-54(2016);
          Mo, Ti, Mo-Ti'
!

File: data/databases/sgte-binary/MoTi-18Hu.tdb
$
$ Database for Mo-Ti from B. Hu et al. 2018.
$
$ B. Hu, Y. Jiang, J. Wang, B. Yao, F. Min, Y. Du, Calphad, 62, 75-82(2018).
$
$ Dataset created 2023.10.20 by Bengt Hallstedt.
$
$ Modified from 98Sau. Changed hcp interaction and added omega.
$
$ ------------------------------------------------------------------------------
 TEMP-LIM 298.15 6000.00 !
$
$ELEMENT NAME  REF. STATE               ATOMIC MASS H298-H0    S298    !
$
 ELEMENT VA   VACUUM                      0.0          0.0      0.0    ! 
 ELEMENT MO   BCC_A2                     95.94      4589.0     28.56   ! 
 ELEMENT TI   HCP_A3                     47.88      4824.      30.72   ! 
$ ------------------------------------------------------------------------------
$ Phase definitions
$
 PHASE LIQUID:L % 1 1 !
 CONST LIQUID:L : MO TI : !
$
$ Fcc (cF4, Fm-3m) and MeX (cF8, Fm-3m)
$
 PHASE FCC_A1 %A 2 1 1 !
 CONST FCC_A1 : MO TI : VA : !
$
$ Bcc (cI2, Im-3m)
$
 PHASE BCC_A2 %B 2 1 3 !
 CONST BCC_A2 : MO TI : VA : !
$
$ Hcp (hP2, P6_3/mmc) and Me2X (NiAs-type, hP4, P6_3/mmc, B8_1)
$
 PHASE HCP_A3 %A 2 1 0.5 !
 CONST HCP_A3 : MO TI% : VA : !
$
$ Prototype AlB2 (hP3, P6/mmm)
$
 PHASE OMEGA_C32 % 1 1 !
 CONST OMEGA_C32 : MO TI : !
$ ------------------------------------------------------------------------------
$ Defaults
$
 DEFINE-SYSTEM-DEFAULT ELEMENT 2 !
 DEFAULT-COM DEFINE_SYSTEM_ELEMENT VA !
 TYPE-DEF % SEQ * !
 TYPE-DEF A GES AMEND_PHASE_DESCRIPTION @ MAGNETIC -3 0.28 !
 TYPE-DEF B GES AMEND_PHASE_DESCRIPTION @ MAGNETIC -1 0.4 !
 FUNCTION ZERO      298.15  0;                                         6000 N !
 FUNCTION UN_ASS    298.15  0;                                         6000 N !
 FUNCTION R         298.15  +8.31451;                                  6000 N !
$ ------------------------------------------------------------------------------
$ Element data
$ ------------------------------------------------------------------------------
$ Mo
$
$ OMEGA_C32 from 18Hu not included in unary
$
 PAR  G(BCC_A2,MO:VA),,                 +GHSERMO;                5000 N 91Din !
 PAR  G(FCC_A1,MO:VA),,                 +GHSERMO+15200+0.63*T;   5000 N 91Din !
 PAR  G(HCP_A3,MO:VA),,                 +GHSERMO+11550;          5000 N 91Din !
 PAR  G(OMEGA_C32,MO),,                 +GHSERMO+17867;          5000 N 18Hu !
 PAR  G(LIQUID,MO),,                    +GLIQMO;                 5000 N 91Din !
$
 FUNCTION GHSERMO   298.15  -7746.302+131.9197*T-23.56414*T*LN(T)
       -0.003443396*T**2+5.66283E-07*T**3+65812*T**(-1)-1.30927E-10*T**4;
      2896.00  Y  -30556.41+283.559746*T-42.63829*T*LN(T)-4.849315E+33*T**(-9);
      5000.00  N !
 FUNCTION GLIQMO    298.15  +41831.347-14.694912*T+GHSERMO+4.24519E-22*T**7;
      2896.00  Y  +3538.963+271.6697*T-42.63829*T*LN(T);
      5000.00  N !
 FUNCTION GFCCMO    298.15  +GHSERMO+15200+0.63*T;                     6000 N !
$ ------------------------------------------------------------------------------
$ Ti
$
$ BCT_A5 added in unary 3.0
$ OMEGA_C32 from 16Yan not included in unary
$
 PAR  G(HCP_A3,TI:VA),,                 +GHSERTI;                4000 N 91Din !
 PAR  G(BCC_A2,TI:VA),,                 +GBCCTI;                 4000 N 91Din !
 PAR  G(FCC_A1,TI:VA),,                 +GHSERTI+6000-0.1*T;     4000 N 91Din !
$PAR  G(CBCC_A12,TI:VA),,               +GHSERTI+4602.2;         4000 N 91Din !
$PAR  G(CUB_A13,TI:VA),,                +GHSERTI+7531.2;         4000 N 91Din !
$PAR  G(DIAMOND_A4,TI),,                +GHSERTI+25000;          4000 N 91Din !
$PAR  G(BCT_A5,TI),,                    +GHSERTI+4602.2;         4000 N SGCOST !
 PAR  G(OMEGA_C32,TI),,                 +GHSERTI
             -1401.86+4.43908*T+110185.9*T**(-1);                4000 N 16Yan !
 PAR  G(LIQUID,TI),,                    +GLIQTI;                 4000 N 91Din !
$
 FUNCTION GHSERTI   298.15  -8059.921+133.615208*T-23.9933*T*LN(T)
       -0.004777975*T**2+1.06716E-07*T**3+72636*T**(-1);
       900.00  Y  -7811.815+132.988068*T-23.9887*T*LN(T)
       -0.0042033*T**2-9.0876E-08*T**3+42680*T**(-1);
      1155.00  Y  +908.837+66.976538*T-14.9466*T*LN(T)
       -0.0081465*T**2+2.02715E-07*T**3-1477660*T**(-1);
      1941.00  Y  -124526.786+638.806871*T-87.2182461*T*LN(T)
       +0.008204849*T**2-3.04747E-07*T**3+36699805*T**(-1);
      4000.00  N !
 FUNCTION GBCCTI    298.15  -1272.064+134.71418*T-25.5768*T*LN(T)
       -6.63845E-04*T**2-2.78803E-07*T**3+7208*T**(-1);
      1155.00  Y  +6667.385+105.366379*T-22.3771*T*LN(T)
       +0.00121707*T**2-8.4534E-07*T**3-2002750*T**(-1);
      1941.00  Y  +26483.26-182.426471*T+19.0900905*T*LN(T)
       -0.02200832*T**2+1.228863E-06*T**3+1400501*T**(-1);
      4000.00  N !
 FUNCTION GLIQTI    298.15  +12194.415-6.980938*T+GHSERTI;
      1300.00  Y  +369519.198-2554.0225*T+342.059267*T*LN(T)
       -0.163409355*T**2+1.2457117E-05*T**3-67034516*T**(-1);
      1941.00  Y  -19887.066+298.7367*T-46.29*T*LN(T);
      4000.00  N !
 FUNCTION GFCCTI    298.15  +GHSERTI+6000-0.1*T;                       4000 N !
$ ------------------------------------------------------------------------------
$ Binary system
$
$ B. Hu, Y. Jiang, J. Wang, B. Yao, F. Min, Y. Du, Calphad, 62, 75-82(2018).
$
$ Checked against paper. Checked at 6000 K.
$
$ Modified from 98Sau. Changed hcp interaction and added omega.
$
 PAR  L(LIQUID,MO,TI;0),,               -9000+2*T;,,                  N 98Sau !
$
 PAR  L(BCC_A2,MO,TI:VA;0),,            +2000;,,                      N 98Sau !
 PAR  L(BCC_A2,MO,TI:VA;1),,            -2000;,,                      N 98Sau !
$
 PAR  L(HCP_A3,MO,TI:VA;0),,            +47500-28*T;,,                N 18Hu !
 PAR  L(OMEGA_C32,MO,TI;0),,            +19000-24*T;,,                N 18Hu !
$
$ Metastable
$
 PAR  L(FCC_A1,MO,TI:VA;0),,            +16500;,,                     N 98Sau !
$ ------------------------------------------------------------------------------
$
 ASSESSED_SYSTEM
  MO-TI(TDB -* +LIQUID +BCC_A2 +HCP_A3  ;P3 TMM:300/3000 STP:.5/2000/2/-2) !
$
$
 LIST-OF-REFERENCE
 NUMBER  SOURCE
  Null   'Unknown source'
  Lin    'Linear combination of lattice stabilities'
  Same   'Same or similar interaction as in the corresponding stable phase'
  REFLAV 'Laves phase convention: G(LAVES,X:X)=+3*GHSERXX+15000'
  SGCOST 'COST 507 database, SGTE unary database V.3.0, 1996; Al, B, Nd, Ti, Zn'
  91Din  'A.T. Dinsdale, Calphad, 15, 317-425(1991).'
  98Sau  'N. Saunders, COST 507, Final report round 2, 1998; Mo-Ti'
  16Yan  'J.-Y. Yan, G.B. Olson, J. Alloys Compd., 673, 441-54(2016); Ti'
  18Hu   'B. Hu, Y. Jiang, J. Wang, B. Yao, F. Min, Y. Du,
          Calphad, 62, 75-82(2018); Mo, Mo-Ti'
!

File: data/databases/sgte-binary/MoTi-20Jia.tdb
$
$ Database for Mo-Ti from C. Jiang et al. 2020.
$
$ C. Jiang, R.D. Mariani, C.A. Adkins, Materialia, 10, 100701(2020).
$
$ Dataset created 2023.10.20 by Bengt Hallstedt.
$
$ A number of low temperature compounds predicted using DFT.
$
$ ------------------------------------------------------------------------------
 TEMP-LIM 298.15 6000.00 !
$
$ELEMENT NAME  REF. STATE               ATOMIC MASS H298-H0    S298    !
$
 ELEMENT VA   VACUUM                      0.0          0.0      0.0    ! 
 ELEMENT MO   BCC_A2                     95.94      4589.0     28.56   ! 
 ELEMENT TI   HCP_A3                     47.88      4824.      30.72   ! 
$ ------------------------------------------------------------------------------
$ Phase definitions
$
 PHASE LIQUID:L % 1 1 !
 CONST LIQUID:L : MO TI : !
$
$ Fcc (cF4, Fm-3m) and MeX (cF8, Fm-3m)
$
 PHASE FCC_A1 %A 2 1 1 !
 CONST FCC_A1 : MO TI : VA : !
$
$ Bcc (cI2, Im-3m)
$
 PHASE BCC_A2 %B 2 1 3 !
 CONST BCC_A2 : MO TI : VA : !
$
$ Hcp (hP2, P6_3/mmc) and Me2X (NiAs-type, hP4, P6_3/mmc, B8_1)
$
 PHASE HCP_A3 %A 2 1 0.5 !
 CONST HCP_A3 : MO TI% : VA : !
$
$ Prototype unknown (mC*, C2/m)
$
 PHASE MO9TI % 2 9 1 !
 CONST MO9TI : MO : TI : !
$
$ Prototype unknown (mP*, P2/m)
$
 PHASE MO7TI % 2 7 1 !
 CONST MO7TI : MO : TI : !
$
$ Prototype unknown (oC12, Cmmm)
$
 PHASE MO5TI % 2 5 1 !
 CONST MO5TI : MO : TI : !
$
$ Prototype unknown (hR5, R-3m)
$
 PHASE MO4TI % 2 4 1 !
 CONST MO4TI : MO : TI : !
$
$ Prototype unknown (tI*, I4/mmm)
$
 PHASE MO2TI % 2 2 1 !
 CONST MO2TI : MO : TI : !
$
$ Prototype unknown (hR*, R-3m)
$
 PHASE MO3TI2 % 2 3 2 !
 CONST MO3TI2 : MO : TI : !
$
$ Prototype unknown (hR8, R-3m)
$
 PHASE MOTI % 2 1 1 !
 CONST MOTI : MO : TI : !
$
$ Prototype unknown (mC*, C2/m)
$
 PHASE MOTI2 % 2 1 2 !
 CONST MOTI2 : MO : TI : !
$ ------------------------------------------------------------------------------
$ Defaults
$
 DEFINE-SYSTEM-DEFAULT ELEMENT 2 !
 DEFAULT-COM DEFINE_SYSTEM_ELEMENT VA !
 TYPE-DEF % SEQ * !
 TYPE-DEF A GES AMEND_PHASE_DESCRIPTION @ MAGNETIC -3 0.28 !
 TYPE-DEF B GES AMEND_PHASE_DESCRIPTION @ MAGNETIC -1 0.4 !
 FUNCTION ZERO      298.15  0;                                         6000 N !
 FUNCTION UN_ASS    298.15  0;                                         6000 N !
 FUNCTION R         298.15  +8.31451;                                  6000 N !
$ ------------------------------------------------------------------------------
$ Element data
$ ------------------------------------------------------------------------------
$ Mo
$
 PAR  G(BCC_A2,MO:VA),,                 +GHSERMO;                5000 N 91Din !
 PAR  G(FCC_A1,MO:VA),,                 +GHSERMO+15200+0.63*T;   5000 N 91Din !
 PAR  G(HCP_A3,MO:VA),,                 +GHSERMO+11550;          5000 N 91Din !
 PAR  G(LIQUID,MO),,                    +GLIQMO;                 5000 N 91Din !
$
 FUNCTION GHSERMO   298.15  -7746.302+131.9197*T-23.56414*T*LN(T)
       -0.003443396*T**2+5.66283E-07*T**3+65812*T**(-1)-1.30927E-10*T**4;
      2896.00  Y  -30556.41+283.559746*T-42.63829*T*LN(T)-4.849315E+33*T**(-9);
      5000.00  N !
 FUNCTION GLIQMO    298.15  +41831.347-14.694912*T+GHSERMO+4.24519E-22*T**7;
      2896.00  Y  +3538.963+271.6697*T-42.63829*T*LN(T);
      5000.00  N !
 FUNCTION GFCCMO    298.15  +GHSERMO+15200+0.63*T;                     6000 N !
$ ------------------------------------------------------------------------------
$ Ti
$
$ BCT_A5 added in unary 3.0
$
 PAR  G(HCP_A3,TI:VA),,                 +GHSERTI;                4000 N 91Din !
 PAR  G(BCC_A2,TI:VA),,                 +GBCCTI;                 4000 N 91Din !
 PAR  G(FCC_A1,TI:VA),,                 +GHSERTI+6000-0.1*T;     4000 N 91Din !
$PAR  G(CBCC_A12,TI:VA),,               +GHSERTI+4602.2;         4000 N 91Din !
$PAR  G(CUB_A13,TI:VA),,                +GHSERTI+7531.2;         4000 N 91Din !
$PAR  G(DIAMOND_A4,TI),,                +GHSERTI+25000;          4000 N 91Din !
$PAR  G(BCT_A5,TI),,                    +GHSERTI+4602.2;         3000 N SGCOST !
 PAR  G(LIQUID,TI),,                    +GLIQTI;                 4000 N 91Din !
$
 FUNCTION GHSERTI   298.15  -8059.921+133.615208*T-23.9933*T*LN(T)
       -0.004777975*T**2+1.06716E-07*T**3+72636*T**(-1);
       900.00  Y  -7811.815+132.988068*T-23.9887*T*LN(T)
       -0.0042033*T**2-9.0876E-08*T**3+42680*T**(-1);
      1155.00  Y  +908.837+66.976538*T-14.9466*T*LN(T)
       -0.0081465*T**2+2.02715E-07*T**3-1477660*T**(-1);
      1941.00  Y  -124526.786+638.806871*T-87.2182461*T*LN(T)
       +0.008204849*T**2-3.04747E-07*T**3+36699805*T**(-1);
      4000.00  N !
 FUNCTION GBCCTI    298.15  -1272.064+134.71418*T-25.5768*T*LN(T)
       -6.63845E-04*T**2-2.78803E-07*T**3+7208*T**(-1);
      1155.00  Y  +6667.385+105.366379*T-22.3771*T*LN(T)
       +0.00121707*T**2-8.4534E-07*T**3-2002750*T**(-1);
      1941.00  Y  +26483.26-182.426471*T+19.0900905*T*LN(T)
       -0.02200832*T**2+1.228863E-06*T**3+1400501*T**(-1);
      4000.00  N !
 FUNCTION GLIQTI    298.15  +12194.415-6.980938*T+GHSERTI;
      1300.00  Y  +369519.198-2554.0225*T+342.059267*T*LN(T)
       -0.163409355*T**2+1.2457117E-05*T**3-67034516*T**(-1);
      1941.00  Y  -19887.066+298.7367*T-46.29*T*LN(T);
      4000.00  N !
 FUNCTION GFCCTI    298.15  +GHSERTI+6000-0.1*T;                       4000 N !
$ ------------------------------------------------------------------------------
$ Binary system
$
$ C. Jiang, R.D. Mariani, C.A. Adkins, Materialia, 10, 100701(2020).
$
$ Checked against paper. Checked at 6000 K.
$
$ A number of low temperature compounds predicted using DFT.
$
 PAR  L(LIQUID,MO,TI;0),,               -32611.34-2.8105*T;,,         N 20Jia !
 PAR  L(LIQUID,MO,TI;1),,               +8382.03-10.998*T;,,          N 20Jia !
$
 PAR  L(BCC_A2,MO,TI:VA;0),,            -43423.99+3.9914*T;,,         N 20Jia !
 PAR  L(BCC_A2,MO,TI:VA;1),,            -25154.59;,,                  N 20Jia !
 PAR  L(BCC_A2,MO,TI:VA;2),,            -8461.4;,,                    N 20Jia !
$
 PAR  L(HCP_A3,MO,TI:VA;0),,            +42303.82;,,                  N 20Jia !
$
 PAR  G(MO9TI,MO:TI),,                  +9*GHSERMO+GHSERTI
             -77238.94+15.7338*T;,,                                   N 20Jia !
 PAR  G(MO7TI,MO:TI),,                  +7*GHSERMO+GHSERTI
             -76400.1+14.7459*T;,,                                    N 20Jia !
 PAR  G(MO5TI,MO:TI),,                  +5*GHSERMO+GHSERTI
             -72277.2+12.2865*T;,,                                    N 20Jia !
 PAR  G(MO4TI,MO:TI),,                  +4*GHSERMO+GHSERTI
             -68206.34+10.6005*T;,,                                   N 20Jia !
 PAR  G(MO2TI,MO:TI),,                  +2*GHSERMO+GHSERTI
             -45823.91+4.9637*T;,,                                    N 20Jia !
 PAR  G(MO3TI2,MO:TI),,                 +3*GHSERMO+2*GHSERTI
             -73697.11+2.7907*T;,,                                    N 20Jia !
 PAR  G(MOTI,MO:TI),,                   +GHSERMO+GHSERTI
             -27523.68+0.9979*T;,,                                    N 20Jia !
 PAR  G(MOTI2,MO:TI),,                  +GHSERMO+2*GHSERTI
             -29937.46-3.508*T;,,                                     N 20Jia !
$
$ Metastable
$
 PAR  L(FCC_A1,MO,TI:VA;0),,            +42303.82;,,                  N Same !
$ ------------------------------------------------------------------------------
$
$
 LIST-OF-REFERENCE
 NUMBER  SOURCE
  Null   'Unknown source'
  Lin    'Linear combination of lattice stabilities'
  Same   'Same or similar interaction as in the corresponding stable phase'
  REFLAV 'Laves phase convention: G(LAVES,X:X)=+3*GHSERXX+15000'
  SGCOST 'COST 507 database, SGTE unary database V.3.0, 1996; Al, B, Nd, Ti, Zn'
  91Din  'A.T. Dinsdale, Calphad, 15, 317-425(1991).'
  20Jia  'C. Jiang, R.D. Mariani, C.A. Adkins,
          Materialia, 10, 100701(2020); Mo-Ti'
!

File: data/databases/sgte-binary/MoTi-23Dac.tdb
$
$ Database for Mo-Ti from R.A. Daclan et al. 2023.
$
$ R.A. Daclan, M.G. Mena, M.R. Vazquez, W. Gierlotka,
$ J. Mining Metall. B, 59, 125-36(2023).
$
$ Dataset created 2024.03.08 by Bengt Hallstedt.
$
$ The interactions are far too large with too large temperature dependence.
$
$ ------------------------------------------------------------------------------
 TEMP-LIM 298.15 6000.00 !
$
$ELEMENT NAME  REF. STATE               ATOMIC MASS H298-H0    S298    !
$
 ELEMENT VA   VACUUM                      0.0          0.0      0.0    ! 
 ELEMENT MO   BCC_A2                     95.94      4589.0     28.56   ! 
 ELEMENT TI   HCP_A3                     47.88      4824.      30.72   ! 
$ ------------------------------------------------------------------------------
$ Phase definitions
$
 PHASE LIQUID:L % 1 1 !
 CONST LIQUID:L : MO TI : !
$
$ Fcc (cF4, Fm-3m) and MeX (cF8, Fm-3m)
$
 PHASE FCC_A1 %A 2 1 1 !
 CONST FCC_A1 : MO TI : VA : !
$
$ Bcc (cI2, Im-3m)
$
 PHASE BCC_A2 %B 2 1 3 !
 CONST BCC_A2 : MO TI : VA : !
$
$ Hcp (hP2, P6_3/mmc) and Me2X (NiAs-type, hP4, P6_3/mmc, B8_1)
$
 PHASE HCP_A3 %A 2 1 0.5 !
 CONST HCP_A3 : MO TI% : VA : !
$ ------------------------------------------------------------------------------
$ Defaults
$
 DEFINE-SYSTEM-DEFAULT ELEMENT 2 !
 DEFAULT-COM DEFINE_SYSTEM_ELEMENT VA !
 TYPE-DEF % SEQ * !
 TYPE-DEF A GES AMEND_PHASE_DESCRIPTION @ MAGNETIC -3 0.28 !
 TYPE-DEF B GES AMEND_PHASE_DESCRIPTION @ MAGNETIC -1 0.4 !
 FUNCTION ZERO      298.15  0;                                         6000 N !
 FUNCTION UN_ASS    298.15  0;                                         6000 N !
 FUNCTION R         298.15  +8.31451;                                  6000 N !
$ ------------------------------------------------------------------------------
$ Element data
$ ------------------------------------------------------------------------------
$ Mo
$
 PAR  G(BCC_A2,MO:VA),,                 +GHSERMO;                5000 N 91Din !
 PAR  G(FCC_A1,MO:VA),,                 +GHSERMO+15200+0.63*T;   5000 N 91Din !
 PAR  G(HCP_A3,MO:VA),,                 +GHSERMO+11550;          5000 N 91Din !
 PAR  G(LIQUID,MO),,                    +GLIQMO;                 5000 N 91Din !
$
 FUNCTION GHSERMO   298.15  -7746.302+131.9197*T-23.56414*T*LN(T)
       -0.003443396*T**2+5.66283E-07*T**3+65812*T**(-1)-1.30927E-10*T**4;
      2896.00  Y  -30556.41+283.559746*T-42.63829*T*LN(T)-4.849315E+33*T**(-9);
      5000.00  N !
 FUNCTION GLIQMO    298.15  +41831.347-14.694912*T+GHSERMO+4.24519E-22*T**7;
      2896.00  Y  +3538.963+271.6697*T-42.63829*T*LN(T);
      5000.00  N !
 FUNCTION GFCCMO    298.15  +GHSERMO+15200+0.63*T;                     6000 N !
$ ------------------------------------------------------------------------------
$ Ti
$
$ BCT_A5 added in unary 3.0
$
 PAR  G(HCP_A3,TI:VA),,                 +GHSERTI;                4000 N 91Din !
 PAR  G(BCC_A2,TI:VA),,                 +GBCCTI;                 4000 N 91Din !
 PAR  G(FCC_A1,TI:VA),,                 +GHSERTI+6000-0.1*T;     4000 N 91Din !
$PAR  G(CBCC_A12,TI:VA),,               +GHSERTI+4602.2;         4000 N 91Din !
$PAR  G(CUB_A13,TI:VA),,                +GHSERTI+7531.2;         4000 N 91Din !
$PAR  G(DIAMOND_A4,TI),,                +GHSERTI+25000;          4000 N 91Din !
$PAR  G(BCT_A5,TI),,                    +GHSERTI+4602.2;         3000 N SGCOST !
 PAR  G(LIQUID,TI),,                    +GLIQTI;                 4000 N 91Din !
$
 FUNCTION GHSERTI   298.15  -8059.921+133.615208*T-23.9933*T*LN(T)
       -0.004777975*T**2+1.06716E-07*T**3+72636*T**(-1);
       900.00  Y  -7811.815+132.988068*T-23.9887*T*LN(T)
       -0.0042033*T**2-9.0876E-08*T**3+42680*T**(-1);
      1155.00  Y  +908.837+66.976538*T-14.9466*T*LN(T)
       -0.0081465*T**2+2.02715E-07*T**3-1477660*T**(-1);
      1941.00  Y  -124526.786+638.806871*T-87.2182461*T*LN(T)
       +0.008204849*T**2-3.04747E-07*T**3+36699805*T**(-1);
      4000.00  N !
 FUNCTION GBCCTI    298.15  -1272.064+134.71418*T-25.5768*T*LN(T)
       -6.63845E-04*T**2-2.78803E-07*T**3+7208*T**(-1);
      1155.00  Y  +6667.385+105.366379*T-22.3771*T*LN(T)
       +0.00121707*T**2-8.4534E-07*T**3-2002750*T**(-1);
      1941.00  Y  +26483.26-182.426471*T+19.0900905*T*LN(T)
       -0.02200832*T**2+1.228863E-06*T**3+1400501*T**(-1);
      4000.00  N !
 FUNCTION GLIQTI    298.15  +12194.415-6.980938*T+GHSERTI;
      1300.00  Y  +369519.198-2554.0225*T+342.059267*T*LN(T)
       -0.163409355*T**2+1.2457117E-05*T**3-67034516*T**(-1);
      1941.00  Y  -19887.066+298.7367*T-46.29*T*LN(T);
      4000.00  N !
 FUNCTION GFCCTI    298.15  +GHSERTI+6000-0.1*T;                       4000 N !
$ ------------------------------------------------------------------------------
$ Binary system
$
$ R.A. Daclan, M.G. Mena, M.R. Vazquez, W. Gierlotka,
$ J. Mining Metall. B, 59, 125-36(2023).
$
$ Checked against paper. Checked at 6000 K.
$
$ The interactions are far too large with too large temperature dependence.
$
 PAR  L(LIQUID,MO,TI;0),,               +50546.77-56.8279*T;,,        N 23Dac !
$
 PAR  L(BCC_A2,MO,TI:VA;0),,            -38129.29-18.0564*T;,,        N 23Dac !
 PAR  L(BCC_A2,MO,TI:VA;1),,            -30201.38+4.168*T;,,          N 23Dac !
$
 PAR  L(HCP_A3,MO,TI:VA;0),,            +68953.76+23.8599*T;,,        N 23Dac !
 PAR  L(HCP_A3,MO,TI:VA;1),,            +33727.54+79.0211*T;,,        N 23Dac !
$
$ Metastable
$
 PAR  L(FCC_A1,MO,TI:VA;0),,            +UN_ASS;,,                    N !
$ ------------------------------------------------------------------------------
$
 ASSESSED_SYSTEM
  MO-TI(TDB -* +LIQUID +BCC_A2 +HCP_A3  ;P3 TMM:300/3000 STP:.5/2000/2/-2) !
$
$
 LIST-OF-REFERENCE
 NUMBER  SOURCE
  Null   'Unknown source'
  Lin    'Linear combination of lattice stabilities'
  Same   'Same or similar interaction as in the corresponding stable phase'
  REFLAV 'Laves phase convention: G(LAVES,X:X)=+3*GHSERXX+15000'
  SGCOST 'COST 507 database, SGTE unary database V.3.0, 1996; Al, B, Nd, Ti, Zn'
  91Din  'A.T. Dinsdale, Calphad, 15, 317-425(1991).'
  23Dac  'R.A. Daclan, M.G. Mena, M.R. Vazquez, W. Gierlotka,
          J. Mining Metall. B, 59, 125-36(2023); Mo-Ti'
!
