Repository: orchid-calphad/orchid-project.org

# orchid-project.org

Website and released data of **ORCHID** (Open Repository for CALPHAD Hypotheses, Intelligence, and Discovery),
served by GitHub Pages at https://orchid-project.org. Releases are archived on Zenodo (one DOI per version).

- `index.html`, `catalog/`, `best-practices.html` — static, self-contained pages (generated in the ORCHID tooling).
- `data/` — released data: catalog, redistributable TDB files, convex hulls. Licences: `data/LICENSES.md`, `data/NOTICE.md`.
- `llms.txt`, `data/croissant.json`, `CITATION.cff`, `.zenodo.json` — machine-readable metadata.

Only data with clear redistribution rights are published.

File: data/databases/sgte-binary/MoTi-93Jin.tdb
$
$ Database for Mo-Ti from Z.-P. Jin and C. Qiu 1993.
$
$ Z.-P. Jin, C. Qiu, Metall. Trans. A, 24A, 2137-44(1993).
$
$ Dataset created 2023.10.20 by Bengt Hallstedt.
$
$ ------------------------------------------------------------------------------
 TEMP-LIM 298.15 6000.00 !
$
$ELEMENT NAME  REF. STATE               ATOMIC MASS H298-H0    S298    !
$
 ELEMENT VA   VACUUM                      0.0          0.0      0.0    ! 
 ELEMENT MO   BCC_A2                     95.94      4589.0     28.56   ! 
 ELEMENT TI   HCP_A3                     47.88      4824.      30.72   ! 
$ ------------------------------------------------------------------------------
$ Phase definitions
$
 PHASE LIQUID:L % 1 1 !
 CONST LIQUID:L : MO TI : !
$
$ Fcc (cF4, Fm-3m) and MeX (cF8, Fm-3m)
$
 PHASE FCC_A1 %A 2 1 1 !
 CONST FCC_A1 : MO TI : VA : !
$
$ Bcc (cI2, Im-3m)
$
 PHASE BCC_A2 %B 2 1 3 !
 CONST BCC_A2 : MO TI : VA : !
$
$ Hcp (hP2, P6_3/mmc) and Me2X (NiAs-type, hP4, P6_3/mmc, B8_1)
$
 PHASE HCP_A3 %A 2 1 0.5 !
 CONST HCP_A3 : MO TI% : VA : !
$ ------------------------------------------------------------------------------
$ Defaults
$
 DEFINE-SYSTEM-DEFAULT ELEMENT 2 !
 DEFAULT-COM DEFINE_SYSTEM_ELEMENT VA !
 TYPE-DEF % SEQ * !
 TYPE-DEF A GES AMEND_PHASE_DESCRIPTION @ MAGNETIC -3 0.28 !
 TYPE-DEF B GES AMEND_PHASE_DESCRIPTION @ MAGNETIC -1 0.4 !
 FUNCTION ZERO      298.15  0;                                         6000 N !
 FUNCTION UN_ASS    298.15  0;                                         6000 N !
 FUNCTION R         298.15  +8.31451;                                  6000 N !
$ ------------------------------------------------------------------------------
$ Element data
$ ------------------------------------------------------------------------------
$ Mo
$
 PAR  G(BCC_A2,MO:VA),,                 +GHSERMO;                5000 N 91Din !
 PAR  G(FCC_A1,MO:VA),,                 +GHSERMO+15200+0.63*T;   5000 N 91Din !
 PAR  G(HCP_A3,MO:VA),,                 +GHSERMO+11550;          5000 N 91Din !
 PAR  G(LIQUID,MO),,                    +GLIQMO;                 5000 N 91Din !
$
 FUNCTION GHSERMO   298.15  -7746.302+131.9197*T-23.56414*T*LN(T)
       -0.003443396*T**2+5.66283E-07*T**3+65812*T**(-1)-1.30927E-10*T**4;
      2896.00  Y  -30556.41+283.559746*T-42.63829*T*LN(T)-4.849315E+33*T**(-9);
      5000.00  N !
 FUNCTION GLIQMO    298.15  +41831.347-14.694912*T+GHSERMO+4.24519E-22*T**7;
      2896.00  Y  +3538.963+271.6697*T-42.63829*T*LN(T);
      5000.00  N !
 FUNCTION GFCCMO    298.15  +GHSERMO+15200+0.63*T;                     6000 N !
$ ------------------------------------------------------------------------------
$ Ti
$
$ BCT_A5 added in unary 3.0
$
 PAR  G(HCP_A3,TI:VA),,                 +GHSERTI;                4000 N 91Din !
 PAR  G(BCC_A2,TI:VA),,                 +GBCCTI;                 4000 N 91Din !
 PAR  G(FCC_A1,TI:VA),,                 +GHSERTI+6000-0.1*T;     4000 N 91Din !
$PAR  G(CBCC_A12,TI:VA),,               +GHSERTI+4602.2;         4000 N 91Din !
$PAR  G(CUB_A13,TI:VA),,                +GHSERTI+7531.2;         4000 N 91Din !
$PAR  G(DIAMOND_A4,TI),,                +GHSERTI+25000;          4000 N 91Din !
$PAR  G(BCT_A5,TI),,                    +GHSERTI+4602.2;         3000 N SGCOST !
 PAR  G(LIQUID,TI),,                    +GLIQTI;                 4000 N 91Din !
$
 FUNCTION GHSERTI   298.15  -8059.921+133.615208*T-23.9933*T*LN(T)
       -0.004777975*T**2+1.06716E-07*T**3+72636*T**(-1);
       900.00  Y  -7811.815+132.988068*T-23.9887*T*LN(T)
       -0.0042033*T**2-9.0876E-08*T**3+42680*T**(-1);
      1155.00  Y  +908.837+66.976538*T-14.9466*T*LN(T)
       -0.0081465*T**2+2.02715E-07*T**3-1477660*T**(-1);
      1941.00  Y  -124526.786+638.806871*T-87.2182461*T*LN(T)
       +0.008204849*T**2-3.04747E-07*T**3+36699805*T**(-1);
      4000.00  N !
 FUNCTION GBCCTI    298.15  -1272.064+134.71418*T-25.5768*T*LN(T)
       -6.63845E-04*T**2-2.78803E-07*T**3+7208*T**(-1);
      1155.00  Y  +6667.385+105.366379*T-22.3771*T*LN(T)
       +0.00121707*T**2-8.4534E-07*T**3-2002750*T**(-1);
      1941.00  Y  +26483.26-182.426471*T+19.0900905*T*LN(T)
       -0.02200832*T**2+1.228863E-06*T**3+1400501*T**(-1);
      4000.00  N !
 FUNCTION GLIQTI    298.15  +12194.415-6.980938*T+GHSERTI;
      1300.00  Y  +369519.198-2554.0225*T+342.059267*T*LN(T)
       -0.163409355*T**2+1.2457117E-05*T**3-67034516*T**(-1);
      1941.00  Y  -19887.066+298.7367*T-46.29*T*LN(T);
      4000.00  N !
 FUNCTION GFCCTI    298.15  +GHSERTI+6000-0.1*T;                       4000 N !
$ ------------------------------------------------------------------------------
$ Binary system
$
$ Z.-P. Jin, C. Qiu, Metall. Trans. A, 24A, 2137-44(1993).
$
$ Nothing to check with in the paper. Checked at 6000 K.
$
 PAR  L(LIQUID,MO,TI;0),,               +ZERO;,,                      N 93Jin !
$
 PAR  L(BCC_A2,MO,TI:VA;0),,            +4285;,,                      N 93Jin !
 PAR  L(BCC_A2,MO,TI:VA;1),,            -2354;,,                      N 93Jin !
$
 PAR  L(HCP_A3,MO,TI:VA;0),,            +ZERO;,,                      N 93Jin !
$
$ Metastable
$
 PAR  L(FCC_A1,MO,TI:VA;0),,            +ZERO;,,                      N 98Sau !
$ ------------------------------------------------------------------------------
$
 ASSESSED_SYSTEM
  MO-TI(TDB -* +LIQUID +BCC_A2 +HCP_A3  ;P3 TMM:300/3000 STP:.5/2000/2/-2) !
$
$
 LIST-OF-REFERENCE
 NUMBER  SOURCE
  Null   'Unknown source'
  Lin    'Linear combination of lattice stabilities'
  Same   'Same or similar interaction as in the corresponding stable phase'
  REFLAV 'Laves phase convention: G(LAVES,X:X)=+3*GHSERXX+15000'
  SGCOST 'COST 507 database, SGTE unary database V.3.0, 1996; Al, B, Nd, Ti, Zn'
  91Din  'A.T. Dinsdale, Calphad, 15, 317-425(1991).'
  93Jin  'Z.-P. Jin, C. Qiu, Metall. Trans. A, 24A, 2137-44(1993); Mo-Ti'
!

File: data/databases/sgte-binary/MoTi-96Shi.tdb
$
$ Database for Mo-Ti from J.-H. Shin et al. 1996
$
$ J.-H. Shim, C.-S. Oh, D.N. Lee, Metall. Mater. Trans. B, 27B, 955-66(1996).
$
$ Dataset created 2014.04.06 by Bengt Hallstedt.
$ 2021.01.31: Modified for use with GES6.
$
$ ------------------------------------------------------------------------------
 TEMP-LIM 298.15 6000.00 !
$
$ELEMENT NAME  REF. STATE               ATOMIC MASS H298-H0    S298    !
$
 ELEMENT VA   VACUUM                      0.0          0.0      0.0    ! 
 ELEMENT MO   BCC_A2                     95.94      4589.0     28.56   ! 
 ELEMENT TI   HCP_A3                     47.88      4824.      30.72   ! 
$ ------------------------------------------------------------------------------
$ Phase definitions
$
 PHASE LIQUID:L % 1 1 !
 CONST LIQUID:L : MO TI : !
$
$ Fcc (cF4, Fm-3m) and MeX (cF8, Fm-3m)
$
 PHASE FCC_A1 %A 2 1 1 !
 CONST FCC_A1 : MO TI : VA : !
$
$ Bcc (cI2, Im-3m)
$
 PHASE BCC_A2 %B 2 1 3 !
 CONST BCC_A2 : MO TI : VA : !
$
$ Hcp (hP2, P6_3/mmc) and Me2X (NiAs-type, hP4, P6_3/mmc, B8_1)
$
 PHASE HCP_A3 %A 2 1 0.5 !
 CONST HCP_A3 : MO TI% : VA : !
$ ------------------------------------------------------------------------------
$ Defaults
$
 DEFINE-SYSTEM-DEFAULT ELEMENT 2 !
 DEFAULT-COM DEFINE_SYSTEM_ELEMENT VA !
 TYPE-DEF % SEQ * !
 TYPE-DEF A GES AMEND_PHASE_DESCRIPTION @ MAGNETIC -3 0.28 !
 TYPE-DEF B GES AMEND_PHASE_DESCRIPTION @ MAGNETIC -1 0.4 !
 FUNCTION ZERO      298.15  0;                                         6000 N !
 FUNCTION UN_ASS    298.15  0;                                         6000 N !
 FUNCTION R         298.15  +8.31451;                                  6000 N !
$ ------------------------------------------------------------------------------
$ Element data
$ ------------------------------------------------------------------------------
$ Mo
$
 PAR  G(BCC_A2,MO:VA),,                 +GHSERMO;                5000 N 91Din !
 PAR  G(FCC_A1,MO:VA),,                 +GHSERMO+15200+0.63*T;   5000 N 91Din !
 PAR  G(HCP_A3,MO:VA),,                 +GHSERMO+11550;          5000 N 91Din !
 PAR  G(LIQUID,MO),,                    +GLIQMO;                 5000 N 91Din !
$
 FUNCTION GHSERMO   298.15  -7746.302+131.9197*T-23.56414*T*LN(T)
       -0.003443396*T**2+5.66283E-07*T**3+65812*T**(-1)-1.30927E-10*T**4;
      2896.00  Y  -30556.41+283.559746*T-42.63829*T*LN(T)-4.849315E+33*T**(-9);
      5000.00  N !
 FUNCTION GLIQMO    298.15  +41831.347-14.694912*T+GHSERMO+4.24519E-22*T**7;
      2896.00  Y  +3538.963+271.6697*T-42.63829*T*LN(T);
      5000.00  N !
 FUNCTION GFCCMO    298.15  +GHSERMO+15200+0.63*T;                     6000 N !
$ ------------------------------------------------------------------------------
$ Ti
$
$ BCT_A5 added in unary 3.0
$
 PAR  G(HCP_A3,TI:VA),,                 +GHSERTI;                4000 N 91Din !
 PAR  G(BCC_A2,TI:VA),,                 +GBCCTI;                 4000 N 91Din !
 PAR  G(FCC_A1,TI:VA),,                 +GHSERTI+6000-0.1*T;     4000 N 91Din !
$PAR  G(CBCC_A12,TI:VA),,               +GHSERTI+4602.2;         4000 N 91Din !
$PAR  G(CUB_A13,TI:VA),,                +GHSERTI+7531.2;         4000 N 91Din !
$PAR  G(DIAMOND_A4,TI),,                +GHSERTI+25000;          4000 N 91Din !
$PAR  G(BCT_A5,TI),,                    +GHSERTI+4602.2;         3000 N SGCOST !
 PAR  G(LIQUID,TI),,                    +GLIQTI;                 4000 N 91Din !
$
 FUNCTION GHSERTI   298.15  -8059.921+133.615208*T-23.9933*T*LN(T)
       -0.004777975*T**2+1.06716E-07*T**3+72636*T**(-1);
       900.00  Y  -7811.815+132.988068*T-23.9887*T*LN(T)
       -0.0042033*T**2-9.0876E-08*T**3+42680*T**(-1);
      1155.00  Y  +908.837+66.976538*T-14.9466*T*LN(T)
       -0.0081465*T**2+2.02715E-07*T**3-1477660*T**(-1);
      1941.00  Y  -124526.786+638.806871*T-87.2182461*T*LN(T)
       +0.008204849*T**2-3.04747E-07*T**3+36699805*T**(-1);
      4000.00  N !
 FUNCTION GBCCTI    298.15  -1272.064+134.71418*T-25.5768*T*LN(T)
       -6.63845E-04*T**2-2.78803E-07*T**3+7208*T**(-1);
      1155.00  Y  +6667.385+105.366379*T-22.3771*T*LN(T)
       +0.00121707*T**2-8.4534E-07*T**3-2002750*T**(-1);
      1941.00  Y  +26483.26-182.426471*T+19.0900905*T*LN(T)
       -0.02200832*T**2+1.228863E-06*T**3+1400501*T**(-1);
      4000.00  N !
 FUNCTION GLIQTI    298.15  +12194.415-6.980938*T+GHSERTI;
      1300.00  Y  +369519.198-2554.0225*T+342.059267*T*LN(T)
       -0.163409355*T**2+1.2457117E-05*T**3-67034516*T**(-1);
      1941.00  Y  -19887.066+298.7367*T-46.29*T*LN(T);
      4000.00  N !
 FUNCTION GFCCTI    298.15  +GHSERTI+6000-0.1*T;                       4000 N !
$ ------------------------------------------------------------------------------
$ Binary system
$
$ J.-H. Shim, C.-S. Oh, D.N. Lee, Metall. Mater. Trans. B, 27B, 955-66(1996).
$
$ Checked against paper. Checked at 6000 K.
$
 PAR  L(LIQUID,MO,TI;0),,               +5487-9.727*T;,,              N 96Shi !
$
 PAR  L(BCC_A2,MO,TI:VA;0),,            +20249-13.474*T;,,            N 96Shi !
 PAR  L(BCC_A2,MO,TI:VA;1),,            -22963+8.598*T;,,             N 96Shi !
 PAR  L(BCC_A2,MO,TI:VA;2),,            -8171;,,                      N 96Shi !
$
 PAR  L(HCP_A3,MO,TI:VA;0),,            +27144;,,                     N 96Shi !
$
$ Metastable
$
 PAR  L(FCC_A1,MO,TI:VA;0),,            -25505;,,                     N 96Shi !
$ ------------------------------------------------------------------------------
$
 ASSESSED_SYSTEM
  MO-TI(TDB -* +LIQUID +BCC_A2 +HCP_A3  ;P3 TMM:300/3000 STP:.5/2000/2/-2) !
$
$
 LIST-OF-REFERENCE
 NUMBER  SOURCE
  Null   'Unknown source'
  Lin    'Linear combination of lattice stabilities'
  Same   'Same or similar interaction as in the corresponding stable phase'
  REFLAV 'Laves phase convention: G(LAVES,X:X)=+3*GHSERXX+15000'
  SGCOST 'COST 507 database, SGTE unary database V.3.0, 1996; Al, B, Nd, Ti, Zn'
  91Din  'A.T. Dinsdale, Calphad, 15, 317-425(1991).'
  96Shi  'J.-H. Shim, C.-S. Oh, D.N. Lee,
          Metall. Mater. Trans. B, 27B, 955-66(1996); Mo-Ti'
!

File: data/databases/sgte-binary/MoTi-98Sau-LB.tdb
$
$ Database for Mo-Ti from N. Saunders 1998 (included in LB Vol. 4)
$
$ N. Saunders, COST 507, Final report round 2, 1998.
$
$ Dataset created 2014.04.06 by Bengt Hallstedt.
$ 2021.01.31: Modified for use with GES6.
$
$ ------------------------------------------------------------------------------
 TEMP-LIM 298.15 6000.00 !
$
$ELEMENT NAME  REF. STATE               ATOMIC MASS H298-H0    S298    !
$
 ELEMENT VA   VACUUM                      0.0          0.0      0.0    ! 
 ELEMENT MO   BCC_A2                     95.94      4589.0     28.56   ! 
 ELEMENT TI   HCP_A3                     47.88      4824.      30.72   ! 
$ ------------------------------------------------------------------------------
$ Phase definitions
$
 PHASE LIQUID:L % 1 1 !
 CONST LIQUID:L : MO TI : !
$
$ Fcc (cF4, Fm-3m) and MeX (cF8, Fm-3m)
$
 PHASE FCC_A1 %A 2 1 1 !
 CONST FCC_A1 : MO TI : VA : !
$
$ Bcc (cI2, Im-3m)
$
 PHASE BCC_A2 %B 2 1 3 !
 CONST BCC_A2 : MO TI : VA : !
$
$ Hcp (hP2, P6_3/mmc) and Me2X (NiAs-type, hP4, P6_3/mmc, B8_1)
$
 PHASE HCP_A3 %A 2 1 0.5 !
 CONST HCP_A3 : MO TI% : VA : !
$ ------------------------------------------------------------------------------
$ Defaults
$
 DEFINE-SYSTEM-DEFAULT ELEMENT 2 !
 DEFAULT-COM DEFINE_SYSTEM_ELEMENT VA !
 TYPE-DEF % SEQ * !
 TYPE-DEF A GES AMEND_PHASE_DESCRIPTION @ MAGNETIC -3 0.28 !
 TYPE-DEF B GES AMEND_PHASE_DESCRIPTION @ MAGNETIC -1 0.4 !
 FUNCTION ZERO      298.15  0;                                         6000 N !
 FUNCTION UN_ASS    298.15  0;                                         6000 N !
 FUNCTION R         298.15  +8.31451;                                  6000 N !
$ ------------------------------------------------------------------------------
$ Element data
$ ------------------------------------------------------------------------------
$ Mo
$
 PAR  G(BCC_A2,MO:VA),,                 +GHSERMO;                5000 N 91Din !
 PAR  G(FCC_A1,MO:VA),,                 +GHSERMO+15200+0.63*T;   5000 N 91Din !
 PAR  G(HCP_A3,MO:VA),,                 +GHSERMO+11550;          5000 N 91Din !
 PAR  G(LIQUID,MO),,                    +GLIQMO;                 5000 N 91Din !
$
 FUNCTION GHSERMO   298.15  -7746.302+131.9197*T-23.56414*T*LN(T)
       -0.003443396*T**2+5.66283E-07*T**3+65812*T**(-1)-1.30927E-10*T**4;
      2896.00  Y  -30556.41+283.559746*T-42.63829*T*LN(T)-4.849315E+33*T**(-9);
      5000.00  N !
 FUNCTION GLIQMO    298.15  +41831.347-14.694912*T+GHSERMO+4.24519E-22*T**7;
      2896.00  Y  +3538.963+271.6697*T-42.63829*T*LN(T);
      5000.00  N !
 FUNCTION GFCCMO    298.15  +GHSERMO+15200+0.63*T;                     6000 N !
$ ------------------------------------------------------------------------------
$ Ti
$
$ BCT_A5 added in unary 3.0
$
 PAR  G(HCP_A3,TI:VA),,                 +GHSERTI;                4000 N 91Din !
 PAR  G(BCC_A2,TI:VA),,                 +GBCCTI;                 4000 N 91Din !
 PAR  G(FCC_A1,TI:VA),,                 +GHSERTI+6000-0.1*T;     4000 N 91Din !
$PAR  G(CBCC_A12,TI:VA),,               +GHSERTI+4602.2;         4000 N 91Din !
$PAR  G(CUB_A13,TI:VA),,                +GHSERTI+7531.2;         4000 N 91Din !
$PAR  G(DIAMOND_A4,TI),,                +GHSERTI+25000;          4000 N 91Din !
$PAR  G(BCT_A5,TI),,                    +GHSERTI+4602.2;         3000 N SGCOST !
 PAR  G(LIQUID,TI),,                    +GLIQTI;                 4000 N 91Din !
$
 FUNCTION GHSERTI   298.15  -8059.921+133.615208*T-23.9933*T*LN(T)
       -0.004777975*T**2+1.06716E-07*T**3+72636*T**(-1);
       900.00  Y  -7811.815+132.988068*T-23.9887*T*LN(T)
       -0.0042033*T**2-9.0876E-08*T**3+42680*T**(-1);
      1155.00  Y  +908.837+66.976538*T-14.9466*T*LN(T)
       -0.0081465*T**2+2.02715E-07*T**3-1477660*T**(-1);
      1941.00  Y  -124526.786+638.806871*T-87.2182461*T*LN(T)
       +0.008204849*T**2-3.04747E-07*T**3+36699805*T**(-1);
      4000.00  N !
 FUNCTION GBCCTI    298.15  -1272.064+134.71418*T-25.5768*T*LN(T)
       -6.63845E-04*T**2-2.78803E-07*T**3+7208*T**(-1);
      1155.00  Y  +6667.385+105.366379*T-22.3771*T*LN(T)
       +0.00121707*T**2-8.4534E-07*T**3-2002750*T**(-1);
      1941.00  Y  +26483.26-182.426471*T+19.0900905*T*LN(T)
       -0.02200832*T**2+1.228863E-06*T**3+1400501*T**(-1);
      4000.00  N !
 FUNCTION GLIQTI    298.15  +12194.415-6.980938*T+GHSERTI;
      1300.00  Y  +369519.198-2554.0225*T+342.059267*T*LN(T)
       -0.163409355*T**2+1.2457117E-05*T**3-67034516*T**(-1);
      1941.00  Y  -19887.066+298.7367*T-46.29*T*LN(T);
      4000.00  N !
 FUNCTION GFCCTI    298.15  +GHSERTI+6000-0.1*T;                       4000 N !
$ ------------------------------------------------------------------------------
$ Binary system
$
$ From N. Saunders 1998 (included in LB Vol. 4)
$
$ N. Saunders, COST 507, Final report round 2, 1998.
$
$ Checked against LB and COST. Checked at 6000 K.
$
 PAR  L(LIQUID,MO,TI;0),,               -9000+2*T;,,                  N 98Sau !
$
 PAR  L(BCC_A2,MO,TI:VA;0),,            +2000;,,                      N 98Sau !
 PAR  L(BCC_A2,MO,TI:VA;1),,            -2000;,,                      N 98Sau !
$
 PAR  L(HCP_A3,MO,TI:VA;0),,            +22760-6*T;,,                 N 98Sau !
$
$ Metastable
$
 PAR  L(FCC_A1,MO,TI:VA;0),,            +16500;,,                     N 98Sau !
$ ------------------------------------------------------------------------------
$
 ASSESSED_SYSTEM
  MO-TI(TDB -* +LIQUID +BCC_A2 +HCP_A3  ;P3 TMM:300/3000 STP:.5/2000/2/-2) !
$
$
 LIST-OF-REFERENCE
 NUMBER  SOURCE
  Null   'Unknown source'
  Lin    'Linear combination of lattice stabilities'
  Same   'Same or similar interaction as in the corresponding stable phase'
  REFLAV 'Laves phase convention: G(LAVES,X:X)=+3*GHSERXX+15000'
  SGCOST 'COST 507 database, SGTE unary database V.3.0, 1996; Al, B, Nd, Ti, Zn'
  91Din  'A.T. Dinsdale, Calphad, 15, 317-425(1991).'
  98Sau  'N. Saunders, COST 507, Final report round 2, 1998; Mo-Ti'
!

File: data/databases/sgte-binary/MoTi-99Chu.tdb
$
$ Database for Mo-Ti from H.-J. Chung et al. 1999
$
$ H.-J. Chung, J.-H. Shim, D.N. Lee, J. Alloys Compd., 282, 142-48(1999).
$
$ Dataset created 2017.04.08 by Bengt Hallstedt.
$ 2021.01.31: Modified for use with GES6.
$
$ ------------------------------------------------------------------------------
 TEMP-LIM 298.15 6000.00 !
$
$ELEMENT NAME  REF. STATE               ATOMIC MASS H298-H0    S298    !
$
 ELEMENT VA   VACUUM                      0.0          0.0      0.0    ! 
 ELEMENT MO   BCC_A2                     95.94      4589.0     28.56   ! 
 ELEMENT TI   HCP_A3                     47.88      4824.      30.72   ! 
$ ------------------------------------------------------------------------------
$ Phase definitions
$
 PHASE LIQUID:L % 1 1 !
 CONST LIQUID:L : MO TI : !
$
$ Fcc (cF4, Fm-3m) and MeX (cF8, Fm-3m)
$
 PHASE FCC_A1 %A 2 1 1 !
 CONST FCC_A1 : MO TI : VA : !
$
$ Bcc (cI2, Im-3m)
$
 PHASE BCC_A2 %B 2 1 3 !
 CONST BCC_A2 : MO TI : VA : !
$
$ Hcp (hP2, P6_3/mmc) and Me2X (NiAs-type, hP4, P6_3/mmc, B8_1)
$
 PHASE HCP_A3 %A 2 1 0.5 !
 CONST HCP_A3 : MO TI% : VA : !
$ ------------------------------------------------------------------------------
$ Defaults
$
 DEFINE-SYSTEM-DEFAULT ELEMENT 2 !
 DEFAULT-COM DEFINE_SYSTEM_ELEMENT VA !
 TYPE-DEF % SEQ * !
 TYPE-DEF A GES AMEND_PHASE_DESCRIPTION @ MAGNETIC -3 0.28 !
 TYPE-DEF B GES AMEND_PHASE_DESCRIPTION @ MAGNETIC -1 0.4 !
 FUNCTION ZERO      298.15  0;                                         6000 N !
 FUNCTION UN_ASS    298.15  0;                                         6000 N !
 FUNCTION R         298.15  +8.31451;                                  6000 N !
$ ------------------------------------------------------------------------------
$ Element data
$ ------------------------------------------------------------------------------
$ Mo
$
 PAR  G(BCC_A2,MO:VA),,                 +GHSERMO;                5000 N 91Din !
 PAR  G(FCC_A1,MO:VA),,                 +GHSERMO+15200+0.63*T;   5000 N 91Din !
 PAR  G(HCP_A3,MO:VA),,                 +GHSERMO+11550;          5000 N 91Din !
 PAR  G(LIQUID,MO),,                    +GLIQMO;                 5000 N 91Din !
$
 FUNCTION GHSERMO   298.15  -7746.302+131.9197*T-23.56414*T*LN(T)
       -0.003443396*T**2+5.66283E-07*T**3+65812*T**(-1)-1.30927E-10*T**4;
      2896.00  Y  -30556.41+283.559746*T-42.63829*T*LN(T)-4.849315E+33*T**(-9);
      5000.00  N !
 FUNCTION GLIQMO    298.15  +41831.347-14.694912*T+GHSERMO+4.24519E-22*T**7;
      2896.00  Y  +3538.963+271.6697*T-42.63829*T*LN(T);
      5000.00  N !
 FUNCTION GFCCMO    298.15  +GHSERMO+15200+0.63*T;                     6000 N !
$ ------------------------------------------------------------------------------
$ Ti
$
$ BCT_A5 added in unary 3.0
$
 PAR  G(HCP_A3,TI:VA),,                 +GHSERTI;                4000 N 91Din !
 PAR  G(BCC_A2,TI:VA),,                 +GBCCTI;                 4000 N 91Din !
 PAR  G(FCC_A1,TI:VA),,                 +GHSERTI+6000-0.1*T;     4000 N 91Din !
$PAR  G(CBCC_A12,TI:VA),,               +GHSERTI+4602.2;         4000 N 91Din !
$PAR  G(CUB_A13,TI:VA),,                +GHSERTI+7531.2;         4000 N 91Din !
$PAR  G(DIAMOND_A4,TI),,                +GHSERTI+25000;          4000 N 91Din !
$PAR  G(BCT_A5,TI),,                    +GHSERTI+4602.2;         3000 N SGCOST !
 PAR  G(LIQUID,TI),,                    +GLIQTI;                 4000 N 91Din !
$
 FUNCTION GHSERTI   298.15  -8059.921+133.615208*T-23.9933*T*LN(T)
       -0.004777975*T**2+1.06716E-07*T**3+72636*T**(-1);
       900.00  Y  -7811.815+132.988068*T-23.9887*T*LN(T)
       -0.0042033*T**2-9.0876E-08*T**3+42680*T**(-1);
      1155.00  Y  +908.837+66.976538*T-14.9466*T*LN(T)
       -0.0081465*T**2+2.02715E-07*T**3-1477660*T**(-1);
      1941.00  Y  -124526.786+638.806871*T-87.2182461*T*LN(T)
       +0.008204849*T**2-3.04747E-07*T**3+36699805*T**(-1);
      4000.00  N !
 FUNCTION GBCCTI    298.15  -1272.064+134.71418*T-25.5768*T*LN(T)
       -6.63845E-04*T**2-2.78803E-07*T**3+7208*T**(-1);
      1155.00  Y  +6667.385+105.366379*T-22.3771*T*LN(T)
       +0.00121707*T**2-8.4534E-07*T**3-2002750*T**(-1);
      1941.00  Y  +26483.26-182.426471*T+19.0900905*T*LN(T)
       -0.02200832*T**2+1.228863E-06*T**3+1400501*T**(-1);
      4000.00  N !
 FUNCTION GLIQTI    298.15  +12194.415-6.980938*T+GHSERTI;
      1300.00  Y  +369519.198-2554.0225*T+342.059267*T*LN(T)
       -0.163409355*T**2+1.2457117E-05*T**3-67034516*T**(-1);
      1941.00  Y  -19887.066+298.7367*T-46.29*T*LN(T);
      4000.00  N !
 FUNCTION GFCCTI    298.15  +GHSERTI+6000-0.1*T;                       4000 N !
$ ------------------------------------------------------------------------------
$ Binary system
$
$ H.-J. Chung, J.-H. Shim, D.N. Lee, J. Alloys Compd., 282, 142-48(1999).
$
$ Nothing to check against in paper. Checked at 6000 K.
$
 PAR  L(LIQUID,MO,TI;0),,               -17494.7-3.57111*T;,,         N 99Chu !
 PAR  L(LIQUID,MO,TI;1),,               -463.9+9.0476*T;,,            N 99Chu !
$
 PAR  L(BCC_A2,MO,TI:VA;0),,            +3383.4-10.0774*T;,,          N 99Chu !
 PAR  L(BCC_A2,MO,TI:VA;1),,            -56704.6+32.12*T;,,           N 99Chu !
 PAR  L(BCC_A2,MO,TI:VA;2),,            -15172.4;,,                   N 99Chu !
$
 PAR  L(HCP_A3,MO,TI:VA;0),,            +14250.8;,,                   N 99Chu !
$
$ Metastable
$
 PAR  L(FCC_A1,MO,TI:VA;0),,            -23224.5;,,                   N 99Chu !
$ ------------------------------------------------------------------------------
$
 ASSESSED_SYSTEM
  MO-TI(TDB -* +LIQUID +BCC_A2 +HCP_A3  ;P3 TMM:300/3000 STP:.5/2000/2/-2) !
$
$
 LIST-OF-REFERENCE
 NUMBER  SOURCE
  Null   'Unknown source'
  Lin    'Linear combination of lattice stabilities'
  Same   'Same or similar interaction as in the corresponding stable phase'
  REFLAV 'Laves phase convention: G(LAVES,X:X)=+3*GHSERXX+15000'
  SGCOST 'COST 507 database, SGTE unary database V.3.0, 1996; Al, B, Nd, Ti, Zn'
  91Din  'A.T. Dinsdale, Calphad, 15, 317-425(1991).'
  99Chu  'H.-J. Chung, J.-H. Shim, D.N. Lee,
          J. Alloys Compd., 282, 142-48(1999); Mo-Ti'
!

File: data/databases/sgte-binary/MoU-10Zha.tdb
$
$ Database for Mo-U from X. Zhang et al. 2010.
$
$ X. Zhang, Y.F. Cui, G.L. Xu, W.J. Zhu, H.S. Liu, B.Y. Yin, Z.P. Jin,
$ J. Nucl. Mater., 402, 15-24(2010).
$
$ Dataset created 2019.08.02 by Bengt Hallstedt.
$ 2021.01.31: Modified for use with GES6.
$
$ The bcc interaction should be revised.
$
$ There is an inverse miscibility gap with a minimum at 4784 K and x(U)=0.45.
$
$ ------------------------------------------------------------------------------
 TEMP-LIM 298.15 6000.00 !
$
$ELEMENT NAME  REF. STATE               ATOMIC MASS H298-H0    S298    !
$
 ELEMENT VA   VACUUM                      0.0          0.0      0.0    ! 
 ELEMENT MO   BCC_A2                     95.94      4589.0     28.56   ! 
 ELEMENT U    ORTHORHOMBIC_A20          238.0289    6364.      50.20   ! 
$ ------------------------------------------------------------------------------
$ Phase definitions
$
 PHASE LIQUID:L % 1 1 !
 CONST LIQUID:L : MO U : !
$
$ Fcc (cF4, Fm-3m) and MeX (cF8, Fm-3m)
$
 PHASE FCC_A1 %A 2 1 1 !
 CONST FCC_A1 : MO U : VA : !
$
$ Bcc (cI2, Im-3m)
$
 PHASE BCC_A2 %B 2 1 3 !
 CONST BCC_A2 : MO U : VA : !
$
$ Hcp (hP2, P6_3/mmc) and Me2X (NiAs-type, hP4, P6_3/mmc, B8_1)
$
 PHASE HCP_A3 %A 2 1 0.5 !
 CONST HCP_A3 : MO U : VA : !
$
$ Prototype alpha-U (oC4, Cmcm)
$
 PHASE ORTHORHOMBIC_A20 % 1 1 !
 CONST ORTHORHOMBIC_A20 : MO U% : !
$
$ Prototype beta-U (tP30, P4_2/mnm, SB: A_b)
$
 PHASE TETRAGONAL_U % 1 1 !
 CONST TETRAGONAL_U : MO U% : !
$
$ Prototype MoSi2 (tI6, I4/mmm)
$
 PHASE MOU2_C11B % 2 1 2 !
 CONST MOU2_C11B : MO : U : !
$ ------------------------------------------------------------------------------
$ Defaults
$
 DEFINE-SYSTEM-DEFAULT ELEMENT 2 !
 DEFAULT-COM DEFINE_SYSTEM_ELEMENT VA !
 TYPE-DEF % SEQ * !
 TYPE-DEF A GES AMEND_PHASE_DESCRIPTION @ MAGNETIC -3 0.28 !
 TYPE-DEF B GES AMEND_PHASE_DESCRIPTION @ MAGNETIC -1 0.4 !
 FUNCTION ZERO      298.15  0;                                         6000 N !
 FUNCTION UN_ASS    298.15  0;                                         6000 N !
 FUNCTION R         298.15  +8.31451;                                  6000 N !
$ ------------------------------------------------------------------------------
$ Element data
$ ------------------------------------------------------------------------------
$ Mo
$
$ ORTHORHOMBIC_A20 and TETRAGONAL_U from 10Zha not included in unary
$
 PAR  G(BCC_A2,MO:VA),,                 +GHSERMO;                5000 N 91Din !
 PAR  G(FCC_A1,MO:VA),,                 +GHSERMO+15200+0.63*T;   5000 N 91Din !
 PAR  G(HCP_A3,MO:VA),,                 +GHSERMO+11550;          5000 N 91Din !
 PAR  G(ORTHORHOMBIC_A20,MO),,          +GHSERMO+21482.5454;     5000 N 10Zha !
 PAR  G(TETRAGONAL_U,MO),,              +GHSERMO+19751.2267;     5000 N 10Zha !
 PAR  G(LIQUID,MO),,                    +GLIQMO;                 5000 N 91Din !
$
 FUNCTION GHSERMO   298.15  -7746.302+131.9197*T-23.56414*T*LN(T)
       -0.003443396*T**2+5.66283E-07*T**3+65812*T**(-1)-1.30927E-10*T**4;
      2896.00  Y  -30556.41+283.559746*T-42.63829*T*LN(T)-4.849315E+33*T**(-9);
      5000.00  N !
 FUNCTION GLIQMO    298.15  +41831.347-14.694912*T+GHSERMO+4.24519E-22*T**7;
      2896.00  Y  +3538.963+271.6697*T-42.63829*T*LN(T);
      5000.00  N !
 FUNCTION GFCCMO    298.15  +GHSERMO+15200+0.63*T;                     6000 N !
$ ------------------------------------------------------------------------------
$ U
$
$ FCC_A1 and HCP_A3 added in unary 4.1
$
$ HCP_A3 from 04Che not in unary
$
 PAR  G(ORTHORHOMBIC_A20,U),,           +GHSERUU;                3000 N 91Din !
 PAR  G(TETRAGONAL_U,U),,               +GTETUU;                 3000 N 91Din !
 PAR  G(BCC_A2,U:VA),,                  +GBCCUU;                 3000 N 91Din !
 PAR  G(FCC_A1,U:VA),,                  +GHSERUU+5000;           3000 N 99SGUN !
 PAR  G(HCP_A3,U:VA),,                  +GBCCUU+5000-0.008*T;    3000 N 99SGUN !
$PAR  G(HCP_A3,U:VA),,                  +GHSERUU+50000;          3000 N 04Che3 !
 PAR  G(LIQUID,U),,                     +GHSERUU
             +12355.5-10.3239*T;                                 3000 N 91Din !
$
 FUNCTION GHSERUU   298.15  -8407.734+130.955151*T-26.9182*T*LN(T)
       +0.00125156*T**2-4.42605E-06*T**3+38568*T**(-1);
       955.00  Y  -22521.8+292.121093*T-48.66*T*LN(T);
      3000.00  N !
 FUNCTION GTETUU    298.15  -5156.136+106.976316*T-22.841*T*LN(T)
       -0.01084475*T**2+2.7889E-08*T**3+81944*T**(-1);
       941.50  Y  -14327.309+244.16802*T-42.9278*T*LN(T);
      3000.00  N !
 FUNCTION GBCCUU    298.15  -752.767+131.5381*T-27.5152*T*LN(T)
       -0.00835595*T**2+9.67907E-07*T**3+204611*T**(-1);
      1049.00  Y  -4698.365+202.685635*T-38.2836*T*LN(T);
      3000.00  N !
 FUNCTION GLIQUU    298.15  +GHSERUU+12355.5-10.3239*T;                3000 N !
$ ------------------------------------------------------------------------------
$ Binary system
$
$ X. Zhang, Y.F. Cui, G.L. Xu, W.J. Zhu, H.S. Liu, B.Y. Yin, Z.P. Jin,
$ J. Nucl. Mater., 402, 15-24(2010).
$
$ Checked against paper. Checked at 6000 K.
$
$ The bcc interaction should be revised.
$
$ There is an inverse miscibility gap with a minimum at 4784 K and x(U)=0.45.
$
 PAR  L(LIQUID,MO,U;0),,                -46393.55+26.1448*T;,,        N 10Zha !
 PAR  L(LIQUID,MO,U;1),,                -2606.06+1.7078*T;,,          N 10Zha !
$
 PAR  L(FCC_A1,MO,U:VA;0),,             +UN_ASS;,,                    N !
$
 PAR  L(BCC_A2,MO,U:VA;0),,             +28739.2-217.1736*T
             +27.7696*T*LN(T)+0.0068435*T**2-785719.805*T**(-1);,,    N 10Zha !
 PAR  L(BCC_A2,MO,U:VA;1),,             +27365.2138-5.7719*T;,,       N 10Zha !
 PAR  L(BCC_A2,MO,U:VA;2),,             +20317.698-3.1805*T;,,        N 10Zha !
$
 PAR  G(ORTHORHOMBIC_A20,MO,U;0),,      -33595.3252+28.2996*T;,,      N 10Zha !
 PAR  G(TETRAGONAL_U,MO,U;0),,          -12520.8+3.5016*T;,,          N 10Zha !
$
 PAR  G(MOU2_C11B,MO:U),,                +GHSERMO+2*GHSERUU
             -19054.98+28.1718*T-2.7*T*LN(T);,,                       N 10Zha !
$ ------------------------------------------------------------------------------
$
$
 LIST-OF-REFERENCE
 NUMBER  SOURCE
  Null   'Unknown source'
  COST   'COST 507 database'
  91Din  'A.T. Dinsdale, Calphad, 15, 317-425(1991).'
  99SGUN 'SGTE unary database V.4.1, 1999.'
  04Che3 'P.-Y. Chevalier, E. Fischer, B. Cheynet,
          Calphad, 28, 15-40(2004); U, Zr'
  10Zha  'X. Zhang, Y.F. Cui, G.L. Xu, W.J. Zhu, H.S. Liu, B.Y. Yin, Z.P. Jin,
          J. Nucl. Mater., 402, 15-24(2010); Mo, Mo-U'
!

File: data/databases/sgte-binary/MoU-11Ber.tdb
$
$ Database for Mo-U from A. Berche et al. 2011.
$
$ A. Berche, N. Dupin, C. Gueneau, C. Rado, B. Sundman, J.C. Dumas,
$ J. Nucl. Mater., 411, 131-43(2011).
$
$ Dataset created 2020.09.23 by Bengt Hallstedt.
$ 2021.01.31: Modified for use with GES6.
$
$ The liquid interaction has a very large temperature dependence.
$
$ ------------------------------------------------------------------------------
 TEMP-LIM 298.15 6000.00 !
$
$ELEMENT NAME  REF. STATE               ATOMIC MASS H298-H0    S298    !
$
 ELEMENT VA   VACUUM                      0.0          0.0      0.0    ! 
 ELEMENT MO   BCC_A2                     95.94      4589.0     28.56   ! 
 ELEMENT U    ORTHORHOMBIC_A20          238.0289    6364.      50.20   ! 
$ ------------------------------------------------------------------------------
$ Phase definitions
$
 PHASE LIQUID:L % 1 1 !
 CONST LIQUID:L : MO U : !
$
$ Fcc (cF4, Fm-3m) and MeX (cF8, Fm-3m)
$
 PHASE FCC_A1 %A 2 1 1 !
 CONST FCC_A1 : MO U : VA : !
$
$ Bcc (cI2, Im-3m)
$
 PHASE BCC_A2 %B 2 1 3 !
 CONST BCC_A2 : MO U : VA : !
$
$ Hcp (hP2, P6_3/mmc) and Me2X (NiAs-type, hP4, P6_3/mmc, B8_1)
$
 PHASE HCP_A3 %A 2 1 0.5 !
 CONST HCP_A3 : MO U : VA : !
$
$ Prototype alpha-U (oC4, Cmcm)
$
 PHASE ORTHORHOMBIC_A20 % 1 1 !
 CONST ORTHORHOMBIC_A20 : MO U% : !
$
$ Prototype beta-U (tP30, P4_2/mnm, SB: A_b)
$
 PHASE TETRAGONAL_U % 1 1 !
 CONST TETRAGONAL_U : MO U% : !
$
$ Prototype MoSi2 (tI6, I4/mmm)
$
 PHASE MOU2_C11B % 2 1 2 !
 CONST MOU2_C11B : MO : U : !
$ ------------------------------------------------------------------------------
$ Defaults
$
 DEFINE-SYSTEM-DEFAULT ELEMENT 2 !
 DEFAULT-COM DEFINE_SYSTEM_ELEMENT VA !
 TYPE-DEF % SEQ * !
 TYPE-DEF A GES AMEND_PHASE_DESCRIPTION @ MAGNETIC -3 0.28 !
 TYPE-DEF B GES AMEND_PHASE_DESCRIPTION @ MAGNETIC -1 0.4 !
 FUNCTION ZERO      298.15  0;                                         6000 N !
 FUNCTION UN_ASS    298.15  0;                                         6000 N !
 FUNCTION R         298.15  +8.31451;                                  6000 N !
$ ------------------------------------------------------------------------------
$ Element data
$ ------------------------------------------------------------------------------
$ Mo
$
$ ORTHORHOMBIC_A20 and TETRAGONAL_U from 10Zha and 11Ber not included in unary
$
 PAR  G(BCC_A2,MO:VA),,                 +GHSERMO;                5000 N 91Din !
 PAR  G(FCC_A1,MO:VA),,                 +GHSERMO+15200+0.63*T;   5000 N 91Din !
 PAR  G(HCP_A3,MO:VA),,                 +GHSERMO+11550;          5000 N 91Din !
$PAR  G(ORTHORHOMBIC_A20,MO),,          +GHSERMO+21482.5454;     5000 N 10Zha !
 PAR  G(ORTHORHOMBIC_A20,MO),,          +GHSERMO+20000;          5000 N 11Ber !
$PAR  G(TETRAGONAL_U,MO),,              +GHSERMO+19751.2267;     5000 N 10Zha !
 PAR  G(TETRAGONAL_U,MO),,              +GHSERMO+18400;          5000 N 11Ber !
 PAR  G(LIQUID,MO),,                    +GLIQMO;                 5000 N 91Din !
$
 FUNCTION GHSERMO   298.15  -7746.302+131.9197*T-23.56414*T*LN(T)
       -0.003443396*T**2+5.66283E-07*T**3+65812*T**(-1)-1.30927E-10*T**4;
      2896.00  Y  -30556.41+283.559746*T-42.63829*T*LN(T)-4.849315E+33*T**(-9);
      5000.00  N !
 FUNCTION GLIQMO    298.15  +41831.347-14.694912*T+GHSERMO+4.24519E-22*T**7;
      2896.00  Y  +3538.963+271.6697*T-42.63829*T*LN(T);
      5000.00  N !
 FUNCTION GFCCMO    298.15  +GHSERMO+15200+0.63*T;                     6000 N !
$ ------------------------------------------------------------------------------
$ U
$
$ FCC_A1 and HCP_A3 added in unary 4.1
$
$ HCP_A3 from 04Che not in unary
$
 PAR  G(ORTHORHOMBIC_A20,U),,           +GHSERUU;                3000 N 91Din !
 PAR  G(TETRAGONAL_U,U),,               +GTETUU;                 3000 N 91Din !
 PAR  G(BCC_A2,U:VA),,                  +GBCCUU;                 3000 N 91Din !
 PAR  G(FCC_A1,U:VA),,                  +GHSERUU+5000;           3000 N 99SGUN !
 PAR  G(HCP_A3,U:VA),,                  +GBCCUU+5000-0.008*T;    3000 N 99SGUN !
$PAR  G(HCP_A3,U:VA),,                  +GHSERUU+50000;          3000 N 04Che3 !
 PAR  G(LIQUID,U),,                     +GHSERUU
             +12355.5-10.3239*T;                                 3000 N 91Din !
$
 FUNCTION GHSERUU   298.15  -8407.734+130.955151*T-26.9182*T*LN(T)
       +0.00125156*T**2-4.42605E-06*T**3+38568*T**(-1);
       955.00  Y  -22521.8+292.121093*T-48.66*T*LN(T);
      3000.00  N !
 FUNCTION GTETUU    298.15  -5156.136+106.976316*T-22.841*T*LN(T)
       -0.01084475*T**2+2.7889E-08*T**3+81944*T**(-1);
       941.50  Y  -14327.309+244.16802*T-42.9278*T*LN(T);
      3000.00  N !
 FUNCTION GBCCUU    298.15  -752.767+131.5381*T-27.5152*T*LN(T)
       -0.00835595*T**2+9.67907E-07*T**3+204611*T**(-1);
      1049.00  Y  -4698.365+202.685635*T-38.2836*T*LN(T);
      3000.00  N !
 FUNCTION GLIQUU    298.15  +GHSERUU+12355.5-10.3239*T;                3000 N !
$ ------------------------------------------------------------------------------
$ Binary system
$
$ A. Berche, N. Dupin, C. Gueneau, C. Rado, B. Sundman, J.C. Dumas,
$ J. Nucl. Mater., 411, 131-43(2011).
$
$ Checked against paper. Checked at 6000 K.
$
$ The liquid interaction has a very large temperature dependence.
$
 PAR  L(LIQUID,MO,U;0),,                +66600-48.5*T;,,              N 11Ber !
 PAR  L(LIQUID,MO,U;1),,                -17400+35.6*T;,,              N 11Ber !
 PAR  L(LIQUID,MO,U;2),,                +81300-55*T;,,                N 11Ber !
$
 PAR  L(FCC_A1,MO,U:VA;0),,             +UN_ASS;,,                    N !
$
 PAR  L(BCC_A2,MO,U:VA;0),,             +26180-9.2*T;,,               N 11Ber !
 PAR  L(BCC_A2,MO,U:VA;1),,             +28370+2.2*T;,,               N 11Ber !
 PAR  L(BCC_A2,MO,U:VA;2),,             +47200-25*T;,,                N 11Ber !
$
 PAR  L(ORTHORHOMBIC_A20,MO,U;0),,      +34180-9.2*T;,,               N 11Ber !
 PAR  L(ORTHORHOMBIC_A20,MO,U;1),,      +28370+2.2*T;,,               N 11Ber !
 PAR  L(ORTHORHOMBIC_A20,MO,U;2),,      +47200-25*T;,,                N 11Ber !
$
 PAR  L(TETRAGONAL_U,MO,U;0),,          +20180-9.2*T;,,               N 11Ber !
 PAR  L(TETRAGONAL_U,MO,U;1),,          +28370+2.2*T;,,               N 11Ber !
 PAR  L(TETRAGONAL_U,MO,U;2),,          +47200-25*T;,,                N 11Ber !
$
 PAR  G(MOU2_C11B,MO:U),,                +GHSERMO+2*GHSERUU
             -20000+20*T;,,                                           N 11Ber !
$ ------------------------------------------------------------------------------
$
$
 LIST-OF-REFERENCE
 NUMBER  SOURCE
  Null   'Unknown source'
  COST   'COST 507 database'
  91Din  'A.T. Dinsdale, Calphad, 15, 317-425(1991).'
  99SGUN 'SGTE unary database V.4.1, 1999.'
  04Che3 'P.-Y. Chevalier, E. Fischer, B. Cheynet,
          Calphad, 28, 15-40(2004); U, Zr'
  10Zha  'X. Zhang, Y.F. Cui, G.L. Xu, W.J. Zhu, H.S. Liu, B.Y. Yin, Z.P. Jin,
          J. Nucl. Mater., 402, 15-24(2010); Mo'
  11Ber  'A. Berche, N. Dupin, C. Gueneau, C. Rado, B. Sundman, J.C. Dumas,
          J. Nucl. Mater., 411, 131-43(2011); Mo, Mo-U'
!
