Repository: orchid-calphad/orchid-project.org

# orchid-project.org

Website and released data of **ORCHID** (Open Repository for CALPHAD Hypotheses, Intelligence, and Discovery),
served by GitHub Pages at https://orchid-project.org. Releases are archived on Zenodo (one DOI per version).

- `index.html`, `catalog/`, `best-practices.html` — static, self-contained pages (generated in the ORCHID tooling).
- `data/` — released data: catalog, redistributable TDB files, convex hulls. Licences: `data/LICENSES.md`, `data/NOTICE.md`.
- `llms.txt`, `data/croissant.json`, `CITATION.cff`, `.zenodo.json` — machine-readable metadata.

Only data with clear redistribution rights are published.

File: data/databases/sgte-binary/MoU-18Cor.tdb
$
$ Database for Mo-U from E.C. Corcoran et al. 2018.
$
$ E.C. Corcoran, J.-L. Fleche, N. Dupin, B. Sundman, C. Gueneau,
$ Calphad, 63, 196-211(2018).
$
$ Dataset created 2023.10.18 by Bengt Hallstedt.
$
$ The parameters are not printed in the paper itself, but given as supplemental
$ material in the form of list-data output from GES (not tdb).
$
$ ------------------------------------------------------------------------------
 TEMP-LIM 298.15 6000.00 !
$
$ELEMENT NAME  REF. STATE               ATOMIC MASS H298-H0    S298    !
$
 ELEMENT VA   VACUUM                      0.0          0.0      0.0    ! 
 ELEMENT MO   BCC_A2                     95.94      4589.0     28.56   ! 
 ELEMENT U    ORTHORHOMBIC_A20          238.0289    6364.      50.20   ! 
$ ------------------------------------------------------------------------------
$ Phase definitions
$
 PHASE LIQUID:L % 1 1 !
 CONST LIQUID:L : MO U : !
$
$ Fcc (cF4, Fm-3m) and MeX (cF8, Fm-3m)
$
 PHASE FCC_A1 %A 2 1 1 !
 CONST FCC_A1 : MO U : VA : !
$
$ Bcc (cI2, Im-3m)
$
 PHASE BCC_A2 %B 2 1 3 !
 CONST BCC_A2 : MO U : VA : !
$
$ Hcp (hP2, P6_3/mmc) and Me2X (NiAs-type, hP4, P6_3/mmc, B8_1)
$
 PHASE HCP_A3 %A 2 1 0.5 !
 CONST HCP_A3 : MO U : VA : !
$
$ Prototype alpha-U (oC4, Cmcm)
$
 PHASE ORTHORHOMBIC_A20 % 1 1 !
 CONST ORTHORHOMBIC_A20 : MO U% : !
$
$ Prototype beta-U (tP30, P4_2/mnm, SB: A_b)
$
 PHASE TETRAGONAL_U % 1 1 !
 CONST TETRAGONAL_U : MO U% : !
$
$ Prototype MoSi2 (tI6, I4/mmm)
$
 PHASE MOU2_C11B % 2 1 2 !
 CONST MOU2_C11B : MO : U : !
$ ------------------------------------------------------------------------------
$ Defaults
$
 DEFINE-SYSTEM-DEFAULT ELEMENT 2 !
 DEFAULT-COM DEFINE_SYSTEM_ELEMENT VA !
 TYPE-DEF % SEQ * !
 TYPE-DEF A GES AMEND_PHASE_DESCRIPTION @ MAGNETIC -3 0.28 !
 TYPE-DEF B GES AMEND_PHASE_DESCRIPTION @ MAGNETIC -1 0.4 !
 FUNCTION ZERO      298.15  0;                                         6000 N !
 FUNCTION UN_ASS    298.15  0;                                         6000 N !
 FUNCTION R         298.15  +8.31451;                                  6000 N !
$ ------------------------------------------------------------------------------
$ Element data
$ ------------------------------------------------------------------------------
$ Mo
$
$ ORTHORHOMBIC_A20 and TETRAGONAL_U from 10Zha and 11Ber not included in unary
$
 PAR  G(BCC_A2,MO:VA),,                 +GHSERMO;                5000 N 91Din !
 PAR  G(FCC_A1,MO:VA),,                 +GHSERMO+15200+0.63*T;   5000 N 91Din !
 PAR  G(HCP_A3,MO:VA),,                 +GHSERMO+11550;          5000 N 91Din !
$PAR  G(ORTHORHOMBIC_A20,MO),,          +GHSERMO+21482.5454;     5000 N 10Zha !
 PAR  G(ORTHORHOMBIC_A20,MO),,          +GHSERMO+20000;          5000 N 11Ber !
$PAR  G(TETRAGONAL_U,MO),,              +GHSERMO+19751.2267;     5000 N 10Zha !
 PAR  G(TETRAGONAL_U,MO),,              +GHSERMO+18400;          5000 N 11Ber !
 PAR  G(LIQUID,MO),,                    +GLIQMO;                 5000 N 91Din !
$
 FUNCTION GHSERMO   298.15  -7746.302+131.9197*T-23.56414*T*LN(T)
       -0.003443396*T**2+5.66283E-07*T**3+65812*T**(-1)-1.30927E-10*T**4;
      2896.00  Y  -30556.41+283.559746*T-42.63829*T*LN(T)-4.849315E+33*T**(-9);
      5000.00  N !
 FUNCTION GLIQMO    298.15  +41831.347-14.694912*T+GHSERMO+4.24519E-22*T**7;
      2896.00  Y  +3538.963+271.6697*T-42.63829*T*LN(T);
      5000.00  N !
 FUNCTION GFCCMO    298.15  +GHSERMO+15200+0.63*T;                     6000 N !
$ ------------------------------------------------------------------------------
$ U
$
$ FCC_A1 and HCP_A3 added in unary 4.1
$
$ HCP_A3 from 04Che not in unary
$
 PAR  G(ORTHORHOMBIC_A20,U),,           +GHSERUU;                3000 N 91Din !
 PAR  G(TETRAGONAL_U,U),,               +GTETUU;                 3000 N 91Din !
 PAR  G(BCC_A2,U:VA),,                  +GBCCUU;                 3000 N 91Din !
 PAR  G(FCC_A1,U:VA),,                  +GHSERUU+5000;           3000 N 99SGUN !
 PAR  G(HCP_A3,U:VA),,                  +GBCCUU+5000-0.008*T;    3000 N 99SGUN !
$PAR  G(HCP_A3,U:VA),,                  +GHSERUU+50000;          3000 N 04Che3 !
 PAR  G(LIQUID,U),,                     +GHSERUU
             +12355.5-10.3239*T;                                 3000 N 91Din !
$
 FUNCTION GHSERUU   298.15  -8407.734+130.955151*T-26.9182*T*LN(T)
       +0.00125156*T**2-4.42605E-06*T**3+38568*T**(-1);
       955.00  Y  -22521.8+292.121093*T-48.66*T*LN(T);
      3000.00  N !
 FUNCTION GTETUU    298.15  -5156.136+106.976316*T-22.841*T*LN(T)
       -0.01084475*T**2+2.7889E-08*T**3+81944*T**(-1);
       941.50  Y  -14327.309+244.16802*T-42.9278*T*LN(T);
      3000.00  N !
 FUNCTION GBCCUU    298.15  -752.767+131.5381*T-27.5152*T*LN(T)
       -0.00835595*T**2+9.67907E-07*T**3+204611*T**(-1);
      1049.00  Y  -4698.365+202.685635*T-38.2836*T*LN(T);
      3000.00  N !
 FUNCTION GLIQUU    298.15  +GHSERUU+12355.5-10.3239*T;                3000 N !
$ ------------------------------------------------------------------------------
$ Binary system
$
$ E.C. Corcoran, J.-L. Fleche, N. Dupin, B. Sundman, C. Gueneau,
$ Calphad, 63, 196-211(2018).
$
$ Checked against paper. Checked at 6000 K.
$
$ In the paper the TAF-ID database is cited for the Mo-U parameters. They don't
$ seem to be published previously.
$
$ The parameters are not printed in the paper itself, but given as supplemental
$ material in the form of list-data output from GES (not tdb).
$
 PAR  L(LIQUID,MO,U;0),,                +19992-2.15*T+27-16.2*T;,,    N 18Cor !
 PAR  L(LIQUID,MO,U;1),,                +43155-12.6*T-1950+3*T;,,     N 18Cor !
 PAR  L(LIQUID,MO,U;2),,                +47058-24.3*T+890;,,          N 18Cor !
$
 PAR  L(FCC_A1,MO,U:VA;0),,             +UN_ASS;,,                    N !
$
 PAR  L(BCC_A2,MO,U:VA;0),,             +19992-2.15*T;,,              N 18Cor !
 PAR  L(BCC_A2,MO,U:VA;1),,             +43155-12.6*T;,,              N 18Cor !
 PAR  L(BCC_A2,MO,U:VA;2),,             +47058-24.3*T;,,              N 18Cor !
$
 PAR  L(ORTHORHOMBIC_A20,MO,U;0),,      +19992-2.15*T+6000;,,         N 18Cor !
 PAR  L(ORTHORHOMBIC_A20,MO,U;1),,      +43155-12.6*T;,,              N 18Cor !
 PAR  L(ORTHORHOMBIC_A20,MO,U;2),,      +47058-24.3*T;,,              N 18Cor !
$
 PAR  L(TETRAGONAL_U,MO,U;0),,          +19992-2.15*T-1000;,,         N 18Cor !
 PAR  L(TETRAGONAL_U,MO,U;1),,          +43155-12.6*T;,,              N 18Cor !
 PAR  L(TETRAGONAL_U,MO,U;2),,          +47058-24.3*T;,,              N 18Cor !
$
 PAR  G(MOU2_C11B,MO:U),,                +GHSERMO+2*GHSERUU
             -13037+10.5*T;,,                                         N 18Cor !
$ ------------------------------------------------------------------------------
$
$
 LIST-OF-REFERENCE
 NUMBER  SOURCE
  Null   'Unknown source'
  COST   'COST 507 database'
  91Din  'A.T. Dinsdale, Calphad, 15, 317-425(1991).'
  99SGUN 'SGTE unary database V.4.1, 1999.'
  04Che3 'P.-Y. Chevalier, E. Fischer, B. Cheynet,
          Calphad, 28, 15-40(2004); U, Zr'
  10Zha  'X. Zhang, Y.F. Cui, G.L. Xu, W.J. Zhu, H.S. Liu, B.Y. Yin, Z.P. Jin,
          J. Nucl. Mater., 402, 15-24(2010); Mo'
  11Ber  'A. Berche, N. Dupin, C. Gueneau, C. Rado, B. Sundman, J.C. Dumas,
          J. Nucl. Mater., 411, 131-43(2011); Mo'
  18Cor  'E.C. Corcoran, J.-L. Fleche, N. Dupin, B. Sundman, C. Gueneau,
          Calphad, 63, 196-211(2018); Mo-U'
!

File: data/databases/sgte-binary/MoV-02Bra-LB.tdb
$
$ Database for Mo-V from J. Bratberg and K. Frisk 2002 (included in LB Vol. 5)
$
$ J. Bratberg, K. Frisk, Calphad, 26, 459-76(2002).
$
$ Dataset created 2010.02.14 by Bengt Hallstedt.
$ 2021.01.31: Modified for use with GES6.
$
$ There is a miscibility gap in bcc below 1158 K, which is not experimentally
$ verified.
$
$ ------------------------------------------------------------------------------
 TEMP-LIM 298.15 6000.00 !
$
$ELEMENT NAME  REF. STATE               ATOMIC MASS H298-H0    S298    !
$
 ELEMENT VA   VACUUM                      0.0          0.0      0.0    ! 
 ELEMENT MO   BCC_A2                     95.94      4589.0     28.56   ! 
 ELEMENT V    BCC_A2                     50.9415    4507.0     30.89   ! 
$ ------------------------------------------------------------------------------
$ Phase definitions
$
 PHASE LIQUID:L % 1 1 !
 CONST LIQUID:L : MO V : !
$
$ Fcc (cF4, Fm-3m) and MeX (cF8, Fm-3m)
$
 PHASE FCC_A1 %A 2 1 1 !
 CONST FCC_A1 : MO V : VA : !
$
$ Bcc (cI2, Im-3m)
$
 PHASE BCC_A2 %B 2 1 3 !
 CONST BCC_A2 : MO V : VA : !
$
$ Hcp (hP2, P6_3/mmc) and Me2X (NiAs-type, hP4, P6_3/mmc, B8_1)
$
 PHASE HCP_A3 %A 2 1 0.5 !
 CONST HCP_A3 : MO V : VA : !
$ ------------------------------------------------------------------------------
$ Defaults
$
 DEFINE-SYSTEM-DEFAULT ELEMENT 2 !
 DEFAULT-COM DEFINE_SYSTEM_ELEMENT VA !
 TYPE-DEF % SEQ * !
 TYPE-DEF A GES AMEND_PHASE_DESCRIPTION @ MAGNETIC -3 0.28 !
 TYPE-DEF B GES AMEND_PHASE_DESCRIPTION @ MAGNETIC -1 0.4 !
 FUNCTION ZERO      298.15  0;                                         6000 N !
 FUNCTION UN_ASS    298.15  0;                                         6000 N !
$ ------------------------------------------------------------------------------
$ Element data
$ ------------------------------------------------------------------------------
$ Mo
$
 PAR  G(BCC_A2,MO:VA),,                 +GHSERMO;                5000 N 91Din !
 PAR  G(FCC_A1,MO:VA),,                 +GHSERMO+15200+0.63*T;   5000 N 91Din !
 PAR  G(HCP_A3,MO:VA),,                 +GHSERMO+11550;          5000 N 91Din !
 PAR  G(LIQUID,MO),,                    +GLIQMO;                 5000 N 91Din !
$
 FUNCTION GHSERMO   298.15  -7746.302+131.9197*T-23.56414*T*LN(T)
       -0.003443396*T**2+5.66283E-07*T**3+65812*T**(-1)-1.30927E-10*T**4;
      2896.00  Y  -30556.41+283.559746*T-42.63829*T*LN(T)-4.849315E+33*T**(-9);
      5000.00  N !
 FUNCTION GLIQMO    298.15  +41831.347-14.694912*T+GHSERMO+4.24519E-22*T**7;
      2896.00  Y  +3538.963+271.6697*T-42.63829*T*LN(T);
      5000.00  N !
 FUNCTION GFCCMO    298.15  +GHSERMO+15200+0.63*T;                     6000 N !
$ ------------------------------------------------------------------------------
$ V
$
 PAR  G(BCC_A2,V:VA),,                  +GHSERVV;                4000 N 91Din !
 PAR  G(FCC_A1,V:VA),,                  +GHSERVV+7500+1.7*T;     4000 N 91Din !
 PAR  G(HCP_A3,V:VA),,                  +GHSERVV+4000+2.4*T;     4000 N 91Din !
$PAR  G(CBCC_A12,V:VA),,                +GHSERVV+9000;           4000 N 91Din !
$PAR  G(CUB_A13,V:VA),,                 +GHSERVV+10000;          4000 N 91Din !
 PAR  G(LIQUID,V),,                     +GLIQVV;                 4000 N 91Din !
$
 FUNCTION GHSERVV   298.15  -7930.43+133.346053*T-24.134*T*LN(T)
       -0.003098*T**2+1.2175E-07*T**3+69460*T**(-1);
       790.00  Y  -7967.842+143.291093*T-25.9*T*LN(T)
       +6.25E-05*T**2-6.8E-07*T**3;
      2183.00  Y  -41689.864+321.140783*T-47.43*T*LN(T)+6.44389E+31*T**(-9);
      4000.00  N !
 FUNCTION GLIQVV    298.15  +20764.117-9.455552*T+GHSERVV-5.19136E-22*T**7;
      2183.00  Y  -19617.51+311.055983*T-47.43*T*LN(T);
      4000.00  N !
$ ------------------------------------------------------------------------------
$ Binary system
$
$ From J. Bratberg and K. Frisk 2002 (included in LB Vol. 5)
$
$ J. Bratberg, K. Frisk, Calphad, 26, 459-76(2002).
$
$ Checked against LB and paper. Checked at 6000 K.
$
$ There is a miscibility gap in bcc below 1158 K, which is not experimentally
$ verified.
$
 PAR  L(LIQUID,MO,V;0),,                +17784;,,                     N 02Bra !
$
 PAR  L(BCC_A2,MO,V:VA;0),,             +19245;,,                     N 02Bra !
$
$ metastable
$
 PAR  L(FCC_A1,MO,V:VA;0),,             +ZERO;,,                      N 02Bra !
 PAR  L(HCP_A3,MO,V:VA;0),,             +ZERO;,,                      N 02Bra !
$ ------------------------------------------------------------------------------
$
 ASSESSED_SYSTEM
  MO-V(TDB -* +LIQUID +BCC_A2 ;G5 C_S:BCC_A2/V:VA MAJ:BCC_A2/MO:VA
    ;P3 TMM:500/3000 STP:.5/600/1 STP:.4/2600/1) !
$
$
 LIST-OF-REFERENCE
 NUMBER  SOURCE
  Null   'Unknown source'
  88And1 'J.-O. Andersson, Calphad, 12, 1-8(1988); Mo-C'
  91Din  'A.T. Dinsdale, Calphad, 15, 317-425(1991).'
  99Dav  'A. Davydov, U.R. Kattner, J. Phase Equilib., 20, 5-16(1999); Co-Mo'
  02Bra  'J. Bratberg, K. Frisk, Calphad, 26, 459-76(2002); Mo-V, Mo-V-C'
!

File: data/databases/sgte-binary/MoV-21Yan.tdb
$
$ Database for Mo-V from W. Yang et al. 2021.
$
$ W. Yang, Z. Gao, C. Li, C. Guo, Z. Du, J. Alloys Compd., 857, 157509(2021).
$
$ Dataset created 2023.10.24 by Bengt Hallstedt.
$
$ The bcc miscibility predicted by 02Bra is experimentally verified with the
$ maximum about 35 K lower than in 02Bra.
$
$ The bcc interaction is bizarre, but it does reproduce the miscibility gap.
$
$ ------------------------------------------------------------------------------
 TEMP-LIM 298.15 6000.00 !
$
$ELEMENT NAME  REF. STATE               ATOMIC MASS H298-H0    S298    !
$
 ELEMENT VA   VACUUM                      0.0          0.0      0.0    ! 
 ELEMENT MO   BCC_A2                     95.94      4589.0     28.56   ! 
 ELEMENT V    BCC_A2                     50.9415    4507.0     30.89   ! 
$ ------------------------------------------------------------------------------
$ Phase definitions
$
 PHASE LIQUID:L % 1 1 !
 CONST LIQUID:L : MO V : !
$
$ Fcc (cF4, Fm-3m) and MeX (cF8, Fm-3m)
$
 PHASE FCC_A1 %A 2 1 1 !
 CONST FCC_A1 : MO V : VA : !
$
$ Bcc (cI2, Im-3m)
$
 PHASE BCC_A2 %B 2 1 3 !
 CONST BCC_A2 : MO V : VA : !
$
$ Hcp (hP2, P6_3/mmc) and Me2X (NiAs-type, hP4, P6_3/mmc, B8_1)
$
 PHASE HCP_A3 %A 2 1 0.5 !
 CONST HCP_A3 : MO V : VA : !
$ ------------------------------------------------------------------------------
$ Defaults
$
 DEFINE-SYSTEM-DEFAULT ELEMENT 2 !
 DEFAULT-COM DEFINE_SYSTEM_ELEMENT VA !
 TYPE-DEF % SEQ * !
 TYPE-DEF A GES AMEND_PHASE_DESCRIPTION @ MAGNETIC -3 0.28 !
 TYPE-DEF B GES AMEND_PHASE_DESCRIPTION @ MAGNETIC -1 0.4 !
 FUNCTION ZERO      298.15  0;                                         6000 N !
 FUNCTION UN_ASS    298.15  0;                                         6000 N !
$ ------------------------------------------------------------------------------
$ Element data
$ ------------------------------------------------------------------------------
$ Mo
$
 PAR  G(BCC_A2,MO:VA),,                 +GHSERMO;                5000 N 91Din !
 PAR  G(FCC_A1,MO:VA),,                 +GHSERMO+15200+0.63*T;   5000 N 91Din !
 PAR  G(HCP_A3,MO:VA),,                 +GHSERMO+11550;          5000 N 91Din !
 PAR  G(LIQUID,MO),,                    +GLIQMO;                 5000 N 91Din !
$
 FUNCTION GHSERMO   298.15  -7746.302+131.9197*T-23.56414*T*LN(T)
       -0.003443396*T**2+5.66283E-07*T**3+65812*T**(-1)-1.30927E-10*T**4;
      2896.00  Y  -30556.41+283.559746*T-42.63829*T*LN(T)-4.849315E+33*T**(-9);
      5000.00  N !
 FUNCTION GLIQMO    298.15  +41831.347-14.694912*T+GHSERMO+4.24519E-22*T**7;
      2896.00  Y  +3538.963+271.6697*T-42.63829*T*LN(T);
      5000.00  N !
 FUNCTION GFCCMO    298.15  +GHSERMO+15200+0.63*T;                     6000 N !
$ ------------------------------------------------------------------------------
$ V
$
 PAR  G(BCC_A2,V:VA),,                  +GHSERVV;                4000 N 91Din !
 PAR  G(FCC_A1,V:VA),,                  +GHSERVV+7500+1.7*T;     4000 N 91Din !
 PAR  G(HCP_A3,V:VA),,                  +GHSERVV+4000+2.4*T;     4000 N 91Din !
$PAR  G(CBCC_A12,V:VA),,                +GHSERVV+9000;           4000 N 91Din !
$PAR  G(CUB_A13,V:VA),,                 +GHSERVV+10000;          4000 N 91Din !
 PAR  G(LIQUID,V),,                     +GLIQVV;                 4000 N 91Din !
$
 FUNCTION GHSERVV   298.15  -7930.43+133.346053*T-24.134*T*LN(T)
       -0.003098*T**2+1.2175E-07*T**3+69460*T**(-1);
       790.00  Y  -7967.842+143.291093*T-25.9*T*LN(T)
       +6.25E-05*T**2-6.8E-07*T**3;
      2183.00  Y  -41689.864+321.140783*T-47.43*T*LN(T)+6.44389E+31*T**(-9);
      4000.00  N !
 FUNCTION GLIQVV    298.15  +20764.117-9.455552*T+GHSERVV-5.19136E-22*T**7;
      2183.00  Y  -19617.51+311.055983*T-47.43*T*LN(T);
      4000.00  N !
$ ------------------------------------------------------------------------------
$ Binary system
$
$ W. Yang, Z. Gao, C. Li, C. Guo, Z. Du, J. Alloys Compd., 857, 157509(2021).
$
$ Checked against paper. Checked at 6000 K.
$
$ The bcc miscibility predicted by 02Bra is experimentally verified with the
$ maximum about 35 K lower than in 02Bra. Modified from 02Bra.
$
$ The bcc interaction is bizarre, but it does reproduce the miscibility gap.
$
 PAR  L(LIQUID,MO,V;0),,                +17784;,,                     N 02Bra !
 PAR  L(LIQUID,MO,V;1),,                +2993.86+0.5*T;,,             N 21Yan !
 PAR  L(LIQUID,MO,V;2),,                -500;,,                       N 21Yan !
$
 PAR  L(BCC_A2,MO,V:VA;0),,             -14800.01+13.07112*T;,,       N 21Yan !
 PAR  L(BCC_A2,MO,V:VA;1),,             +9;,,                         N 21Yan !
 PAR  L(BCC_A2,MO,V:VA;2),,             -33315+12.9*T;,,              N 21Yan !
$
$ metastable
$
 PAR  L(FCC_A1,MO,V:VA;0),,             +ZERO;,,                      N 02Bra !
 PAR  L(HCP_A3,MO,V:VA;0),,             +ZERO;,,                      N 02Bra !
$ ------------------------------------------------------------------------------
$
 ASSESSED_SYSTEM
  MO-V(TDB -* +LIQUID +BCC_A2 ;G5 C_S:BCC_A2/V:VA MAJ:BCC_A2/MO:VA
    ;P3 TMM:500/3000 STP:.5/600/1 STP:.4/2600/1) !
$
$
 LIST-OF-REFERENCE
 NUMBER  SOURCE
  Null   'Unknown source'
  88And1 'J.-O. Andersson, Calphad, 12, 1-8(1988); Mo-C'
  91Din  'A.T. Dinsdale, Calphad, 15, 317-425(1991).'
  02Bra  'J. Bratberg, K. Frisk, Calphad, 26, 459-76(2002); Mo-V, Mo-V-C'
  21Yan  'W. Yang, Z. Gao, C. Li, C. Guo, Z. Du,
          J. Alloys Compd., 857, 157509(2021); Mo-V'
!

File: data/databases/sgte-binary/MoV-99Zhe.tdb
$
$ Database for Mo-V from F. Zheng et al. 1999
$
$ F. Zheng, B.B. Argent, J.F. Smith, J. Phase Equilib., 20, 370-72(1999).
$
$ Dataset created 2017.04.08 by Bengt Hallstedt.
$ 2021.01.31: Modified for use with GES6.
$
$ ------------------------------------------------------------------------------
 TEMP-LIM 298.15 6000.00 !
$
$ELEMENT NAME  REF. STATE               ATOMIC MASS H298-H0    S298    !
$
 ELEMENT VA   VACUUM                      0.0          0.0      0.0    ! 
 ELEMENT MO   BCC_A2                     95.94      4589.0     28.56   ! 
 ELEMENT V    BCC_A2                     50.9415    4507.0     30.89   ! 
$ ------------------------------------------------------------------------------
$ Phase definitions
$
 PHASE LIQUID:L % 1 1 !
 CONST LIQUID:L : MO V : !
$
$ Fcc (cF4, Fm-3m) and MeX (cF8, Fm-3m)
$
 PHASE FCC_A1 %A 2 1 1 !
 CONST FCC_A1 : MO V : VA : !
$
$ Bcc (cI2, Im-3m)
$
 PHASE BCC_A2 %B 2 1 3 !
 CONST BCC_A2 : MO V : VA : !
$
$ Hcp (hP2, P6_3/mmc) and Me2X (NiAs-type, hP4, P6_3/mmc, B8_1)
$
 PHASE HCP_A3 %A 2 1 0.5 !
 CONST HCP_A3 : MO V : VA : !
$ ------------------------------------------------------------------------------
$ Defaults
$
 DEFINE-SYSTEM-DEFAULT ELEMENT 2 !
 DEFAULT-COM DEFINE_SYSTEM_ELEMENT VA !
 TYPE-DEF % SEQ * !
 TYPE-DEF A GES AMEND_PHASE_DESCRIPTION @ MAGNETIC -3 0.28 !
 TYPE-DEF B GES AMEND_PHASE_DESCRIPTION @ MAGNETIC -1 0.4 !
 FUNCTION ZERO      298.15  0;                                         6000 N !
 FUNCTION UN_ASS    298.15  0;                                         6000 N !
$ ------------------------------------------------------------------------------
$ Element data
$ ------------------------------------------------------------------------------
$ Mo
$
 PAR  G(BCC_A2,MO:VA),,                 +GHSERMO;                5000 N 91Din !
 PAR  G(FCC_A1,MO:VA),,                 +GHSERMO+15200+0.63*T;   5000 N 91Din !
 PAR  G(HCP_A3,MO:VA),,                 +GHSERMO+11550;          5000 N 91Din !
 PAR  G(LIQUID,MO),,                    +GLIQMO;                 5000 N 91Din !
$
 FUNCTION GHSERMO   298.15  -7746.302+131.9197*T-23.56414*T*LN(T)
       -0.003443396*T**2+5.66283E-07*T**3+65812*T**(-1)-1.30927E-10*T**4;
      2896.00  Y  -30556.41+283.559746*T-42.63829*T*LN(T)-4.849315E+33*T**(-9);
      5000.00  N !
 FUNCTION GLIQMO    298.15  +41831.347-14.694912*T+GHSERMO+4.24519E-22*T**7;
      2896.00  Y  +3538.963+271.6697*T-42.63829*T*LN(T);
      5000.00  N !
 FUNCTION GFCCMO    298.15  +GHSERMO+15200+0.63*T;                     6000 N !
$ ------------------------------------------------------------------------------
$ V
$
 PAR  G(BCC_A2,V:VA),,                  +GHSERVV;                4000 N 91Din !
 PAR  G(FCC_A1,V:VA),,                  +GHSERVV+7500+1.7*T;     4000 N 91Din !
 PAR  G(HCP_A3,V:VA),,                  +GHSERVV+4000+2.4*T;     4000 N 91Din !
$PAR  G(CBCC_A12,V:VA),,                +GHSERVV+9000;           4000 N 91Din !
$PAR  G(CUB_A13,V:VA),,                 +GHSERVV+10000;          4000 N 91Din !
 PAR  G(LIQUID,V),,                     +GLIQVV;                 4000 N 91Din !
$
 FUNCTION GHSERVV   298.15  -7930.43+133.346053*T-24.134*T*LN(T)
       -0.003098*T**2+1.2175E-07*T**3+69460*T**(-1);
       790.00  Y  -7967.842+143.291093*T-25.9*T*LN(T)
       +6.25E-05*T**2-6.8E-07*T**3;
      2183.00  Y  -41689.864+321.140783*T-47.43*T*LN(T)+6.44389E+31*T**(-9);
      4000.00  N !
 FUNCTION GLIQVV    298.15  +20764.117-9.455552*T+GHSERVV-5.19136E-22*T**7;
      2183.00  Y  -19617.51+311.055983*T-47.43*T*LN(T);
      4000.00  N !
$ ------------------------------------------------------------------------------
$ Binary system
$
$ F. Zheng, B.B. Argent, J.F. Smith, J. Phase Equilib., 20, 370-72(1999).
$
$ Checked against paper. Checked at 6000 K.
$
 PAR  L(LIQUID,MO,V;0),,                -1612.9936-0.187074*T;,,      N 99Zhe !
 PAR  L(LIQUID,MO,V;1),,                -157.9736-0.10393*T;,,        N 99Zhe !
$
 PAR  L(BCC_A2,MO,V:VA;0),,             -4011.698+1.45502*T;,,        N 99Zhe !
 PAR  L(BCC_A2,MO,V:VA;1),,             +187.074+0.20786*T;,,         N 99Zhe !
$
$ metastable
$
 PAR  L(FCC_A1,MO,V:VA;0),,             -4011.698+1.45502*T;,,        N Same !
 PAR  L(FCC_A1,MO,V:VA;1),,             +187.074+0.20786*T;,,         N Same !
$
 PAR  L(HCP_A3,MO,V:VA;0),,             -4011.698+1.45502*T;,,        N Same !
 PAR  L(HCP_A3,MO,V:VA;1),,             +187.074+0.20786*T;,,         N Same !
$ ------------------------------------------------------------------------------
$
 ASSESSED_SYSTEM
  MO-V(TDB -* +LIQUID +BCC_A2 ;G5 C_S:BCC_A2/V:VA MAJ:BCC_A2/MO:VA
    ;P3 TMM:500/3000 STP:.5/600/1 STP:.4/2600/1) !
$
$
 LIST-OF-REFERENCE
 NUMBER  SOURCE
  Null   'Unknown source'
  Same   'Same or similar interaction as in the corresponding stable phase'
  91Din  'A.T. Dinsdale, Calphad, 15, 317-425(1991).'
  99Zhe  'F. Zheng, B.B. Argent, J.F. Smith,
          J. Phase Equilib., 20, 370-72(1999); Mo-V'
!

File: data/databases/sgte-binary/MoW-22Zha.tdb
$
$ Database for Mo-W from E. Zhang et al. 2022.
$
$ E. Zhang, Y. Tang, M. Wen, A. Obaied, I. Roslyakova, L. Zhang,
$ Int. J. Refract. Met. Hard Mater., 103, 105780(2022).
$
$ Dataset created 2023.10.13 by Bengt Hallstedt.
$
$ Element data are claimed to be 3rd generation. Not used here.
$
$ Bcc/B2 ordering included. Va are included in bcc. Thermal vacancies are
$ modelled, but the value for G(BCC_A2,VA:VA) is not given. I have assumed the
$ current standard value. Va are removed. Inclusion of Va increases the
$ elemental melting temperatures considerably.
$
$ ------------------------------------------------------------------------------
 TEMP-LIM 298.15 6000.00 !
$
$ELEMENT NAME  REF. STATE               ATOMIC MASS H298-H0    S298    !
$
 ELEMENT VA   VACUUM                      0.0          0.0      0.0    ! 
 ELEMENT MO   BCC_A2                     95.94      4589.0     28.56   ! 
 ELEMENT W    BCC_A2                    183.85      4970.0     32.6176 ! 
$ ------------------------------------------------------------------------------
$ Phase definitions
$
 PHASE LIQUID:L % 1 1 !
 CONST LIQUID:L : MO W : !
$
$ Fcc (cF4, Fm-3m) and MeX (cF8, Fm-3m)
$
 PHASE FCC_A1 %A 2 1 1 !
 CONST FCC_A1 : MO W : VA : !
$
$ Bcc (cI2, Im-3m)
$
 PHASE BCC_A2 %B 2 1 3 !
 CONST BCC_A2 : MO% W% : VA : !
$
$ Disordered part of B2_BCC, added 0.1 J/mol to A2_BCC
$
 PHASE A2_BCC %B 2 1 3 !
 CONST A2_BCC : MO W : VA : !
$
$ Prototype CsCl (cP2, Pm-3m)
$
 PHASE B2_BCC %BO 3 0.5 0.5 3 !
 CONST B2_BCC : MO W : MO W : VA : !
$
$ Hcp (hP2, P6_3/mmc) and Me2X (NiAs-type, hP4, P6_3/mmc, B8_1)
$
 PHASE HCP_A3 %A 2 1 0.5 !
 CONST HCP_A3 : MO W : VA : !
$ ------------------------------------------------------------------------------
$ Defaults
$
 DEFINE-SYSTEM-DEFAULT ELEMENT 2 !
 DEFAULT-COM DEFINE_SYSTEM_ELEMENT VA !
 TYPE-DEF % SEQ * !
 TYPE-DEF A GES AMEND_PHASE_DESCRIPTION @ MAGNETIC -3 0.28 !
 TYPE-DEF B GES AMEND_PHASE_DESCRIPTION @ MAGNETIC -1 0.4 !
 TYPE-DEF O GES AMEND_PHASE_DESCRIPTION B2_BCC DIS_PART A2_BCC !
 FUNCTION ZERO      298.15  0;                                         6000 N !
 FUNCTION UN_ASS    298.15  0;                                         6000 N !
 FUNCTION R         298.15  +8.31451;                                  6000 N !
$ ------------------------------------------------------------------------------
$ Element data
$ ------------------------------------------------------------------------------
$ Mo
$
 PAR  G(BCC_A2,MO:VA),,                 +GHSERMO;                5000 N 91Din !
 PAR  G(A2_BCC,MO:VA),,                 +GHSERMO+0.1;            5000 N 91Din !
 PAR  G(FCC_A1,MO:VA),,                 +GHSERMO+15200+0.63*T;   5000 N 91Din !
 PAR  G(HCP_A3,MO:VA),,                 +GHSERMO+11550;          5000 N 91Din !
 PAR  G(LIQUID,MO),,                    +GLIQMO;                 5000 N 91Din !
$
$PAR  L(BCC_A2,MO,VA:VA;0),,            +115100-41.89*T;,,            N 22Zha !
$PAR  L(A2_BCC,MO,VA:VA;0),,            +115100-41.89*T;,,            N 22Zha !
$
 FUNCTION GHSERMO   298.15  -7746.302+131.9197*T-23.56414*T*LN(T)
       -0.003443396*T**2+5.66283E-07*T**3+65812*T**(-1)-1.30927E-10*T**4;
      2896.00  Y  -30556.41+283.559746*T-42.63829*T*LN(T)-4.849315E+33*T**(-9);
      5000.00  N !
 FUNCTION GLIQMO    298.15  +41831.347-14.694912*T+GHSERMO+4.24519E-22*T**7;
      2896.00  Y  +3538.963+271.6697*T-42.63829*T*LN(T);
      5000.00  N !
 FUNCTION GFCCMO    298.15  +GHSERMO+15200+0.63*T;                     6000 N !
$ ------------------------------------------------------------------------------
$ W
$
 PAR  G(BCC_A2,W:VA),,                  +GHSERWW;,,                   N 91Din !
 PAR  G(A2_BCC,W:VA),,                  +GHSERWW+0.1;,,               N 91Din !
 PAR  G(FCC_A1,W:VA),,                  +GHSERWW+19300+0.63*T;,,      N 91Din !
 PAR  G(HCP_A3,W:VA),,                  +GHSERWW+14750;,,             N 91Din !
 PAR  G(LIQUID,W),,                     +GLIQWW;,,                    N 91Din !
$
$PAR  L(BCC_A2,W,VA:VA;0),,             +258000-70.11*T;,,            N 22Zha !
$PAR  L(A2_BCC,W,VA:VA;0),,             +258000-70.11*T;,,            N 22Zha !
$
 FUNCTION GHSERWW   298.15  -7646.311+130.4*T-24.1*T*LN(T)
       -0.001936*T**2+2.07E-07*T**3+44500*T**(-1)-5.33E-11*T**4;
      3695.00  Y  -82868.801+389.362335*T-54*T*LN(T)+1.528621E+33*T**(-9);
      6000.00  N !
 FUNCTION GLIQWW    298.15  +52160.584-14.10999*T+GHSERWW-2.713468E-24*T**7;
      3695.00  Y  -30436.051+375.175*T-54*T*LN(T);
      6000.00  N !
 FUNCTION GFCCWW    298.15  +GHSERWW+19300+0.63*T;                     6000 N !
$ ------------------------------------------------------------------------------
$ Va
$
$PAR  G(BCC_A2,VA:VA),,                 +30*T;,,                      N 14Din !
$PAR  G(A2_BCC,VA:VA),,                 +30*T;,,                      N 14Din !
$ ------------------------------------------------------------------------------
$ Binary system
$
$ E. Zhang, Y. Tang, M. Wen, A. Obaied, I. Roslyakova, L. Zhang,
$ Int. J. Refract. Met. Hard Mater., 103, 105780(2022).
$
$ Checked against paper. Checked at 6000 K.
$
$ Element data are claimed to be 3rd generation. Not used here.
$
$ Bcc/B2 ordering included. Va are included in bcc. Thermal vacancies are
$ modelled, but the value for G(BCC_A2,VA:VA) is not given. I have assumed the
$ current standard value. Va are removed. Inclusion of Va increases the
$ elemental melting temperatures considerably.
$
 PAR  L(LIQUID,MO,W;0),,                +ZERO;,,                      N 22Zha !
$
 PAR  L(BCC_A2,MO,W:VA;0),,             +ZERO;,,                      N 22Zha !
 PAR  L(A2_BCC,MO,W:VA;0),,             +ZERO;,,                      N 22Zha !
$
 PAR  G(B2_BCC,MO:W:VA),,               -1260;,,                      N 22Zha !
 PAR  G(B2_BCC,W:MO:VA),,               -1260;,,                      N 22Zha !
$
$ Metastable
$
 PAR  L(FCC_A1,MO,W:VA;0),,             +ZERO;,,                      N Same !
 PAR  L(HCP_A3,MO,W:VA;0),,             +ZERO;,,                      N Same !
$ ------------------------------------------------------------------------------
$
 ASSESSED_SYSTEM
  MO-W(TDB -* +LIQUID +BCC_A2 ;P3 TMM:300/4000 *) !
$
$
 LIST-OF-REFERENCE
 NUMBER  SOURCE
  Null   'Unknown source'
  Same   'Same or similar interaction as in the corresponding stable phase'
  91Din  'A.T. Dinsdale, Calphad, 15, 317-425(1991).'
  14Din  'A.T. Dinsdale, A.V. Khvan, A. Watson,
          Mater. Sci. Technol., 30, 1715-18(2014); Va'
  22Zha  'E. Zhang, Y. Tang, M. Wen, A. Obaied, I. Roslyakova, L. Zhang,
          Int. J. Refract. Met. Hard Mater., 103, 105780(2022); Mo-W'
!

File: data/databases/sgte-binary/MoW-88Gus-LB.tdb
$
$ Database for Mo-W from P. Gustafson, 1988 (Included in LB Vol. 4)
$
$ P. Gustafson, Z. Metallkd., 79, 388-96(1988).
$
$ Dataset created 2010.02.14 by Bengt Hallstedt.
$ 2021.01.31: Modified for use with GES6.
$
$ ------------------------------------------------------------------------------
 TEMP-LIM 298.15 6000.00 !
$
$ELEMENT NAME  REF. STATE               ATOMIC MASS H298-H0    S298    !
$
 ELEMENT VA   VACUUM                      0.0          0.0      0.0    ! 
 ELEMENT MO   BCC_A2                     95.94      4589.0     28.56   ! 
 ELEMENT W    BCC_A2                    183.85      4970.0     32.6176 ! 
$ ------------------------------------------------------------------------------
$ Phase definitions
$
 PHASE LIQUID:L % 1 1 !
 CONST LIQUID:L : MO W : !
$
$ Fcc (cF4, Fm-3m) and MeX (cF8, Fm-3m)
$
 PHASE FCC_A1 %A 2 1 1 !
 CONST FCC_A1 : MO W : VA : !
$
$ Bcc (cI2, Im-3m)
$
 PHASE BCC_A2 %B 2 1 3 !
 CONST BCC_A2 : MO% W% : VA : !
$
$ Hcp (hP2, P6_3/mmc) and Me2X (NiAs-type, hP4, P6_3/mmc, B8_1)
$
 PHASE HCP_A3 %A 2 1 0.5 !
 CONST HCP_A3 : MO W : VA : !
$ ------------------------------------------------------------------------------
$ Defaults
$
 DEFINE-SYSTEM-DEFAULT ELEMENT 2 !
 DEFAULT-COM DEFINE_SYSTEM_ELEMENT VA !
 TYPE-DEF % SEQ * !
 TYPE-DEF A GES AMEND_PHASE_DESCRIPTION @ MAGNETIC -3 0.28 !
 TYPE-DEF B GES AMEND_PHASE_DESCRIPTION @ MAGNETIC -1 0.4 !
 FUNCTION ZERO      298.15  0;                                         6000 N !
 FUNCTION UN_ASS    298.15  0;                                         6000 N !
 FUNCTION R         298.15  +8.31451;                                  6000 N !
$ ------------------------------------------------------------------------------
$ Element data
$ ------------------------------------------------------------------------------
$ Mo
$
 PAR  G(BCC_A2,MO:VA),,                 +GHSERMO;                5000 N 91Din !
 PAR  G(FCC_A1,MO:VA),,                 +GHSERMO+15200+0.63*T;   5000 N 91Din !
 PAR  G(HCP_A3,MO:VA),,                 +GHSERMO+11550;          5000 N 91Din !
 PAR  G(LIQUID,MO),,                    +GLIQMO;                 5000 N 91Din !
$
$PAR  G(CRNI2,MO:MO),,                  +ZERO;,,                      N 05Tur !
$PAR  G(MC_ETA,MO:VA),,                 +GHSERMO+15200+0.63*T;,,      N 88And1 !
$PAR  G(MU_D85,MO:MO:MO),,              +7*GFCCMO+6*GHSERMO
$            -41400-4.41*T;,,                                         N 99Dav !
$
 FUNCTION GHSERMO   298.15  -7746.302+131.9197*T-23.56414*T*LN(T)
       -0.003443396*T**2+5.66283E-07*T**3+65812*T**(-1)-1.30927E-10*T**4;
      2896.00  Y  -30556.41+283.559746*T-42.63829*T*LN(T)-4.849315E+33*T**(-9);
      5000.00  N !
 FUNCTION GLIQMO    298.15  +41831.347-14.694912*T+GHSERMO+4.24519E-22*T**7;
      2896.00  Y  +3538.963+271.6697*T-42.63829*T*LN(T);
      5000.00  N !
 FUNCTION GFCCMO    298.15  +GHSERMO+15200+0.63*T;                     6000 N !
$ ------------------------------------------------------------------------------
$ W
$
 PAR  G(BCC_A2,W:VA),,                  +GHSERWW;,,                   N 91Din !
 PAR  G(FCC_A1,W:VA),,                  +GHSERWW+19300+0.63*T;,,      N 91Din !
 PAR  G(HCP_A3,W:VA),,                  +GHSERWW+14750;,,             N 91Din !
 PAR  G(LIQUID,W),,                     +GLIQWW;,,                    N 91Din !
$
$PAR  G(CRNI2,W:W),,                    +ZERO;,,                      N 05Tur !
$PAR  G(MC_ETA,W:VA),,                  +GHSERWW+19300+0.63*T;,,      N 88Gus2 !
$
 FUNCTION GHSERWW   298.15  -7646.311+130.4*T-24.1*T*LN(T)
       -0.001936*T**2+2.07E-07*T**3+44500*T**(-1)-5.33E-11*T**4;
      3695.00  Y  -82868.801+389.362335*T-54*T*LN(T)+1.528621E+33*T**(-9);
      6000.00  N !
 FUNCTION GLIQWW    298.15  +52160.584-14.10999*T+GHSERWW-2.713468E-24*T**7;
      3695.00  Y  -30436.051+375.175*T-54*T*LN(T);
      6000.00  N !
 FUNCTION GFCCWW    298.15  +GHSERWW+19300+0.63*T;                     6000 N !
$ ------------------------------------------------------------------------------
$ Binary system
$
$ From P. Gustafson 1988 (Included in LB Vol. 4)
$
$ P. Gustafson, Z. Metallkd., 79, 388-96(1988).
$
$ Checked against LB. Checked at 6000 K.
$
 PAR  L(LIQUID,MO,W;0),,                +ZERO;,,                      N 88Gus1 !
$
 PAR  L(BCC_A2,MO,W:VA;0),,             +2000;,,                      N 88Gus1 !
$
$ Metastable
$
 PAR  L(FCC_A1,MO,W:VA;0),,             +2000;,,                      N 88Gus1 !
 PAR  L(HCP_A3,MO,W:VA;0),,             +2000;,,                      N 88Gus2 !
$
$PAR  G(CRNI2,MO:W),,                   +ZERO;,,                      N 05Tur !
$PAR  G(CRNI2,W:MO),,                   +ZERO;,,                      N 05Tur !
$
$PAR  L(MC_ETA,MO,W:VA;0),,             +2000;,,                      N 88Gus2 !
$
$PAR  G(MU_D85,MO:W:MO),,               +7*GFCCMO+4*GHSERMO
$            +2*GHSERWW;,,                                            N NIST !
$PAR  G(MU_D85,MO:MO:W),,               +7*GFCCMO+4*GHSERWW
$            +2*GHSERMO;,,                                            N NIST !
$PAR  G(MU_D85,MO:W:W),,                +7*GFCCMO+6*GHSERWW;,,        N NIST !
$ ------------------------------------------------------------------------------
$
 ASSESSED_SYSTEM
  MO-W(TDB -* +LIQUID +BCC_A2 ;P3 TMM:300/4000 *) !
$
$
 LIST-OF-REFERENCE
 NUMBER  SOURCE
  Null   'Unknown source'
  NIST   'NIST-Ni0209 Database, Ursula Kattner, 2002'
  88And1 'J.-O. Andersson, Calphad, 12, 1-8(1988); Mo-C'
  88Gus1 'P. Gustafson, Z. Metallkd., 79, 388-96(1988); Mo-W'
  88Gus2 'P. Gustafson, Z. Metallkd., 79, 397-402(1988); Mo-W-C'
  91Din  'A.T. Dinsdale, Calphad, 15, 317-425(1991).'
  98Hua  'W. Huang, UWM, unpublished research, 1998; Al-Mo-Ni'
  99Dav  'A. Davydov, U.R. Kattner, J. Phase Equilib., 20, 5-16(1999); Co-Mo'
  05Tur  'P.E.A. Turchi, L. Kaufman, Z.-K. Liu,
          Calphad, 30, 70-87(2006); Cr-Mo-Ni-W'
!

File: data/databases/sgte-binary/MoY-10Cha.tdb
$
$ Database for Mo-Y from W. Chan et al. 2010
$
$ W. Chan, M.C. Gao, O.N. Dogan, P. King,
$ J. Phase Equilib. Diffus., 31, 414-20(2010).
$
$ Dataset created 2017.11.26 by Bengt Hallstedt.
$ 2021.01.31: Modified for use with GES6.
$
$ ------------------------------------------------------------------------------
 TEMP-LIM 298.15 6000.00 !
$
$ELEMENT NAME  REF. STATE               ATOMIC MASS H298-H0    S298    !
$
 ELEMENT VA   VACUUM                      0.0          0.0      0.0    ! 
 ELEMENT MO   BCC_A2                     95.94      4589.0     28.56   ! 
 ELEMENT Y    HCP_A3                     88.9059    5983.457   44.7875 ! 
$ ------------------------------------------------------------------------------
$ Phase definitions
$
 PHASE LIQUID:L % 1 1 !
 CONST LIQUID:L : MO Y : !
$
$ Fcc (cF4, Fm-3m) and MeX (cF8, Fm-3m)
$
 PHASE FCC_A1 %A 2 1 1 !
 CONST FCC_A1 : MO Y : VA : !
$
$ Bcc (cI2, Im-3m)
$
 PHASE BCC_A2 %B 2 1 3 !
 CONST BCC_A2 : MO% Y% : VA : !
$
$ Hcp (hP2, P6_3/mmc) and Me2X (NiAs-type, hP4, P6_3/mmc, B8_1)
$
 PHASE HCP_A3 %A 2 1 0.5 !
 CONST HCP_A3 : MO Y% : VA : !
$ ------------------------------------------------------------------------------
$ Defaults
$
 DEFINE-SYSTEM-DEFAULT ELEMENT 2 !
 DEFAULT-COM DEFINE_SYSTEM_ELEMENT VA !
 TYPE-DEF % SEQ * !
 TYPE-DEF A GES AMEND_PHASE_DESCRIPTION @ MAGNETIC -3 0.28 !
 TYPE-DEF B GES AMEND_PHASE_DESCRIPTION @ MAGNETIC -1 0.4 !
 FUNCTION ZERO      298.15  0;                                         6000 N !
 FUNCTION UN_ASS    298.15  0;                                         6000 N !
 FUNCTION R         298.15  +8.31451;                                  6000 N !
$ ------------------------------------------------------------------------------
$ Element data
$ ------------------------------------------------------------------------------
$ Mo
$
 PAR  G(BCC_A2,MO:VA),,                 +GHSERMO;                5000 N 91Din !
 PAR  G(FCC_A1,MO:VA),,                 +GHSERMO+15200+0.63*T;   5000 N 91Din !
 PAR  G(HCP_A3,MO:VA),,                 +GHSERMO+11550;          5000 N 91Din !
 PAR  G(LIQUID,MO),,                    +GLIQMO;                 5000 N 91Din !
$
 FUNCTION GHSERMO   298.15  -7746.302+131.9197*T-23.56414*T*LN(T)
       -0.003443396*T**2+5.66283E-07*T**3+65812*T**(-1)-1.30927E-10*T**4;
      2896.00  Y  -30556.41+283.559746*T-42.63829*T*LN(T)-4.849315E+33*T**(-9);
      5000.00  N !
 FUNCTION GLIQMO    298.15  +41831.347-14.694912*T+GHSERMO+4.24519E-22*T**7;
      2896.00  Y  +3538.963+271.6697*T-42.63829*T*LN(T);
      5000.00  N !
 FUNCTION GFCCMO    298.15  +GHSERMO+15200+0.63*T;                     6000 N !
$ ------------------------------------------------------------------------------
$ Y
$
$ HCP_A3, BCC_A2 and LIQUID revised in unary 3.0
$ FCC_A1 added in unary 4.1
$
 PAR  G(HCP_A3,Y:VA)            100.00  +GHSERYY;                3700 N 95She3 !
 PAR  G(BCC_A2,Y:VA)            100.00  +GBCCYY;                 3700 N 95She3 !
 PAR  G(FCC_A1,Y:VA)            100.00  +GHSERYY+6000;           3700 N Frie2 !
 PAR  G(LIQUID,Y)               100.00  +GLIQYY;                 3700 N 95She3 !
$
 FUNCTION GHSERYY   100.00  -8011.09379+128.572856*T-25.6656992*T*LN(T)
       -0.00175716414*T**2-4.17561786E-07*T**3+26911.509*T**(-1);
      1000.00  Y  -7179.74574+114.497104*T-23.4941827*T*LN(T)
       -0.0038211802*T**2-8.2534534E-08*T**3;
      1795.15  Y  -67480.7761+382.124727*T-56.9527111*T*LN(T)
       +0.00231774379*T**2-7.22513088E-08*T**3+18077162.6*T**(-1);
      3700.00  N !
 FUNCTION GBCCYY    100.00  -833.658863+123.667346*T-25.5832578*T*LN(T)
       -0.00237175965*T**2+9.10372497E-09*T**3+27340.0687*T**(-1);
      1000.00  Y  -1297.79829+134.528352*T-27.3038477*T*LN(T)
       -5.41757644E-04*T**2-3.05012175E-07*T**3;
      1795.15  Y  +15389.4975+0.981325399*T-8.88296647*T*LN(T)
       -0.00904576576*T**2+4.02944768E-07*T**3-2542575.96*T**(-1);
      3700.00  N !
 FUNCTION GLIQYY    100.00  +2098.50738+119.41873*T-24.6467508*T*LN(T)
       -0.00347023463*T**2-8.12981167E-07*T**3+23713.7332*T**(-1);
      1000.00  Y  +7386.44846+19.4520171*T-9.0681627*T*LN(T)
       -0.0189533369*T**2+1.7595327E-06*T**3;
      1795.15  Y  -12976.5957+257.400783*T-43.0952*T*LN(T);
      3700.00  N !
$ ------------------------------------------------------------------------------
$ Binary system
$
$ W. Chan, M.C. Gao, O.N. Dogan, P. King,
$ J. Phase Equilib. Diffus., 31, 414-20(2010).
$
$ Checked against paper. Checked at 6000 K.
$
 PAR  L(LIQUID,MO,Y;0),,                +29700;,,                     N 10Cha !
 PAR  L(LIQUID,MO,Y;1),,                -1500;,,                      N 10Cha !
$
 PAR  L(BCC_A2,MO,Y:VA;0),,             +100000;,,                    N 10Cha !
 PAR  L(HCP_A3,MO,Y:VA;0),,             +100000;,,                    N 10Cha !
$
$ Metastable
$
 PAR  L(FCC_A1,MO,Y:VA;0),,             +100000;,,                    N Same !
$ ------------------------------------------------------------------------------
$
$
 LIST-OF-REFERENCE
 NUMBER  SOURCE
  Null   'Unknown source'
  Same   'Same or similar interaction as in the corresponding stable phase'
  COST   'COST 507 database'
  Frie2  'Suzana Fries and Leo Lukas, unpublished,
          SGTE unary database V.4.1, 1999; Y'
  91Din  'A.T. Dinsdale, Calphad, 15, 317-425(1991).'
  95She3 'H. Shen, W. Zhang, G. Liu, R. Wang, Z. Du, Report F-95-03,
          University of Science and Technology, Beijing, May 1995,
          SGTE unary database V.3.0, 1996; Y'
  10Cha  'W. Chan, M.C. Gao, O.N. Dogan, P. King,
          J. Phase Equilib. Diffus., 31, 414-20(2010); Mo-Y'
!
