Repository: orchid-calphad/orchid-project.org

# orchid-project.org

Website and released data of **ORCHID** (Open Repository for CALPHAD Hypotheses, Intelligence, and Discovery),
served by GitHub Pages at https://orchid-project.org. Releases are archived on Zenodo (one DOI per version).

- `index.html`, `catalog/`, `best-practices.html` — static, self-contained pages (generated in the ORCHID tooling).
- `data/` — released data: catalog, redistributable TDB files, convex hulls. Licences: `data/LICENSES.md`, `data/NOTICE.md`.
- `llms.txt`, `data/croissant.json`, `CITATION.cff`, `.zenodo.json` — machine-readable metadata.

Only data with clear redistribution rights are published.

File: data/databases/sgte-binary/MoZr-02Zin.tdb
$
$ Database for Mo-Zr from M. Zinkevich and N. Mattern 2002.
$
$ M. Zinkevich, N. Mattern, J. Phase Equilib., 23, 156-62(2002).
$
$ Dataset created 2023.10.22 by Bengt Hallstedt.
$
$ The invariant equilibria in Table 1 are exactly reproduced, but the Mo-rich
$ part in the phase diagram in Fig. 1 looks slightly different.
$
$ There is an inverse miscinility gap with a minimum at 4664 K and x(ZR)=0.58.
$
$ ------------------------------------------------------------------------------
 TEMP-LIM 298.15 6000.00 !
$
$ELEMENT NAME  REF. STATE               ATOMIC MASS H298-H0    S298    !
$
 ELEMENT VA   VACUUM                      0.0          0.0      0.0    ! 
 ELEMENT MO   BCC_A2                     95.94      4589.0     28.56   ! 
 ELEMENT ZR   HCP_A3                     91.22      5566.27    39.1809 ! 
$ ------------------------------------------------------------------------------
$ Phase definitions
$
 PHASE LIQUID:L % 1 1 !
 CONST LIQUID:L : MO ZR : !
$
$ Fcc (cF4, Fm-3m) and MeX (cF8, Fm-3m)
$
 PHASE FCC_A1 %A 2 1 1 !
 CONST FCC_A1 : MO ZR : VA : !
$
$ Bcc (cI2, Im-3m)
$
 PHASE BCC_A2 %B 2 1 3 !
 CONST BCC_A2 : MO ZR : VA : !
$
$ Hcp (hP2, P6_3/mmc) and Me2X (NiAs-type, hP4, P6_3/mmc, B8_1)
$
 PHASE HCP_A3 %A 2 1 0.5 !
 CONST HCP_A3 : MO ZR% : VA : !
$
$ Prototype Cu2Mg (cF24, Fd-3m)
$
 PHASE C15_LAVES % 2 2 1 !
 CONST C15_LAVES : MO% ZR : MO ZR% : !
$ ------------------------------------------------------------------------------
$ Defaults
$
 DEFINE-SYSTEM-DEFAULT ELEMENT 2 !
 DEFAULT-COM DEFINE_SYSTEM_ELEMENT VA !
 TYPE-DEF % SEQ * !
 TYPE-DEF A GES AMEND_PHASE_DESCRIPTION @ MAGNETIC -3 0.28 !
 TYPE-DEF B GES AMEND_PHASE_DESCRIPTION @ MAGNETIC -1 0.4 !
 FUNCTION ZERO      298.15  0;                                         6000 N !
 FUNCTION UN_ASS    298.15  0;                                         6000 N !
 FUNCTION R         298.15  +8.31451;                                  6000 N !
$ ------------------------------------------------------------------------------
$ Element data
$ ------------------------------------------------------------------------------
$ Mo
$
 PAR  G(BCC_A2,MO:VA),,                 +GHSERMO;                5000 N 91Din !
 PAR  G(FCC_A1,MO:VA),,                 +GHSERMO+15200+0.63*T;   5000 N 91Din !
 PAR  G(HCP_A3,MO:VA),,                 +GHSERMO+11550;          5000 N 91Din !
 PAR  G(LIQUID,MO),,                    +GLIQMO;                 5000 N 91Din !
$
 PAR  G(C15_LAVES,MO:MO),,              +3*GHSERMO+15000;,,           N REFLAV !
$
 FUNCTION GHSERMO   298.15  -7746.302+131.9197*T-23.56414*T*LN(T)
       -0.003443396*T**2+5.66283E-07*T**3+65812*T**(-1)-1.30927E-10*T**4;
      2896.00  Y  -30556.41+283.559746*T-42.63829*T*LN(T)-4.849315E+33*T**(-9);
      5000.00  N !
 FUNCTION GLIQMO    298.15  +41831.347-14.694912*T+GHSERMO+4.24519E-22*T**7;
      2896.00  Y  +3538.963+271.6697*T-42.63829*T*LN(T);
      5000.00  N !
 FUNCTION GFCCMO    298.15  +GHSERMO+15200+0.63*T;                     6000 N !
$ ------------------------------------------------------------------------------
$ Zr
$
$ CUB_A13, CBCC_A12, ORTHORHOMBIC_A20 and TETRAGONAL_U added in unary 4.1
$
 PAR  G(HCP_A3,ZR:VA)           130.00  +GHSERZR;,,                   N 91Din !
 PAR  G(BCC_A2,ZR:VA)           130.00  +GBCCZR;,,                    N 91Din !
$PAR  G(OMEGA,ZR)               130.00  +GOMEZR;,,                    N 91Din !
 PAR  G(FCC_A1,ZR:VA)           130.00  +GHSERZR+7600-0.9*T;,,        N 91Din !
$PAR  G(CBCC_A12,ZR:VA)         130.00  +GHSERZR+4602.2;,,            N 99SGUN !
$PAR  G(CUB_A13,ZR:VA)          130.00  +GHSERZR+7531.2;,,            N 99SGUN !
$PAR  G(ORTHORHOMBIC_A20,ZR)    130.00  +GBCCZR+5000;,,               N 99SGUN !
$PAR  G(TETRAGONAL_U,ZR)        130.00  +GBCCZR+5000;,,               N 99SGUN !
 PAR  G(LIQUID,ZR)              130.00  +GLIQZR;,,                    N 91Din !
$
 PAR  G(C15_LAVES,ZR:ZR),,              +3*GHSERZR+15000;,,           N REFLAV !
$
 FUNCTION GHSERZR   130.00  -7827.595+125.64905*T-24.1618*T*LN(T)
       -0.00437791*T**2+34971*T**(-1);
      2128.00  Y  -26085.921+262.724183*T-42.144*T*LN(T)-1.342896E+31*T**(-9);
      6000.00  N !
 FUNCTION GBCCZR    130.00  -525.539+124.9457*T-25.607406*T*LN(T)
       -3.40084E-04*T**2-9.729E-09*T**3+25233*T**(-1)-7.6143E-11*T**4;
      2128.00  Y  -4620.034+1.55998*T+GHSERZR+1.4103476E+32*T**(-9);
      6000.00  N !
 FUNCTION GOMEZR    130.00  -8878.082+144.432234*T-26.8556*T*LN(T)
       -0.002799446*T**2+38376*T**(-1);
      2128.00  Y  -3414.603+2.566675*T+GHSERZR+8.517346E+31*T**(-9);
      6000.00  N !
 FUNCTION GLIQZR    130.00  +18147.69-9.080812*T+GHSERZR+1.6275E-22*T**7;
      2128.00  Y  -8281.26+253.812609*T-42.144*T*LN(T);
      6000.00  N !
 FUNCTION GFCCZR    130.00  +GHSERZR+7600-0.9*T;                       6000 N !
$ ------------------------------------------------------------------------------
$ Binary system
$
$ M. Zinkevich, N. Mattern, J. Phase Equilib., 23, 156-62(2002).
$
$ Checked against paper. Checked at 6000 K.
$
$ The invariant equilibria in Table 1 are exactly reproduced, but the Mo-rich
$ part in the phase diagram in Fig. 1 looks slightly different.
$
$ There is an inverse miscinility gap with a minimum at 4664 K and x(ZR)=0.58.
$
 PAR  L(LIQUID,MO,ZR;0),,               -52296+27.387*T;,,            N 02Zin !
 PAR  L(LIQUID,MO,ZR;1),,               +1453-2.1715*T;,,             N 02Zin !
$
 PAR  L(HCP_A3,MO,ZR:VA;0),,            +30000+0.32*T;,,              N 02Zin !
$
 PAR  L(BCC_A2,MO,ZR:VA;0),,            +9833+12.877*T;,,             N 02Zin !
 PAR  L(BCC_A2,MO,ZR:VA;1),,            +4685+1.412*T;,,              N 02Zin !
$
 PAR  G(C15_LAVES,MO:ZR),,              +2*GHSERMO+GHSERZR
             -13546.8+0.9*T;,,                                        N 02Zin !
 PAR  G(C15_LAVES,ZR:MO),,              +2*GHSERZR+GHSERMO+15000;,,   N 02Zin !
 PAR  L(C15_LAVES,MO,ZR:MO;0),,         +66087;,,                     N 02Zin !
 PAR  L(C15_LAVES,MO,ZR:ZR;0),,         +66087;,,                     N 02Zin !
 PAR  L(C15_LAVES,MO:MO,ZR;0),,         +38331;,,                     N 02Zin !
 PAR  L(C15_LAVES,ZR:MO,ZR;0),,         +38331;,,                     N 02Zin !
$
$ Metastable
$
 PAR  L(FCC_A1,MO,ZR:VA;0),,            +30000+0.32*T;,,              N Same !
$ ------------------------------------------------------------------------------
$
 ASSESSED_SYSTEM
  MO-ZR(TDB -* +LIQUID +BCC-A2 +HCP_A3 +C15_LAVES
    ;G5 C_S:BCC_A2/ZR:VA MAJ:BCC_A2/MO:VA ;P3 *) !
$
$
 LIST-OF-REFERENCE
 NUMBER  SOURCE
  Null   'Unknown source'
  Lin    'Linear combination of lattice stabilities'
  Same   'Same or similar interaction as in the corresponding stable phase'
  REFLAV 'Laves phase convention: G(LAVES,X:X)=+3*GHSERXX+15000'
  91Din  'A.T. Dinsdale, Calphad, 15, 317-425(1991).'
  99SGUN 'SGTE unary database V.4.1, 1999.'
  02Zin  'M. Zinkevich, N. Mattern, J. Phase Equilib., 23, 156-62(2002); Mo-Zr'
!

File: data/databases/sgte-binary/MoZr-03Jer-LB.tdb
$
$ Database for Mo-Zr from R. Jerlerud Perez and B. Sundman 2003
$ (Included in LB Vol. 5)
$
$ R. Jerlerud Perez, B. Sundman, Calphad, 27, 253-62(2003).
$
$ Dataset created 2010.09.27 by Bengt Hallstedt.
$ 2021.01.31: Modified for use with GES6.
$
$ ------------------------------------------------------------------------------
 TEMP-LIM 298.15 6000.00 !
$
$ELEMENT NAME  REF. STATE               ATOMIC MASS H298-H0    S298    !
$
 ELEMENT VA   VACUUM                      0.0          0.0      0.0    ! 
 ELEMENT MO   BCC_A2                     95.94      4589.0     28.56   ! 
 ELEMENT ZR   HCP_A3                     91.22      5566.27    39.1809 ! 
$ ------------------------------------------------------------------------------
$ Phase definitions
$
 PHASE LIQUID:L % 1 1 !
 CONST LIQUID:L : MO ZR : !
$
$ Fcc (cF4, Fm-3m) and MeX (cF8, Fm-3m)
$
 PHASE FCC_A1 %A 2 1 1 !
 CONST FCC_A1 : MO ZR : VA : !
$
$ Bcc (cI2, Im-3m)
$
 PHASE BCC_A2 %B 2 1 3 !
 CONST BCC_A2 : MO ZR : VA : !
$
$ Hcp (hP2, P6_3/mmc) and Me2X (NiAs-type, hP4, P6_3/mmc, B8_1)
$
 PHASE HCP_A3 %A 2 1 0.5 !
 CONST HCP_A3 : MO ZR% : VA : !
$
$ Prototype Cu2Mg (cF24, Fd-3m)
$
 PHASE C15_LAVES % 2 2 1 !
 CONST C15_LAVES : MO% ZR : MO ZR% : !
$ ------------------------------------------------------------------------------
$ Defaults
$
 DEFINE-SYSTEM-DEFAULT ELEMENT 2 !
 DEFAULT-COM DEFINE_SYSTEM_ELEMENT VA !
 TYPE-DEF % SEQ * !
 TYPE-DEF A GES AMEND_PHASE_DESCRIPTION @ MAGNETIC -3 0.28 !
 TYPE-DEF B GES AMEND_PHASE_DESCRIPTION @ MAGNETIC -1 0.4 !
 FUNCTION ZERO      298.15  0;                                         6000 N !
 FUNCTION UN_ASS    298.15  0;                                         6000 N !
 FUNCTION R         298.15  +8.31451;                                  6000 N !
$ ------------------------------------------------------------------------------
$ Element data
$ ------------------------------------------------------------------------------
$ Mo
$
 PAR  G(BCC_A2,MO:VA),,                 +GHSERMO;                5000 N 91Din !
 PAR  G(FCC_A1,MO:VA),,                 +GHSERMO+15200+0.63*T;   5000 N 91Din !
 PAR  G(HCP_A3,MO:VA),,                 +GHSERMO+11550;          5000 N 91Din !
 PAR  G(LIQUID,MO),,                    +GLIQMO;                 5000 N 91Din !
$
 PAR  G(C15_LAVES,MO:MO),,              +3*GHSERMO+15000;,,           N REFLAV !
$
 FUNCTION GHSERMO   298.15  -7746.302+131.9197*T-23.56414*T*LN(T)
       -0.003443396*T**2+5.66283E-07*T**3+65812*T**(-1)-1.30927E-10*T**4;
      2896.00  Y  -30556.41+283.559746*T-42.63829*T*LN(T)-4.849315E+33*T**(-9);
      5000.00  N !
 FUNCTION GLIQMO    298.15  +41831.347-14.694912*T+GHSERMO+4.24519E-22*T**7;
      2896.00  Y  +3538.963+271.6697*T-42.63829*T*LN(T);
      5000.00  N !
 FUNCTION GFCCMO    298.15  +GHSERMO+15200+0.63*T;                     6000 N !
$ ------------------------------------------------------------------------------
$ Zr
$
$ CUB_A13, CBCC_A12, ORTHORHOMBIC_A20 and TETRAGONAL_U added in unary 4.1
$
 PAR  G(HCP_A3,ZR:VA)           130.00  +GHSERZR;,,                   N 91Din !
 PAR  G(BCC_A2,ZR:VA)           130.00  +GBCCZR;,,                    N 91Din !
$PAR  G(OMEGA,ZR)               130.00  +GOMEZR;,,                    N 91Din !
 PAR  G(FCC_A1,ZR:VA)           130.00  +GHSERZR+7600-0.9*T;,,        N 91Din !
$PAR  G(CBCC_A12,ZR:VA)         130.00  +GHSERZR+4602.2;,,            N 99SGUN !
$PAR  G(CUB_A13,ZR:VA)          130.00  +GHSERZR+7531.2;,,            N 99SGUN !
$PAR  G(ORTHORHOMBIC_A20,ZR)    130.00  +GBCCZR+5000;,,               N 99SGUN !
$PAR  G(TETRAGONAL_U,ZR)        130.00  +GBCCZR+5000;,,               N 99SGUN !
 PAR  G(LIQUID,ZR)              130.00  +GLIQZR;,,                    N 91Din !
$
 PAR  G(C15_LAVES,ZR:ZR),,              +3*GHSERZR+15000;,,           N REFLAV !
$
 FUNCTION GHSERZR   130.00  -7827.595+125.64905*T-24.1618*T*LN(T)
       -0.00437791*T**2+34971*T**(-1);
      2128.00  Y  -26085.921+262.724183*T-42.144*T*LN(T)-1.342896E+31*T**(-9);
      6000.00  N !
 FUNCTION GBCCZR    130.00  -525.539+124.9457*T-25.607406*T*LN(T)
       -3.40084E-04*T**2-9.729E-09*T**3+25233*T**(-1)-7.6143E-11*T**4;
      2128.00  Y  -4620.034+1.55998*T+GHSERZR+1.4103476E+32*T**(-9);
      6000.00  N !
 FUNCTION GOMEZR    130.00  -8878.082+144.432234*T-26.8556*T*LN(T)
       -0.002799446*T**2+38376*T**(-1);
      2128.00  Y  -3414.603+2.566675*T+GHSERZR+8.517346E+31*T**(-9);
      6000.00  N !
 FUNCTION GLIQZR    130.00  +18147.69-9.080812*T+GHSERZR+1.6275E-22*T**7;
      2128.00  Y  -8281.26+253.812609*T-42.144*T*LN(T);
      6000.00  N !
 FUNCTION GFCCZR    130.00  +GHSERZR+7600-0.9*T;                       6000 N !
$ ------------------------------------------------------------------------------
$ Binary system
$
$ From R. Jerlerud Perez and B. Sundman 2003 (Included in LB Vol. 5)
$
$ R. Jerlerud Perez, B. Sundman, Calphad, 27, 253-62(2003).
$
$ Checked against LB and paper. Checked at 6000 K.
$
 PAR  L(LIQUID,MO,ZR;0),,               -24055.12+8.146158*T;,,       N 03Jer !
 PAR  L(LIQUID,MO,ZR;1),,               -5132.1665+4.8041224*T;,,     N 03Jer !
$
 PAR  L(HCP_A3,MO,ZR:VA;0),,            +26753.79+4.556*T;,,          N 03Jer !
$
 PAR  L(BCC_A2,MO,ZR:VA;0),,            +17935.985+3.102*T;,,         N 03Jer !
 PAR  L(BCC_A2,MO,ZR:VA;1),,            -990.9911+4.299*T;,,          N 03Jer !
$
 PAR  G(C15_LAVES,MO:ZR),,              +2*GHSERMO+GHSERZR
             -21734.78+0.1441789*T;,,                                 N 03Jer !
 PAR  G(C15_LAVES,ZR:MO),,              +2*GHSERZR+GHSERMO
             +21734.78-0.1441789*T;,,                                 N 03Jer !
 PAR  L(C15_LAVES,MO,ZR:MO;0),,         +100000;,,                    N 03Jer !
 PAR  L(C15_LAVES,MO,ZR:ZR;0),,         +100000;,,                    N 03Jer !
 PAR  L(C15_LAVES,MO:MO,ZR;0),,         +60000;,,                     N 03Jer !
 PAR  L(C15_LAVES,ZR:MO,ZR;0),,         +60000;,,                     N 03Jer !
$
$ Metastable
$
 PAR  L(FCC_A1,MO,ZR:VA;0),,            +26753.79+4.556*T;,,          N Same !
$ ------------------------------------------------------------------------------
$
 ASSESSED_SYSTEM
  MO-ZR(TDB -* +LIQUID +BCC-A2 +HCP_A3 +C15_LAVES
    ;G5 C_S:BCC_A2/ZR:VA MAJ:BCC_A2/MO:VA ;P3 *) !
$
$
 LIST-OF-REFERENCE
 NUMBER  SOURCE
  Null   'Unknown source'
  Lin    'Linear combination of lattice stabilities'
  Same   'Same or similar interaction as in the corresponding stable phase'
  REFLAV 'Laves phase convention: G(LAVES,X:X)=+3*GHSERXX+15000'
  91Din  'A.T. Dinsdale, Calphad, 15, 317-425(1991).'
  99SGUN 'SGTE unary database V.4.1, 1999.'
  03Jer  'R. Jerlerud Perez, B. Sundman, Calphad, 27, 253-62(2003); Mo-Zr'
!

File: data/databases/sgte-binary/MoZr-20Jia.tdb
$
$ Database for Mo-Zr from C. Jiang et al. 2020.
$
$ C. Jiang, R.D. Mariani, C.A. Adkins, Materialia, 10, 100701(2020).
$
$ Dataset created 2023.10.21 by Bengt Hallstedt.
$
$ The hcp interaction seems too large.
$
$ ------------------------------------------------------------------------------
 TEMP-LIM 298.15 6000.00 !
$
$ELEMENT NAME  REF. STATE               ATOMIC MASS H298-H0    S298    !
$
 ELEMENT VA   VACUUM                      0.0          0.0      0.0    ! 
 ELEMENT MO   BCC_A2                     95.94      4589.0     28.56   ! 
 ELEMENT ZR   HCP_A3                     91.22      5566.27    39.1809 ! 
$ ------------------------------------------------------------------------------
$ Phase definitions
$
 PHASE LIQUID:L % 1 1 !
 CONST LIQUID:L : MO ZR : !
$
$ Fcc (cF4, Fm-3m) and MeX (cF8, Fm-3m)
$
 PHASE FCC_A1 %A 2 1 1 !
 CONST FCC_A1 : MO ZR : VA : !
$
$ Bcc (cI2, Im-3m)
$
 PHASE BCC_A2 %B 2 1 3 !
 CONST BCC_A2 : MO ZR : VA : !
$
$ Hcp (hP2, P6_3/mmc) and Me2X (NiAs-type, hP4, P6_3/mmc, B8_1)
$
 PHASE HCP_A3 %A 2 1 0.5 !
 CONST HCP_A3 : MO ZR% : VA : !
$
$ Prototype Cu2Mg (cF24, Fd-3m)
$
 PHASE C15_LAVES % 2 2 1 !
 CONST C15_LAVES : MO% ZR : MO ZR% : !
$ ------------------------------------------------------------------------------
$ Defaults
$
 DEFINE-SYSTEM-DEFAULT ELEMENT 2 !
 DEFAULT-COM DEFINE_SYSTEM_ELEMENT VA !
 TYPE-DEF % SEQ * !
 TYPE-DEF A GES AMEND_PHASE_DESCRIPTION @ MAGNETIC -3 0.28 !
 TYPE-DEF B GES AMEND_PHASE_DESCRIPTION @ MAGNETIC -1 0.4 !
 FUNCTION ZERO      298.15  0;                                         6000 N !
 FUNCTION UN_ASS    298.15  0;                                         6000 N !
 FUNCTION R         298.15  +8.31451;                                  6000 N !
$ ------------------------------------------------------------------------------
$ Element data
$ ------------------------------------------------------------------------------
$ Mo
$
 PAR  G(BCC_A2,MO:VA),,                 +GHSERMO;                5000 N 91Din !
 PAR  G(FCC_A1,MO:VA),,                 +GHSERMO+15200+0.63*T;   5000 N 91Din !
 PAR  G(HCP_A3,MO:VA),,                 +GHSERMO+11550;          5000 N 91Din !
 PAR  G(LIQUID,MO),,                    +GLIQMO;                 5000 N 91Din !
$
 PAR  G(C15_LAVES,MO:MO),,              +3*GHSERMO+107856.34;,,       N 20Jia !
$
 FUNCTION GHSERMO   298.15  -7746.302+131.9197*T-23.56414*T*LN(T)
       -0.003443396*T**2+5.66283E-07*T**3+65812*T**(-1)-1.30927E-10*T**4;
      2896.00  Y  -30556.41+283.559746*T-42.63829*T*LN(T)-4.849315E+33*T**(-9);
      5000.00  N !
 FUNCTION GLIQMO    298.15  +41831.347-14.694912*T+GHSERMO+4.24519E-22*T**7;
      2896.00  Y  +3538.963+271.6697*T-42.63829*T*LN(T);
      5000.00  N !
 FUNCTION GFCCMO    298.15  +GHSERMO+15200+0.63*T;                     6000 N !
$ ------------------------------------------------------------------------------
$ Zr
$
$ CUB_A13, CBCC_A12, ORTHORHOMBIC_A20 and TETRAGONAL_U added in unary 4.1
$
 PAR  G(HCP_A3,ZR:VA)           130.00  +GHSERZR;,,                   N 91Din !
 PAR  G(BCC_A2,ZR:VA)           130.00  +GBCCZR;,,                    N 91Din !
$PAR  G(OMEGA,ZR)               130.00  +GOMEZR;,,                    N 91Din !
 PAR  G(FCC_A1,ZR:VA)           130.00  +GHSERZR+7600-0.9*T;,,        N 91Din !
$PAR  G(CBCC_A12,ZR:VA)         130.00  +GHSERZR+4602.2;,,            N 99SGUN !
$PAR  G(CUB_A13,ZR:VA)          130.00  +GHSERZR+7531.2;,,            N 99SGUN !
$PAR  G(ORTHORHOMBIC_A20,ZR)    130.00  +GBCCZR+5000;,,               N 99SGUN !
$PAR  G(TETRAGONAL_U,ZR)        130.00  +GBCCZR+5000;,,               N 99SGUN !
 PAR  G(LIQUID,ZR)              130.00  +GLIQZR;,,                    N 91Din !
$
 PAR  G(C15_LAVES,ZR:ZR),,              +3*GHSERZR+82992.63;,,        N 20Jia !
$
 FUNCTION GHSERZR   130.00  -7827.595+125.64905*T-24.1618*T*LN(T)
       -0.00437791*T**2+34971*T**(-1);
      2128.00  Y  -26085.921+262.724183*T-42.144*T*LN(T)-1.342896E+31*T**(-9);
      6000.00  N !
 FUNCTION GBCCZR    130.00  -525.539+124.9457*T-25.607406*T*LN(T)
       -3.40084E-04*T**2-9.729E-09*T**3+25233*T**(-1)-7.6143E-11*T**4;
      2128.00  Y  -4620.034+1.55998*T+GHSERZR+1.4103476E+32*T**(-9);
      6000.00  N !
 FUNCTION GOMEZR    130.00  -8878.082+144.432234*T-26.8556*T*LN(T)
       -0.002799446*T**2+38376*T**(-1);
      2128.00  Y  -3414.603+2.566675*T+GHSERZR+8.517346E+31*T**(-9);
      6000.00  N !
 FUNCTION GLIQZR    130.00  +18147.69-9.080812*T+GHSERZR+1.6275E-22*T**7;
      2128.00  Y  -8281.26+253.812609*T-42.144*T*LN(T);
      6000.00  N !
 FUNCTION GFCCZR    130.00  +GHSERZR+7600-0.9*T;                       6000 N !
$ ------------------------------------------------------------------------------
$ Binary system
$
$ C. Jiang, R.D. Mariani, C.A. Adkins, Materialia, 10, 100701(2020).
$
$ Checked against paper. Checked at 6000 K.
$
$ The hcp interaction seems too large.
$
 PAR  L(LIQUID,MO,ZR;0),,               -14654.83-1.3876*T;,,         N 20Jia !
 PAR  L(LIQUID,MO,ZR;1),,               +4312.29+5.8066*T;,,          N 20Jia !
$
 PAR  L(BCC_A2,MO,ZR:VA;0),,            +16733.68+0.3729*T;,,         N 20Jia !
 PAR  L(BCC_A2,MO,ZR:VA;1),,            -29560.59+25.1083*T;,,        N 20Jia !
 PAR  L(BCC_A2,MO,ZR:VA;2),,            -12045.06;,,                  N 20Jia !
$
 PAR  L(HCP_A3,MO,ZR:VA;0),,            +107327.28;,,                 N 20Jia !
$
 PAR  G(C15_LAVES,MO:ZR),,              +2*GHSERMO+GHSERZR
             -40102.59+6.1109*T;,,                                    N 20Jia !
 PAR  G(C15_LAVES,ZR:MO),,              +2*GHSERZR+GHSERMO
             +206584.47;,,                                            N 20Jia !
$
$ Metastable
$
 PAR  L(FCC_A1,MO,ZR:VA;0),,            +107327.28;,,                 N Same !
$ ------------------------------------------------------------------------------
$
 ASSESSED_SYSTEM
  MO-ZR(TDB -* +LIQUID +BCC-A2 +HCP_A3 +C15_LAVES
    ;G5 C_S:BCC_A2/ZR:VA MAJ:BCC_A2/MO:VA ;P3 *) !
$
$
 LIST-OF-REFERENCE
 NUMBER  SOURCE
  Null   'Unknown source'
  Lin    'Linear combination of lattice stabilities'
  Same   'Same or similar interaction as in the corresponding stable phase'
  REFLAV 'Laves phase convention: G(LAVES,X:X)=+3*GHSERXX+15000'
  91Din  'A.T. Dinsdale, Calphad, 15, 317-425(1991).'
  99SGUN 'SGTE unary database V.4.1, 1999.'
  20Jia  'C. Jiang, R.D. Mariani, C.A. Adkins,
          Materialia, 10, 100701(2020); Mo-Zr'
!

File: data/databases/sgte-binary/MoZr-20Zha.tdb
$
$ Database for Mo-Zr from R. Zhao et al. 2020.
$
$ R. Zhao, J. Wang, H. Yuan, B. Hu, Y. Du, Z. Tan, Calphad, 69, 101766(2020).
$
$ Dataset created 2023.10.22 by Bengt Hallstedt.
$
$ Laves phase modelling from DFT calculations. Includes metastable C14 and C36.
$
$ ------------------------------------------------------------------------------
 TEMP-LIM 298.15 6000.00 !
$
$ELEMENT NAME  REF. STATE               ATOMIC MASS H298-H0    S298    !
$
 ELEMENT VA   VACUUM                      0.0          0.0      0.0    ! 
 ELEMENT MO   BCC_A2                     95.94      4589.0     28.56   ! 
 ELEMENT ZR   HCP_A3                     91.22      5566.27    39.1809 ! 
$ ------------------------------------------------------------------------------
$ Phase definitions
$
 PHASE LIQUID:L % 1 1 !
 CONST LIQUID:L : MO ZR : !
$
$ Fcc (cF4, Fm-3m) and MeX (cF8, Fm-3m)
$
 PHASE FCC_A1 %A 2 1 1 !
 CONST FCC_A1 : MO ZR : VA : !
$
$ Bcc (cI2, Im-3m)
$
 PHASE BCC_A2 %B 2 1 3 !
 CONST BCC_A2 : MO ZR : VA : !
$
$ Hcp (hP2, P6_3/mmc) and Me2X (NiAs-type, hP4, P6_3/mmc, B8_1)
$
 PHASE HCP_A3 %A 2 1 0.5 !
 CONST HCP_A3 : MO ZR% : VA : !
$
$ Prototype MgZn2 (hP12, P6_3/mmc)
$
 PHASE C14_LAVES % 2 2 1 !
 CONST C14_LAVES : MO% ZR : MO ZR% : !
$
$ Prototype Cu2Mg (cF24, Fd-3m)
$
 PHASE C15_LAVES % 2 2 1 !
 CONST C15_LAVES : MO% ZR : MO ZR% : !
$
$ Prototype MgNi2 (hP24, P6_3/mmc)
$
 PHASE C36_LAVES % 2 2 1 !
 CONST C36_LAVES : MO% ZR : MO ZR% : !
$ ------------------------------------------------------------------------------
$ Defaults
$
 DEFINE-SYSTEM-DEFAULT ELEMENT 2 !
 DEFAULT-COM DEFINE_SYSTEM_ELEMENT VA !
 TYPE-DEF % SEQ * !
 TYPE-DEF A GES AMEND_PHASE_DESCRIPTION @ MAGNETIC -3 0.28 !
 TYPE-DEF B GES AMEND_PHASE_DESCRIPTION @ MAGNETIC -1 0.4 !
 FUNCTION ZERO      298.15  0;                                         6000 N !
 FUNCTION UN_ASS    298.15  0;                                         6000 N !
 FUNCTION R         298.15  +8.31451;                                  6000 N !
$ ------------------------------------------------------------------------------
$ Element data
$ ------------------------------------------------------------------------------
$ Mo
$
 PAR  G(BCC_A2,MO:VA),,                 +GHSERMO;                5000 N 91Din !
 PAR  G(FCC_A1,MO:VA),,                 +GHSERMO+15200+0.63*T;   5000 N 91Din !
 PAR  G(HCP_A3,MO:VA),,                 +GHSERMO+11550;          5000 N 91Din !
 PAR  G(LIQUID,MO),,                    +GLIQMO;                 5000 N 91Din !
$
 PAR  G(C14_LAVES,MO:MO),,              +3*GHSERMO+110313;,,          N 20Zha !
 PAR  G(C15_LAVES,MO:MO),,              +3*GHSERMO+106323;,,          N 20Zha !
 PAR  G(C36_LAVES,MO:MO),,              +3*GHSERMO+107001;,,          N 20Zha !
$
 FUNCTION GHSERMO   298.15  -7746.302+131.9197*T-23.56414*T*LN(T)
       -0.003443396*T**2+5.66283E-07*T**3+65812*T**(-1)-1.30927E-10*T**4;
      2896.00  Y  -30556.41+283.559746*T-42.63829*T*LN(T)-4.849315E+33*T**(-9);
      5000.00  N !
 FUNCTION GLIQMO    298.15  +41831.347-14.694912*T+GHSERMO+4.24519E-22*T**7;
      2896.00  Y  +3538.963+271.6697*T-42.63829*T*LN(T);
      5000.00  N !
 FUNCTION GFCCMO    298.15  +GHSERMO+15200+0.63*T;                     6000 N !
$ ------------------------------------------------------------------------------
$ Zr
$
$ CUB_A13, CBCC_A12, ORTHORHOMBIC_A20 and TETRAGONAL_U added in unary 4.1
$
 PAR  G(HCP_A3,ZR:VA)           130.00  +GHSERZR;,,                   N 91Din !
 PAR  G(BCC_A2,ZR:VA)           130.00  +GBCCZR;,,                    N 91Din !
$PAR  G(OMEGA,ZR)               130.00  +GOMEZR;,,                    N 91Din !
 PAR  G(FCC_A1,ZR:VA)           130.00  +GHSERZR+7600-0.9*T;,,        N 91Din !
$PAR  G(CBCC_A12,ZR:VA)         130.00  +GHSERZR+4602.2;,,            N 99SGUN !
$PAR  G(CUB_A13,ZR:VA)          130.00  +GHSERZR+7531.2;,,            N 99SGUN !
$PAR  G(ORTHORHOMBIC_A20,ZR)    130.00  +GBCCZR+5000;,,               N 99SGUN !
$PAR  G(TETRAGONAL_U,ZR)        130.00  +GBCCZR+5000;,,               N 99SGUN !
 PAR  G(LIQUID,ZR)              130.00  +GLIQZR;,,                    N 91Din !
$
 PAR  G(C14_LAVES,ZR:ZR),,              +3*GHSERZR+61452;,,           N 20Zha !
 PAR  G(C15_LAVES,ZR:ZR),,              +3*GHSERZR+82068;,,           N 20Zha !
 PAR  G(C36_LAVES,ZR:ZR),,              +3*GHSERZR+68400;,,           N 20Zha !
$
 FUNCTION GHSERZR   130.00  -7827.595+125.64905*T-24.1618*T*LN(T)
       -0.00437791*T**2+34971*T**(-1);
      2128.00  Y  -26085.921+262.724183*T-42.144*T*LN(T)-1.342896E+31*T**(-9);
      6000.00  N !
 FUNCTION GBCCZR    130.00  -525.539+124.9457*T-25.607406*T*LN(T)
       -3.40084E-04*T**2-9.729E-09*T**3+25233*T**(-1)-7.6143E-11*T**4;
      2128.00  Y  -4620.034+1.55998*T+GHSERZR+1.4103476E+32*T**(-9);
      6000.00  N !
 FUNCTION GOMEZR    130.00  -8878.082+144.432234*T-26.8556*T*LN(T)
       -0.002799446*T**2+38376*T**(-1);
      2128.00  Y  -3414.603+2.566675*T+GHSERZR+8.517346E+31*T**(-9);
      6000.00  N !
 FUNCTION GLIQZR    130.00  +18147.69-9.080812*T+GHSERZR+1.6275E-22*T**7;
      2128.00  Y  -8281.26+253.812609*T-42.144*T*LN(T);
      6000.00  N !
 FUNCTION GFCCZR    130.00  +GHSERZR+7600-0.9*T;                       6000 N !
$ ------------------------------------------------------------------------------
$ Binary system
$
$ R. Zhao, J. Wang, H. Yuan, B. Hu, Y. Du, Z. Tan, Calphad, 69, 101766(2020).
$
$ Checked against paper. Checked at 6000 K.
$
$ Laves phase modelling from DFT calculations. Includes metastable C14 and C36.
$
 PAR  L(LIQUID,MO,ZR;0),,               -27196+8.823*T;,,             N 20Zha !
 PAR  L(LIQUID,MO,ZR;1),,               +17990-6.812*T;,,             N 20Zha !
 PAR  L(LIQUID,MO,ZR;2),,               -5416+9.46*T;,,               N 20Zha !
$
 PAR  L(HCP_A3,MO,ZR:VA;0),,            +26754+4.56*T;,,              N 03Jer !
$
 PAR  L(BCC_A2,MO,ZR:VA;0),,            -2768+13.411*T;,,             N 20Zha !
 PAR  L(BCC_A2,MO,ZR:VA;1),,            -9152+6.856*T;,,              N 20Zha !
$
 PAR  G(C15_LAVES,MO:ZR),,              +2*GHSERMO+GHSERZR
             -38982+8.01*T;,,                                         N 20Zha !
 PAR  G(C15_LAVES,ZR:MO),,              +2*GHSERZR+GHSERMO
             +203742-6.39*T;,,                                        N 20Zha !
 PAR  L(C15_LAVES,MO,ZR:MO;0),,         +43848;,,                     N 20Zha !
 PAR  L(C15_LAVES,MO,ZR:ZR;0),,         +43848;,,                     N 20Zha !
 PAR  L(C15_LAVES,MO:MO,ZR;0),,         -11106;,,                     N 20Zha !
 PAR  L(C15_LAVES,ZR:MO,ZR;0),,         -11106;,,                     N 20Zha !
$
$ Metastable
$
 PAR  L(FCC_A1,MO,ZR:VA;0),,            +26754+4.56*T;,,              N Same !
$
 PAR  G(C14_LAVES,MO:ZR),,              +2*GHSERMO+GHSERZR
             -31929+5.55*T;,,                                         N 20Zha !
 PAR  G(C14_LAVES,ZR:MO),,              +2*GHSERZR+GHSERMO+176973;,,  N 20Zha !
$
 PAR  G(C36_LAVES,MO:ZR),,              +2*GHSERMO+GHSERZR
             -36426+7.65*T;,,                                         N 20Zha !
 PAR  G(C36_LAVES,ZR:MO),,              +2*GHSERZR+GHSERMO+174738;,,  N 20Zha !
$ ------------------------------------------------------------------------------
$
 ASSESSED_SYSTEM
  MO-ZR(TDB -* +LIQUID +BCC-A2 +HCP_A3 +C15_LAVES
    ;G5 C_S:BCC_A2/ZR:VA MAJ:BCC_A2/MO:VA ;P3 *) !
$
$
 LIST-OF-REFERENCE
 NUMBER  SOURCE
  Null   'Unknown source'
  Lin    'Linear combination of lattice stabilities'
  Same   'Same or similar interaction as in the corresponding stable phase'
  REFLAV 'Laves phase convention: G(LAVES,X:X)=+3*GHSERXX+15000'
  91Din  'A.T. Dinsdale, Calphad, 15, 317-425(1991).'
  99SGUN 'SGTE unary database V.4.1, 1999.'
  03Jer  'R. Jerlerud Perez, B. Sundman, Calphad, 27, 253-62(2003); Mo-Zr'
  20Zha  'R. Zhao, J. Wang, H. Yuan, B. Hu, Y. Du, Z. Tan,
          Calphad, 69, 101766(2020); Mo-Zr'
!

File: data/databases/sgte-binary/NO-97SUB.tdb
$
$ Database for N-O from the SGTE substance database 1997
$
$ This is just the gas phase from the SGTE substance database 1997.
$
$ Dataset created 2009.10.18 by Bengt Hallstedt.
$ 2021.02.03: Modified for use with GES6.
$
$ ------------------------------------------------------------------------------
 TEMP-LIM 298.15 6000.00 !
$
$ELEMENT NAME  REF. STATE               ATOMIC MASS H298-H0    S298    !
$
 ELEMENT N    1/2_MOLE_N2(G)             14.007     4335.0     95.751  ! 
 ELEMENT O    1/2_MOLE_O2(G)             15.999     4341.0    102.52   ! 
$ ------------------------------------------------------------------------------
$ Species
$
 SPECIE  N2                                 N2 !
 SPECIE  N3                                 N3 !
 SPECIE  NO                                 N1O1 !
 SPECIE  NO2                                N1O2 !
 SPECIE  NO3                                N1O3 !
 SPECIE  N2O                                N2O1 !
 SPECIE  N2O3                               N2O3 !
 SPECIE  N2O4                               N2O4 !
 SPECIE  N2O5                               N2O5 !
 SPECIE  O2                                 O2 !
 SPECIE  O3                                 O3 !
$ ------------------------------------------------------------------------------
$ Phase definitions
$
 PHASE LIQUID:L % 1 1 !
 CONST LIQUID:L : N : !
$
 PHASE GAS:G % 1 1 !
 CONST GAS:G : N N2 N3 NO NO2 NO3 N2O N2O3 N2O4 N2O5 O O2% O3 : !
$
 PHASE N2GAS % 1 1 !
 CONST N2GAS : N2 : !
$
 PHASE O2GAS % 1 1 !
 CONST O2GAS : O2 : !
$ ------------------------------------------------------------------------------
$ Defaults
$
 DEFINE-SYSTEM-DEFAULT ELEMENT 2 !
 DEFAULT-COM DEFINE_SYSTEM_ELEMENT VA !
 DEFAULT-COM REJECT_PHASE N2GAS O2GAS !
 TYPE-DEF % SEQ * !
 TYPE-DEF A GES AMEND_PHASE_DESCRIPTION @ MAGNETIC -3 0.28 !
 TYPE-DEF B GES AMEND_PHASE_DESCRIPTION @ MAGNETIC -1 0.4 !
 FUNCTION ZERO      298.15  0;                                         6000 N !
 FUNCTION UN_ASS    298.15  0;                                         6000 N !
 FUNCTION R         298.15  +8.31451;                                  6000 N !
 FUNCTION RTLNP     298.15  +8.31451*T*LN(1E-05*P);                    6000 N !
$ ------------------------------------------------------------------------------
$ Element data
$ ------------------------------------------------------------------------------
$ N
$
$ There is a small change in G(GAS,N) from SGSUB 1992 to 1994
$ G(GAS,N2) has a competely different expression in SGSUB 1994 and 1997
$ compared to the unary database.
$ G(GAS,N3) is considerably changed from SGSUB 1992 to 1994.
$
 PAR  G(N2GAS,N2),,                     +2*GHSERNN+RTLNP;,,           N 91Din !
 PAR  G(LIQUID,N),,                     +GHSERNN+29950+59.02*T;,,     N 91Din !
$
 PAR  G(ION,N),,                        +GHSERNN+29950+59.02*T;,,     N 91Din !
$
 PAR  G(GAS,N),,                        +F12658T+RTLNP;,,             N 97SUB !
 PAR  G(GAS,N2),,                       +2*GHSERNN+RTLNP;,,           N 91Din !
 PAR  G(GAS,N3),,                       +F12909T+RTLNP;,,             N 97SUB !
$
 FUNCTION GHSERNN   298.15  -3750.675-9.45425*T-12.7819*T*LN(T)
       -0.00176686*T**2+2.681E-09*T**3-32374*T**(-1);
       950.00  Y  -7358.85+17.2003*T-16.3699*T*LN(T)
       -6.5107E-04*T**2+3.0097E-08*T**3+563070*T**(-1);
      3350.00  Y  -16392.8+50.26*T-20.4695*T*LN(T)
       +2.39754E-04*T**2-8.333E-09*T**3+4596375*T**(-1);
      6000.00  N !
$ N(g)
 FUNCTION F12658T   298.15  +466446.153-13.3752574*T-20.89393*T*LN(T)
       +8.45521E-05*T**2-1.0018685E-08*T**3+2788.7865*T**(-1);
      2950.00  Y  +481259.035-52.5441353*T-16.37613*T*LN(T)
       -2.283738E-04*T**2-2.78997167E-08*T**3-7559105*T**(-1);
      6000.00  N !
$ N2(g) from SGSUB 1997
 FUNCTION F12845T   298.15  -8000.12556-8.81620364*T-27.22332*T*LN(T)
       -0.0012599175*T**2-5.39381E-07*T**3-38326.695*T**(-1);
       800.00  Y  -10569.6463+2.77534156*T-28.42384*T*LN(T)
       -0.003189275*T**2+2.06638E-07*T**3+416969.05*T**(-1);
      2200.00  Y  -22468.6305+71.8176271*T-37.55014*T*LN(T)
       -6.158995E-06*T**2-4.22547E-09*T**3+3427512*T**(-1);
      6000.00  N !
$ N3(g)
 FUNCTION F12909T   298.15  +426260.222-44.8788468*T-24.40177*T*LN(T)
       -0.02510581*T**2+3.41313667E-06*T**3+61652.95*T**(-1);
       800.00  Y  +409926.892+144.323862*T-52.34995*T*LN(T)
       -0.0035522355*T**2+2.39819667E-07*T**3+1869491.5*T**(-1);
      2200.00  Y  +398090.062+216.588607*T-61.96494*T*LN(T)
       -5.55378E-05*T**2+1.47712917E-09*T**3+4654831*T**(-1);
      6000.00  N !
$ ------------------------------------------------------------------------------
$ O
$
$ GHSEROO modified in unary 3.0
$
 PAR  G(O2GAS,O2),,                     +2*GHSEROO+RTLNP;,,           N 91Din !
$
 PAR  G(GAS,O),,                        +O1G+RTLNP;,,                 N 00SUB !
 PAR  G(GAS,O2),,                       +2*GHSEROO+RTLNP;,,           N 91Din !
 PAR  G(GAS,O3),,                       +O3G+RTLNP;,,                 N 00SUB !
$
$ 1/2 O2(g)
 FUNCTION GHSEROO   298.15  -3480.87-25.503038*T-11.1355*T*LN(T)
       -0.005098875*T**2+6.61845833E-07*T**3-38365*T**(-1);
      1000.00  Y  -6568.763+12.659879*T-16.8138*T*LN(T)
       -5.957975E-04*T**2+6.781E-09*T**3+262905*T**(-1);
      3300.00  Y  -13986.728+31.259624*T-18.9536*T*LN(T)
       -4.25243E-04*T**2+1.0721E-08*T**3+4383200*T**(-1);
      6000.00  N !
$ O(g)
 FUNCTION O1G       298.15  +243206.494-20.8612587*T-21.01555*T*LN(T)
       +1.2687055E-04*T**2-1.23131283E-08*T**3-42897.09*T**(-1);
      2950.00  Y  +252301.423-52.0847285*T-17.21188*T*LN(T)
       -5.413565E-04*T**2+7.64520667E-09*T**3-3973170.5*T**(-1);
      6000.00  N !
$ O3(g)
 FUNCTION O3G       298.15  +130696.944-37.9096651*T-27.58118*T*LN(T)
       -0.02763076*T**2+4.60539333E-06*T**3+99530.45*T**(-1);
       700.00  Y  +114760.623+176.626736*T-60.10286*T*LN(T)
       +0.00206456*T**2-5.17486667E-07*T**3+1572175*T**(-1);
      1300.00  Y  +49468.3958+710.094819*T-134.3696*T*LN(T)
       +0.039707355*T**2-4.10457667E-06*T**3+12362250*T**(-1);
      2100.00  Y  +866367.075-3566.80563*T+421.2001*T*LN(T)
       -0.1284109*T**2+5.44768833E-06*T**3-2.1304835E+08*T**(-1);
      2800.00  Y  +409416.384-1950.70834*T+223.4437*T*LN(T)
       -0.0922361*T**2+4.306855E-06*T**3-21589870*T**(-1);
      3500.00  Y  -1866338.6+6101.13383*T-764.8435*T*LN(T)
       +0.09852775*T**2-2.59784667E-06*T**3+9.610855E+08*T**(-1);
      4900.00  Y  +97590.0432+890.79836*T-149.9608*T*LN(T)
       +0.01283575*T**2-3.555105E-07*T**3-2.1699975E+08*T**(-1);
      6000.00  N !
$ ------------------------------------------------------------------------------
$ Binary system
$
$ This is just the gas phase from the SGTE substance database 1997.
$
 PAR  G(GAS,NO),,                       +F12700T+RTLNP;,,             N 97SUB !
 PAR  G(GAS,NO2),,                      +F12719T+RTLNP;,,             N 97SUB !
 PAR  G(GAS,NO3),,                      +F12745T+RTLNP;,,             N 97SUB !
 PAR  G(GAS,N2O),,                      +F12865T+RTLNP;,,             N 97SUB !
 PAR  G(GAS,N2O3),,                     +F12885T+RTLNP;,,             N 97SUB !
 PAR  G(GAS,N2O4),,                     +F12892T+RTLNP;,,             N 97SUB !
 PAR  G(GAS,N2O5),,                     +F12897T+RTLNP;,,             N 97SUB !
$
$ NO(g)
 FUNCTION F12700T   298.15  +84541.234-53.2685707*T-23.05118*T*LN(T)
       -0.00773676*T**2+7.958725E-07*T**3-116651.7*T**(-1);
      1300.00  Y  +72016.3331+50.3919012*T-37.55634*T*LN(T)
       +2.5959415E-05*T**2-1.0102065E-08*T**3+1993077*T**(-1);
      5500.00  Y  +193062.975-167.844989*T-13.21204*T*LN(T)
       -0.001897405*T**2+1.07721683E-08*T**3-1.035763E+08*T**(-1);
      9800.00  Y  +141666.793-231.549084*T-4.460748*T*LN(T)
       -0.0036373205*T**2+4.77457333E-08*T**3+90737150*T**(-1);
     14500.00  Y  -1408316.2+1357.22153*T-170.9364*T*LN(T)
       +0.004321709*T**2-2.36937E-08*T**3+2.8014245E+09*T**(-1);
     20000.00  N !
$ NO2(g)
 FUNCTION F12719T   298.15  +25529.8548-74.1230264*T-22.64997*T*LN(T)
       -0.02642243*T**2+3.80986E-06*T**3-35297.05*T**(-1);
       800.00  Y  +7513.54424+138.924199*T-54.23972*T*LN(T)
       -0.0014094615*T**2+2.665295E-08*T**3+1916225.5*T**(-1);
      2400.00  Y  +26818.2117+73.9806273*T-46.44399*T*LN(T)
       -0.002389866*T**2+1.60144167E-08*T**3-5927190*T**(-1);
      6000.00  N !
$ NO3(g)
 FUNCTION F12745T   298.15  +60936.7603-119.706045*T-13.98226*T*LN(T)
       -0.0710008*T**2+1.45375167E-05*T**3+71782.15*T**(-1);
       600.00  Y  +38781.1547+236.715319*T-69.83849*T*LN(T)
       -0.00748635*T**2+8.08523167E-07*T**3+1744625.5*T**(-1);
      1300.00  Y  +28463.3103+328.753317*T-82.85617*T*LN(T)
       -4.7531705E-05*T**2+1.38402533E-09*T**3+3317556.5*T**(-1);
      6000.00  N !
$ N2O(g)
 FUNCTION F12865T   298.15  +69889.683+1.24061836*T-31.21485*T*LN(T)
       -0.019157825*T**2+2.34882167E-06*T**3+123003.15*T**(-1);
       900.00  Y  +53539.3114+171.80454*T-55.97507*T*LN(T)
       -0.002136031*T**2+9.51779E-08*T**3+2178609.5*T**(-1);
      2900.00  Y  +44330.7692+219.351601*T-62.13725*T*LN(T)
       -3.142339E-04*T**2-4.42602667E-09*T**3+4790137*T**(-1);
      6000.00  N !
$ N2O3(g)
 FUNCTION F12885T   298.15  +67000.0103+82.8661553*T-56.69035*T*LN(T)
       -0.031484725*T**2+4.19524167E-06*T**3+22712.27*T**(-1);
       900.00  Y  +38811.1883+382.785851*T-100.3852*T*LN(T)
       -6.705045E-04*T**2+9.19639E-09*T**3+3496587*T**(-1);
      3600.00  Y  +56990.4343+325.883438*T-93.54539*T*LN(T)
       -0.001742185*T**2+3.75764167E-08*T**3-5137495*T**(-1);
      6000.00  N !
$ N2O4(g)
 FUNCTION F12892T   298.15  -12245.9134+98.615067*T-54.5103*T*LN(T)
       -0.0623602*T**2+1.02925967E-05*T**3+313927.65*T**(-1);
       700.00  Y  -45747.139+539.481565*T-121.0939*T*LN(T)
       -0.002891013*T**2+1.97306333E-07*T**3+3501461*T**(-1);
      2400.00  Y  -54714.2645+596.999728*T-128.7898*T*LN(T)
       -1.1451065E-05*T**2+2.94897333E-10*T**3+5464985*T**(-1);
      6000.00  N !
$ N2O5(g)
 FUNCTION F12897T   298.15  -16690.7045+192.936545*T-76.76772*T*LN(T)
       -0.0536395*T**2+7.90501333E-06*T**3+410438.1*T**(-1);
       800.00  Y  -53638.5271+628.485872*T-141.3325*T*LN(T)
       -0.002508831*T**2+1.38712517E-07*T**3+4437212*T**(-1);
      3000.00  Y  -65218.908+691.054988*T-149.4851*T*LN(T)
       -2.029353E-05*T**2+4.64811333E-10*T**3+7518275*T**(-1);
      6000.00  N !
$ ------------------------------------------------------------------------------
$
$
 LIST-OF-REFERENCE
 NUMBER  SOURCE
  Null   'Unknown source'
  Same   'Same or similar interaction as in the corresponding stable phase'
  COST   'COST 507 database; Al-C'
  REFLAV 'Laves phase convention: G(LAVES,X:X)=+3*GHSERXX+15000'
  91Din  'A.T. Dinsdale, Calphad, 15, 317-425(1991).'
  97SUB  'SGTE substance database, version 1997'
  00SUB  'SGTE substance database, version 2000'
!
