Repository: orchid-calphad/orchid-project.org

# orchid-project.org

Website and released data of **ORCHID** (Open Repository for CALPHAD Hypotheses, Intelligence, and Discovery),
served by GitHub Pages at https://orchid-project.org. Releases are archived on Zenodo (one DOI per version).

- `index.html`, `catalog/`, `best-practices.html` — static, self-contained pages (generated in the ORCHID tooling).
- `data/` — released data: catalog, redistributable TDB files, convex hulls. Licences: `data/LICENSES.md`, `data/NOTICE.md`.
- `llms.txt`, `data/croissant.json`, `CITATION.cff`, `.zenodo.json` — machine-readable metadata.

Only data with clear redistribution rights are published.

File: data/databases/sgte-binary/NaF-06Zha.tdb
$
$ Database for Na-F from S. Zhang et al. 2006.
$
$ S. Zhang, C. Brubaker, C. Jiang, M. Yang, Y. Zhong, Q. Han, Z.-K. Liu,
$ Mater. Sci. Eng. A, 418, 161-71(2006).
$
$ Dataset created 2018.10.13 by Bengt Hallstedt.
$ 2021.01.31: Modified for use with GES6.
$
$ ------------------------------------------------------------------------------
 TEMP-LIM 298.15 6000.00 !
$
$ELEMENT NAME  REF. STATE               ATOMIC MASS H298-H0    S298    !
$
 ELEMENT /-   ELECTRON_GAS                0.0          0.0      0.0    ! 
 ELEMENT VA   VACUUM                      0.0          0.0      0.0    ! 
 ELEMENT F    1/2_MOLE_F2(G)             18.998     4412.5    101.34   ! 
 ELEMENT NA   BCC_A2                     22.98977   6460.      51.3000 ! 
$ ------------------------------------------------------------------------------
$ Species
$
 SPECIE  F-1                                F1/-1 !
 SPECIE  F2                                 F2 !
 SPECIE  NA+1                               NA1/+1 !
 SPECIE  NA2                                NA2 !
 SPECIE  NAF                                NA1F1 !
 SPECIE  NA2F2                              NA2F2 !
 SPECIE  NA3F3                              NA3F3 !
$ ------------------------------------------------------------------------------
$ Phase definitions
$
 PHASE ION:Y % 2 1 1 !
 CONST ION:Y : NA+1 : F-1 VA : !
$
 PHASE LIQUID:L % 1 1 !
 CONST LIQUID:L : NA : !
$
$ Fcc (cF4, Fm-3m) and MeX (cF8, Fm-3m)
$
 PHASE FCC_A1 %A 2 1 1 !
 CONST FCC_A1 : NA : VA : !
$
$ Bcc (cI2, Im-3m)
$
 PHASE BCC_A2 %B 2 1 3 !
 CONST BCC_A2 : NA : VA : !
$
$ Hcp (hP2, P6_3/mmc) and Me2X (NiAs-type, hP4, P6_3/mmc, B8_1)
$
 PHASE HCP_A3 %A 2 1 0.5 !
 CONST HCP_A3 : NA : VA : !
$
$ Prototype NaCl (cF8, Fm-3m)
$
 PHASE NAF_B1 % 2 1 1 !
 CONST NAF_B1 : NA : F : !
$
 PHASE GAS:G % 1 1 !
 CONST GAS:G : F F2 NA NA2 NAF NA2F2 NA3F3 : !
$ ------------------------------------------------------------------------------
$ Defaults
$
 DEFINE-SYSTEM-DEFAULT ELEMENT 2 !
 DEFAULT-COM DEFINE_SYSTEM_ELEMENT VA /- !
 DEFAULT-COM REJECT_PHASE LIQUID !
 TYPE-DEF % SEQ * !
 TYPE-DEF A GES AMEND_PHASE_DESCRIPTION @ MAGNETIC -3 0.28 !
 TYPE-DEF B GES AMEND_PHASE_DESCRIPTION @ MAGNETIC -1 0.4 !
 FUNCTION ZERO      298.15  0;                                         6000 N !
 FUNCTION UN_ASS    298.15  0;                                         6000 N !
 FUNCTION R         298.15  +8.31451;                                  6000 N !
 FUNCTION RTLNP     298.15  +8.31451*T*LN(1E-05*P);                    6000 N !
$ ------------------------------------------------------------------------------
$ Element data
$ ------------------------------------------------------------------------------
$ F
$
 PAR  G(GAS,F),,                        +F8515T+RTLNP;,,              N 97SUB !
 PAR  G(GAS,F2),,                       +F8895T+RTLNP;,,              N 97SUB !
$
$ F(g)
 FUNCTION F8515T    298.15  +72560.703-1.9271435*T-23.59104*T*LN(T)
       +0.0019384005*T**2-2.53047833E-07*T**3-8269.77*T**(-1);
      1200.00  Y  +74350.3316-20.9416538*T-20.82144*T*LN(T)
       +4.4288955E-06*T**2-9.51040667E-11*T**3-234363.6*T**(-1);
     10000.00  N !
$ F2(g)
 FUNCTION F8895T    298.15  -9757.53555-3.03641433*T-29.08493*T*LN(T)
       -0.007466065*T**2+1.16183617E-06*T**3+72117.3*T**(-1);
       800.00  Y  -10225.5136+17.0719037*T-32.43806*T*LN(T)
       -0.0028914815*T**2+2.13090167E-07*T**3-31206.07*T**(-1);
      2500.00  Y  -75010.7094+286.369351*T-66.19232*T*LN(T)
       +0.004699418*T**2-9.36513E-08*T**3+22790040*T**(-1);
      6800.00  Y  +79866.2358-46.2596194*T-28.00029*T*LN(T)
       +4.8653845E-04*T**2-6.238305E-09*T**3-96222900*T**(-1);
     10000.00  N !
$ ------------------------------------------------------------------------------
$ Na
$
 PAR  G(BCC_A2,NA:VA)           200.00  +GHSERNA;                2300 N 91Din !
 PAR  G(HCP_A3,NA:VA)           200.00  +GHSERNA-104+2*T;        2300 N 91Din !
 PAR  G(FCC_A1,NA:VA)           200.00  +GHSERNA-50+1.3*T;       2300 N 91Din !
 PAR  G(LIQUID,NA)              200.00  +GLIQNA;                 2300 N 91Din !
$
 PAR  G(ION,NA+1:VA)            200.00  +GLIQNA;                 2300 N 91Din !
$
 PAR  G(GAS,NA),,                       +F12933T+RTLNP;,,             N 97SUB !
 PAR  G(GAS,NA2),,                      +F12977T+RTLNP;,,             N 97SUB !
$
 FUNCTION GHSERNA   200.00  -11989.434+260.548732*T-51.0393608*T*LN(T)
       +0.072306633*T**2-4.3638283E-05*T**3+132154*T**(-1);
       370.87  Y  -11009.884+199.619999*T-38.1198801*T*LN(T)
       +0.009745854*T**2-1.70664E-06*T**3+34342*T**(-1)+1.65071E+23*T**(-9);
      2300.00  N !
 FUNCTION GLIQNA    200.00  +2581.02-6.95218*T+GHSERNA-2.76132E-18*T**7;
       370.87  Y  +2609.444-7.032656*T+GHSERNA-1.65071E+23*T**(-9);
      2300.00  N !
$ Na(g)
 FUNCTION F12933T   298.15  +101202.044-12.9290068*T-21.02539*T*LN(T)
       +1.9194285E-04*T**2-2.37558167E-08*T**3+6714.165*T**(-1);
      2700.00  Y  +123818.458-80.8203215*T-13.00233*T*LN(T)
       -6.87485E-04*T**2-3.3153E-08*T**3-10435685*T**(-1);
      5500.00  Y  +200317.377-314.322311*T+14.94379*T*LN(T)
       -0.0049580625*T**2+8.45444167E-08*T**3-45680820*T**(-1);
      9600.00  Y  -248549.945+382.618817*T-61.81729*T*LN(T)
       +8.73722E-04*T**2+1.54938383E-09*T**3+4.4661115E+08*T**(-1);
     10000.00  N !
$ Na2(g)
 FUNCTION F12977T   298.15  +131697.685+6.55101085*T-35.05636*T*LN(T)
       -0.0039954535*T**2+5.82776667E-07*T**3-20127.66*T**(-1);
       800.00  Y  +123510.411+75.1001481*T-44.47351*T*LN(T)
       -5.345085E-04*T**2+6.400745E-07*T**3+1150765*T**(-1);
      1500.00  Y  +79657.0271+417.408691*T-91.76357*T*LN(T)
       +0.022097085*T**2-1.3875195E-06*T**3+8765605*T**(-1);
      3100.00  Y  +841444.171-2436.16812*T+261.4099*T*LN(T)
       -0.0509968*T**2+1.46319E-06*T**3-3.005069E+08*T**(-1);
      4800.00  Y  -471200.866+911.74126*T-131.5149*T*LN(T)
       +0.0011608825*T**2+1.68225167E-07*T**3+5.200375E+08*T**(-1);
      6000.00  N !
$ ------------------------------------------------------------------------------
$ Binary system
$
$ S. Zhang, C. Brubaker, C. Jiang, M. Yang, Y. Zhong, Q. Han, Z.-K. Liu,
$ Mater. Sci. Eng. A, 418, 161-71(2006).
$
$ Checked against paper.
$
 PAR  G(ION,NA+1:F-1),,                 +F8685T
             +33346.5-26.27777778*T;,,                                N 97SUB !
 PAR  L(ION,NA+1:F-1,VA;0),,            +74493-36.758*T;,,            N 06Zha !
 PAR  L(ION,NA+1:F-1,VA;1),,            +6163;,,                      N 06Zha !
$
 PAR  G(NAF_B1,NA:F),,                  +F8685T;,,                    N 97SUB !
$
 PAR  G(GAS,NAF),,                      +F8689T+RTLNP;,,              N 97SUB !
 PAR  G(GAS,NA2F2),,                    +F9034T+RTLNP;,,              N 97SUB !
 PAR  G(GAS,NA3F3),,                    +F9335T+RTLNP;,,              N 97SUB !
$
$ NaF(s)
 FUNCTION F8685T    298.15  -592757.502+307.110402*T-53.29914*T*LN(T)
       +0.003451047*T**2-2.26795167E-06*T**3+248839.2*T**(-1);
      1269.00  Y  -594935.992+393.386907*T-64.62899*T*LN(T)
       +2.769787E-04*T**2-1.64256167E-08*T**3-4895866*T**(-1);
      3500.00  N !
$ NaF(g)
 FUNCTION F8689T    298.15  -302047.35+25.2787697*T-35.95123*T*LN(T)
       -0.0014725255*T**2+1.593037E-07*T**3+112214.25*T**(-1);
      1200.00  Y  -302892.603+35.2745336*T-37.43094*T*LN(T)
       -3.3499405E-04*T**2-4.25114E-10*T**3+205588.6*T**(-1);
      3600.00  Y  -302064.351+32.9370664*T-37.15212*T*LN(T)
       -3.7879425E-04*T**2+9.78163333E-10*T**3-264585.7*T**(-1);
      6000.00  N !
$ Na2F2(g)
 FUNCTION F9034T    298.15  -872733.152+238.386693*T-77.32325*T*LN(T)
       -0.005821555*T**2+1.09781883E-06*T**3+416920.95*T**(-1);
       800.00  Y  -875268.612+275.605912*T-83.05575*T*LN(T)
       -2.6000215E-05*T**2+1.38508533E-09*T**3+631267.5*T**(-1);
      3400.00  Y  -875891.628+277.686264*T-83.31055*T*LN(T)
       +2.457096E-05*T**2-6.62109667E-10*T**3+937902*T**(-1);
      6000.00  N !
$ Na3F3(g)
 FUNCTION F9335T    298.15  -1391427.4+519.748113*T-132.1168*T*LN(T)
       -3.7029225E-04*T**2+2.48021E-08*T**3+594686*T**(-1);
      3000.00  Y  -1392308+526.564138*T-133.0452*T*LN(T)
       +2.0312465E-06*T**2-5.35955833E-11*T**3+750841*T**(-1);
      6000.00  N !
$ ------------------------------------------------------------------------------
$
$
 LIST-OF-REFERENCE
 NUMBER  SOURCE
  Null   'Unknown source'
  Same   'Same or similar interaction as in the corresponding stable phase'
  REFLAV 'Laves phase convention: G(LAVES,X:X)=+3*GHSERXX+15000'
  91Din  'A.T. Dinsdale, Calphad, 15, 317-425(1991).'
  97SUB  'SGTE substance database, version 1997'
  00SUB  'SGTE substance database, version 2000'
  06Zha  'S. Zhang, C. Brubaker, C. Jiang, M. Yang, Y. Zhong, Q. Han, Z.-K. Liu,
          Mater. Sci. Eng. A, 418, 161-71(2006); Na-F'
!

File: data/databases/sgte-binary/NaH-06Qiu.tdb
$
$ Database for Na-H from C. Qiu et al. 2006.
$
$ C. Qiu, S.M. Opalka, G.B. Olson, D.L. Anton,
$ Int. J. Mater. Res., 97, 845-53(2006).
$
$ Dataset created 2018.11.03 by Bengt Hallstedt.
$ 2021.01.31: Modified for use with GES6.
$
$ The modelling of the liquid as simple RK seems questionable.
$
$ Function in paper for G(BCC_A2,NA:H) and NaH below 298.15 K not included here.
$
$ There is a large inverse miscibility gap with a minimum at 2434 K
$ and x(H)=0.44.
$
$ ------------------------------------------------------------------------------
 TEMP-LIM 298.15 6000.00 !
$
$ELEMENT NAME  REF. STATE               ATOMIC MASS H298-H0    S298    !
$
 ELEMENT VA   VACUUM                      0.0          0.0      0.0    ! 
 ELEMENT H    1/2_MOLE_H2(G)              1.0079    4234.      65.285  ! 
 ELEMENT NA   BCC_A2                     22.98977   6460.      51.3000 ! 
$ ------------------------------------------------------------------------------
$ Species
$
 SPECIE  H2                                 H2 !
 SPECIE  NA2                                NA2 !
 SPECIE  NAH                                NA1H1 !
$ ------------------------------------------------------------------------------
$ Phase definitions
$
 PHASE LIQUID:L % 1 1 !
 CONST LIQUID:L : H NA : !
$
$ Fcc (cF4, Fm-3m) and MeX (cF8, Fm-3m)
$
 PHASE FCC_A1 %A 2 1 1 !
 CONST FCC_A1 : NA : VA : !
$
$ Bcc (cI2, Im-3m)
$
 PHASE BCC_A2 %B 2 1 3 !
 CONST BCC_A2 : NA : H VA% : !
$
$ Hcp (hP2, P6_3/mmc)
$
 PHASE HCP_A3 %A 2 1 0.5 !
 CONST HCP_A3 : NA : VA : !
$
$ Prototype NaCl (cF8, Fm-3m)
$
 PHASE NAH_B1 % 2 1 1 !
 CONST NAH_B1 : NA : H : !
$
 PHASE GAS:G % 1 1 !
 CONST GAS:G : H H2 NA NA2 NAH : !
$ ------------------------------------------------------------------------------
$ Defaults
$
 DEFINE-SYSTEM-DEFAULT ELEMENT 2 !
 DEFAULT-COM DEFINE_SYSTEM_ELEMENT VA !
 TYPE-DEF % SEQ * !
 TYPE-DEF A GES AMEND_PHASE_DESCRIPTION @ MAGNETIC -3 0.28 !
 TYPE-DEF B GES AMEND_PHASE_DESCRIPTION @ MAGNETIC -1 0.4 !
 FUNCTION ZERO      298.15  0;                                         6000 N !
 FUNCTION UN_ASS    298.15  0;                                         6000 N !
 FUNCTION R         298.15  +8.31451;                                  6000 N !
 FUNCTION RTLNP     298.15  +8.31451*T*LN(1E-05*P);                    6000 N !
$ ------------------------------------------------------------------------------
$ Element data
$ ------------------------------------------------------------------------------
$ H
$
$ H is not included in unary
$
 PAR  G(LIQUID,H),,                     +0.5*GHSERH2
             +8035+25*T+2*T*LN(T);,,                                  N 06Qiu !
$
 PAR  G(GAS,H),,                        +F10383T+RTLNP;,,             N 97SUB !
 PAR  G(GAS,H2),,                       +GHSERH2+RTLNP;,,             N 97SUB !
$
$ H(g)
 FUNCTION F10383T   298.15  +211801.621+24.4989821*T-20.78611*T*LN(T);
      6000.00  N !
$ H2(g)
 FUNCTION GHSERH2   298.15  -9522.9741+78.5273879*T-31.35707*T*LN(T)
       +0.0027589925*T**2-7.46390667E-07*T**3+56582.3*T**(-1);
      1000.00  Y  +180.108664-15.6128256*T-17.84857*T*LN(T)
       -0.00584168*T**2+3.14618667E-07*T**3-1280036*T**(-1);
      2100.00  Y  -18840.1663+92.3120255*T-32.05082*T*LN(T)
       -0.0010728235*T**2+1.14281783E-08*T**3+3561002.5*T**(-1);
      6000.00  N !
$ ------------------------------------------------------------------------------
$ Na
$
 PAR  G(BCC_A2,NA:VA)           200.00  +GHSERNA;                2300 N 91Din !
 PAR  G(HCP_A3,NA:VA)           200.00  +GHSERNA-104+2*T;        2300 N 91Din !
 PAR  G(FCC_A1,NA:VA)           200.00  +GHSERNA-50+1.3*T;       2300 N 91Din !
 PAR  G(LIQUID,NA)              200.00  +GLIQNA;                 2300 N 91Din !
$
 PAR  G(GAS,NA),,                       +F12933T+RTLNP;,,             N 97SUB !
 PAR  G(GAS,NA2),,                      +F12977T+RTLNP;,,             N 97SUB !
$
 FUNCTION GHSERNA   200.00  -11989.434+260.548732*T-51.0393608*T*LN(T)
       +0.072306633*T**2-4.3638283E-05*T**3+132154*T**(-1);
       370.87  Y  -11009.884+199.619999*T-38.1198801*T*LN(T)
       +0.009745854*T**2-1.70664E-06*T**3+34342*T**(-1)+1.65071E+23*T**(-9);
      2300.00  N !
 FUNCTION GLIQNA    200.00  +2581.02-6.95218*T+GHSERNA-2.76132E-18*T**7;
       370.87  Y  +2609.444-7.032656*T+GHSERNA-1.65071E+23*T**(-9);
      2300.00  N !
$ Na(g)
 FUNCTION F12933T   298.15  +101202.044-12.9290068*T-21.02539*T*LN(T)
       +1.9194285E-04*T**2-2.37558167E-08*T**3+6714.165*T**(-1);
      2700.00  Y  +123818.458-80.8203215*T-13.00233*T*LN(T)
       -6.87485E-04*T**2-3.3153E-08*T**3-10435685*T**(-1);
      5500.00  Y  +200317.377-314.322311*T+14.94379*T*LN(T)
       -0.0049580625*T**2+8.45444167E-08*T**3-45680820*T**(-1);
      9600.00  Y  -248549.945+382.618817*T-61.81729*T*LN(T)
       +8.73722E-04*T**2+1.54938383E-09*T**3+4.4661115E+08*T**(-1);
     10000.00  N !
$ Na2(g)
 FUNCTION F12977T   298.15  +131697.685+6.55101085*T-35.05636*T*LN(T)
       -0.0039954535*T**2+5.82776667E-07*T**3-20127.66*T**(-1);
       800.00  Y  +123510.411+75.1001481*T-44.47351*T*LN(T)
       -5.345085E-04*T**2+6.400745E-07*T**3+1150765*T**(-1);
      1500.00  Y  +79657.0271+417.408691*T-91.76357*T*LN(T)
       +0.022097085*T**2-1.3875195E-06*T**3+8765605*T**(-1);
      3100.00  Y  +841444.171-2436.16812*T+261.4099*T*LN(T)
       -0.0509968*T**2+1.46319E-06*T**3-3.005069E+08*T**(-1);
      4800.00  Y  -471200.866+911.74126*T-131.5149*T*LN(T)
       +0.0011608825*T**2+1.68225167E-07*T**3+5.200375E+08*T**(-1);
      6000.00  N !
$ ------------------------------------------------------------------------------
$ Binary system
$
$ C. Qiu, S.M. Opalka, G.B. Olson, D.L. Anton,
$ Int. J. Mater. Res., 97, 845-53(2006).
$
$ Checked against paper. Checked at 6000 K.
$
$ The modelling of the liquid as simple RK seems questionable.
$
$ Function in paper for G(BCC_A2,NA:H) and NaH below 298.15 K not included here.
$
$ There is a large inverse miscibility gap with a minimum at 2434 K
$ and x(H)=0.44.
$
 PAR  L(LIQUID,NA,H;0),,                -70264+45.2458*T;,,           N 06Qiu !
 PAR  L(LIQUID,NA,H;1),,                -56577+21.8825*T;,,           N 06Qiu !
$
 PAR  G(BCC_A2,NA:H),,                  +GNAH3;,,                     N 06Qiu !
$
 PAR  G(NAH_B1,NA:H),,                  +GNAH;,,                      N 06Qiu !
$
 PAR  G(GAS,NAH),,                      +F10562T+RTLNP;,,             N 97SUB !
$
 FUNCTION GNAH3     298.15  +206754+258.2187*T-42.90288*T*LN(T)
       -0.004047*T**2+1.889E-07*T**3+696986*T**(-1);
      2000.00  N !
 FUNCTION GNAH      298.15  -75768+293.7188*T-48.6935*T*LN(T)
       -2.614E-04*T**2+1.8048E-08*T**3+632658*T**(-1);
      2000.00  N !
$ NaH(g)
 FUNCTION F10562T   298.15  +132553.465-16.1455876*T-24.82785*T*LN(T)
       -0.010652725*T**2+1.5821195E-06*T**3+2238.863*T**(-1);
       800.00  Y  +129256.792+35.5334784*T-32.81208*T*LN(T)
       -0.0026811235*T**2+1.59482667E-07*T**3+223972.1*T**(-1);
      2500.00  Y  +52224.6946+343.223031*T-71.12485*T*LN(T)
       +0.00541529*T**2-1.38711217E-07*T**3+28391720*T**(-1);
      5800.00  Y  +307909.677-276.144986*T+1.091352*T*LN(T)
       -0.003663472*T**2+7.54038833E-08*T**3-1.4180265E+08*T**(-1);
      6000.00  N !
$ ------------------------------------------------------------------------------
$
$
 LIST-OF-REFERENCE
 NUMBER  SOURCE
  Null   'Unknown source'
  Same   'Same or similar interaction as in the corresponding stable phase'
  COST   'COST 507 database'
  91Din  'A.T. Dinsdale, Calphad, 15, 317-425(1991).'
  97SUB  'SGTE substance database, version 1997'
  06Qiu  'C. Qiu, S.M. Opalka, G.B. Olson, D.L. Anton,
          Int. J. Mater. Res., 97, 845-53(2006); H, Na-H'
!

File: data/databases/sgte-binary/NaH-93Pel.tdb
$
$ Database for Na-H from A.D. Pelton 1993.
$
$ A.D. Pelton, Z. Metallkd., 84, 767-72(1993).
$
$ Dataset created 2018.11.03 by Bengt Hallstedt.
$ 2021.01.31: Modified for use with GES6.
$
$ Solubility of H in solid Na is not modelled.
$
$ ------------------------------------------------------------------------------
 TEMP-LIM 298.15 6000.00 !
$
$ELEMENT NAME  REF. STATE               ATOMIC MASS H298-H0    S298    !
$
 ELEMENT VA   VACUUM                      0.0          0.0      0.0    ! 
 ELEMENT H    1/2_MOLE_H2(G)              1.0079    4234.      65.285  ! 
 ELEMENT NA   BCC_A2                     22.98977   6460.      51.3000 ! 
$ ------------------------------------------------------------------------------
$ Species
$
 SPECIE  H2                                 H2 !
 SPECIE  NA2                                NA2 !
 SPECIE  NAH                                NA1H1 !
$ ------------------------------------------------------------------------------
$ Phase definitions
$
 PHASE LIQUID:L % 1 1 !
 CONST LIQUID:L : NA NAH : !
$
$ Fcc (cF4, Fm-3m) and MeX (cF8, Fm-3m)
$
 PHASE FCC_A1 %A 2 1 1 !
 CONST FCC_A1 : NA : VA : !
$
$ Bcc (cI2, Im-3m)
$
 PHASE BCC_A2 %B 2 1 3 !
 CONST BCC_A2 : NA : VA : !
$
$ Hcp (hP2, P6_3/mmc)
$
 PHASE HCP_A3 %A 2 1 0.5 !
 CONST HCP_A3 : NA : VA : !
$
$ Prototype NaCl (cF8, Fm-3m)
$
 PHASE NAH_B1 % 2 1 1 !
 CONST NAH_B1 : NA : H : !
$
 PHASE GAS:G % 1 1 !
 CONST GAS:G : H H2 NA NA2 NAH : !
$ ------------------------------------------------------------------------------
$ Defaults
$
 DEFINE-SYSTEM-DEFAULT ELEMENT 2 !
 DEFAULT-COM DEFINE_SYSTEM_ELEMENT VA !
 TYPE-DEF % SEQ * !
 TYPE-DEF A GES AMEND_PHASE_DESCRIPTION @ MAGNETIC -3 0.28 !
 TYPE-DEF B GES AMEND_PHASE_DESCRIPTION @ MAGNETIC -1 0.4 !
 FUNCTION ZERO      298.15  0;                                         6000 N !
 FUNCTION UN_ASS    298.15  0;                                         6000 N !
 FUNCTION R         298.15  +8.31451;                                  6000 N !
 FUNCTION RTLNP     298.15  +8.31451*T*LN(1E-05*P);                    6000 N !
$ ------------------------------------------------------------------------------
$ Element data
$ ------------------------------------------------------------------------------
$ H
$
$ H is not included in unary
$
$PAR  G(LIQUID,H),,                     +0.5*GHSERH2
$            +8035+25*T+2*T*LN(T);,,                                  N 06Qiu !
$
 PAR  G(GAS,H),,                        +F10383T+RTLNP;,,             N 97SUB !
 PAR  G(GAS,H2),,                       +GHSERH2+RTLNP;,,             N 97SUB !
$
$ H(g)
 FUNCTION F10383T   298.15  +211801.621+24.4989821*T-20.78611*T*LN(T);
      6000.00  N !
$ H2(g)
 FUNCTION GHSERH2   298.15  -9522.9741+78.5273879*T-31.35707*T*LN(T)
       +0.0027589925*T**2-7.46390667E-07*T**3+56582.3*T**(-1);
      1000.00  Y  +180.108664-15.6128256*T-17.84857*T*LN(T)
       -0.00584168*T**2+3.14618667E-07*T**3-1280036*T**(-1);
      2100.00  Y  -18840.1663+92.3120255*T-32.05082*T*LN(T)
       -0.0010728235*T**2+1.14281783E-08*T**3+3561002.5*T**(-1);
      6000.00  N !
$ ------------------------------------------------------------------------------
$ Na
$
 PAR  G(BCC_A2,NA:VA)           200.00  +GHSERNA;                2300 N 91Din !
 PAR  G(HCP_A3,NA:VA)           200.00  +GHSERNA-104+2*T;        2300 N 91Din !
 PAR  G(FCC_A1,NA:VA)           200.00  +GHSERNA-50+1.3*T;       2300 N 91Din !
 PAR  G(LIQUID,NA)              200.00  +GLIQNA;                 2300 N 91Din !
$
 PAR  G(GAS,NA),,                       +F12933T+RTLNP;,,             N 97SUB !
 PAR  G(GAS,NA2),,                      +F12977T+RTLNP;,,             N 97SUB !
$
 FUNCTION GHSERNA   200.00  -11989.434+260.548732*T-51.0393608*T*LN(T)
       +0.072306633*T**2-4.3638283E-05*T**3+132154*T**(-1);
       370.87  Y  -11009.884+199.619999*T-38.1198801*T*LN(T)
       +0.009745854*T**2-1.70664E-06*T**3+34342*T**(-1)+1.65071E+23*T**(-9);
      2300.00  N !
 FUNCTION GLIQNA    200.00  +2581.02-6.95218*T+GHSERNA-2.76132E-18*T**7;
       370.87  Y  +2609.444-7.032656*T+GHSERNA-1.65071E+23*T**(-9);
      2300.00  N !
$ Na(g)
 FUNCTION F12933T   298.15  +101202.044-12.9290068*T-21.02539*T*LN(T)
       +1.9194285E-04*T**2-2.37558167E-08*T**3+6714.165*T**(-1);
      2700.00  Y  +123818.458-80.8203215*T-13.00233*T*LN(T)
       -6.87485E-04*T**2-3.3153E-08*T**3-10435685*T**(-1);
      5500.00  Y  +200317.377-314.322311*T+14.94379*T*LN(T)
       -0.0049580625*T**2+8.45444167E-08*T**3-45680820*T**(-1);
      9600.00  Y  -248549.945+382.618817*T-61.81729*T*LN(T)
       +8.73722E-04*T**2+1.54938383E-09*T**3+4.4661115E+08*T**(-1);
     10000.00  N !
$ Na2(g)
 FUNCTION F12977T   298.15  +131697.685+6.55101085*T-35.05636*T*LN(T)
       -0.0039954535*T**2+5.82776667E-07*T**3-20127.66*T**(-1);
       800.00  Y  +123510.411+75.1001481*T-44.47351*T*LN(T)
       -5.345085E-04*T**2+6.400745E-07*T**3+1150765*T**(-1);
      1500.00  Y  +79657.0271+417.408691*T-91.76357*T*LN(T)
       +0.022097085*T**2-1.3875195E-06*T**3+8765605*T**(-1);
      3100.00  Y  +841444.171-2436.16812*T+261.4099*T*LN(T)
       -0.0509968*T**2+1.46319E-06*T**3-3.005069E+08*T**(-1);
      4800.00  Y  -471200.866+911.74126*T-131.5149*T*LN(T)
       +0.0011608825*T**2+1.68225167E-07*T**3+5.200375E+08*T**(-1);
      6000.00  N !
$ ------------------------------------------------------------------------------
$ Binary system
$
$ A.D. Pelton, Z. Metallkd., 84, 767-72(1993).
$
$ Checked against paper. Checked at 6000 K.
$
$ Solubility of H in solid Na is not modelled.
$
 PAR  G(LIQUID,NAH),,                   +GNAH+26600-29.167*T;,,       N 93Pel !
 PAR  L(LIQUID,NA,NAH;0),,              +58009.5-25.94*T;,,           N 93Pel !
 PAR  L(LIQUID,NA,NAH;1),,              -11293.5;,,                   N 93Pel !
$
 PAR  G(NAH_B1,NA:H),,                  +GNAH;,,                      N 93Pel !
$
 PAR  G(GAS,NAH),,                      +F10562T+RTLNP;,,             N 97SUB !
$
 FUNCTION GNAH      298.15  +GHSERNA+0.5*GHSERH2-53315-86.293*T
       +28.058*T*LN(T)-0.0320364*T**2+1.7727E-06*T**3
       +12550*T**(-1);
      6000.00  N !
$ NaH(g)
 FUNCTION F10562T   298.15  +132553.465-16.1455876*T-24.82785*T*LN(T)
       -0.010652725*T**2+1.5821195E-06*T**3+2238.863*T**(-1);
       800.00  Y  +129256.792+35.5334784*T-32.81208*T*LN(T)
       -0.0026811235*T**2+1.59482667E-07*T**3+223972.1*T**(-1);
      2500.00  Y  +52224.6946+343.223031*T-71.12485*T*LN(T)
       +0.00541529*T**2-1.38711217E-07*T**3+28391720*T**(-1);
      5800.00  Y  +307909.677-276.144986*T+1.091352*T*LN(T)
       -0.003663472*T**2+7.54038833E-08*T**3-1.4180265E+08*T**(-1);
      6000.00  N !
$ ------------------------------------------------------------------------------
$
$
 LIST-OF-REFERENCE
 NUMBER  SOURCE
  Null   'Unknown source'
  Same   'Same or similar interaction as in the corresponding stable phase'
  COST   'COST 507 database'
  91Din  'A.T. Dinsdale, Calphad, 15, 317-425(1991).'
  93Pel  'A.D. Pelton, Z. Metallkd., 84, 767-72(1993); Na-H'
  97SUB  'SGTE substance database, version 1997'
  06Qiu  'C. Qiu, S.M. Opalka, G.B. Olson, D.L. Anton,
          Int. J. Mater. Res., 97, 845-53(2006); H'
!

File: data/databases/sgte-binary/NaO-17Smi.tdb
$
$ Database for Na-O from A.L. Smith et al. 2017.
$
$ A.L. Smith, C. Gueneau, J.-L. Fleche, S. Chatain, O. Benes, R.J.M. Konings,
$ J. Chem. Thermodyn., 114, 93-115(2017).
$
$ Dataset created 2018.12.09 by Bengt Hallstedt.
$ 2021.01.31: Modified for use with GES6.
$ 2021.09.05: ION order fixed for GES6.
$
$ NaO2 is also stable above 2170 K when gas is not included.
$
$ ------------------------------------------------------------------------------
 TEMP-LIM 298.15 6000.00 !
$
$ELEMENT NAME  REF. STATE               ATOMIC MASS H298-H0    S298    !
$
 ELEMENT /-   ELECTRON_GAS                0.0          0.0      0.0    ! 
 ELEMENT VA   VACUUM                      0.0          0.0      0.0    ! 
 ELEMENT NA   BCC_A2                     22.98977   6460.      51.3000 ! 
 ELEMENT O    1/2_MOLE_O2(G)             15.999     4341.0    102.52   ! 
$ ------------------------------------------------------------------------------
$ Species
$
 SPECIE  NA+1                               NA1/+1 !
 SPECIE  NA2                                NA2 !
 SPECIE  NA2O                               NA2O1 !
 SPECIE  NA2O2                              NA2O2 !
 SPECIE  NAO2                               NA1O2 !
 SPECIE  O-2                                O/-2 !
 SPECIE  O2                                 O2 !
 SPECIE  O2-2                               O2/-2 !
 SPECIE  O3                                 O3 !
$ ------------------------------------------------------------------------------
$ Phase definitions
$
 PHASE ION:Y % 2 1 1 !
 CONST ION:Y : NA+1 : O-2 VA NA2O2 O : !
$
$ Fcc (cF4, Fm-3m) and MeX (cF8, Fm-3m)
$
 PHASE FCC_A1 %A 2 1 1 !
 CONST FCC_A1 : NA : VA : !
$
$ Bcc (cI2, Im-3m)
$
 PHASE BCC_A2 %B 2 1 3 !
 CONST BCC_A2 : NA : VA : !
$
$ Hcp (hP2, P6_3/mmc) and Me2X (NiAs-type, hP4, P6_3/mmc, B8_1)
$
 PHASE HCP_A3 %A 2 1 0.5 !
 CONST HCP_A3 : NA : VA : !
$
$ Prototype CaF2 (cF12, Fm-3m)
$
 PHASE NA2O_C1 % 2 2 1 !
 CONST NA2O_C1 : NA+1 : O-2 : !
$
$ unknown structure
$
 PHASE NA2O_II % 2 2 1 !
 CONST NA2O_II : NA+1 : O-2 : !
$
$ unknown structure
$
 PHASE NA2O_III % 2 2 1 !
 CONST NA2O_III : NA+1 : O-2 : !
$
$ Prototype Na2O2 (hP12, P-62m)
$
 PHASE NA2O2_I % 2 2 1 !
 CONST NA2O2_I : NA+1 : O2-2 : !
$
$ unknown structure
$
 PHASE NA2O2_II % 2 2 1 !
 CONST NA2O2_II : NA+1 : O2-2 : !
$
$ Prototype NaCl (cF8, Fm-3m)
$
 PHASE NAO2_B1 % 1 1 !
 CONST NAO2_B1 : NAO2 : !
$
 PHASE O2GAS % 1 1 !
 CONST O2GAS : O2 :!
$
 PHASE GAS:G % 1 1 !
 CONST GAS:G : NA NA2 NA2O NA2O2 O O2 O3 : !
$ ------------------------------------------------------------------------------
$ Defaults
$
 DEFINE-SYSTEM-DEFAULT ELEMENT 2 !
 DEFAULT-COM DEFINE-SYSTEM-ELEMENT VA /- !
 DEFAULT-COM REJECT-PHASE O2GAS !
 TYPE-DEF % SEQ * !
 TYPE-DEF A GES AMEND_PHASE_DESCRIPTION @ MAGNETIC -3 0.28 !
 TYPE-DEF B GES AMEND_PHASE_DESCRIPTION @ MAGNETIC -1 0.4 !
 FUNCTION ZERO      298.15  0;                                         6000 N !
 FUNCTION UN_ASS    298.15  0;                                         6000 N !
 FUNCTION R         298.15  +8.31451;                                  6000 N !
 FUNCTION RTLNP     298.15  +8.31451*T*LN(1E-05*P);                    6000 N !
$ ------------------------------------------------------------------------------
$ Element data
$ ------------------------------------------------------------------------------
$ Na
$
 PAR  G(BCC_A2,NA:VA)           200.00  +GHSERNA;                2300 N 91Din !
 PAR  G(HCP_A3,NA:VA)           200.00  +GHSERNA-104+2*T;        2300 N 91Din !
 PAR  G(FCC_A1,NA:VA)           200.00  +GHSERNA-50+1.3*T;       2300 N 91Din !
$PAR  G(LIQUID,NA)              200.00  +GLIQNA;                 2300 N 91Din !
$
 PAR  G(ION,NA+1:VA)            200.00  +GLIQNA;                 2300 N 91Din !
$
 PAR  G(GAS,NA),,                       +F12933T+RTLNP;,,             N 97SUB !
 PAR  G(GAS,NA2),,                      +F12977T+RTLNP;,,             N 97SUB !
$
 FUNCTION GHSERNA   200.00  -11989.434+260.548732*T-51.0393608*T*LN(T)
       +0.072306633*T**2-4.3638283E-05*T**3+132154*T**(-1);
       370.87  Y  -11009.884+199.619999*T-38.1198801*T*LN(T)
       +0.009745854*T**2-1.70664E-06*T**3+34342*T**(-1)+1.65071E+23*T**(-9);
      2300.00  N !
 FUNCTION GLIQNA    200.00  +2581.02-6.95218*T+GHSERNA-2.76132E-18*T**7;
       370.87  Y  +2609.444-7.032656*T+GHSERNA-1.65071E+23*T**(-9);
      2300.00  N !
$ Na(g)
 FUNCTION F12933T   298.15  +101202.044-12.9290068*T-21.02539*T*LN(T)
       +1.9194285E-04*T**2-2.37558167E-08*T**3+6714.165*T**(-1);
      2700.00  Y  +123818.458-80.8203215*T-13.00233*T*LN(T)
       -6.87485E-04*T**2-3.3153E-08*T**3-10435685*T**(-1);
      5500.00  Y  +200317.377-314.322311*T+14.94379*T*LN(T)
       -0.0049580625*T**2+8.45444167E-08*T**3-45680820*T**(-1);
      9600.00  Y  -248549.945+382.618817*T-61.81729*T*LN(T)
       +8.73722E-04*T**2+1.54938383E-09*T**3+4.4661115E+08*T**(-1);
     10000.00  N !
$ Na2(g)
 FUNCTION F12977T   298.15  +131697.685+6.55101085*T-35.05636*T*LN(T)
       -0.0039954535*T**2+5.82776667E-07*T**3-20127.66*T**(-1);
       800.00  Y  +123510.411+75.1001481*T-44.47351*T*LN(T)
       -5.345085E-04*T**2+6.400745E-07*T**3+1150765*T**(-1);
      1500.00  Y  +79657.0271+417.408691*T-91.76357*T*LN(T)
       +0.022097085*T**2-1.3875195E-06*T**3+8765605*T**(-1);
      3100.00  Y  +841444.171-2436.16812*T+261.4099*T*LN(T)
       -0.0509968*T**2+1.46319E-06*T**3-3.005069E+08*T**(-1);
      4800.00  Y  -471200.866+911.74126*T-131.5149*T*LN(T)
       +0.0011608825*T**2+1.68225167E-07*T**3+5.200375E+08*T**(-1);
      6000.00  N !
$ ------------------------------------------------------------------------------
$ O
$
$ GHSEROO modified in unary 3.0
$
 PAR  G(O2GAS,O2),,                     +2*GHSEROO+RTLNP;,,           N 91Din !
$PAR  G(LIQUID,O),,                     +GHSEROO-2648.9+31.44*T;,,    N 91Din !
$PAR  G(BCC_A2,O:VA),,                  +GHSEROO+30000;,,             N 91Din !
$PAR  G(FCC_A1,O:VA),,                  +GHSEROO+30000;,,             N 91Din !
$
 PAR  G(ION,O),,                        +GHSEROO-2648.9+31.44*T;,,    N 91Din !
$
 PAR  G(GAS,O),,                        +F7397T+RTLNP;,,              N 92SUB !
 PAR  G(GAS,O2),,                       +2*GHSEROO+RTLNP;,,           N 91Din !
 PAR  G(GAS,O3),,                       +F7683T+RTLNP;,,              N 92SUB !
$
$ 1/2 O2(g)
 FUNCTION GHSEROO   298.15  -3480.87-25.503038*T-11.1355*T*LN(T)
       -0.005098875*T**2+6.61845833E-07*T**3-38365*T**(-1);
      1000.00  Y  -6568.763+12.659879*T-16.8138*T*LN(T)
       -5.957975E-04*T**2+6.781E-09*T**3+262905*T**(-1);
      3300.00  Y  -13986.728+31.259624*T-18.9536*T*LN(T)
       -4.25243E-04*T**2+1.0721E-08*T**3+4383200*T**(-1);
      6000.00  N !
$ O(g)
 FUNCTION F7397T    298.15  +243206.529-42897.0876*T**(-1)-20.7513421*T
       -21.0155542*T*LN(T)+1.26870532E-04*T**2-1.23131285E-08*T**3;
      2950.00  Y  +252301.473-3973170.33*T**(-1)-51.974853*T
       -17.2118798*T*LN(T)-5.41356254E-04*T**2+7.64520703E-09*T**3;
      6000.00  N !
$ O3(g)
 FUNCTION F7683T    298.15  +133772.042-11328.9959*T**(-1)-84.8602165*T
       -19.8314069*T*LN(T)-0.0392015696*T**2+7.90727187E-06*T**3;  
       600.00  Y  +120765.524+997137.156*T**(-1)+120.113376*T
       -51.8410152*T*LN(T)-0.00353983136*T**2+3.20640143E-07*T**3;
      1500.00  Y  +115412.196+1878139.02*T**(-1)+164.679664*T
       -58.069736*T*LN(T)-2.84399032E-04*T**2+5.95650279E-10*T**3;
      6000.00  N !
$ ------------------------------------------------------------------------------
$ Binary system
$
$ A.L. Smith, C. Gueneau, J.-L. Fleche, S. Chatain, O. Benes, R.J.M. Konings,
$ J. Chem. Thermodyn., 114, 93-115(2017).
$
$ Checked against paper. Checked at 6000 K.
$
$ NaO2 is also stable above 2170 K when gas is not included.
$
 PAR  G(ION,NA+1:O-2),,                 -401097.3+608.877*T
             -104.6*T*LN(T);,,                                        N 17Smi !
 PAR  G(ION,NA2O2),,                    -530252.15+678.6366*T
             -117.15*T*LN(T);,,                                       N 17Smi !
 PAR  L(ION,NA+1:O-2,VA;0),,            +27500+26.3*T;,,              N 17Smi !
 PAR  L(ION,NA+1:O-2,VA;1),,            +32000;,,                     N 17Smi !
 PAR  L(ION,NA+1:O-2,NA2O2;0),,         -21500;,,                     N 17Smi !
 PAR  L(ION,NA+1:NA2O2,O;0),,           +1250;,,                      N 17Smi !
 PAR  L(ION,NA+1:NA2O2,O;1),,           -11000;,,                     N 17Smi !
$
 PAR  G(NA2O_C1,NA+1:O-2),,             +GNA2O;,,                     N 17Smi !
 PAR  G(NA2O_II,NA+1:O-2),,             +GNA2O+1757-1.71716*T;,,      N 17Smi !
 PAR  G(NA2O_III,NA+1:O-2),,            +GNA2O+13681-11.30854*T;,,    N 17Smi !
 PAR  G(NA2O2_I,NA+1:O2-2),,            +GNA2O2;,,                    N 17Smi !
 PAR  G(NA2O2_II,NA+1:O2-2),,           -541347+663.776*T
             -113.596*T*LN(T);,,                                      N 17Smi !
 PAR  G(NAO2_B1,NAO2),,                 +GNAO2;,,                     N 17Smi !
$
 PAR  G(GAS,NA2O),,                     +F12991T+RTLNP;,,             N 97SUB !
 PAR  G(GAS,NA2O2),,                    +F13003T+RTLNP;,,             N 97SUB !
$
 FUNCTION GNA2O     298.15  -439396+385.475*T-66.216*T*LN(T)
       -0.0219325*T**2+2.348E-06*T**3+406700*T**(-1);
      6000.00  N !
 FUNCTION GNA2O2    298.15  -542435+469.30554*T-80.965*T*LN(T)
       -0.0312315*T**2+3.66733E-06*T**3+373200*T**(-1);
      6000.00  N !
 FUNCTION GNAO2     298.15  -280351+297.82134*T-59.953*T*LN(T)
       -0.0204265*T**2;
      6000.00  N !
$ Na2O(g)
 FUNCTION F12991T   298.15  -36208.3602+139.991847*T-60.99434*T*LN(T)
       -7.94846E-04*T**2+8.105565E-08*T**3+208188.85*T**(-1);
      1800.00  Y  -37169.2598+149.534408*T-62.35718*T*LN(T)
       +8.054565E-08*T**2-9.43098333E-12*T**3+332214.75*T**(-1);
      6000.00  N !
$ Na2O2(g)
 FUNCTION F13003T   298.15  -149425.429+215.299821*T-74.07082*T*LN(T)
       -0.007371005*T**2+1.12289333E-06*T**3+417484.75*T**(-1);
      1000.00  Y  -154321.431+275.560967*T-83.0616*T*LN(T)
       -1.560291E-05*T**2+5.18616333E-10*T**3+925422*T**(-1);
      6000.00  N !
$ ------------------------------------------------------------------------------
$
$
 LIST-OF-REFERENCE
 NUMBER  SOURCE
  Null   'Unknown source'
  COST   'COST 507 database'
  91Din  'A.T. Dinsdale, Calphad, 15, 317-425(1991).'
  92SUB  'SGTE Substance Database, version 1992'
  97SUB  'SGTE Substance Database, version 1997'
  17Smi  'A.L. Smith, C. Gueneau, J.-L. Fleche, S. Chatain, O. Benes,
          R.J.M. Konings, J. Chem. Thermodyn., 114, 93-115(2017); Na-O'
!

File: data/databases/sgte-binary/NaRb-11Ren.tdb
$
$ Database for Na-Rb from X. Ren et al. 2011
$
$ X. Ren, C. Li, Z. Du, C. Guo, Calphad, 35, 446-54(2011).
$
$ Dataset created 2011.04.16 by Bengt Hallstedt.
$ 2021.01.31: Modified for use with GES6.
$
$ ------------------------------------------------------------------------------
 TEMP-LIM 298.15 6000.00 !
$
$ELEMENT NAME  REF. STATE               ATOMIC MASS H298-H0    S298    !
$
 ELEMENT VA   VACUUM                      0.0          0.0      0.0    !
 ELEMENT NA   BCC_A2                     22.98977   6460.      51.3000 ! 
 ELEMENT RB   BCC_A2                     85.4678    7489.      76.78   ! 
$ ------------------------------------------------------------------------------
$ Phase definitions
$
 PHASE LIQUID:L % 1 1 !
 CONST LIQUID:L : NA RB : !
$
$ Fcc (cF4, Fm-3m) and MeX (cF8, Fm-3m)
$
 PHASE FCC_A1 %A 2 1 1 !
 CONST FCC_A1 : NA RB : VA : !
$
$ Bcc (cI2, Im-3m)
$
 PHASE BCC_A2 %B 2 1 3 !
 CONST BCC_A2 : NA RB : VA : !
$
$ Hcp (hP2, P6_3/mmc) and Me2X (NiAs-type, hP4, P6_3/mmc, B8_1)
$
 PHASE HCP_A3 % 2 1 0.5 !
 CONST HCP_A3 : NA RB : VA : !
$ ------------------------------------------------------------------------------
$ Defaults
$
 DEFINE-SYSTEM-DEFAULT ELEMENT 2 !
 DEFAULT-COM DEFINE_SYSTEM_ELEMENT VA !
 TYPE-DEF % SEQ * !
 TYPE-DEF A GES AMEND_PHASE_DESCRIPTION @ MAGNETIC -3 0.28 !
 TYPE-DEF B GES AMEND_PHASE_DESCRIPTION @ MAGNETIC -1 0.4 !
 FUNCTION ZERO      298.15  0;                                         6000 N !
 FUNCTION UN_ASS    298.15  0;                                         6000 N !
$ ------------------------------------------------------------------------------
$ Element data
$ ------------------------------------------------------------------------------
$ Na
$
 PAR  G(BCC_A2,NA:VA)           200.00  +GHSERNA;                2300 N 91Din !
 PAR  G(HCP_A3,NA:VA)           200.00  +GHSERNA-104+2*T;        2300 N 91Din !
 PAR  G(FCC_A1,NA:VA)           200.00  +GHSERNA-50+1.3*T;       2300 N 91Din !
 PAR  G(LIQUID,NA)              200.00  +GLIQNA;                 2300 N 91Din !
$
 FUNCTION GHSERNA   200.00  -11989.434+260.548732*T-51.0393608*T*LN(T)
       +0.072306633*T**2-4.3638283E-05*T**3+132154*T**(-1);
       370.87  Y  -11009.884+199.619999*T-38.1198801*T*LN(T)
       +0.009745854*T**2-1.70664E-06*T**3+34342*T**(-1)+1.65071E+23*T**(-9);
      2300.00  N !
 FUNCTION GLIQNA    200.00  +2581.02-6.95218*T+GHSERNA-2.76132E-18*T**7;
       370.87  Y  +2609.444-7.032656*T+GHSERNA-1.65071E+23*T**(-9);
      2300.00  N !
$ ------------------------------------------------------------------------------
$ Rb
$
 PAR  G(BCC_A2,RB:VA)           200.00  +GHSERRB;                2100 N 91Din !
 PAR  G(HCP_A3,RB:VA)           200.00  +GHSERRB+200+2*T;        2100 N 91Din !
 PAR  G(FCC_A1,RB:VA)           200.00  +GHSERRB+200+1.3*T;      2100 N 91Din !
 PAR  G(LIQUID,RB)              200.00  +GLIQRB;                 2100 N 91Din !
$
 FUNCTION GHSERRB   200.00  -21669.733+583.580988*T-115.282589*T*LN(T)
       +0.26277612*T**2-1.52236932E-04*T**3+385754*T**(-1);
       312.46  Y  -7823.397+117.050578*T-29.1775424*T*LN(T)
       +4.12369E-04*T**2-4.6822E-07*T**3-126310*T**(-1)-5.55029E+22*T**(-9);
       900.00  Y  -39488.142+450.974149*T-77.7006456*T*LN(T)
       +0.033795632*T**2-4.829082E-06*T**3+3778006*T**(-1)-5.55029E+22*T**(-9);
      1600.00  Y  -159742.511+1287.78947*T-191.262774*T*LN(T)
       +0.08161687*T**2-8.61653E-06*T**3+27738456*T**(-1)-5.55029E+22*T**(-9);
      2100.00  N !
 FUNCTION GLIQRB    200.00  +2217.552-7.110486*T+GHSERRB+1.44078E-17*T**7;
       312.46  Y  +2172.865-6.960316*T+GHSERRB+5.55029E+22*T**(-9);
      2100.00  N !
$ ------------------------------------------------------------------------------
$ Binary system
$
$ X. Ren, C. Li, Z. Du, C. Guo, Calphad, 35, 446-54(2011).
$
$ Checked against paper and author's tdb. Checked at 6000 K.
$
 PAR  L(LIQUID,NA,RB;0),,               +4948.676+0.341*T;,,          N 11Ren !
 PAR  L(LIQUID,NA,RB;1),,               +1743.399-1.417*T;,,          N 11Ren !
 PAR  L(LIQUID,NA,RB;2),,               +251.419+1.887*T;,,           N 11Ren !
$
 PAR  L(BCC_A2,NA,RB:VA;0),,            +80*T;,,                      N !
$
$ Metastable
$
 PAR  L(FCC_A1,NA,RB:VA;0),,            +80*T;,,                      N !
 PAR  L(HCP_A3,NA,RB:VA;0),,            +80*T;,,                      N !
$ ------------------------------------------------------------------------------
$
$
 LIST-OF-REFERENCE
 NUMBER  SOURCE
  Null   'Unknown source'
  Same   'Same or similar interaction as in the corresponding stable phase'
  REFLAV 'Laves phase convention: G(LAVES,X:X)=+3*GHSERXX+15000'
  COST   'COST 507 database'
  91Din  'A.T. Dinsdale, Calphad, 15, 317-425(1991).'
  11Ren  'X. Ren, C. Li, Z. Du, C. Guo, Calphad, 35, 446-54(2011); Na-Rb'
!
