Repository: orchid-calphad/orchid-project.org

# orchid-project.org

Website and released data of **ORCHID** (Open Repository for CALPHAD Hypotheses, Intelligence, and Discovery),
served by GitHub Pages at https://orchid-project.org. Releases are archived on Zenodo (one DOI per version).

- `index.html`, `catalog/`, `best-practices.html` — static, self-contained pages (generated in the ORCHID tooling).
- `data/` — released data: catalog, redistributable TDB files, convex hulls. Licences: `data/LICENSES.md`, `data/NOTICE.md`.
- `llms.txt`, `data/croissant.json`, `CITATION.cff`, `.zenodo.json` — machine-readable metadata.

Only data with clear redistribution rights are published.

File: data/databases/sgte-binary/NaRb-85Pot-LB.tdb
$
$ Database for Na-Rb from P.E. Potter and M.H. Rand 1985 (included in LB Vol. 4)
$
$ P.E. Potter, M.H. Rand, in: Handbook of Thermodynamic and Transport
$ Properties of Alkali Metals, R.W. Ohse (Ed.), Blackwell Sci. Publ., 1985.	
$
$ Dataset created 2016.04.21 by Bengt Hallstedt.
$ 2021.01.31: Modified for use with GES6.
$
$ ------------------------------------------------------------------------------
 TEMP-LIM 298.15 6000.00 !
$
$ELEMENT NAME  REF. STATE               ATOMIC MASS H298-H0    S298    !
$
 ELEMENT VA   VACUUM                      0.0          0.0      0.0    !
 ELEMENT NA   BCC_A2                     22.98977   6460.      51.3000 ! 
 ELEMENT RB   BCC_A2                     85.4678    7489.      76.78   ! 
$ ------------------------------------------------------------------------------
$ Phase definitions
$
 PHASE LIQUID:L % 1 1 !
 CONST LIQUID:L : NA RB : !
$
$ Fcc (cF4, Fm-3m) and MeX (cF8, Fm-3m)
$
 PHASE FCC_A1 %A 2 1 1 !
 CONST FCC_A1 : NA RB : VA : !
$
$ Bcc (cI2, Im-3m)
$
 PHASE BCC_A2 %B 2 1 3 !
 CONST BCC_A2 : NA RB : VA : !
$
$ Hcp (hP2, P6_3/mmc) and Me2X (NiAs-type, hP4, P6_3/mmc, B8_1)
$
 PHASE HCP_A3 % 2 1 0.5 !
 CONST HCP_A3 : NA RB : VA : !
$ ------------------------------------------------------------------------------
$ Defaults
$
 DEFINE-SYSTEM-DEFAULT ELEMENT 2 !
 DEFAULT-COM DEFINE_SYSTEM_ELEMENT VA !
 TYPE-DEF % SEQ * !
 TYPE-DEF A GES AMEND_PHASE_DESCRIPTION @ MAGNETIC -3 0.28 !
 TYPE-DEF B GES AMEND_PHASE_DESCRIPTION @ MAGNETIC -1 0.4 !
 FUNCTION ZERO      298.15  0;                                         6000 N !
 FUNCTION UN_ASS    298.15  0;                                         6000 N !
$ ------------------------------------------------------------------------------
$ Element data
$ ------------------------------------------------------------------------------
$ Na
$
 PAR  G(BCC_A2,NA:VA)           200.00  +GHSERNA;                2300 N 91Din !
 PAR  G(HCP_A3,NA:VA)           200.00  +GHSERNA-104+2*T;        2300 N 91Din !
 PAR  G(FCC_A1,NA:VA)           200.00  +GHSERNA-50+1.3*T;       2300 N 91Din !
 PAR  G(LIQUID,NA)              200.00  +GLIQNA;                 2300 N 91Din !
$
 FUNCTION GHSERNA   200.00  -11989.434+260.548732*T-51.0393608*T*LN(T)
       +0.072306633*T**2-4.3638283E-05*T**3+132154*T**(-1);
       370.87  Y  -11009.884+199.619999*T-38.1198801*T*LN(T)
       +0.009745854*T**2-1.70664E-06*T**3+34342*T**(-1)+1.65071E+23*T**(-9);
      2300.00  N !
 FUNCTION GLIQNA    200.00  +2581.02-6.95218*T+GHSERNA-2.76132E-18*T**7;
       370.87  Y  +2609.444-7.032656*T+GHSERNA-1.65071E+23*T**(-9);
      2300.00  N !
$ ------------------------------------------------------------------------------
$ Rb
$
 PAR  G(BCC_A2,RB:VA)           200.00  +GHSERRB;                2100 N 91Din !
 PAR  G(HCP_A3,RB:VA)           200.00  +GHSERRB+200+2*T;        2100 N 91Din !
 PAR  G(FCC_A1,RB:VA)           200.00  +GHSERRB+200+1.3*T;      2100 N 91Din !
 PAR  G(LIQUID,RB)              200.00  +GLIQRB;                 2100 N 91Din !
$
 FUNCTION GHSERRB   200.00  -21669.733+583.580988*T-115.282589*T*LN(T)
       +0.26277612*T**2-1.52236932E-04*T**3+385754*T**(-1);
       312.46  Y  -7823.397+117.050578*T-29.1775424*T*LN(T)
       +4.12369E-04*T**2-4.6822E-07*T**3-126310*T**(-1)-5.55029E+22*T**(-9);
       900.00  Y  -39488.142+450.974149*T-77.7006456*T*LN(T)
       +0.033795632*T**2-4.829082E-06*T**3+3778006*T**(-1)-5.55029E+22*T**(-9);
      1600.00  Y  -159742.511+1287.78947*T-191.262774*T*LN(T)
       +0.08161687*T**2-8.61653E-06*T**3+27738456*T**(-1)-5.55029E+22*T**(-9);
      2100.00  N !
 FUNCTION GLIQRB    200.00  +2217.552-7.110486*T+GHSERRB+1.44078E-17*T**7;
       312.46  Y  +2172.865-6.960316*T+GHSERRB+5.55029E+22*T**(-9);
      2100.00  N !
$ ------------------------------------------------------------------------------
$ Binary system
$
$ From P.E. Potter and M.H. Rand 1985 (included in LB Vol. 4)
$
$ P.E. Potter, M.H. Rand, in: Handbook of Thermodynamic and Transport
$ Properties of Alkali Metals, R.W. Ohse (Ed.), Blackwell Sci. Publ., 1985.	
$
$ Checked against LB. Checked at 6000 K.
$
 PAR  L(LIQUID,NA,RB;0),,               +4832.6+0.88615*T;,,          N 85Pot !
 PAR  L(LIQUID,NA,RB;1),,               +2108.6-3.17115*T;,,          N 85Pot !
 PAR  L(LIQUID,NA,RB;2),,               +128.41+2.34212*T;,,          N 85Pot !
$
 PAR  L(BCC_A2,NA,RB:VA;0),,            +12500;,,                     N 85Pot !
$
$ Metastable
$
 PAR  L(FCC_A1,NA,RB:VA;0),,            +12500;,,                     N Same !
 PAR  L(HCP_A3,NA,RB:VA;0),,            +12500;,,                     N Same !
$ ------------------------------------------------------------------------------
$
 ASSESSED_SYSTEM
  NA-RB(TDB -* +LIQUID +BCC_A2 ;G5 C_S:BCC/NA:VA MAJ:BCC/RB:VA 
  ;P3 TMM:100/800 STP:.5/300/-2) !
$
$
 LIST-OF-REFERENCE
 NUMBER  SOURCE
  Null   'Unknown source'
  Same   'Same or similar interaction as in the corresponding stable phase'
  REFLAV 'Laves phase convention: G(LAVES,X:X)=+3*GHSERXX+15000'
  COST   'COST 507 database'
  85Pot  'P.E. Potter, M.H. Rand, in: Handbook of Thermodynamic and Transport
          Properties of Alkali Metals, R.W. Ohse (Ed.),
          Blackwell Sci. Publ., 1985; Na-Rb'
  91Din  'A.T. Dinsdale, Calphad, 15, 317-425(1991).'
!

File: data/databases/sgte-binary/NaSb-13Liu.tdb
$
$ Database for Na-Sb from Y. Liu et al. 2013.
$
$ Y. Liu, J. Xu, Z. Kang, J. Wang, Thermochim. Acta, 569, 119-26(2013).
$
$ Dataset created 2018.10.14 by Bengt Hallstedt.
$ 2021.01.31: Modified for use with GES6.
$
$ ------------------------------------------------------------------------------
 TEMP-LIM 298.15 6000.00 !
$
$ELEMENT NAME  REF. STATE               ATOMIC MASS H298-H0    S298    !
$
 ELEMENT VA   VACUUM                      0.0          0.0      0.0    ! 
 ELEMENT NA   BCC_A2                     22.98977   6460.      51.3000 ! 
 ELEMENT SB   RHOMBOHEDRAL_A7           121.75      5870.152   45.5219 ! 
$ ------------------------------------------------------------------------------
$ Species
$
 SPECIE  NA3SB                              NA3SB1 !
$ ------------------------------------------------------------------------------
$ Phase definitions
$
 PHASE LIQUID:L % 1 1 !
 CONST LIQUID:L : NA NA3SB SB : !
$
$ Fcc (cF4, Fm-3m) and MeX (cF8, Fm-3m)
$
 PHASE FCC_A1 %A 2 1 1 !
 CONST FCC_A1 : NA SB : VA : !
$
$ Bcc (cI2, Im-3m)
$
 PHASE BCC_A2 %B 2 1 3 !
 CONST BCC_A2 : NA% SB : VA : !
$
$ Hcp (hP2, P6_3/mmc) and Me2X (NiAs-type, hP4, P6_3/mmc, B8_1)
$
 PHASE HCP_A3 %A 2 1 0.5 !
 CONST HCP_A3 : NA SB : VA : !
$
$ Prototype alpha-As (hR2, R-3m)
$
 PHASE RHOMBOHEDRAL_A7 % 1 1 !
 CONST RHOMBOHEDRAL_A7 : SB : !
$
$ Prototype Na3As (hP8, P6_3/mmc)
$
 PHASE NA3SB_D018 % 2 3 1 !
 CONST NA3SB_D018 : NA : SB : !
$
$ Prototype LiAs (mP16, P2_1/c)
$
 PHASE NASB % 2 1 1 !
 CONST NASB : NA : SB : !
$ ------------------------------------------------------------------------------
$ Defaults
$
 DEFINE-SYSTEM-DEFAULT ELEMENT 2 !
 DEFAULT-COM DEFINE_SYSTEM_ELEMENT VA !
 TYPE-DEF % SEQ * !
 TYPE-DEF A GES AMEND_PHASE_DESCRIPTION @ MAGNETIC -3 0.28 !
 TYPE-DEF B GES AMEND_PHASE_DESCRIPTION @ MAGNETIC -1 0.4 !
 FUNCTION ZERO      298.15  0;                                         6000 N !
 FUNCTION UN_ASS    298.15  0;                                         6000 N !
 FUNCTION R         298.15  +8.31451;                                  6000 N !
$ ------------------------------------------------------------------------------
$ Element data
$ ------------------------------------------------------------------------------
$ Na
$
 PAR  G(BCC_A2,NA:VA)           200.00  +GHSERNA;                2300 N 91Din !
 PAR  G(HCP_A3,NA:VA)           200.00  +GHSERNA-104+2*T;        2300 N 91Din !
 PAR  G(FCC_A1,NA:VA)           200.00  +GHSERNA-50+1.3*T;       2300 N 91Din !
 PAR  G(LIQUID,NA)              200.00  +GLIQNA;                 2300 N 91Din !
$
 FUNCTION GHSERNA   200.00  -11989.434+260.548732*T-51.0393608*T*LN(T)
       +0.072306633*T**2-4.3638283E-05*T**3+132154*T**(-1);
       370.87  Y  -11009.884+199.619999*T-38.1198801*T*LN(T)
       +0.009745854*T**2-1.70664E-06*T**3+34342*T**(-1)+1.65071E+23*T**(-9);
      2300.00  N !
 FUNCTION GLIQNA    200.00  +2581.02-6.95218*T+GHSERNA-2.76132E-18*T**7;
       370.87  Y  +2609.444-7.032656*T+GHSERNA-1.65071E+23*T**(-9);
      2300.00  N !
$ ------------------------------------------------------------------------------
$ Sb
$
$ BCT_A5 revised in unary 3.0
$
$ BCT_A5 the value from 91Din is used in LBall-v7+fun.tdb.
$ BCT_A5 the value from 96SGUN is used in SGSOL 5.0.
$ It is only needed in Sb-Sn.
$
 PAR  G(RHOMBOHEDRAL_A7,SB),,           +GHSERSB;                2000 N 91Din !
 PAR  G(FCC_A1,SB:VA),,                 +GHSERSB+19874-13.7*T;   2000 N 91Din !
 PAR  G(BCC_A2,SB:VA),,                 +GHSERSB+19874-15.1*T;   2000 N 91Din !
 PAR  G(HCP_A3,SB:VA),,                 +GHSERSB+19874-13*T;     2000 N 91Din !
$PAR  G(BCT_A5,SB),,                    +GHSERSB+13000-8*T;      2000 N 96SGUN !
$PAR  G(BCT_A5,SB),,                    +GHSERSB+1000;           2000 N 91Din !
 PAR  G(LIQUID,SB),,                    +GLIQSB;                 2000 N 91Din !
$
 FUNCTION GHSERSB   298.15  -9242.858+156.154689*T-30.5130752*T*LN(T)
       +0.007748768*T**2-3.003415E-06*T**3+100625*T**(-1);
       903.78  Y  -11738.83+169.485872*T-31.38*T*LN(T)+1.616849E+27*T**(-9);
      2000.00  N !
 FUNCTION GLIQSB    298.15  +19822.328-21.923164*T+GHSERSB-1.74847E-20*T**7;
       903.78  Y  +8175.359+147.455986*T-31.38*T*LN(T);
      2000.00  N !
$ ------------------------------------------------------------------------------
$ Binary system
$
$ Y. Liu, J. Xu, Z. Kang, J. Wang, Thermochim. Acta, 569, 119-26(2013).
$
$ Checked against paper. Checked at 6000 K.
$
 PAR  G(LIQUID,NA3SB),,                 +3*GLIQNA+GLIQSB
             -220000+39*T;,,                                          N 13Liu !
 PAR  L(LIQUID,NA,NA3SB;0),,            +32000-12*T;,,                N 13Liu !
 PAR  L(LIQUID,NA,NA3SB;1),,            +12000-11.9*T;,,              N 13Liu !
 PAR  L(LIQUID,NA,NA3SB;2),,            -4000+8.1*T;,,                N 13Liu !
 PAR  L(LIQUID,NA3SB,SB;0),,            -50000+30.5*T;,,              N 13Liu !
 PAR  L(LIQUID,NA3SB,SB;1),,            +23000-3.8*T;,,               N 13Liu !
$
 PAR  L(BCC_A2,NA,SB:VA;0),,            +UN_ASS;,,                    N !
$
 PAR  G(NA3SB_D018,NA:SB),,             +3*GHSERNA+GHSERSB
             -218000+18*T;,,                                          N 13Liu !
 PAR  G(NASB,NA:SB),,                   +GHSERNA+GHSERSB
             -72500-2.4*T;,,                                          N 13Liu !
$ ------------------------------------------------------------------------------
$
$
 LIST-OF-REFERENCE
 NUMBER  SOURCE
  Null   'Unknown source'
  Same   'Same or similar interaction as in the corresponding stable phase'
  COST   'COST 507 database'
  91Din  'A.T. Dinsdale, Calphad, 15, 317-425(1991).'
  96SGUN 'SGTE unary database V.3.0, 1996.'
  13Liu  'Y. Liu, J. Xu, Z. Kang, J. Wang,
          Thermochim. Acta, 569, 119-26(2013); Na-Sb'
!

File: data/databases/sgte-binary/NaSb-17Dre.tdb
$
$ Database for Na-Sb from L. Dreval et al. 2017.
$
$ L. Dreval, M. Zschornak, W. Muenchgesang, O. Fabrichnaya, D. Rafaja,
$ M.L. Martine, L. Giebeler, M. Motylenko, J. Alloys Compd., 695, 1725-42(2017).
$
$ Dataset created 2018.11.10 by Bengt Hallstedt.
$ 2021.01.31: Modified for use with GES6.
$
$ There are no parameters in the paper. The parameters in this dataset are
$ taken from a tdb kindly provided by the authors.
$
$ There are minor differences (within 1 K) between this tdb and that from the
$ authors. However, no difference in the parameter values (also not for the 
$ elements) between the tdbs could be found.
$
$ ------------------------------------------------------------------------------
 TEMP-LIM 298.15 6000.00 !
$
$ELEMENT NAME  REF. STATE               ATOMIC MASS H298-H0    S298    !
$
 ELEMENT VA   VACUUM                      0.0          0.0      0.0    ! 
 ELEMENT NA   BCC_A2                     22.98977   6460.      51.3000 ! 
 ELEMENT SB   RHOMBOHEDRAL_A7           121.75      5870.152   45.5219 ! 
$ ------------------------------------------------------------------------------
$ Species
$
 SPECIE  NA3SB                              NA3SB1 !
$ ------------------------------------------------------------------------------
$ Phase definitions
$
 PHASE LIQUID:L % 1 1 !
 CONST LIQUID:L : NA NA3SB SB : !
$
$ Fcc (cF4, Fm-3m) and MeX (cF8, Fm-3m)
$
 PHASE FCC_A1 %A 2 1 1 !
 CONST FCC_A1 : NA SB : VA : !
$
$ Bcc (cI2, Im-3m)
$
 PHASE BCC_A2 %B 2 1 3 !
 CONST BCC_A2 : NA% SB : VA : !
$
$ Hcp (hP2, P6_3/mmc) and Me2X (NiAs-type, hP4, P6_3/mmc, B8_1)
$
 PHASE HCP_A3 %A 2 1 0.5 !
 CONST HCP_A3 : NA SB : VA : !
$
$ Prototype alpha-As (hR2, R-3m)
$
 PHASE RHOMBOHEDRAL_A7 % 1 1 !
 CONST RHOMBOHEDRAL_A7 : SB : !
$
$ Prototype Na3As (hP8, P6_3/mmc)
$
 PHASE NA3SB_D018 % 2 3 1 !
 CONST NA3SB_D018 : NA : SB : !
$
$ Prototype LiAs (mP16, P2_1/c)
$
 PHASE NASB % 2 1 1 !
 CONST NASB : NA : SB : !
$ ------------------------------------------------------------------------------
$ Defaults
$
 DEFINE-SYSTEM-DEFAULT ELEMENT 2 !
 DEFAULT-COM DEFINE_SYSTEM_ELEMENT VA !
 TYPE-DEF % SEQ * !
 TYPE-DEF A GES AMEND_PHASE_DESCRIPTION @ MAGNETIC -3 0.28 !
 TYPE-DEF B GES AMEND_PHASE_DESCRIPTION @ MAGNETIC -1 0.4 !
 FUNCTION ZERO      298.15  0;                                         6000 N !
 FUNCTION UN_ASS    298.15  0;                                         6000 N !
 FUNCTION R         298.15  +8.31451;                                  6000 N !
$ ------------------------------------------------------------------------------
$ Element data
$ ------------------------------------------------------------------------------
$ Na
$
 PAR  G(BCC_A2,NA:VA)           200.00  +GHSERNA;                2300 N 91Din !
 PAR  G(HCP_A3,NA:VA)           200.00  +GHSERNA-104+2*T;        2300 N 91Din !
 PAR  G(FCC_A1,NA:VA)           200.00  +GHSERNA-50+1.3*T;       2300 N 91Din !
 PAR  G(LIQUID,NA)              200.00  +GLIQNA;                 2300 N 91Din !
$
 FUNCTION GHSERNA   200.00  -11989.434+260.548732*T-51.0393608*T*LN(T)
       +0.072306633*T**2-4.3638283E-05*T**3+132154*T**(-1);
       370.87  Y  -11009.884+199.619999*T-38.1198801*T*LN(T)
       +0.009745854*T**2-1.70664E-06*T**3+34342*T**(-1)+1.65071E+23*T**(-9);
      2300.00  N !
 FUNCTION GLIQNA    200.00  +2581.02-6.95218*T+GHSERNA-2.76132E-18*T**7;
       370.87  Y  +2609.444-7.032656*T+GHSERNA-1.65071E+23*T**(-9);
      2300.00  N !
$ ------------------------------------------------------------------------------
$ Sb
$
$ BCT_A5 revised in unary 3.0
$
$ BCT_A5 the value from 91Din is used in LBall-v7+fun.tdb.
$ BCT_A5 the value from 96SGUN is used in SGSOL 5.0.
$ It is only needed in Sb-Sn.
$
 PAR  G(RHOMBOHEDRAL_A7,SB),,           +GHSERSB;                2000 N 91Din !
 PAR  G(FCC_A1,SB:VA),,                 +GHSERSB+19874-13.7*T;   2000 N 91Din !
 PAR  G(BCC_A2,SB:VA),,                 +GHSERSB+19874-15.1*T;   2000 N 91Din !
 PAR  G(HCP_A3,SB:VA),,                 +GHSERSB+19874-13*T;     2000 N 91Din !
$PAR  G(BCT_A5,SB),,                    +GHSERSB+13000-8*T;      2000 N 96SGUN !
$PAR  G(BCT_A5,SB),,                    +GHSERSB+1000;           2000 N 91Din !
 PAR  G(LIQUID,SB),,                    +GLIQSB;                 2000 N 91Din !
$
 FUNCTION GHSERSB   298.15  -9242.858+156.154689*T-30.5130752*T*LN(T)
       +0.007748768*T**2-3.003415E-06*T**3+100625*T**(-1);
       903.78  Y  -11738.83+169.485872*T-31.38*T*LN(T)+1.616849E+27*T**(-9);
      2000.00  N !
 FUNCTION GLIQSB    298.15  +19822.328-21.923164*T+GHSERSB-1.74847E-20*T**7;
       903.78  Y  +8175.359+147.455986*T-31.38*T*LN(T);
      2000.00  N !
$ ------------------------------------------------------------------------------
$ Binary system
$
$ L. Dreval, M. Zschornak, W. Muenchgesang, O. Fabrichnaya, D. Rafaja,
$ M.L. Martine, L. Giebeler, M. Motylenko, J. Alloys Compd., 695, 1725-42(2017).
$
$ Checked against paper. Checked at 6000 K.
$
$ There are no parameters in the paper. The parameters in this dataset are
$ taken from a tdb kindly provided by the authors.
$
$ There are minor differences (within 1 K) between this tdb and that from the
$ authors. However, no difference in the parameter values (also not for the 
$ elements) between the tdbs could be found.
$
 PAR  G(LIQUID,NA3SB),,                 +3*GLIQNA+GLIQSB
             -220223.42+41.066285*T;,,                                N 17Dre !
 PAR  L(LIQUID,NA,NA3SB;0),,            +31500-15.0045*T;,,           N 17Dre !
 PAR  L(LIQUID,NA3SB,SB;0),,            -56412.685+34.027962*T;,,     N 17Dre !
 PAR  L(LIQUID,NA3SB,SB;1),,            +23000-3.9564094*T;,,         N 17Dre !
$
 PAR  L(BCC_A2,NA,SB:VA;0),,            +UN_ASS;,,                    N !
$
 PAR  G(NA3SB_D018,NA:SB),,             -248000+474.43474*T
             -97.40352*T*LN(T)-0.01054368*T**2;,,                     N 17Dre !
 PAR  G(NASB,NA:SB),,                   +GNASB;,,                     N 17Dre !
$
 FUNCTION GNASB     298.15  -90842.7+218.44503*T-45.94032*T*LN(T)
       -0.00999976*T**2;
       738.00  Y  -97809.3149+331.576566*T-62.76*T*LN(T);
      3000.00  N !
$ ------------------------------------------------------------------------------
$
$
 LIST-OF-REFERENCE
 NUMBER  SOURCE
  Null   'Unknown source'
  Same   'Same or similar interaction as in the corresponding stable phase'
  COST   'COST 507 database'
  91Din  'A.T. Dinsdale, Calphad, 15, 317-425(1991).'
  96SGUN 'SGTE unary database V.3.0, 1996.'
  17Dre  'L. Dreval, M. Zschornak, W. Muenchgesang, O. Fabrichnaya, D. Rafaja,
          M.L. Martine, L. Giebeler, M. Motylenko,
          J. Alloys Compd., 695, 1725-42(2017); Na-Sb'
!

File: data/databases/sgte-binary/NaSi-12Hao.tdb
$
$ Database for Na-Si from D. Hao et al. 2012.
$
$ D. Hao, M. Bu, Y. Wang, Y. Tang, Q. Gao, M. Wang, B. Hu, Y. Du,
$ J. Mining Metall. B, 48, 273-82(2012).
$
$ Dataset created 2018.03.18 by Bengt Hallstedt.
$ 2021.01.31: Modified for use with GES6.
$
$ There seem to be further more Si-rich compounds not included heree.
$
$ ------------------------------------------------------------------------------
 TEMP-LIM 298.15 6000.00 !
$
$ELEMENT NAME  REF. STATE               ATOMIC MASS H298-H0    S298    !
$
 ELEMENT VA   VACUUM                      0.0          0.0      0.0    ! 
 ELEMENT NA   BCC_A2                     22.98977   6460.      51.3000 ! 
 ELEMENT SI   DIAMOND_A4                 28.0855    3217.      18.81   ! 
$ ------------------------------------------------------------------------------
$ Phase definitions
$
 PHASE LIQUID:L % 1 1 !
 CONST LIQUID:L : NA SI : !
$
$ Fcc (cF4, Fm-3m) and MeX (cF8, Fm-3m)
$
 PHASE FCC_A1 %A 2 1 1 !
 CONST FCC_A1 : NA SI : VA : !
$
$ Bcc (cI2, Im-3m)
$
 PHASE BCC_A2 %B 2 1 3 !
 CONST BCC_A2 : NA% SI : VA : !
$
$ Hcp (hP2, P6_3/mmc) and Me2X (NiAs-type, hP4, P6_3/mmc, B8_1)
$
 PHASE HCP_A3 %A 2 1 0.5 !
 CONST HCP_A3 : NA SI : VA : !
$
$ Prototype C (cF8, Fd-3m)
$
 PHASE DIAMOND_A4 % 1 1 !
 CONST DIAMOND_A4 : SI : !
$
$ Prototype NaSi-lt (mC32, C2/c, 15)
$
 PHASE NASI_LT % 2 1 1 !
 CONST NASI_LT : NA : SI : !
$
$ unknown structure
$
 PHASE NASI_HT % 2 1 1 !
 CONST NASI_HT : NA : SI : !
$ ------------------------------------------------------------------------------
$ Defaults
$
 DEFINE-SYSTEM-DEFAULT ELEMENT 2 !
 DEFAULT-COM DEFINE_SYSTEM_ELEMENT VA !
 TYPE-DEF % SEQ * !
 TYPE-DEF A GES AMEND_PHASE_DESCRIPTION @ MAGNETIC -3 0.28 !
 TYPE-DEF B GES AMEND_PHASE_DESCRIPTION @ MAGNETIC -1 0.4 !
 FUNCTION ZERO      298.15  0;                                         6000 N !
 FUNCTION UN_ASS    298.15  0;                                         6000 N !
 FUNCTION R         298.15  +8.31451;                                  6000 N !
$ ------------------------------------------------------------------------------
$ Element data
$ ------------------------------------------------------------------------------
$ Na
$
 PAR  G(BCC_A2,NA:VA)           200.00  +GHSERNA;                2300 N 91Din !
 PAR  G(HCP_A3,NA:VA)           200.00  +GHSERNA-104+2*T;        2300 N 91Din !
 PAR  G(FCC_A1,NA:VA)           200.00  +GHSERNA-50+1.3*T;       2300 N 91Din !
 PAR  G(LIQUID,NA)              200.00  +GLIQNA;                 2300 N 91Din !
$
 FUNCTION GHSERNA   200.00  -11989.434+260.548732*T-51.0393608*T*LN(T)
       +0.072306633*T**2-4.3638283E-05*T**3+132154*T**(-1);
       370.87  Y  -11009.884+199.619999*T-38.1198801*T*LN(T)
       +0.009745854*T**2-1.70664E-06*T**3+34342*T**(-1)+1.65071E+23*T**(-9);
      2300.00  N !
 FUNCTION GLIQNA    200.00  +2581.02-6.95218*T+GHSERNA-2.76132E-18*T**7;
       370.87  Y  +2609.444-7.032656*T+GHSERNA-1.65071E+23*T**(-9);
      2300.00  N !
$ ------------------------------------------------------------------------------
$ Si
$
 PAR  G(DIAMOND_A4,SI),,                +GHSERSI;                3600 N 91Din !
 PAR  G(FCC_A1,SI:VA),,                 +GHSERSI+51000-21.8*T;   3600 N 91Din !
 PAR  G(BCC_A2,SI:VA),,                 +GHSERSI+47000-22.5*T;   3600 N 91Din !
 PAR  G(HCP_A3,SI:VA),,                 +GHSERSI+49200-20.8*T;   3600 N 91Din !
$PAR  G(CBCC_A12,SI:VA),,               +GHSERSI+50208-20.377*T; 3600 N 91Din !
$PAR  G(CUB_A13,SI:VA),,                +GHSERSI+47279-20.377*T; 3600 N 91Din !
 PAR  G(LIQUID,SI),,                    +GLIQSI;                 3600 N 91Din !
$
 FUNCTION GHSERSI   298.15  -8162.609+137.236859*T-22.8317533*T*LN(T)
       -0.001912904*T**2-3.552E-09*T**3+176667*T**(-1);
      1687.00  Y  -9457.642+167.281367*T-27.196*T*LN(T)-4.20369E+30*T**(-9);
      3600.00  N !
 FUNCTION GLIQSI    298.15  +50696.36-30.099439*T+GHSERSI+2.09307E-21*T**7;
      1687.00  Y  +40370.523+137.722298*T-27.196*T*LN(T);
      3600.00  N !
 FUNCTION GBCCSI    298.15  +GHSERSI+47000-22.5*T;               3600 N 91Din !
$ ------------------------------------------------------------------------------
$ Binary system
$
$ D. Hao, M. Bu, Y. Wang, Y. Tang, Q. Gao, M. Wang, B. Hu, Y. Du,
$ J. Mining Metall. B, 48, 273-82(2012).
$
$ Checked against paper. Checked at 6000 K.
$
$ There seem to be further more Si-rich compounds not included heree.
$
 PAR  L(LIQUID,NA,SI;0),,               -58420+16.938*T;,,            N 12Hao !
 PAR  L(LIQUID,NA,SI;1),,               +47005-9.994*T;,,             N 12Hao !
$
 PAR  L(BCC_A2,NA,SI:VA;0),,            +UN_ASS;,,                    N !
$
 PAR  G(NASI_LT,NA:SI),,                +GHSERNA+GHSERSI
             -5210-12.105*T;,,                                        N 12Hao !
 PAR  G(NASI_HT,NA:SI),,                +GHSERNA+GHSERSI
             -1463-16.339*T;,,                                        N 12Hao !
$ ------------------------------------------------------------------------------
$
$
 LIST-OF-REFERENCE
 NUMBER  SOURCE
  Null   'Unknown source'
  Same   'Same or similar interaction as in the corresponding stable phase'
  COST   'COST 507 database'
  91Din  'A.T. Dinsdale, Calphad, 15, 317-425(1991).'
  12Hao  'D. Hao, M. Bu, Y. Wang, Y. Tang, Q. Gao, M. Wang, B. Hu, Y. Du,
          J. Mining Metall. B, 48, 273-82(2012); Na-Si'
!

File: data/databases/sgte-binary/NaSn-17Dre.tdb
$
$ Database for Na-Sn from L. Dreval et al. 2017.
$
$ L. Dreval, M. Zschornak, W. Muenchgesang, O. Fabrichnaya, D. Rafaja,
$ M.L. Martine, L. Giebeler, M. Motylenko, J. Alloys Compd., 695, 1725-42(2017).
$
$ Dataset created 2018.11.10 by Bengt Hallstedt.
$ 2021.01.31: Modified for use with GES6.
$
$ There are no parameters in the paper. The parameters in this dataset are
$ taken from a tdb kindly provided by the authors.
$
$ ------------------------------------------------------------------------------
 TEMP-LIM 298.15 6000.00 !
$
$ELEMENT NAME  REF. STATE               ATOMIC MASS H298-H0    S298    !
$
 ELEMENT VA   VACUUM                      0.0          0.0      0.0    ! 
 ELEMENT NA   BCC_A2                     22.98977   6460.      51.3000 ! 
 ELEMENT SN   BCT_A5                    118.69      6323.      51.18   ! 
$ ------------------------------------------------------------------------------
$ Species
$
 SPECIE  NASN                               NA1SN1 !
 SPECIE  NASN2                              NA1SN2 !
 SPECIE  NA2SN                              NA2SN1 !
$ ------------------------------------------------------------------------------
$ Phase definitions
$
 PHASE LIQUID:L % 1 1 !
 CONST LIQUID:L : NA NASN NASN2 NA2SN SN : !
$
$ Fcc (cF4, Fm-3m) and MeX (cF8, Fm-3m)
$
 PHASE FCC_A1 %A 2 1 1 !
 CONST FCC_A1 : NA SN : VA : !
$
$ Bcc (cI2, Im-3m)
$
 PHASE BCC_A2 %B 2 1 3 !
 CONST BCC_A2 : NA% SN : VA : !
$
$ Hcp (hP2, P6_3/mmc) and Me2X (NiAs-type, hP4, P6_3/mmc, B8_1)
$
 PHASE HCP_A3 %A 2 1 0.5 !
 CONST HCP_A3 : NA SN : VA : !
$
$ Prototype beta-Sn (tI4, I4_1/amd)
$
 PHASE BCT_A5 % 1 1 !
 CONST BCT_A5 : SN : !
$
$ Prototype Cu15Si4 (cI76, I-43d)
$
 PHASE NA15SN4_D86 % 2 15 4 !
 CONST NA15SN4_D86 : NA : SN : !
$
$ Prototype Na3.7Sn (oP40, Pnma, 62)
$
 PHASE NA3SN % 2 3 1 !
 CONST NA3SN : NA : SN : !
$
$ Prototype Ge4Li9 (oC52, Cmcm, 63)
$
 PHASE NA9SN4 % 2 9 4 !
 CONST NA9SN4 : NA : SN : !
$
$ unknown structure
$
 PHASE NA4SN3 % 2 4 3 !
 CONST NA4SN3 : NA : SN : !
$
$ Prototype NaPb (tI64, I4_1/acd, 142)
$
 PHASE NASN_LT % 2 1 1 !
 CONST NASN_LT : NA : SN : !
$
$ unknown structure
$
 PHASE NASN_HT % 2 1 1 !
 CONST NASN_HT : NA : SN : !
$
$ Prototype Na7Sn12 (mP78, P2/c, 13)
$
 PHASE NA7SN12 % 2 7 12 !
 CONST NA7SN12 : NA : SN : !
$
$ Prototype NaSn2 (mC48, C2/m, 12)
$
 PHASE NASN2 % 2 1 2 !
 CONST NASN2 : NA : SN : !
$
$ Prototype Na5Sn13 (oC288, Cmcm, 63)
$
 PHASE NA5SN13 % 2 5 13 !
 CONST NA5SN13 : NA : SN : !
$
$ unknown structure 
$
 PHASE NASN4 % 2 1 4 !
 CONST NASN4 : NA : SN : !
$
$ Prototype NaSn5 (tP12, P-42_1m, 113)
$
 PHASE NASN5 % 2 1 5 !
 CONST NASN5 : NA : SN : !
$ ------------------------------------------------------------------------------
$ Defaults
$
 DEFINE-SYSTEM-DEFAULT ELEMENT 2 !
 DEFAULT-COM DEFINE_SYSTEM_ELEMENT VA !
 TYPE-DEF % SEQ * !
 TYPE-DEF A GES AMEND_PHASE_DESCRIPTION @ MAGNETIC -3 0.28 !
 TYPE-DEF B GES AMEND_PHASE_DESCRIPTION @ MAGNETIC -1 0.4 !
 FUNCTION ZERO      298.15  0;                                         6000 N !
 FUNCTION UN_ASS    298.15  0;                                         6000 N !
 FUNCTION R         298.15  +8.31451;                                  6000 N !
$ ------------------------------------------------------------------------------
$ Element data
$ ------------------------------------------------------------------------------
$ Na
$
 PAR  G(BCC_A2,NA:VA)           200.00  +GHSERNA;                2300 N 91Din !
 PAR  G(HCP_A3,NA:VA)           200.00  +GHSERNA-104+2*T;        2300 N 91Din !
 PAR  G(FCC_A1,NA:VA)           200.00  +GHSERNA-50+1.3*T;       2300 N 91Din !
 PAR  G(LIQUID,NA)              200.00  +GLIQNA;                 2300 N 91Din !
$
 FUNCTION GHSERNA   200.00  -11989.434+260.548732*T-51.0393608*T*LN(T)
       +0.072306633*T**2-4.3638283E-05*T**3+132154*T**(-1);
       370.87  Y  -11009.884+199.619999*T-38.1198801*T*LN(T)
       +0.009745854*T**2-1.70664E-06*T**3+34342*T**(-1)+1.65071E+23*T**(-9);
      2300.00  N !
 FUNCTION GLIQNA    200.00  +2581.02-6.95218*T+GHSERNA-2.76132E-18*T**7;
       370.87  Y  +2609.444-7.032656*T+GHSERNA-1.65071E+23*T**(-9);
      2300.00  N !
$ ------------------------------------------------------------------------------
$ Sn
$
$ FCC_A1 revised in unary 3.0
$ HCP_A3 revised in unary 4.1
$ TETRAGONAL_A6 added in unary 4.1
$ CBCC_A12 and CUB_A13 added in unary 4.4
$ FCC_A1 modified in unary 5.0
$ DHCP and TET_ALPHA1_A6 added in unary 5.0
$
$ The DHCP phase is labelled D0_24 in 03Liu and alpha-prime in 92Ans. The
$ phase is present between the fcc and hcp phases in the Au-Sn and Au-In
$ systems.
$
 PAR  G(BCT_A5,SN)              100.00  +GHSERSN;                3000 N 91Din !
$PAR  G(DIAMOND_A4,SN)          100.00  +GDIASN;                 3000 N 91Din !
 PAR  G(FCC_A1,SN:VA)           100.00  +GHSERSN+5510-8.46*T;    3000 N 89Fec !
$PAR  G(FCC_A1,SN:VA)           100.00  +GHSERSN+4150-5.2*T;     3000 N 91Din !
 PAR  G(BCC_A2,SN:VA)           100.00  +GHSERSN+4400-6*T;       3000 N 91Din !
 PAR  G(HCP_A3,SN:VA)           100.00  +GHSERSN+3900-7.646*T;   3000 N Ansar !
$PAR  G(HCP_A3,SN:VA)           100.00  +GHSERSN+3900-4.4*T;     3000 N 91Din !
$PAR  G(DHCP,SN)                100.00  +GHSERSN+3803.52-3.46*T; 3000 N 03Liu !
$PAR  G(RHOMBOHEDRAL_A7,SN)     100.00  +GHSERSN+2035;           3000 N 91Din !
$PAR  G(TETRAGONAL_A6,SN)       100.00  +GHSERSN+5387-8.26212*T; 3000 N 99Ans !
$PAR  G(CBCC_A12,SN:VA)         100.00  +GHSERSN+2000;           3000 N 01Mie !
$PAR  G(CUB_A13,SN:VA)          100.00  +GHSERSN+2000;           3000 N 01Mie !
$PAR  G(TET_ALPHA1_A6,SN)       100.00  +GHSERSN+5510-8.46*T;    3000 N 99Ans !
 PAR  G(LIQUID,SN)              100.00  +GLIQSN;                 3000 N 91Din !
$
 FUNCTION GHSERSN   100.00  -7958.517+122.765451*T-25.858*T*LN(T)
       +5.1185E-04*T**2-3.192767E-06*T**3+18440*T**(-1);
       250.00  Y  -5855.135+65.443315*T-15.961*T*LN(T)
       -0.0188702*T**2+3.121167E-06*T**3-61960*T**(-1);
       505.08  Y  +2524.724+4.005269*T-8.2590486*T*LN(T)
       -0.016814429*T**2+2.623131E-06*T**3-1081244*T**(-1)-1.2307E+25*T**(-9);
       800.00  Y  -8256.959+138.99688*T-28.4512*T*LN(T)-1.2307E+25*T**(-9);
      3000.00  N !
 FUNCTION GDIASN    100.00  -9579.608+114.007785*T-22.972*T*LN(T)
       -0.00813975*T**2+2.7288E-06*T**3+25615*T**(-1);
       298.15  Y  -9063.001+104.84654*T-21.5750771*T*LN(T)
       -0.008575282*T**2+1.784447E-06*T**3-2544*T**(-1);
       800.00  Y  -10909.351+147.396535*T-28.4512*T*LN(T);
      3000.00  N !
 FUNCTION GLIQSN    100.00  +7103.092-14.087767*T+GHSERSN+1.47031E-18*T**7;
       505.08  Y  +6971.586-13.814383*T+GHSERSN+1.2307E+25*T**(-9);
       800.00  Y  -1285.372+125.182498*T-28.4512*T*LN(T);
      3000.00  N !
 FUNCTION GBCCSN    298.15  +GHSERSN+4400-6*T;                         3000 N !
$ ------------------------------------------------------------------------------
$ Binary system
$
$ L. Dreval, M. Zschornak, W. Muenchgesang, O. Fabrichnaya, D. Rafaja,
$ M.L. Martine, L. Giebeler, M. Motylenko, J. Alloys Compd., 695, 1725-42(2017).
$
$ Checked against paper. Checked at 6000 K.
$
$ There are no parameters in the paper. The parameters in this dataset are
$ taken from a tdb kindly provided by the authors.
$
 PAR  G(LIQUID,NA2SN),,                 +2*GLIQNA+GLIQSN
             -69297.961+39.087298*T;,,                                N 17Dre !
 PAR  G(LIQUID,NASN),,                  +GLIQNA+GLIQSN
             -44210.881+17.582784*T;,,                                N 17Dre !
 PAR  G(LIQUID,NASN2),,                 +GLIQNA+2*GLIQSN
             -32935.125+272.78883*T;,,                                N 17Dre !
 PAR  L(LIQUID,NA,NA2SN;0),,            +5000;,,                      N 17Dre !
$
 PAR  L(BCC_A2,NA,SN:VA;0),,            +UN_ASS;,,                    N !
$
 PAR  G(NA15SN4_D86,NA:SN),,            +15*GHSERNA+4*GHSERSN
             -296652.534+69.054094*T;,,                               N 17Dre !
 PAR  G(NA3SN,NA:SN),,                  +3*GHSERNA+GHSERSN
             -73063.026+19.632930*T;,,                                N 17Dre !
 PAR  G(NA9SN4,NA:SN),,                 +9*GHSERNA+4*GHSERSN
             -278551.36+73.700165*T;,,                                N 17Dre !
 PAR  G(NA4SN3,NA:SN),,                 +4*GHSERNA+3*GHSERSN
             -155678+23.481059*T;,,                                   N 17Dre !
 PAR  G(NASN_LT,NA:SN),,                +GHSERNA+GHSERSN
             -50603.979+12.284311*T;,,                                N 17Dre !
 PAR  G(NASN_HT,NA:SN),,                +GHSERNA+GHSERSN
             -49163.825+10.38002*T;,,                                 N 17Dre !
 PAR  G(NA7SN12,NA:SN),,                +7*GHSERNA+12*GHSERSN
             -377103.74+100.66201*T;,,                                N 17Dre !
 PAR  G(NASN2,NA:SN),,                  +GHSERNA+2*GHSERSN
             -54049.308+13.590105*T;,,                                N 17Dre !
 PAR  G(NA5SN13,NA:SN),,                +5*GHSERNA+13*GHSERSN
             -266260.97+51.978841*T;,,                                N 17Dre !
 PAR  G(NASN4,NA:SN),,                  +GHSERNA+4*GHSERSN
             -53430.896+10.069500*T;,,                                N 17Dre !
 PAR  G(NASN5,NA:SN),,                  +GHSERNA+5*GHSERSN
             -53359.41+9.5595568*T;,,                                 N 17Dre !
$ ------------------------------------------------------------------------------
$
$
 LIST-OF-REFERENCE
 NUMBER  SOURCE
  Null   'Unknown source'
  Same   'Same or similar interaction as in the corresponding stable phase'
  COST   'COST 507 database'
  Ansar  'Himo Ansara, unpublished, SGTE unary database V.4.1, 1999; Sn'
  89Fec  'H.J. Fecht, M.X. Zhang, Y.A. Chang, J.H. Perepezko,
          Metall. Trans. A, 20A, 795-803(1989),
          SGTE unary database V.3.0, 1996; Sn'
  91Din  'A.T. Dinsdale, Calphad, 15, 317-425(1991).'
  99Ans  'I. Ansara, S.G. Fries, H.L. Lukas, unpublished, 1999,
          SGTE unary database V.5.0, 2009; In, Sn'
  01Mie  'J. Miettinen, Calphad, 25, 43-58(2001),
          SGTE unary database V.4.4, 2001; Sn, Zn'
  03Liu  'H.S. Liu, C.L. Liu, K. Ishida, Z.P. Jin, J. Electron. Mater.,
          32, 1290-96(2003), SGTE unary database V.5.0, 2009; Sn'
  17Dre  'L. Dreval, M. Zschornak, W. Muenchgesang, O. Fabrichnaya, D. Rafaja,
          M.L. Martine, L. Giebeler, M. Motylenko,
          J. Alloys Compd., 695, 1725-42(2017); Na-Sn'
!

File: data/databases/sgte-binary/NaSr-12Che.tdb
$
$ Database for Na-Sr from C. Chen et al. 2012
$
$ C. Chen, M. Wang, Y. Du, Q. Gao, B. Hu, S. Liu, Calphad, 38, 17-22(2012).
$
$ Dataset created 2016.12.04 by Bengt Hallstedt.
$ 2021.01.31: Modified for use with GES6.
$
$ ------------------------------------------------------------------------------
 TEMP-LIM 298.15 6000.00 !
$
$ELEMENT NAME  REF. STATE               ATOMIC MASS H298-H0    S298    !
$
 ELEMENT VA   VACUUM                      0.0          0.0      0.0    ! 
 ELEMENT NA   BCC_A2                     22.98977   6460.      51.3000 ! 
 ELEMENT SR   FCC_A1                     87.62      6568.      55.694  ! 
$ ------------------------------------------------------------------------------
$ Phase definitions
$
 PHASE LIQUID:L % 1 1 !
 CONST LIQUID:L : NA SR : !
$
$ Fcc (cF4, Fm-3m) and MeX (cF8, Fm-3m)
$
 PHASE FCC_A1 %A 2 1 1 !
 CONST FCC_A1 : NA SR : VA : !
$
$ Bcc (cI2, Im-3m)
$
 PHASE BCC_A2 %B 2 1 3 !
 CONST BCC_A2 : NA SR : VA : !
$
$ Hcp (hP2, P6_3/mmc) and Me2X (NiAs-type, hP4, P6_3/mmc, B8_1)
$
 PHASE HCP_A3 %A 2 1 0.5 !
 CONST HCP_A3 : NA SR : VA : !
$ ------------------------------------------------------------------------------
$ Defaults
$
 DEFINE-SYSTEM-DEFAULT ELEMENT 2 !
 DEFAULT-COM DEFINE_SYSTEM_ELEMENT VA !
 TYPE-DEF % SEQ * !
 TYPE-DEF A GES AMEND_PHASE_DESCRIPTION @ MAGNETIC -3 0.28 !
 TYPE-DEF B GES AMEND_PHASE_DESCRIPTION @ MAGNETIC -1 0.4 !
 FUNCTION ZERO      298.15  0;                                         6000 N !
 FUNCTION UN_ASS    298.15  0;                                         6000 N !
 FUNCTION R         298.15  +8.31451;                                  6000 N !
$ ------------------------------------------------------------------------------
$ Element data
$ ------------------------------------------------------------------------------
$ Na
$
 PAR  G(BCC_A2,NA:VA)           200.00  +GHSERNA;                2300 N 91Din !
 PAR  G(HCP_A3,NA:VA)           200.00  +GHSERNA-104+2*T;        2300 N 91Din !
 PAR  G(FCC_A1,NA:VA)           200.00  +GHSERNA-50+1.3*T;       2300 N 91Din !
 PAR  G(LIQUID,NA)              200.00  +GLIQNA;                 2300 N 91Din !
$
 FUNCTION GHSERNA   200.00  -11989.434+260.548732*T-51.0393608*T*LN(T)
       +0.072306633*T**2-4.3638283E-05*T**3+132154*T**(-1);
       370.87  Y  -11009.884+199.619999*T-38.1198801*T*LN(T)
       +0.009745854*T**2-1.70664E-06*T**3+34342*T**(-1)+1.65071E+23*T**(-9);
      2300.00  N !
 FUNCTION GLIQNA    200.00  +2581.02-6.95218*T+GHSERNA-2.76132E-18*T**7;
       370.87  Y  +2609.444-7.032656*T+GHSERNA-1.65071E+23*T**(-9);
      2300.00  N !
$ ------------------------------------------------------------------------------
$ Sr
$
 PAR  G(FCC_A1,SR:VA;0),,               +GHSERSR;                3000 N 91Din !
 PAR  G(BCC_A2,SR:VA;0),,               +GBCCSR;                 3000 N 91Din !
 PAR  G(HCP_A3,SR:VA),,                 +GHSERSR+250+0.7*T;      3000 N 91Din !
 PAR  G(LIQUID,SR;0),,                  +GLIQSR;                 3000 N 91Din !
$
 FUNCTION GHSERSR   298.15  -7532.367+107.183879*T-23.905*T*LN(T)
       -4.61225E-3*T**2-1.67477E-07*T**3-2055*T**(-1);
       820.00  Y  -13380.102+153.196104*T-30.0905432*T*LN(T)
       -3.251266E-3*T**2+1.84189E-07*T**3+850134*T**(-1);
      3000.00  N !
 FUNCTION GBCCSR    298.15  -6779.234+116.583654*T-25.6708365*T*LN(T)
       -3.126762E-3*T**2+2.2965E-7*T**3+27649*T**(-1);
       820.00  Y  -6970.594+122.067301*T-26.57*T*LN(T)
       -1.9493E-3*T**2-1.7895E-8*T**3+16495*T**(-1);
      1050.00  Y  +8168.357+0.423037*T-9.7788593*T*LN(T)
       -9.539908E-3*T**2+5.20221E-7*T**3-2414794*T**(-1);
      3000.00  N !
 FUNCTION GLIQSR    298.15   +2194.997-10.118994*T-5.0668978*T*LN(T)
       -3.1840595E-2*T**2+4.981237E-06*T**3-265559*T**(-1);
      1050.00  Y  -10855.29+213.406219*T-39.463*T*LN(T);
      3000.00  N !
$ ------------------------------------------------------------------------------
$ Binary system
$
$ C. Chen, M. Wang, Y. Du, Q. Gao, B. Hu, S. Liu, Calphad, 38, 17-22(2012).
$
$ Checked against paper and author's tdb. Checked at 6000 K.
$
 PAR  L(LIQUID,NA,SR;0),,               +15771.3-9.5063*T;,,          N 12Che !
$
 PAR  L(FCC_A1,NA,SR:VA;0),,            +2021+15.5248*T;,,            N 12Che !
$
 PAR  L(BCC_A2,NA,SR:VA;0),,            +14837.8;,,                   N 12Che !
 PAR  L(BCC_A2,NA,SR:VA;1),,            +2266.1;,,                    N 12Che !
$
$ Metastable
$
 PAR  L(HCP_A3,NA,SR:VA;0),,            +2021+15.5248*T;,,            N Same !
$ ------------------------------------------------------------------------------
$
$
 LIST-OF-REFERENCE
 NUMBER  SOURCE
  Null   'Unknown source'
  Same   'Same or similar interaction as in the corresponding stable phase'
  COST   'COST 507 database'
  91Din  'A.T. Dinsdale, Calphad, 15, 317-425(1991).'
  12Che  'C. Chen, M. Wang, Y. Du, Q. Gao, B. Hu, S. Liu,
          Calphad, 38, 17-22(2012); Na-Sr'
!

File: data/databases/sgte-binary/NaTe-14Che.tdb
$
$ Database for Na-Te from Y. Chen et al. 2014.
$
$ Y. Chen, Y. Liu, M. Chu, L. Wang, J. Alloys Compd., 588, 605-10(2014).
$
$ Dataset created 2018.10.20 by Bengt Hallstedt.
$ 2021.01.31: Modified for use with GES6.
$
$ Associate liquid with two associates; Na2Te and NaTe3. The NaTe3 associate
$ makes no sense.
$
$ Invariant equilibria differ by up to 22 K. There seem to be misprints
$ in the liquid parameters.
$
$ ------------------------------------------------------------------------------
 TEMP-LIM 298.15 6000.00 !
$
$ELEMENT NAME  REF. STATE               ATOMIC MASS H298-H0    S298    !
$
 ELEMENT VA   VACUUM                      0.0          0.0      0.0    ! 
 ELEMENT NA   BCC_A2                     22.98977   6460.      51.3000 ! 
 ELEMENT TE   HEXAGONAL_A8              127.60      6080.      49.221  ! 
$ ------------------------------------------------------------------------------
$ Species
$
 SPECIE  NA2TE                              NA2TE1 !
 SPECIE  NATE3                              NA1TE3 !
$ ------------------------------------------------------------------------------
$ Phase definitions
$
 PHASE LIQUID:L % 1 1 !
 CONST LIQUID:L : NA NA2TE NATE3 TE : !
$
$ Fcc (cF4, Fm-3m) and MeX (cF8, Fm-3m)
$
 PHASE FCC_A1 %A 2 1 1 !
 CONST FCC_A1 : NA : VA : !
$
$ Bcc (cI2, Im-3m)
$
 PHASE BCC_A2 %B 2 1 3 !
 CONST BCC_A2 : NA : VA : !
$
$ Hcp (hP2, P6_3/mmc) and Me2X (NiAs-type, hP4, P6_3/mmc, B8_1)
$
 PHASE HCP_A3 %A 2 1 0.5 !
 CONST HCP_A3 : NA : VA: !
$
$ gamma-Se (hP3, P3_121)
$
 PHASE HEXAGONAL_A8 % 1 1 !
 CONST HEXAGONAL_A8 : TE : !
$
$ Prototype CaF2 (cF12, Fm-3m)
$
 PHASE NA2TE_C1 % 2 2 1 !
 CONST NA2TE_C1 : NA : TE : !
$
$ Prototype NaTe (oP48, Pbcn, 60)
$
 PHASE NATE % 2 1 1 !
 CONST NATE : NA : TE : !
$
$ Prototype NaTe3 (hP48, P-3c1, 165)
$
 PHASE NATE3 % 2 1 3 !
 CONST NATE3 : NA : TE : !
$ ------------------------------------------------------------------------------
$ Defaults
$
 DEFINE-SYSTEM-DEFAULT ELEMENT 2 !
 DEFAULT-COM DEFINE_SYSTEM_ELEMENT VA !
 TYPE-DEF % SEQ * !
 TYPE-DEF A GES AMEND_PHASE_DESCRIPTION @ MAGNETIC -3 0.28 !
 TYPE-DEF B GES AMEND_PHASE_DESCRIPTION @ MAGNETIC -1 0.4 !
 FUNCTION ZERO      298.15  0;                                         6000 N !
 FUNCTION UN_ASS    298.15  0;                                         6000 N !
 FUNCTION R         298.15  +8.31451;                                  6000 N !
$ ------------------------------------------------------------------------------
$ Element data
$ ------------------------------------------------------------------------------
$ Na
$
 PAR  G(BCC_A2,NA:VA)           200.00  +GHSERNA;                2300 N 91Din !
 PAR  G(HCP_A3,NA:VA)           200.00  +GHSERNA-104+2*T;        2300 N 91Din !
 PAR  G(FCC_A1,NA:VA)           200.00  +GHSERNA-50+1.3*T;       2300 N 91Din !
 PAR  G(LIQUID,NA)              200.00  +GLIQNA;                 2300 N 91Din !
$
 FUNCTION GHSERNA   200.00  -11989.434+260.548732*T-51.0393608*T*LN(T)
       +0.072306633*T**2-4.3638283E-05*T**3+132154*T**(-1);
       370.87  Y  -11009.884+199.619999*T-38.1198801*T*LN(T)
       +0.009745854*T**2-1.70664E-06*T**3+34342*T**(-1)+1.65071E+23*T**(-9);
      2300.00  N !
 FUNCTION GLIQNA    200.00  +2581.02-6.95218*T+GHSERNA-2.76132E-18*T**7;
       370.87  Y  +2609.444-7.032656*T+GHSERNA-1.65071E+23*T**(-9);
      2300.00  N !
$ ------------------------------------------------------------------------------
$ Te
$
$ HEXAGONAL_A8 and LIQUID revised in unary 3.0
$
 PAR  G(HEXAGONAL_A8,TE),,              +GHSERTE;                1600 N 95Dav !
 PAR  G(LIQUID,TE),,                    +GLIQTE;                 1600 N 95Dav !
$
 FUNCTION GHSERTE   298.15  -10544.679+183.372894*T-35.6687*T*LN(T)
       +0.01583435*T**2-5.240417E-06*T**3+155015*T**(-1);
       722.66  Y  +9160.595-129.265373*T+13.004*T*LN(T)
       -0.0362361*T**2+5.006367E-06*T**3-1286810*T**(-1);
      1150.00  Y  -12781.349+174.901226*T-32.5596*T*LN(T);
      1600.00  N !
 FUNCTION GLIQTE    298.15  -17554.731+685.877639*T-126.318*T*LN(T)
       +0.2219435*T**2-9.42075E-05*T**3+827930*T**(-1);
       626.49  Y  -3165763.48+46756.357*T-7196.41*T*LN(T)
       +7.09775*T**2-0.00130692833*T**3+2.58051E+08*T**(-1);
       722.66  Y  +180326.959-1500.57909*T+202.743*T*LN(T)
       -0.142016*T**2+1.6129733E-05*T**3-24238450*T**(-1);
      1150.00  Y  +19110.036-26.1929273*T+GHSERTE;
      1600.00  N !
$ ------------------------------------------------------------------------------
$ Binary system
$
$ Y. Chen, Y. Liu, M. Chu, L. Wang, J. Alloys Compd., 588, 605-10(2014).
$
$ Checked against paper. Checked at 6000 K.
$
$ Associate liquid with two associates; Na2Te and NaTe3. The NaTe3 associate
$ makes no sense.
$
$ Invariant equilibria differ by up to 22 K. There seem to be misprints
$ in the liquid parameters.
$
 PAR  G(LIQUID,NA2TE),,                 +2*GLIQNA+GLIQTE
             -320000+52*T;,,                                          N 14Che !
 PAR  G(LIQUID,NATE3),,                 +GLIQNA+3*GLIQTE
             -185000+49*T;,,                                          N 14Che !
 PAR  L(LIQUID,NA,NA2TE;0),,            +14000+4*T;,,                 N 14Che !
 PAR  L(LIQUID,NA,NA2TE;1),,            +16000-12*T;,,                N 14Che !
 PAR  L(LIQUID,NA,NA2TE;2),,            +4000;,,                      N 14Che !
 PAR  L(LIQUID,NA2TE,NATE3;0),,         +UN_ASS;,,                    N !
 PAR  L(LIQUID,NATE3,TE;0),,            +UN_ASS;,,                    N !
$ Original parameter in paper below
$PAR  L(LIQUID,NA2TE,TE;0),,            -40000-4*T;,,                 N 14Che !
$ Modified parameter in paper below
 PAR  L(LIQUID,NA2TE,TE;0),,            -45000-4*T;,,                 N 14Che !
 PAR  L(LIQUID,NA2TE,TE;1),,            +2000+4*T;,,                  N 14Che !
$
 PAR  G(NA2TE_C1,NA:TE),,               +2*GHSERNA+GHSERTE
             -330000+39.5*T;,,                                        N 14Che !
 PAR  G(NATE,NA:TE),,                   +GHSERNA+GHSERTE
             -175000+25.6*T;,,                                        N 14Che !
 PAR  G(NATE3,NA:TE),,                  +GHSERNA+3*GHSERTE
             -180000+7.9*T;,,                                         N 14Che !
$ ------------------------------------------------------------------------------
$
$
 LIST-OF-REFERENCE
 NUMBER  SOURCE
  Null   'Unknown source'
  Same   'Same or similar interaction as in the corresponding stable phase'
  COST   'COST 507 database'
  SGCOST 'COST 507 database, SGTE unary database V.3.0, 1996; Al, B, Nd, Ti, Zn'
  91Din  'A.T. Dinsdale, Calphad, 15, 317-425(1991).'
  95Dav  'A.V. Davydov, M.H. Rand, B.B. Argent, Calphad, 19, 375-87(1995),
          SGTE unary database V.3.0, 1996; Te'
  14Che  'Y. Chen, Y. Liu, M. Chu, L. Wang,
          J. Alloys Compd., 588, 605-10(2014); Na-Te'
!
