Repository: orchid-calphad/orchid-project.org

# orchid-project.org

Website and released data of **ORCHID** (Open Repository for CALPHAD Hypotheses, Intelligence, and Discovery),
served by GitHub Pages at https://orchid-project.org. Releases are archived on Zenodo (one DOI per version).

- `index.html`, `catalog/`, `best-practices.html` — static, self-contained pages (generated in the ORCHID tooling).
- `data/` — released data: catalog, redistributable TDB files, convex hulls. Licences: `data/LICENSES.md`, `data/NOTICE.md`.
- `llms.txt`, `data/croissant.json`, `CITATION.cff`, `.zenodo.json` — machine-readable metadata.

Only data with clear redistribution rights are published.

File: data/databases/sgte-binary/NaTi-08Qiu.tdb
$
$ Database for Na-Ti from C. Qiu et al. 2008.
$
$ C. Qiu, S.M. Opalka, O.M. Loevvik, G.B. Olson, Calphad, 32, 624-36(2008).
$
$ Dataset created 2018.12.15 by Bengt Hallstedt.
$ 2021.01.31: Modified for use with GES6.
$
$ I cannot see the point in the strong temperature dependence for the liquid
$ interaction. The liquid miscibility gap never closes.
$
$ ------------------------------------------------------------------------------
 TEMP-LIM 298.15 6000.00 !
$
$ELEMENT NAME  REF. STATE               ATOMIC MASS H298-H0    S298    !
$
 ELEMENT VA   VACUUM                      0.0          0.0      0.0    ! 
 ELEMENT NA   BCC_A2                     22.98977   6460.      51.3000 ! 
 ELEMENT TI   HCP_A3                     47.88      4824.      30.72   ! 
$ ------------------------------------------------------------------------------
$ Phase definitions
$
 PHASE LIQUID:L % 1 1 !
 CONST LIQUID:L : NA TI : !
$
$ Fcc (cF4, Fm-3m) and MeX (cF8, Fm-3m)
$
 PHASE FCC_A1 %A 2 1 1 !
 CONST FCC_A1 : NA TI : VA : !
$
$ Bcc (cI2, Im-3m)
$
 PHASE BCC_A2 %B 2 1 3 !
 CONST BCC_A2 : NA TI : VA : !
$
$ Hcp (hP2, P6_3/mmc) and Me2X (NiAs-type, hP4, P6_3/mmc, B8_1)
$
 PHASE HCP_A3 %A 2 1 0.5 !
 CONST HCP_A3 : NA TI% : VA : !
$ ------------------------------------------------------------------------------
$ Defaults
$
 DEFINE-SYSTEM-DEFAULT ELEMENT 2 !
 DEFAULT-COM DEFINE_SYSTEM_ELEMENT VA !
 TYPE-DEF % SEQ * !
 TYPE-DEF A GES AMEND_PHASE_DESCRIPTION @ MAGNETIC -3 0.28 !
 TYPE-DEF B GES AMEND_PHASE_DESCRIPTION @ MAGNETIC -1 0.4 !
 FUNCTION ZERO      298.15  0;                                         6000 N !
 FUNCTION UN_ASS    298.15  0;                                         6000 N !
 FUNCTION R         298.15  +8.31451;                                  6000 N !
$ ------------------------------------------------------------------------------
$ Element data
$ ------------------------------------------------------------------------------
$ Na
$
 PAR  G(BCC_A2,NA:VA)           200.00  +GHSERNA;                2300 N 91Din !
 PAR  G(HCP_A3,NA:VA)           200.00  +GHSERNA-104+2*T;        2300 N 91Din !
 PAR  G(FCC_A1,NA:VA)           200.00  +GHSERNA-50+1.3*T;       2300 N 91Din !
 PAR  G(LIQUID,NA)              200.00  +GLIQNA;                 2300 N 91Din !
$
 FUNCTION GHSERNA   200.00  -11989.434+260.548732*T-51.0393608*T*LN(T)
       +0.072306633*T**2-4.3638283E-05*T**3+132154*T**(-1);
       370.87  Y  -11009.884+199.619999*T-38.1198801*T*LN(T)
       +0.009745854*T**2-1.70664E-06*T**3+34342*T**(-1)+1.65071E+23*T**(-9);
      2300.00  N !
 FUNCTION GLIQNA    200.00  +2581.02-6.95218*T+GHSERNA-2.76132E-18*T**7;
       370.87  Y  +2609.444-7.032656*T+GHSERNA-1.65071E+23*T**(-9);
      2300.00  N !
$ ------------------------------------------------------------------------------
$ Ti
$
$ BCT_A5 added in unary 3.0
$
 PAR  G(HCP_A3,TI:VA),,                 +GHSERTI;                4000 N 91Din !
 PAR  G(BCC_A2,TI:VA),,                 +GBCCTI;                 4000 N 91Din !
 PAR  G(FCC_A1,TI:VA),,                 +GHSERTI+6000-0.1*T;     4000 N 91Din !
$PAR  G(CBCC_A12,TI:VA),,               +GHSERTI+4602.2;         4000 N 91Din !
$PAR  G(CUB_A13,TI:VA),,                +GHSERTI+7531.2;         4000 N 91Din !
$PAR  G(DIAMOND_A4,TI),,                +GHSERTI+25000;          4000 N 91Din !
$PAR  G(BCT_A5,TI),,                    +GHSERTI+4602.2;         3000 N SGCOST !
 PAR  G(LIQUID,TI),,                    +GLIQTI;                 4000 N 91Din !
$
 FUNCTION GHSERTI   298.15  -8059.921+133.615208*T-23.9933*T*LN(T)
       -0.004777975*T**2+1.06716E-07*T**3+72636*T**(-1);
       900.00  Y  -7811.815+132.988068*T-23.9887*T*LN(T)
       -0.0042033*T**2-9.0876E-08*T**3+42680*T**(-1);
      1155.00  Y  +908.837+66.976538*T-14.9466*T*LN(T)
       -0.0081465*T**2+2.02715E-07*T**3-1477660*T**(-1);
      1941.00  Y  -124526.786+638.806871*T-87.2182461*T*LN(T)
       +0.008204849*T**2-3.04747E-07*T**3+36699805*T**(-1);
      4000.00  N !
 FUNCTION GBCCTI    298.15  -1272.064+134.71418*T-25.5768*T*LN(T)
       -6.63845E-04*T**2-2.78803E-07*T**3+7208*T**(-1);
      1155.00  Y  +6667.385+105.366379*T-22.3771*T*LN(T)
       +0.00121707*T**2-8.4534E-07*T**3-2002750*T**(-1);
      1941.00  Y  +26483.26-182.426471*T+19.0900905*T*LN(T)
       -0.02200832*T**2+1.228863E-06*T**3+1400501*T**(-1);
      4000.00  N !
 FUNCTION GLIQTI    298.15  +12194.415-6.980938*T+GHSERTI;
      1300.00  Y  +369519.198-2554.0225*T+342.059267*T*LN(T)
       -0.163409355*T**2+1.2457117E-05*T**3-67034516*T**(-1);
      1941.00  Y  -19887.066+298.7367*T-46.29*T*LN(T);
      4000.00  N !
 FUNCTION GFCCTI    298.15  +GHSERTI+6000-0.1*T;                       4000 N !
$ ------------------------------------------------------------------------------
$ Binary system
$
$ C. Qiu, S.M. Opalka, O.M. Loevvik, G.B. Olson, Calphad, 32, 624-36(2008).
$
$ Checked against paper. Checked at 6000 K.
$
$ I cannot see the point in the strong temperature dependence for the liquid
$ interaction. The liquid miscibility gap never closes.
$
 PAR  L(LIQUID,NA,TI;0),,               +22520+75*T;,,                N 08Qiu !
$
 PAR  L(BCC_A2,NA,TI:VA;0),,            +110800;,,                    N 08Qiu !
 PAR  L(HCP_A3,NA,TI:VA;0),,            +102025;,,                    N 08Qiu !
$
$ Metastable
$
 PAR  L(FCC_A1,NA,TI:VA;0),,            +102025;,,                    N Same !
$ ------------------------------------------------------------------------------
$
$
 LIST-OF-REFERENCE
 NUMBER  SOURCE
  Null   'Unknown source'
  Lin    'Linear combination of lattice stabilities'
  Same   'Same or similar interaction as in the corresponding stable phase'
  REFLAV 'Laves phase convention: G(LAVES,X:X)=+3*GHSERXX+15000'
  SGCOST 'COST 507 database, SGTE unary database V.3.0, 1996; Al, B, Nd, Ti, Zn'
  91Din  'A.T. Dinsdale, Calphad, 15, 317-425(1991).'
  08Qiu  'C. Qiu, S.M. Opalka, O.M. Loevvik, G.B. Olson,
          Calphad, 32, 624-36(2008); Na-Ti'
!

File: data/databases/sgte-binary/NaV-15Hu.tdb
$
$ Database for Na-V from B. Hu et al. 2015.
$
$ B. Hu, M. Yin, Q, Wang, F. Min, Y. Du,
$ Ordnance Mater. Sci. Eng., 38, 16-20(2015).
$
$ Dataset created 2018.10.21 by Bengt Hallstedt.
$ 2021.01.31: Modified for use with GES6.
$
$ ------------------------------------------------------------------------------
 TEMP-LIM 298.15 6000.00 !
$
$ELEMENT NAME  REF. STATE               ATOMIC MASS H298-H0    S298    !
$
 ELEMENT VA   VACUUM                      0.0          0.0      0.0    ! 
 ELEMENT NA   BCC_A2                     22.98977   6460.      51.3000 ! 
 ELEMENT V    BCC_A2                     50.9415    4507.0     30.89   ! 
$ ------------------------------------------------------------------------------
$ Phase definitions
$
 PHASE LIQUID:L % 1 1 !
 CONST LIQUID:L : NA V : !
$
$ Fcc (cF4, Fm-3m) and MeX (cF8, Fm-3m)
$
 PHASE FCC_A1 %A 2 1 1 !
 CONST FCC_A1 : NA V : VA : !
$
$ Bcc (cI2, Im-3m)
$
 PHASE BCC_A2 %B 2 1 3 !
 CONST BCC_A2 : NA% V% : VA : !
$
$ Hcp (hP2, P6_3/mmc) and Me2X (NiAs-type, hP4, P6_3/mmc, B8_1)
$
 PHASE HCP_A3 %A 2 1 0.5 !
 CONST HCP_A3 : NA V : VA : !
$ ------------------------------------------------------------------------------
$ Defaults
$
 DEFINE-SYSTEM-DEFAULT ELEMENT 2 !
 DEFAULT-COM DEFINE_SYSTEM_ELEMENT VA !
 TYPE-DEF % SEQ * !
 TYPE-DEF A GES AMEND_PHASE_DESCRIPTION @ MAGNETIC -3 0.28 !
 TYPE-DEF B GES AMEND_PHASE_DESCRIPTION @ MAGNETIC -1 0.4 !
 FUNCTION ZERO      298.15  0;                                         6000 N !
 FUNCTION UN_ASS    298.15  0;                                         6000 N !
 FUNCTION R         298.15  +8.31451;                                  6000 N !
$ ------------------------------------------------------------------------------
$ Element data
$ ------------------------------------------------------------------------------
$ Na
$
 PAR  G(BCC_A2,NA:VA)           200.00  +GHSERNA;                2300 N 91Din !
 PAR  G(HCP_A3,NA:VA)           200.00  +GHSERNA-104+2*T;        2300 N 91Din !
 PAR  G(FCC_A1,NA:VA)           200.00  +GHSERNA-50+1.3*T;       2300 N 91Din !
 PAR  G(LIQUID,NA)              200.00  +GLIQNA;                 2300 N 91Din !
$
 FUNCTION GHSERNA   200.00  -11989.434+260.548732*T-51.0393608*T*LN(T)
       +0.072306633*T**2-4.3638283E-05*T**3+132154*T**(-1);
       370.87  Y  -11009.884+199.619999*T-38.1198801*T*LN(T)
       +0.009745854*T**2-1.70664E-06*T**3+34342*T**(-1)+1.65071E+23*T**(-9);
      2300.00  N !
 FUNCTION GLIQNA    200.00  +2581.02-6.95218*T+GHSERNA-2.76132E-18*T**7;
       370.87  Y  +2609.444-7.032656*T+GHSERNA-1.65071E+23*T**(-9);
      2300.00  N !
$ ------------------------------------------------------------------------------
$ V
$
 PAR  G(BCC_A2,V:VA),,                  +GHSERVV;                4000 N 91Din !
 PAR  G(FCC_A1,V:VA),,                  +GHSERVV+7500+1.7*T;     4000 N 91Din !
 PAR  G(HCP_A3,V:VA),,                  +GHSERVV+4000+2.4*T;     4000 N 91Din !
$PAR  G(CBCC_A12,V:VA),,                +GHSERVV+9000;           4000 N 91Din !
$PAR  G(CUB_A13,V:VA),,                 +GHSERVV+10000;          4000 N 91Din !
 PAR  G(LIQUID,V),,                     +GLIQVV;                 4000 N 91Din !
$
 FUNCTION GHSERVV   298.15  -7930.43+133.346053*T-24.134*T*LN(T)
       -0.003098*T**2+1.2175E-07*T**3+69460*T**(-1);
       790.00  Y  -7967.842+143.291093*T-25.9*T*LN(T)
       +6.25E-05*T**2-6.8E-07*T**3;
      2183.00  Y  -41689.864+321.140783*T-47.43*T*LN(T)+6.44389E+31*T**(-9);
      4000.00  N !
 FUNCTION GLIQVV    298.15  +20764.117-9.455552*T+GHSERVV-5.19136E-22*T**7;
      2183.00  Y  -19617.51+311.055983*T-47.43*T*LN(T);
      4000.00  N !
$ ------------------------------------------------------------------------------
$ Binary system
$
$ B. Hu, M. Yin, Q, Wang, F. Min, Y. Du,
$ Ordnance Mater. Sci. Eng., 38, 16-20(2015).
$
$ Checked against paper. Checked at 6000 K.
$
 PAR  L(LIQUID,NA,V;0),,                +124983.21;,,                 N 15Hu !
$
 PAR  L(BCC_A2,NA,V:VA;0),,             +112373.26;,,                 N 15Hu !
$
$ Metastable
$
 PAR  L(FCC_A1,NA,V:VA;0),,             +112373.26;,,                 N Same !
 PAR  L(HCP_A3,NA,V:VA;0),,             +112373.26;,,                 N Same !
$ ------------------------------------------------------------------------------
$
$
 LIST-OF-REFERENCE
 NUMBER  SOURCE
  Null   'Unknown source'
  Same   'Same or similar interaction as in the corresponding stable phase'
  COST   'COST 507 database'
  91Din  'A.T. Dinsdale, Calphad, 15, 317-425(1991).'
  15Hu   'B. Hu, M. Yin, Q, Wang, F. Min, Y. Du,
          Ordnance Mater. Sci. Eng., 38, 16-20(2015); Na-V'
!

File: data/databases/sgte-binary/NaZn-09Liu.tdb
$
$ Database for Na-Zn from Y. Liu et al. 2009
$
$ Y. Liu, Y. Ge, D. Yu, J. Alloys Compd., 476, 79-83(2009).
$
$ Dataset created 2017.05.14 by Bengt Hallstedt.
$ 2021.01.31: Modified for use with GES6.
$
$ Na solubility in hcp-Zn and Zn solubility in bcc-Na not considered.
$
$ ------------------------------------------------------------------------------
 TEMP-LIM 298.15 6000.00 !
$
$ELEMENT NAME  REF. STATE               ATOMIC MASS H298-H0    S298    !
$
 ELEMENT VA   VACUUM                      0.0          0.0      0.0    ! 
 ELEMENT NA   BCC_A2                     22.98977   6460.      51.3000 ! 
 ELEMENT ZN   HCP_A3                     65.38      5657.0     41.63   ! 
$ ------------------------------------------------------------------------------
$ Phase definitions
$
 PHASE LIQUID:L % 1 1 !
 CONST LIQUID:L : NA ZN : !
$
$ Fcc (cF4, Fm-3m) and MeX (cF8, Fm-3m)
$
 PHASE FCC_A1 %A 2 1 1 !
 CONST FCC_A1 : NA ZN : VA : !
$
$ Bcc (cI2, Im-3m)
$
 PHASE BCC_A2 %B 2 1 3 !
 CONST BCC_A2 : NA% ZN : VA : !
$
$ Hcp (hP2, P6_3/mmc) and Me2X (NiAs-type, hP4, P6_3/mmc, B8_1)
$
 PHASE HCP_A3 %A 2 1 0.5 !
 CONST HCP_A3 : NA ZN% : VA: !
$
$ Prototype NaZn13 (cF112, Fm-3c)
$
 PHASE NAZN13_D23 % 2 1 13 !
 CONST NAZN13_D23 : NA : ZN : !
$ ------------------------------------------------------------------------------
$ Defaults
$
 DEFINE-SYSTEM-DEFAULT ELEMENT 2 !
 DEFAULT-COM DEFINE_SYSTEM_ELEMENT VA !
 TYPE-DEF % SEQ * !
 TYPE-DEF A GES AMEND_PHASE_DESCRIPTION @ MAGNETIC -3 0.28 !
 TYPE-DEF B GES AMEND_PHASE_DESCRIPTION @ MAGNETIC -1 0.4 !
 FUNCTION ZERO      298.15  0;                                         6000 N !
 FUNCTION UN_ASS    298.15  0;                                         6000 N !
 FUNCTION R         298.15  +8.31451;                                  6000 N !
$ ------------------------------------------------------------------------------
$ Element data
$ ------------------------------------------------------------------------------
$ Na
$
 PAR  G(BCC_A2,NA:VA)           200.00  +GHSERNA;                2300 N 91Din !
 PAR  G(HCP_A3,NA:VA)           200.00  +GHSERNA-104+2*T;        2300 N 91Din !
 PAR  G(FCC_A1,NA:VA)           200.00  +GHSERNA-50+1.3*T;       2300 N 91Din !
 PAR  G(LIQUID,NA)              200.00  +GLIQNA;                 2300 N 91Din !
$
 FUNCTION GHSERNA   200.00  -11989.434+260.548732*T-51.0393608*T*LN(T)
       +0.072306633*T**2-4.3638283E-05*T**3+132154*T**(-1);
       370.87  Y  -11009.884+199.619999*T-38.1198801*T*LN(T)
       +0.009745854*T**2-1.70664E-06*T**3+34342*T**(-1)+1.65071E+23*T**(-9);
      2300.00  N !
 FUNCTION GLIQNA    200.00  +2581.02-6.95218*T+GHSERNA-2.76132E-18*T**7;
       370.87  Y  +2609.444-7.032656*T+GHSERNA-1.65071E+23*T**(-9);
      2300.00  N !
$ ------------------------------------------------------------------------------
$ Zn
$
$ BCT_A5 and DIAMOND_A4 added in unary 3.0
$ HCP_A3 revised in unary 4.1 (due to introduction of HCP_ZN)
$ RHOMBOHEDRAL_A7 and TETRAGONAL_A6 added in unary 4.1
$ TETRAGONAL_A6 revised in unary 4.4
$ CBCC_A12 and CUB_A13 added in unary 4.4
$ HCP_A3 and LIQUID modified in unary 5.0 (melting T and coefficients adjusted)
$ RHOMBO_A10 added in unary 5.0
$
$ Pure Zn restored as HCP_A3
$
 PAR  G(HCP_A3,ZN:VA),,                 +GHSERZN;                1700 N 91Din !
$PAR  G(HCP_A3,ZN:VA),,                 +GHSERZN
$            +2969.82-1.56968*T;                                 1700 N 93Kow !
 PAR  G(FCC_A1,ZN:VA),,                 +GHSERZN
             +2969.82-1.56968*T;                                 1700 N 91Din !
 PAR  G(BCC_A2,ZN:VA),,                 +GHSERZN
             +2886.96-2.5104*T;                                  1700 N 91Din !
$PAR  G(DIAMOND_A4,ZN),,                +GHSERZN+30*T;           1700 N SGCOST !
$PAR  G(BCT_A5,ZN),,                    +GHSERZN
$            +2886.96-2.5104*T;                                  1700 N SGCOST !
$PAR  G(TETRAGONAL_A6,ZN),,             +GHSERZN+4184;           1700 N 96Lee !
$PAR  G(TETRAGONAL_A6,ZN),,             +GHSERZN
$            +2886.96-2.5104*T;                                  1700 N 99SGUN !
$PAR  G(RHOMBOHEDRAL_A7,ZN),,           +GHSERZN+2300+11.5*T;    1700 N 99SGUN !
$PAR  G(RHOMBO_A10,ZN),,                +GLIQZN-2000+10*T;       1700 N 98Han !
$PAR  G(CBCC_A12,ZN:VA),,               +GHSERZN+2000;           1700 N 01Mie !
$PAR  G(CUB_A13,ZN:VA),,                +GHSERZN+2000;           1700 N 01Mie !
 PAR  G(LIQUID,ZN),,                    +GLIQZN;                 1700 N 91Din !
$
 FUNCTION GHSERZN   298.15  -7285.787+118.470069*T-23.701314*T*LN(T)
       -0.001712034*T**2-1.264963E-06*T**3;
       692.677 Y  -11070.546+172.345644*T-31.38*T*LN(T)+4.7047E+26*T**(-9);
      1700.00  N !
 FUNCTION GLIQZN    298.15  +7157.222-10.29305*T+GHSERZN-3.58949E-19*T**7;
       692.677 Y  -3620.385+161.60854*T-31.38*T*LN(T);
      1700.00  N !
 FUNCTION GBCCZN    298.15  +GHSERZN+2886.96-2.5104*T;                 6000 N !
$ ------------------------------------------------------------------------------
$ Binary system
$
$ Y. Liu, Y. Ge, D. Yu, J. Alloys Compd., 476, 79-83(2009).
$
$ Checked against paper. Checked at 6000 K.
$
$ Na solubility in hcp-Zn and Zn solubility in bcc-Na not considered.
$
 PAR  L(LIQUID,NA,ZN;0),,               +28753.7-9.94*T;,,            N 09Liu !
 PAR  L(LIQUID,NA,ZN;1),,               -3150.3+1.83*T;,,             N 09Liu !
$
 PAR  L(BCC_A2,NA,ZN:VA;0),,            +50000;,,                     N 17Hal !
 PAR  L(HCP_A3,NA,ZN:VA;0),,            +50000;,,                     N 17Hal !
$
 PAR  G(NAZN13_D23,NA:ZN),,             +GHSERNA+13*GHSERZN
             -37730+13.03*T;,,                                        N 09Liu !
$
$ Metastable
$
 PAR  L(FCC_A1,NA,ZN:VA;0),,            +50000;,,                     N 17Hal !
$ ------------------------------------------------------------------------------
$
$
 LIST-OF-REFERENCE
 NUMBER  SOURCE
  Null   'Unknown source'
  Same   'Same or similar interaction as in the corresponding stable phase'
  COST   'COST 507 database'
  SGCOST 'COST 507 database, SGTE unary database V.3.0, 1996; Al, B, Nd, Ti, Zn'
  91Din  'A.T. Dinsdale, Calphad, 15, 317-425(1991).'
  93Kow  'M. Kowalski, P.J. Spencer, J. Phase Equilib., 14, 432-38 (1993),
          SGTE unary database V.4.1, 1999; Zn'
  96Lee  'B.-J. Lee, Calphad, 20, 471-80(1996)
          SGTE unary database V.4.4, 2001; Zn'
  98Han  'S.C. Hansen, Calphad, 22, 359-73(1998),
          SGTE unary database V.5.0, 2009; Zn'
  99SGUN 'SGTE unary database V.4.1, 1999.'
  01Mie  'J. Miettinen, Calphad, 25, 43-58(2001),
          SGTE unary database V.4.4, 2001; Sn, Zn'
  09Liu  'Y. Liu, Y. Ge, D. Yu, J. Alloys Compd., 476, 79-83(2009); Na-Zn'
  17Hal  'B. Hallstedt, added dummy bcc, hcp and fcc interactions, 2017; Na-Zn'
!

File: data/databases/sgte-binary/NaZr-15Hu.tdb
$
$ Database for Na-Zr from B. Hu et al. 2015.
$
$ B. Hu, P. Zhou, C. Pan, Y. Du, S. Liu, Y. Li, J. Han,
$ Chem. J. Chin. Univ., 36, 1939-44(2015).
$
$ Dataset created 2018.01.13 by Bengt Hallstedt.
$ 2021.01.31: Modified for use with GES6.
$
$ ------------------------------------------------------------------------------
 TEMP-LIM 298.15 6000.00 !
$
$ELEMENT NAME  REF. STATE               ATOMIC MASS H298-H0    S298    !
$
 ELEMENT VA   VACUUM                      0.0          0.0      0.0    ! 
 ELEMENT NA   BCC_A2                     22.98977   6460.      51.3000 ! 
 ELEMENT ZR   HCP_A3                     91.22      5566.27    39.1809 ! 
$ ------------------------------------------------------------------------------
$ Phase definitions
$
 PHASE LIQUID:L % 1 1 !
 CONST LIQUID:L : NA ZR : !
$
$ Fcc (cF4, Fm-3m) and MeX (cF8, Fm-3m)
$
 PHASE FCC_A1 %A 2 1 1 !
 CONST FCC_A1 : NA ZR : VA : !
$
$ Bcc (cI2, Im-3m)
$
 PHASE BCC_A2 %B 2 1 3 !
 CONST BCC_A2 : NA ZR : VA : !
$
$ Hcp (hP2, P6_3/mmc) and Me2X (NiAs-type, hP4, P6_3/mmc, B8_1)
$
 PHASE HCP_A3 % 2 1 0.5 !
 CONST HCP_A3 : NA ZR% : VA : !
$ ------------------------------------------------------------------------------
$ Defaults
$
 DEFINE-SYSTEM-DEFAULT ELEMENT 2 !
 DEFAULT-COM DEFINE_SYSTEM_ELEMENT VA !
 TYPE-DEF % SEQ * !
 TYPE-DEF A GES AMEND_PHASE_DESCRIPTION @ MAGNETIC -3 0.28 !
 TYPE-DEF B GES AMEND_PHASE_DESCRIPTION @ MAGNETIC -1 0.4 !
 FUNCTION ZERO      298.15  0;                                         6000 N !
 FUNCTION UN_ASS    298.15  0;                                         6000 N !
 FUNCTION R         298.15  +8.31451;                                  6000 N !
$ ------------------------------------------------------------------------------
$ Element data
$ ------------------------------------------------------------------------------
$ Na
$
 PAR  G(BCC_A2,NA:VA)           200.00  +GHSERNA;                2300 N 91Din !
 PAR  G(HCP_A3,NA:VA)           200.00  +GHSERNA-104+2*T;        2300 N 91Din !
 PAR  G(FCC_A1,NA:VA)           200.00  +GHSERNA-50+1.3*T;       2300 N 91Din !
 PAR  G(LIQUID,NA)              200.00  +GLIQNA;                 2300 N 91Din !
$
 FUNCTION GHSERNA   200.00  -11989.434+260.548732*T-51.0393608*T*LN(T)
       +0.072306633*T**2-4.3638283E-05*T**3+132154*T**(-1);
       370.87  Y  -11009.884+199.619999*T-38.1198801*T*LN(T)
       +0.009745854*T**2-1.70664E-06*T**3+34342*T**(-1)+1.65071E+23*T**(-9);
      2300.00  N !
 FUNCTION GLIQNA    200.00  +2581.02-6.95218*T+GHSERNA-2.76132E-18*T**7;
       370.87  Y  +2609.444-7.032656*T+GHSERNA-1.65071E+23*T**(-9);
      2300.00  N !
$ ------------------------------------------------------------------------------
$ Zr
$
$ CUB_A13, CBCC_A12, ORTHORHOMBIC_A20 and TETRAGONAL_U added in unary 4.1
$
 PAR  G(HCP_A3,ZR:VA)           130.00  +GHSERZR;,,                   N 91Din !
 PAR  G(BCC_A2,ZR:VA)           130.00  +GBCCZR;,,                    N 91Din !
$PAR  G(OMEGA,ZR)               130.00  +GOMEZR;,,                    N 91Din !
 PAR  G(FCC_A1,ZR:VA)           130.00  +GHSERZR+7600-0.9*T;,,        N 91Din !
$PAR  G(CBCC_A12,ZR:VA)         130.00  +GHSERZR+4602.2;,,            N 99SGUN !
$PAR  G(CUB_A13,ZR:VA)          130.00  +GHSERZR+7531.2;,,            N 99SGUN !
$PAR  G(ORTHORHOMBIC_A20,ZR)    130.00  +GBCCZR+5000;,,               N 99SGUN !
$PAR  G(TETRAGONAL_U,ZR)        130.00  +GBCCZR+5000;,,               N 99SGUN !
 PAR  G(LIQUID,ZR)              130.00  +GLIQZR;,,                    N 91Din !
$
 FUNCTION GHSERZR   130.00  -7827.595+125.64905*T-24.1618*T*LN(T)
       -0.00437791*T**2+34971*T**(-1);
      2128.00  Y  -26085.921+262.724183*T-42.144*T*LN(T)-1.342896E+31*T**(-9);
      6000.00  N !
 FUNCTION GBCCZR    130.00  -525.539+124.9457*T-25.607406*T*LN(T)
       -3.40084E-04*T**2-9.729E-09*T**3+25233*T**(-1)-7.6143E-11*T**4;
      2128.00  Y  -4620.034+1.55998*T+GHSERZR+1.4103476E+32*T**(-9);
      6000.00  N !
 FUNCTION GOMEZR    130.00  -8878.082+144.432234*T-26.8556*T*LN(T)
       -0.002799446*T**2+38376*T**(-1);
      2128.00  Y  -3414.603+2.566675*T+GHSERZR+8.517346E+31*T**(-9);
      6000.00  N !
 FUNCTION GLIQZR    130.00  +18147.69-9.080812*T+GHSERZR+1.6275E-22*T**7;
      2128.00  Y  -8281.26+253.812609*T-42.144*T*LN(T);
      6000.00  N !
$ ------------------------------------------------------------------------------
$ Binary system
$
$ B. Hu, P. Zhou, C. Pan, Y. Du, S. Liu, Y. Li, J. Han,
$ Chem. J. Chin. Univ., 36, 1939-44(2015).
$
$ Checked against paper. Checked at 6000 K.
$
 PAR  L(LIQUID,NA,ZR;0),,               +59106.339;,,                 N 15Hu !
$
 PAR  L(BCC_A2,NA,ZR:VA;0),,            +74883.736;,,                 N 15Hu !
 PAR  L(HCP_A3,NA,ZR:VA;0),,            +181544.538;,,                N 15Hu !
$
$ Metastable
$
 PAR  L(FCC_A1,NA,ZR:VA;0),,            +181544.538;,,                N Same !
$ ------------------------------------------------------------------------------
$
$
 LIST-OF-REFERENCE
 NUMBER  SOURCE
  Null   'Unknown source'
  Same   'Same or similar interaction as in the corresponding stable phase'
  REFLAV 'Laves phase convention: G(LAVES,X:X)=+3*GHSERXX+15000'
  91Din  'A.T. Dinsdale, Calphad, 15, 317-425(1991).'
  99SGUN 'SGTE unary database V.4.1, 1999.'
  15Hu   'B. Hu, P. Zhou, C. Pan, Y. Du, S. Liu, Y. Li, J. Han,
          Chem. J. Chin. Univ., 36, 1939-44(2015); Na-Zr'
!

File: data/databases/sgte-binary/NbB-07Pec.tdb
$
$ Database for Nb-B from R.M. Pecanha et al. 2007
$
$ R.M. Pecanha, F. Ferreira, G.C. Coelho, C.A. Nunes, B. Sundman,
$ Intermetallics, 15, 999-1005(2007).
$
$ Dataset created 2016.05.21 by Bengt Hallstedt.
$ 2021.01.31: Modified for use with GES6.
$
$ There are two misprints in the parameter list.
$
$ Parameters for fcc and hcp are needed if this dataset is to be included in a
$ database.
$
$ ------------------------------------------------------------------------------
 TEMP-LIM 298.15 6000.00 !
$
$ELEMENT NAME  REF. STATE               ATOMIC MASS H298-H0    S298    !
$
 ELEMENT VA   VACUUM                      0.0          0.0      0.0    ! 
 ELEMENT B    BETA_RHOMBO_B              10.81      1222.0      5.9    ! 
 ELEMENT NB   BCC_A2                     92.9064    5220.0     36.27   ! 
$ ------------------------------------------------------------------------------
$ Phase definitions
$
 PHASE LIQUID:L % 1 1 !
 CONST LIQUID:L : B NB : !
$
$ Fcc (cF4, Fm-3m) and MeX (cF8, Fm-3m)
$
 PHASE FCC_A1 %A 2 1 1 !
 CONST FCC_A1 : NB : B VA% : !
$
$ Bcc (cI2, Im-3m)
$
 PHASE BCC_A2 %B 2 1 3 !
 CONST BCC_A2 : NB : B VA% : !
$
$ Hcp (hP2, P6_3/mmc) and Me2X (NiAs-type, hP4, P6_3/mmc, B8_1)
$
 PHASE HCP_A3 %A 2 1 0.5 !
 CONST HCP_A3 : NB : B VA% : !
$
$ Prototype beta-B (hR105, R-3m)
$
 PHASE BETA_RHOMBO_B % 1 1 !
 CONST BETA_RHOMBO_B : B : !
$
$ Prototype Si2U3 (tP10, P4/mbm)
$
 PHASE NB3B2_D5A % 2 3 2 !
 CONST NB3B2_D5A : NB : B : !
$
$ Prototype CrB (oC8, Cmcm)
$
 PHASE NBB_B33 % 2 1 1 !
 CONST NBB_B33 : NB : B : !
$
$ Prototype V5B6 (oC22, Cmmm)
$
 PHASE NB5B6 % 2 5 6 !
 CONST NB5B6 : NB : B : !
$
$ Prototype Ta3B4 (oI14, Immm)
$
 PHASE NB3B4_D7B % 2 3 4 !
 CONST NB3B4_D7B : NB : B : !
$
$ Prototype AlB2 (hP3, P6/mmm)
$
 PHASE NBB2_C32 % 2 1 2 !
 CONST NBB2_C32 : NB VA : B VA : !
$ ------------------------------------------------------------------------------
$ Defaults
$
 DEFINE-SYSTEM-DEFAULT ELEMENT 2 !
 DEFAULT-COM DEFINE_SYSTEM_ELEMENT VA !
 TYPE-DEF % SEQ * !
 TYPE-DEF A GES AMEND_PHASE_DESCRIPTION @ MAGNETIC -3 0.28 !
 TYPE-DEF B GES AMEND_PHASE_DESCRIPTION @ MAGNETIC -1 0.4 !
 FUNCTION ZERO      298.15  0;                                         6000 N !
 FUNCTION UN_ASS    298.15  0;                                         6000 N !
 FUNCTION R         298.15  +8.31451;                                  6000 N !
$ ------------------------------------------------------------------------------
$ Element data
$ ------------------------------------------------------------------------------
$ B
$
$ FCC_A1, HCP_A3, DIAMOND_A4 and GRAPHITE added in unary 3.0
$ BCC_A2 added in unary 4.1
$ GRAPHITE revised in unary 4.4 (using the value from COST 507)
$ FCC_A1, BCC_A2 and HCP_A3 removed in unary 5.0
$ ALPHA_RHOMBO_B added in unary 5.0
$
$ FCC_A1, BCC_A2 and HCP_A3 still in SGSOL 5.0
$ The value for FCC_A1 in COST (and SGTE) is possibly incorrect.
$
 PAR  G(BETA_RHOMBO_B,B),,              +GHSERBB;,,                   N 91Din !
$PAR  G(ALPHA_RHOMBO_B,B),,             +GALPBB;,,                    N 09SGUN !
$PAR  G(FCC_A1,B:VA),,                  +GHSERBB+43514-12.217*T;,,    N SGCOST !
$PAR  G(FCC_A1,B:VA),,                  +GHSERBB+50208-13.472*T;,,    N 94Hal !
$PAR  G(BCC_A2,B:VA),,                  +GHSERBB+43514-12.217*T;,,    N 94Hal !
$PAR  G(HCP_A3,B:VA),,                  +GHSERBB+50208-9.706*T;,,     N SGCOST !
$PAR  G(GRAPHITE,B),,                   +GHSERBB+10000-2*T;,,         N SGCOST !
$PAR  G(GRAPHITE,B),,                   +GHSERBB+5000;,,              N 96SGUN !
$PAR  G(DIAMOND_A4,B),,                 +GHSERBB+10;,,                N 99SGUN !
$PAR  G(DIAMOND_A4,B),,                 +GHSERBB+20;,,                N COST !
$PAR  G(DIAMOND_A4,B),,                 +GHSERBB;,,                   N 96SGUN !
 PAR  G(LIQUID,B),,                     +GLIQBB;,,                    N 91Din !
$
 PAR  G(NBB2_C32,VA:B),,                +2*GHCPBB;,,                  N 07Pec !
 PAR  L(NBB2_C32,VA:B,VA;0),,           +200000;,,                    N 07Pec !
$
 FUNCTION GHSERBB   298.15  -7735.284+107.111864*T-15.6641*T*LN(T)
       -0.006864515*T**2+6.18878E-07*T**3+370843*T**(-1);
      1100.00  Y  -16649.474+184.801744*T-26.6047*T*LN(T)
       -7.9809E-04*T**2-2.556E-08*T**3+1748270*T**(-1);
      2348.00  Y  -36667.582+231.336244*T-31.5957527*T*LN(T)
       -0.00159488*T**2+1.34719E-07*T**3+11205883*T**(-1);
      3000.00  Y  -21530.653+222.396264*T-31.4*T*LN(T);
      6000.00  N !
 FUNCTION GALPBB    298.15  -6076.24+86.648762*T-12.942464*T*LN(T)
       -7.089468E-3*T**2+0.659896E-6*T**3-45*T**(-1);
      1400.00  Y  +28477.506-106.789208*T+12.1072478*T*LN(T)
       -13.316875E-3*T**2+0.706895E-6*T**3-8002403*T**(-1);
      3000.00  Y  -25699.64+225.127135*T-31.4*T*LN(T);
      6000.00  N !
 FUNCTION GLIQBB    298.15  +48458.559-20.268025*T+GHSERBB;
       500.00  Y  +41119.703+82.101722*T-14.9827763*T*LN(T)
       -0.007095669*T**2+5.07347E-07*T**3+335484*T**(-1);
      2348.00  Y  +28842.012+200.94731*T-31.4*T*LN(T);
      3000.00  Y  +50372.665-21.448954*T+GHSERBB;
      6000.00  N !
 FUNCTION GFCCBB    298.15  +GHSERBB+43514-12.217*T;                   6000 N !
 FUNCTION GHCPBB    298.15  +GHSERBB+50208-9.706*T;                    6000 N !
$ ------------------------------------------------------------------------------
$ Nb
$
 PAR  G(BCC_A2,NB:VA),,                 +GHSERNB;,,                   N 91Din !
 PAR  G(FCC_A1,NB:VA),,                 +GHSERNB+13500+1.7*T;,,       N 91Din !
 PAR  G(HCP_A3,NB:VA),,                 +GHSERNB+10000+2.4*T;,,       N 91Din !
 PAR  G(LIQUID,NB),,                    +GLIQNB;,,                    N 91Din !
$
 PAR  G(NBB2_C32,NB:VA),,               +GHCPNB;,,                    N 07Pec !
 PAR  L(NBB2_C32,NB,VA:VA;0),,          +200000;,,                    N 07Pec !
$
 FUNCTION GHSERNB   298.15  -8519.353+142.045475*T-26.4711*T*LN(T)
       +2.03475E-04*T**2-3.5012E-07*T**3+93399*T**(-1);
      2750.00  Y  -37669.3+271.720843*T-41.77*T*LN(T)+1.528238E+32*T**(-9);
      6000.00  N !
 FUNCTION GLIQNB    298.15  +29781.555-10.816418*T+GHSERNB-3.06098E-23*T**7;
      2750.00  Y  -7499.398+260.756148*T-41.77*T*LN(T);
      6000.00  N !
 FUNCTION GHCPNB    298.15  +GHSERNB+10000+2.4*T;                      6000 N !
$ ------------------------------------------------------------------------------
$ Va
$
 PAR  G(NBB2_C32,VA:VA),,               +ZERO;,,                      N 07Pec !
$ ------------------------------------------------------------------------------
$ Binary system
$
$ R.M. Pecanha, F. Ferreira, G.C. Coelho, C.A. Nunes, B. Sundman,
$ Intermetallics, 15, 999-1005(2007).
$
$ Checked against paper. Checked at 6000K.
$
$ There are two misprints in the parameter list.
$
$ Parameters for fcc and hcp are needed if this dataset is to be included in a
$ database.
$
 PAR  L(LIQUID,B,NB;0),,                -158000+19.5*T;,,             N 07Pec !
 PAR  L(LIQUID,B,NB;1),,                -21500;,,                     N 07Pec !
$ Original parameter in paper below
$PAR  L(LIQUID,B,NB;2),,                +147500;,,                    N 07Pec !
 PAR  L(LIQUID,B,NB;2),,                +14750;,,                     N 07Pec !
$
 PAR  G(BCC_A2,NB:B),,                  +GHSERNB+3*GHSERBB
             +20000;,,                                                N 07Pec !
 PAR  L(BCC_A2,NB:B,VA;0),,             -74000;,,                     N 07Pec !
$
$ Original parameter in paper below
$PAR  G(NB3B2_D5A,NB:B),,               +3*GHSERNB+2*GHSERBB
$            -295300-24.4*T+6.65*T*LN(T);,,                           N 07Pec !
 PAR  G(NB3B2_D5A,NB:B),,               +3*GHSERNB+2*GHSERBB
             -295300-23.4*T+6.65*T*LN(T);,,                           N 07Pec !
 PAR  G(NBB_B33,NB:B),,                 +GHSERNB+GHSERBB
             -128150-7.7*T+1.75*T*LN(T);,,                            N 07Pec !
 PAR  G(NB5B6,NB:B),,                   +5*GHSERNB+6*GHSERBB
             -727900-73.6*T+14*T*LN(T);,,                             N 07Pec !
 PAR  G(NB3B4_D7B,NB:B),,               +3*GHSERNB+4*GHSERBB
             -469900-65.3*T+11.34*T*LN(T);,,                          N 07Pec !
$
 PAR  G(NBB2_C32,NB:B),,                +GHSERNB+2*GHSERBB
             -196200+7.54*T+0.25*T*LN(T);,,                           N 07Pec !
 PAR  L(NBB2_C32,NB,VA:B;0),,           -106000+33*T;,,               N 07Pec !
 PAR  L(NBB2_C32,NB:B,VA;0),,           +180000;,,                    N 07Pec !
$ ------------------------------------------------------------------------------
$
$
 LIST-OF-REFERENCE
 NUMBER  SOURCE
  Null   'Unknown source'
  Same   'Same or similar interaction as in the corresponding stable phase'
  REFLAV 'Laves phase convention: G(LAVES,X:X)=+3*GHSERXX+15000'
  COST   'COST 507 database'
  SGCOST 'COST 507 database, SGTE unary database V.3.0, 1996; Al, B, Nd, Ti, Zn'
  91Din  'A.T. Dinsdale, Calphad, 15, 317-425(1991).'
  94Hal  'B. Hallemans, P. Wollants, J.R. Roos, Z. Metallkd., 85, 676-82(1994), 
          SGTE unary database V.4.1, 1999; B'
  96SGUN 'SGTE unary database V.3.0, 1996.'
  99SGUN 'SGTE unary database V.4.1, 1999.'
  07Pec  'R.M. Pecanha, F. Ferreira, G.C. Coelho, C.A. Nunes, B. Sundman,
          Intermetallics, 15, 999-1005(2007); Nb-B'
  09SGUN 'SGTE unary database V.5.0, 2009.'
!

File: data/databases/sgte-binary/NbB-08Wit.tdb
$
$ Database for Nb-B from V.T. Witusiewicz et al. 2008
$
$ V.T. Witusiewicz, A.A. Bondar, U. Hecht, S. Rex, T.Ya. Velikanova,
$ J. Alloys Compd., 448, 185-94(2008).
$
$ Dataset created 2016.05.16 by Bengt Hallstedt.
$ 2021.01.31: Modified for use with GES6.
$
$ The Nb lattice stability for BETA_RHOMBO_B is not good (too stable).
$ Parameters for fcc and hcp are needed if this dataset is to be included in a
$ database.
$
$ ------------------------------------------------------------------------------
 TEMP-LIM 298.15 6000.00 !
$
$ELEMENT NAME  REF. STATE               ATOMIC MASS H298-H0    S298    !
$
 ELEMENT VA   VACUUM                      0.0          0.0      0.0    ! 
 ELEMENT B    BETA_RHOMBO_B              10.81      1222.0      5.9    ! 
 ELEMENT NB   BCC_A2                     92.9064    5220.0     36.27   ! 
$ ------------------------------------------------------------------------------
$ Phase definitions
$
 PHASE LIQUID:L % 1 1 !
 CONST LIQUID:L : B NB : !
$
$ Fcc (cF4, Fm-3m) and MeX (cF8, Fm-3m)
$
 PHASE FCC_A1 %A 2 1 1 !
 CONST FCC_A1 : NB : B VA% : !
$
$ Bcc (cI2, Im-3m)
$
 PHASE BCC_A2 %B 2 1 3 !
 CONST BCC_A2 : NB : B VA% : !
$
$ Hcp (hP2, P6_3/mmc) and Me2X (NiAs-type, hP4, P6_3/mmc, B8_1)
$
 PHASE HCP_A3 %A 2 1 0.5 !
 CONST HCP_A3 : NB : B VA% : !
$
$ Prototype beta-B (hR105, R-3m)
$
 PHASE BETA_RHOMBO_B % 1 1 !
 CONST BETA_RHOMBO_B : B NB : !
$
$ Prototype Si2U3 (tP10, P4/mbm)
$
 PHASE NB3B2_D5A % 2 3 2 !
 CONST NB3B2_D5A : NB : B : !
$
$ Prototype CrB (oC8, Cmcm)
$
 PHASE NBB_B33 % 2 1 1 !
 CONST NBB_B33 : NB : B% NB : !
$
$ Prototype V5B6 (oC22, Cmmm)
$
 PHASE NB5B6 % 2 5 6 !
 CONST NB5B6 : NB : B : !
$
$ Prototype Ta3B4 (oI14, Immm)
$
 PHASE NB3B4_D7B % 2 3 4 !
 CONST NB3B4_D7B : NB : B : !
$
$ Prototype V2B3 (oC20, Cmcm)
$
 PHASE NB2B3 % 2 2 3 !
 CONST NB2B3 : NB : B : !
$
$ Prototype AlB2 (hP3, P6/mmm)
$
 PHASE NBB2_C32 % 2 1 2 !
 CONST NBB2_C32 : B NB% : B% NB : !
$ ------------------------------------------------------------------------------
$ Defaults
$
 DEFINE-SYSTEM-DEFAULT ELEMENT 2 !
 DEFAULT-COM DEFINE_SYSTEM_ELEMENT VA !
 TYPE-DEF % SEQ * !
 TYPE-DEF A GES AMEND_PHASE_DESCRIPTION @ MAGNETIC -3 0.28 !
 TYPE-DEF B GES AMEND_PHASE_DESCRIPTION @ MAGNETIC -1 0.4 !
 FUNCTION ZERO      298.15  0;                                         6000 N !
 FUNCTION UN_ASS    298.15  0;                                         6000 N !
 FUNCTION R         298.15  +8.31451;                                  6000 N !
$ ------------------------------------------------------------------------------
$ Element data
$ ------------------------------------------------------------------------------
$ B
$
$ FCC_A1, HCP_A3, DIAMOND_A4 and GRAPHITE added in unary 3.0
$ BCC_A2 added in unary 4.1
$ GRAPHITE revised in unary 4.4 (using the value from COST 507)
$ FCC_A1, BCC_A2 and HCP_A3 removed in unary 5.0
$ ALPHA_RHOMBO_B added in unary 5.0
$
$ FCC_A1, BCC_A2 and HCP_A3 still in SGSOL 5.0
$ The value for FCC_A1 in COST (and SGTE) is possibly incorrect.
$
 PAR  G(BETA_RHOMBO_B,B),,              +GHSERBB;,,                   N 91Din !
$PAR  G(ALPHA_RHOMBO_B,B),,             +GALPBB;,,                    N 09SGUN !
$PAR  G(FCC_A1,B:VA),,                  +GHSERBB+43514-12.217*T;,,    N SGCOST !
$PAR  G(FCC_A1,B:VA),,                  +GHSERBB+50208-13.472*T;,,    N 94Hal !
$PAR  G(BCC_A2,B:VA),,                  +GHSERBB+43514-12.217*T;,,    N 94Hal !
$PAR  G(HCP_A3,B:VA),,                  +GHSERBB+50208-9.706*T;,,     N SGCOST !
$PAR  G(GRAPHITE,B),,                   +GHSERBB+10000-2*T;,,         N SGCOST !
$PAR  G(GRAPHITE,B),,                   +GHSERBB+5000;,,              N 96SGUN !
$PAR  G(DIAMOND_A4,B),,                 +GHSERBB+10;,,                N 99SGUN !
$PAR  G(DIAMOND_A4,B),,                 +GHSERBB+20;,,                N COST !
$PAR  G(DIAMOND_A4,B),,                 +GHSERBB;,,                   N 96SGUN !
 PAR  G(LIQUID,B),,                     +GLIQBB;,,                    N 91Din !
$
 PAR  G(NBB2_C32,B:B),,                 +3*GHSERBB+89628;,,           N 08Wit !
$
 FUNCTION GHSERBB   298.15  -7735.284+107.111864*T-15.6641*T*LN(T)
       -0.006864515*T**2+6.18878E-07*T**3+370843*T**(-1);
      1100.00  Y  -16649.474+184.801744*T-26.6047*T*LN(T)
       -7.9809E-04*T**2-2.556E-08*T**3+1748270*T**(-1);
      2348.00  Y  -36667.582+231.336244*T-31.5957527*T*LN(T)
       -0.00159488*T**2+1.34719E-07*T**3+11205883*T**(-1);
      3000.00  Y  -21530.653+222.396264*T-31.4*T*LN(T);
      6000.00  N !
 FUNCTION GALPBB    298.15  -6076.24+86.648762*T-12.942464*T*LN(T)
       -7.089468E-3*T**2+0.659896E-6*T**3-45*T**(-1);
      1400.00  Y  +28477.506-106.789208*T+12.1072478*T*LN(T)
       -13.316875E-3*T**2+0.706895E-6*T**3-8002403*T**(-1);
      3000.00  Y  -25699.64+225.127135*T-31.4*T*LN(T);
      6000.00  N !
 FUNCTION GLIQBB    298.15  +48458.559-20.268025*T+GHSERBB;
       500.00  Y  +41119.703+82.101722*T-14.9827763*T*LN(T)
       -0.007095669*T**2+5.07347E-07*T**3+335484*T**(-1);
      2348.00  Y  +28842.012+200.94731*T-31.4*T*LN(T);
      3000.00  Y  +50372.665-21.448954*T+GHSERBB;
      6000.00  N !
 FUNCTION GFCCBB    298.15  +GHSERBB+43514-12.217*T;                   6000 N !
 FUNCTION GBCCBB    298.15  +GHSERBB+43514-12.217*T;                   6000 N !
 FUNCTION GHCPBB    298.15  +GHSERBB+50208-9.706*T;                    6000 N !
$ ------------------------------------------------------------------------------
$ Nb
$
$ BETA_RHOMBO_B not included in unary
$
 PAR  G(BCC_A2,NB:VA),,                 +GHSERNB;,,                   N 91Din !
 PAR  G(FCC_A1,NB:VA),,                 +GHSERNB+13500+1.7*T;,,       N 91Din !
 PAR  G(HCP_A3,NB:VA),,                 +GHSERNB+10000+2.4*T;,,       N 91Din !
 PAR  G(BETA_RHOMBO_B,NB),,             +GHSERNB+10000;,,             N 08Wit !
 PAR  G(LIQUID,NB),,                    +GLIQNB;,,                    N 91Din !
$
 PAR  G(NBB_B33,NB:NB),,                +2*GHSERNB+75000;,,           N 08Wit !
 PAR  G(NBB2_C32,NB:NB),,               +3*GHSERNB+75000;,,           N 08Wit !
$
 FUNCTION GHSERNB   298.15  -8519.353+142.045475*T-26.4711*T*LN(T)
       +2.03475E-04*T**2-3.5012E-07*T**3+93399*T**(-1);
      2750.00  Y  -37669.3+271.720843*T-41.77*T*LN(T)+1.528238E+32*T**(-9);
      6000.00  N !
 FUNCTION GLIQNB    298.15  +29781.555-10.816418*T+GHSERNB-3.06098E-23*T**7;
      2750.00  Y  -7499.398+260.756148*T-41.77*T*LN(T);
      6000.00  N !
 FUNCTION GHCPNB    298.15  +GHSERNB+10000+2.4*T;                      6000 N !
$ ------------------------------------------------------------------------------
$ Binary system
$
$ V.T. Witusiewicz, A.A. Bondar, U. Hecht, S. Rex, T.Ya. Velikanova,
$ J. Alloys Compd., 448, 185-94(2008).
$
$ Checked against paper. Checked at 6000K.
$
$ Interaction parameters for NbB2 are incorrect in the paper.
$
$ The Nb lattice stability for BETA_RHOMBO_B is not good (too stable).
$ Parameters for fcc and hcp are needed if this dataset is to be included in a
$ database.
$
 PAR  L(LIQUID,B,NB;0),,                -182227+5.092*T;,,            N 08Wit !
 PAR  L(LIQUID,B,NB;1),,                +13667-27.617*T;,,            N 08Wit !
 PAR  L(LIQUID,B,NB;2),,                +8815;,,                      N 08Wit !
$
 PAR  G(BCC_A2,NB:B),,                  +GHSERNB+3*GBCCBB
             -321703+125.621*T;,,                                     N 08Wit !
 PAR  L(BCC_A2,NB:B,VA;0),,             -167421;,,                    N 08Wit !
$
 PAR  L(BETA_RHOMBO_B,B,NB;0),,         -150535;,,                    N 08Wit !
$
 PAR  G(NB3B2_D5A,NB:B),,               +3*GHSERNB+2*GHSERBB
             -372301-53.233*T+11.662*T*LN(T)-0.002276*T**2;,,         N 08Wit !
$
 PAR  G(NBB_B33,NB:B),,                 +GHSERNB+GHSERBB
             -157380-21.8*T+3.381*T*LN(T)-1.953E-04*T**2;,,           N 08Wit !
$
 PAR  G(NB5B6,NB:B),,                   +5*GHSERNB+6*GHSERBB
             -886400-87.4*T+13.75*T*LN(T)+8.756E-04*T**2;,,           N 08Wit !
 PAR  G(NB3B4_D7B,NB:B),,               +3*GHSERNB+4*GHSERBB
             -571700-35.515*T+5.807*T*LN(T)+0.001671*T**2;,,          N 08Wit !
 PAR  G(NB2B3,NB:B),,                   +2*GHSERNB+3*GHSERBB
             -412500-39.85*T+6.25*T*LN(T)+3.98E-04*T**2;,,            N 08Wit !
$
 PAR  G(NBB2_C32,NB:B),,                +GHSERNB+2*GHSERBB
             -253125+25.7*T-3.268*T*LN(T)+0.002746*T**2;,,            N 08Wit !
 PAR  G(NBB2_C32,B:NB),,                +GHSERBB+2*GHSERNB;,,         N 08Wit !
$ Original interactions from paper below
$PAR  L(NBB2_C32,B,NB:B;0),,            -110590+22.072*T;,,           N 08Wit !
$PAR  L(NBB2_C32,B,NB:NB;0),,           -205000+25.771*T;,,           N 08Wit !
$PAR  L(NBB2_C32,B:B,NB;0),,            -205000+25.771*T;,,           N 08Wit !
$PAR  L(NBB2_C32,NB:B,NB;0),,           -110590+22.072*T;,,           N 08Wit !
$ Sanitized interactions below
 PAR  L(NBB2_C32,B,NB:B;0),,            -110590+22.072*T;,,           N 08Wit !
 PAR  L(NBB2_C32,B,NB:NB;0),,           -110590+22.072*T;,,           N 08Wit !
 PAR  L(NBB2_C32,B:B,NB;0),,            -205000+25.771*T;,,           N 08Wit !
 PAR  L(NBB2_C32,NB:B,NB;0),,           -205000+25.771*T;,,           N 08Wit !
$ ------------------------------------------------------------------------------
$
$
 LIST-OF-REFERENCE
 NUMBER  SOURCE
  Null   'Unknown source'
  Same   'Same or similar interaction as in the corresponding stable phase'
  REFLAV 'Laves phase convention: G(LAVES,X:X)=+3*GHSERXX+15000'
  COST   'COST 507 database'
  SGCOST 'COST 507 database, SGTE unary database V.3.0, 1996; Al, B, Nd, Ti, Zn'
  91Din  'A.T. Dinsdale, Calphad, 15, 317-425(1991).'
  94Hal  'B. Hallemans, P. Wollants, J.R. Roos, Z. Metallkd., 85, 676-82(1994), 
          SGTE unary database V.4.1, 1999; B'
  96SGUN 'SGTE unary database V.3.0, 1996.'
  99SGUN 'SGTE unary database V.4.1, 1999.'
  08Wit  'V.T. Witusiewicz, A.A. Bondar, U. Hecht, S. Rex, T.Ya. Velikanova,
          J. Alloys Compd., 448, 185-94(2008); Nb-B'
  09SGUN 'SGTE unary database V.5.0, 2009.'
!
