Repository: orchid-calphad/orchid-project.org

# orchid-project.org

Website and released data of **ORCHID** (Open Repository for CALPHAD Hypotheses, Intelligence, and Discovery),
served by GitHub Pages at https://orchid-project.org. Releases are archived on Zenodo (one DOI per version).

- `index.html`, `catalog/`, `best-practices.html` — static, self-contained pages (generated in the ORCHID tooling).
- `data/` — released data: catalog, redistributable TDB files, convex hulls. Licences: `data/LICENSES.md`, `data/NOTICE.md`.
- `llms.txt`, `data/croissant.json`, `CITATION.cff`, `.zenodo.json` — machine-readable metadata.

Only data with clear redistribution rights are published.

File: data/databases/sgte-binary/NbC-13Khv.tdb
$
$ Database for Nb-C from A.V. Khvan and B. Hallstedt 2013
$
$ A.V. Khvan, B. Hallstedt, Calphad, 40, 10-15(2013), based on
$ B.-J. Lee, Metall. Mater. Trans. A, 32A, 2423-39(2001).
$
$ Dataset created 2013.04.05 by Bengt Hallstedt.
$ 2020.08.15: Modified for use with GES6.
$
$ The congruent melting temperature of NbC is 2 K lower than in the paper.
$
$ The BCC_A2 phase was modified by A.V. Khvan and B. Hallstedt to avoid an
$ an inverse stability range for this phase. This shifts the bcc+Liq+Nb2C
$ equilibrium to 2597 K instead of 2602 K.
$
$ ------------------------------------------------------------------------------
 TEMP-LIM 298.15 6000.00 !
$
$ELEMENT NAME  REF. STATE               ATOMIC MASS H298-H0    S298    !
$
 ELEMENT VA   VACUUM                      0.0          0.0      0.0    ! 
 ELEMENT C    GRAPHITE_A9                12.011     1054.0      5.7423 ! 
 ELEMENT NB   BCC_A2                     92.9064    5220.0     36.27   ! 
$ ------------------------------------------------------------------------------
$ Phase definitions
$
 PHASE LIQUID:L % 1 1 !
 CONST LIQUID:L : C NB : !
$
$ Fcc (cF4, Fm-3m) and MeX (cF8, Fm-3m)
$
 PHASE FCC_A1 %A 2 1 1 !
 CONST FCC_A1 : NB : C VA% : !
$
$ Bcc (cI2, Im-3m)
$
 PHASE BCC_A2 %B 2 1 3 !
 CONST BCC_A2 : NB% : C VA% : !
$
$ Hcp (hP2, P6_3/mmc) and Me2X (NiAs-type, hP4, P6_3/mmc, B8_1)
$
 PHASE HCP_A3 %A 2 1 0.5 !
 CONST HCP_A3 : NB : C VA% : !
$
$ Prototype C (cF8, Fd-3m)
$
 PHASE DIAMOND_A4 % 1 1 !
 CONST DIAMOND_A4 : C : !
$
$ Prototype C (hP4, P6_3/mmc)
$
 PHASE GRAPHITE_A9 % 1 1 !
 CONST GRAPHITE_A9 : C : !
$ ------------------------------------------------------------------------------
$ Defaults
$
 DEFINE-SYSTEM-DEFAULT ELEMENT 2 !
 DEFAULT-COM DEFINE_SYSTEM_ELEMENT VA !
 TYPE-DEF % SEQ * !
 TYPE-DEF A GES AMEND_PHASE_DESCRIPTION @ MAGNETIC -3 0.28 !
 TYPE-DEF B GES AMEND_PHASE_DESCRIPTION @ MAGNETIC -1 0.4 !
 FUNCTION ZERO      298.15  0;                                         6000 N !
 FUNCTION UN_ASS    298.15  0;                                         6000 N !
 FUNCTION R         298.15  +8.31451;                                  6000 N !
$ ------------------------------------------------------------------------------
$ Element data
$ ------------------------------------------------------------------------------
$ C
$
 PAR  G(GRAPHITE_A9,C),,                +GHSERCC;,,                   N 91Din !
 PAR  G(DIAMOND_A4,C),,                 +GDIACC;,,                    N 91Din !
 PAR  G(LIQUID,C),,                     +GHSERCC+117369-24.63*T;,,    N 91Din !
$
 FUNCTION GHSERCC   298.15  -17368.441+170.73*T-24.3*T*LN(T)
       -4.723E-04*T**2+2562600*T**(-1)-2.643E+08*T**(-2)+1.2E+10*T**(-3);
      6000.00  N !
 FUNCTION GDIACC    298.15  -16359.441+175.61*T-24.31*T*LN(T)
       -4.723E-04*T**2+2698000*T**(-1)-2.61E+08*T**(-2)+1.11E+10*T**(-3);
      6000.00  N !
$ ------------------------------------------------------------------------------
$ Nb
$
 PAR  G(BCC_A2,NB:VA),,                 +GHSERNB;,,                   N 91Din !
 PAR  G(FCC_A1,NB:VA),,                 +GHSERNB+13500+1.7*T;,,       N 91Din !
 PAR  G(HCP_A3,NB:VA),,                 +GHSERNB+10000+2.4*T;,,       N 91Din !
 PAR  G(LIQUID,NB),,                    +GLIQNB;,,                    N 91Din !
$
 FUNCTION GHSERNB   298.15  -8519.353+142.045475*T-26.4711*T*LN(T)
       +2.03475E-04*T**2-3.5012E-07*T**3+93399*T**(-1);
      2750.00  Y  -37669.3+271.720843*T-41.77*T*LN(T)+1.528238E+32*T**(-9);
      6000.00  N !
 FUNCTION GLIQNB    298.15  +29781.555-10.816418*T+GHSERNB-3.06098E-23*T**7;
      2750.00  Y  -7499.398+260.756148*T-41.77*T*LN(T);
      6000.00  N !
$ ------------------------------------------------------------------------------
$ Binary system
$
$ A.V. Khvan, B. Hallstedt, Calphad, 40, 10-15(2013), based on
$ B.-J. Lee, Metall. Mater. Trans. A, 32A, 2423-39(2001).
$
$ Checked against paper. Checked at 6000K.
$
$ The congruent melting temperature of NbC is 2 K lower than in the paper.
$
$ The BCC_A2 phase was modified by A.V. Khvan and B. Hallstedt to avoid an
$ an inverse stability range for this phase. This shifts the bcc+Liq+Nb2C
$ equilibrium to 2597 K instead of 2602 K.
$
 PAR  L(LIQUID,C,NB;0),,                -292831+31.2967*T;,,          N 01Lee !
 PAR  L(LIQUID,C,NB;1),,                +6091;,,                      N 01Lee !
 PAR  L(LIQUID,C,NB;2),,                +41021;,,                     N 01Lee !
$
 PAR  G(FCC_A1,NB:C),,                  -156735+284.1689*T
             -46.34274*T*LN(T)-0.0029287*T**2+563374*T**(-1)
             -1.02788144E+09*T**(-3);,,                               N 01Lee !
 PAR  L(FCC_A1,NB:C,VA;0),,             -94050+22.6993*T;,,           N 01Lee !
 PAR  L(FCC_A1,NB:C,VA;2),,             -65000+17.4391*T;,,           N 01Lee !
$
 PAR  G(BCC_A2,NB:C),,                  +GHSERNB+3*GHSERCC
             +446349;,,                                               N 13Khv !
 PAR  L(BCC_A2,NB:C,VA;0),,             -510296-70*T;,,               N 13Khv !
$PAR  G(BCC_A2,NB:C),,                  +GHSERNB+3*GHSERCC
$            +446349-70*T;,,                                          N 01Lee !
$PAR  L(BCC_A2,NB:C,VA;0),,             -510296;,,                    N 01Lee !
$
 PAR  G(HCP_A3,NB:C),,                  -103175+206.3004*T
             -34.986618*T*LN(T)-0.002897*T**2+252376*T**(-1)
             -58298590*T**(-3);,,                                     N 01Lee !
 PAR  L(HCP_A3,NB:C,VA;0),,             +4735;,,                      N 01Lee !
$
$ Metastable
$
$PAR  G(CEMENTITE_D011,NB:C),,          +3*GHSERNB+GHSERCC-86000;,,   N 90Hua3 !
$ ------------------------------------------------------------------------------
$
 ASSESSED_SYSTEM
  C-NB(TDB -* +LIQ +GRAP +BCC_A2 +HCP_A3 +FCC_A1
  ;G5 C_S:FCC_A1/NB:C C_S:HCP_A3/NB:C ;P3 TMM:300/5000 STP:.99/2200/-2) !
$
$
 LIST-OF-REFERENCE
 NUMBER  SOURCE
  Null   'Unknown source'
  Same   'Same or similar interaction as in the corresponding stable phase'
  REFLAV 'Laves phase convention: G(LAVES,X:X)=+3*GHSERXX+15000'
  COST   'COST 507 database'
  90Hua3 'W. Huang, Z. Metallkd., 81, 397-404(1990); Fe-Nb-C'
  91Din  'A.T. Dinsdale, Calphad, 15, 317-425(1991).'
  01Lee  'B.-J. Lee, Metall. Mater. Trans. A, 32A, 2423-39(2001); Nb-C'
  13Khv  'A.V. Khvan, B. Hallstedt, Calphad, 40, 10-15(2013); Nb-C'
!

File: data/databases/sgte-binary/NbC-16Pen.tdb
$
$ Database for Nb-C from Y. Peng et al. 2016.
$
$ Y. Peng, P. Zhou, M. Bu, W. Zhang, Y. Du, Calphad, 53, 10-19(2016).
$
$ Dataset created 2020.08.15 by Bengt Hallstedt.
$
$ ------------------------------------------------------------------------------
 TEMP-LIM 298.15 6000.00 !
$
$ELEMENT NAME  REF. STATE               ATOMIC MASS H298-H0    S298    !
$
 ELEMENT VA   VACUUM                      0.0          0.0      0.0    ! 
 ELEMENT C    GRAPHITE_A9                12.011     1054.0      5.7423 ! 
 ELEMENT NB   BCC_A2                     92.9064    5220.0     36.27   ! 
$ ------------------------------------------------------------------------------
$ Phase definitions
$
 PHASE LIQUID:L % 1 1 !
 CONST LIQUID:L : C NB : !
$
$ Fcc (cF4, Fm-3m) and MeX (cF8, Fm-3m)
$
 PHASE FCC_A1 %A 2 1 1 !
 CONST FCC_A1 : NB : C VA% : !
$
$ Bcc (cI2, Im-3m)
$
 PHASE BCC_A2 %B 2 1 3 !
 CONST BCC_A2 : NB% : C VA% : !
$
$ Hcp (hP2, P6_3/mmc) and Me2X (NiAs-type, hP4, P6_3/mmc, B8_1)
$
 PHASE HCP_A3 %A 2 1 0.5 !
 CONST HCP_A3 : NB : C VA% : !
$
$ Prototype C (cF8, Fd-3m)
$
 PHASE DIAMOND_A4 % 1 1 !
 CONST DIAMOND_A4 : C : !
$
$ Prototype C (hP4, P6_3/mmc)
$
 PHASE GRAPHITE_A9 % 1 1 !
 CONST GRAPHITE_A9 : C : !
$ ------------------------------------------------------------------------------
$ Defaults
$
 DEFINE-SYSTEM-DEFAULT ELEMENT 2 !
 DEFAULT-COM DEFINE_SYSTEM_ELEMENT VA !
 TYPE-DEF % SEQ * !
 TYPE-DEF A GES AMEND_PHASE_DESCRIPTION @ MAGNETIC -3 0.28 !
 TYPE-DEF B GES AMEND_PHASE_DESCRIPTION @ MAGNETIC -1 0.4 !
 FUNCTION ZERO      298.15  0;                                         6000 N !
 FUNCTION UN_ASS    298.15  0;                                         6000 N !
 FUNCTION R         298.15  +8.31451;                                  6000 N !
$ ------------------------------------------------------------------------------
$ Element data
$ ------------------------------------------------------------------------------
$ C
$
 PAR  G(GRAPHITE_A9,C),,                +GHSERCC;,,                   N 91Din !
 PAR  G(DIAMOND_A4,C),,                 +GDIACC;,,                    N 91Din !
 PAR  G(LIQUID,C),,                     +GHSERCC+117369-24.63*T;,,    N 91Din !
$
 FUNCTION GHSERCC   298.15  -17368.441+170.73*T-24.3*T*LN(T)
       -4.723E-04*T**2+2562600*T**(-1)-2.643E+08*T**(-2)+1.2E+10*T**(-3);
      6000.00  N !
 FUNCTION GDIACC    298.15  -16359.441+175.61*T-24.31*T*LN(T)
       -4.723E-04*T**2+2698000*T**(-1)-2.61E+08*T**(-2)+1.11E+10*T**(-3);
      6000.00  N !
$ ------------------------------------------------------------------------------
$ Nb
$
 PAR  G(BCC_A2,NB:VA),,                 +GHSERNB;,,                   N 91Din !
 PAR  G(FCC_A1,NB:VA),,                 +GHSERNB+13500+1.7*T;,,       N 91Din !
 PAR  G(HCP_A3,NB:VA),,                 +GHSERNB+10000+2.4*T;,,       N 91Din !
 PAR  G(LIQUID,NB),,                    +GLIQNB;,,                    N 91Din !
$
 FUNCTION GHSERNB   298.15  -8519.353+142.045475*T-26.4711*T*LN(T)
       +2.03475E-04*T**2-3.5012E-07*T**3+93399*T**(-1);
      2750.00  Y  -37669.3+271.720843*T-41.77*T*LN(T)+1.528238E+32*T**(-9);
      6000.00  N !
 FUNCTION GLIQNB    298.15  +29781.555-10.816418*T+GHSERNB-3.06098E-23*T**7;
      2750.00  Y  -7499.398+260.756148*T-41.77*T*LN(T);
      6000.00  N !
$ ------------------------------------------------------------------------------
$ Binary system
$
$ Y. Peng, P. Zhou, M. Bu, W. Zhang, Y. Du, Calphad, 53, 10-19(2016).
$
$ Checked against paper and author's tdb. Checked at 6000K.
$
$ Modified from 97Hua. Bcc parameters changed.
$
 PAR  L(LIQUID,C,NB;0),,                -317748+38.851*T;,,           N 97Hua1 !
 PAR  L(LIQUID,C,NB;1),,                +13125;,,                     N 97Hua1 !
 PAR  L(LIQUID,C,NB;2),,                +55982;,,                     N 97Hua1 !
$
 PAR  G(FCC_A1,NB:C),,                  -153054+283.912*T
             -46.34274*T*LN(T)-0.0029287*T**2+563374*T**(-1)
             -1.02788144E+09*T**(-3);,,                               N 97Hua1 !
 PAR  L(FCC_A1,NB:C,VA;0),,             -95006+18.92*T;,,             N 97Hua1 !
 PAR  L(FCC_A1,NB:C,VA;2),,             -61342+25.207*T;,,            N 97Hua1 !
$
 PAR  G(BCC_A2,NB:C),,                  +GHSERNB+3*GHSERCC
             +520879-70.807*T;,,                                      N 97Hua1 !
 PAR  L(BCC_A2,NB:C,VA;0),,             -650000+24.5*T;,,             N 16Pen !
$
 PAR  G(HCP_A3,NB:C),,                  -103729+206.204*T
             -34.987*T*LN(T)-0.002897*T**2+252376*T**(-1)
             -58298590*T**(-3);,,                                     N 97Hua1 !
 PAR  L(HCP_A3,NB:C,VA;0),,             +13544-4.66*T;,,              N 97Hua1 !
$
$ Metastable
$
$PAR  G(CEMENTITE_D011,NB:C),,          +3*GHSERNB+GHSERCC-86000;,,   N 90Hua3 !
$ ------------------------------------------------------------------------------
$
 ASSESSED_SYSTEM
  C-NB(TDB -* +LIQ +GRAP +BCC_A2 +HCP_A3 +FCC_A1
  ;G5 C_S:FCC_A1/NB:C C_S:HCP_A3/NB:C ;P3 TMM:300/5000 STP:.99/2200/-2) !
$
$
 LIST-OF-REFERENCE
 NUMBER  SOURCE
  Null   'Unknown source'
  Same   'Same or similar interaction as in the corresponding stable phase'
  REFLAV 'Laves phase convention: G(LAVES,X:X)=+3*GHSERXX+15000'
  COST   'COST 507 database'
  90Hua3 'W. Huang, Z. Metallkd., 81, 397-404(1990); Fe-Nb-C'
  91Din  'A.T. Dinsdale, Calphad, 15, 317-425(1991).'
  97Hua1 'W. Huang, M. Selleby, Z. Metallkd., 88, 55-62(1997); Nb-C'
  16Pen  'Y. Peng, P. Zhou, M. Bu, W. Zhang, Y. Du,
          Calphad, 53, 10-19(2016); Nb-C, Cr-Nb-C'
!

File: data/databases/sgte-binary/NbC-90Hua.tdb
$
$ Database for Nb-C from W. Huang 1990
$
$ W. Huang, Mater. Sci. Technol., 6, 687-94(1990).
$
$ Dataset created 2010.02.14 by Bengt Hallstedt.
$ 2020.08.15: Modified for use with GES6.
$
$ The congruent melting temperature of NbC is 3882 K here and 3887 K in the
$ paper. NbC refers to bcc-Nb without the temperature range above 2750 K.
$
$ Bcc has an inverse stability range around x(C)=0.5 with a minimum at 4400K.
$
$ ------------------------------------------------------------------------------
 TEMP-LIM 298.15 6000.00 !
$
$ELEMENT NAME  REF. STATE               ATOMIC MASS H298-H0    S298    !
$
 ELEMENT VA   VACUUM                      0.0          0.0      0.0    ! 
 ELEMENT C    GRAPHITE_A9                12.011     1054.0      5.7423 ! 
 ELEMENT NB   BCC_A2                     92.9064    5220.0     36.27   ! 
$ ------------------------------------------------------------------------------
$ Phase definitions
$
 PHASE LIQUID:L % 1 1 !
 CONST LIQUID:L : C NB : !
$
$ Fcc (cF4, Fm-3m) and MeX (cF8, Fm-3m)
$
 PHASE FCC_A1 %A 2 1 1 !
 CONST FCC_A1 : NB : C VA% : !
$
$ Bcc (cI2, Im-3m)
$
 PHASE BCC_A2 %B 2 1 3 !
 CONST BCC_A2 : NB% : C VA% : !
$
$ Hcp (hP2, P6_3/mmc) and Me2X (NiAs-type, hP4, P6_3/mmc, B8_1)
$
 PHASE HCP_A3 %A 2 1 0.5 !
 CONST HCP_A3 : NB : C VA% : !
$
$ Prototype C (cF8, Fd-3m)
$
 PHASE DIAMOND_A4 % 1 1 !
 CONST DIAMOND_A4 : C : !
$
$ Prototype C (hP4, P6_3/mmc)
$
 PHASE GRAPHITE_A9 % 1 1 !
 CONST GRAPHITE_A9 : C : !
$ ------------------------------------------------------------------------------
$ Defaults
$
 DEFINE-SYSTEM-DEFAULT ELEMENT 2 !
 DEFAULT-COM DEFINE_SYSTEM_ELEMENT VA !
 TYPE-DEF % SEQ * !
 TYPE-DEF A GES AMEND_PHASE_DESCRIPTION @ MAGNETIC -3 0.28 !
 TYPE-DEF B GES AMEND_PHASE_DESCRIPTION @ MAGNETIC -1 0.4 !
 FUNCTION ZERO      298.15  0;                                         6000 N !
 FUNCTION UN_ASS    298.15  0;                                         6000 N !
 FUNCTION R         298.15  +8.31451;                                  6000 N !
$ ------------------------------------------------------------------------------
$ Element data
$ ------------------------------------------------------------------------------
$ C
$
 PAR  G(GRAPHITE_A9,C),,                +GHSERCC;,,                   N 91Din !
 PAR  G(DIAMOND_A4,C),,                 +GDIACC;,,                    N 91Din !
 PAR  G(LIQUID,C),,                     +GHSERCC+117369-24.63*T;,,    N 91Din !
$
 FUNCTION GHSERCC   298.15  -17368.441+170.73*T-24.3*T*LN(T)
       -4.723E-04*T**2+2562600*T**(-1)-2.643E+08*T**(-2)+1.2E+10*T**(-3);
      6000.00  N !
 FUNCTION GDIACC    298.15  -16359.441+175.61*T-24.31*T*LN(T)
       -4.723E-04*T**2+2698000*T**(-1)-2.61E+08*T**(-2)+1.11E+10*T**(-3);
      6000.00  N !
$ ------------------------------------------------------------------------------
$ Nb
$
 PAR  G(BCC_A2,NB:VA),,                 +GHSERNB;,,                   N 91Din !
 PAR  G(FCC_A1,NB:VA),,                 +GHSERNB+13500+1.7*T;,,       N 91Din !
 PAR  G(HCP_A3,NB:VA),,                 +GHSERNB+10000+2.4*T;,,       N 91Din !
 PAR  G(LIQUID,NB),,                    +GLIQNB;,,                    N 91Din !
$
 FUNCTION GHSERNB   298.15  -8519.353+142.045475*T-26.4711*T*LN(T)
       +2.03475E-04*T**2-3.5012E-07*T**3+93399*T**(-1);
      2750.00  Y  -37669.3+271.720843*T-41.77*T*LN(T)+1.528238E+32*T**(-9);
      6000.00  N !
 FUNCTION GLIQNB    298.15  +29781.555-10.816418*T+GHSERNB-3.06098E-23*T**7;
      2750.00  Y  -7499.398+260.756148*T-41.77*T*LN(T);
      6000.00  N !
 FUNCTION GHYPNB    298.15  -8519.353+142.045475*T-26.4711*T*LN(T)
       +2.03475E-04*T**2-3.5012E-07*T**3+93399*T**(-1);
      6000.00  N !
$ ------------------------------------------------------------------------------
$ Binary system
$
$ W. Huang, Mater. Sci. Technol., 6, 687-94(1990).
$
$ Checked against paper. Checked at 6000K.
$
$ The congruent melting temperature of NbC is 3882 K here and 3887 K in the
$ paper. NbC refers to bcc-Nb without the temperature range above 2750 K.
$
$ Bcc has an inverse stability range around x(C)=0.5 with a minimum at 4400K.
$
 PAR  L(LIQUID,C,NB;0),,                -307547+33.826*T;,,           N 90Hua4 !
 PAR  L(LIQUID,C,NB;1),,                +38733;,,                     N 90Hua4 !
 PAR  L(LIQUID,C,NB;2),,                +79703;,,                     N 90Hua4 !
$
 PAR  G(FCC_A1,NB:C),,                  +GHYPNB+GHSERCC
             -136399+43.8135*T-5.497*T*LN(T)+0.00173994*T**2;,,       N 90Hua4 !
 PAR  L(FCC_A1,NB:C,VA;0),,             -98823+11.525*T;,,            N 90Hua4 !
$
 PAR  G(BCC_A2,NB:C),,                  +GHSERNB+3*GHSERCC
             +313790-50*T;,,                                          N 90Hua4 !
 PAR  L(BCC_A2,NB:C,VA;0),,             -452303;,,                    N 90Hua4 !
$
 PAR  G(HCP_A3,NB:C),,                  +GHSERNB+0.5*GHSERCC
             -98671+29.362*T-3.5148*T*LN(T)+0.00138537*T**2;,,        N 90Hua4 !
 PAR  L(HCP_A3,NB:C,VA;0),,             +14389-5.26*T;,,              N 90Hua4 !
$
$ Metastable
$
$PAR  G(CEMENTITE_D011,NB:C),,          +3*GHSERNB+GHSERCC-86000;,,   N 90Hua3 !
$ ------------------------------------------------------------------------------
$
 ASSESSED_SYSTEM
  C-NB(TDB -* +LIQ +GRAP +BCC_A2 +HCP_A3 +FCC_A1
  ;G5 C_S:FCC_A1/NB:C C_S:HCP_A3/NB:C ;P3 TMM:300/5000 STP:.99/2200/-2) !
$
$
 LIST-OF-REFERENCE
 NUMBER  SOURCE
  Null   'Unknown source'
  Same   'Same or similar interaction as in the corresponding stable phase'
  REFLAV 'Laves phase convention: G(LAVES,X:X)=+3*GHSERXX+15000'
  COST   'COST 507 database'
  90Hua3 'W. Huang, Z. Metallkd., 81, 397-404(1990); Fe-Nb-C'
  90Hua4 'W. Huang, Mater. Sci. Technol., 6, 687-94(1990); Nb-C'
  91Din  'A.T. Dinsdale, Calphad, 15, 317-425(1991).'
!

File: data/databases/sgte-binary/NbC-97Hua-LB.tdb
$
$ Database for Nb-C from W. Huang and M. Selleby 1997 (Included LB Vol. 2)
$
$ W. Huang, M. Selleby, Z. Metallkd., 88, 55-62(1997).
$
$ Dataset created 2010.02.14 by Bengt Hallstedt.
$ 2020.08.15: Modified for use with GES6.
$
$ The invariant temperatures are the same as in LB and very slightly
$ different (less than 2 K) from those in the paper.
$
$ Bcc has an inverse stability range around x(C)=0.4 with a minimum at 4200K.
$
$ ------------------------------------------------------------------------------
 TEMP-LIM 298.15 6000.00 !
$
$ELEMENT NAME  REF. STATE               ATOMIC MASS H298-H0    S298    !
$
 ELEMENT VA   VACUUM                      0.0          0.0      0.0    ! 
 ELEMENT C    GRAPHITE_A9                12.011     1054.0      5.7423 ! 
 ELEMENT NB   BCC_A2                     92.9064    5220.0     36.27   ! 
$ ------------------------------------------------------------------------------
$ Phase definitions
$
 PHASE LIQUID:L % 1 1 !
 CONST LIQUID:L : C NB : !
$
$ Fcc (cF4, Fm-3m) and MeX (cF8, Fm-3m)
$
 PHASE FCC_A1 %A 2 1 1 !
 CONST FCC_A1 : NB : C VA% : !
$
$ Bcc (cI2, Im-3m)
$
 PHASE BCC_A2 %B 2 1 3 !
 CONST BCC_A2 : NB% : C VA% : !
$
$ Hcp (hP2, P6_3/mmc) and Me2X (NiAs-type, hP4, P6_3/mmc, B8_1)
$
 PHASE HCP_A3 %A 2 1 0.5 !
 CONST HCP_A3 : NB : C VA% : !
$
$ Prototype C (cF8, Fd-3m)
$
 PHASE DIAMOND_A4 % 1 1 !
 CONST DIAMOND_A4 : C : !
$
$ Prototype C (hP4, P6_3/mmc)
$
 PHASE GRAPHITE_A9 % 1 1 !
 CONST GRAPHITE_A9 : C : !
$ ------------------------------------------------------------------------------
$ Defaults
$
 DEFINE-SYSTEM-DEFAULT ELEMENT 2 !
 DEFAULT-COM DEFINE_SYSTEM_ELEMENT VA !
 TYPE-DEF % SEQ * !
 TYPE-DEF A GES AMEND_PHASE_DESCRIPTION @ MAGNETIC -3 0.28 !
 TYPE-DEF B GES AMEND_PHASE_DESCRIPTION @ MAGNETIC -1 0.4 !
 FUNCTION ZERO      298.15  0;                                         6000 N !
 FUNCTION UN_ASS    298.15  0;                                         6000 N !
 FUNCTION R         298.15  +8.31451;                                  6000 N !
$ ------------------------------------------------------------------------------
$ Element data
$ ------------------------------------------------------------------------------
$ C
$
 PAR  G(GRAPHITE_A9,C),,                +GHSERCC;,,                   N 91Din !
 PAR  G(DIAMOND_A4,C),,                 +GDIACC;,,                    N 91Din !
 PAR  G(LIQUID,C),,                     +GHSERCC+117369-24.63*T;,,    N 91Din !
$
 FUNCTION GHSERCC   298.15  -17368.441+170.73*T-24.3*T*LN(T)
       -4.723E-04*T**2+2562600*T**(-1)-2.643E+08*T**(-2)+1.2E+10*T**(-3);
      6000.00  N !
 FUNCTION GDIACC    298.15  -16359.441+175.61*T-24.31*T*LN(T)
       -4.723E-04*T**2+2698000*T**(-1)-2.61E+08*T**(-2)+1.11E+10*T**(-3);
      6000.00  N !
$ ------------------------------------------------------------------------------
$ Nb
$
 PAR  G(BCC_A2,NB:VA),,                 +GHSERNB;,,                   N 91Din !
 PAR  G(FCC_A1,NB:VA),,                 +GHSERNB+13500+1.7*T;,,       N 91Din !
 PAR  G(HCP_A3,NB:VA),,                 +GHSERNB+10000+2.4*T;,,       N 91Din !
 PAR  G(LIQUID,NB),,                    +GLIQNB;,,                    N 91Din !
$
 FUNCTION GHSERNB   298.15  -8519.353+142.045475*T-26.4711*T*LN(T)
       +2.03475E-04*T**2-3.5012E-07*T**3+93399*T**(-1);
      2750.00  Y  -37669.3+271.720843*T-41.77*T*LN(T)+1.528238E+32*T**(-9);
      6000.00  N !
 FUNCTION GLIQNB    298.15  +29781.555-10.816418*T+GHSERNB-3.06098E-23*T**7;
      2750.00  Y  -7499.398+260.756148*T-41.77*T*LN(T);
      6000.00  N !
$ ------------------------------------------------------------------------------
$ Binary system
$
$ From W. Huang and M. Selleby 1997 (Included LB Vol. 2)
$
$ W. Huang, M. Selleby, Z. Metallkd., 88, 55-62(1997).
$
$ Checked against LB and paper. Checked at 6000K.
$
$ The invariant temperatures are the same as in LB and very slightly
$ different (less than 2 K) from those in the paper.
$
$ Bcc has an inverse stability range around x(C)=0.4 with a minimum at 4200K.
$
 PAR  L(LIQUID,C,NB;0),,                -317748+38.851*T;,,           N 97Hua1 !
 PAR  L(LIQUID,C,NB;1),,                +13125;,,                     N 97Hua1 !
 PAR  L(LIQUID,C,NB;2),,                +55982;,,                     N 97Hua1 !
$
 PAR  G(FCC_A1,NB:C),,                  -153054+283.912*T
             -46.34274*T*LN(T)-0.0029287*T**2+563374*T**(-1)
             -1.02788144E+09*T**(-3);,,                               N 97Hua1 !
 PAR  L(FCC_A1,NB:C,VA;0),,             -95006+18.92*T;,,             N 97Hua1 !
 PAR  L(FCC_A1,NB:C,VA;2),,             -61342+25.207*T;,,            N 97Hua1 !
$
 PAR  G(BCC_A2,NB:C),,                  +GHSERNB+3*GHSERCC
             +520879-70.807*T;,,                                      N 97Hua1 !
 PAR  L(BCC_A2,NB:C,VA;0),,             -588143;,,                    N 97Hua1 !
$
 PAR  G(HCP_A3,NB:C),,                  -103729+206.204*T
             -34.987*T*LN(T)-0.002897*T**2+252376*T**(-1)
             -58298590*T**(-3);,,                                     N 97Hua1 !
 PAR  L(HCP_A3,NB:C,VA;0),,             +13544-4.66*T;,,              N 97Hua1 !
$
$ Metastable
$
$PAR  G(CEMENTITE_D011,NB:C),,          +3*GHSERNB+GHSERCC-86000;,,   N 90Hua3 !
$ ------------------------------------------------------------------------------
$
 ASSESSED_SYSTEM
  C-NB(TDB -* +LIQ +GRAP +BCC_A2 +HCP_A3 +FCC_A1
  ;G5 C_S:FCC_A1/NB:C C_S:HCP_A3/NB:C ;P3 TMM:300/5000 STP:.99/2200/-2) !
$
$
 LIST-OF-REFERENCE
 NUMBER  SOURCE
  Null   'Unknown source'
  Same   'Same or similar interaction as in the corresponding stable phase'
  REFLAV 'Laves phase convention: G(LAVES,X:X)=+3*GHSERXX+15000'
  COST   'COST 507 database'
  90Hua3 'W. Huang, Z. Metallkd., 81, 397-404(1990); Fe-Nb-C'
  91Din  'A.T. Dinsdale, Calphad, 15, 317-425(1991).'
  97Hua1 'W. Huang, M. Selleby, Z. Metallkd., 88, 55-62(1997); Nb-C'
!

File: data/databases/sgte-binary/NbF-18Cap.tdb
$
$ Database for Nb-F from E. Capelli and R.J.M. Konings 2018.
$
$ E. Capelli, R.J.M. Konings, J. Fluorine Chem., 208, 55-64(2018).
$
$ Dataset created 2023.10.25 by Bengt Hallstedt.
$
$ This is only a partial dataset including the solid fluorides and liquid NbF5.
$ The paper also includes data for several gaseous species. Those are not
$ included here as their heat capacities are expressed using non-standard
$ polynomials which cannot be easily converted to Gibbs energies. SGSUB only
$ includes NbF5 (solid, liquid and gas). The data for NbF5(g) are included
$ here. The liquid has not been modelled (due to lack of data) beside NbF5.
$
$ NbF5 is restabilized above 2031 K because of strongly increasing
$ heat capacity. In the paper the maximum temperture is given as 352 K,
$ i.e. its melting point. Here, the phase is killed at 1499 K.
$
$ Gase phase equilibria (i.e. sublimation temperatures of the fluorides) are
$ are only very approximately reproduced.
$
$ Without liquid interaction there is up to 18 at.% F solubility in liquid Nb.
$ There is no indication about this in the paper, but most probably the
$ solubility should be much smaller, which would require a positive liquid
$ interaction.
$
$ ------------------------------------------------------------------------------
 TEMP-LIM 298.15 6000.00 !
$
$ELEMENT NAME  REF. STATE               ATOMIC MASS H298-H0    S298    !
$
 ELEMENT /-   ELECTRON_GAS                0.0          0.0      0.0    ! 
 ELEMENT VA   VACUUM                      0.0          0.0      0.0    ! 
 ELEMENT NB   BCC_A2                     92.9064    5220.0     36.27   ! 
 ELEMENT F    1/2_MOLE_F2(G)             18.998     4412.5    101.34   ! 
$ ------------------------------------------------------------------------------
$ Species
$
 SPECIE  NB+5                               NB1/+5 !
 SPECIE  NBF5                               NB1F5 !
 SPECIE  F-1                                F1/-1 !
 SPECIE  F2                                 F2 !
$ ------------------------------------------------------------------------------
$ Phase definitions
$
 PHASE ION:Y % 2 1 1 !
 CONST ION:Y : NB+5 : F-1 VA : !
$
 PHASE LIQUID:L % 1 1 !
 CONST LIQUID:L : NB : !
$
$ Fcc (cF4, Fm-3m) and MeX (cF8, Fm-3m)
$
 PHASE FCC_A1 %A 2 1 1 !
 CONST FCC_A1 : NB : VA : !
$
$ Bcc (cI2, Im-3m)
$
 PHASE BCC_A2 %B 2 1 3 !
 CONST BCC_A2 : NB : VA : !
$
$ Hcp (hP2, P6_3/mmc) and Me2X (NiAs-type, hP4, P6_3/mmc, B8_1)
$
 PHASE HCP_A3 %A 2 1 0.5 !
 CONST HCP_A3 : NB : VA : !
$
$ Prototype ReO3 (cP4, Pm-3m)
$
 PHASE NBF3_D09 % 2 1 3 !
 CONST NBF3_D09 : NB : F : !
$
$ Prototype SnF4 (tI10, I4/mmm)
$
 PHASE NBF4 % 2 1 4 !
 CONST NBF4 : NB : F : !
$
$ Prototype MoF5 (mC48, C2/m)
$
 PHASE NBF5 % 2 1 5 !
 CONST NBF5 : NB : F : !
$
 PHASE GAS:G % 1 1 !
 CONST GAS:G : NB NBF5 F F2 : !
$ ------------------------------------------------------------------------------
$ Defaults
$
 DEFINE-SYSTEM-DEFAULT ELEMENT 2 !
 DEFAULT-COM DEFINE_SYSTEM_ELEMENT VA /- !
 TYPE-DEF % SEQ * !
 TYPE-DEF A GES AMEND_PHASE_DESCRIPTION @ MAGNETIC -3 0.28 !
 TYPE-DEF B GES AMEND_PHASE_DESCRIPTION @ MAGNETIC -1 0.4 !
 DEFAULT-COM REJECT_PHASE LIQUID !
 FUNCTION ZERO      298.15  0;                                         6000 N !
 FUNCTION UN_ASS    298.15  0;                                         6000 N !
 FUNCTION R         298.15  +8.31451;                                  6000 N !
 FUNCTION RTLNP     298.15  +8.31451*T*LN(1E-05*P);                    6000 N !
$ ------------------------------------------------------------------------------
$ Element data
$ ------------------------------------------------------------------------------
$ F
$
 PAR  G(GAS,F;0),,                      +F8515T+RTLNP;,,              N 97SUB !
 PAR  G(GAS,F2;0),,                     +F8895T+RTLNP;,,              N 97SUB !
$
$ F(g)
 FUNCTION F8515T    298.15  +72560.703-1.9271435*T-23.59104*T*LN(T)
       +0.0019384005*T**2-2.53047833E-07*T**3-8269.77*T**(-1);
      1200.00  Y  +74350.3316-20.9416538*T-20.82144*T*LN(T)
       +4.4288955E-06*T**2-9.51040667E-11*T**3-234363.6*T**(-1);
     10000.00  N !
$ F2(g)
 FUNCTION F8895T    298.15  -9757.53555-3.03641433*T-29.08493*T*LN(T)
       -0.007466065*T**2+1.16183617E-06*T**3+72117.3*T**(-1);
       800.00  Y  -10225.5136+17.0719037*T-32.43806*T*LN(T)
       -0.0028914815*T**2+2.13090167E-07*T**3-31206.07*T**(-1);
      2500.00  Y  -75010.7094+286.369351*T-66.19232*T*LN(T)
       +0.004699418*T**2-9.36513E-08*T**3+22790040*T**(-1);
      6800.00  Y  +79866.2358-46.2596194*T-28.00029*T*LN(T)
       +4.8653845E-04*T**2-6.238305E-09*T**3-96222900*T**(-1);
     10000.00  N !
$ ------------------------------------------------------------------------------
$ Nb
$
 PAR  G(BCC_A2,NB:VA),,                 +GHSERNB;,,                   N 91Din !
 PAR  G(FCC_A1,NB:VA),,                 +GHSERNB+13500+1.7*T;,,       N 91Din !
 PAR  G(HCP_A3,NB:VA),,                 +GHSERNB+10000+2.4*T;,,       N 91Din !
 PAR  G(LIQUID,NB),,                    +GLIQNB;,,                    N 91Din !
$
 PAR  G(ION,NB+5:VA),,                  +GLIQNB;,,                    N 91Din !
 PAR  G(GAS,NB),,                       +F13077T+RTLNP;,,             N 97SUB !
$
 FUNCTION GHSERNB   298.15  -8519.353+142.045475*T-26.4711*T*LN(T)
       +2.03475E-04*T**2-3.5012E-07*T**3+93399*T**(-1);
      2750.00  Y  -37669.3+271.720843*T-41.77*T*LN(T)+1.528238E+32*T**(-9);
      6000.00  N !
 FUNCTION GLIQNB    298.15  +29781.555-10.816418*T+GHSERNB-3.06098E-23*T**7;
      2750.00  Y  -7499.398+260.756148*T-41.77*T*LN(T);
      6000.00  N !
$ Nb(g)
 FUNCTION F13077T   298.15  +712766.598+48.6410598*T-35.6334*T*LN(T)
       +0.0078268*T**2-9.99561333E-07*T**3+58000.7*T**(-1);
      1000.00  Y  +718250.236-5.01491454*T-27.90045*T*LN(T)
       +0.0026618495*T**2-3.10671333E-07*T**3-710928.5*T**(-1);
      2800.00  Y  +747948.465-181.458415*T-4.752182*T*LN(T)
       -0.004599283*T**2+9.27975E-08*T**3-6445975*T**(-1);
      6400.00  Y  +744601.843-140.597978*T-9.951641*T*LN(T)
       -0.0035367055*T**2+6.06727333E-08*T**3-16843960*T**(-1);
     10000.00  N !
$ ------------------------------------------------------------------------------
$ Binary system
$
$ E. Capelli, R.J.M. Konings, J. Fluorine Chem., 208, 55-64(2018).
$
$ Checked against paper. Checked at 6000 K.
$
$ This is only a partial dataset including the solid fluorides and liquid NbF5.
$ The paper also includes data for several gaseous species. Those are not
$ included here as their heat capacities are expressed using non-standard
$ polynomials which cannot be easily converted to Gibbs energies. SGSUB only
$ includes NbF5 (solid, liquid and gas). The data for NbF5(g) are included
$ here. The liquid has not been modelled (due to lack of data) beside NbF5.
$
$ NbF5 is restabilized above 2031 K because of strongly increasing
$ heat capacity. In the paper the maximum temperture is given as 352 K,
$ i.e. its melting point. Here, the phase is killed at 1499 K.
$
$ Gase phase equilibria (i.e. sublimation temperatures of the fluorides) are
$ are only very approximately reproduced.
$
$ Without liquid interaction there is up to 18 at.% F solubility in liquid Nb.
$ There is no indication about this in the paper, but most probably the
$ solubility should be much smaller, which would require a positive liquid
$ interaction.
$
 PAR  G(ION,NB+5:F-1),,                 -1844401+808.02807*T
             -150.6*T*LN(T);,,                                        N 18Cap !
$
 PAR  G(NBF3_D09,NB:F),,                +GNBF3;,,                     N 18Cap !
 PAR  G(NBF4,NB:F),,                    +GNBF4;,,                     N 18Cap !
 PAR  G(NBF5,NB:F),,                    +GNBF5;                  1500 N 18Cap !
$
 PAR  G(GAS,NBF5),,                     +F9715T+RTLNP;,,              N 97SUB !
$
$ NbF3(s)
 FUNCTION GNBF3     298.15  -1196346+205.56635*T-39.579*T*LN(T)
       -0.0859*T**2;
       352.00  Y  -1206741+558.1937*T-99.801*T*LN(T)-0.00085*T**2;
      3500.00  N !
$ NbF4(s)
 FUNCTION GNBF4     298.15  -1541215+234.39534*T-45.117*T*LN(T)
       -0.11355*T**2;
       352.00  Y  -1555018+702.84861*T-125.13*T*LN(T)-0.00045*T**2;
      3500.00  N !
$ NbF5(s)
 FUNCTION GNBF5     298.15  -1842665+287.52031*T-54.527*T*LN(T)
       -0.1372*T**2+67390*T**(-1);
      1499.00  Y  +ZERO;
      1500.00  N !
$ NbF5(g)
 FUNCTION F9715T    298.15  -1757106.18+423.066355*T-110.8639*T*LN(T)
       -0.019973215*T**2+3.421555E-06*T**3+813650*T**(-1);
       800.00  Y  -1767914.76+567.660374*T-132.767*T*LN(T)
       -5.33622E-05*T**2+1.85753E-09*T**3+1826863*T**(-1);
      6000.00  N !
$ ------------------------------------------------------------------------------
$
$
 LIST-OF-REFERENCE
 NUMBER  SOURCE
  Null   'Unknown source'
  Same   'Same or similar interaction as in the corresponding stable phase'
  REFLAV 'Laves phase convention: G(LAVES,X:X)=+3*GHSERXX+15000'
  91Din  'A.T. Dinsdale, Calphad, 15, 317-425(1991).'
  97SUB  'SGTE substance database, version 1997'
  18Cap  'E. Capelli, R.J.M. Konings,
          J. Fluorine Chem., 208, 55-64(2018); Nb-F'
!

File: data/databases/sgte-binary/NbH-23Dot.tdb
$
$ Database for Nb-H from M. Dottor et al. 2023.
$
$ M. Dottor, J.-C. Crivello, J.-M. Joubert, Calphad, 83, 102617(2023).
$
$ Dataset created 2024.03.10 by Bengt Hallstedt.
$
$ Non-standard model for hcp.
$
$ ------------------------------------------------------------------------------
 TEMP-LIM 298.15 6000.00 !
$
$ELEMENT NAME  REF. STATE               ATOMIC MASS H298-H0    S298    !
$
 ELEMENT VA   VACUUM                      0.0          0.0      0.0    ! 
 ELEMENT H    1/2_MOLE_H2(G)              1.0079    4234.      65.285  ! 
 ELEMENT NB   BCC_A2                     92.9064    5220.0     36.27   ! 
$ ------------------------------------------------------------------------------
$ Species
$
 SPECIE  H2                                 H2 !
$ ------------------------------------------------------------------------------
$ Phase definitions
$
 PHASE LIQUID:L % 1 1 !
 CONST LIQUID:L : H NB : !
$
$ Fcc (cF4, Fm-3m) and MeX (cF8, Fm-3m)
$
 PHASE FCC_A1 %A 2 1 1 !
 CONST FCC_A1 : NB : H VA% : !
$
$ Bcc (cI2, Im-3m)
$
 PHASE BCC_A2 %B 2 1 3 !
 CONST BCC_A2 : NB% : H VA% : !
$
$ Hcp (hP2, P6_3/mmc) and Me2X (NiAs-type, hP4, P6_3/mmc, B8_1)
$
 PHASE HCP_A3 %A 2 1 2 !
 CONST HCP_A3 : NB : H VA% : !
$
$ Prototype NbH (oP8, Pnnn, 48), beta
$ (also suggested in Pauling file: Prototype Ta2H (oC8, C222))
$
 PHASE NBH % 2 1 1 !
 CONST NBH : NB : H% VA : !
$
$ Prototype CaF2 (cF12, Fm-3m), delta
$
 PHASE NBH2_C1 % 2 1 2 !
 CONST NBH2_C1 : NB : H% VA : !
$
 PHASE GAS:G % 1 1 !
 CONST GAS:G : NB H H2 : !
$
 PHASE H2GAS % 1 1 !
 CONST H2GAS : H2 : !
$ ------------------------------------------------------------------------------
$ Defaults
$
 DEFINE-SYSTEM-DEFAULT ELEMENT 2 !
 DEFAULT-COM DEFINE_SYSTEM_ELEMENT VA !
 TYPE-DEF % SEQ * !
 TYPE-DEF A GES AMEND_PHASE_DESCRIPTION @ MAGNETIC -3 0.28 !
 TYPE-DEF B GES AMEND_PHASE_DESCRIPTION @ MAGNETIC -1 0.4 !
 FUNCTION ZERO      298.15  0;                                         6000 N !
 FUNCTION UN_ASS    298.15  0;                                         6000 N !
 FUNCTION R         298.15  +8.31451;                                  6000 N !
 FUNCTION RTLNP     298.15  +8.31451*T*LN(1E-05*P);                    6000 N !
$ ------------------------------------------------------------------------------
$ Element data
$ ------------------------------------------------------------------------------
$ H
$
$ H is not included in unary
$
 PAR  G(LIQUID,H),,                     +GHSERHH
             +8035+25*T+2*T*LN(T);,,                                  N 06Qiu !
$
 PAR  G(H2GAS,H2),,                     +GHSERH2+RTLNP;,,             N 97SUB !
$
 PAR  G(GAS,H),,                        +F10383T+RTLNP;,,             N 97SUB !
 PAR  G(GAS,H2),,                       +GHSERH2+RTLNP;,,             N 97SUB !
$
$ H(g)
 FUNCTION F10383T   298.15  +211801.621+24.4989821*T-20.78611*T*LN(T);
      6000.00  N !
$ H2(g)
 FUNCTION GHSERH2   298.15  -9522.9741+78.5273879*T-31.35707*T*LN(T)
       +0.0027589925*T**2-7.46390667E-07*T**3+56582.3*T**(-1);
      1000.00  Y  +180.108664-15.6128256*T-17.84857*T*LN(T)
       -0.00584168*T**2+3.14618667E-07*T**3-1280036*T**(-1);
      2100.00  Y  -18840.1663+92.3120255*T-32.05082*T*LN(T)
       -0.0010728235*T**2+1.14281783E-08*T**3+3561002.5*T**(-1);
      6000.00  N !
 FUNCTION GHSERHH   298.15  +0.5*GHSERH2;                              6000 N !
$ ------------------------------------------------------------------------------
$ Nb
$
 PAR  G(BCC_A2,NB:VA),,                 +GHSERNB;,,                   N 91Din !
 PAR  G(FCC_A1,NB:VA),,                 +GHSERNB+13500+1.7*T;,,       N 91Din !
 PAR  G(HCP_A3,NB:VA),,                 +GHSERNB+10000+2.4*T;,,       N 91Din !
 PAR  G(LIQUID,NB),,                    +GLIQNB;,,                    N 91Din !
$
 PAR  G(GAS,NB),,                       +F13077T+RTLNP;,,             N 97SUB !
$
 PAR  G(NBH,NB:VA),,                    +GFCCNB+5000;,,               N 23Dot !
 PAR  G(NBH2_C1,NB:VA),,                +GFCCNB;,,                    N 23Dot !
$
 FUNCTION GHSERNB   298.15  -8519.353+142.045475*T-26.4711*T*LN(T)
       +2.03475E-04*T**2-3.5012E-07*T**3+93399*T**(-1);
      2750.00  Y  -37669.3+271.720843*T-41.77*T*LN(T)+1.528238E+32*T**(-9);
      6000.00  N !
 FUNCTION GLIQNB    298.15  +29781.555-10.816418*T+GHSERNB-3.06098E-23*T**7;
      2750.00  Y  -7499.398+260.756148*T-41.77*T*LN(T);
      6000.00  N !
 FUNCTION GFCCNB    298.15  +GHSERNB+13500+1.7*T;                      6000 N !
$ Nb(g)
 FUNCTION F13077T   298.15  +712766.598+48.6410598*T-35.6334*T*LN(T)
       +0.0078268*T**2-9.99561333E-07*T**3+58000.7*T**(-1);
      1000.00  Y  +718250.236-5.01491454*T-27.90045*T*LN(T)
       +0.0026618495*T**2-3.10671333E-07*T**3-710928.5*T**(-1);
      2800.00  Y  +747948.465-181.458415*T-4.752182*T*LN(T)
       -0.004599283*T**2+9.27975E-08*T**3-6445975*T**(-1);
      6400.00  Y  +744601.843-140.597978*T-9.951641*T*LN(T)
       -0.0035367055*T**2+6.06727333E-08*T**3-16843960*T**(-1);
     10000.00  N !
$ ------------------------------------------------------------------------------
$ Binary system
$
$ M. Dottor, J.-C. Crivello, J.-M. Joubert, Calphad, 83, 102617(2023).
$
$ Checked against paper and author's tdb. Checked at 6000K.
$
$ Non-standard model for hcp.
$
 PAR  G(LIQUID,H,NB;0),,                +UN_ASS;,,                    N !
$
 PAR  G(BCC_A2,NB:H),,                  +GHSERNB+3*GHSERHH
             +199994+196.2*T;,,                                       N 23Dot !
 PAR  L(BCC_A2,NB:H,VA;0),,             -563483;,,                    N 23Dot !
 PAR  L(BCC_A2,NB:H,VA;1),,             -284063;,,                    N 23Dot !
 PAR  L(BCC_A2,NB:H,VA;2),,             +31269;,,                     N 23Dot !
 PAR  L(BCC_A2,NB:H,VA;3),,             +52413;,,                     N 23Dot !
$
 PAR  G(NBH,NB:H),,                     +GHSERNB+GHSERHH
             -45226+68.55*T;,,                                        N 23Dot !
 PAR  L(NBH,NB:H,VA;0),,                -31513+4.92*T;,,              N 23Dot !
 PAR  L(NBH,NB:H,VA;1),,                +14993;,,                     N 23Dot !
$
 PAR  G(NBH2_C1,NB:H),,                 +GHSERNB+2*GHSERHH
             -63104+128.56*T;,,                                       N 23Dot !
$
$ Metastable
$
 PAR  G(HCP_A3,NB:H),,                  +GHSERNB+2*GHSERHH
             -4.123+130.8*T;,,                                        N 23Dot !
 PAR  L(HCP_A3,NB:H,VA;0),,             +ZERO;,,                      N 23Dot !
$ ------------------------------------------------------------------------------
$
 ASSESSED_SYSTEM
  H-NB(TDB -* +GAS +BCC_A2 +NBH2_C1 +NBH ;G5 C_S:BCC/NB:H
  ;P3 TMM:300/1000 STP:.9/340/1) !
$
$
 LIST-OF-REFERENCE
 NUMBER  SOURCE
  Null   'Unknown source'
  Same   'Same or similar interaction as in the corresponding stable phase'
  REFLAV 'Laves phase convention: G(LAVES,X:X)=+3*GHSERXX+15000'
  COST   'COST 507 database'
  91Din  'A.T. Dinsdale, Calphad, 15, 317-425(1991).'
  97SUB  'SGTE substance database, version 1997'
  06Qiu  'C. Qiu, S.M. Opalka, G.B. Olson, D.L. Anton,
          Int. J. Mater. Res., 97, 845-53(2006); Na-H'
  23Dot  'M. Dottor, J.-C. Crivello, J.-M. Joubert,
          Calphad, 83, 102617(2023); Nb-H'
!
