Repository: orchid-calphad/orchid-project.org

# orchid-project.org

Website and released data of **ORCHID** (Open Repository for CALPHAD Hypotheses, Intelligence, and Discovery),
served by GitHub Pages at https://orchid-project.org. Releases are archived on Zenodo (one DOI per version).

- `index.html`, `catalog/`, `best-practices.html` — static, self-contained pages (generated in the ORCHID tooling).
- `data/` — released data: catalog, redistributable TDB files, convex hulls. Licences: `data/LICENSES.md`, `data/NOTICE.md`.
- `llms.txt`, `data/croissant.json`, `CITATION.cff`, `.zenodo.json` — machine-readable metadata.

Only data with clear redistribution rights are published.

File: data/databases/sgte-binary/NbH-97Ans-LB.tdb
$
$ Database for Nb-H from I. Ansara and N. Dupin 1997 (Included LB Vol. 3)
$
$ I. Ansara, N. Dupin, unpublished, 1997.
$
$ Dataset created 2012.10.14 by Bengt Hallstedt.
$ 2021.01.31: Modified for use with GES6.
$
$ ------------------------------------------------------------------------------
 TEMP-LIM 298.15 6000.00 !
$
$ELEMENT NAME  REF. STATE               ATOMIC MASS H298-H0    S298    !
$
 ELEMENT VA   VACUUM                      0.0          0.0      0.0    ! 
 ELEMENT H    1/2_MOLE_H2(G)              1.0079    4234.      65.285  ! 
 ELEMENT NB   BCC_A2                     92.9064    5220.0     36.27   ! 
$ ------------------------------------------------------------------------------
$ Species
$
 SPECIE  H2                                 H2 !
$ ------------------------------------------------------------------------------
$ Phase definitions
$
 PHASE LIQUID:L % 1 1 !
 CONST LIQUID:L : H NB : !
$
$ Fcc (cF4, Fm-3m) and MeX (cF8, Fm-3m)
$
 PHASE FCC_A1 %A 2 1 1 !
 CONST FCC_A1 : NB : H VA% : !
$
$ Bcc (cI2, Im-3m)
$
 PHASE BCC_A2 %B 2 1 3 !
 CONST BCC_A2 : NB% : H VA% : !
$
$ Hcp (hP2, P6_3/mmc) and Me2X (NiAs-type, hP4, P6_3/mmc, B8_1)
$
 PHASE HCP_A3 %A 2 1 0.5 !
 CONST HCP_A3 : NB : H VA% : !
$
$ Prototype NbH (oP8, Pnnn, 48), beta
$ (also suggested in Pauling file: Prototype Ta2H (oC8, C222))
$
 PHASE NBH % 2 1 1 !
 CONST NBH : NB : H% VA : !
$
$ Prototype CaF2 (cF12, Fm-3m), delta
$
 PHASE NBH2_C1 % 2 1 2 !
 CONST NBH2_C1 : NB : H% VA : !
$
 PHASE GAS:G % 1 1 !
 CONST GAS:G : H H2 : !
$
 PHASE H2GAS % 1 1 !
 CONST H2GAS : H2 : !
$ ------------------------------------------------------------------------------
$ Defaults
$
 DEFINE-SYSTEM-DEFAULT ELEMENT 2 !
 DEFAULT-COM DEFINE_SYSTEM_ELEMENT VA !
 TYPE-DEF % SEQ * !
 TYPE-DEF A GES AMEND_PHASE_DESCRIPTION @ MAGNETIC -3 0.28 !
 TYPE-DEF B GES AMEND_PHASE_DESCRIPTION @ MAGNETIC -1 0.4 !
 FUNCTION ZERO      298.15  0;                                         6000 N !
 FUNCTION UN_ASS    298.15  0;                                         6000 N !
 FUNCTION R         298.15  +8.31451;                                  6000 N !
 FUNCTION RTLNP     298.15  +8.31451*T*LN(1E-05*P);                    6000 N !
$ ------------------------------------------------------------------------------
$ Element data
$ ------------------------------------------------------------------------------
$ H
$
$ H is not included in unary
$
 PAR  G(LIQUID,H),,                     +GHSERHH
             +8035+25*T+2*T*LN(T);,,                                  N 06Qiu !
$
 PAR  G(H2GAS,H2),,                     +GHSERH2+RTLNP;,,             N 97SUB !
$
 PAR  G(GAS,H),,                        +F10383T+RTLNP;,,             N 97SUB !
 PAR  G(GAS,H2),,                       +GHSERH2+RTLNP;,,             N 97SUB !
$
$ H(g)
 FUNCTION F10383T   298.15  +211801.621+24.4989821*T-20.78611*T*LN(T);
      6000.00  N !
$ H2(g)
 FUNCTION GHSERH2   298.15  -9522.9741+78.5273879*T-31.35707*T*LN(T)
       +0.0027589925*T**2-7.46390667E-07*T**3+56582.3*T**(-1);
      1000.00  Y  +180.108664-15.6128256*T-17.84857*T*LN(T)
       -0.00584168*T**2+3.14618667E-07*T**3-1280036*T**(-1);
      2100.00  Y  -18840.1663+92.3120255*T-32.05082*T*LN(T)
       -0.0010728235*T**2+1.14281783E-08*T**3+3561002.5*T**(-1);
      6000.00  N !
 FUNCTION GHSERHH   298.15  +0.5*GHSERH2;                              6000 N !
$ ------------------------------------------------------------------------------
$ Nb
$
 PAR  G(BCC_A2,NB:VA),,                 +GHSERNB;,,                   N 91Din !
 PAR  G(FCC_A1,NB:VA),,                 +GHSERNB+13500+1.7*T;,,       N 91Din !
 PAR  G(HCP_A3,NB:VA),,                 +GHSERNB+10000+2.4*T;,,       N 91Din !
 PAR  G(LIQUID,NB),,                    +GLIQNB;,,                    N 91Din !
$
 PAR  G(NBH,NB:VA),,                    +GHSERNB+10000;,,             N 97Ans !
 PAR  G(NBH2_C1,NB:VA),,                +GFCCNB;,,                    N 97Ans !
$
 FUNCTION GHSERNB   298.15  -8519.353+142.045475*T-26.4711*T*LN(T)
       +2.03475E-04*T**2-3.5012E-07*T**3+93399*T**(-1);
      2750.00  Y  -37669.3+271.720843*T-41.77*T*LN(T)+1.528238E+32*T**(-9);
      6000.00  N !
 FUNCTION GLIQNB    298.15  +29781.555-10.816418*T+GHSERNB-3.06098E-23*T**7;
      2750.00  Y  -7499.398+260.756148*T-41.77*T*LN(T);
      6000.00  N !
 FUNCTION GFCCNB    298.15  +GHSERNB+13500+1.7*T;                      6000 N !
$ ------------------------------------------------------------------------------
$ Binary system
$
$ From I. Ansara and N. Dupin 1997 (Included LB Vol. 3)
$
$ I. Ansara, N. Dupin, unpublished, 1997.
$
$ Checked against LB. Checked at 6000K.
$
 PAR  G(BCC_A2,NB:H),,                  +GHSERNB+3*GHSERHH
             +1066318+216.32*T;,,                                     N 97Ans !
 PAR  L(BCC_A2,NB:H,VA;0),,             -2210928+1.028*T;,,           N 97Ans !
 PAR  L(BCC_A2,NB:H,VA;1),,             -1463838+15.21*T;,,           N 97Ans !
 PAR  L(BCC_A2,NB:H,VA;2),,             -428954;,,                    N 97Ans !
$
 PAR  G(NBH,NB:H),,                     +GHSERNB+GHSERHH
             -54909+93.09*T;,,                                        N 97Ans !
 PAR  L(NBH,NB:H,VA;0),,                -10210;,,                     N 97Ans !
$
 PAR  G(NBH2_C1,NB:H),,                 +GHSERNB+2*GHSERHH
             -60000+105*T;,,                                          N 97Ans !
$ ------------------------------------------------------------------------------
$
 ASSESSED_SYSTEM
  H-NB(TDB -* +GAS +BCC_A2 +NBH2_C1 +NBH ;G5 C_S:BCC/NB:H
  ;P3 TMM:300/1000 STP:.9/340/1) !
$
$
 LIST-OF-REFERENCE
 NUMBER  SOURCE
  Null   'Unknown source'
  Same   'Same or similar interaction as in the corresponding stable phase'
  REFLAV 'Laves phase convention: G(LAVES,X:X)=+3*GHSERXX+15000'
  COST   'COST 507 database'
  91Din  'A.T. Dinsdale, Calphad, 15, 317-425(1991).'
  97Ans  'I. Ansara, N. Dupin, unpublished, 1997; Nb-H'
  97SUB  'SGTE substance database, version 1997'
  06Qiu  'C. Qiu, S.M. Opalka, G.B. Olson, D.L. Anton,
          Int. J. Mater. Res., 97, 845-53(2006); Na-H'
!

File: data/databases/sgte-binary/NbN-09Hal.tdb
$
$ Database for Nb-N from B. Hallstedt and D. Djurovic 2009
$
$ B. Hallstedt, D. Djurovic, Calphad, 33, 233-36(2009).
$
$ Dataset created 2010.02.14 by Bengt Hallstedt.
$ 2021.01.31: Modified for use with GES6.
$
$ The dataset uses a non-standard 1:1 bcc model to avoid stable N-rich bcc.
$
$ ------------------------------------------------------------------------------
 TEMP-LIM 298.15 6000.00 !
$
$ELEMENT NAME  REF. STATE               ATOMIC MASS H298-H0    S298    !
$
 ELEMENT VA   VACUUM                      0.0          0.0      0.0    ! 
 ELEMENT N    1/2_MOLE_N2(G)             14.007     4335.0     95.751  ! 
 ELEMENT NB   BCC_A2                     92.9064    5220.0     36.27   ! 
$ ------------------------------------------------------------------------------
$ Species
$
 SPECIE  N2                                 N2 !
$ ------------------------------------------------------------------------------
$ Phase definitions
$
 PHASE LIQUID:L % 1 1 !
 CONST LIQUID:L : N NB : !
$
$ Fcc (cF4, Fm-3m) and MeX (cF8, Fm-3m)
$
 PHASE FCC_A1 %A 2 1 1 !
 CONST FCC_A1 : NB : N VA% : !
$
$ Bcc (cI2, Im-3m)
$ Note! not standard bcc model
$
 PHASE BCC_A2 %B 2 1 1 !
 CONST BCC_A2 : NB% : N VA% : !
$
$ Hcp (hP2, P6_3/mmc) and Me2X (NiAs-type, hP4, P6_3/mmc, B8_1)
$
 PHASE HCP_A3 %A 2 1 0.5 !
 CONST HCP_A3 : NB : N VA% : !
$
 PHASE N2GAS % 1 1 !
 CONST N2GAS : N2 : !
$ ------------------------------------------------------------------------------
$ Defaults
$
 DEFINE-SYSTEM-DEFAULT ELEMENT 2 !
 DEFAULT-COM DEFINE_SYSTEM_ELEMENT VA !
 TYPE-DEF % SEQ * !
 TYPE-DEF A GES AMEND_PHASE_DESCRIPTION @ MAGNETIC -3 0.28 !
 TYPE-DEF B GES AMEND_PHASE_DESCRIPTION @ MAGNETIC -1 0.4 !
 FUNCTION ZERO      298.15  0;                                         6000 N !
 FUNCTION UN_ASS    298.15  0;                                         6000 N !
 FUNCTION R         298.15  +8.31451;                                  6000 N !
 FUNCTION RTLNP     298.15  +8.31451*T*LN(1E-05*P);                    6000 N !
$ ------------------------------------------------------------------------------
$ Element data
$ ------------------------------------------------------------------------------
$ N
$
 PAR  G(N2GAS,N2),,                     +2*GHSERNN+RTLNP;,,           N 91Din !
 PAR  G(LIQUID,N),,                     +GHSERNN+29950+59.02*T;,,     N 91Din !
$
 FUNCTION GHSERNN   298.15  -3750.675-9.45425*T-12.7819*T*LN(T)
       -0.00176686*T**2+2.681E-09*T**3-32374*T**(-1);
       950.00  Y  -7358.85+17.2003*T-16.3699*T*LN(T)
       -6.5107E-04*T**2+3.0097E-08*T**3+563070*T**(-1);
      3350.00  Y  -16392.8+50.26*T-20.4695*T*LN(T)
       +2.39754E-04*T**2-8.333E-09*T**3+4596375*T**(-1);
      6000.00  N !
$ ------------------------------------------------------------------------------
$ Nb
$
 PAR  G(BCC_A2,NB:VA),,                 +GHSERNB;,,                   N 91Din !
 PAR  G(FCC_A1,NB:VA),,                 +GHSERNB+13500+1.7*T;,,       N 91Din !
 PAR  G(HCP_A3,NB:VA),,                 +GHSERNB+10000+2.4*T;,,       N 91Din !
 PAR  G(LIQUID,NB),,                    +GLIQNB;,,                    N 91Din !
$
 FUNCTION GHSERNB   298.15  -8519.353+142.045475*T-26.4711*T*LN(T)
       +2.03475E-04*T**2-3.5012E-07*T**3+93399*T**(-1);
      2750.00  Y  -37669.3+271.720843*T-41.77*T*LN(T)+1.528238E+32*T**(-9);
      6000.00  N !
 FUNCTION GLIQNB    298.15  +29781.555-10.816418*T+GHSERNB-3.06098E-23*T**7;
      2750.00  Y  -7499.398+260.756148*T-41.77*T*LN(T);
      6000.00  N !
$ ------------------------------------------------------------------------------
$ Binary system
$
$ B. Hallstedt, D. Djurovic, Calphad, 33, 233-36(2009).
$
$ Checked against paper. Checked at 6000 K.
$
$ The dataset uses a non-standard 1:1 bcc model to avoid stable N-rich bcc.
$
 PAR  L(LIQUID,N,NB;0),,                -292101;,,                    N 96Hua !
 PAR  L(LIQUID,N,NB;1),,                -105406;,,                    N 96Hua !
$
 PAR  G(FCC_A1,NB:N),,                  +GHSERNB+GHSERNN
             -227779+120.567*T-4*T*LN(T);,,                           N 96Hua !
 PAR  L(FCC_A1,NB:N,VA;0),,             -65218;,,                     N 96Hua !
$
 PAR  G(BCC_A2,NB:N),,                  +GHSERNB+GHSERNN
             -223000+120*T-4*T*LN(T);,,                               N 09Hal !
 PAR  L(BCC_A2,NB:N,VA;0),,             +31100-16.8*T;,,              N 09Hal !
$
 PAR  G(HCP_A3,NB:N),,                  +GHSERNB+0.5*GHSERNN
             -135568+59.295*T-2*T*LN(T);,,                            N 96Hua !
 PAR  L(HCP_A3,NB:N,VA;0),,             +ZERO;,,                      N 96Hua !
$ ------------------------------------------------------------------------------
$
 ASSESSED_SYSTEM
  N-NB(TDB -* +LIQUID +GAS +BCC_A2 +FCC_A1 +HCP_A3
  ;P3 TMM:300/4000 STP:.4/3000/1/-1) !
$
$
 LIST-OF-REFERENCE
 NUMBER  SOURCE
  Null   'Unknown source'
  Same   'Same or similar interaction as in the corresponding stable phase'
  REFLAV 'Laves phase convention: G(LAVES,X:X)=+3*GHSERXX+15000'
  COST   'COST 507 database'
  91Din  'A.T. Dinsdale, Calphad, 15, 317-425(1991).'
  96Hua  'W. Huang, Metall. Mater. Trans. A, 27A, 3591-3600(1996); Nb-N'
  09Hal  'B. Hallstedt, D. Djurovic, Calphad, 33, 233-36(2009); Nb-N'
!

File: data/databases/sgte-binary/NbN-13Khv.tdb
$
$ Database for Nb-N from A.V. Khvan and B. Hallstedt 2013
$
$ A.V. Khvan, B. Hallstedt, Calphad, 40, 10-15(2013).
$
$ Dataset created 2012.08.26 by Bengt Hallstedt.
$ 2021.01.31: Modified for use with GES6.
$
$ Modified from W. Huang 1996. The bcc stability problem was solved by using
$ ugly parameters. However, the bcc phase is still stable above 4000 K around
$ x(N)=0.5 (when gas is not included).
$
$ ------------------------------------------------------------------------------
 TEMP-LIM 298.15 6000.00 !
$
$ELEMENT NAME  REF. STATE               ATOMIC MASS H298-H0    S298    !
$
 ELEMENT VA   VACUUM                      0.0          0.0      0.0    ! 
 ELEMENT N    1/2_MOLE_N2(G)             14.007     4335.0     95.751  ! 
 ELEMENT NB   BCC_A2                     92.9064    5220.0     36.27   ! 
$ ------------------------------------------------------------------------------
$ Species
$
 SPECIE  N2                                 N2 !
$ ------------------------------------------------------------------------------
$ Phase definitions
$
 PHASE LIQUID:L % 1 1 !
 CONST LIQUID:L : N NB : !
$
$ Fcc (cF4, Fm-3m) and MeX (cF8, Fm-3m)
$
 PHASE FCC_A1 %A 2 1 1 !
 CONST FCC_A1 : NB : N VA% : !
$
$ Bcc (cI2, Im-3m)
$
 PHASE BCC_A2 %B 2 1 3 !
 CONST BCC_A2 : NB% : N VA% : !
$
$ Hcp (hP2, P6_3/mmc) and Me2X (NiAs-type, hP4, P6_3/mmc, B8_1)
$
 PHASE HCP_A3 %A 2 1 0.5 !
 CONST HCP_A3 : NB : N VA% : !
$
 PHASE N2GAS % 1 1 !
 CONST N2GAS : N2 : !
$ ------------------------------------------------------------------------------
$ Defaults
$
 DEFINE-SYSTEM-DEFAULT ELEMENT 2 !
 DEFAULT-COM DEFINE_SYSTEM_ELEMENT VA !
 TYPE-DEF % SEQ * !
 TYPE-DEF A GES AMEND_PHASE_DESCRIPTION @ MAGNETIC -3 0.28 !
 TYPE-DEF B GES AMEND_PHASE_DESCRIPTION @ MAGNETIC -1 0.4 !
 FUNCTION ZERO      298.15  0;                                         6000 N !
 FUNCTION UN_ASS    298.15  0;                                         6000 N !
 FUNCTION R         298.15  +8.31451;                                  6000 N !
 FUNCTION RTLNP     298.15  +8.31451*T*LN(1E-05*P);                    6000 N !
$ ------------------------------------------------------------------------------
$ Element data
$ ------------------------------------------------------------------------------
$ N
$
 PAR  G(N2GAS,N2),,                     +2*GHSERNN+RTLNP;,,           N 91Din !
 PAR  G(LIQUID,N),,                     +GHSERNN+29950+59.02*T;,,     N 91Din !
$
 FUNCTION GHSERNN   298.15  -3750.675-9.45425*T-12.7819*T*LN(T)
       -0.00176686*T**2+2.681E-09*T**3-32374*T**(-1);
       950.00  Y  -7358.85+17.2003*T-16.3699*T*LN(T)
       -6.5107E-04*T**2+3.0097E-08*T**3+563070*T**(-1);
      3350.00  Y  -16392.8+50.26*T-20.4695*T*LN(T)
       +2.39754E-04*T**2-8.333E-09*T**3+4596375*T**(-1);
      6000.00  N !
$ ------------------------------------------------------------------------------
$ Nb
$
 PAR  G(BCC_A2,NB:VA),,                 +GHSERNB;,,                   N 91Din !
 PAR  G(FCC_A1,NB:VA),,                 +GHSERNB+13500+1.7*T;,,       N 91Din !
 PAR  G(HCP_A3,NB:VA),,                 +GHSERNB+10000+2.4*T;,,       N 91Din !
 PAR  G(LIQUID,NB),,                    +GLIQNB;,,                    N 91Din !
$
 FUNCTION GHSERNB   298.15  -8519.353+142.045475*T-26.4711*T*LN(T)
       +2.03475E-04*T**2-3.5012E-07*T**3+93399*T**(-1);
      2750.00  Y  -37669.3+271.720843*T-41.77*T*LN(T)+1.528238E+32*T**(-9);
      6000.00  N !
 FUNCTION GLIQNB    298.15  +29781.555-10.816418*T+GHSERNB-3.06098E-23*T**7;
      2750.00  Y  -7499.398+260.756148*T-41.77*T*LN(T);
      6000.00  N !
$ ------------------------------------------------------------------------------
$ Binary system
$
$ A.V. Khvan, B. Hallstedt, Calphad, 40, 10-15(2013).
$
$ Checked against paper. Checked at 6000 K.
$
$ Modified from W. Huang 1996. The bcc stability problem was solved by using
$ ugly parameters. However, the bcc phase is still stable above 4000 K around
$ x(N)=0.5 (when gas is not included).
$
 PAR  L(LIQUID,N,NB;0),,                -292101;,,                    N 96Hua !
 PAR  L(LIQUID,N,NB;1),,                -105406;,,                    N 96Hua !
$
 PAR  G(FCC_A1,NB:N),,                  +GHSERNB+GHSERNN
             -227779+120.567*T-4*T*LN(T);,,                           N 96Hua !
 PAR  L(FCC_A1,NB:N,VA;0),,             -65218;,,                     N 96Hua !
$
 PAR  G(BCC_A2,NB:N),,                  +GHSERNB+3*GHSERNN
             +4273902-324.302*T;,,                                    N 13Khv1 !
 PAR  L(BCC_A2,NB:N,VA;0),,             -6778349+577.778*T;,,         N 13Khv1 !
 PAR  L(BCC_A2,NB:N,VA;1),,             -1917408;,,                   N 13Khv1 !
$
 PAR  G(HCP_A3,NB:N),,                  +GHSERNB+0.5*GHSERNN
             -135568+59.295*T-2*T*LN(T);,,                            N 96Hua !
 PAR  L(HCP_A3,NB:N,VA;0),,             +ZERO;,,                      N 96Hua !
$ ------------------------------------------------------------------------------
$
 ASSESSED_SYSTEM
  N-NB(TDB -* +LIQUID +GAS +BCC_A2 +FCC_A1 +HCP_A3
  ;P3 TMM:300/4000 STP:.4/3000/1/-1) !
$
$
 LIST-OF-REFERENCE
 NUMBER  SOURCE
  Null   'Unknown source'
  Same   'Same or similar interaction as in the corresponding stable phase'
  REFLAV 'Laves phase convention: G(LAVES,X:X)=+3*GHSERXX+15000'
  COST   'COST 507 database'
  91Din  'A.T. Dinsdale, Calphad, 15, 317-425(1991).'
  96Hua  'W. Huang, Metall. Mater. Trans. A, 27A, 3591-3600(1996); Nb-N'
  13Khv1 'A.V. Khvan, B. Hallstedt, Calphad, 40, 10-15(2013); Nb-N'
!

File: data/databases/sgte-binary/NbN-96Hua-LB.tdb
$
$ Database for Nb-N from W. Huang 1996 (Included in LB Vol. 4)
$
$ W. Huang, Metall. Mater. Trans. A, 27A, 3591-3600(1996).
$
$ Dataset created 2010.02.14 by Bengt Hallstedt.
$ 2021.01.31: Modified for use with GES6.
$
$ BCC_A2 is stable at high T and high N when the gas phase is not present.
$ The high-N BCC phase becomes stable already above 1.17 bar N2.
$
$ ------------------------------------------------------------------------------
 TEMP-LIM 298.15 6000.00 !
$
$ELEMENT NAME  REF. STATE               ATOMIC MASS H298-H0    S298    !
$
 ELEMENT VA   VACUUM                      0.0          0.0      0.0    ! 
 ELEMENT N    1/2_MOLE_N2(G)             14.007     4335.0     95.751  ! 
 ELEMENT NB   BCC_A2                     92.9064    5220.0     36.27   ! 
$ ------------------------------------------------------------------------------
$ Species
$
 SPECIE  N2                                 N2 !
$ ------------------------------------------------------------------------------
$ Phase definitions
$
 PHASE LIQUID:L % 1 1 !
 CONST LIQUID:L : N NB : !
$
$ Fcc (cF4, Fm-3m) and MeX (cF8, Fm-3m)
$
 PHASE FCC_A1 %A 2 1 1 !
 CONST FCC_A1 : NB : N VA% : !
$
$ Bcc (cI2, Im-3m)
$
 PHASE BCC_A2 %B 2 1 3 !
 CONST BCC_A2 : NB% : N VA% : !
$
$ Hcp (hP2, P6_3/mmc) and Me2X (NiAs-type, hP4, P6_3/mmc, B8_1)
$
 PHASE HCP_A3 %A 2 1 0.5 !
 CONST HCP_A3 : NB : N VA% : !
$
 PHASE N2GAS % 1 1 !
 CONST N2GAS : N2 : !
$ ------------------------------------------------------------------------------
$ Defaults
$
 DEFINE-SYSTEM-DEFAULT ELEMENT 2 !
 DEFAULT-COM DEFINE_SYSTEM_ELEMENT VA !
 TYPE-DEF % SEQ * !
 TYPE-DEF A GES AMEND_PHASE_DESCRIPTION @ MAGNETIC -3 0.28 !
 TYPE-DEF B GES AMEND_PHASE_DESCRIPTION @ MAGNETIC -1 0.4 !
 FUNCTION ZERO      298.15  0;                                         6000 N !
 FUNCTION UN_ASS    298.15  0;                                         6000 N !
 FUNCTION R         298.15  +8.31451;                                  6000 N !
 FUNCTION RTLNP     298.15  +8.31451*T*LN(1E-05*P);                    6000 N !
$ ------------------------------------------------------------------------------
$ Element data
$ ------------------------------------------------------------------------------
$ N
$
 PAR  G(N2GAS,N2),,                     +2*GHSERNN+RTLNP;,,           N 91Din !
 PAR  G(LIQUID,N),,                     +GHSERNN+29950+59.02*T;,,     N 91Din !
$
 FUNCTION GHSERNN   298.15  -3750.675-9.45425*T-12.7819*T*LN(T)
       -0.00176686*T**2+2.681E-09*T**3-32374*T**(-1);
       950.00  Y  -7358.85+17.2003*T-16.3699*T*LN(T)
       -6.5107E-04*T**2+3.0097E-08*T**3+563070*T**(-1);
      3350.00  Y  -16392.8+50.26*T-20.4695*T*LN(T)
       +2.39754E-04*T**2-8.333E-09*T**3+4596375*T**(-1);
      6000.00  N !
$ ------------------------------------------------------------------------------
$ Nb
$
 PAR  G(BCC_A2,NB:VA),,                 +GHSERNB;,,                   N 91Din !
 PAR  G(FCC_A1,NB:VA),,                 +GHSERNB+13500+1.7*T;,,       N 91Din !
 PAR  G(HCP_A3,NB:VA),,                 +GHSERNB+10000+2.4*T;,,       N 91Din !
 PAR  G(LIQUID,NB),,                    +GLIQNB;,,                    N 91Din !
$
 FUNCTION GHSERNB   298.15  -8519.353+142.045475*T-26.4711*T*LN(T)
       +2.03475E-04*T**2-3.5012E-07*T**3+93399*T**(-1);
      2750.00  Y  -37669.3+271.720843*T-41.77*T*LN(T)+1.528238E+32*T**(-9);
      6000.00  N !
 FUNCTION GLIQNB    298.15  +29781.555-10.816418*T+GHSERNB-3.06098E-23*T**7;
      2750.00  Y  -7499.398+260.756148*T-41.77*T*LN(T);
      6000.00  N !
$ ------------------------------------------------------------------------------
$ Binary system
$
$ From W. Huang 1996 (Included in LB Vol. 4)
$
$ W. Huang, Metall. Mater. Trans. A, 27A, 3591-3600(1996).
$
$ Checked against LB and paper.
$
$ BCC_A2 is stable at high T and high N when the gas phase is not present.
$ The high-N BCC phase becomes stable already above 1.17 bar N2.
$
 PAR  L(LIQUID,N,NB;0),,                -292101;,,                    N 96Hua !
 PAR  L(LIQUID,N,NB;1),,                -105406;,,                    N 96Hua !
$
 PAR  G(FCC_A1,NB:N),,                  +GHSERNB+GHSERNN
             -227779+120.567*T-4*T*LN(T);,,                           N 96Hua !
 PAR  L(FCC_A1,NB:N,VA;0),,             -65218;,,                     N 96Hua !
$
 PAR  G(BCC_A2,NB:N),,                  +GHSERNB+3*GHSERNN
             -207283+110.085*T;,,                                     N 96Hua !
 PAR  L(BCC_A2,NB:N,VA;0),,             -357277+129.474*T;,,          N 96Hua !
$
 PAR  G(HCP_A3,NB:N),,                  +GHSERNB+0.5*GHSERNN
             -135568+59.295*T-2*T*LN(T);,,                            N 96Hua !
 PAR  L(HCP_A3,NB:N,VA;0),,             +ZERO;,,                      N 96Hua !
$ ------------------------------------------------------------------------------
$
 ASSESSED_SYSTEM
  N-NB(TDB -* +LIQUID +GAS +BCC_A2 +FCC_A1 +HCP_A3
  ;P3 TMM:300/4000 STP:.4/3000/1/-1) !
$
$
 LIST-OF-REFERENCE
 NUMBER  SOURCE
  Null   'Unknown source'
  Same   'Same or similar interaction as in the corresponding stable phase'
  REFLAV 'Laves phase convention: G(LAVES,X:X)=+3*GHSERXX+15000'
  COST   'COST 507 database'
  91Din  'A.T. Dinsdale, Calphad, 15, 317-425(1991).'
  96Hua  'W. Huang, Metall. Mater. Trans. A, 27A, 3591-3600(1996); Nb-N'
!

File: data/databases/sgte-binary/NbNi-04Jou.tdb
$
$ Database for Nb-Ni from J.-M. Joubert et al. 2004.
$
$ J.-M. Joubert, B. Sundman, N. Dupin, Calphad, 28, 299-306(2004).
$
$ Dataset created 2023.10.26 by Bengt Hallstedt.
$
$ Strong temperature dependence for liquid, fcc and bcc interactions.
$
$ Maximum temperature for NbNi8 is at 806 K instead of 810 K.
$
$ There is an inverse miscibility gap with a minimum  at 3683 K and x(Ni)=0.78.
$
$ ------------------------------------------------------------------------------
 TEMP-LIM 298.15 6000.00 !
$
$ELEMENT NAME  REF. STATE               ATOMIC MASS H298-H0    S298    !
$
 ELEMENT VA   VACUUM                      0.0          0.0      0.0    ! 
 ELEMENT NB   BCC_A2                     92.9064    5220.0     36.27   ! 
 ELEMENT NI   FCC_A1                     58.69      4787.0     29.7955 ! 
$ ------------------------------------------------------------------------------
$ Phase definitions
$
 PHASE LIQUID:L % 1 1 !
 CONST LIQUID:L : NB NI : !
$
$ Fcc (cF4, Fm-3m) and MeX (cF8, Fm-3m)
$
 PHASE FCC_A1 %A 2 1 1 !
 CONST FCC_A1 : NB NI% : VA : !
$
$ Bcc (cI2, Im-3m)
$
 PHASE BCC_A2 %B 2 1 3 !
 CONST BCC_A2 : NB% NI : VA : !
$
$ Hcp (hP2, P6_3/mmc) and Me2X (NiAs-type, hP4, P6_3/mmc, B8_1)
$
 PHASE HCP_A3 %A 2 1 0.5 !
 CONST HCP_A3 : NB NI : VA : !
$
$ Prototype Fe7W6 (hR13, R-3m)
$
 PHASE MU_D85 % 4 1 4 2 6 !
 CONST MU_D85 : NB NI : NB : NB NI : NB NI : !
$
$ Prototype Cu3Ti (oP8, Pmmn)
$
 PHASE NBNI3_D0A % 2 1 3 !
 CONST NBNI3_D0A : NB% NI : NB NI% : !
$
$ Unknown structure
$
 PHASE NBNI8 % 2 1 8 !
 CONST NBNI8 : NB : NI : !
$ ------------------------------------------------------------------------------
$ Defaults
$
 DEFINE-SYSTEM-DEFAULT ELEMENT 2 !
 DEFAULT-COM DEFINE_SYSTEM_ELEMENT VA !
 TYPE-DEF % SEQ * !
 TYPE-DEF A GES AMEND_PHASE_DESCRIPTION @ MAGNETIC -3 0.28 !
 TYPE-DEF B GES AMEND_PHASE_DESCRIPTION @ MAGNETIC -1 0.4 !
 FUNCTION ZERO      298.15  0;                                         6000 N !
 FUNCTION UN_ASS    298.15  0;                                         6000 N !
 FUNCTION R         298.15  +8.31451;                                  6000 N !
$ ------------------------------------------------------------------------------
$ Element data
$ ------------------------------------------------------------------------------
$ Nb
$
 PAR  G(BCC_A2,NB:VA),,                 +GHSERNB;,,                   N 91Din !
 PAR  G(FCC_A1,NB:VA),,                 +GHSERNB+13500+1.7*T;,,       N 91Din !
 PAR  G(HCP_A3,NB:VA),,                 +GHSERNB+10000+2.4*T;,,       N 91Din !
 PAR  G(LIQUID,NB),,                    +GLIQNB;,,                    N 91Din !
$
 PAR  G(MU_D85,NB:NB:NB:NB),,           +13*GHSERNB+130000;,,         N 04Jou ! 
 PAR  G(NBNI3_D0A,NB:NB),,              +4*GHSERNB+20000;,,           N 96Bol !
$
 FUNCTION GHSERNB   298.15  -8519.353+142.045475*T-26.4711*T*LN(T)
       +2.03475E-04*T**2-3.5012E-07*T**3+93399*T**(-1);
      2750.00  Y  -37669.3+271.720843*T-41.77*T*LN(T)+1.528238E+32*T**(-9);
      6000.00  N !
 FUNCTION GLIQNB    298.15  +29781.555-10.816418*T+GHSERNB-3.06098E-23*T**7;
      2750.00  Y  -7499.398+260.756148*T-41.77*T*LN(T);
      6000.00  N !
$ ------------------------------------------------------------------------------
$ Ni
$
$ FCC_A1 and LIQUID modified in unary 5.0 (slight change in upper T interval)
$ BCT_A5 added in unary 5.0
$
 PAR  G(FCC_A1,NI:VA),,                 +GHSERNI;                3000 N 91Din !
 PAR  TC(FCC_A1,NI:VA),,                  633.00;                3000 N 91Din !
 PAR  BM(FCC_A1,NI:VA),,                    0.52;                3000 N 91Din !
 PAR  G(BCC_A2,NI:VA),,                 +GHSERNI
             +8715.084-3.556*T;                                  3000 N 91Din !
 PAR  TC(BCC_A2,NI:VA),,                  575.00;                3000 N 91Din !
 PAR  BM(BCC_A2,NI:VA),,                    0.85;                3000 N 91Din !
 PAR  G(HCP_A3,NI:VA),,                 +GHSERNI+1046+1.255*T;   3000 N 91Din !
 PAR  TC(HCP_A3,NI:VA),,                  633.00;                3000 N 91Din !
 PAR  BM(HCP_A3,NI:VA),,                    0.52;                3000 N 91Din !
$PAR  G(BCT_A5,NI),,                    +GHSERNI+10023-4.556*T;  3000 N 99Gho !
$PAR  G(CBCC_A12,NI:VA),,               +GHSERNI+3556;           3000 N 91Din !
$PAR  G(CUB_A13,NI:VA),,                +GHSERNI+2092;           3000 N 91Din !
 PAR  G(LIQUID,NI),,                    +GLIQNI;                 3000 N 91Din !
$
 PAR  G(NBNI3_D0A,NI:NI),,              +4*GHSERNI+20000;,,           N 96Bol !
$
 FUNCTION GHSERNI   298.15  -5179.159+117.854*T-22.096*T*LN(T)-0.0048407*T**2;
      1728.00  Y  -27840.62+279.134977*T-43.1*T*LN(T)+1.12754E+31*T**(-9);
      3000.00  N !
 FUNCTION GLIQNI    298.15  +16414.686-9.397*T+GHSERNI-3.82318E-21*T**7;
      1728.00  Y  -9549.817+268.597977*T-43.1*T*LN(T);
      3000.00  N !
 FUNCTION GBCCNI    298.15  +GHSERNI+8715.084-3.556*T;                 6000 N !
$ ------------------------------------------------------------------------------
$ Binary system
$
$ J.-M. Joubert, B. Sundman, N. Dupin, Calphad, 28, 299-306(2004).
$
$ Checked against paper. Checked at 6000K.
$
$ Strong temperature dependence for liquid, fcc and bcc interactions.
$
$ Maximum temperature for NbNi8 is at 806 K instead of 810 K.
$
$ There is an inverse miscibility gap with a minimum  at 3683 K and x(Ni)=0.78.
$
 PAR  L(LIQUID,NB,NI;0),,               -96160+22*T;,,                N 04Jou !
 PAR  L(LIQUID,NB,NI;1),,               +104000-45*T;,,               N 04Jou !
$
 PAR  L(FCC_A1,NB,NI:VA;0),,            -110300+39.5*T;,,             N 04Jou !
 PAR  L(FCC_A1,NB,NI:VA;1),,            +40000;,,                     N 04Jou !
 PAR  TC(FCC_A1,NB,NI:VA;0),,           -2500;,,                      N 04Jou !
$
 PAR  L(BCC_A2,NB,NI:VA;0),,            -28000+20*T;,,                N 04Jou !
$
 PAR  G(MU_D85,NB:NB:NB:NI),,           +7*GHSERNB+6*GHSERNI
             -279000+58*T;,,                                          N 04Jou !
 PAR  G(MU_D85,NB:NB:NI:NB),,           +11*GHSERNB+2*GHSERNI
             +130000;,,                                               N 04Jou !
 PAR  G(MU_D85,NB:NB:NI:NI),,           +5*GHSERNB+8*GHSERNI
             -290000+58*T;,,                                          N 04Jou !
 PAR  G(MU_D85,NI:NB:NB:NB),,           +12*GHSERNB+GHSERNI+130000;,, N 04Jou !
 PAR  G(MU_D85,NI:NB:NB:NI),,           +7*GHSERNI+6*GHSERNB
             -285000+58*T;,,                                          N 04Jou !
 PAR  G(MU_D85,NI:NB:NI:NB),,           +10*GHSERNB+3*GHSERNI
             +130000;,,                                               N 04Jou !
 PAR  G(MU_D85,NI:NB:NI:NI),,           +4*GHSERNB+9*GHSERNI
             -296000+58*T;,,                                          N 04Jou !
$
 PAR  G(NBNI3_D0A,NB:NI),,              +GHSERNB+3*GHSERNI
             -128100+33*T;,,                                          N 04Jou !
 PAR  G(NBNI3_D0A,NI:NB),,              +GHSERNI+3*GHSERNB
             +168100-33*T;,,                                          N 04Jou !
 PAR  L(NBNI3_D0A,NB,NI:NB;0),,         +ZERO;,,                      N 04Jou !
 PAR  L(NBNI3_D0A,NB,NI:NI;0),,         +ZERO;,,                      N 04Jou !
 PAR  L(NBNI3_D0A,NB:NB,NI;0),,         +100000;,,                    N 04Jou !
 PAR  L(NBNI3_D0A,NI:NB,NI;0),,         +100000;,,                    N 04Jou !
$
 PAR  G(NBNI8,NB:NI),,                  +GHSERNB+8*GHSERNI
             -145000+46*T;,,                                          N 04Jou !
$
$ Metastable
$
 PAR  L(HCP_A3,NB,NI:VA;0),,            -110300+39.5*T;,,             N Same !
 PAR  L(HCP_A3,NB,NI:VA;1),,            +40000;,,                     N Same !
$ ------------------------------------------------------------------------------
$
 ASSESSED_SYSTEM
  NB-NI(TDB -* +LIQUID +FCC_A1 +BCC_A2 +NBNI3_D0A +MU_D85 +NBNI8
  ;P3 TMM:300/3000 *) !
$
$
 LIST-OF-REFERENCE
 NUMBER  SOURCE
  Null   'Unknown source'
  Same   'Same or similar interaction as in the corresponding stable phase'
  REFLAV 'Laves phase convention: G(LAVES,X:X)=+3*GHSERXX+15000'
  COST   'COST 507 database'
  91Din  'A.T. Dinsdale, Calphad, 15, 317-425(1991).'
  96Bol  'A. Bolcavage, U.R. Kattner,
          J. Phase Equilib., 17, 92-100(1996); Nb-Ni'
  99Gho  'G. Ghosh, Metall. Mater. Trans. A, 30A, 1481-94(1999),
          SGTE unary database V.5.0, 2009; Ni'
  04Jou  'J.-M. Joubert, B. Sundman, N. Dupin,
          Calphad, 28, 299-306(2004); Nb-Ni'
!

File: data/databases/sgte-binary/NbNi-05Mat.tdb
$
$ Database for Nb-Ni from S. Matsumoto et al. 2005.
$
$ S. Matsumoto, T. Tokunaga, H. Ohtani, M. Hasebe,
$ Mater. Trans. (JIM), 46, 2920-30(2005).
$
$ Dataset created 2023.10.26 by Bengt Hallstedt.
$
$ Modified from 96Bol. Bcc and mu-phase changed.
$
$ ------------------------------------------------------------------------------
 TEMP-LIM 298.15 6000.00 !
$
$ELEMENT NAME  REF. STATE               ATOMIC MASS H298-H0    S298    !
$
 ELEMENT VA   VACUUM                      0.0          0.0      0.0    ! 
 ELEMENT NB   BCC_A2                     92.9064    5220.0     36.27   ! 
 ELEMENT NI   FCC_A1                     58.69      4787.0     29.7955 ! 
$ ------------------------------------------------------------------------------
$ Phase definitions
$
 PHASE LIQUID:L % 1 1 !
 CONST LIQUID:L : NB NI : !
$
$ Fcc (cF4, Fm-3m) and MeX (cF8, Fm-3m)
$
 PHASE FCC_A1 %A 2 1 1 !
 CONST FCC_A1 : NB NI% : VA : !
$
$ Bcc (cI2, Im-3m)
$
 PHASE BCC_A2 %B 2 1 3 !
 CONST BCC_A2 : NB% NI : VA : !
$
$ Hcp (hP2, P6_3/mmc) and Me2X (NiAs-type, hP4, P6_3/mmc, B8_1)
$
 PHASE HCP_A3 %A 2 1 0.5 !
 CONST HCP_A3 : NB NI : VA : !
$
$ Prototype Fe7W6 (hR13, R-3m)
$
 PHASE MU_D85 % 2 6 7 !
 CONST MU_D85 : NB : NB NI% : !
$
$ Prototype Cu3Ti (oP8, Pmmn)
$
 PHASE NBNI3_D0A % 2 1 3 !
 CONST NBNI3_D0A : NB% NI : NB NI% : !
$ ------------------------------------------------------------------------------
$ Defaults
$
 DEFINE-SYSTEM-DEFAULT ELEMENT 2 !
 DEFAULT-COM DEFINE_SYSTEM_ELEMENT VA !
 TYPE-DEF % SEQ * !
 TYPE-DEF A GES AMEND_PHASE_DESCRIPTION @ MAGNETIC -3 0.28 !
 TYPE-DEF B GES AMEND_PHASE_DESCRIPTION @ MAGNETIC -1 0.4 !
 FUNCTION ZERO      298.15  0;                                         6000 N !
 FUNCTION UN_ASS    298.15  0;                                         6000 N !
 FUNCTION R         298.15  +8.31451;                                  6000 N !
$ ------------------------------------------------------------------------------
$ Element data
$ ------------------------------------------------------------------------------
$ Nb
$
 PAR  G(BCC_A2,NB:VA),,                 +GHSERNB;,,                   N 91Din !
 PAR  G(FCC_A1,NB:VA),,                 +GHSERNB+13500+1.7*T;,,       N 91Din !
 PAR  G(HCP_A3,NB:VA),,                 +GHSERNB+10000+2.4*T;,,       N 91Din !
 PAR  G(LIQUID,NB),,                    +GLIQNB;,,                    N 91Din !
$
 PAR  G(MU_D85,NB:NB),,                 +13*GHSERNB+127920;,,         N 05Mat !
 PAR  G(NBNI3_D0A,NB:NB),,              +4*GHSERNB+20000;,,           N 96Bol !
$
 FUNCTION GHSERNB   298.15  -8519.353+142.045475*T-26.4711*T*LN(T)
       +2.03475E-04*T**2-3.5012E-07*T**3+93399*T**(-1);
      2750.00  Y  -37669.3+271.720843*T-41.77*T*LN(T)+1.528238E+32*T**(-9);
      6000.00  N !
 FUNCTION GLIQNB    298.15  +29781.555-10.816418*T+GHSERNB-3.06098E-23*T**7;
      2750.00  Y  -7499.398+260.756148*T-41.77*T*LN(T);
      6000.00  N !
$ ------------------------------------------------------------------------------
$ Ni
$
$ FCC_A1 and LIQUID modified in unary 5.0 (slight change in upper T interval)
$ BCT_A5 added in unary 5.0
$
 PAR  G(FCC_A1,NI:VA),,                 +GHSERNI;                3000 N 91Din !
 PAR  TC(FCC_A1,NI:VA),,                  633.00;                3000 N 91Din !
 PAR  BM(FCC_A1,NI:VA),,                    0.52;                3000 N 91Din !
 PAR  G(BCC_A2,NI:VA),,                 +GHSERNI
             +8715.084-3.556*T;                                  3000 N 91Din !
 PAR  TC(BCC_A2,NI:VA),,                  575.00;                3000 N 91Din !
 PAR  BM(BCC_A2,NI:VA),,                    0.85;                3000 N 91Din !
 PAR  G(HCP_A3,NI:VA),,                 +GHSERNI+1046+1.255*T;   3000 N 91Din !
 PAR  TC(HCP_A3,NI:VA),,                  633.00;                3000 N 91Din !
 PAR  BM(HCP_A3,NI:VA),,                    0.52;                3000 N 91Din !
$PAR  G(BCT_A5,NI),,                    +GHSERNI+10023-4.556*T;  3000 N 99Gho !
$PAR  G(CBCC_A12,NI:VA),,               +GHSERNI+3556;           3000 N 91Din !
$PAR  G(CUB_A13,NI:VA),,                +GHSERNI+2092;           3000 N 91Din !
 PAR  G(LIQUID,NI),,                    +GLIQNI;                 3000 N 91Din !
$
 PAR  G(NBNI3_D0A,NI:NI),,              +4*GHSERNI+20000;,,           N 96Bol !
$
 FUNCTION GHSERNI   298.15  -5179.159+117.854*T-22.096*T*LN(T)-0.0048407*T**2;
      1728.00  Y  -27840.62+279.134977*T-43.1*T*LN(T)+1.12754E+31*T**(-9);
      3000.00  N !
 FUNCTION GLIQNI    298.15  +16414.686-9.397*T+GHSERNI-3.82318E-21*T**7;
      1728.00  Y  -9549.817+268.597977*T-43.1*T*LN(T);
      3000.00  N !
 FUNCTION GBCCNI    298.15  +GHSERNI+8715.084-3.556*T;                 6000 N !
$ ------------------------------------------------------------------------------
$ Binary system
$
$ S. Matsumoto, T. Tokunaga, H. Ohtani, M. Hasebe,
$ Mater. Trans. (JIM), 46, 2920-30(2005).
$
$ Checked against paper. Checked at 6000K.
$
$ Modified from 96Bol. Bcc and mu-phase changed.
$
 PAR  L(LIQUID,NB,NI;0),,               -80037.3-6.31498*T;,,         N 96Bol !
 PAR  L(LIQUID,NB,NI;1),,               +97884.9-19.01069*T;,,        N 96Bol !
 PAR  L(LIQUID,NB,NI;2),,               +10000;,,                     N 96Bol !
$
 PAR  L(FCC_A1,NB,NI:VA;0),,            -70007.4-7.39665*T;,,         N 96Bol !
 PAR  L(FCC_A1,NB,NI:VA;1),,            +96115-23.07497*T;,,          N 96Bol !
 PAR  TC(FCC_A1,NB,NI:VA;0),,           -1200;,,                      N 96Bol !
 PAR  TC(FCC_A1,NB,NI:VA;1),,            +760;,,                      N 96Bol !
$
 PAR  L(BCC_A2,NB,NI:VA;0),,            -33500+10*T;,,                N 05Mat !
$
 PAR  G(MU_D85,NB:NI),,                 +6*GHSERNB+7*GHSERNI
             -296010+3.965*T;,,                                       N 05Mat !
 PAR  L(MU_D85,NB:NB,NI;0),,            +89050;,,                     N 05Mat !
 PAR  L(MU_D85,NB:NB,NI;1),,            +343980;,,                    N 05Mat !
$
 PAR  G(NBNI3_D0A,NB:NI),,              +GHSERNB+3*GHSERNI
             -141202.4+19.33288*T;,,                                  N 96Bol !
 PAR  G(NBNI3_D0A,NI:NB),,              +GHSERNI+3*GHSERNB
             +181202.3-19.33288*T;,,                                  N 96Bol !
 PAR  L(NBNI3_D0A,NB,NI:NB;0),,         -12318.5;,,                   N 96Bol !
 PAR  L(NBNI3_D0A,NB,NI:NI;0),,         -12318.5;,,                   N 96Bol !
 PAR  L(NBNI3_D0A,NB:NB,NI;0),,         +54022.5;,,                   N 96Bol !
 PAR  L(NBNI3_D0A,NI:NB,NI;0),,         +54022.5;,,                   N 96Bol !
$
$ Metastable
$
 PAR  L(HCP_A3,NB,NI:VA;0),,            -70007.4-7.39665*T;,,         N Same !
 PAR  L(HCP_A3,NB,NI:VA;1),,            +96115-23.07497*T;,,          N Same !
$ ------------------------------------------------------------------------------
$
 ASSESSED_SYSTEM
  NB-NI(TDB -* +LIQUID +FCC_A1 +BCC_A2 +NBNI3_D0A +MU_D85
  ;P3 TMM:300/3000 *) !
$
$
 LIST-OF-REFERENCE
 NUMBER  SOURCE
  Null   'Unknown source'
  Same   'Same or similar interaction as in the corresponding stable phase'
  REFLAV 'Laves phase convention: G(LAVES,X:X)=+3*GHSERXX+15000'
  COST   'COST 507 database'
  91Din  'A.T. Dinsdale, Calphad, 15, 317-425(1991).'
  96Bol  'A. Bolcavage, U.R. Kattner,
          J. Phase Equilib., 17, 92-100(1996); Nb-Ni'
  99Gho  'G. Ghosh, Metall. Mater. Trans. A, 30A, 1481-94(1999),
          SGTE unary database V.5.0, 2009; Ni'
  05Mat  'S. Matsumoto, T. Tokunaga, H. Ohtani, M. Hasebe,
          Mater. Trans. (JIM), 46, 2920-30(2005); Nb-Ni'
!
