Repository: orchid-calphad/orchid-project.org

# orchid-project.org

Website and released data of **ORCHID** (Open Repository for CALPHAD Hypotheses, Intelligence, and Discovery),
served by GitHub Pages at https://orchid-project.org. Releases are archived on Zenodo (one DOI per version).

- `index.html`, `catalog/`, `best-practices.html` — static, self-contained pages (generated in the ORCHID tooling).
- `data/` — released data: catalog, redistributable TDB files, convex hulls. Licences: `data/LICENSES.md`, `data/NOTICE.md`.
- `llms.txt`, `data/croissant.json`, `CITATION.cff`, `.zenodo.json` — machine-readable metadata.

Only data with clear redistribution rights are published.

File: data/databases/sgte-binary/NbNi-96Bol-LB.tdb
$
$ Database for Nb-Ni from A. Bolcavage and U.R. Kattner 1996
$ (Included in LB Vol. 4)
$
$ A. Bolcavage, U.R. Kattner, J. Phase Equilib., 17, 92-100(1996).
$
$ Dataset created 2012.08.29 by Bengt Hallstedt.
$ 2021.01.31: Modified for use with GES6.
$
$ ------------------------------------------------------------------------------
 TEMP-LIM 298.15 6000.00 !
$
$ELEMENT NAME  REF. STATE               ATOMIC MASS H298-H0    S298    !
$
 ELEMENT VA   VACUUM                      0.0          0.0      0.0    ! 
 ELEMENT NB   BCC_A2                     92.9064    5220.0     36.27   ! 
 ELEMENT NI   FCC_A1                     58.69      4787.0     29.7955 ! 
$ ------------------------------------------------------------------------------
$ Phase definitions
$
 PHASE LIQUID:L % 1 1 !
 CONST LIQUID:L : NB NI : !
$
$ Fcc (cF4, Fm-3m) and MeX (cF8, Fm-3m)
$
 PHASE FCC_A1 %A 2 1 1 !
 CONST FCC_A1 : NB NI% : VA : !
$
$ Bcc (cI2, Im-3m)
$
 PHASE BCC_A2 %B 2 1 3 !
 CONST BCC_A2 : NB% NI : VA : !
$
$ Hcp (hP2, P6_3/mmc) and Me2X (NiAs-type, hP4, P6_3/mmc, B8_1)
$
 PHASE HCP_A3 %A 2 1 0.5 !
 CONST HCP_A3 : NB NI : VA : !
$
$ Prototype Fe7W6 (hR13, R-3m)
$
 PHASE MU_D85 % 2 6 7 !
 CONST MU_D85 : NB : NB NI% : !
$
$ Prototype Cu3Ti (oP8, Pmmn)
$
 PHASE NBNI3_D0A % 2 1 3 !
 CONST NBNI3_D0A : NB% NI : NB NI% : !
$ ------------------------------------------------------------------------------
$ Defaults
$
 DEFINE-SYSTEM-DEFAULT ELEMENT 2 !
 DEFAULT-COM DEFINE_SYSTEM_ELEMENT VA !
 TYPE-DEF % SEQ * !
 TYPE-DEF A GES AMEND_PHASE_DESCRIPTION @ MAGNETIC -3 0.28 !
 TYPE-DEF B GES AMEND_PHASE_DESCRIPTION @ MAGNETIC -1 0.4 !
 FUNCTION ZERO      298.15  0;                                         6000 N !
 FUNCTION UN_ASS    298.15  0;                                         6000 N !
 FUNCTION R         298.15  +8.31451;                                  6000 N !
$ ------------------------------------------------------------------------------
$ Element data
$ ------------------------------------------------------------------------------
$ Nb
$
 PAR  G(BCC_A2,NB:VA),,                 +GHSERNB;,,                   N 91Din !
 PAR  G(FCC_A1,NB:VA),,                 +GHSERNB+13500+1.7*T;,,       N 91Din !
 PAR  G(HCP_A3,NB:VA),,                 +GHSERNB+10000+2.4*T;,,       N 91Din !
 PAR  G(LIQUID,NB),,                    +GLIQNB;,,                    N 91Din !
$
 PAR  G(MU_D85,NB:NB),,                 +13*GHSERNB+65000;,,          N 96Bol !
 PAR  G(NBNI3_D0A,NB:NB),,              +4*GHSERNB+20000;,,           N 96Bol !
$
 FUNCTION GHSERNB   298.15  -8519.353+142.045475*T-26.4711*T*LN(T)
       +2.03475E-04*T**2-3.5012E-07*T**3+93399*T**(-1);
      2750.00  Y  -37669.3+271.720843*T-41.77*T*LN(T)+1.528238E+32*T**(-9);
      6000.00  N !
 FUNCTION GLIQNB    298.15  +29781.555-10.816418*T+GHSERNB-3.06098E-23*T**7;
      2750.00  Y  -7499.398+260.756148*T-41.77*T*LN(T);
      6000.00  N !
$ ------------------------------------------------------------------------------
$ Ni
$
$ FCC_A1 and LIQUID modified in unary 5.0 (slight change in upper T interval)
$ BCT_A5 added in unary 5.0
$
 PAR  G(FCC_A1,NI:VA),,                 +GHSERNI;                3000 N 91Din !
 PAR  TC(FCC_A1,NI:VA),,                  633.00;                3000 N 91Din !
 PAR  BM(FCC_A1,NI:VA),,                    0.52;                3000 N 91Din !
 PAR  G(BCC_A2,NI:VA),,                 +GHSERNI
             +8715.084-3.556*T;                                  3000 N 91Din !
 PAR  TC(BCC_A2,NI:VA),,                  575.00;                3000 N 91Din !
 PAR  BM(BCC_A2,NI:VA),,                    0.85;                3000 N 91Din !
 PAR  G(HCP_A3,NI:VA),,                 +GHSERNI+1046+1.255*T;   3000 N 91Din !
 PAR  TC(HCP_A3,NI:VA),,                  633.00;                3000 N 91Din !
 PAR  BM(HCP_A3,NI:VA),,                    0.52;                3000 N 91Din !
$PAR  G(BCT_A5,NI),,                    +GHSERNI+10023-4.556*T;  3000 N 99Gho !
$PAR  G(CBCC_A12,NI:VA),,               +GHSERNI+3556;           3000 N 91Din !
$PAR  G(CUB_A13,NI:VA),,                +GHSERNI+2092;           3000 N 91Din !
 PAR  G(LIQUID,NI),,                    +GLIQNI;                 3000 N 91Din !
$
 PAR  G(NBNI3_D0A,NI:NI),,              +4*GHSERNI+20000;,,           N 96Bol !
$
 FUNCTION GHSERNI   298.15  -5179.159+117.854*T-22.096*T*LN(T)-0.0048407*T**2;
      1728.00  Y  -27840.62+279.134977*T-43.1*T*LN(T)+1.12754E+31*T**(-9);
      3000.00  N !
 FUNCTION GLIQNI    298.15  +16414.686-9.397*T+GHSERNI-3.82318E-21*T**7;
      1728.00  Y  -9549.817+268.597977*T-43.1*T*LN(T);
      3000.00  N !
 FUNCTION GBCCNI    298.15  +GHSERNI+8715.084-3.556*T;                 6000 N !
$ ------------------------------------------------------------------------------
$ Binary system
$
$ From A. Bolcavage and U.R. Kattner 1996 (Included in LB Vol. 4)
$
$ A. Bolcavage, U.R. Kattner, J. Phase Equilib., 17, 92-100(1996).
$
$ Checked against LB and paper. Checked at 6000K.
$
$ The magnetic parameters are not included in LBall-v7+fun.tdb
$
 PAR  L(LIQUID,NB,NI;0),,               -80037.3-6.31498*T;,,         N 96Bol !
 PAR  L(LIQUID,NB,NI;1),,               +97884.9-19.01069*T;,,        N 96Bol !
 PAR  L(LIQUID,NB,NI;2),,               +10000;,,                     N 96Bol !
$
 PAR  L(FCC_A1,NB,NI:VA;0),,            -70007.4-7.39665*T;,,         N 96Bol !
 PAR  L(FCC_A1,NB,NI:VA;1),,            +96115-23.07497*T;,,          N 96Bol !
 PAR  TC(FCC_A1,NB,NI:VA;0),,           -1200;,,                      N 96Bol !
 PAR  TC(FCC_A1,NB,NI:VA;1),,            +760;,,                      N 96Bol !
$
 PAR  L(BCC_A2,NB,NI:VA;0),,            -18724.3+5.02405*T;,,         N 96Bol !
$
 PAR  G(MU_D85,NB:NI),,                 +6*GHSERNB+7*GHSERNI
             -312097.5+7.3203*T;,,                                    N 96Bol !
 PAR  L(MU_D85,NB:NB,NI;0),,            +273734.55;,,                 N 96Bol !
 PAR  L(MU_D85,NB:NB,NI;1),,            +451218.3;,,                  N 96Bol !
$
 PAR  G(NBNI3_D0A,NB:NI),,              +GHSERNB+3*GHSERNI
             -141202.4+19.33288*T;,,                                  N 96Bol !
 PAR  G(NBNI3_D0A,NI:NB),,              +GHSERNI+3*GHSERNB
             +181202.3-19.33288*T;,,                                  N 96Bol !
 PAR  L(NBNI3_D0A,NB,NI:NB;0),,         -12318.5;,,                   N 96Bol !
 PAR  L(NBNI3_D0A,NB,NI:NI;0),,         -12318.5;,,                   N 96Bol !
 PAR  L(NBNI3_D0A,NB:NB,NI;0),,         +54022.5;,,                   N 96Bol !
 PAR  L(NBNI3_D0A,NI:NB,NI;0),,         +54022.5;,,                   N 96Bol !
$
$ Metastable
$
 PAR  L(HCP_A3,NB,NI:VA;0),,            -70007.4-7.39665*T;,,         N Same !
 PAR  L(HCP_A3,NB,NI:VA;1),,            +96115-23.07497*T;,,          N Same !
$ ------------------------------------------------------------------------------
$
 ASSESSED_SYSTEM
  NB-NI(TDB -* +LIQUID +FCC_A1 +BCC_A2 +NBNI3_D0A +MU_D85
  ;P3 TMM:300/3000 *) !
$
$
 LIST-OF-REFERENCE
 NUMBER  SOURCE
  Null   'Unknown source'
  Same   'Same or similar interaction as in the corresponding stable phase'
  REFLAV 'Laves phase convention: G(LAVES,X:X)=+3*GHSERXX+15000'
  COST   'COST 507 database'
  91Din  'A.T. Dinsdale, Calphad, 15, 317-425(1991).'
  96Bol  'A. Bolcavage, U.R. Kattner,
          J. Phase Equilib., 17, 92-100(1996); Nb-Ni'
  99Gho  'G. Ghosh, Metall. Mater. Trans. A, 30A, 1481-94(1999),
          SGTE unary database V.5.0, 2009; Ni'
!

File: data/databases/sgte-binary/NbO-07Jer.tdb
$
$ Database for Nb-O from R. Jerlerud Perez and A.R. Massih 2007.
$
$ R. Jerlerud Perez, A.R. Massih, J. Nucl. Mater., 360, 242-54(2007).
$
$ Dataset created 2023.11.05 by Bengt Hallstedt.
$
$ Modified from 97Dup. Bcc changed.
$
$ ------------------------------------------------------------------------------
 TEMP-LIM 298.15 6000.00 !
$
$ELEMENT NAME  REF. STATE               ATOMIC MASS H298-H0    S298    !
$
 ELEMENT /-   ELECTRON_GAS                0.0          0.0      0.0    ! 
 ELEMENT VA   VACUUM                      0.0          0.0      0.0    ! 
 ELEMENT NB   BCC_A2                     92.9064    5220.0     36.27   ! 
 ELEMENT O    1/2_MOLE_O2(G)             15.999     4341.0    102.52   ! 
$ ------------------------------------------------------------------------------
$ Species
$
 SPECIE  NB+2                               NB1/+2!
 SPECIE  NB+4                               NB1/+4!
 SPECIE  NBO                                NB1O1 !
 SPECIE  NBO2                               NB1O2 !
 SPECIE  NBO5/2                             NB1O2.5 !
 SPECIE  O-2                                O/-2 !
 SPECIE  O2                                 O2 !
 SPECIE  O3                                 O3 !
$ ------------------------------------------------------------------------------
$ Phase definitions
$
 PHASE LIQUID:L % 1 1 !
 CONST LIQUID:L : NB : !
$
 PHASE ION:Y % 2 1 1 !
 CONST ION:Y : NB+2 : O-2 VA NBO2 NBO5/2 : !
$
$ Fcc (cF4, Fm-3m) and MeX (cF8, Fm-3m)
$
 PHASE FCC_A1 %A 2 1 1 !
 CONST FCC_A1 : NB : VA : !
$
$ Bcc (cI2, Im-3m)
$
 PHASE BCC_A2 %B 2 1 3 !
 CONST BCC_A2 : NB : O VA : !
$
$ Hcp (hP2, P6_3/mmc) and Me2X (NiAs-type, hP4, P6_3/mmc, B8_1)
$ Non-standard model!
$
 PHASE HCP_A3 %A 2 1 1 !
 CONST HCP_A3 : NB : O VA : !
$
$ Prototype NbO (cP6, Pm-3m)
$
 PHASE NBO % 2 1 1 !
 CONST NBO : NB : O : !
$
$ Prototype NbO2 (tI96, I4_1/a)
$
 PHASE NBO2 % 2 1 2 !
 CONST NBO2 : NB : O : !
$
$ Prototype Nb2O5 (mP99, P2/m)
$
 PHASE NB2O5 % 2 2 5 !
 CONST NB2O5 : NB : O : !
$
 PHASE O2GAS % 1 1 !
 CONST O2GAS : O2 :!
$
 PHASE GAS:G % 1 1 !
 CONST GAS:G : NB NBO NBO2 O O2 O3 : !
$ ------------------------------------------------------------------------------
$ Defaults
$
 DEFINE-SYSTEM-DEFAULT ELEMENT 2 !
 DEFAULT-COM DEFINE_SYSTEM_ELEMENT VA /- !
 DEFAULT-COM REJECT_PHASE LIQUID !
 TYPE-DEF % SEQ * !
 TYPE-DEF A GES AMEND_PHASE_DESCRIPTION @ MAGNETIC -3 0.28 !
 TYPE-DEF B GES AMEND_PHASE_DESCRIPTION @ MAGNETIC -1 0.4 !
 FUNCTION ZERO      298.15  0;                                         6000 N !
 FUNCTION UN_ASS    298.15  0;                                         6000 N !
 FUNCTION R         298.15  +8.31451;                                  6000 N !
 FUNCTION RTLNP     298.15  +8.31451*T*LN(1E-05*P);                    6000 N !
$ ------------------------------------------------------------------------------
$ Element data
$ ------------------------------------------------------------------------------
$ Nb
$
 PAR  G(BCC_A2,NB:VA),,                 +GHSERNB;,,                   N 91Din !
 PAR  G(FCC_A1,NB:VA),,                 +GHSERNB+13500+1.7*T;,,       N 91Din !
 PAR  G(HCP_A3,NB:VA),,                 +GHSERNB+10000+2.4*T;,,       N 91Din !
 PAR  G(LIQUID,NB),,                    +GLIQNB;,,                    N 91Din !
$
 PAR  G(ION,NB+2:VA),,                  +GLIQNB;,,                    N 91Din !
 PAR  G(GAS,NB),,                       +F13077T+RTLNP;,,             N 97SUB !
$
 FUNCTION GHSERNB   298.15  -8519.353+142.045475*T-26.4711*T*LN(T)
       +2.03475E-04*T**2-3.5012E-07*T**3+93399*T**(-1);
      2750.00  Y  -37669.3+271.720843*T-41.77*T*LN(T)+1.528238E+32*T**(-9);
      6000.00  N !
 FUNCTION GLIQNB    298.15  +29781.555-10.816418*T+GHSERNB-3.06098E-23*T**7;
      2750.00  Y  -7499.398+260.756148*T-41.77*T*LN(T);
      6000.00  N !
$ Nb(g)
 FUNCTION F13077T   298.15  +712766.598+48.6410598*T-35.6334*T*LN(T)
       +0.0078268*T**2-9.99561333E-07*T**3+58000.7*T**(-1);
      1000.00  Y  +718250.236-5.01491454*T-27.90045*T*LN(T)
       +0.0026618495*T**2-3.10671333E-07*T**3-710928.5*T**(-1);
      2800.00  Y  +747948.465-181.458415*T-4.752182*T*LN(T)
       -0.004599283*T**2+9.27975E-08*T**3-6445975*T**(-1);
      6400.00  Y  +744601.843-140.597978*T-9.951641*T*LN(T)
       -0.0035367055*T**2+6.06727333E-08*T**3-16843960*T**(-1);
     10000.00  N !
$ ------------------------------------------------------------------------------
$ O
$
$ GHSEROO modified in unary 3.0
$
 PAR  G(O2GAS,O2),,                     +2*GHSEROO+RTLNP;,,           N 91Din !
$
 PAR  G(GAS,O),,                        +F7397T+RTLNP;,,              N 92SUB !
 PAR  G(GAS,O2),,                       +2*GHSEROO+RTLNP;,,           N 91Din !
 PAR  G(GAS,O3),,                       +F7683T+RTLNP;,,              N 92SUB !
$
$ 1/2 O2(g)
 FUNCTION GHSEROO   298.15  -3480.87-25.503038*T-11.1355*T*LN(T)
       -0.005098875*T**2+6.61845833E-07*T**3-38365*T**(-1);
      1000.00  Y  -6568.763+12.659879*T-16.8138*T*LN(T)
       -5.957975E-04*T**2+6.781E-09*T**3+262905*T**(-1);
      3300.00  Y  -13986.728+31.259624*T-18.9536*T*LN(T)
       -4.25243E-04*T**2+1.0721E-08*T**3+4383200*T**(-1);
      6000.00  N !
$ O(g)
 FUNCTION F7397T    298.15  +243206.529-42897.0876*T**(-1)-20.7513421*T
       -21.0155542*T*LN(T)+1.26870532E-04*T**2-1.23131285E-08*T**3;
      2950.00  Y  +252301.473-3973170.33*T**(-1)-51.974853*T
       -17.2118798*T*LN(T)-5.41356254E-04*T**2+7.64520703E-09*T**3;
      6000.00  N !
$ O3(g)
 FUNCTION F7683T    298.15  +133772.042-11328.9959*T**(-1)-84.8602165*T
       -19.8314069*T*LN(T)-0.0392015696*T**2+7.90727187E-06*T**3;  
       600.00  Y  +120765.524+997137.156*T**(-1)+120.113376*T
       -51.8410152*T*LN(T)-0.00353983136*T**2+3.20640143E-07*T**3;
      1500.00  Y  +115412.196+1878139.02*T**(-1)+164.679664*T
       -58.069736*T*LN(T)-2.84399032E-04*T**2+5.95650279E-10*T**3;
      6000.00  N !
$ ------------------------------------------------------------------------------
$ Binary system
$
$ R. Jerlerud Perez, A.R. Massih, J. Nucl. Mater., 360, 242-54(2007).
$
$ Checked against paper. Checked at 6000 K.
$
$ Modified from 97Dup. Bcc changed.
$
 PAR  G(ION,NB+2:O-2),,                 +2*GSOLNBO
             +310681.92-135.66551*T;,,                                N 97Dup !
 PAR  G(ION,NBO2),,                     +GSOLNBO2+62301-16.9083*T;,,  N 97Dup !
 PAR  G(ION,NBO5/2),,                   +0.5*GNB2O5+19682.659-10*T;,, N 97Dup !
 PAR  L(ION,NB+2:O-2,VA;0),,            +56277.338;,,                 N 97Dup !
$
 PAR  G(BCC_A2,NB:O),,                  +GNB2O5-GSOLNBO2+250000;,,    N 97Dup !
 PAR  L(BCC_A2,NB:O,VA;0),,             -670149+76.4*T;,,             N 07Jer !
 PAR  L(BCC_A2,NB:O,VA;1),,             -354266;,,                    N 07Jer !
$
 PAR  G(HCP_A3,NB:O),,                  +GSOLNBO+100000;,,            N 97Dup !
$
 PAR  G(NB2O5,NB:O),,                   +GNB2O5;,,                    N 97Dup !
 PAR  G(NBO,NB:O),,                     +GSOLNBO;,,                   N 97Dup !
 PAR  G(NBO2,NB:O),,                    +GSOLNBO2;,,                  N 97Dup !
$
 PAR  G(GAS,NBO),,                      +F13097T+RTLNP;,,             N 97SUB !
 PAR  G(GAS,NBO2),,                     +F13108T+RTLNP;,,             N 97SUB !
$
 FUNCTION GSOLNBO   298.15  -434220.337+246.876204*T-42.99897*T*LN(T)
       -0.0044367135*T**2+7.613485E-10*T**3+201346.65*T**(-1);
      2210.00  Y  -456057.083+399.171599*T-62.76*T*LN(T);
      6000.00  N !
 FUNCTION GSOLNBO2  298.15  -817191.531+381.593377*T-64.17126*T*LN(T)
       -9.08246E-04*T**2-4.022435E-06*T**3+418142.7*T**(-1);
       700.00  Y  -811038.971+277.505525*T-47.77082*T*LN(T)
       -0.01985076*T**2;
      1000.00  Y  -7995222.39+66544.4364*T-9449.355*T*LN(T)
       +5.400225*T**2-5.80159E-04*T**3+1.0211785E+09*T**(-1);
      1300.00  Y  -825146.769+515.555749*T-83.0524*T*LN(T);
      2175.00  Y  -849262.299+611.84916*T-94.14*T*LN(T);
      6000.00  N !
 FUNCTION GNB2O5    298.15  -1942063.25+674.379374*T-115.742*T*LN(T)
       -0.0547895*T**2+8.24945333E-06*T**3+534527*T**(-1);
       700.00  Y  -1967843.43+1010.19042*T-166.3182*T*LN(T)
       -0.010714595*T**2+1.04697633E-06*T**3+2995953*T**(-1);
      1500.00  Y  -1970867.16+1053.49937*T-172.7281*T*LN(T)
       -0.006198805*T**2+5.181745E-07*T**3+2995953*T**(-1);
      1785.00  Y  -2077756.73+1625.45741*T-242.2536*T*LN(T);
      6000.00  N !
$ NbO(g)
 FUNCTION F13097T   298.15  +189929.973-57.5152038*T-26.20356*T*LN(T)
       -0.01029724*T**2+1.79974833E-06*T**3+26457.525*T**(-1);
       800.00  Y  +183755.016+21.8170481*T-38.16645*T*LN(T)
       +4.095299E-04*T**2-5.36172667E-08*T**3+650110*T**(-1);
      2800.00  Y  +228848.86-135.468636*T-18.95687*T*LN(T)
       -0.0030507635*T**2+5.403705E-08*T**3-18542860*T**(-1);
      6000.00  N !
$ NbO2(g)
 FUNCTION F13108T   298.15  -211739.603-48.8330406*T-30.95742*T*LN(T)
       -0.02867295*T**2+5.98674667E-06*T**3+42180.995*T**(-1);
       600.00  Y  -221589.351+106.929062*T-55.30411*T*LN(T)
       -0.001351704*T**2+1.17730783E-07*T**3+804771.5*T**(-1);
      1800.00  Y  -224255.604+127.550357*T-58.14923*T*LN(T)
       -7.5971E-06*T**2+2.18181667E-10*T**3+1281120*T**(-1);
      6000.00  N !
$ ------------------------------------------------------------------------------
$
 ASSESSED_SYSTEM
  NB-O(TDB -* +ION +GAS +BCC_A2 +NB2O5 +NBO +NBO2 
  ;P3 TMM:500/3500 STP:0.2/3000/-2/1) !
$
$
 LIST-OF-REFERENCE
 NUMBER  SOURCE
  Null   'Unknown source'
  91Din  'A.T. Dinsdale, Calphad, 15, 317-425(1991).'
  92SUB  'SGTE Substance Database, version 1992'
  97Dup  'N. Dupin, I. Ansara, unpublished, 1997; Nb-O'
  97SUB  'SGTE Substance Database, version 1997'
  07Jer  'R. Jerlerud Perez, A.R. Massih,
          J. Nucl. Mater., 360, 242-54(2007); Nb-O'
!

File: data/databases/sgte-binary/NbO-97Dup-LB.tdb
$
$ Database for Nb-O from N. Dupin and I. Ansara 1997 (included in LB Vol. 4)
$
$ N. Dupin, I. Ansara, unpublished, 1997.
$
$ Dataset created 2010.02.14 by Bengt Hallstedt.
$ 2021.01.31: Modified for use with GES6.
$ 2021.09.05: ION order fixed for GES6.
$
$ This dataset does not include neutral O in the ionic liquid. This shifts
$ the Nb2O5 equilibria somewhat. There is a Nb2O5 + liquid + gas equilibrium
$ at 1966 K, to compare with a congruent melting temperature at 1958 K in LB.
$
$ ------------------------------------------------------------------------------
 TEMP-LIM 298.15 6000.00 !
$
$ELEMENT NAME  REF. STATE               ATOMIC MASS H298-H0    S298    !
$
 ELEMENT /-   ELECTRON_GAS                0.0          0.0      0.0    ! 
 ELEMENT VA   VACUUM                      0.0          0.0      0.0    ! 
 ELEMENT NB   BCC_A2                     92.9064    5220.0     36.27   ! 
 ELEMENT O    1/2_MOLE_O2(G)             15.999     4341.0    102.52   ! 
$ ------------------------------------------------------------------------------
$ Species
$
 SPECIE  NB+2                               NB1/+2!
 SPECIE  NB+4                               NB1/+4!
 SPECIE  NBO                                NB1O1 !
 SPECIE  NBO2                               NB1O2 !
 SPECIE  NBO5/2                             NB1O2.5 !
 SPECIE  O-2                                O/-2 !
 SPECIE  O2                                 O2 !
 SPECIE  O3                                 O3 !
$ ------------------------------------------------------------------------------
$ Phase definitions
$
 PHASE LIQUID:L % 1 1 !
 CONST LIQUID:L : NB : !
$
 PHASE ION:Y % 2 1 1 !
 CONST ION:Y : NB+2 : O-2 VA NBO2 NBO5/2 : !
$
$ Fcc (cF4, Fm-3m) and MeX (cF8, Fm-3m)
$
 PHASE FCC_A1 %A 2 1 1 !
 CONST FCC_A1 : NB : VA : !
$
$ Bcc (cI2, Im-3m)
$
 PHASE BCC_A2 %B 2 1 3 !
 CONST BCC_A2 : NB : O VA : !
$
$ Hcp (hP2, P6_3/mmc) and Me2X (NiAs-type, hP4, P6_3/mmc, B8_1)
$
 PHASE HCP_A3 %A 2 1 0.5 !
 CONST HCP_A3 : NB : VA : !
$
$ Prototype NbO (cP6, Pm-3m)
$
 PHASE NBO % 2 1 1 !
 CONST NBO : NB : O : !
$
$ Prototype NbO2 (tI96, I4_1/a)
$
 PHASE NBO2 % 2 1 2 !
 CONST NBO2 : NB : O : !
$
$ Prototype Nb2O5 (mP99, P2/m)
$
 PHASE NB2O5 % 2 2 5 !
 CONST NB2O5 : NB : O : !
$
 PHASE O2GAS % 1 1 !
 CONST O2GAS : O2 :!
$
 PHASE GAS:G % 1 1 !
 CONST GAS:G : NB NBO NBO2 O O2 O3 : !
$ ------------------------------------------------------------------------------
$ Defaults
$
 DEFINE-SYSTEM-DEFAULT ELEMENT 2 !
 DEFAULT-COM DEFINE_SYSTEM_ELEMENT VA /- !
 DEFAULT-COM REJECT_PHASE LIQUID !
 TYPE-DEF % SEQ * !
 TYPE-DEF A GES AMEND_PHASE_DESCRIPTION @ MAGNETIC -3 0.28 !
 TYPE-DEF B GES AMEND_PHASE_DESCRIPTION @ MAGNETIC -1 0.4 !
 FUNCTION ZERO      298.15  0;                                         6000 N !
 FUNCTION UN_ASS    298.15  0;                                         6000 N !
 FUNCTION R         298.15  +8.31451;                                  6000 N !
 FUNCTION RTLNP     298.15  +8.31451*T*LN(1E-05*P);                    6000 N !
$ ------------------------------------------------------------------------------
$ Element data
$ ------------------------------------------------------------------------------
$ Nb
$
 PAR  G(BCC_A2,NB:VA),,                 +GHSERNB;,,                   N 91Din !
 PAR  G(FCC_A1,NB:VA),,                 +GHSERNB+13500+1.7*T;,,       N 91Din !
 PAR  G(HCP_A3,NB:VA),,                 +GHSERNB+10000+2.4*T;,,       N 91Din !
 PAR  G(LIQUID,NB),,                    +GLIQNB;,,                    N 91Din !
$
 PAR  G(ION,NB+2:VA),,                  +GLIQNB;,,                    N 91Din !
 PAR  G(GAS,NB),,                       +F13077T+RTLNP;,,             N 97SGT !
$
 FUNCTION GHSERNB   298.15  -8519.353+142.045475*T-26.4711*T*LN(T)
       +2.03475E-04*T**2-3.5012E-07*T**3+93399*T**(-1);
      2750.00  Y  -37669.3+271.720843*T-41.77*T*LN(T)+1.528238E+32*T**(-9);
      6000.00  N !
 FUNCTION GLIQNB    298.15  +29781.555-10.816418*T+GHSERNB-3.06098E-23*T**7;
      2750.00  Y  -7499.398+260.756148*T-41.77*T*LN(T);
      6000.00  N !
$ Nb(g)
 FUNCTION F13077T   298.15  +712766.598+48.6410598*T-35.6334*T*LN(T)
       +0.0078268*T**2-9.99561333E-07*T**3+58000.7*T**(-1);
      1000.00  Y  +718250.236-5.01491454*T-27.90045*T*LN(T)
       +0.0026618495*T**2-3.10671333E-07*T**3-710928.5*T**(-1);
      2800.00  Y  +747948.465-181.458415*T-4.752182*T*LN(T)
       -0.004599283*T**2+9.27975E-08*T**3-6445975*T**(-1);
      6400.00  Y  +744601.843-140.597978*T-9.951641*T*LN(T)
       -0.0035367055*T**2+6.06727333E-08*T**3-16843960*T**(-1);
     10000.00  N !
$ ------------------------------------------------------------------------------
$ O
$
$ GHSEROO modified in unary 3.0
$
 PAR  G(O2GAS,O2),,                     +2*GHSEROO+RTLNP;,,           N 91Din !
$
 PAR  G(GAS,O),,                        +F7397T+RTLNP;,,              N 92SGT !
 PAR  G(GAS,O2),,                       +2*GHSEROO+RTLNP;,,           N 91Din !
 PAR  G(GAS,O3),,                       +F7683T+RTLNP;,,              N 92SGT !
$
$ 1/2 O2(g)
 FUNCTION GHSEROO   298.15  -3480.87-25.503038*T-11.1355*T*LN(T)
       -0.005098875*T**2+6.61845833E-07*T**3-38365*T**(-1);
      1000.00  Y  -6568.763+12.659879*T-16.8138*T*LN(T)
       -5.957975E-04*T**2+6.781E-09*T**3+262905*T**(-1);
      3300.00  Y  -13986.728+31.259624*T-18.9536*T*LN(T)
       -4.25243E-04*T**2+1.0721E-08*T**3+4383200*T**(-1);
      6000.00  N !
$ O(g)
 FUNCTION F7397T    298.15  +243206.529-42897.0876*T**(-1)-20.7513421*T
       -21.0155542*T*LN(T)+1.26870532E-04*T**2-1.23131285E-08*T**3;
      2950.00  Y  +252301.473-3973170.33*T**(-1)-51.974853*T
       -17.2118798*T*LN(T)-5.41356254E-04*T**2+7.64520703E-09*T**3;
      6000.00  N !
$ O3(g)
 FUNCTION F7683T    298.15  +133772.042-11328.9959*T**(-1)-84.8602165*T
       -19.8314069*T*LN(T)-0.0392015696*T**2+7.90727187E-06*T**3;  
       600.00  Y  +120765.524+997137.156*T**(-1)+120.113376*T
       -51.8410152*T*LN(T)-0.00353983136*T**2+3.20640143E-07*T**3;
      1500.00  Y  +115412.196+1878139.02*T**(-1)+164.679664*T
       -58.069736*T*LN(T)-2.84399032E-04*T**2+5.95650279E-10*T**3;
      6000.00  N !
$ ------------------------------------------------------------------------------
$ Binary system
$
$ From N. Dupin and I. Ansara 1997 (included in LB Vol. 4)
$
$ N. Dupin, I. Ansara, unpublished, 1997.
$
$ Checked against LB.
$
$ This dataset does not include neutral O in the ionic liquid. This shifts
$ the Nb2O5 equilibria somewhat. There is a Nb2O5 + liquid + gas equilibrium
$ at 1966 K, to compare with a congruent melting temperature at 1958 K in LB.
$
 PAR  G(ION,NB+2:O-2),,                 +2*GSOLNBO
             +310681.92-135.66551*T;,,                                N 97Dup !
 PAR  G(ION,NBO2),,                     +GSOLNBO2+62301-16.9083*T;,,  N 97Dup !
 PAR  G(ION,NBO5/2),,                   +0.5*GNB2O5+19682.659-10*T;,, N 97Dup !
 PAR  L(ION,NB+2:O-2,VA;0),,            +56277.338;,,                 N 97Dup !
$
 PAR  G(BCC_A2,NB:O),,                  +GNB2O5-GSOLNBO2+250000;,,    N 97Dup !
 PAR  L(BCC_A2,NB:O,VA;0),,             +68028.474+46.2*T;,,          N 97Dup !
 PAR  L(BCC_A2,NB:O,VA;1),,             +370664.3;,,                  N 97Dup !
$
 PAR  G(NB2O5,NB:O),,                   +GNB2O5;,,                    N 97Dup !
 PAR  G(NBO,NB:O),,                     +GSOLNBO;,,                   N 97Dup !
 PAR  G(NBO2,NB:O),,                    +GSOLNBO2;,,                  N 97Dup !
$
 PAR  G(GAS,NBO),,                      +F13097T+RTLNP;,,             N 97SGT !
 PAR  G(GAS,NBO2),,                     +F13108T+RTLNP;,,             N 97SGT !
$
 FUNCTION GSOLNBO   298.15  -434220.337+246.876204*T-42.99897*T*LN(T)
       -0.0044367135*T**2+7.613485E-10*T**3+201346.65*T**(-1);
      2210.00  Y  -456057.083+399.171599*T-62.76*T*LN(T);
      6000.00  N !
 FUNCTION GSOLNBO2  298.15  -817191.531+381.593377*T-64.17126*T*LN(T)
       -9.08246E-04*T**2-4.022435E-06*T**3+418142.7*T**(-1);
       700.00  Y  -811038.971+277.505525*T-47.77082*T*LN(T)
       -0.01985076*T**2;
      1000.00  Y  -7995222.39+66544.4364*T-9449.355*T*LN(T)
       +5.400225*T**2-5.80159E-04*T**3+1.0211785E+09*T**(-1);
      1300.00  Y  -825146.769+515.555749*T-83.0524*T*LN(T);
      2175.00  Y  -849262.299+611.84916*T-94.14*T*LN(T);
      6000.00  N !
 FUNCTION GNB2O5    298.15  -1942063.25+674.379374*T-115.742*T*LN(T)
       -0.0547895*T**2+8.24945333E-06*T**3+534527*T**(-1);
       700.00  Y  -1967843.43+1010.19042*T-166.3182*T*LN(T)
       -0.010714595*T**2+1.04697633E-06*T**3+2995953*T**(-1);
      1500.00  Y  -1970867.16+1053.49937*T-172.7281*T*LN(T)
       -0.006198805*T**2+5.181745E-07*T**3+2995953*T**(-1);
      1785.00  Y  -2077756.73+1625.45741*T-242.2536*T*LN(T);
      6000.00  N !
$ NbO(g)
 FUNCTION F13097T   298.15  +189929.973-57.5152038*T-26.20356*T*LN(T)
       -0.01029724*T**2+1.79974833E-06*T**3+26457.525*T**(-1);
       800.00  Y  +183755.016+21.8170481*T-38.16645*T*LN(T)
       +4.095299E-04*T**2-5.36172667E-08*T**3+650110*T**(-1);
      2800.00  Y  +228848.86-135.468636*T-18.95687*T*LN(T)
       -0.0030507635*T**2+5.403705E-08*T**3-18542860*T**(-1);
      6000.00  N !
$ NbO2(g)
 FUNCTION F13108T   298.15  -211739.603-48.8330406*T-30.95742*T*LN(T)
       -0.02867295*T**2+5.98674667E-06*T**3+42180.995*T**(-1);
       600.00  Y  -221589.351+106.929062*T-55.30411*T*LN(T)
       -0.001351704*T**2+1.17730783E-07*T**3+804771.5*T**(-1);
      1800.00  Y  -224255.604+127.550357*T-58.14923*T*LN(T)
       -7.5971E-06*T**2+2.18181667E-10*T**3+1281120*T**(-1);
      6000.00  N !
$ ------------------------------------------------------------------------------
$
 ASSESSED_SYSTEM
  NB-O(TDB -* +ION +GAS +BCC_A2 +NB2O5 +NBO +NBO2 
  ;P3 TMM:500/3500 STP:0.2/3000/-2/1) !
$
$
 LIST-OF-REFERENCE
 NUMBER  SOURCE
  Null   'Unknown source'
  91Din  'A.T. Dinsdale, Calphad, 15, 317-425(1991).'
  92SGT  'SGTE Substance Database, version 1992'
  97Dup  'N. Dupin, I. Ansara, unpublished, 1997; Nb-O'
  97SGT  'SGTE Substance Database, version 1997'
!

File: data/databases/sgte-binary/NbP-09Tok.tdb
$
$ Database for Nb-P from T. Tokunaga et al., 2009
$
$ T. Tokunaga, N. Hanaya, H. Ohtani, M. Hasebe, ISIJ Int., 49, 947-56(2009).
$
$ Dataset created 2018.12.15 by Bengt Hallstedt.
$ 2021.01.31: Modified for use with GES6.
$
$ Too large temperature dependence for the phosphides.
$
$ ------------------------------------------------------------------------------
 TEMP-LIM 298.15 6000.00 !
$
$ELEMENT NAME  REF. STATE               ATOMIC MASS H298-H0    S298    !
$
 ELEMENT VA   VACUUM                      0.0          0.0      0.0    ! 
 ELEMENT NB   BCC_A2                     92.9064    5220.0     36.27   ! 
 ELEMENT P    WHITE_P                    30.97376   5360.0     41.09   ! 
$ ------------------------------------------------------------------------------
$ Phase definitions
$
 PHASE LIQUID:L % 1 1 !
 CONST LIQUID:L : NB P : !
$
$ Fcc (cF4, Fm-3m) and MeX (cF8, Fm-3m)
$
 PHASE FCC_A1 %A 2 1 1 !
 CONST FCC_A1 : NB P : VA : !
$
$ Bcc (cI2, Im-3m)
$
 PHASE BCC_A2 %B 2 1 3 !
 CONST BCC_A2 : NB% P : VA : !
$
$ Hcp (hP2, P6_3/mmc) and Me2X (NiAs-type, hP4, P6_3/mmc, B8_1)
$
 PHASE HCP_A3 %A 2 1 0.5 !
 CONST HCP_A3 : NB P : VA : !
$
$ Crystal structure seems not to be well defined
$
 PHASE WHITE_P % 1 1 !
 CONST WHITE_P : P : !
$
$ Crystal structure seems not to be well defined
$
 PHASE RED_P % 1 1 !
 CONST RED_P : P : !
$
$ Prototype Ti3P (tP32, P4_2/n)
$
 PHASE NB3P % 2 3 1 !
 CONST NB3P : NB : P : !
$
$ Prototype Nb7P4 (mC44, C2/m)
$
 PHASE NB7P4 % 2 7 4 !
 CONST NB7P4 : NB : P : !
$
$ Prototype NbAs (tI8, I4_1md)
$
 PHASE NBP % 2 1 1 !
 CONST NBP : NB : P : !
$
$ Prototype Ge2Os (mC12, C2/m)
$
 PHASE NBP2 % 2 1 2 !
 CONST NBP2 : NB : P : !
$ ------------------------------------------------------------------------------
$ Defaults
$
 DEFINE-SYSTEM-DEFAULT ELEMENT 2 !
 DEFAULT-COM DEFINE_SYSTEM_ELEMENT VA !
 TYPE-DEF % SEQ * !
 TYPE-DEF A GES AMEND_PHASE_DESCRIPTION @ MAGNETIC -3 0.28 !
 TYPE-DEF B GES AMEND_PHASE_DESCRIPTION @ MAGNETIC -1 0.4 !
 FUNCTION ZERO      298.15  0;                                         6000 N !
 FUNCTION UN_ASS    298.15  0;                                         6000 N !
 FUNCTION R         298.15  +8.31451;                                  6000 N !
$ ------------------------------------------------------------------------------
$ Element data
$ ------------------------------------------------------------------------------
$ Nb
$
 PAR  G(BCC_A2,NB:VA),,                 +GHSERNB;,,                   N 91Din !
 PAR  G(FCC_A1,NB:VA),,                 +GHSERNB+13500+1.7*T;,,       N 91Din !
 PAR  G(HCP_A3,NB:VA),,                 +GHSERNB+10000+2.4*T;,,       N 91Din !
 PAR  G(LIQUID,NB),,                    +GLIQNB;,,                    N 91Din !
$
 FUNCTION GHSERNB   298.15  -8519.353+142.045475*T-26.4711*T*LN(T)
       +2.03475E-04*T**2-3.5012E-07*T**3+93399*T**(-1);
      2750.00  Y  -37669.3+271.720843*T-41.77*T*LN(T)+1.528238E+32*T**(-9);
      6000.00  N !
 FUNCTION GLIQNB    298.15  +29781.555-10.816418*T+GHSERNB-3.06098E-23*T**7;
      2750.00  Y  -7499.398+260.756148*T-41.77*T*LN(T);
      6000.00  N !
$ ------------------------------------------------------------------------------
$ P
$
$ RHOMBOHEDRAL_A7 added in unary 4.4
$
 PAR  G(WHITE_P,P)              250.00  +GHSERPP;                3000 N 91Din !
 PAR  G(RED_P,P)                250.00  +GREDPP;                 3000 N 91Din !
 PAR  G(FCC_A1,P:VA)            250.00  +GREDPP+36819-13.138*T;  3000 N 91Din !
 PAR  G(BCC_A2,P:VA)            250.00  +GREDPP+44768.8-13.26*T; 3000 N 91Din !
$PAR  G(RHOMBOHEDRAL_A7,P)      250.00  +GHSERPP-188+0.12527*T;  3000 N 01SGUN !
 PAR  G(LIQUID,P)               250.00  +GLIQPP;                 3000 N 91Din !
$
 FUNCTION GHSERPP   250.00  -43821.799+1026.69389*T-178.426*T*LN(T)
       +0.290708*T**2-1.04022667E-04*T**3+1632695*T**(-1);
       317.30  Y  -9587.448+152.341487*T-28.7335301*T*LN(T)
       +0.001715669*T**2-2.2829E-07*T**3+172966*T**(-1);
      1000.00  Y  -8093.075+135.876831*T-26.326*T*LN(T);
      3000.00  N !
 FUNCTION GREDPP    250.00  -25976.559+148.672002*T-25.55*T*LN(T)
       +0.0034121*T**2-2.418867E-06*T**3+160095*T**(-1);
       500.00  Y  -21723.721+77.671737*T-14.368*T*LN(T)
       -0.00957685*T**2+3.93917E-07*T**3-141375*T**(-1);
       852.35  Y  -119408.413+1026.02962*T-149.449556*T*LN(T)
       +0.067272364*T**2-6.651929E-06*T**3+12495943*T**(-1);
      1500.00  Y  -16431.044+17.96235*T+GHSERPP;
      3000.00  N !
 FUNCTION GLIQPP    250.00  -26316.111+434.930931*T-70.7440584*T*LN(T)
       -0.002898936*T**2+3.9049371E-05*T**3+1141147*T**(-1);
       317.30  Y  -7232.449+133.291873*T-26.326*T*LN(T);
      3000.00  N !
$ ------------------------------------------------------------------------------
$ Binary system
$
$ T. Tokunaga, N. Hanaya, H. Ohtani, M. Hasebe, ISIJ Int., 49, 947-56(2009).
$
$ Checked against paper. Checked at 6000 K.
$
$ Too large temperature dependence for the phosphides.
$
 PAR  L(LIQUID,NB,P;0),,                -350000+20*T;,,               N 09Tok !
 PAR  L(LIQUID,NB,P;1),,                +70000;,,                     N 09Tok !
$
 PAR  L(BCC_A2,NB,P:VA;0),,             -328900+12.49*T;,,            N 09Tok !
 PAR  L(BCC_A2,NB,P:VA;1),,             +128100-16.36*T;,,            N 09Tok !
$
 PAR  G(NB3P,NB:P),,                    +3*GHSERNB+GHSERPP
             -314800+80*T;,,                                          N 09Tok !
 PAR  G(NB7P4,NB:P),,                   +7*GHSERNB+4*GHSERPP
             -1213300+240*T;,,                                        N 09Tok !
 PAR  G(NBP,NB:P),,                     +GHSERNB+GHSERPP
             -260800+43.2*T;,,                                        N 09Tok !
 PAR  G(NBP2,NB:P),,                    +GHSERNB+2*GHSERPP
             -330300+65*T;,,                                          N 09Tok !
$
$ Metastable
$
 PAR  L(FCC_A1,NB,P:VA;0),,             -328900+12.49*T;,,            N Same !
 PAR  L(FCC_A1,NB,P:VA;1),,             +128100-16.36*T;,,            N Same !
$
 PAR  L(HCP_A3,NB,P:VA;0),,             -328900+12.49*T;,,            N Same !
 PAR  L(HCP_A3,NB,P:VA;1),,             +128100-16.36*T;,,            N Same !
$ ------------------------------------------------------------------------------
$
$
 LIST-OF-REFERENCE
 NUMBER  SOURCE
  Null   'Unknown source'
  Same   'Same or similar interaction as in the corresponding stable phase'
  REFLAV 'Laves phase convention: G(LAVES,X:X)=+3*GHSERXX+15000'
  91Din  'A.T. Dinsdale, Calphad, 15, 317-425(1991).'
  01SGUN 'SGTE unary database V.4.4, 2001.'
  06Slu  'M.H.F. Sluiter, Calphad, 30, 357-44(2006); Nb'
  09Tok  'T. Tokunaga, N. Hanaya, H. Ohtani, M. Hasebe,
          ISIJ Int., 49, 947-56(2009); Nb-P'
!

File: data/databases/sgte-binary/NbRe-13Liu.tdb
$
$ Database for Nb-Re from X.L. Liu et al. 2013.
$
$ X.L. Liu, C.Z. Hargather, Z.-K. Liu, Calphad, 41, 119-27(2013).
$
$ Dataset created 2018.12.15 by Bengt Hallstedt.
$ 2021.01.31: Modified for use with GES6.
$
$ ------------------------------------------------------------------------------
 TEMP-LIM 298.15 6000.00 !
$
$ELEMENT NAME  REF. STATE               ATOMIC MASS H298-H0    S298    !
$
 ELEMENT VA   VACUUM                      0.0          0.0      0.0    ! 
 ELEMENT NB   BCC_A2                     92.9064    5220.0     36.27   ! 
 ELEMENT RE   HCP_A3                    186.207     5333.      36.4820 ! 
$ ------------------------------------------------------------------------------
$ Phase definitions
$
 PHASE LIQUID:L % 1 1 !
 CONST LIQUID:L : NB RE : !
$
$ Fcc (cF4, Fm-3m) and MeX (cF8, Fm-3m)
$
 PHASE FCC_A1 %A 2 1 1 !
 CONST FCC_A1 : NB RE : VA : !
$
$ Bcc (cI2, Im-3m)
$
 PHASE BCC_A2 %B 2 1 3 !
 CONST BCC_A2 : NB% RE : VA : !
$
$ Hcp (hP2, P6_3/mmc) and Me2X (NiAs-type, hP4, P6_3/mmc, B8_1)
$
 PHASE HCP_A3 %A 2 1 0.5 !
 CONST HCP_A3 : NB RE% : VA : !
$
$ Prototype alpha-Mn (cI58, I-43m)
$
 PHASE CHI_A12 % 3 24 10 24 !
 CONST CHI_A12 : RE : NB RE : NB RE : !
$
$ Prototype CrFe (tP30, P4_2/mnm)
$
 PHASE SIGMA_D8B % 3 10 4 16 !
 CONST SIGMA_D8B : RE : NB : NB RE : !
$ ------------------------------------------------------------------------------
$ Defaults
$
 DEFINE-SYSTEM-DEFAULT ELEMENT 2 !
 DEFAULT-COM DEFINE_SYSTEM_ELEMENT VA !
 TYPE-DEF % SEQ * !
 TYPE-DEF A GES AMEND_PHASE_DESCRIPTION @ MAGNETIC -3 0.28 !
 TYPE-DEF B GES AMEND_PHASE_DESCRIPTION @ MAGNETIC -1 0.4 !
 FUNCTION ZERO      298.15  0;                                         6000 N !
 FUNCTION UN_ASS    298.15  0;                                         6000 N !
 FUNCTION R         298.15  +8.31451;                                  6000 N !
$ ------------------------------------------------------------------------------
$ Element data
$ ------------------------------------------------------------------------------
$ Nb
$
 PAR  G(BCC_A2,NB:VA),,                 +GHSERNB;,,                   N 91Din !
 PAR  G(FCC_A1,NB:VA),,                 +GHSERNB+13500+1.7*T;,,       N 91Din !
 PAR  G(HCP_A3,NB:VA),,                 +GHSERNB+10000+2.4*T;,,       N 91Din !
 PAR  G(LIQUID,NB),,                    +GLIQNB;,,                    N 91Din !
$
 FUNCTION GHSERNB   298.15  -8519.353+142.045475*T-26.4711*T*LN(T)
       +2.03475E-04*T**2-3.5012E-07*T**3+93399*T**(-1);
      2750.00  Y  -37669.3+271.720843*T-41.77*T*LN(T)+1.528238E+32*T**(-9);
      6000.00  N !
 FUNCTION GLIQNB    298.15  +29781.555-10.816418*T+GHSERNB-3.06098E-23*T**7;
      2750.00  Y  -7499.398+260.756148*T-41.77*T*LN(T);
      6000.00  N !
$ ------------------------------------------------------------------------------
$ Re
$
$ HCP_A3 and LIQUID revised in unary 3.0
$ BCC_A2 revised in unary 4.4
$
 PAR  G(HCP_A3,RE:VA),,                 +GHSERRE;,,                   N 96Arb !
 PAR  G(FCC_A1,RE:VA),,                 +GHSERRE+11000-1.5*T;,,       N 91Din !
 PAR  G(BCC_A2,RE:VA),,                 +GHSERRE+17000-3.7*T;,,       N 01SGUN !
$PAR  G(BCC_A2,RE:VA),,                 +GHSERRE+29200-6*T;,,         N 91Din !
 PAR  G(LIQUID,RE),,                    +GLIQRE;,,                    N 96Arb !
$
 PAR  G(CHI_A12,RE:RE:RE),,             +58*GHSERRE
             +256567-25.456*T;,,                                      N 13Liu !
$
 FUNCTION GHSERRE   298.15  -7695.279+128.421589*T-24.348*T*LN(T)
       -0.00253505*T**2+1.92818E-07*T**3+32915*T**(-1);
      1200.00  Y  -15775.998+194.667426*T-33.586*T*LN(T)
       +0.00224565*T**2-2.81835E-07*T**3+1376270*T**(-1);
      2400.00  Y  -70882.739+462.110749*T-67.956*T*LN(T)
       +0.01184945*T**2-7.88955E-07*T**3+18075200*T**(-1);
      3458.00  Y  +346325.888-1211.37186*T+140.831655*T*LN(T)
       -0.033764567*T**2+1.053726E-06*T**3-1.34548866E+08*T**(-1);
      5000.00  Y  -78564.296+346.997842*T-49.519*T*LN(T);
      6000.00  N !
 FUNCTION GLIQRE    298.15  +23820.883-6.34538*T+GHSERRE;
      2000.00  Y  +568842.665-2527.83846*T+314.178898*T*LN(T)
       -0.08939817*T**2+3.92854E-06*T**3-1.63100987E+08*T**(-1);
      3458.00  Y  -39044.888+335.723691*T-49.519*T*LN(T);
      5000.00  Y  +39519.408-11.274151*T+GHSERRE;
      6000.00  N !
 FUNCTION GFCCRE    298.15  +GHSERRE+11000-1.5*T;                      6000 N !
 FUNCTION GBCCRE    298.15  +GHSERRE+17000-3.7*T;                      6000 N !
$ ------------------------------------------------------------------------------
$ Binary system
$
$ X.L. Liu, C.Z. Hargather, Z.-K. Liu, Calphad, 41, 119-27(2013).
$
$ Checked against paper and author's tdb. Checked at 6000 K.
$
 PAR  L(LIQUID,NB,RE;0),,               -8017-23.406*T;,,             N 13Liu !
 PAR  L(LIQUID,NB,RE;1),,               -2001;,,                      N 13Liu !
$
 PAR  L(BCC_A2,NB,RE:VA;0),,            -101060+10.568*T;,,           N 13Liu !
 PAR  L(BCC_A2,NB,RE:VA;1),,            -2300;,,                      N 13Liu !
$
 PAR  L(HCP_A3,NB,RE:VA;0),,            +64957-33.387*T;,,            N 13Liu !
$
 PAR  G(CHI_A12,RE:NB:NB),,             +24*GHSERRE+34*GHSERNB
             -610088-13.751*T;,,                                      N 13Liu !
 PAR  G(CHI_A12,RE:NB:RE),,             +48*GHSERRE+10*GHSERNB
             -758795-28.528*T;,,                                      N 13Liu !
 PAR  G(CHI_A12,RE:RE:NB),,             +34*GHSERRE+24*GHSERNB
             +252854;,,                                               N 13Liu !
 PAR  L(CHI_A12,RE:NB,RE:NB;0),,        -352931;,,                    N 13Liu !
 PAR  L(CHI_A12,RE:NB,RE:RE;0),,        -749989+280.032*T;,,          N 13Liu !
 PAR  L(CHI_A12,RE:NB:NB,RE;0),,        -1648141-289.844*T;,,         N 13Liu !
 PAR  L(CHI_A12,RE:RE:NB,RE;0),,        -1200286;,,                   N 13Liu !
$
 PAR  G(SIGMA_D8B,RE:NB:NB),,           +10*GHSERRE+20*GHSERNB
             -407760+0.692*T+0.008769*T**2;,,                         N 13Liu !
 PAR  G(SIGMA_D8B,RE:NB:RE),,           +26*GHSERRE+4*GHSERNB
             -67437+2.033*T;,,                                        N 13Liu !
 PAR  L(SIGMA_D8B,RE:NB:NB,RE;0),,      -479251-498.11*T;,,           N 13Liu !
$
$ metastable
$
 PAR  L(FCC_A1,NB,RE:VA;0),,            +27628;,,                     N 13Liu !
$ ------------------------------------------------------------------------------
$
$
 LIST-OF-REFERENCE
 NUMBER  SOURCE
  Null   'Unknown source'
  Same   'Same or similar interaction as in the corresponding stable phase'
  REFLAV 'Laves phase convention: G(LAVES,X:X)=+3*GHSERXX+15000'
  91Din  'A.T. Dinsdale, Calphad, 15, 317-425(1991).'
  96Arb  'J.W. Arblaster, Calphad, 20, 343-52(1996),
          SGTE unary database V.3.0, 1996; Re'
  01SGUN 'SGTE unary database V.4.4, 2001.'
  13Liu  'X.L. Liu, C.Z. Hargather, Z.-K. Liu, Calphad, 41, 119-27(2013); Nb-Re'
!
