Repository: orchid-calphad/orchid-project.org

# orchid-project.org

Website and released data of **ORCHID** (Open Repository for CALPHAD Hypotheses, Intelligence, and Discovery),
served by GitHub Pages at https://orchid-project.org. Releases are archived on Zenodo (one DOI per version).

- `index.html`, `catalog/`, `best-practices.html` — static, self-contained pages (generated in the ORCHID tooling).
- `data/` — released data: catalog, redistributable TDB files, convex hulls. Licences: `data/LICENSES.md`, `data/NOTICE.md`.
- `llms.txt`, `data/croissant.json`, `CITATION.cff`, `.zenodo.json` — machine-readable metadata.

Only data with clear redistribution rights are published.

File: data/databases/sgte-binary/NbRe-20Yen.tdb
$
$ Database for Nb-Re from S. Yen et al. 2020.
$
$ S. Yen, S. Wu, M.A. Makhraja, K. Lo, A. Yeh, K. Yoshimi, C. Zhang, S. Lin,
$ Calphad, 70, 101797(2020).
$
$ Dataset created 2023.10.17 by Bengt Hallstedt.
$
$ ------------------------------------------------------------------------------
 TEMP-LIM 298.15 6000.00 !
$
$ELEMENT NAME  REF. STATE               ATOMIC MASS H298-H0    S298    !
$
 ELEMENT VA   VACUUM                      0.0          0.0      0.0    ! 
 ELEMENT NB   BCC_A2                     92.9064    5220.0     36.27   ! 
 ELEMENT RE   HCP_A3                    186.207     5333.      36.4820 ! 
$ ------------------------------------------------------------------------------
$ Phase definitions
$
 PHASE LIQUID:L % 1 1 !
 CONST LIQUID:L : NB RE : !
$
$ Fcc (cF4, Fm-3m) and MeX (cF8, Fm-3m)
$
 PHASE FCC_A1 %A 2 1 1 !
 CONST FCC_A1 : NB RE : VA : !
$
$ Bcc (cI2, Im-3m)
$
 PHASE BCC_A2 %B 2 1 3 !
 CONST BCC_A2 : NB% RE : VA : !
$
$ Hcp (hP2, P6_3/mmc) and Me2X (NiAs-type, hP4, P6_3/mmc, B8_1)
$
 PHASE HCP_A3 %A 2 1 0.5 !
 CONST HCP_A3 : NB RE% : VA : !
$
$ Prototype alpha-Mn (cI58, I-43m)
$
 PHASE CHI_A12 % 3 24 10 24 !
 CONST CHI_A12 : RE : NB RE : NB RE : !
$
$ Prototype CrFe (tP30, P4_2/mnm)
$
 PHASE SIGMA_D8B % 3 10 4 16 !
 CONST SIGMA_D8B : RE : NB RE : NB RE : !
$ ------------------------------------------------------------------------------
$ Defaults
$
 DEFINE-SYSTEM-DEFAULT ELEMENT 2 !
 DEFAULT-COM DEFINE_SYSTEM_ELEMENT VA !
 TYPE-DEF % SEQ * !
 TYPE-DEF A GES AMEND_PHASE_DESCRIPTION @ MAGNETIC -3 0.28 !
 TYPE-DEF B GES AMEND_PHASE_DESCRIPTION @ MAGNETIC -1 0.4 !
 FUNCTION ZERO      298.15  0;                                         6000 N !
 FUNCTION UN_ASS    298.15  0;                                         6000 N !
 FUNCTION R         298.15  +8.31451;                                  6000 N !
$ ------------------------------------------------------------------------------
$ Element data
$ ------------------------------------------------------------------------------
$ Nb
$
 PAR  G(BCC_A2,NB:VA),,                 +GHSERNB;,,                   N 91Din !
 PAR  G(FCC_A1,NB:VA),,                 +GHSERNB+13500+1.7*T;,,       N 91Din !
 PAR  G(HCP_A3,NB:VA),,                 +GHSERNB+10000+2.4*T;,,       N 91Din !
 PAR  G(LIQUID,NB),,                    +GLIQNB;,,                    N 91Din !
$
 FUNCTION GHSERNB   298.15  -8519.353+142.045475*T-26.4711*T*LN(T)
       +2.03475E-04*T**2-3.5012E-07*T**3+93399*T**(-1);
      2750.00  Y  -37669.3+271.720843*T-41.77*T*LN(T)+1.528238E+32*T**(-9);
      6000.00  N !
 FUNCTION GLIQNB    298.15  +29781.555-10.816418*T+GHSERNB-3.06098E-23*T**7;
      2750.00  Y  -7499.398+260.756148*T-41.77*T*LN(T);
      6000.00  N !
$ ------------------------------------------------------------------------------
$ Re
$
$ HCP_A3 and LIQUID revised in unary 3.0
$ BCC_A2 revised in unary 4.4
$
 PAR  G(HCP_A3,RE:VA),,                 +GHSERRE;,,                   N 96Arb !
 PAR  G(FCC_A1,RE:VA),,                 +GHSERRE+11000-1.5*T;,,       N 91Din !
 PAR  G(BCC_A2,RE:VA),,                 +GHSERRE+17000-3.7*T;,,       N 01SGUN !
$PAR  G(BCC_A2,RE:VA),,                 +GHSERRE+29200-6*T;,,         N 91Din !
 PAR  G(LIQUID,RE),,                    +GLIQRE;,,                    N 96Arb !
$
 PAR  G(CHI_A12,RE:RE:RE),,             +58*GHSERRE+318000;,,         N 10Yan !
 PAR  G(SIGMA_D8B,RE:RE:RE),,           +30*GHSERRE+296300;,,         N 10Yan !
$
 FUNCTION GHSERRE   298.15  -7695.279+128.421589*T-24.348*T*LN(T)
       -0.00253505*T**2+1.92818E-07*T**3+32915*T**(-1);
      1200.00  Y  -15775.998+194.667426*T-33.586*T*LN(T)
       +0.00224565*T**2-2.81835E-07*T**3+1376270*T**(-1);
      2400.00  Y  -70882.739+462.110749*T-67.956*T*LN(T)
       +0.01184945*T**2-7.88955E-07*T**3+18075200*T**(-1);
      3458.00  Y  +346325.888-1211.37186*T+140.831655*T*LN(T)
       -0.033764567*T**2+1.053726E-06*T**3-1.34548866E+08*T**(-1);
      5000.00  Y  -78564.296+346.997842*T-49.519*T*LN(T);
      6000.00  N !
 FUNCTION GLIQRE    298.15  +23820.883-6.34538*T+GHSERRE;
      2000.00  Y  +568842.665-2527.83846*T+314.178898*T*LN(T)
       -0.08939817*T**2+3.92854E-06*T**3-1.63100987E+08*T**(-1);
      3458.00  Y  -39044.888+335.723691*T-49.519*T*LN(T);
      5000.00  Y  +39519.408-11.274151*T+GHSERRE;
      6000.00  N !
 FUNCTION GFCCRE    298.15  +GHSERRE+11000-1.5*T;                      6000 N !
 FUNCTION GBCCRE    298.15  +GHSERRE+17000-3.7*T;                      6000 N !
$ ------------------------------------------------------------------------------
$ Binary system
$
$ S. Yen, S. Wu, M.A. Makhraja, K. Lo, A. Yeh, K. Yoshimi, C. Zhang, S. Lin,
$ Calphad, 70, 101797(2020).
$
$ Checked against paper and author's tdb. Checked at 6000 K.
$
 PAR  L(LIQUID,NB,RE;0),,               -80207.5+10.4757*T;,,         N 20Yen !
 PAR  L(LIQUID,NB,RE;1),,               -5264.38+3.4212*T;,,          N 20Yen !
$
 PAR  L(BCC_A2,NB,RE:VA;0),,            -98999.1+17.7753*T;,,         N 20Yen !
 PAR  L(BCC_A2,NB,RE:VA;1),,            -18991.7+6.0005*T;,,          N 20Yen !
$
 PAR  L(HCP_A3,NB,RE:VA;0),,            +50009.5-21.9975*T;,,         N 20Yen !
$
 PAR  G(CHI_A12,RE:NB:NB),,             +24*GHSERRE+34*GHSERNB
             -519200-137*T;,,                                         N 20Yen !
 PAR  G(CHI_A12,RE:NB:RE),,             +48*GHSERRE+10*GHSERNB
             -738190+62.6532*T;,,                                     N 20Yen !
 PAR  G(CHI_A12,RE:RE:NB),,             +34*GHSERRE+24*GHSERNB
             +529700+79.9883*T;,,                                     N 20Yen !
 PAR  L(CHI_A12,RE:NB,RE:*;0),,         -470015+32*T;,,               N 20Yen !
 PAR  L(CHI_A12,RE:*:NB,RE;0),,         -1357030+12.0727*T;,,         N 20Yen !
$
 PAR  G(SIGMA_D8B,RE:NB:NB),,           +10*GHSERRE+20*GHSERNB
             -376477+26.2818*T;,,                                     N 20Yen !
 PAR  G(SIGMA_D8B,RE:NB:RE),,           +26*GHSERRE+4*GHSERNB
             -27535-45*T;,,                                           N 20Yen !
 PAR  G(SIGMA_D8B,RE:RE:NB),,           +14*GHSERRE+16*GHSERNB
             -164966-189.05*T;,,                                      N 20Yen !
 PAR  L(SIGMA_D8B,RE:*:NB,RE;0),,       -960000+199.945*T;,,          N 20Yen !
 PAR  L(SIGMA_D8B,RE:NB,RE:*;0),,       -534369+130.893*T;,,          N 20Yen !
$
$ metastable
$
 PAR  L(FCC_A1,NB,RE:VA;0),,            +50009.5-21.9975*T;,,         N Same !
$ ------------------------------------------------------------------------------
$
$
 LIST-OF-REFERENCE
 NUMBER  SOURCE
  Null   'Unknown source'
  Same   'Same or similar interaction as in the corresponding stable phase'
  REFLAV 'Laves phase convention: G(LAVES,X:X)=+3*GHSERXX+15000'
  91Din  'A.T. Dinsdale, Calphad, 15, 317-425(1991).'
  96Arb  'J.W. Arblaster, Calphad, 20, 343-52(1996),
          SGTE unary database V.3.0, 1996; Re'
  01SGUN 'SGTE unary database V.4.4, 2001.'
  10Yan  'Y. Yang, C. Zhang, S. Chen, D. Morgan, Y.A. Chang,
          Intermetallics, 18, 574-81(2010); Mo-Re'
  20Yen  'S. Yen, S. Wu, M.A. Makhraja, K. Lo, A. Yeh, K. Yoshimi, C. Zhang,
          S. Lin, Calphad, 70, 101797(2020); Nb-Re'
!

File: data/databases/sgte-binary/NbSb-22Li.tdb
$
$ Database for Nb-Sb from X. Li et al. 2022.
$
$ X. Li, Z. Li, S. Duan, D. Qin, Q. Wang, C. Chen, S. Li, F. Cao, J. Mao,
$ C. Wang, J. Sui, X. Liu, Q. Zhang, Acta Mater., 228, 117736(2022).
$
$ Dataset created 2023.11.05 by Bengt Hallstedt.
$
$ The parameters are only included in the supplemental material.
$
$ Invariant equiliobria differ by up to 8 K, possibly due to rounding errors.
$
$ ------------------------------------------------------------------------------
 TEMP-LIM 298.15 6000.00 !
$
$ELEMENT NAME  REF. STATE               ATOMIC MASS H298-H0    S298    !
$
 ELEMENT VA   VACUUM                      0.0          0.0      0.0    ! 
 ELEMENT NB   BCC_A2                     92.9064    5220.0     36.27   ! 
 ELEMENT SB   RHOMBOHEDRAL_A7           121.75      5870.152   45.5219 ! 
$ ------------------------------------------------------------------------------
$ Phase definitions
$
 PHASE LIQUID:L % 1 1 !
 CONST LIQUID:L : NB SB : !
$
$ Fcc (cF4, Fm-3m) and MeX (cF8, Fm-3m)
$
 PHASE FCC_A1 %A 2 1 1 !
 CONST FCC_A1 : NB SB : VA : !
$
$ Bcc (cI2, Im-3m)
$
 PHASE BCC_A2 %B 2 1 3 !
 CONST BCC_A2 : NB% SB : VA : !
$
$ Hcp (hP2, P6_3/mmc) and Me2X (NiAs-type, hP4, P6_3/mmc, B8_1)
$
 PHASE HCP_A3 %A 2 1 0.5 !
 CONST HCP_A3 : NB SB : VA : !
$
$ Prototype alpha-As (hR2, R-3m)
$
 PHASE RHOMBOHEDRAL_A7 % 1 1 !
 CONST RHOMBOHEDRAL_A7 : NB SB% : !
$
$ Prototype Cr3Si (cP8, Pm-3n)
$
 PHASE NB3SB_A15 % 2 3 1 !
 CONST NB3SB_A15 : NB% SB : NB SB% : !
$
$ Prototype Ti5Te4 (tI18, I4/m)
$
 PHASE NB5SB4 % 2 5 4 !
 CONST NB5SB4 : NB : SB : !
$
$ Prototype Ge2Os (mC12, C2/m)
$
 PHASE NBSB2 % 2 1 2 !
 CONST NBSB2 : NB : SB : !
$ ------------------------------------------------------------------------------
$ Defaults
$
 DEFINE-SYSTEM-DEFAULT ELEMENT 2 !
 DEFAULT-COM DEFINE_SYSTEM_ELEMENT VA !
 TYPE-DEF % SEQ * !
 TYPE-DEF A GES AMEND_PHASE_DESCRIPTION @ MAGNETIC -3 0.28 !
 TYPE-DEF B GES AMEND_PHASE_DESCRIPTION @ MAGNETIC -1 0.4 !
 FUNCTION ZERO      298.15  0;                                         6000 N !
 FUNCTION UN_ASS    298.15  0;                                         6000 N !
$ ------------------------------------------------------------------------------
$ Element data
$ ------------------------------------------------------------------------------
$ Nb
$
$ RHOMBOHEDRAL_A7 from 22Li not included in unary
$
 PAR  G(BCC_A2,NB:VA),,                 +GHSERNB;,,                   N 91Din !
 PAR  G(FCC_A1,NB:VA),,                 +GHSERNB+13500+1.7*T;,,       N 91Din !
 PAR  G(HCP_A3,NB:VA),,                 +GHSERNB+10000+2.4*T;,,       N 91Din !
 PAR  G(RHOMBOHEDRAL_A7,NB),,           +GHSERNB+57258.1+19.9863*T;,, N 22Li !
 PAR  G(LIQUID,NB),,                    +GLIQNB;,,                    N 91Din !
$
 PAR  G(NB3SB_A15,NB:NB),,              +4*GHSERNB+24000;,,           N 22Li !
$
 FUNCTION GHSERNB   298.15  -8519.353+142.045475*T-26.4711*T*LN(T)
       +2.03475E-04*T**2-3.5012E-07*T**3+93399*T**(-1);
      2750.00  Y  -37669.3+271.720843*T-41.77*T*LN(T)+1.528238E+32*T**(-9);
      6000.00  N !
 FUNCTION GLIQNB    298.15  +29781.555-10.816418*T+GHSERNB-3.06098E-23*T**7;
      2750.00  Y  -7499.398+260.756148*T-41.77*T*LN(T);
      6000.00  N !
$ ------------------------------------------------------------------------------
$ Sb
$
$ BCT_A5 revised in unary 3.0
$
$ BCT_A5 the value from 91Din is used in LBall-v7+fun.tdb.
$ BCT_A5 the value from 96SGUN is used in SGSOL 5.0.
$ It is only needed in Sb-Sn.
$
 PAR  G(RHOMBOHEDRAL_A7,SB),,           +GHSERSB;                2000 N 91Din !
 PAR  G(FCC_A1,SB:VA),,                 +GHSERSB+19874-13.7*T;   2000 N 91Din !
 PAR  G(BCC_A2,SB:VA),,                 +GHSERSB+19874-15.1*T;   2000 N 91Din !
 PAR  G(HCP_A3,SB:VA),,                 +GHSERSB+19874-13*T;     2000 N 91Din !
$PAR  G(BCT_A5,SB),,                    +GHSERSB+13000-8*T;      2000 N 96SGUN !
$PAR  G(BCT_A5,SB),,                    +GHSERSB+1000;           2000 N 91Din !
 PAR  G(LIQUID,SB),,                    +GLIQSB;                 2000 N 91Din !
$
 PAR  G(NB3SB_A15,SB:SB),,              +4*GHSERSB+24000;,,           N 22Li !
$
 FUNCTION GHSERSB   298.15  -9242.858+156.154689*T-30.5130752*T*LN(T)
       +0.007748768*T**2-3.003415E-06*T**3+100625*T**(-1);
       903.78  Y  -11738.83+169.485872*T-31.38*T*LN(T)+1.616849E+27*T**(-9);
      2000.00  N !
 FUNCTION GLIQSB    298.15  +19822.328-21.923164*T+GHSERSB-1.74847E-20*T**7;
       903.78  Y  +8175.359+147.455986*T-31.38*T*LN(T);
      2000.00  N !
$ ------------------------------------------------------------------------------
$ Binary system
$
$ X. Li, Z. Li, S. Duan, D. Qin, Q. Wang, C. Chen, S. Li, F. Cao, J. Mao,
$ C. Wang, J. Sui, X. Liu, Q. Zhang, Acta Mater., 228, 117736(2022).
$
$ Checked against paper. Checked at 6000K.
$
$ The parameters are only included in the supplemental material.
$
$ Invariant equiliobria differ by up to 8 K, possibly due to rounding errors.
$
 PAR  L(LIQUID,NB,SB;0),,               +23651.3-18.0831*T;,,         N 22Li !
 PAR  L(LIQUID,NB,SB;1),,               +41762.8-9.4839*T;,,          N 22Li !
 PAR  L(LIQUID,NB,SB;2),,               +15773.7;,,                   N 22Li !
$
 PAR  L(BCC_A2,NB,SB:VA;0),,            -20845.7+9.0169*T;,,          N 22Li !
$
 PAR  G(NB3SB_A15,NB:SB),,              +3*GHSERNB+GHSERSB
             -21232.08-13.5448*T;,,                                   N 22Li !
 PAR  G(NB3SB_A15,SB:NB),,              +3*GHSERSB+GHSERNB
             -3861.008-12.4024*T;,,                                   N 22Li !
$
 PAR  G(NB5SB4,NB:SB),,                 +5*GHSERNB+4*GHSERSB
             -77535.09-31.4172*T;,,                                   N 22Li !
 PAR  G(NBSB2,NB:SB),,                  +GHSERNB+2*GHSERSB
             -23280.96-11.4483*T;,,                                   N 22Li !
$
$ metastable
$
 PAR  L(FCC_A1,NB,SB:VA;0),,            -20845.7+9.0169*T;,,          N Same !
 PAR  L(HCP_A3,NB,SB:VA;0),,            -20845.7+9.0169*T;,,          N Same !
$ ------------------------------------------------------------------------------
$
$
 LIST-OF-REFERENCE
 NUMBER  SOURCE
  Null   'Unknown source'
  Same   'Same or similar interaction as in the corresponding stable phase'
  REFLAV 'Laves phase convention: G(LAVES,X:X)=+3*GHSERXX+15000'
  91Din  'A.T. Dinsdale, Calphad, 15, 317-425(1991).'
  96SGUN 'SGTE unary database V.3.0, 1996.'
  22Li   'X. Li, Z. Li, S. Duan, D. Qin, Q. Wang, C. Chen, S. Li, F. Cao,
          J. Mao, C. Wang, J. Sui, X. Liu, Q. Zhang,
          Acta Mater., 228, 117736(2022); Nb, Nb-Sb'
!

File: data/databases/sgte-binary/NbSi-02Fer-alt.tdb
$
$ Database for Nb-Si from P.B. Fernandes et al. 2002
$
$ P.B. Fernandes, G.C. Coelho, F. Ferreira, C.A. Nunes, B. Sundman,
$ Intermetallics, 10, 993-99(2002).
$
$ Dataset created 2010.07.10 by Bengt Hallstedt.
$ 2021.01.31: Modified for use with GES6.
$
$ Using the model Nb4(Nb,Va)Si3 for beta-Nb5Si3.
$
$ ------------------------------------------------------------------------------
 TEMP-LIM 298.15 6000.00 !
$
$ELEMENT NAME  REF. STATE               ATOMIC MASS H298-H0    S298    !
$
 ELEMENT VA   VACUUM                      0.0          0.0      0.0    ! 
 ELEMENT NB   BCC_A2                     92.9064    5220.0     36.27   ! 
 ELEMENT SI   DIAMOND_A4                 28.0855    3217.      18.81   ! 
$ ------------------------------------------------------------------------------
$ Phase definitions
$
 PHASE LIQUID:L % 1 1 !
 CONST LIQUID:L : NB SI : !
$
$ Fcc (cF4, Fm-3m) and MeX (cF8, Fm-3m)
$
 PHASE FCC_A1 %A 2 1 1 !
 CONST FCC_A1 : NB SI : VA : !
$
$ Bcc (cI2, Im-3m)
$
 PHASE BCC_A2 %B 2 1 3 !
 CONST BCC_A2 : NB% SI : VA : !
$
$ Hcp (hP2, P6_3/mmc) and Me2X (NiAs-type, hP4, P6_3/mmc, B8_1)
$
 PHASE HCP_A3 %A 2 1 0.5 !
 CONST HCP_A3 : NB SI : VA : !
$
$ Prototype C (cF8, Fd-3m)
$
 PHASE DIAMOND_A4 % 1 1 !
 CONST DIAMOND_A4 : SI : !
$
$ Prototype Ti3P (tP32, P4_2/n)
$
 PHASE NB3SI % 2 3 1 !
 CONST NB3SI : NB : SI : !
$
$ Prototype Cr5B3 (tI32, I4/mcm), alpha-Nb5Si3
$
 PHASE NB5SI3_D8L % 2 5 3 !
 CONST NB5SI3_D8L : NB : SI : !
$
$ Prototype W5Si3 (tI32, I4/mcm), beta-Nb5Si3
$
 PHASE NB5SI3_D8M % 3 4 1 3 !
 CONST NB5SI3_D8M : NB : NB VA : SI : !
$
$ Prototype CrSi2 (hP9, P6_222)
$
 PHASE NBSI2_C40 % 2 1 2 !
 CONST NBSI2_C40 : NB : SI : !
$ ------------------------------------------------------------------------------
$ Defaults
$
 DEFINE-SYSTEM-DEFAULT ELEMENT 2 !
 DEFAULT-COM DEFINE_SYSTEM_ELEMENT VA !
 TYPE-DEF % SEQ * !
 TYPE-DEF A GES AMEND_PHASE_DESCRIPTION @ MAGNETIC -3 0.28 !
 TYPE-DEF B GES AMEND_PHASE_DESCRIPTION @ MAGNETIC -1 0.4 !
 FUNCTION ZERO      298.15  0;                                         6000 N !
 FUNCTION UN_ASS    298.15  0;                                         6000 N !
 FUNCTION R         298.15  +8.31451;                                  6000 N !
$ ------------------------------------------------------------------------------
$ Element data
$ ------------------------------------------------------------------------------
$ Nb
$
 PAR  G(BCC_A2,NB:VA),,                 +GHSERNB;,,                   N 91Din !
 PAR  G(FCC_A1,NB:VA),,                 +GHSERNB+13500+1.7*T;,,       N 91Din !
 PAR  G(HCP_A3,NB:VA),,                 +GHSERNB+10000+2.4*T;,,       N 91Din !
 PAR  G(LIQUID,NB),,                    +GLIQNB;,,                    N 91Din !
$
 FUNCTION GHSERNB   298.15  -8519.353+142.045475*T-26.4711*T*LN(T)
       +2.03475E-04*T**2-3.5012E-07*T**3+93399*T**(-1);
      2750.00  Y  -37669.3+271.720843*T-41.77*T*LN(T)+1.528238E+32*T**(-9);
      6000.00  N !
 FUNCTION GLIQNB    298.15  +29781.555-10.816418*T+GHSERNB-3.06098E-23*T**7;
      2750.00  Y  -7499.398+260.756148*T-41.77*T*LN(T);
      6000.00  N !
$ ------------------------------------------------------------------------------
$ Si
$
 PAR  G(DIAMOND_A4,SI),,                +GHSERSI;                3600 N 91Din !
 PAR  G(FCC_A1,SI:VA),,                 +GHSERSI+51000-21.8*T;   3600 N 91Din !
 PAR  G(BCC_A2,SI:VA),,                 +GHSERSI+47000-22.5*T;   3600 N 91Din !
 PAR  G(HCP_A3,SI:VA),,                 +GHSERSI+49200-20.8*T;   3600 N 91Din !
$PAR  G(CBCC_A12,SI:VA),,               +GHSERSI+50208-20.377*T; 3600 N 91Din !
$PAR  G(CUB_A13,SI:VA),,                +GHSERSI+47279-20.377*T; 3600 N 91Din !
 PAR  G(LIQUID,SI),,                    +GLIQSI;                 3600 N 91Din !
$
 FUNCTION GHSERSI   298.15  -8162.609+137.236859*T-22.8317533*T*LN(T)
       -0.001912904*T**2-3.552E-09*T**3+176667*T**(-1);
      1687.00  Y  -9457.642+167.281367*T-27.196*T*LN(T)-4.20369E+30*T**(-9);
      3600.00  N !
 FUNCTION GLIQSI    298.15  +50696.36-30.099439*T+GHSERSI+2.09307E-21*T**7;
      1687.00  Y  +40370.523+137.722298*T-27.196*T*LN(T);
      3600.00  N !
 FUNCTION GBCCSI    298.15  +GHSERSI+47000-22.5*T;               3600 N 91Din !
$ ------------------------------------------------------------------------------
$ Binary system
$
$ P.B. Fernandes, G.C. Coelho, F. Ferreira, C.A. Nunes, B. Sundman,
$ Intermetallics, 10, 993-99(2002).
$
$ Checked against paper. Checked at 6000K.
$
$ Using the model Nb4(Nb,Va)Si3 for beta-Nb5Si3.
$
 PAR  L(LIQUID,NB,SI;0),,               -197000;,,                    N 02Fer !
 PAR  L(LIQUID,NB,SI;1),,               -16000;,,                     N 02Fer !
 PAR  L(LIQUID,NB,SI;2),,               +47000;,,                     N 02Fer !
$
 PAR  L(BCC_A2,NB,SI:VA;0),,            -154000;,,                    N 02Fer !
 PAR  L(BCC_A2,NB,SI:VA;1),,            -16000;,,                     N 02Fer !
 PAR  L(BCC_A2,NB,SI:VA;2),,            +47000;,,                     N 02Fer !
$
 PAR  G(NB3SI,NB:SI),,                  +3*GHSERNB+GHSERSI
             -143400-21*T;,,                                          N 02Fer !
$
 PAR  G(NB5SI3_D8L,NB:SI),,             +5*GHSERNB+3*GHSERSI
             -487097-33*T;,,                                          N 02Fer !
$
 PAR  G(NB5SI3_D8M,NB:NB:SI),,          +5*GHSERNB+3*GHSERSI
             -440500-54*T;,,                                          N 02Fer !
 PAR  G(NB5SI3_D8M,NB:VA:SI),,          +4*GHSERNB+3*GHSERSI
             -335000-66*T;,,                                          N 02Fer !
 PAR  L(NB5SI3_D8M,NB:NB,VA:SI;0),,     +12000;,,                     N 02Fer !
$
 PAR  G(NBSI2_C40,NB:SI),,              +GHSERNB+2*GHSERSI
             -168000-8*T;,,                                           N 02Fer !
$
$ Metastable
$
 PAR  L(FCC_A1,NB,SI:VA;0),,            -154000;,,                    N Same !
 PAR  L(FCC_A1,NB,SI:VA;1),,            -16000;,,                     N Same !
 PAR  L(FCC_A1,NB,SI:VA;2),,            +47000;,,                     N Same !
$
 PAR  L(HCP_A3,NB,SI:VA;0),,            -154000;,,                    N Same !
 PAR  L(HCP_A3,NB,SI:VA;1),,            -16000;,,                     N Same !
 PAR  L(HCP_A3,NB,SI:VA;2),,            +47000;,,                     N Same !
$ ------------------------------------------------------------------------------
$
$
 LIST-OF-REFERENCE
 NUMBER  SOURCE
  Null   'Unknown source'
  Same   'Same or similar interaction as in the corresponding stable phase'
  REFLAV 'Laves phase convention: G(LAVES,X:X)=+3*GHSERXX+15000'
  COST   'COST 507 database'
  91Din  'A.T. Dinsdale, Calphad, 15, 317-425(1991).'
  02Fer  'P.B. Fernandes, G.C. Coelho, F. Ferreira, C.A. Nunes, B. Sundman,
          Intermetallics, 10, 993-99(2002); Nb-Si'
!

File: data/databases/sgte-binary/NbSi-02Fer.tdb
$
$ Database for Nb-Si from P.B. Fernandes et al. 2002
$
$ P.B. Fernandes, G.C. Coelho, F. Ferreira, C.A. Nunes, B. Sundman,
$ Intermetallics, 10, 993-99(2002).
$
$ Dataset created 2010.07.10 by Bengt Hallstedt.
$ 2021.01.31: Modified for use with GES6.
$
$ Using the model Nb4(Nb,Si)Si3 for beta-Nb5Si3.
$
$ ------------------------------------------------------------------------------
 TEMP-LIM 298.15 6000.00 !
$
$ELEMENT NAME  REF. STATE               ATOMIC MASS H298-H0    S298    !
$
 ELEMENT VA   VACUUM                      0.0          0.0      0.0    ! 
 ELEMENT NB   BCC_A2                     92.9064    5220.0     36.27   ! 
 ELEMENT SI   DIAMOND_A4                 28.0855    3217.      18.81   ! 
$ ------------------------------------------------------------------------------
$ Phase definitions
$
 PHASE LIQUID:L % 1 1 !
 CONST LIQUID:L : NB SI : !
$
$ Fcc (cF4, Fm-3m) and MeX (cF8, Fm-3m)
$
 PHASE FCC_A1 %A 2 1 1 !
 CONST FCC_A1 : NB SI : VA : !
$
$ Bcc (cI2, Im-3m)
$
 PHASE BCC_A2 %B 2 1 3 !
 CONST BCC_A2 : NB% SI : VA : !
$
$ Hcp (hP2, P6_3/mmc) and Me2X (NiAs-type, hP4, P6_3/mmc, B8_1)
$
 PHASE HCP_A3 %A 2 1 0.5 !
 CONST HCP_A3 : NB SI : VA : !
$
$ Prototype C (cF8, Fd-3m)
$
 PHASE DIAMOND_A4 % 1 1 !
 CONST DIAMOND_A4 : SI : !
$
$ Prototype Ti3P (tP32, P4_2/n)
$
 PHASE NB3SI % 2 3 1 !
 CONST NB3SI : NB : SI : !
$
$ Prototype Cr5B3 (tI32, I4/mcm), alpha-Nb5Si3
$
 PHASE NB5SI3_D8L % 2 5 3 !
 CONST NB5SI3_D8L : NB : SI : !
$
$ Prototype W5Si3 (tI32, I4/mcm), beta-Nb5Si3
$
 PHASE NB5SI3_D8M % 3 4 1 3 !
 CONST NB5SI3_D8M : NB : NB SI : SI : !
$
$ Prototype CrSi2 (hP9, P6_222)
$
 PHASE NBSI2_C40 % 2 1 2 !
 CONST NBSI2_C40 : NB : SI : !
$ ------------------------------------------------------------------------------
$ Defaults
$
 DEFINE-SYSTEM-DEFAULT ELEMENT 2 !
 DEFAULT-COM DEFINE_SYSTEM_ELEMENT VA !
 TYPE-DEF % SEQ * !
 TYPE-DEF A GES AMEND_PHASE_DESCRIPTION @ MAGNETIC -3 0.28 !
 TYPE-DEF B GES AMEND_PHASE_DESCRIPTION @ MAGNETIC -1 0.4 !
 FUNCTION ZERO      298.15  0;                                         6000 N !
 FUNCTION UN_ASS    298.15  0;                                         6000 N !
 FUNCTION R         298.15  +8.31451;                                  6000 N !
$ ------------------------------------------------------------------------------
$ Element data
$ ------------------------------------------------------------------------------
$ Nb
$
 PAR  G(BCC_A2,NB:VA),,                 +GHSERNB;,,                   N 91Din !
 PAR  G(FCC_A1,NB:VA),,                 +GHSERNB+13500+1.7*T;,,       N 91Din !
 PAR  G(HCP_A3,NB:VA),,                 +GHSERNB+10000+2.4*T;,,       N 91Din !
 PAR  G(LIQUID,NB),,                    +GLIQNB;,,                    N 91Din !
$
 FUNCTION GHSERNB   298.15  -8519.353+142.045475*T-26.4711*T*LN(T)
       +2.03475E-04*T**2-3.5012E-07*T**3+93399*T**(-1);
      2750.00  Y  -37669.3+271.720843*T-41.77*T*LN(T)+1.528238E+32*T**(-9);
      6000.00  N !
 FUNCTION GLIQNB    298.15  +29781.555-10.816418*T+GHSERNB-3.06098E-23*T**7;
      2750.00  Y  -7499.398+260.756148*T-41.77*T*LN(T);
      6000.00  N !
$ ------------------------------------------------------------------------------
$ Si
$
 PAR  G(DIAMOND_A4,SI),,                +GHSERSI;                3600 N 91Din !
 PAR  G(FCC_A1,SI:VA),,                 +GHSERSI+51000-21.8*T;   3600 N 91Din !
 PAR  G(BCC_A2,SI:VA),,                 +GHSERSI+47000-22.5*T;   3600 N 91Din !
 PAR  G(HCP_A3,SI:VA),,                 +GHSERSI+49200-20.8*T;   3600 N 91Din !
$PAR  G(CBCC_A12,SI:VA),,               +GHSERSI+50208-20.377*T; 3600 N 91Din !
$PAR  G(CUB_A13,SI:VA),,                +GHSERSI+47279-20.377*T; 3600 N 91Din !
 PAR  G(LIQUID,SI),,                    +GLIQSI;                 3600 N 91Din !
$
 FUNCTION GHSERSI   298.15  -8162.609+137.236859*T-22.8317533*T*LN(T)
       -0.001912904*T**2-3.552E-09*T**3+176667*T**(-1);
      1687.00  Y  -9457.642+167.281367*T-27.196*T*LN(T)-4.20369E+30*T**(-9);
      3600.00  N !
 FUNCTION GLIQSI    298.15  +50696.36-30.099439*T+GHSERSI+2.09307E-21*T**7;
      1687.00  Y  +40370.523+137.722298*T-27.196*T*LN(T);
      3600.00  N !
 FUNCTION GBCCSI    298.15  +GHSERSI+47000-22.5*T;               3600 N 91Din !
$ ------------------------------------------------------------------------------
$ Binary system
$
$ P.B. Fernandes, G.C. Coelho, F. Ferreira, C.A. Nunes, B. Sundman,
$ Intermetallics, 10, 993-99(2002).
$
$ Checked against paper. Checked at 6000K.
$
$ Using the model Nb4(Nb,Si)Si3 for beta-Nb5Si3.
$
 PAR  L(LIQUID,NB,SI;0),,               -198000;,,                    N 02Fer !
 PAR  L(LIQUID,NB,SI;1),,               -15000;,,                     N 02Fer !
 PAR  L(LIQUID,NB,SI;2),,               +48000;,,                     N 02Fer !
$
 PAR  L(BCC_A2,NB,SI:VA;0),,            -155000;,,                    N 02Fer !
 PAR  L(BCC_A2,NB,SI:VA;1),,            -15000;,,                     N 02Fer !
 PAR  L(BCC_A2,NB,SI:VA;2),,            +48000;,,                     N 02Fer !
$
 PAR  G(NB3SI,NB:SI),,                  +3*GHSERNB+GHSERSI
             -135000-25*T;,,                                          N 02Fer !
$
 PAR  G(NB5SI3_D8L,NB:SI),,             +5*GHSERNB+3*GHSERSI
             -501260-25*T;,,                                          N 02Fer !
$
 PAR  G(NB5SI3_D8M,NB:NB:SI),,          +5*GHSERNB+3*GHSERSI
             -406300-68*T;,,                                          N 02Fer !
 PAR  G(NB5SI3_D8M,NB:SI:SI),,          +4*GHSERNB+4*GHSERSI
             -250000+8*T;,,                                           N 02Fer !
 PAR  L(NB5SI3_D8M,NB:NB,SI:SI;0),,     -370000;,,                    N 02Fer !
$
 PAR  G(NBSI2_C40,NB:SI),,              +GHSERNB+2*GHSERSI
             -166450-9.45*T;,,                                        N 02Fer !
$
$ Metastable
$
 PAR  L(FCC_A1,NB,SI:VA;0),,            -155000;,,                    N Same !
 PAR  L(FCC_A1,NB,SI:VA;1),,            -15000;,,                     N Same !
 PAR  L(FCC_A1,NB,SI:VA;2),,            +48000;,,                     N Same !
$
 PAR  L(HCP_A3,NB,SI:VA;0),,            -155000;,,                    N Same !
 PAR  L(HCP_A3,NB,SI:VA;1),,            -15000;,,                     N Same !
 PAR  L(HCP_A3,NB,SI:VA;2),,            +48000;,,                     N Same !
$ ------------------------------------------------------------------------------
$
$
 LIST-OF-REFERENCE
 NUMBER  SOURCE
  Null   'Unknown source'
  Same   'Same or similar interaction as in the corresponding stable phase'
  REFLAV 'Laves phase convention: G(LAVES,X:X)=+3*GHSERXX+15000'
  COST   'COST 507 database'
  91Din  'A.T. Dinsdale, Calphad, 15, 317-425(1991).'
  02Fer  'P.B. Fernandes, G.C. Coelho, F. Ferreira, C.A. Nunes, B. Sundman,
          Intermetallics, 10, 993-99(2002); Nb-Si'
!

File: data/databases/sgte-binary/NbSi-03Yan.tdb
$
$ Database for Nb-Si from Y. Yang et al. 2003
$
$ Y. Yang, Y.A. Chang, J.-C. Zhao, B.P. Bewlay,
$ Intermetallics, 11, 407-15(2003).
$
$ Dataset created 2016.12.04 by Bengt Hallstedt.
$ 2021.01.31: Modified for use with GES6.
$
$ Modified from the assessment by 02Fer.
$
$ ------------------------------------------------------------------------------
 TEMP-LIM 298.15 6000.00 !
$
$ELEMENT NAME  REF. STATE               ATOMIC MASS H298-H0    S298    !
$
 ELEMENT VA   VACUUM                      0.0          0.0      0.0    ! 
 ELEMENT NB   BCC_A2                     92.9064    5220.0     36.27   ! 
 ELEMENT SI   DIAMOND_A4                 28.0855    3217.      18.81   ! 
$ ------------------------------------------------------------------------------
$ Phase definitions
$
 PHASE LIQUID:L % 1 1 !
 CONST LIQUID:L : NB SI : !
$
$ Fcc (cF4, Fm-3m) and MeX (cF8, Fm-3m)
$
 PHASE FCC_A1 %A 2 1 1 !
 CONST FCC_A1 : NB SI : VA : !
$
$ Bcc (cI2, Im-3m)
$
 PHASE BCC_A2 %B 2 1 3 !
 CONST BCC_A2 : NB% SI : VA : !
$
$ Hcp (hP2, P6_3/mmc) and Me2X (NiAs-type, hP4, P6_3/mmc, B8_1)
$
 PHASE HCP_A3 %A 2 1 0.5 !
 CONST HCP_A3 : NB SI : VA : !
$
$ Prototype C (cF8, Fd-3m)
$
 PHASE DIAMOND_A4 % 1 1 !
 CONST DIAMOND_A4 : SI : !
$
$ Prototype Ti3P (tP32, P4_2/n)
$
 PHASE NB3SI % 2 3 1 !
 CONST NB3SI : NB : SI : !
$
$ Prototype Cr5B3 (tI32, I4/mcm), alpha-Nb5Si3
$
 PHASE NB5SI3_D8L % 2 5 3 !
 CONST NB5SI3_D8L : NB : SI : !
$
$ Prototype W5Si3 (tI32, I4/mcm), beta-Nb5Si3
$
 PHASE NB5SI3_D8M % 3 4 1 3 !
 CONST NB5SI3_D8M : NB : NB SI : SI : !
$
$ Prototype CrSi2 (hP9, P6_222)
$
 PHASE NBSI2_C40 % 2 1 2 !
 CONST NBSI2_C40 : NB : SI : !
$ ------------------------------------------------------------------------------
$ Defaults
$
 DEFINE-SYSTEM-DEFAULT ELEMENT 2 !
 DEFAULT-COM DEFINE_SYSTEM_ELEMENT VA !
 TYPE-DEF % SEQ * !
 TYPE-DEF A GES AMEND_PHASE_DESCRIPTION @ MAGNETIC -3 0.28 !
 TYPE-DEF B GES AMEND_PHASE_DESCRIPTION @ MAGNETIC -1 0.4 !
 FUNCTION ZERO      298.15  0;                                         6000 N !
 FUNCTION UN_ASS    298.15  0;                                         6000 N !
 FUNCTION R         298.15  +8.31451;                                  6000 N !
$ ------------------------------------------------------------------------------
$ Element data
$ ------------------------------------------------------------------------------
$ Nb
$
 PAR  G(BCC_A2,NB:VA),,                 +GHSERNB;,,                   N 91Din !
 PAR  G(FCC_A1,NB:VA),,                 +GHSERNB+13500+1.7*T;,,       N 91Din !
 PAR  G(HCP_A3,NB:VA),,                 +GHSERNB+10000+2.4*T;,,       N 91Din !
 PAR  G(LIQUID,NB),,                    +GLIQNB;,,                    N 91Din !
$
 FUNCTION GHSERNB   298.15  -8519.353+142.045475*T-26.4711*T*LN(T)
       +2.03475E-04*T**2-3.5012E-07*T**3+93399*T**(-1);
      2750.00  Y  -37669.3+271.720843*T-41.77*T*LN(T)+1.528238E+32*T**(-9);
      6000.00  N !
 FUNCTION GLIQNB    298.15  +29781.555-10.816418*T+GHSERNB-3.06098E-23*T**7;
      2750.00  Y  -7499.398+260.756148*T-41.77*T*LN(T);
      6000.00  N !
$ ------------------------------------------------------------------------------
$ Si
$
 PAR  G(DIAMOND_A4,SI),,                +GHSERSI;                3600 N 91Din !
 PAR  G(FCC_A1,SI:VA),,                 +GHSERSI+51000-21.8*T;   3600 N 91Din !
 PAR  G(BCC_A2,SI:VA),,                 +GHSERSI+47000-22.5*T;   3600 N 91Din !
 PAR  G(HCP_A3,SI:VA),,                 +GHSERSI+49200-20.8*T;   3600 N 91Din !
$PAR  G(CBCC_A12,SI:VA),,               +GHSERSI+50208-20.377*T; 3600 N 91Din !
$PAR  G(CUB_A13,SI:VA),,                +GHSERSI+47279-20.377*T; 3600 N 91Din !
 PAR  G(LIQUID,SI),,                    +GLIQSI;                 3600 N 91Din !
$
 FUNCTION GHSERSI   298.15  -8162.609+137.236859*T-22.8317533*T*LN(T)
       -0.001912904*T**2-3.552E-09*T**3+176667*T**(-1);
      1687.00  Y  -9457.642+167.281367*T-27.196*T*LN(T)-4.20369E+30*T**(-9);
      3600.00  N !
 FUNCTION GLIQSI    298.15  +50696.36-30.099439*T+GHSERSI+2.09307E-21*T**7;
      1687.00  Y  +40370.523+137.722298*T-27.196*T*LN(T);
      3600.00  N !
 FUNCTION GBCCSI    298.15  +GHSERSI+47000-22.5*T;               3600 N 91Din !
$ ------------------------------------------------------------------------------
$ Binary system
$
$ Y. Yang, Y.A. Chang, J.-C. Zhao, B.P. Bewlay,
$ Intermetallics, 11, 407-15(2003).
$
$ Modified from the assessment by 02Fer.
$
$ Checked against paper. Checked at 6000K.
$
 PAR  L(LIQUID,NB,SI;0),,               -197850;,,                    N 03Yan !
 PAR  L(LIQUID,NB,SI;1),,               -17440;,,                     N 03Yan !
 PAR  L(LIQUID,NB,SI;2),,               +45680;,,                     N 03Yan !
$
 PAR  L(BCC_A2,NB,SI:VA;0),,            -182020;,,                    N 03Yan !
 PAR  L(BCC_A2,NB,SI:VA;1),,            +54745;,,                     N 03Yan !
 PAR  L(BCC_A2,NB,SI:VA;2),,            +2085;,,                      N 03Yan !
$
 PAR  G(NB3SI,NB:SI),,                  +3*GHSERNB+GHSERSI
             -132652-26.16*T;,,                                       N 03Yan !
$
 PAR  G(NB5SI3_D8L,NB:SI),,             +5*GHSERNB+3*GHSERSI
             -518336-16.64*T;,,                                       N 03Yan !
$
 PAR  G(NB5SI3_D8M,NB:NB:SI),,          +5*GHSERNB+3*GHSERSI
             -396320-71.6*T;,,                                        N 03Yan !
 PAR  G(NB5SI3_D8M,NB:SI:SI),,          +4*GHSERNB+4*GHSERSI
             -297280-53.68*T;,,                                       N 03Yan !
 PAR  L(NB5SI3_D8M,NB:NB,SI:SI;0),,     -184944;,,                    N 03Yan !
$
 PAR  G(NBSI2_C40,NB:SI),,              +GHSERNB+2*GHSERSI
             -166401-9*T;,,                                           N 03Yan !
$
$ Metastable
$
 PAR  L(FCC_A1,NB,SI:VA;0),,            -182020;,,                    N Same !
 PAR  L(FCC_A1,NB,SI:VA;1),,            +54745;,,                     N Same !
 PAR  L(FCC_A1,NB,SI:VA;2),,            +2085;,,                      N Same !
$
 PAR  L(HCP_A3,NB,SI:VA;0),,            -182020;,,                    N Same !
 PAR  L(HCP_A3,NB,SI:VA;1),,            +54745;,,                     N Same !
 PAR  L(HCP_A3,NB,SI:VA;2),,            +2085;,,                      N Same !
$ ------------------------------------------------------------------------------
$
$
 LIST-OF-REFERENCE
 NUMBER  SOURCE
  Null   'Unknown source'
  Same   'Same or similar interaction as in the corresponding stable phase'
  REFLAV 'Laves phase convention: G(LAVES,X:X)=+3*GHSERXX+15000'
  COST   'COST 507 database'
  91Din  'A.T. Dinsdale, Calphad, 15, 317-425(1991).'
  02Fer  'P.B. Fernandes, G.C. Coelho, F. Ferreira, C.A. Nunes, B. Sundman,
          Intermetallics, 10, 993-99(2002); Nb-Si'
  03Yan  'Y. Yang, Y.A. Chang, J.-C. Zhao, B.P. Bewlay,
          Intermetallics, 11, 407-15(2003); Nb-Si'
!
