Repository: orchid-calphad/orchid-project.org

# orchid-project.org

Website and released data of **ORCHID** (Open Repository for CALPHAD Hypotheses, Intelligence, and Discovery),
served by GitHub Pages at https://orchid-project.org. Releases are archived on Zenodo (one DOI per version).

- `index.html`, `catalog/`, `best-practices.html` — static, self-contained pages (generated in the ORCHID tooling).
- `data/` — released data: catalog, redistributable TDB files, convex hulls. Licences: `data/LICENSES.md`, `data/NOTICE.md`.
- `llms.txt`, `data/croissant.json`, `CITATION.cff`, `.zenodo.json` — machine-readable metadata.

Only data with clear redistribution rights are published.

File: data/databases/sgte-binary/NbSi-17Jac.tdb
$
$ Database for Nb-Si from A. Jacob et al. 2017
$
$ A. Jacob, E. Povoden-Karadeniz, E. Kozeschnik, Calphad, 56, 80-91(2017).
$
$ Dataset created 2017.03.08 by Bengt Hallstedt.
$ 2021.01.31: Modified for use with GES6.
$
$ Modified from 09Gen (T. Geng, C. Li, J. Bao, X. Zhao, Z. Du, C. Guo,
$ Intermetallics, 17, 343-57(2009)) for use in Cr-Nb-Si.
$
$ Invariant equilibria differ by up to 2 K.
$
$ ------------------------------------------------------------------------------
 TEMP-LIM 298.15 6000.00 !
$
$ELEMENT NAME  REF. STATE               ATOMIC MASS H298-H0    S298    !
$
 ELEMENT VA   VACUUM                      0.0          0.0      0.0    ! 
 ELEMENT NB   BCC_A2                     92.9064    5220.0     36.27   ! 
 ELEMENT SI   DIAMOND_A4                 28.0855    3217.      18.81   ! 
$ ------------------------------------------------------------------------------
$ Phase definitions
$
 PHASE LIQUID:L % 1 1 !
 CONST LIQUID:L : NB SI : !
$
$ Fcc (cF4, Fm-3m) and MeX (cF8, Fm-3m)
$
 PHASE FCC_A1 %A 2 1 1 !
 CONST FCC_A1 : NB SI : VA : !
$
$ Bcc (cI2, Im-3m)
$
 PHASE BCC_A2 %B 2 1 3 !
 CONST BCC_A2 : NB% SI : VA : !
$
$ Hcp (hP2, P6_3/mmc) and Me2X (NiAs-type, hP4, P6_3/mmc, B8_1)
$
 PHASE HCP_A3 %A 2 1 0.5 !
 CONST HCP_A3 : NB SI : VA : !
$
$ Prototype C (cF8, Fd-3m)
$
 PHASE DIAMOND_A4 % 1 1 !
 CONST DIAMOND_A4 : SI : !
$
$ Prototype Ti3P (tP32, P4_2/n)
$
 PHASE NB3SI % 2 3 1 !
 CONST NB3SI : NB : SI : !
$
$ Prototype Cr5B3 (tI32, I4/mcm), alpha-Nb5Si3
$
 PHASE NB5SI3_D8L % 2 5 3 !
 CONST NB5SI3_D8L : NB% SI : SI : !
$
$ Prototype W5Si3 (tI32, I4/mcm), beta-Nb5Si3
$
 PHASE M5SI3_D8M % 3 4 1 3 !
 CONST M5SI3_D8M : NB : NB SI : NB SI% : !
$
$ Prototype CrSi2 (hP9, P6_222)
$
 PHASE MSI2_C40 % 2 1 2 !
 CONST MSI2_C40 : NB% SI : SI : !
$ ------------------------------------------------------------------------------
$ Defaults
$
 DEFINE-SYSTEM-DEFAULT ELEMENT 2 !
 DEFAULT-COM DEFINE_SYSTEM_ELEMENT VA !
 TYPE-DEF % SEQ * !
 TYPE-DEF A GES AMEND_PHASE_DESCRIPTION @ MAGNETIC -3 0.28 !
 TYPE-DEF B GES AMEND_PHASE_DESCRIPTION @ MAGNETIC -1 0.4 !
 FUNCTION ZERO      298.15  0;                                         6000 N !
 FUNCTION UN_ASS    298.15  0;                                         6000 N !
 FUNCTION R         298.15  +8.31451;                                  6000 N !
$ ------------------------------------------------------------------------------
$ Element data
$ ------------------------------------------------------------------------------
$ Nb
$
$ CBCC_A12 and CUB_A13 from 06Slu not included in unary
$
 PAR  G(BCC_A2,NB:VA),,                 +GHSERNB;,,                   N 91Din !
 PAR  G(FCC_A1,NB:VA),,                 +GHSERNB+13500+1.7*T;,,       N 91Din !
 PAR  G(HCP_A3,NB:VA),,                 +GHSERNB+10000+2.4*T;,,       N 91Din !
$PAR  G(CBCC_A12,NB:VA),,               +GHSERNB+17600;,,             N 06Slu !
$PAR  G(CUB_A13,NB:VA),,                +GHSERNB+22000;,,             N 06Slu !
 PAR  G(LIQUID,NB),,                    +GLIQNB;,,                    N 91Din !
$
$PAR  G(C14_LAVES,NB:NB),,              +3*GHSERNB+49620;,,           N 12Liu !
$PAR  G(C15_LAVES,NB:NB),,              +3*GHSERNB+48600;,,           N 06Slu !
$PAR  G(MU_D85,NB:NB:NB:NB),,           +13*GHSERNB+227500;,,         N 12Liu ! 
$PAR  G(M5SI3_D8M,NB:NB:NB),,           +8*GHSERNB+40000;,,           N 17Jac !
$
 FUNCTION GHSERNB   298.15  -8519.353+142.045475*T-26.4711*T*LN(T)
       +2.03475E-04*T**2-3.5012E-07*T**3+93399*T**(-1);
      2750.00  Y  -37669.3+271.720843*T-41.77*T*LN(T)+1.528238E+32*T**(-9);
      6000.00  N !
 FUNCTION GLIQNB    298.15  +29781.555-10.816418*T+GHSERNB-3.06098E-23*T**7;
      2750.00  Y  -7499.398+260.756148*T-41.77*T*LN(T);
      6000.00  N !
$ ------------------------------------------------------------------------------
$ Si
$
 PAR  G(DIAMOND_A4,SI),,                +GHSERSI;                3600 N 91Din !
 PAR  G(FCC_A1,SI:VA),,                 +GHSERSI+51000-21.8*T;   3600 N 91Din !
 PAR  G(BCC_A2,SI:VA),,                 +GHSERSI+47000-22.5*T;   3600 N 91Din !
 PAR  G(HCP_A3,SI:VA),,                 +GHSERSI+49200-20.8*T;   3600 N 91Din !
$PAR  G(CBCC_A12,SI:VA),,               +GHSERSI+50208-20.377*T; 3600 N 91Din !
$PAR  G(CUB_A13,SI:VA),,                +GHSERSI+47279-20.377*T; 3600 N 91Din !
 PAR  G(LIQUID,SI),,                    +GLIQSI;                 3600 N 91Din !
$
$PAR  G(C14_LAVES,SI:SI),,              +3*GHSERSI+142380;,,          N 17Jac !
$PAR  G(C15_LAVES,SI:SI),,              +3*GHSERSI+33000;,,           N 17Jac !
$PAR  G(NB5SI3_D8L,SI:SI),,             +8*GHSERSI+40000;,,           N 09Gen !
$PAR  G(MSI2_C40,SI:SI),,               +3*GHSERSI
$            +84524.9887-26.27506*T;,,                                N 09Che !
$
 FUNCTION GHSERSI   298.15  -8162.609+137.236859*T-22.8317533*T*LN(T)
       -0.001912904*T**2-3.552E-09*T**3+176667*T**(-1);
      1687.00  Y  -9457.642+167.281367*T-27.196*T*LN(T)-4.20369E+30*T**(-9);
      3600.00  N !
 FUNCTION GLIQSI    298.15  +50696.36-30.099439*T+GHSERSI+2.09307E-21*T**7;
      1687.00  Y  +40370.523+137.722298*T-27.196*T*LN(T);
      3600.00  N !
 FUNCTION GBCCSI    298.15  +GHSERSI+47000-22.5*T;               3600 N 91Din !
$ ------------------------------------------------------------------------------
$ Binary system
$
$ A. Jacob, E. Povoden-Karadeniz, E. Kozeschnik, Calphad, 56, 80-91(2017).
$
$ Checked against paper. Checked at 6000K.
$
$ Modified from 09Gen (T. Geng, C. Li, J. Bao, X. Zhao, Z. Du, C. Guo,
$ Intermetallics, 17, 343-57(2009)) for use in Cr-Nb-Si.
$
$ Invariant equilibria differ by up to 2 K.
$
 PAR  L(LIQUID,NB,SI;0),,               -199000;,,                    N 09Gen !
 PAR  L(LIQUID,NB,SI;1),,               -18800;,,                     N 09Gen !
 PAR  L(LIQUID,NB,SI;2),,               +50000;,,                     N 09Gen !
$
 PAR  L(BCC_A2,NB,SI:VA;0),,            -151178;,,                    N 09Gen !
 PAR  L(BCC_A2,NB,SI:VA;1),,            -15915;,,                     N 09Gen !
 PAR  L(BCC_A2,NB,SI:VA;2),,            +40000;,,                     N 09Gen !
$
 PAR  G(NB3SI,NB:SI),,                  +3*GHSERNB+GHSERSI
             -133458-25.8*T;,,                                        N 17Jac !
$
 PAR  G(NB5SI3_D8L,NB:SI),,             +5*GHSERNB+3*GHSERSI
             -504008-23.2*T;,,                                        N 17Jac !
 PAR  L(NB5SI3_D8L,NB,SI:SI;0),,        -97808;,,                     N 09Gen !
$
 PAR  G(M5SI3_D8M,NB:NB:SI),,           +5*GHSERNB+3*GHSERSI
             -405092-68*T;,,                                          N 09Gen !
 PAR  G(M5SI3_D8M,NB:SI:NB),,           +7*GHSERNB+GHSERSI+40000;,,   N 17Jac !
 PAR  G(M5SI3_D8M,NB:SI:SI),,           +4*GHSERNB+4*GHSERSI
             -146496-122.2688*T;,,                                    N 09Gen !
 PAR  L(M5SI3_D8M,NB:NB,SI:NB;0),,      -194544;,,                    N 17Jac !
 PAR  L(M5SI3_D8M,NB:NB,SI:SI;0),,      -194544;,,                    N 09Gen !
 PAR  L(M5SI3_D8M,NB:NB:NB,SI;0),,      +360000;,,                    N 17Jac !
 PAR  L(M5SI3_D8M,NB:SI:NB,SI;0),,      +360000;,,                    N 17Jac !
$
 PAR  G(MSI2_C40,NB:SI),,               +GHSERNB+2*GHSERSI
             -153600-15*T;,,                                          N 09Gen !
 PAR  L(MSI2_C40,NB,SI:SI;0),,          +38757+12.7986*T;,,           N 09Gen !
$
$ Metastable
$
 PAR  L(FCC_A1,NB,SI:VA;0),,            -151178;,,                    N Same !
 PAR  L(FCC_A1,NB,SI:VA;1),,            -15915;,,                     N Same !
 PAR  L(FCC_A1,NB,SI:VA;2),,            +40000;,,                     N Same !
$
 PAR  L(HCP_A3,NB,SI:VA;0),,            -151178;,,                    N Same !
 PAR  L(HCP_A3,NB,SI:VA;1),,            -15915;,,                     N Same !
 PAR  L(HCP_A3,NB,SI:VA;2),,            +40000;,,                     N Same !
$
$PAR  G(C14_LAVES,NB:SI),,              +2*GHSERNB+GHSERSI+121144;,,  N 17Jac !
$PAR  G(C14_LAVES,SI:NB),,              +2*GHSERSI+GHSERNB
$            +3400+35*T;,,                                            N 17Jac !
$
$PAR  G(C15_LAVES,NB:SI),,              +2*GHSERNB+GHSERSI+127050;,,  N 17Jac !
$PAR  G(C15_LAVES,SI:NB),,              +2*GHSERSI+GHSERNB+10380;,,   N 17Jac !
$
$PAR  G(M6SI5,NB:SI),,                  +6*GHSERNB+5*GHSERSI
$            -628712;,,                                               N 17Jac !
$PAR  G(M11SI8,NB:SI),,                 +11*GHSERNB+8*GHSERSI
$            -73835;,,                                                N 17Jac !
$ ------------------------------------------------------------------------------
$
$
 LIST-OF-REFERENCE
 NUMBER  SOURCE
  Null   'Unknown source'
  Same   'Same or similar interaction as in the corresponding stable phase'
  REFLAV 'Laves phase convention: G(LAVES,X:X)=+3*GHSERXX+15000'
  COST   'COST 507 database'
  91Din  'A.T. Dinsdale, Calphad, 15, 317-425(1991).'
  09Che  'H. Chen, Y. Du, J.C. Schuster, Calphad 33, 211-14(2009); Cr-Si'
  09Gen  'T. Geng, C. Li, J. Bao, X. Zhao, Z. Du, C. Guo,
          Intermetallics, 17, 343-57(2009); Nb-Si'
  17Jac  'A. Jacob, E. Povoden-Karadeniz, E. Kozeschnik,
          Calphad, 56, 80-91(2017); Cr-Si, Nb-Si, Cr-Nb-Si'
!

File: data/databases/sgte-binary/NbSi-99Lia.tdb
$
$ Database for Nb-Si from H. Liang and Y.A. Chang 1999.
$
$ H. Liang, Y.A. Chang, Intermetallics, 7, 561-70(1999).
$
$ Dataset created 2023.11.05 by Bengt Hallstedt.
$
$ ------------------------------------------------------------------------------
 TEMP-LIM 298.15 6000.00 !
$
$ELEMENT NAME  REF. STATE               ATOMIC MASS H298-H0    S298    !
$
 ELEMENT VA   VACUUM                      0.0          0.0      0.0    ! 
 ELEMENT NB   BCC_A2                     92.9064    5220.0     36.27   ! 
 ELEMENT SI   DIAMOND_A4                 28.0855    3217.      18.81   ! 
$ ------------------------------------------------------------------------------
$ Phase definitions
$
 PHASE LIQUID:L % 1 1 !
 CONST LIQUID:L : NB SI : !
$
$ Fcc (cF4, Fm-3m) and MeX (cF8, Fm-3m)
$
 PHASE FCC_A1 %A 2 1 1 !
 CONST FCC_A1 : NB SI : VA : !
$
$ Bcc (cI2, Im-3m)
$
 PHASE BCC_A2 %B 2 1 3 !
 CONST BCC_A2 : NB% SI : VA : !
$
$ Hcp (hP2, P6_3/mmc) and Me2X (NiAs-type, hP4, P6_3/mmc, B8_1)
$
 PHASE HCP_A3 %A 2 1 0.5 !
 CONST HCP_A3 : NB SI : VA : !
$
$ Prototype C (cF8, Fd-3m)
$
 PHASE DIAMOND_A4 % 1 1 !
 CONST DIAMOND_A4 : SI : !
$
$ Prototype Ti3P (tP32, P4_2/n)
$
 PHASE NB3SI % 2 3 1 !
 CONST NB3SI : NB : SI : !
$
$ Prototype Cr5B3 (tI32, I4/mcm), alpha-Nb5Si3
$ Prototype W5Si3 (tI32, I4/mcm), beta-Nb5Si3
$
 PHASE NB5SI3 % 2 5 3 !
 CONST NB5SI3 : NB : SI : !
$
$ Prototype CrSi2 (hP9, P6_222)
$
 PHASE NBSI2_C40 % 2 1 2 !
 CONST NBSI2_C40 : NB : SI : !
$ ------------------------------------------------------------------------------
$ Defaults
$
 DEFINE-SYSTEM-DEFAULT ELEMENT 2 !
 DEFAULT-COM DEFINE_SYSTEM_ELEMENT VA !
 TYPE-DEF % SEQ * !
 TYPE-DEF A GES AMEND_PHASE_DESCRIPTION @ MAGNETIC -3 0.28 !
 TYPE-DEF B GES AMEND_PHASE_DESCRIPTION @ MAGNETIC -1 0.4 !
 FUNCTION ZERO      298.15  0;                                         6000 N !
 FUNCTION UN_ASS    298.15  0;                                         6000 N !
 FUNCTION R         298.15  +8.31451;                                  6000 N !
$ ------------------------------------------------------------------------------
$ Element data
$ ------------------------------------------------------------------------------
$ Nb
$
 PAR  G(BCC_A2,NB:VA),,                 +GHSERNB;,,                   N 91Din !
 PAR  G(FCC_A1,NB:VA),,                 +GHSERNB+13500+1.7*T;,,       N 91Din !
 PAR  G(HCP_A3,NB:VA),,                 +GHSERNB+10000+2.4*T;,,       N 91Din !
 PAR  G(LIQUID,NB),,                    +GLIQNB;,,                    N 91Din !
$
 FUNCTION GHSERNB   298.15  -8519.353+142.045475*T-26.4711*T*LN(T)
       +2.03475E-04*T**2-3.5012E-07*T**3+93399*T**(-1);
      2750.00  Y  -37669.3+271.720843*T-41.77*T*LN(T)+1.528238E+32*T**(-9);
      6000.00  N !
 FUNCTION GLIQNB    298.15  +29781.555-10.816418*T+GHSERNB-3.06098E-23*T**7;
      2750.00  Y  -7499.398+260.756148*T-41.77*T*LN(T);
      6000.00  N !
$ ------------------------------------------------------------------------------
$ Si
$
 PAR  G(DIAMOND_A4,SI),,                +GHSERSI;                3600 N 91Din !
 PAR  G(FCC_A1,SI:VA),,                 +GHSERSI+51000-21.8*T;   3600 N 91Din !
 PAR  G(BCC_A2,SI:VA),,                 +GHSERSI+47000-22.5*T;   3600 N 91Din !
 PAR  G(HCP_A3,SI:VA),,                 +GHSERSI+49200-20.8*T;   3600 N 91Din !
$PAR  G(CBCC_A12,SI:VA),,               +GHSERSI+50208-20.377*T; 3600 N 91Din !
$PAR  G(CUB_A13,SI:VA),,                +GHSERSI+47279-20.377*T; 3600 N 91Din !
 PAR  G(LIQUID,SI),,                    +GLIQSI;                 3600 N 91Din !
$
 FUNCTION GHSERSI   298.15  -8162.609+137.236859*T-22.8317533*T*LN(T)
       -0.001912904*T**2-3.552E-09*T**3+176667*T**(-1);
      1687.00  Y  -9457.642+167.281367*T-27.196*T*LN(T)-4.20369E+30*T**(-9);
      3600.00  N !
 FUNCTION GLIQSI    298.15  +50696.36-30.099439*T+GHSERSI+2.09307E-21*T**7;
      1687.00  Y  +40370.523+137.722298*T-27.196*T*LN(T);
      3600.00  N !
 FUNCTION GBCCSI    298.15  +GHSERSI+47000-22.5*T;               3600 N 91Din !
$ ------------------------------------------------------------------------------
$ Binary system
$
$ H. Liang, Y.A. Chang, Intermetallics, 7, 561-70(1999).
$
$ Checked against paper. Checked at 6000K.
$
 PAR  L(LIQUID,NB,SI;0),,               -162854+7.42*T;,,             N 99Lia !
 PAR  L(LIQUID,NB,SI;1),,               -83079.45+36*T;,,             N 99Lia !
$
 PAR  L(BCC_A2,NB,SI:VA;0),,            -64206.4-12.5*T;,,            N 99Lia !
$
 PAR  G(NB3SI,NB:SI),,                  +3*GHSERNB+GHSERSI
             -121206-16.48*T;,,                                       N 99Lia !
 PAR  G(NB5SI3,NB:SI),,                 +5*GHSERNB+3*GHSERSI
             -416000-22*T;,,                                          N 99Lia !
 PAR  G(NBSI2_C40,NB:SI),,              +GHSERNB+2*GHSERSI
             -141000-6.93*T;,,                                        N 99Lia !
$
$ Metastable
$
 PAR  L(FCC_A1,NB,SI:VA;0),,            -64206.4-12.5*T;,,            N Same !
 PAR  L(HCP_A3,NB,SI:VA;0),,            -64206.4-12.5*T;,,            N Same !
$ ------------------------------------------------------------------------------
$
$
 LIST-OF-REFERENCE
 NUMBER  SOURCE
  Null   'Unknown source'
  Same   'Same or similar interaction as in the corresponding stable phase'
  REFLAV 'Laves phase convention: G(LAVES,X:X)=+3*GHSERXX+15000'
  COST   'COST 507 database'
  91Din  'A.T. Dinsdale, Calphad, 15, 317-425(1991).'
  99Lia  'H. Liang, Y.A. Chang, Intermetallics, 7, 561-70(1999); Nb-Si'
!

File: data/databases/sgte-binary/NbSn-02Tof.tdb
$
$ Database for Nb-Sn from C. Toffolon et al. 2002
$
$ C. Toffolon, C. Servant, J.C. Gachon, B. Sundman,
$ J. Phase Equilib., 23, 134-39(2002).
$
$ Dataset created 2017.05.14 by Bengt Hallstedt.
$ 2020.08.29: Modified for use with GES6.
$
$ Nb3Sn is modelled as a high temperature phase in 98Tof, but in 02Tof it is
$ stable at low temperature also, which was a reason for remodelling.
$
$ Nb3Si is incorrectly labeled C15 (instead of A15) in the paper.
$
$ ------------------------------------------------------------------------------
 TEMP-LIM 298.15 6000.00 !
$
$ELEMENT NAME  REF. STATE               ATOMIC MASS H298-H0    S298    !
$
 ELEMENT VA   VACUUM                      0.0          0.0      0.0    ! 
 ELEMENT NB   BCC_A2                     92.9064    5220.0     36.27   ! 
 ELEMENT SN   BCT_A5                    118.69      6323.      51.18   ! 
$ ------------------------------------------------------------------------------
$ Phase definitions
$
 PHASE LIQUID:L % 1 1 !
 CONST LIQUID:L : NB SN : !
$
$ Fcc (cF4, Fm-3m) and MeX (cF8, Fm-3m)
$
 PHASE FCC_A1 %A 2 1 1 !
 CONST FCC_A1 : NB SN : VA : !
$
$ Bcc (cI2, Im-3m)
$
 PHASE BCC_A2 %B 2 1 3 !
 CONST BCC_A2 : NB% SN : VA : !
$
$ Hcp (hP2, P6_3/mmc) and Me2X (NiAs-type, hP4, P6_3/mmc, B8_1)
$
 PHASE HCP_A3 %A 2 1 0.5 !
 CONST HCP_A3 : NB SN : VA: !
$
$ Prototype C (cF8, Fd-3m)
$
 PHASE DIAMOND_A4 % 1 1 !
 CONST DIAMOND_A4 : SN : !
$
$ Prototype beta-Sn (tI4, I4_1/amd)
$
 PHASE BCT_A5 % 1 1 !
 CONST BCT_A5 : SN : !
$
$ Prototype Cr3Si (cP8, Pm-3n)
$
 PHASE NB3SN_A15 %  2 3 1 !
 CONST NB3SN_A15 : NB% SN : NB SN% : !
$
$ Prototype Sn5Ti6-alpha (oI44, Immm)
$
 PHASE NB6SN5 %  3 24 16 4 !
 CONST NB6SN5 : NB : SN : NB SN : !
$
$ Prototype CuMg2 (oF48, Fddd)
$
 PHASE NBSN2_CB %  2 1 2 !
 CONST NBSN2_CB : NB : SN : !
$ ------------------------------------------------------------------------------
$ Defaults
$
 DEFINE-SYSTEM-DEFAULT ELEMENT 2 !
 DEFAULT-COM DEFINE_SYSTEM_ELEMENT VA !
 TYPE-DEF % SEQ * !
 TYPE-DEF A GES AMEND_PHASE_DESCRIPTION @ MAGNETIC -3 0.28 !
 TYPE-DEF B GES AMEND_PHASE_DESCRIPTION @ MAGNETIC -1 0.4 !
 FUNCTION ZERO      298.15  0;                                         6000 N !
 FUNCTION UN_ASS    298.15  0;                                         6000 N !
 FUNCTION R         298.15  +8.31451;                                  6000 N !
$ ------------------------------------------------------------------------------
$ Element data
$ ------------------------------------------------------------------------------
$ Nb
$
 PAR  G(BCC_A2,NB:VA),,                 +GHSERNB;,,                   N 91Din !
 PAR  G(FCC_A1,NB:VA),,                 +GHSERNB+13500+1.7*T;,,       N 91Din !
 PAR  G(HCP_A3,NB:VA),,                 +GHSERNB+10000+2.4*T;,,       N 91Din !
 PAR  G(LIQUID,NB),,                    +GLIQNB;,,                    N 91Din !
$
 PAR  G(NB3SN_A15,NB:NB),,              +4*GHSERNB+20000+37*T;,,      N 02Tof !
$
 FUNCTION GHSERNB   298.15  -8519.353+142.045475*T-26.4711*T*LN(T)
       +2.03475E-04*T**2-3.5012E-07*T**3+93399*T**(-1);
      2750.00  Y  -37669.3+271.720843*T-41.77*T*LN(T)+1.528238E+32*T**(-9);
      6000.00  N !
 FUNCTION GLIQNB    298.15  +29781.555-10.816418*T+GHSERNB-3.06098E-23*T**7;
      2750.00  Y  -7499.398+260.756148*T-41.77*T*LN(T);
      6000.00  N !
$ ------------------------------------------------------------------------------
$ Sn
$
$ FCC_A1 revised in unary 3.0
$ HCP_A3 revised in unary 4.1
$ TETRAGONAL_A6 added in unary 4.1
$ CBCC_A12 and CUB_A13 added in unary 4.4
$ FCC_A1 modified in unary 5.0
$ DHCP and TET_ALPHA1_A6 added in unary 5.0
$
$ The DHCP phase is labelled D0_24 in 03Liu and alpha-prime in 92Ans. The
$ phase is present between the fcc and hcp phases in the Au-Sn and Au-In
$ systems.
$
 PAR  G(BCT_A5,SN)              100.00  +GHSERSN;                3000 N 91Din !
 PAR  G(DIAMOND_A4,SN)          100.00  +GDIASN;                 3000 N 91Din !
 PAR  G(FCC_A1,SN:VA)           100.00  +GHSERSN+5510-8.46*T;    3000 N 89Fec !
$PAR  G(FCC_A1,SN:VA)           100.00  +GHSERSN+4150-5.2*T;     3000 N 91Din !
 PAR  G(BCC_A2,SN:VA)           100.00  +GHSERSN+4400-6*T;       3000 N 91Din !
 PAR  G(HCP_A3,SN:VA)           100.00  +GHSERSN+3900-7.646*T;   3000 N Ansar !
$PAR  G(HCP_A3,SN:VA)           100.00  +GHSERSN+3900-4.4*T;     3000 N 91Din !
$PAR  G(DHCP,SN)                100.00  +GHSERSN+3803.52-3.46*T; 3000 N 03Liu !
$PAR  G(RHOMBOHEDRAL_A7,SN)     100.00  +GHSERSN+2035;           3000 N 91Din !
$PAR  G(TETRAGONAL_A6,SN)       100.00  +GHSERSN+5387-8.26212*T; 3000 N 99Ans !
$PAR  G(CBCC_A12,SN:VA)         100.00  +GHSERSN+2000;           3000 N 01Mie !
$PAR  G(CUB_A13,SN:VA)          100.00  +GHSERSN+2000;           3000 N 01Mie !
$PAR  G(TET_ALPHA1_A6,SN)       100.00  +GHSERSN+5510-8.46*T;    3000 N 99Ans !
 PAR  G(LIQUID,SN)              100.00  +GLIQSN;                 3000 N 91Din !
$
 PAR  G(NB3SN_A15,SN:SN),,              +4*GHSERSN+20000+37*T;,,      N 02Tof !
$
 FUNCTION GHSERSN   100.00  -7958.517+122.765451*T-25.858*T*LN(T)
       +5.1185E-04*T**2-3.192767E-06*T**3+18440*T**(-1);
       250.00  Y  -5855.135+65.443315*T-15.961*T*LN(T)
       -0.0188702*T**2+3.121167E-06*T**3-61960*T**(-1);
       505.08  Y  +2524.724+4.005269*T-8.2590486*T*LN(T)
       -0.016814429*T**2+2.623131E-06*T**3-1081244*T**(-1)-1.2307E+25*T**(-9);
       800.00  Y  -8256.959+138.99688*T-28.4512*T*LN(T)-1.2307E+25*T**(-9);
      3000.00  N !
 FUNCTION GDIASN    100.00  -9579.608+114.007785*T-22.972*T*LN(T)
       -0.00813975*T**2+2.7288E-06*T**3+25615*T**(-1);
       298.15  Y  -9063.001+104.84654*T-21.5750771*T*LN(T)
       -0.008575282*T**2+1.784447E-06*T**3-2544*T**(-1);
       800.00  Y  -10909.351+147.396535*T-28.4512*T*LN(T);
      3000.00  N !
 FUNCTION GLIQSN    100.00  +7103.092-14.087767*T+GHSERSN+1.47031E-18*T**7;
       505.08  Y  +6971.586-13.814383*T+GHSERSN+1.2307E+25*T**(-9);
       800.00  Y  -1285.372+125.182498*T-28.4512*T*LN(T);
      3000.00  N !
 FUNCTION GBCCSN    298.15  +GHSERSN+4400-6*T;                         3000 N !
$ ------------------------------------------------------------------------------
$ Binary system
$
$ C. Toffolon, C. Servant, J.C. Gachon, B. Sundman,
$ J. Phase Equilib., 23, 134-39(2002).
$
$ Checked against paper. Checked at 6000 K.
$
$ Nb3Sn is modelled as a high temperature phase in 98Tof, but in 02Tof it is
$ stable at low temperature also, which was a reason for remodelling.
$
$ Nb3Si is incorrectly labeled C15 (instead of A15) in the paper.
$
 PAR  L(LIQUID,NB,SN;0),,               +15640;,,                     N 02Tof !
 PAR  L(LIQUID,NB,SN;1),,               -3876-7.5*T;,,                N 02Tof !
$
 PAR  L(BCC_A2,NB,SN:VA;0),,            +49831-10.3*T;,,              N 02Tof !
 PAR  L(BCC_A2,NB,SN:VA;1),,            -100203+28.4*T;,,             N 02Tof !
$
 PAR  G(NB3SN_A15,NB:SN),,              +3*GHSERNB+GHSERSN
             -66260+10*T;,,                                           N 02Tof !
 PAR  G(NB3SN_A15,SN:NB),,              +3*GHSERSN+GHSERNB
             +106260+64*T;,,                                          N 02Tof !
 PAR  L(NB3SN_A15,NB:NB,SN;0),,         +179808-142*T;,,              N 02Tof !
$
 PAR  G(NB6SN5,NB:SN:NB),,              +28*GHSERNB+16*GHSERSN
             +200086.5;,,                                             N 02Tof !
 PAR  G(NB6SN5,NB:SN:SN),,              +24*GHSERNB+20*GHSERSN
             -651845.7+80.95*T;,,                                     N 02Tof !
$
 PAR  G(NBSN2_CB,NB:SN),,              +GHSERNB+2*GHSERSN
             -46487+11.3*T;,,                                         N 02Tof !
$
$ Metastable
$
 PAR  L(FCC_A1,NB,SN:VA;0),,            +49831-10.3*T;,,              N Same !
 PAR  L(FCC_A1,NB,SN:VA;1),,            -100203+28.4*T;,,             N Same !
$
 PAR  L(HCP_A3,NB,SN:VA;0),,            +49831-10.3*T;,,              N Same !
 PAR  L(HCP_A3,NB,SN:VA;1),,            -100203+28.4*T;,,             N Same !
$ ------------------------------------------------------------------------------
$
$
 LIST-OF-REFERENCE
 NUMBER  SOURCE
  Null   'Unknown source'
  Same   'Same or similar interaction as in the corresponding stable phase'
  Ansar  'Himo Ansara, unpublished, SGTE unary database V.4.1, 1999; Sn'
  89Fec  'H.J. Fecht, M.X. Zhang, Y.A. Chang, J.H. Perepezko,
          Metall. Trans. A, 20A, 795-803(1989),
          SGTE unary database V.3.0, 1996; Sn'
  91Din  'A.T. Dinsdale, Calphad, 15, 317-425(1991).'
  99Ans  'I. Ansara, S.G. Fries, H.L. Lukas, unpublished, 1999,
          SGTE unary database V.5.0, 2009; In, Sn'
  01Mie  'J. Miettinen, Calphad, 25, 43-58(2001),
          SGTE unary database V.4.4, 2001; Sn, Zn'
  02Tof  'C. Toffolon, C. Servant, J.C. Gachon, B. Sundman,
          J. Phase Equilib., 23, 134-39(2002); Nb-Sn'
  03Liu  'H.S. Liu, C.L. Liu, K. Ishida, Z.P. Jin, J. Electron. Mater.,
          32, 1290-96(2003), SGTE unary database V.5.0, 2009; Sn'
!

File: data/databases/sgte-binary/NbSn-17Laf.tdb
$
$ Database for Nb-Sn from P. Lafaye et al. 2017.
$
$ P. Lafaye, C. Toffolon-Masclet, J.-C. Crivello, J.-M. Joubert,
$ Calphad, 57, 37-45(2017).
$
$ Dataset created 2020.08.29 by Bengt Hallstedt.
$
$ The bcc interaction is not convincing.
$
$ ------------------------------------------------------------------------------
 TEMP-LIM 298.15 6000.00 !
$
$ELEMENT NAME  REF. STATE               ATOMIC MASS H298-H0    S298    !
$
 ELEMENT VA   VACUUM                      0.0          0.0      0.0    ! 
 ELEMENT NB   BCC_A2                     92.9064    5220.0     36.27   ! 
 ELEMENT SN   BCT_A5                    118.69      6323.      51.18   ! 
$ ------------------------------------------------------------------------------
$ Phase definitions
$
 PHASE LIQUID:L % 1 1 !
 CONST LIQUID:L : NB SN : !
$
$ Fcc (cF4, Fm-3m) and MeX (cF8, Fm-3m)
$
 PHASE FCC_A1 %A 2 1 1 !
 CONST FCC_A1 : NB SN : VA : !
$
$ Bcc (cI2, Im-3m)
$
 PHASE BCC_A2 %B 2 1 3 !
 CONST BCC_A2 : NB% SN : VA : !
$
$ Hcp (hP2, P6_3/mmc) and Me2X (NiAs-type, hP4, P6_3/mmc, B8_1)
$
 PHASE HCP_A3 %A 2 1 0.5 !
 CONST HCP_A3 : NB SN : VA: !
$
$ Prototype C (cF8, Fd-3m)
$
 PHASE DIAMOND_A4 % 1 1 !
 CONST DIAMOND_A4 : SN : !
$
$ Prototype beta-Sn (tI4, I4_1/amd)
$
 PHASE BCT_A5 % 1 1 !
 CONST BCT_A5 : SN : !
$
$ Prototype Cr3Si (cP8, Pm-3n)
$
 PHASE NB3SN_A15 %  2 3 1 !
 CONST NB3SN_A15 : NB% SN : NB SN% : !
$
$ Prototype Sn5Ti6-alpha (oI44, Immm)
$
 PHASE NB6SN5 %  2 6 5 !
 CONST NB6SN5 : NB : SN : !
$
$ Prototype CuMg2 (oF48, Fddd)
$
 PHASE NBSN2_CB %  2 1 2 !
 CONST NBSN2_CB : NB : SN : !
$ ------------------------------------------------------------------------------
$ Defaults
$
 DEFINE-SYSTEM-DEFAULT ELEMENT 2 !
 DEFAULT-COM DEFINE_SYSTEM_ELEMENT VA !
 TYPE-DEF % SEQ * !
 TYPE-DEF A GES AMEND_PHASE_DESCRIPTION @ MAGNETIC -3 0.28 !
 TYPE-DEF B GES AMEND_PHASE_DESCRIPTION @ MAGNETIC -1 0.4 !
 FUNCTION ZERO      298.15  0;                                         6000 N !
 FUNCTION UN_ASS    298.15  0;                                         6000 N !
 FUNCTION R         298.15  +8.31451;                                  6000 N !
$ ------------------------------------------------------------------------------
$ Element data
$ ------------------------------------------------------------------------------
$ Nb
$
 PAR  G(BCC_A2,NB:VA),,                 +GHSERNB;,,                   N 91Din !
 PAR  G(FCC_A1,NB:VA),,                 +GHSERNB+13500+1.7*T;,,       N 91Din !
 PAR  G(HCP_A3,NB:VA),,                 +GHSERNB+10000+2.4*T;,,       N 91Din !
 PAR  G(LIQUID,NB),,                    +GLIQNB;,,                    N 91Din !
$
 PAR  G(NB3SN_A15,NB:NB),,              +4*GHSERNB+40513-10.94*T;,,   N 17Laf !
$
 FUNCTION GHSERNB   298.15  -8519.353+142.045475*T-26.4711*T*LN(T)
       +2.03475E-04*T**2-3.5012E-07*T**3+93399*T**(-1);
      2750.00  Y  -37669.3+271.720843*T-41.77*T*LN(T)+1.528238E+32*T**(-9);
      6000.00  N !
 FUNCTION GLIQNB    298.15  +29781.555-10.816418*T+GHSERNB-3.06098E-23*T**7;
      2750.00  Y  -7499.398+260.756148*T-41.77*T*LN(T);
      6000.00  N !
$ ------------------------------------------------------------------------------
$ Sn
$
$ FCC_A1 revised in unary 3.0
$ HCP_A3 revised in unary 4.1
$ TETRAGONAL_A6 added in unary 4.1
$ CBCC_A12 and CUB_A13 added in unary 4.4
$ FCC_A1 modified in unary 5.0
$ DHCP and TET_ALPHA1_A6 added in unary 5.0
$
$ The DHCP phase is labelled D0_24 in 03Liu and alpha-prime in 92Ans. The
$ phase is present between the fcc and hcp phases in the Au-Sn and Au-In
$ systems.
$
 PAR  G(BCT_A5,SN)              100.00  +GHSERSN;                3000 N 91Din !
 PAR  G(DIAMOND_A4,SN)          100.00  +GDIASN;                 3000 N 91Din !
 PAR  G(FCC_A1,SN:VA)           100.00  +GHSERSN+5510-8.46*T;    3000 N 89Fec !
$PAR  G(FCC_A1,SN:VA)           100.00  +GHSERSN+4150-5.2*T;     3000 N 91Din !
 PAR  G(BCC_A2,SN:VA)           100.00  +GHSERSN+4400-6*T;       3000 N 91Din !
 PAR  G(HCP_A3,SN:VA)           100.00  +GHSERSN+3900-7.646*T;   3000 N Ansar !
$PAR  G(HCP_A3,SN:VA)           100.00  +GHSERSN+3900-4.4*T;     3000 N 91Din !
$PAR  G(DHCP,SN)                100.00  +GHSERSN+3803.52-3.46*T; 3000 N 03Liu !
$PAR  G(RHOMBOHEDRAL_A7,SN)     100.00  +GHSERSN+2035;           3000 N 91Din !
$PAR  G(TETRAGONAL_A6,SN)       100.00  +GHSERSN+5387-8.26212*T; 3000 N 99Ans !
$PAR  G(CBCC_A12,SN:VA)         100.00  +GHSERSN+2000;           3000 N 01Mie !
$PAR  G(CUB_A13,SN:VA)          100.00  +GHSERSN+2000;           3000 N 01Mie !
$PAR  G(TET_ALPHA1_A6,SN)       100.00  +GHSERSN+5510-8.46*T;    3000 N 99Ans !
 PAR  G(LIQUID,SN)              100.00  +GLIQSN;                 3000 N 91Din !
$
 PAR  G(NB3SN_A15,SN:SN),,              +4*GHSERSN+30031+19.45*T;,,   N 17Laf !
$
 FUNCTION GHSERSN   100.00  -7958.517+122.765451*T-25.858*T*LN(T)
       +5.1185E-04*T**2-3.192767E-06*T**3+18440*T**(-1);
       250.00  Y  -5855.135+65.443315*T-15.961*T*LN(T)
       -0.0188702*T**2+3.121167E-06*T**3-61960*T**(-1);
       505.08  Y  +2524.724+4.005269*T-8.2590486*T*LN(T)
       -0.016814429*T**2+2.623131E-06*T**3-1081244*T**(-1)-1.2307E+25*T**(-9);
       800.00  Y  -8256.959+138.99688*T-28.4512*T*LN(T)-1.2307E+25*T**(-9);
      3000.00  N !
 FUNCTION GDIASN    100.00  -9579.608+114.007785*T-22.972*T*LN(T)
       -0.00813975*T**2+2.7288E-06*T**3+25615*T**(-1);
       298.15  Y  -9063.001+104.84654*T-21.5750771*T*LN(T)
       -0.008575282*T**2+1.784447E-06*T**3-2544*T**(-1);
       800.00  Y  -10909.351+147.396535*T-28.4512*T*LN(T);
      3000.00  N !
 FUNCTION GLIQSN    100.00  +7103.092-14.087767*T+GHSERSN+1.47031E-18*T**7;
       505.08  Y  +6971.586-13.814383*T+GHSERSN+1.2307E+25*T**(-9);
       800.00  Y  -1285.372+125.182498*T-28.4512*T*LN(T);
      3000.00  N !
 FUNCTION GBCCSN    298.15  +GHSERSN+4400-6*T;                         3000 N !
$ ------------------------------------------------------------------------------
$ Binary system
$
$ P. Lafaye, C. Toffolon-Masclet, J.-C. Crivello, J.-M. Joubert,
$ Calphad, 57, 37-45(2017).
$
$ Checked against paper and author's tdb. Checked at 6000 K.
$
$ The bcc interaction is not convincing.
$
 PAR  L(LIQUID,NB,SN;0),,               +19381;,,                     N 17Laf !
 PAR  L(LIQUID,NB,SN;1),,               +13333-13.05*T;,,             N 17Laf !
$
 PAR  L(BCC_A2,NB,SN:VA;0),,            +60093-15.72*T;,,             N 17Laf !
 PAR  L(BCC_A2,NB,SN:VA;1),,            -130164+46.72*T;,,            N 17Laf !
$
 PAR  G(NB3SN_A15,NB:SN),,              +3*GHSERNB+GHSERSN
             -67413+12.7*T;,,                                         N 17Laf !
 PAR  G(NB3SN_A15,SN:NB),,              +3*GHSERSN+GHSERNB
             +79925+50.07*T;,,                                        N 17Laf !
 PAR  L(NB3SN_A15,NB:NB,SN;0),,         +77437-40.57*T;,,             N 17Laf !
$
 PAR  G(NB6SN5,NB:SN),,                 +6*GHSERNB+5*GHSERSN
             -146125+6.2325*T;,,                                      N 17Laf !
 PAR  G(NBSN2_CB,NB:SN),,               +GHSERNB+2*GHSERSN
             -45537+11.07*T;,,                                        N 17Laf !
$
$ Metastable
$
 PAR  L(FCC_A1,NB,SN:VA;0),,            +6588+10*T;,,                 N 17Laf !
 PAR  L(FCC_A1,NB,SN:VA;1),,            -156019;,,                    N 17Laf !
$
 PAR  L(HCP_A3,NB,SN:VA;0),,            -23738+50*T;,,                N 17Laf !
 PAR  L(HCP_A3,NB,SN:VA;1),,            -155391;,,                    N 17Laf !
$ ------------------------------------------------------------------------------
$
$
 LIST-OF-REFERENCE
 NUMBER  SOURCE
  Null   'Unknown source'
  Same   'Same or similar interaction as in the corresponding stable phase'
  Ansar  'Himo Ansara, unpublished, SGTE unary database V.4.1, 1999; Sn'
  89Fec  'H.J. Fecht, M.X. Zhang, Y.A. Chang, J.H. Perepezko,
          Metall. Trans. A, 20A, 795-803(1989),
          SGTE unary database V.3.0, 1996; Sn'
  91Din  'A.T. Dinsdale, Calphad, 15, 317-425(1991).'
  99Ans  'I. Ansara, S.G. Fries, H.L. Lukas, unpublished, 1999,
          SGTE unary database V.5.0, 2009; In, Sn'
  01Mie  'J. Miettinen, Calphad, 25, 43-58(2001),
          SGTE unary database V.4.4, 2001; Sn, Zn'
  03Liu  'H.S. Liu, C.L. Liu, K. Ishida, Z.P. Jin, J. Electron. Mater.,
          32, 1290-96(2003), SGTE unary database V.5.0, 2009; Sn'
  17Laf  'P. Lafaye, C. Toffolon-Masclet, J.-C. Crivello, J.-M. Joubert,
          Calphad, 57, 37-45(2017); Nb-Sn'
!

File: data/databases/sgte-binary/NbSn-98Tof.tdb
$
$ Database for Nb-Sn from C. Toffolon et al. 1998
$
$ C. Toffolon, C. Servant, B. Sundman, J. Phase Equilib., 19, 479-85(1998).
$
$ Dataset created 2017.05.14 by Bengt Hallstedt.
$ 2020.08.29: Modified for use with GES6.
$
$ Nb3Sn is modelled as a high temperature phase in 98Tof, but in 02Tof it is
$ stable at low temperature also, which was a reason for remodelling.
$
$ Nb3Si is incorrectly labeled C15 (instead of A15) in the paper.
$
$ The subregular liquid and bcc interaction have incorrect signs in the paper.
$
$ Invariant temperatures differ by up to 2 K.
$
$ ------------------------------------------------------------------------------
 TEMP-LIM 298.15 6000.00 !
$
$ELEMENT NAME  REF. STATE               ATOMIC MASS H298-H0    S298    !
$
 ELEMENT VA   VACUUM                      0.0          0.0      0.0    ! 
 ELEMENT NB   BCC_A2                     92.9064    5220.0     36.27   ! 
 ELEMENT SN   BCT_A5                    118.69      6323.      51.18   ! 
$ ------------------------------------------------------------------------------
$ Phase definitions
$
 PHASE LIQUID:L % 1 1 !
 CONST LIQUID:L : NB SN : !
$
$ Fcc (cF4, Fm-3m) and MeX (cF8, Fm-3m)
$
 PHASE FCC_A1 %A 2 1 1 !
 CONST FCC_A1 : NB SN : VA : !
$
$ Bcc (cI2, Im-3m)
$
 PHASE BCC_A2 %B 2 1 3 !
 CONST BCC_A2 : NB% SN : VA : !
$
$ Hcp (hP2, P6_3/mmc) and Me2X (NiAs-type, hP4, P6_3/mmc, B8_1)
$
 PHASE HCP_A3 %A 2 1 0.5 !
 CONST HCP_A3 : NB SN : VA: !
$
$ Prototype C (cF8, Fd-3m)
$
 PHASE DIAMOND_A4 % 1 1 !
 CONST DIAMOND_A4 : SN : !
$
$ Prototype beta-Sn (tI4, I4_1/amd)
$
 PHASE BCT_A5 % 1 1 !
 CONST BCT_A5 : SN : !
$
$ Prototype Cr3Si (cP8, Pm-3n)
$
 PHASE NB3SN_A15 %  2 3 1 !
 CONST NB3SN_A15 : NB% SN : NB SN% : !
$
$ Prototype Sn5Ti6-alpha (oI44, Immm)
$
 PHASE NB6SN5 %  3 24 16 4 !
 CONST NB6SN5 : NB : SN : NB SN : !
$
$ Prototype CuMg2 (oF48, Fddd)
$
 PHASE NBSN2_CB %  2 1 2 !
 CONST NBSN2_CB : NB : SN : !
$ ------------------------------------------------------------------------------
$ Defaults
$
 DEFINE-SYSTEM-DEFAULT ELEMENT 2 !
 DEFAULT-COM DEFINE_SYSTEM_ELEMENT VA !
 TYPE-DEF % SEQ * !
 TYPE-DEF A GES AMEND_PHASE_DESCRIPTION @ MAGNETIC -3 0.28 !
 TYPE-DEF B GES AMEND_PHASE_DESCRIPTION @ MAGNETIC -1 0.4 !
 FUNCTION ZERO      298.15  0;                                         6000 N !
 FUNCTION UN_ASS    298.15  0;                                         6000 N !
 FUNCTION R         298.15  +8.31451;                                  6000 N !
$ ------------------------------------------------------------------------------
$ Element data
$ ------------------------------------------------------------------------------
$ Nb
$
 PAR  G(BCC_A2,NB:VA),,                 +GHSERNB;,,                   N 91Din !
 PAR  G(FCC_A1,NB:VA),,                 +GHSERNB+13500+1.7*T;,,       N 91Din !
 PAR  G(HCP_A3,NB:VA),,                 +GHSERNB+10000+2.4*T;,,       N 91Din !
 PAR  G(LIQUID,NB),,                    +GLIQNB;,,                    N 91Din !
$
 PAR  G(NB3SN_A15,NB:NB),,              +4*GHSERNB+20000-5.48603*T;,, N 98Tof !
$
 FUNCTION GHSERNB   298.15  -8519.353+142.045475*T-26.4711*T*LN(T)
       +2.03475E-04*T**2-3.5012E-07*T**3+93399*T**(-1);
      2750.00  Y  -37669.3+271.720843*T-41.77*T*LN(T)+1.528238E+32*T**(-9);
      6000.00  N !
 FUNCTION GLIQNB    298.15  +29781.555-10.816418*T+GHSERNB-3.06098E-23*T**7;
      2750.00  Y  -7499.398+260.756148*T-41.77*T*LN(T);
      6000.00  N !
$ ------------------------------------------------------------------------------
$ Sn
$
$ FCC_A1 revised in unary 3.0
$ HCP_A3 revised in unary 4.1
$ TETRAGONAL_A6 added in unary 4.1
$ CBCC_A12 and CUB_A13 added in unary 4.4
$ FCC_A1 modified in unary 5.0
$ DHCP and TET_ALPHA1_A6 added in unary 5.0
$
$ The DHCP phase is labelled D0_24 in 03Liu and alpha-prime in 92Ans. The
$ phase is present between the fcc and hcp phases in the Au-Sn and Au-In
$ systems.
$
 PAR  G(BCT_A5,SN)              100.00  +GHSERSN;                3000 N 91Din !
 PAR  G(DIAMOND_A4,SN)          100.00  +GDIASN;                 3000 N 91Din !
 PAR  G(FCC_A1,SN:VA)           100.00  +GHSERSN+5510-8.46*T;    3000 N 89Fec !
$PAR  G(FCC_A1,SN:VA)           100.00  +GHSERSN+4150-5.2*T;     3000 N 91Din !
 PAR  G(BCC_A2,SN:VA)           100.00  +GHSERSN+4400-6*T;       3000 N 91Din !
 PAR  G(HCP_A3,SN:VA)           100.00  +GHSERSN+3900-7.646*T;   3000 N Ansar !
$PAR  G(HCP_A3,SN:VA)           100.00  +GHSERSN+3900-4.4*T;     3000 N 91Din !
$PAR  G(DHCP,SN)                100.00  +GHSERSN+3803.52-3.46*T; 3000 N 03Liu !
$PAR  G(RHOMBOHEDRAL_A7,SN)     100.00  +GHSERSN+2035;           3000 N 91Din !
$PAR  G(TETRAGONAL_A6,SN)       100.00  +GHSERSN+5387-8.26212*T; 3000 N 99Ans !
$PAR  G(CBCC_A12,SN:VA)         100.00  +GHSERSN+2000;           3000 N 01Mie !
$PAR  G(CUB_A13,SN:VA)          100.00  +GHSERSN+2000;           3000 N 01Mie !
$PAR  G(TET_ALPHA1_A6,SN)       100.00  +GHSERSN+5510-8.46*T;    3000 N 99Ans !
 PAR  G(LIQUID,SN)              100.00  +GLIQSN;                 3000 N 91Din !
$
 PAR  G(NB3SN_A15,SN:SN),,              +4*GHSERSN+20000-5.48603*T;,, N 98Tof !
$
 FUNCTION GHSERSN   100.00  -7958.517+122.765451*T-25.858*T*LN(T)
       +5.1185E-04*T**2-3.192767E-06*T**3+18440*T**(-1);
       250.00  Y  -5855.135+65.443315*T-15.961*T*LN(T)
       -0.0188702*T**2+3.121167E-06*T**3-61960*T**(-1);
       505.08  Y  +2524.724+4.005269*T-8.2590486*T*LN(T)
       -0.016814429*T**2+2.623131E-06*T**3-1081244*T**(-1)-1.2307E+25*T**(-9);
       800.00  Y  -8256.959+138.99688*T-28.4512*T*LN(T)-1.2307E+25*T**(-9);
      3000.00  N !
 FUNCTION GDIASN    100.00  -9579.608+114.007785*T-22.972*T*LN(T)
       -0.00813975*T**2+2.7288E-06*T**3+25615*T**(-1);
       298.15  Y  -9063.001+104.84654*T-21.5750771*T*LN(T)
       -0.008575282*T**2+1.784447E-06*T**3-2544*T**(-1);
       800.00  Y  -10909.351+147.396535*T-28.4512*T*LN(T);
      3000.00  N !
 FUNCTION GLIQSN    100.00  +7103.092-14.087767*T+GHSERSN+1.47031E-18*T**7;
       505.08  Y  +6971.586-13.814383*T+GHSERSN+1.2307E+25*T**(-9);
       800.00  Y  -1285.372+125.182498*T-28.4512*T*LN(T);
      3000.00  N !
 FUNCTION GBCCSN    298.15  +GHSERSN+4400-6*T;                         3000 N !
$ ------------------------------------------------------------------------------
$ Binary system
$
$ C. Toffolon, C. Servant, B. Sundman, J. Phase Equilib., 19, 479-85(1998).
$
$ Checked against paper. Checked at 6000 K.
$
$ Nb3Sn is modelled as a high temperature phase in 98Tof, but in 02Tof it is
$ stable at low temperature also, which was a reason for remodelling.
$
$ Nb3Si is incorrectly labeled C15 (instead of A15) in the paper.
$
$ The subregular liquid and bcc interaction have incorrect signs in the paper.
$
$ Invariant temperatures differ by up to 2 K.
$
 PAR  L(LIQUID,NB,SN;0),,               +27347-0.01875*T;,,           N 98Tof !
 PAR  L(LIQUID,NB,SN;1),,               -10546.029-0.39877*T;,,       N 98Tof !
$
 PAR  L(BCC_A2,NB,SN:VA;0),,            +15466.97-0.20289*T;,,        N 98Tof !
 PAR  L(BCC_A2,NB,SN:VA;1),,            +11999.173+0.19377954*T;,,    N 98Tof !
$
 PAR  G(NB3SN_A15,NB:SN),,              +3*GHSERNB+GHSERSN
             +1397.464-5.48603*T;,,                                   N 98Tof !
 PAR  G(NB3SN_A15,SN:NB),,              +3*GHSERSN+GHSERNB
             +38602.536-5.48603*T;,,                                  N 98Tof !
$
 PAR  G(NB6SN5,NB:SN:NB),,              +28*GHSERNB+16*GHSERSN
             +4586.0564-72.49543*T;,,                                 N 98Tof !
 PAR  G(NB6SN5,NB:SN:SN),,              +24*GHSERNB+20*GHSERSN
             -123616.34-87.017401*T;,,                                N 98Tof !
$
 PAR  G(NBSN2_CB,NB:SN),,              +GHSERNB+2*GHSERSN
             -52755.275+30.70307*T;,,                                 N 98Tof !
$
$ Metastable
$
 PAR  L(FCC_A1,NB,SN:VA;0),,            +15466.97-0.20289*T;,,        N Same !
 PAR  L(FCC_A1,NB,SN:VA;1),,            +11999.173+0.19377954*T;,,    N Same !
$
 PAR  L(HCP_A3,NB,SN:VA;0),,            +15466.97-0.20289*T;,,        N Same !
 PAR  L(HCP_A3,NB,SN:VA;1),,            +11999.173+0.19377954*T;,,    N Same !
$ ------------------------------------------------------------------------------
$
$
 LIST-OF-REFERENCE
 NUMBER  SOURCE
  Null   'Unknown source'
  Same   'Same or similar interaction as in the corresponding stable phase'
  Ansar  'Himo Ansara, unpublished, SGTE unary database V.4.1, 1999; Sn'
  89Fec  'H.J. Fecht, M.X. Zhang, Y.A. Chang, J.H. Perepezko,
          Metall. Trans. A, 20A, 795-803(1989),
          SGTE unary database V.3.0, 1996; Sn'
  91Din  'A.T. Dinsdale, Calphad, 15, 317-425(1991).'
  98Tof  'C. Toffolon, C. Servant, B. Sundman,
          J. Phase Equilib., 19, 479-85(1998); Nb-Sn'
  99Ans  'I. Ansara, S.G. Fries, H.L. Lukas, unpublished, 1999,
          SGTE unary database V.5.0, 2009; In, Sn'
  01Mie  'J. Miettinen, Calphad, 25, 43-58(2001),
          SGTE unary database V.4.4, 2001; Sn, Zn'
  03Liu  'H.S. Liu, C.L. Liu, K. Ishida, Z.P. Jin, J. Electron. Mater.,
          32, 1290-96(2003), SGTE unary database V.5.0, 2009; Sn'
!
