Repository: orchid-calphad/orchid-project.org

# orchid-project.org

Website and released data of **ORCHID** (Open Repository for CALPHAD Hypotheses, Intelligence, and Discovery),
served by GitHub Pages at https://orchid-project.org. Releases are archived on Zenodo (one DOI per version).

- `index.html`, `catalog/`, `best-practices.html` — static, self-contained pages (generated in the ORCHID tooling).
- `data/` — released data: catalog, redistributable TDB files, convex hulls. Licences: `data/LICENSES.md`, `data/NOTICE.md`.
- `llms.txt`, `data/croissant.json`, `CITATION.cff`, `.zenodo.json` — machine-readable metadata.

Only data with clear redistribution rights are published.

File: data/databases/sgte-binary/NbTa-02Har.tdb
$
$ Database for Nb-Ta from K.C. Hari Kumar et al. 2002
$
$ K.C. Hari Kumar, T. Van Rompaey, P. Wollants, Z. Metallkd., 93, 1146-53(2002).
$
$ Dataset created 2017.05.14 by Bengt Hallstedt.
$ 2021.01.31: Modified for use with GES6.
$
$ ------------------------------------------------------------------------------
 TEMP-LIM 298.15 6000.00 !
$
$ELEMENT NAME  REF. STATE               ATOMIC MASS H298-H0    S298    !
$
 ELEMENT VA   VACUUM                      0.0          0.0      0.0    ! 
 ELEMENT NB   BCC_A2                     92.9064    5220.0     36.27   ! 
 ELEMENT TA   BCC_A2                    180.9479    5681.872   41.4718 ! 
$ ------------------------------------------------------------------------------
$ Phase definitions
$
 PHASE LIQUID:L % 1 1 !
 CONST LIQUID:L : NB TA : !
$
$ Fcc (cF4, Fm-3m) and MeX (cF8, Fm-3m)
$
 PHASE FCC_A1 %A 2 1 1 !
 CONST FCC_A1 : NB TA : VA : !
$
$ Bcc (cI2, Im-3m)
$
 PHASE BCC_A2 %B 2 1 3 !
 CONST BCC_A2 : NB% TA% : VA : !
$
$ Hcp (hP2, P6_3/mmc) and Me2X (NiAs-type, hP4, P6_3/mmc, B8_1)
$
 PHASE HCP_A3 %A 2 1 0.5 !
 CONST HCP_A3 : NB TA : VA : !
$ ------------------------------------------------------------------------------
$ Defaults
$
 DEFINE-SYSTEM-DEFAULT ELEMENT 2 !
 DEFAULT-COM DEFINE_SYSTEM_ELEMENT VA !
 TYPE-DEF % SEQ * !
 TYPE-DEF A GES AMEND_PHASE_DESCRIPTION @ MAGNETIC -3 0.28 !
 TYPE-DEF B GES AMEND_PHASE_DESCRIPTION @ MAGNETIC -1 0.4 !
 FUNCTION ZERO      298.15  0;                                         6000 N !
 FUNCTION UN_ASS    298.15  0;                                         6000 N !
 FUNCTION R         298.15  +8.31451;                                  6000 N !
$ ------------------------------------------------------------------------------
$ Element data
$ ------------------------------------------------------------------------------
$ Nb
$
 PAR  G(BCC_A2,NB:VA),,                 +GHSERNB;,,                   N 91Din !
 PAR  G(FCC_A1,NB:VA),,                 +GHSERNB+13500+1.7*T;,,       N 91Din !
 PAR  G(HCP_A3,NB:VA),,                 +GHSERNB+10000+2.4*T;,,       N 91Din !
 PAR  G(LIQUID,NB),,                    +GLIQNB;,,                    N 91Din !
$
 FUNCTION GHSERNB   298.15  -8519.353+142.045475*T-26.4711*T*LN(T)
       +2.03475E-04*T**2-3.5012E-07*T**3+93399*T**(-1);
      2750.00  Y  -37669.3+271.720843*T-41.77*T*LN(T)+1.528238E+32*T**(-9);
      6000.00  N !
 FUNCTION GLIQNB    298.15  +29781.555-10.816418*T+GHSERNB-3.06098E-23*T**7;
      2750.00  Y  -7499.398+260.756148*T-41.77*T*LN(T);
      6000.00  N !
$ ------------------------------------------------------------------------------
$ Ta
$
 PAR  G(BCC_A2,TA:VA),,                 +GHSERTA;,,                   N 91Din !
 PAR  G(FCC_A1,TA:VA),,                 +GHSERTA+16000+1.7*T;,,       N 91Din !
 PAR  G(HCP_A3,TA:VA),,                 +GHSERTA+12000+2.4*T;,,       N 91Din !
 PAR  G(LIQUID,TA),,                    +GLIQTA;,,                    N 91Din !
$
 FUNCTION GHSERTA   298.15  -7285.889+119.139857*T-23.7592624*T*LN(T)
       -0.002623033*T**2+1.70109E-07*T**3-3293*T**(-1);
      1300.00  Y  -22389.955+243.88676*T-41.137088*T*LN(T)
       +0.006167572*T**2-6.55136E-07*T**3+2429586*T**(-1);
      2500.00  Y  +229382.886-722.59722*T+78.5244752*T*LN(T)
       -0.017983376*T**2+1.95033E-07*T**3-93813648*T**(-1);
      3290.00  Y  -1042384.01+2985.49125*T-362.159132*T*LN(T)
       +0.043117795*T**2-1.055148E-06*T**3+5.54714342E+08*T**(-1);
      6000.00  N !
 FUNCTION GLIQTA    298.15  +29160.975-7.578729*T+GHSERTA;
      1000.00  Y  +43884.339-61.981795*T+0.0279523*T*LN(T)
       -0.012330066*T**2+6.14599E-07*T**3-3523338*T**(-1);
      3290.00  Y  -6314.543+258.110873*T-41.84*T*LN(T);
      6000.00  N !
$ ------------------------------------------------------------------------------
$ Binary system
$
$ K.C. Hari Kumar, T. Van Rompaey, P. Wollants, Z. Metallkd., 93, 1146-53(2002).
$
$ Checked against paper. Checked at 6000K.
$
 PAR  L(LIQUID,NB,TA;0),,               +427;,,                       N 02Har !
 PAR  L(BCC_A2,NB,TA:VA;0),,            +583;,,                       N 02Har !
$
$ Metastable
$
 PAR  L(FCC_A1,NB,TA:VA;0),,            +583;,,                       N 02Har !
 PAR  L(HCP_A3,NB,TA:VA;0),,            +583;,,                       N 02Har !
$ ------------------------------------------------------------------------------
$
 ASSESSED_SYSTEM
  NB-TA(TDB -* +LIQUID +BCC_A2 ;P3 TMM:500/3500 *) !
$
$
 LIST-OF-REFERENCE
 NUMBER  SOURCE
  Null   'Unknown source'
  Same   'Same or similar interaction as in the corresponding stable phase'
  REFLAV 'Laves phase convention: G(LAVES,X:X)=+3*GHSERXX+15000'
  COST   'COST 507 database'
  91Din  'A.T. Dinsdale, Calphad, 15, 317-425(1991).'
  02Har  'K.C. Hari Kumar, T. Van Rompaey, P. Wollants,
          Z. Metallkd., 93, 1146-53(2002); Nb-Ta'
!

File: data/databases/sgte-binary/NbTa-04Xio-LB.tdb
$
$ Database for Nb-Ta from W. Xiong et al. 2004 (Included in LB Vol. 5)
$
$ W. Xiong, Y. Du, Y. Li, B.Y. Huang, H.H. Xu, H.L. Chen, Z. Pan,
$ Calphad, 28, 133-40(2004).
$
$ Dataset created 2014.04.06 by Bengt Hallstedt.
$ 2021.01.31: Modified for use with GES6.
$
$ ------------------------------------------------------------------------------
 TEMP-LIM 298.15 6000.00 !
$
$ELEMENT NAME  REF. STATE               ATOMIC MASS H298-H0    S298    !
$
 ELEMENT VA   VACUUM                      0.0          0.0      0.0    ! 
 ELEMENT NB   BCC_A2                     92.9064    5220.0     36.27   ! 
 ELEMENT TA   BCC_A2                    180.9479    5681.872   41.4718 ! 
$ ------------------------------------------------------------------------------
$ Phase definitions
$
 PHASE LIQUID:L % 1 1 !
 CONST LIQUID:L : NB TA : !
$
$ Fcc (cF4, Fm-3m) and MeX (cF8, Fm-3m)
$
 PHASE FCC_A1 %A 2 1 1 !
 CONST FCC_A1 : NB TA : VA : !
$
$ Bcc (cI2, Im-3m)
$
 PHASE BCC_A2 %B 2 1 3 !
 CONST BCC_A2 : NB% TA% : VA : !
$
$ Hcp (hP2, P6_3/mmc) and Me2X (NiAs-type, hP4, P6_3/mmc, B8_1)
$
 PHASE HCP_A3 %A 2 1 0.5 !
 CONST HCP_A3 : NB TA : VA : !
$ ------------------------------------------------------------------------------
$ Defaults
$
 DEFINE-SYSTEM-DEFAULT ELEMENT 2 !
 DEFAULT-COM DEFINE_SYSTEM_ELEMENT VA !
 TYPE-DEF % SEQ * !
 TYPE-DEF A GES AMEND_PHASE_DESCRIPTION @ MAGNETIC -3 0.28 !
 TYPE-DEF B GES AMEND_PHASE_DESCRIPTION @ MAGNETIC -1 0.4 !
 FUNCTION ZERO      298.15  0;                                         6000 N !
 FUNCTION UN_ASS    298.15  0;                                         6000 N !
 FUNCTION R         298.15  +8.31451;                                  6000 N !
$ ------------------------------------------------------------------------------
$ Element data
$ ------------------------------------------------------------------------------
$ Nb
$
 PAR  G(BCC_A2,NB:VA),,                 +GHSERNB;,,                   N 91Din !
 PAR  G(FCC_A1,NB:VA),,                 +GHSERNB+13500+1.7*T;,,       N 91Din !
 PAR  G(HCP_A3,NB:VA),,                 +GHSERNB+10000+2.4*T;,,       N 91Din !
 PAR  G(LIQUID,NB),,                    +GLIQNB;,,                    N 91Din !
$
 FUNCTION GHSERNB   298.15  -8519.353+142.045475*T-26.4711*T*LN(T)
       +2.03475E-04*T**2-3.5012E-07*T**3+93399*T**(-1);
      2750.00  Y  -37669.3+271.720843*T-41.77*T*LN(T)+1.528238E+32*T**(-9);
      6000.00  N !
 FUNCTION GLIQNB    298.15  +29781.555-10.816418*T+GHSERNB-3.06098E-23*T**7;
      2750.00  Y  -7499.398+260.756148*T-41.77*T*LN(T);
      6000.00  N !
$ ------------------------------------------------------------------------------
$ Ta
$
 PAR  G(BCC_A2,TA:VA),,                 +GHSERTA;,,                   N 91Din !
 PAR  G(FCC_A1,TA:VA),,                 +GHSERTA+16000+1.7*T;,,       N 91Din !
 PAR  G(HCP_A3,TA:VA),,                 +GHSERTA+12000+2.4*T;,,       N 91Din !
 PAR  G(LIQUID,TA),,                    +GLIQTA;,,                    N 91Din !
$
 FUNCTION GHSERTA   298.15  -7285.889+119.139857*T-23.7592624*T*LN(T)
       -0.002623033*T**2+1.70109E-07*T**3-3293*T**(-1);
      1300.00  Y  -22389.955+243.88676*T-41.137088*T*LN(T)
       +0.006167572*T**2-6.55136E-07*T**3+2429586*T**(-1);
      2500.00  Y  +229382.886-722.59722*T+78.5244752*T*LN(T)
       -0.017983376*T**2+1.95033E-07*T**3-93813648*T**(-1);
      3290.00  Y  -1042384.01+2985.49125*T-362.159132*T*LN(T)
       +0.043117795*T**2-1.055148E-06*T**3+5.54714342E+08*T**(-1);
      6000.00  N !
 FUNCTION GLIQTA    298.15  +29160.975-7.578729*T+GHSERTA;
      1000.00  Y  +43884.339-61.981795*T+0.0279523*T*LN(T)
       -0.012330066*T**2+6.14599E-07*T**3-3523338*T**(-1);
      3290.00  Y  -6314.543+258.110873*T-41.84*T*LN(T);
      6000.00  N !
$ ------------------------------------------------------------------------------
$ Binary system
$
$ From W. Xiong et al. 2004 (Included in LB Vol. 5)
$
$ W. Xiong, Y. Du, Y. Li, B.Y. Huang, H.H. Xu, H.L. Chen, Z. Pan,
$ Calphad, 28, 133-40(2004).
$
$ Checked against paper and LB. Checked at 6000K.
$
 PAR  L(LIQUID,NB,TA;0),,               +ZERO;,,                      N 04Xio !
 PAR  L(BCC_A2,NB,TA:VA;0),,            +1298.03;,,                   N 04Xio !
$
$ Metastable
$
 PAR  L(FCC_A1,NB,TA:VA;0),,            +1298.03;,,                   N Same !
 PAR  L(HCP_A3,NB,TA:VA;0),,            +1298.03;,,                   N Same !
$ ------------------------------------------------------------------------------
$
 ASSESSED_SYSTEM
  NB-TA(TDB -* +LIQUID +BCC_A2 ;P3 TMM:500/3500 *) !
$
$
 LIST-OF-REFERENCE
 NUMBER  SOURCE
  Null   'Unknown source'
  Same   'Same or similar interaction as in the corresponding stable phase'
  REFLAV 'Laves phase convention: G(LAVES,X:X)=+3*GHSERXX+15000'
  COST   'COST 507 database'
  91Din  'A.T. Dinsdale, Calphad, 15, 317-425(1991).'
  04Xio  'W. Xiong, Y. Du, Y. Li, B.Y. Huang, H.H. Xu, H.L. Chen, Z. Pan,
          Calphad, 28, 133-40(2004); Nb-Ta'
!

File: data/databases/sgte-binary/NbTa-22Zha.tdb
$
$ Database for Nb-Ta from E. Zhang et al. 2022.
$
$ E. Zhang, Y. Tang, M. Wen, A. Obaied, I. Roslyakova, L. Zhang,
$ Int. J. Refract. Met. Hard Mater., 103, 105780(2022).
$
$ Dataset created 2023.10.13 by Bengt Hallstedt.
$
$ Element data are claimed to be 3rd generation. Not used here.
$
$ Bcc/B2 ordering included. Va are included in bcc. Thermal vacancies are
$ modelled, but the value for G(BCC_A2,VA:VA) is not given. I have assumed the
$ current standard value. Va are removed. Inclusion of Va increases the
$ elemental melting temperatures considerably.
$
$ ------------------------------------------------------------------------------
 TEMP-LIM 298.15 6000.00 !
$
$ELEMENT NAME  REF. STATE               ATOMIC MASS H298-H0    S298    !
$
 ELEMENT VA   VACUUM                      0.0          0.0      0.0    ! 
 ELEMENT NB   BCC_A2                     92.9064    5220.0     36.27   ! 
 ELEMENT TA   BCC_A2                    180.9479    5681.872   41.4718 ! 
$ ------------------------------------------------------------------------------
$ Phase definitions
$
 PHASE LIQUID:L % 1 1 !
 CONST LIQUID:L : NB TA : !
$
$ Fcc (cF4, Fm-3m) and MeX (cF8, Fm-3m)
$
 PHASE FCC_A1 %A 2 1 1 !
 CONST FCC_A1 : NB TA : VA : !
$
$ Bcc (cI2, Im-3m)
$
 PHASE BCC_A2 %B 2 1 3 !
 CONST BCC_A2 : NB% TA% : VA : !
$
$ Disordered part of B2_BCC, added 0.1 J/mol to A2_BCC
$
 PHASE A2_BCC %B 2 1 3 !
 CONST A2_BCC : NB TA : VA : !
$
$ Prototype CsCl (cP2, Pm-3m)
$
 PHASE B2_BCC %BO 3 0.5 0.5 3 !
 CONST B2_BCC : NB TA : NB TA : VA : !
$
$ Hcp (hP2, P6_3/mmc) and Me2X (NiAs-type, hP4, P6_3/mmc, B8_1)
$
 PHASE HCP_A3 %A 2 1 0.5 !
 CONST HCP_A3 : NB TA : VA : !
$ ------------------------------------------------------------------------------
$ Defaults
$
 DEFINE-SYSTEM-DEFAULT ELEMENT 2 !
 DEFAULT-COM DEFINE_SYSTEM_ELEMENT VA !
 TYPE-DEF % SEQ * !
 TYPE-DEF A GES AMEND_PHASE_DESCRIPTION @ MAGNETIC -3 0.28 !
 TYPE-DEF B GES AMEND_PHASE_DESCRIPTION @ MAGNETIC -1 0.4 !
 TYPE-DEF O GES AMEND_PHASE_DESCRIPTION B2_BCC DIS_PART A2_BCC !
 FUNCTION ZERO      298.15  0;                                         6000 N !
 FUNCTION UN_ASS    298.15  0;                                         6000 N !
 FUNCTION R         298.15  +8.31451;                                  6000 N !
$ ------------------------------------------------------------------------------
$ Element data
$ ------------------------------------------------------------------------------
$ Nb
$
 PAR  G(BCC_A2,NB:VA),,                 +GHSERNB;,,                   N 91Din !
 PAR  G(A2_BCC,NB:VA),,                 +GHSERNB+0.1;,,               N 91Din !
 PAR  G(FCC_A1,NB:VA),,                 +GHSERNB+13500+1.7*T;,,       N 91Din !
 PAR  G(HCP_A3,NB:VA),,                 +GHSERNB+10000+2.4*T;,,       N 91Din !
 PAR  G(LIQUID,NB),,                    +GLIQNB;,,                    N 91Din !
$
$PAR  L(BCC_A2,NB,VA:VA;0),,            +113500-38.01*T;,,            N 22Zha !
$PAR  L(A2_BCC,NB,VA:VA;0),,            +113500-38.01*T;,,            N 22Zha !
$
 FUNCTION GHSERNB   298.15  -8519.353+142.045475*T-26.4711*T*LN(T)
       +2.03475E-04*T**2-3.5012E-07*T**3+93399*T**(-1);
      2750.00  Y  -37669.3+271.720843*T-41.77*T*LN(T)+1.528238E+32*T**(-9);
      6000.00  N !
 FUNCTION GLIQNB    298.15  +29781.555-10.816418*T+GHSERNB-3.06098E-23*T**7;
      2750.00  Y  -7499.398+260.756148*T-41.77*T*LN(T);
      6000.00  N !
$ ------------------------------------------------------------------------------
$ Ta
$
 PAR  G(BCC_A2,TA:VA),,                 +GHSERTA;,,                   N 91Din !
 PAR  G(A2_BCC,TA:VA),,                 +GHSERTA+0.1;,,               N 91Din !
 PAR  G(FCC_A1,TA:VA),,                 +GHSERTA+16000+1.7*T;,,       N 91Din !
 PAR  G(HCP_A3,TA:VA),,                 +GHSERTA+12000+2.4*T;,,       N 91Din !
 PAR  G(LIQUID,TA),,                    +GLIQTA;,,                    N 91Din !
$
$PAR  L(BCC_A2,TA,VA:VA;0),,            +237000-68*T;,,               N 22Zha !
$PAR  L(A2_BCC,TA,VA:VA;0),,            +237000-68*T;,,               N 22Zha !
$
 FUNCTION GHSERTA   298.15  -7285.889+119.139857*T-23.7592624*T*LN(T)
       -0.002623033*T**2+1.70109E-07*T**3-3293*T**(-1);
      1300.00  Y  -22389.955+243.88676*T-41.137088*T*LN(T)
       +0.006167572*T**2-6.55136E-07*T**3+2429586*T**(-1);
      2500.00  Y  +229382.886-722.59722*T+78.5244752*T*LN(T)
       -0.017983376*T**2+1.95033E-07*T**3-93813648*T**(-1);
      3290.00  Y  -1042384.01+2985.49125*T-362.159132*T*LN(T)
       +0.043117795*T**2-1.055148E-06*T**3+5.54714342E+08*T**(-1);
      6000.00  N !
 FUNCTION GLIQTA    298.15  +29160.975-7.578729*T+GHSERTA;
      1000.00  Y  +43884.339-61.981795*T+0.0279523*T*LN(T)
       -0.012330066*T**2+6.14599E-07*T**3-3523338*T**(-1);
      3290.00  Y  -6314.543+258.110873*T-41.84*T*LN(T);
      6000.00  N !
$ ------------------------------------------------------------------------------
$ Va
$
$PAR  G(BCC_A2,VA:VA),,                 +30*T;,,                      N 14Din !
$PAR  G(A2_BCC,VA:VA),,                 +30*T;,,                      N 14Din !
$ ------------------------------------------------------------------------------
$ Binary system
$
$ E. Zhang, Y. Tang, M. Wen, A. Obaied, I. Roslyakova, L. Zhang,
$ Int. J. Refract. Met. Hard Mater., 103, 105780(2022).
$
$ Checked against paper. Checked at 6000 K.
$
$ Element data are claimed to be 3rd generation. Not used here.
$
$ Bcc/B2 ordering included. Va are included in bcc. Thermal vacancies are
$ modelled, but the value for G(BCC_A2,VA:VA) is not given. I have assumed the
$ current standard value. Va are removed. Inclusion of Va increases the
$ elemental melting temperatures considerably.
$
 PAR  L(LIQUID,NB,TA;0),,               +ZERO;,,                      N 22Zha !
$
 PAR  L(BCC_A2,NB,TA:VA;0),,            +ZERO;,,                      N 22Zha !
 PAR  L(A2_BCC,NB,TA:VA;0),,            +ZERO;,,                      N 22Zha !
$
 PAR  G(B2_BCC,NB:TA:VA),,              +ZERO;,,                      N 22Zha !
 PAR  G(B2_BCC,TA:NB:VA),,              +ZERO;,,                      N 22Zha !
$
$ Metastable
$
 PAR  L(FCC_A1,NB,TA:VA;0),,            +ZERO;,,                      N Same !
 PAR  L(HCP_A3,NB,TA:VA;0),,            +ZERO;,,                      N Same !
$ ------------------------------------------------------------------------------
$
 ASSESSED_SYSTEM
  NB-TA(TDB -* +LIQUID +BCC_A2 ;P3 TMM:500/3500 *) !
$
$
 LIST-OF-REFERENCE
 NUMBER  SOURCE
  Null   'Unknown source'
  Same   'Same or similar interaction as in the corresponding stable phase'
  REFLAV 'Laves phase convention: G(LAVES,X:X)=+3*GHSERXX+15000'
  COST   'COST 507 database'
  91Din  'A.T. Dinsdale, Calphad, 15, 317-425(1991).'
  14Din  'A.T. Dinsdale, A.V. Khvan, A. Watson,
          Mater. Sci. Technol., 30, 1715-18(2014); Va'
  22Zha  'E. Zhang, Y. Tang, M. Wen, A. Obaied, I. Roslyakova, L. Zhang,
          Int. J. Refract. Met. Hard Mater., 103, 105780(2022); Nb-Ta'
!

File: data/databases/sgte-binary/NbTi-01Zha-LB.tdb
$
$ Database for Nb-Ti from Y. Zhang et al. 2001 (Included in LB Vol. 4)
$
$ Y. Zhang, H. Liu, Z. Jin, Calphad, 25, 305-17(2001).
$
$ Dataset created 2010.02.14 by Bengt Hallstedt.
$ 2021.01.31: Modified for use with GES6.
$
$ Original dataset includes the metastable (at normal pressure) omega phase.
$
$ ------------------------------------------------------------------------------
 TEMP-LIM 298.15 6000.00 !
$
$ELEMENT NAME  REF. STATE               ATOMIC MASS H298-H0    S298    !
$
 ELEMENT VA   VACUUM                      0.0          0.0      0.0    ! 
 ELEMENT NB   BCC_A2                     92.9064    5220.0     36.27   ! 
 ELEMENT TI   HCP_A3                     47.88      4824.      30.72   ! 
$ ------------------------------------------------------------------------------
$ Phase definitions
$
 PHASE LIQUID:L % 1 1 !
 CONST LIQUID:L : NB TI : !
$
$ Fcc (cF4, Fm-3m) and MeX (cF8, Fm-3m)
$
 PHASE FCC_A1 %A 2 1 1 !
 CONST FCC_A1 : NB TI : VA : !
$
$ Bcc (cI2, Im-3m)
$
 PHASE BCC_A2 %B 2 1 3 !
 CONST BCC_A2 : NB% TI% : VA : !
$
$ Hcp (hP2, P6_3/mmc) and Me2X (NiAs-type, hP4, P6_3/mmc, B8_1)
$
 PHASE HCP_A3 %A 2 1 0.5 !
 CONST HCP_A3 : NB TI% : VA : !
$
$ Prototype AlB2 (hP3, P6/mmm)
$
 PHASE OMEGA_C32 % 1 1 !
 CONST OMEGA_C32 : NB TI% : !
$ ------------------------------------------------------------------------------
$ Defaults
$
 DEFINE-SYSTEM-DEFAULT ELEMENT 2 !
 DEFAULT-COM DEFINE_SYSTEM_ELEMENT VA !
 TYPE-DEF % SEQ * !
 TYPE-DEF A GES AMEND_PHASE_DESCRIPTION @ MAGNETIC -3 0.28 !
 TYPE-DEF B GES AMEND_PHASE_DESCRIPTION @ MAGNETIC -1 0.4 !
 FUNCTION ZERO      298.15  0;                                         6000 N !
 FUNCTION UN_ASS    298.15  0;                                         6000 N !
 FUNCTION R         298.15  +8.31451;                                  6000 N !
$ ------------------------------------------------------------------------------
$ Element data
$ ------------------------------------------------------------------------------
$ Nb
$
 PAR  G(BCC_A2,NB:VA),,                 +GHSERNB;,,                   N 91Din !
 PAR  G(FCC_A1,NB:VA),,                 +GHSERNB+13500+1.7*T;,,       N 91Din !
 PAR  G(HCP_A3,NB:VA),,                 +GHSERNB+10000+2.4*T;,,       N 91Din !
 PAR  G(LIQUID,NB),,                    +GLIQNB;,,                    N 91Din !
$
 PAR  G(OMEGA_C32,NB),,                 +GHSERNB+15000+2.4*T;,,       N 01Zha !
$
 FUNCTION GHSERNB   298.15  -8519.353+142.045475*T-26.4711*T*LN(T)
       +2.03475E-04*T**2-3.5012E-07*T**3+93399*T**(-1);
      2750.00  Y  -37669.3+271.720843*T-41.77*T*LN(T)+1.528238E+32*T**(-9);
      6000.00  N !
 FUNCTION GLIQNB    298.15  +29781.555-10.816418*T+GHSERNB-3.06098E-23*T**7;
      2750.00  Y  -7499.398+260.756148*T-41.77*T*LN(T);
      6000.00  N !
$ ------------------------------------------------------------------------------
$ Ti
$
$ BCT_A5 added in unary 3.0
$
 PAR  G(HCP_A3,TI:VA),,                 +GHSERTI;                4000 N 91Din !
 PAR  G(BCC_A2,TI:VA),,                 +GBCCTI;                 4000 N 91Din !
 PAR  G(FCC_A1,TI:VA),,                 +GHSERTI+6000-0.1*T;     4000 N 91Din !
$PAR  G(DIAMOND_A4,TI),,                +GHSERTI+25000;          4000 N 91Din !
$PAR  G(BCT_A5,TI),,                    +GHSERTI+4602.2;         3000 N SGCOST !
$PAR  G(CBCC_A12,TI:VA),,               +GHSERTI+4602.2;         4000 N 91Din !
$PAR  G(CUB_A13,TI:VA),,                +GHSERTI+7531.2;         4000 N 91Din !
 PAR  G(LIQUID,TI),,                    +GLIQTI;                 4000 N 91Din !
$
 PAR  G(OMEGA_C32,TI),,                 +GHSERTI+1886.7-0.1561*T;,,   N 01Zha !
$
 FUNCTION GHSERTI   298.15  -8059.921+133.615208*T-23.9933*T*LN(T)
       -0.004777975*T**2+1.06716E-07*T**3+72636*T**(-1);
       900.00  Y  -7811.815+132.988068*T-23.9887*T*LN(T)
       -0.0042033*T**2-9.0876E-08*T**3+42680*T**(-1);
      1155.00  Y  +908.837+66.976538*T-14.9466*T*LN(T)
       -0.0081465*T**2+2.02715E-07*T**3-1477660*T**(-1);
      1941.00  Y  -124526.786+638.806871*T-87.2182461*T*LN(T)
       +0.008204849*T**2-3.04747E-07*T**3+36699805*T**(-1);
      4000.00  N !
 FUNCTION GBCCTI    298.15  -1272.064+134.71418*T-25.5768*T*LN(T)
       -6.63845E-04*T**2-2.78803E-07*T**3+7208*T**(-1);
      1155.00  Y  +6667.385+105.366379*T-22.3771*T*LN(T)
       +0.00121707*T**2-8.4534E-07*T**3-2002750*T**(-1);
      1941.00  Y  +26483.26-182.426471*T+19.0900905*T*LN(T)
       -0.02200832*T**2+1.228863E-06*T**3+1400501*T**(-1);
      4000.00  N !
 FUNCTION GLIQTI    298.15  +12194.415-6.980938*T+GHSERTI;
      1300.00  Y  +369519.198-2554.0225*T+342.059267*T*LN(T)
       -0.163409355*T**2+1.2457117E-05*T**3-67034516*T**(-1);
      1941.00  Y  -19887.066+298.7367*T-46.29*T*LN(T);
      4000.00  N !
$ ------------------------------------------------------------------------------
$ Binary system
$
$ From Y. Zhang et al. 2001 (Included in LB Vol. 4)
$
$ Y. Zhang, H. Liu, Z. Jin, Calphad, 25, 305-17(2001).
$
$ Checked against LB. Checked at 6000K.
$
$ Original dataset includes the metastable (at normal pressure) omega phase.
$
 PAR  L(LIQUID,NB,TI;0),,               +7406.1;,,                    N 01Zha !
$
 PAR  L(BCC_A2,NB,TI:VA;0),,            +13045.3;,,                   N 01Zha !
 PAR  L(HCP_A3,NB,TI:VA;0),,            +11742.4;,,                   N 01Zha !
$
 PAR  L(OMEGA_C32,NB,TI;0),,            -3775.9;,,                    N 01Zha !
$
$ Metastable
$
 PAR  L(FCC_A1,NB,TI:VA;0),,            +11742.4;,,                   N Same !
$ ------------------------------------------------------------------------------
$
 ASSESSED_SYSTEM
  NB-TI(TDB -* +LIQUID +BCC_A2 +HCP_A3 ;P3 TMM:300/3000 STP:.5/1000/2/-2) !
$
$
 LIST-OF-REFERENCE
 NUMBER  SOURCE
  Null   'Unknown source'
  Same   'Same or similar interaction as in the corresponding stable phase'
  REFLAV 'Laves phase convention: G(LAVES,X:X)=+3*GHSERXX+15000'
  COST   'COST 507 database'
  SGCOST 'COST 507 database, SGTE unary database V.3.0, 1996; Al, B, Nd, Ti, Zn'
  91Din  'A.T. Dinsdale, Calphad, 15, 317-425(1991).'
  01Zha  'Y. Zhang, H. Liu, Z. Jin, Calphad, 25, 305-17(2001); Nb-Ti'
!

File: data/databases/sgte-binary/NbTi-16Yan.tdb
$
$ Database for Nb-Ti from J.-Y. Yan and G.B. Olson 2016.
$
$ J.-Y. Yan, G.B. Olson, J. Alloys Compd., 673, 441-54(2016).
$
$ Dataset created 2023.10.23 by Bengt Hallstedt.
$
$ Modified from 98Sau. Changed hcp interaction and added omega.
$
$ ------------------------------------------------------------------------------
 TEMP-LIM 298.15 6000.00 !
$
$ELEMENT NAME  REF. STATE               ATOMIC MASS H298-H0    S298    !
$
 ELEMENT VA   VACUUM                      0.0          0.0      0.0    ! 
 ELEMENT NB   BCC_A2                     92.9064    5220.0     36.27   ! 
 ELEMENT TI   HCP_A3                     47.88      4824.      30.72   ! 
$ ------------------------------------------------------------------------------
$ Phase definitions
$
 PHASE LIQUID:L % 1 1 !
 CONST LIQUID:L : NB TI : !
$
$ Fcc (cF4, Fm-3m) and MeX (cF8, Fm-3m)
$
 PHASE FCC_A1 %A 2 1 1 !
 CONST FCC_A1 : NB TI : VA : !
$
$ Bcc (cI2, Im-3m)
$
 PHASE BCC_A2 %B 2 1 3 !
 CONST BCC_A2 : NB% TI% : VA : !
$
$ Hcp (hP2, P6_3/mmc) and Me2X (NiAs-type, hP4, P6_3/mmc, B8_1)
$
 PHASE HCP_A3 %A 2 1 0.5 !
 CONST HCP_A3 : NB TI% : VA : !
$
$ Prototype AlB2 (hP3, P6/mmm)
$
 PHASE OMEGA_C32 % 1 1 !
 CONST OMEGA_C32 : NB TI : !
$ ------------------------------------------------------------------------------
$ Defaults
$
 DEFINE-SYSTEM-DEFAULT ELEMENT 2 !
 DEFAULT-COM DEFINE_SYSTEM_ELEMENT VA !
 TYPE-DEF % SEQ * !
 TYPE-DEF A GES AMEND_PHASE_DESCRIPTION @ MAGNETIC -3 0.28 !
 TYPE-DEF B GES AMEND_PHASE_DESCRIPTION @ MAGNETIC -1 0.4 !
 FUNCTION ZERO      298.15  0;                                         6000 N !
 FUNCTION UN_ASS    298.15  0;                                         6000 N !
 FUNCTION R         298.15  +8.31451;                                  6000 N !
$ ------------------------------------------------------------------------------
$ Element data
$ ------------------------------------------------------------------------------
$ Nb
$
$ OMEGA_C32 from 16Yan not included in unary
$
 PAR  G(BCC_A2,NB:VA),,                 +GHSERNB;,,                   N 91Din !
 PAR  G(FCC_A1,NB:VA),,                 +GHSERNB+13500+1.7*T;,,       N 91Din !
 PAR  G(HCP_A3,NB:VA),,                 +GHSERNB+10000+2.4*T;,,       N 91Din !
 PAR  G(OMEGA_C32,NB),,                 +GHSERNB+6878;,,              N 16Yan !
 PAR  G(LIQUID,NB),,                    +GLIQNB;,,                    N 91Din !
$
 FUNCTION GHSERNB   298.15  -8519.353+142.045475*T-26.4711*T*LN(T)
       +2.03475E-04*T**2-3.5012E-07*T**3+93399*T**(-1);
      2750.00  Y  -37669.3+271.720843*T-41.77*T*LN(T)+1.528238E+32*T**(-9);
      6000.00  N !
 FUNCTION GLIQNB    298.15  +29781.555-10.816418*T+GHSERNB-3.06098E-23*T**7;
      2750.00  Y  -7499.398+260.756148*T-41.77*T*LN(T);
      6000.00  N !
$ ------------------------------------------------------------------------------
$ Ti
$
$ BCT_A5 added in unary 3.0
$ OMEGA_C32 from 16Yan not included in unary
$
 PAR  G(HCP_A3,TI:VA),,                 +GHSERTI;                4000 N 91Din !
 PAR  G(BCC_A2,TI:VA),,                 +GBCCTI;                 4000 N 91Din !
 PAR  G(FCC_A1,TI:VA),,                 +GHSERTI+6000-0.1*T;     4000 N 91Din !
$PAR  G(DIAMOND_A4,TI),,                +GHSERTI+25000;          4000 N 91Din !
$PAR  G(BCT_A5,TI),,                    +GHSERTI+4602.2;         3000 N SGCOST !
$PAR  G(CBCC_A12,TI:VA),,               +GHSERTI+4602.2;         4000 N 91Din !
$PAR  G(CUB_A13,TI:VA),,                +GHSERTI+7531.2;         4000 N 91Din !
 PAR  G(OMEGA_C32,TI),,                 +GHSERTI
             -1401.86+4.43908*T+110185.9*T**(-1);                4000 N 16Yan !
 PAR  G(LIQUID,TI),,                    +GLIQTI;                 4000 N 91Din !
$
 FUNCTION GHSERTI   298.15  -8059.921+133.615208*T-23.9933*T*LN(T)
       -0.004777975*T**2+1.06716E-07*T**3+72636*T**(-1);
       900.00  Y  -7811.815+132.988068*T-23.9887*T*LN(T)
       -0.0042033*T**2-9.0876E-08*T**3+42680*T**(-1);
      1155.00  Y  +908.837+66.976538*T-14.9466*T*LN(T)
       -0.0081465*T**2+2.02715E-07*T**3-1477660*T**(-1);
      1941.00  Y  -124526.786+638.806871*T-87.2182461*T*LN(T)
       +0.008204849*T**2-3.04747E-07*T**3+36699805*T**(-1);
      4000.00  N !
 FUNCTION GBCCTI    298.15  -1272.064+134.71418*T-25.5768*T*LN(T)
       -6.63845E-04*T**2-2.78803E-07*T**3+7208*T**(-1);
      1155.00  Y  +6667.385+105.366379*T-22.3771*T*LN(T)
       +0.00121707*T**2-8.4534E-07*T**3-2002750*T**(-1);
      1941.00  Y  +26483.26-182.426471*T+19.0900905*T*LN(T)
       -0.02200832*T**2+1.228863E-06*T**3+1400501*T**(-1);
      4000.00  N !
 FUNCTION GLIQTI    298.15  +12194.415-6.980938*T+GHSERTI;
      1300.00  Y  +369519.198-2554.0225*T+342.059267*T*LN(T)
       -0.163409355*T**2+1.2457117E-05*T**3-67034516*T**(-1);
      1941.00  Y  -19887.066+298.7367*T-46.29*T*LN(T);
      4000.00  N !
$ ------------------------------------------------------------------------------
$ Binary system
$
$ J.-Y. Yan, G.B. Olson, J. Alloys Compd., 673, 441-54(2016).
$
$ Checked against paper. Checked at 6000K.
$
$ Modified from 98Sau. Changed hcp interaction and added omega.
$
 PAR  L(LIQUID,NB,TI;0),,               +8500;,,                      N 98Sau !
$
 PAR  L(BCC_A2,NB,TI:VA;0),,            +14000;,,                     N 98Sau !
 PAR  L(BCC_A2,NB,TI:VA;2),,            +2500;,,                      N 98Sau !
$
 PAR  L(HCP_A3,NB,TI:VA;0),,            +17200-4*T;,,                 N 16Yan !
 PAR  L(OMEGA_C32,NB,TI;0),,            +16369+5.78*T;,,              N 16Yan !
$
$ Metastable
$
 PAR  L(FCC_A1,NB,TI:VA;0),,            +17200-4*T;,,                 N Same !
$ ------------------------------------------------------------------------------
$
 ASSESSED_SYSTEM
  NB-TI(TDB -* +LIQUID +BCC_A2 +HCP_A3 ;P3 TMM:300/3000 STP:.5/1000/2/-2) !
$
$
 LIST-OF-REFERENCE
 NUMBER  SOURCE
  Null   'Unknown source'
  Same   'Same or similar interaction as in the corresponding stable phase'
  REFLAV 'Laves phase convention: G(LAVES,X:X)=+3*GHSERXX+15000'
  COST   'COST 507 database'
  SGCOST 'COST 507 database, SGTE unary database V.3.0, 1996; Al, B, Nd, Ti, Zn'
  91Din  'A.T. Dinsdale, Calphad, 15, 317-425(1991).'
  98Sau  'N. Saunders, COST 507, Final report round 2, 1998; Nb-Ti'
  16Yan  'J.-Y. Yan, G.B. Olson, J. Alloys Compd., 673, 441-54(2016);
          Nb, Ti, Nb-Ti'
!

File: data/databases/sgte-binary/NbTi-18Hu.tdb
$
$ Database for Nb-Ti from B. Hu et al. 2018.
$
$ B. Hu, Y. Jiang, J. Wang, B. Yao, F. Min, Y. Du, Calphad, 62, 75-82(2018).
$
$ Dataset created 2023.10.23 by Bengt Hallstedt.
$
$ Modified from 01Zha. Changed hcp and omega.
$
$ ------------------------------------------------------------------------------
 TEMP-LIM 298.15 6000.00 !
$
$ELEMENT NAME  REF. STATE               ATOMIC MASS H298-H0    S298    !
$
 ELEMENT VA   VACUUM                      0.0          0.0      0.0    ! 
 ELEMENT NB   BCC_A2                     92.9064    5220.0     36.27   ! 
 ELEMENT TI   HCP_A3                     47.88      4824.      30.72   ! 
$ ------------------------------------------------------------------------------
$ Phase definitions
$
 PHASE LIQUID:L % 1 1 !
 CONST LIQUID:L : NB TI : !
$
$ Fcc (cF4, Fm-3m) and MeX (cF8, Fm-3m)
$
 PHASE FCC_A1 %A 2 1 1 !
 CONST FCC_A1 : NB TI : VA : !
$
$ Bcc (cI2, Im-3m)
$
 PHASE BCC_A2 %B 2 1 3 !
 CONST BCC_A2 : NB% TI% : VA : !
$
$ Hcp (hP2, P6_3/mmc) and Me2X (NiAs-type, hP4, P6_3/mmc, B8_1)
$
 PHASE HCP_A3 %A 2 1 0.5 !
 CONST HCP_A3 : NB TI% : VA : !
$
$ Prototype AlB2 (hP3, P6/mmm)
$
 PHASE OMEGA_C32 % 1 1 !
 CONST OMEGA_C32 : NB TI% : !
$ ------------------------------------------------------------------------------
$ Defaults
$
 DEFINE-SYSTEM-DEFAULT ELEMENT 2 !
 DEFAULT-COM DEFINE_SYSTEM_ELEMENT VA !
 TYPE-DEF % SEQ * !
 TYPE-DEF A GES AMEND_PHASE_DESCRIPTION @ MAGNETIC -3 0.28 !
 TYPE-DEF B GES AMEND_PHASE_DESCRIPTION @ MAGNETIC -1 0.4 !
 FUNCTION ZERO      298.15  0;                                         6000 N !
 FUNCTION UN_ASS    298.15  0;                                         6000 N !
 FUNCTION R         298.15  +8.31451;                                  6000 N !
$ ------------------------------------------------------------------------------
$ Element data
$ ------------------------------------------------------------------------------
$ Nb
$
$ OMEGA_C32 from 01Zha and 18Hu not included in unary
$
 PAR  G(BCC_A2,NB:VA),,                 +GHSERNB;,,                   N 91Din !
 PAR  G(FCC_A1,NB:VA),,                 +GHSERNB+13500+1.7*T;,,       N 91Din !
 PAR  G(HCP_A3,NB:VA),,                 +GHSERNB+10000+2.4*T;,,       N 91Din !
$PAR  G(OMEGA_C32,NB),,                 +GHSERNB+15000+2.4*T;,,       N 01Zha !
 PAR  G(OMEGA_C32,NB),,                 +GHSERNB+10664;,,             N 18Hu !
 PAR  G(LIQUID,NB),,                    +GLIQNB;,,                    N 91Din !
$
 FUNCTION GHSERNB   298.15  -8519.353+142.045475*T-26.4711*T*LN(T)
       +2.03475E-04*T**2-3.5012E-07*T**3+93399*T**(-1);
      2750.00  Y  -37669.3+271.720843*T-41.77*T*LN(T)+1.528238E+32*T**(-9);
      6000.00  N !
 FUNCTION GLIQNB    298.15  +29781.555-10.816418*T+GHSERNB-3.06098E-23*T**7;
      2750.00  Y  -7499.398+260.756148*T-41.77*T*LN(T);
      6000.00  N !
$ ------------------------------------------------------------------------------
$ Ti
$
$ BCT_A5 added in unary 3.0
$ OMEGA_C32 from 01Zha and 16Yan not included in unary
$
 PAR  G(HCP_A3,TI:VA),,                 +GHSERTI;                4000 N 91Din !
 PAR  G(BCC_A2,TI:VA),,                 +GBCCTI;                 4000 N 91Din !
 PAR  G(FCC_A1,TI:VA),,                 +GHSERTI+6000-0.1*T;     4000 N 91Din !
$PAR  G(DIAMOND_A4,TI),,                +GHSERTI+25000;          4000 N 91Din !
$PAR  G(BCT_A5,TI),,                    +GHSERTI+4602.2;         3000 N SGCOST !
$PAR  G(CBCC_A12,TI:VA),,               +GHSERTI+4602.2;         4000 N 91Din !
$PAR  G(CUB_A13,TI:VA),,                +GHSERTI+7531.2;         4000 N 91Din !
$PAR  G(OMEGA_C32,TI),,                 +GHSERTI+1886.7-0.1561*T;,,   N 01Zha !
 PAR  G(OMEGA_C32,TI),,                 +GHSERTI
             -1401.86+4.43908*T+110185.9*T**(-1);                4000 N 16Yan !
 PAR  G(LIQUID,TI),,                    +GLIQTI;                 4000 N 91Din !
$
 FUNCTION GHSERTI   298.15  -8059.921+133.615208*T-23.9933*T*LN(T)
       -0.004777975*T**2+1.06716E-07*T**3+72636*T**(-1);
       900.00  Y  -7811.815+132.988068*T-23.9887*T*LN(T)
       -0.0042033*T**2-9.0876E-08*T**3+42680*T**(-1);
      1155.00  Y  +908.837+66.976538*T-14.9466*T*LN(T)
       -0.0081465*T**2+2.02715E-07*T**3-1477660*T**(-1);
      1941.00  Y  -124526.786+638.806871*T-87.2182461*T*LN(T)
       +0.008204849*T**2-3.04747E-07*T**3+36699805*T**(-1);
      4000.00  N !
 FUNCTION GBCCTI    298.15  -1272.064+134.71418*T-25.5768*T*LN(T)
       -6.63845E-04*T**2-2.78803E-07*T**3+7208*T**(-1);
      1155.00  Y  +6667.385+105.366379*T-22.3771*T*LN(T)
       +0.00121707*T**2-8.4534E-07*T**3-2002750*T**(-1);
      1941.00  Y  +26483.26-182.426471*T+19.0900905*T*LN(T)
       -0.02200832*T**2+1.228863E-06*T**3+1400501*T**(-1);
      4000.00  N !
 FUNCTION GLIQTI    298.15  +12194.415-6.980938*T+GHSERTI;
      1300.00  Y  +369519.198-2554.0225*T+342.059267*T*LN(T)
       -0.163409355*T**2+1.2457117E-05*T**3-67034516*T**(-1);
      1941.00  Y  -19887.066+298.7367*T-46.29*T*LN(T);
      4000.00  N !
$ ------------------------------------------------------------------------------
$ Binary system
$
$ B. Hu, Y. Jiang, J. Wang, B. Yao, F. Min, Y. Du, Calphad, 62, 75-82(2018).
$
$ Checked against paper. Checked at 6000K.
$
$ Modified from 01Zha. Changed hcp and omega.
$
 PAR  L(LIQUID,NB,TI;0),,               +7406.1;,,                    N 01Zha !
$
 PAR  L(BCC_A2,NB,TI:VA;0),,            +13045.3;,,                   N 01Zha !
 PAR  L(HCP_A3,NB,TI:VA;0),,            +16800-6*T;,,                 N 18Hu !
$
 PAR  L(OMEGA_C32,NB,TI;0),,            +11000+13*T;,,                N 18Hu !
 PAR  L(OMEGA_C32,NB,TI;1),,            +10000;,,                     N 18Hu !
$
$ Metastable
$
 PAR  L(FCC_A1,NB,TI:VA;0),,            +16800-6*T;,,                 N Same !
$ ------------------------------------------------------------------------------
$
 ASSESSED_SYSTEM
  NB-TI(TDB -* +LIQUID +BCC_A2 +HCP_A3 ;P3 TMM:300/3000 STP:.5/1000/2/-2) !
$
$
 LIST-OF-REFERENCE
 NUMBER  SOURCE
  Null   'Unknown source'
  Same   'Same or similar interaction as in the corresponding stable phase'
  REFLAV 'Laves phase convention: G(LAVES,X:X)=+3*GHSERXX+15000'
  COST   'COST 507 database'
  SGCOST 'COST 507 database, SGTE unary database V.3.0, 1996; Al, B, Nd, Ti, Zn'
  91Din  'A.T. Dinsdale, Calphad, 15, 317-425(1991).'
  01Zha  'Y. Zhang, H. Liu, Z. Jin, Calphad, 25, 305-17(2001); Nb-Ti'
  16Yan  'J.-Y. Yan, G.B. Olson, J. Alloys Compd., 673, 441-54(2016); Ti'
  18Hu   'B. Hu, Y. Jiang, J. Wang, B. Yao, F. Min, Y. Du,
          Calphad, 62, 75-82(2018); Nb, Nb-Ti'
!
