Repository: orchid-calphad/orchid-project.org

# orchid-project.org

Website and released data of **ORCHID** (Open Repository for CALPHAD Hypotheses, Intelligence, and Discovery),
served by GitHub Pages at https://orchid-project.org. Releases are archived on Zenodo (one DOI per version).

- `index.html`, `catalog/`, `best-practices.html` — static, self-contained pages (generated in the ORCHID tooling).
- `data/` — released data: catalog, redistributable TDB files, convex hulls. Licences: `data/LICENSES.md`, `data/NOTICE.md`.
- `llms.txt`, `data/croissant.json`, `CITATION.cff`, `.zenodo.json` — machine-readable metadata.

Only data with clear redistribution rights are published.

File: data/databases/sgte-binary/NbTi-94Har.tdb
$
$ Database for Nb-Ti from K.C. Hari Kumar et al. 1994
$
$ K.C. Hari Kumar, P. Wollants, L. Delaey, Calphad, 18, 71-79(1994).
$
$ Dataset created 2010.02.14 by Bengt Hallstedt.
$ 2021.01.31: Modified for use with GES6.
$
$ ------------------------------------------------------------------------------
 TEMP-LIM 298.15 6000.00 !
$
$ELEMENT NAME  REF. STATE               ATOMIC MASS H298-H0    S298    !
$
 ELEMENT VA   VACUUM                      0.0          0.0      0.0    ! 
 ELEMENT NB   BCC_A2                     92.9064    5220.0     36.27   ! 
 ELEMENT TI   HCP_A3                     47.88      4824.      30.72   ! 
$ ------------------------------------------------------------------------------
$ Phase definitions
$
 PHASE LIQUID:L % 1 1 !
 CONST LIQUID:L : NB TI : !
$
$ Fcc (cF4, Fm-3m) and MeX (cF8, Fm-3m)
$
 PHASE FCC_A1 %A 2 1 1 !
 CONST FCC_A1 : NB TI : VA : !
$
$ Bcc (cI2, Im-3m)
$
 PHASE BCC_A2 %B 2 1 3 !
 CONST BCC_A2 : NB% TI% : VA : !
$
$ Hcp (hP2, P6_3/mmc) and Me2X (NiAs-type, hP4, P6_3/mmc, B8_1)
$
 PHASE HCP_A3 %A 2 1 0.5 !
 CONST HCP_A3 : NB TI% : VA : !
$ ------------------------------------------------------------------------------
$ Defaults
$
 DEFINE-SYSTEM-DEFAULT ELEMENT 2 !
 DEFAULT-COM DEFINE_SYSTEM_ELEMENT VA !
 TYPE-DEF % SEQ * !
 TYPE-DEF A GES AMEND_PHASE_DESCRIPTION @ MAGNETIC -3 0.28 !
 TYPE-DEF B GES AMEND_PHASE_DESCRIPTION @ MAGNETIC -1 0.4 !
 FUNCTION ZERO      298.15  0;                                         6000 N !
 FUNCTION UN_ASS    298.15  0;                                         6000 N !
 FUNCTION R         298.15  +8.31451;                                  6000 N !
$ ------------------------------------------------------------------------------
$ Element data
$ ------------------------------------------------------------------------------
$ Nb
$
 PAR  G(BCC_A2,NB:VA),,                 +GHSERNB;,,                   N 91Din !
 PAR  G(FCC_A1,NB:VA),,                 +GHSERNB+13500+1.7*T;,,       N 91Din !
 PAR  G(HCP_A3,NB:VA),,                 +GHSERNB+10000+2.4*T;,,       N 91Din !
 PAR  G(LIQUID,NB),,                    +GLIQNB;,,                    N 91Din !
$
 FUNCTION GHSERNB   298.15  -8519.353+142.045475*T-26.4711*T*LN(T)
       +2.03475E-04*T**2-3.5012E-07*T**3+93399*T**(-1);
      2750.00  Y  -37669.3+271.720843*T-41.77*T*LN(T)+1.528238E+32*T**(-9);
      6000.00  N !
 FUNCTION GLIQNB    298.15  +29781.555-10.816418*T+GHSERNB-3.06098E-23*T**7;
      2750.00  Y  -7499.398+260.756148*T-41.77*T*LN(T);
      6000.00  N !
$ ------------------------------------------------------------------------------
$ Ti
$
$ BCT_A5 added in unary 3.0
$
 PAR  G(HCP_A3,TI:VA),,                 +GHSERTI;                4000 N 91Din !
 PAR  G(BCC_A2,TI:VA),,                 +GBCCTI;                 4000 N 91Din !
 PAR  G(FCC_A1,TI:VA),,                 +GHSERTI+6000-0.1*T;     4000 N 91Din !
$PAR  G(DIAMOND_A4,TI),,                +GHSERTI+25000;          4000 N 91Din !
$PAR  G(BCT_A5,TI),,                    +GHSERTI+4602.2;         3000 N SGCOST !
$PAR  G(CBCC_A12,TI:VA),,               +GHSERTI+4602.2;         4000 N 91Din !
$PAR  G(CUB_A13,TI:VA),,                +GHSERTI+7531.2;         4000 N 91Din !
 PAR  G(LIQUID,TI),,                    +GLIQTI;                 4000 N 91Din !
$
 FUNCTION GHSERTI   298.15  -8059.921+133.615208*T-23.9933*T*LN(T)
       -0.004777975*T**2+1.06716E-07*T**3+72636*T**(-1);
       900.00  Y  -7811.815+132.988068*T-23.9887*T*LN(T)
       -0.0042033*T**2-9.0876E-08*T**3+42680*T**(-1);
      1155.00  Y  +908.837+66.976538*T-14.9466*T*LN(T)
       -0.0081465*T**2+2.02715E-07*T**3-1477660*T**(-1);
      1941.00  Y  -124526.786+638.806871*T-87.2182461*T*LN(T)
       +0.008204849*T**2-3.04747E-07*T**3+36699805*T**(-1);
      4000.00  N !
 FUNCTION GBCCTI    298.15  -1272.064+134.71418*T-25.5768*T*LN(T)
       -6.63845E-04*T**2-2.78803E-07*T**3+7208*T**(-1);
      1155.00  Y  +6667.385+105.366379*T-22.3771*T*LN(T)
       +0.00121707*T**2-8.4534E-07*T**3-2002750*T**(-1);
      1941.00  Y  +26483.26-182.426471*T+19.0900905*T*LN(T)
       -0.02200832*T**2+1.228863E-06*T**3+1400501*T**(-1);
      4000.00  N !
 FUNCTION GLIQTI    298.15  +12194.415-6.980938*T+GHSERTI;
      1300.00  Y  +369519.198-2554.0225*T+342.059267*T*LN(T)
       -0.163409355*T**2+1.2457117E-05*T**3-67034516*T**(-1);
      1941.00  Y  -19887.066+298.7367*T-46.29*T*LN(T);
      4000.00  N !
$ ------------------------------------------------------------------------------
$ Binary system
$
$ From K.C. Hari Kumar et al. 1994 (Included in TCFE 1999)
$
$ K.C. Hari Kumar, P. Wollants, L. Delaey, Calphad, 18, 71-79(1994).
$
$ Checked against paper. Checked at 6000K.
$
 PAR  L(LIQUID,NB,TI;0),,               +3000;,,                      N 94Har !
$
 PAR  L(BCC_A2,NB,TI:VA;0),,            +8900;,,                      N 94Har !
$
 PAR  L(HCP_A3,NB,TI:VA;0),,            +13150;,,                     N 94Har !
$
$ Metastable
$
 PAR  L(FCC_A1,NB,TI:VA;0),,            +13150;,,                     N Same !
$ ------------------------------------------------------------------------------
$
 ASSESSED_SYSTEM
  NB-TI(TDB -* +LIQUID +BCC_A2 +HCP_A3 ;P3 TMM:300/3000 STP:.5/1000/2/-2) !
$
$
 LIST-OF-REFERENCE
 NUMBER  SOURCE
  Null   'Unknown source'
  Same   'Same or similar interaction as in the corresponding stable phase'
  REFLAV 'Laves phase convention: G(LAVES,X:X)=+3*GHSERXX+15000'
  COST   'COST 507 database'
  SGCOST 'COST 507 database, SGTE unary database V.3.0, 1996; Al, B, Nd, Ti, Zn'
  91Din  'A.T. Dinsdale, Calphad, 15, 317-425(1991).'
  94Har  'K.C. Hari Kumar, P. Wollants, L. Delaey,
          Calphad, 18, 71-79(1994); Nb-Ti'
!

File: data/databases/sgte-binary/NbTi-98Sau.tdb
$
$ Database for Nb-Ti from N. Saunders 1998
$
$ N. Saunders, COST 507, Final report round 2, 1998.
$
$ Dataset created 2010.02.14 by Bengt Hallstedt.
$ 2021.01.31: Modified for use with GES6.
$
$ The COST database also includes parameters for the D0_19 and L1_0 phases.
$
$ ------------------------------------------------------------------------------
 TEMP-LIM 298.15 6000.00 !
$
$ELEMENT NAME  REF. STATE               ATOMIC MASS H298-H0    S298    !
$
 ELEMENT VA   VACUUM                      0.0          0.0      0.0    ! 
 ELEMENT NB   BCC_A2                     92.9064    5220.0     36.27   ! 
 ELEMENT TI   HCP_A3                     47.88      4824.      30.72   ! 
$ ------------------------------------------------------------------------------
$ Phase definitions
$
 PHASE LIQUID:L % 1 1 !
 CONST LIQUID:L : NB TI : !
$
$ Fcc (cF4, Fm-3m) and MeX (cF8, Fm-3m)
$
 PHASE FCC_A1 %A 2 1 1 !
 CONST FCC_A1 : NB TI : VA : !
$
$ Bcc (cI2, Im-3m)
$
 PHASE BCC_A2 %B 2 1 3 !
 CONST BCC_A2 : NB% TI% : VA : !
$
$ Hcp (hP2, P6_3/mmc) and Me2X (NiAs-type, hP4, P6_3/mmc, B8_1)
$
 PHASE HCP_A3 %A 2 1 0.5 !
 CONST HCP_A3 : NB TI% : VA : !
$ ------------------------------------------------------------------------------
$ Defaults
$
 DEFINE-SYSTEM-DEFAULT ELEMENT 2 !
 DEFAULT-COM DEFINE_SYSTEM_ELEMENT VA !
 TYPE-DEF % SEQ * !
 TYPE-DEF A GES AMEND_PHASE_DESCRIPTION @ MAGNETIC -3 0.28 !
 TYPE-DEF B GES AMEND_PHASE_DESCRIPTION @ MAGNETIC -1 0.4 !
 FUNCTION ZERO      298.15  0;                                         6000 N !
 FUNCTION UN_ASS    298.15  0;                                         6000 N !
 FUNCTION R         298.15  +8.31451;                                  6000 N !
$ ------------------------------------------------------------------------------
$ Element data
$ ------------------------------------------------------------------------------
$ Nb
$
 PAR  G(BCC_A2,NB:VA),,                 +GHSERNB;,,                   N 91Din !
 PAR  G(FCC_A1,NB:VA),,                 +GHSERNB+13500+1.7*T;,,       N 91Din !
 PAR  G(HCP_A3,NB:VA),,                 +GHSERNB+10000+2.4*T;,,       N 91Din !
 PAR  G(LIQUID,NB),,                    +GLIQNB;,,                    N 91Din !
$
 FUNCTION GHSERNB   298.15  -8519.353+142.045475*T-26.4711*T*LN(T)
       +2.03475E-04*T**2-3.5012E-07*T**3+93399*T**(-1);
      2750.00  Y  -37669.3+271.720843*T-41.77*T*LN(T)+1.528238E+32*T**(-9);
      6000.00  N !
 FUNCTION GLIQNB    298.15  +29781.555-10.816418*T+GHSERNB-3.06098E-23*T**7;
      2750.00  Y  -7499.398+260.756148*T-41.77*T*LN(T);
      6000.00  N !
$ ------------------------------------------------------------------------------
$ Ti
$
$ BCT_A5 added in unary 3.0
$
 PAR  G(HCP_A3,TI:VA),,                 +GHSERTI;                4000 N 91Din !
 PAR  G(BCC_A2,TI:VA),,                 +GBCCTI;                 4000 N 91Din !
 PAR  G(FCC_A1,TI:VA),,                 +GHSERTI+6000-0.1*T;     4000 N 91Din !
$PAR  G(DIAMOND_A4,TI),,                +GHSERTI+25000;          4000 N 91Din !
$PAR  G(BCT_A5,TI),,                    +GHSERTI+4602.2;         3000 N SGCOST !
$PAR  G(CBCC_A12,TI:VA),,               +GHSERTI+4602.2;         4000 N 91Din !
$PAR  G(CUB_A13,TI:VA),,                +GHSERTI+7531.2;         4000 N 91Din !
 PAR  G(LIQUID,TI),,                    +GLIQTI;                 4000 N 91Din !
$
 FUNCTION GHSERTI   298.15  -8059.921+133.615208*T-23.9933*T*LN(T)
       -0.004777975*T**2+1.06716E-07*T**3+72636*T**(-1);
       900.00  Y  -7811.815+132.988068*T-23.9887*T*LN(T)
       -0.0042033*T**2-9.0876E-08*T**3+42680*T**(-1);
      1155.00  Y  +908.837+66.976538*T-14.9466*T*LN(T)
       -0.0081465*T**2+2.02715E-07*T**3-1477660*T**(-1);
      1941.00  Y  -124526.786+638.806871*T-87.2182461*T*LN(T)
       +0.008204849*T**2-3.04747E-07*T**3+36699805*T**(-1);
      4000.00  N !
 FUNCTION GBCCTI    298.15  -1272.064+134.71418*T-25.5768*T*LN(T)
       -6.63845E-04*T**2-2.78803E-07*T**3+7208*T**(-1);
      1155.00  Y  +6667.385+105.366379*T-22.3771*T*LN(T)
       +0.00121707*T**2-8.4534E-07*T**3-2002750*T**(-1);
      1941.00  Y  +26483.26-182.426471*T+19.0900905*T*LN(T)
       -0.02200832*T**2+1.228863E-06*T**3+1400501*T**(-1);
      4000.00  N !
 FUNCTION GLIQTI    298.15  +12194.415-6.980938*T+GHSERTI;
      1300.00  Y  +369519.198-2554.0225*T+342.059267*T*LN(T)
       -0.163409355*T**2+1.2457117E-05*T**3-67034516*T**(-1);
      1941.00  Y  -19887.066+298.7367*T-46.29*T*LN(T);
      4000.00  N !
$ ------------------------------------------------------------------------------
$ Binary system
$
$ From N. Saunders 1998 (Included in COST 507)
$
$ N. Saunders, COST 507, Final report round 2, 1998.
$
$ Checked against COST. Checked at 6000K.
$
$ The COST database also includes parameters for the D0_19 and L1_0 phases.
$
 PAR  L(LIQUID,NB,TI;0),,               +8500;,,                      N 98Sau !
$
 PAR  L(BCC_A2,NB,TI:VA;0),,            +14000;,,                     N 98Sau !
 PAR  L(BCC_A2,NB,TI:VA;2),,            +2500;,,                      N 98Sau !
$
 PAR  L(HCP_A3,NB,TI:VA;0),,            +13600;,,                     N 98Sau !
 PAR  L(HCP_A3,NB,TI:VA;2),,            +2500;,,                      N 98Sau !
$
$ Metastable
$
 PAR  L(FCC_A1,NB,TI:VA;0),,            +13600;,,                     N 98Sau !
 PAR  L(FCC_A1,NB,TI:VA;2),,            +2500;,,                      N 98Sau !
$ ------------------------------------------------------------------------------
$
 ASSESSED_SYSTEM
  NB-TI(TDB -* +LIQUID +BCC_A2 +HCP_A3 ;P3 TMM:300/3000 STP:.5/1000/2/-2) !
$
$
 LIST-OF-REFERENCE
 NUMBER  SOURCE
  Null   'Unknown source'
  Same   'Same or similar interaction as in the corresponding stable phase'
  REFLAV 'Laves phase convention: G(LAVES,X:X)=+3*GHSERXX+15000'
  COST   'COST 507 database'
  SGCOST 'COST 507 database, SGTE unary database V.3.0, 1996; Al, B, Nd, Ti, Zn'
  91Din  'A.T. Dinsdale, Calphad, 15, 317-425(1991).'
  98Sau  'N. Saunders, COST 507, Final report round 2, 1998; Nb-Ti'
!

File: data/databases/sgte-binary/NbU-08Liu.tdb
$
$ Database for Nb-U from X.J. Liu et al. 2008.
$
$ X.J. Liu, Z.S. Li, J. Wang, C.P. Wang, J. Nucl. Mater., 380, 99-104(2008).
$
$ Dataset created 2023.04.23 by Bengt Hallstedt.
$
$ Large liquid and bcc interactions with many parameters.
$
$ Inverse miscibility gap with a minimum at 3279 K and x(U)=0.26.
$
$ ------------------------------------------------------------------------------
 TEMP-LIM 298.15 6000.00 !
$
$ELEMENT NAME  REF. STATE               ATOMIC MASS H298-H0    S298    !
$
 ELEMENT VA   VACUUM                      0.0          0.0      0.0    ! 
 ELEMENT NB   BCC_A2                     92.9064    5220.0     36.27   ! 
 ELEMENT U    ORTHORHOMBIC_A20          238.0289    6364.      50.20   ! 
$ ------------------------------------------------------------------------------
$ Phase definitions
$
 PHASE LIQUID:L % 1 1 !
 CONST LIQUID:L : NB U : !
$
$ Fcc (cF4, Fm-3m) and MeX (cF8, Fm-3m)
$
 PHASE FCC_A1 %A 2 1 1 !
 CONST FCC_A1 : NB U : VA : !
$
$ Bcc (cI2, Im-3m)
$
 PHASE BCC_A2 %B 2 1 1.5 !
 CONST BCC_A2 : NB% U% : VA : !
$
$ Hcp (hP2, P6_3/mmc) and Me2X (NiAs-type, hP4, P6_3/mmc, B8_1)
$
 PHASE HCP_A3 % 2 1 0.5 !
 CONST HCP_A3 : NB U : VA : !
$
$ Prototype alpha-U (oC4, Cmcm)
$
 PHASE ORTHORHOMBIC_A20 % 1 1 !
 CONST ORTHORHOMBIC_A20 : NB U% : !
$
$ Prototype beta-U (tP30, P4_2/mnm, SB: A_b)
$
 PHASE TETRAGONAL_U % 1 1 !
 CONST TETRAGONAL_U : NB U% : !
$ ------------------------------------------------------------------------------
$ Defaults
$
 DEFINE-SYSTEM-DEFAULT ELEMENT 2 !
 DEFAULT-COM DEFINE_SYSTEM_ELEMENT VA !
 TYPE-DEF % SEQ * !
 TYPE-DEF B GES AMEND_PHASE_DESCRIPTION @ MAGNETIC -1 0.4 !
 TYPE-DEF A GES AMEND_PHASE_DESCRIPTION @ MAGNETIC -3 0.28 !
 FUNCTION ZERO      298.15  0;                                         6000 N !
 FUNCTION UN_ASS    298.15  0;                                         6000 N !
 FUNCTION R         298.15  +8.31451;                                  6000 N !
$ ------------------------------------------------------------------------------
$ Element data
$ ------------------------------------------------------------------------------
$ Nb
$
$ ORTHORHOMBIC_A20 and TETRAGONAL_U from 08Liu not included in unary
$
 PAR  G(BCC_A2,NB:VA),,                 +GHSERNB;,,                   N 91Din !
 PAR  G(FCC_A1,NB:VA),,                 +GHSERNB+13500+1.7*T;,,       N 91Din !
 PAR  G(HCP_A3,NB:VA),,                 +GHSERNB+10000+2.4*T;,,       N 91Din !
 PAR  G(ORTHORHOMBIC_A20,NB),,          +GHSERNB+25000;,,             N 08Liu !
 PAR  G(TETRAGONAL_U,NB),,              +GHSERNB+15000;,,             N 08Liu !
 PAR  G(LIQUID,NB),,                    +GLIQNB;,,                    N 91Din !
$
 FUNCTION GHSERNB   298.15  -8519.353+142.045475*T-26.4711*T*LN(T)
       +2.03475E-04*T**2-3.5012E-07*T**3+93399*T**(-1);
      2750.00  Y  -37669.3+271.720843*T-41.77*T*LN(T)+1.528238E+32*T**(-9);
      6000.00  N !
 FUNCTION GLIQNB    298.15  +29781.555-10.816418*T+GHSERNB-3.06098E-23*T**7;
      2750.00  Y  -7499.398+260.756148*T-41.77*T*LN(T);
      6000.00  N !
$ ------------------------------------------------------------------------------
$ U
$
$ FCC_A1 and HCP_A3 added in unary 4.1
$
$ HCP_A3 from 04Che not included in unary
$ CUB_A13 from 08Liu not included in unary
$
 PAR  G(ORTHORHOMBIC_A20,U),,           +GHSERUU;                3000 N 91Din !
 PAR  G(TETRAGONAL_U,U),,               +GTETUU;                 3000 N 91Din !
 PAR  G(BCC_A2,U:VA),,                  +GBCCUU;                 3000 N 91Din !
 PAR  G(FCC_A1,U:VA),,                  +GHSERUU+5000;           3000 N 99SGUN !
 PAR  G(HCP_A3,U:VA),,                  +GBCCUU+5000-0.008*T;    3000 N 99SGUN !
$PAR  G(HCP_A3,U:VA),,                  +GHSERUU+50000;          3000 N 04Che3 !
$PAR  G(CUB_A13,U:VA),,                 +GHSERUU+5000;           3000 N 08Liu !
 PAR  G(LIQUID,U),,                     +GHSERUU
             +12355.5-10.3239*T;                                 3000 N 91Din !
$
 FUNCTION GHSERUU   298.15  -8407.734+130.955151*T-26.9182*T*LN(T)
       +0.00125156*T**2-4.42605E-06*T**3+38568*T**(-1);
       955.00  Y  -22521.8+292.121093*T-48.66*T*LN(T);
      3000.00  N !
 FUNCTION GTETUU    298.15  -5156.136+106.976316*T-22.841*T*LN(T)
       -0.01084475*T**2+2.7889E-08*T**3+81944*T**(-1);
       941.50  Y  -14327.309+244.16802*T-42.9278*T*LN(T);
      3000.00  N !
 FUNCTION GBCCUU    298.15  -752.767+131.5381*T-27.5152*T*LN(T)
       -0.00835595*T**2+9.67907E-07*T**3+204611*T**(-1);
      1049.00  Y  -4698.365+202.685635*T-38.2836*T*LN(T);
      3000.00  N !
 FUNCTION GLIQUU    298.15  +GHSERUU+12355.5-10.3239*T;                3000 N !
$ ------------------------------------------------------------------------------
$ Binary system
$
$ X.J. Liu, Z.S. Li, J. Wang, C.P. Wang, J. Nucl. Mater., 380, 99-104(2008).
$
$ Checked against paper. Checked at 6000 K.
$
$ Large liquid and bcc interactions with many parameters.
$
$ Inverse miscibility gap with a minimum at 3279 K and x(U)=0.26.
$
 PAR  L(LIQUID,NB,U;0),,                +39836.8-41.2*T;,,            N 08Liu !
 PAR  L(LIQUID,NB,U;1),,                -149230.3+47.2*T
             +4.66*T*LN(T);,,                                         N 08Liu !
 PAR  L(LIQUID,NB,U;2),,                -38091.3-4.33*T;,,            N 08Liu !
$
 PAR  L(BCC_A2,NB,U:VA;0),,             +17706.2-23.099*T;,,          N 08Liu !
 PAR  L(BCC_A2,NB,U:VA;1),,             -54699.5+30.02*T;,,           N 08Liu !
 PAR  L(BCC_A2,NB,U:VA;2),,             -42938.27+9.6*T;,,            N 08Liu !
 PAR  L(BCC_A2,NB,U:VA;3),,             -28942+11.06*T;,,             N 08Liu !
$
 PAR  L(ORTHORHOMBIC_A20,NB,U;0),,      -5000;,,                      N 08Liu !
 PAR  L(TETRAGONAL_U,NB,U;0),,          +4018.4;,,                    N 08Liu !
$
$ Metastable
$
 PAR  L(FCC_A1,NB,U:VA;0),,             +UN_ASS;,,                    N !
 PAR  L(HCP_A3,NB,U:VA;0),,             +UN_ASS;,,                    N !
$ ------------------------------------------------------------------------------
$
$
 LIST-OF-REFERENCE
 NUMBER  SOURCE
  Null   'Unknown source'
  Same   'Same or similar interaction as in the corresponding stable phase'
  COST   'COST 507 database'
  91Din  'A.T. Dinsdale, Calphad, 15, 317-425(1991).'
  99SGUN 'SGTE unary database V.4.1, 1999.'
  04Che3 'P.-Y. Chevalier, E. Fischer, B. Cheynet,
          Calphad, 28, 15-40(2004); U, Zr'
  08Liu  'X.J. Liu, Z.S. Li, J. Wang, C.P. Wang,
          J. Nucl. Mater., 380, 99-104(2008); Mn, Nb, U, Nb-U'
!

File: data/databases/sgte-binary/NbV-18Gao.tdb
$
$ Database for Nb-V from J. Gao et al. 2018.
$
$ J. Gao, C. Li, J. Dang, C. Guo, Z. Du, J. Alloys Compd., 768, 316-22(2018).
$
$ Dataset created 2023.11.11 by Bengt Hallstedt.
$
$ Bcc miscibility gap determined experimentally.
$
$ Bcc has a negative enthalpy of mixing and the miscibility gap is created by
$ the L2 term. This seems rather strange.
$
$ ------------------------------------------------------------------------------
 TEMP-LIM 298.15 6000.00 !
$
$ELEMENT NAME  REF. STATE               ATOMIC MASS H298-H0    S298    !
$
 ELEMENT VA   VACUUM                      0.0          0.0      0.0    ! 
 ELEMENT NB   BCC_A2                     92.9064    5220.0     36.27   ! 
 ELEMENT V    BCC_A2                     50.9415    4507.0     30.89   ! 
$ ------------------------------------------------------------------------------
$ Phase definitions
$
 PHASE LIQUID:L % 1 1 !
 CONST LIQUID:L : NB V : !
$
$ Fcc (cF4, Fm-3m) and MeX (cF8, Fm-3m)
$
 PHASE FCC_A1 %A 2 1 1 !
 CONST FCC_A1 : NB V : VA : !
$
$ Bcc (cI2, Im-3m)
$
 PHASE BCC_A2 %B 2 1 3 !
 CONST BCC_A2 : NB% V% : VA : !
$
$ Hcp (hP2, P6_3/mmc) and Me2X (NiAs-type, hP4, P6_3/mmc, B8_1)
$
 PHASE HCP_A3 %A 2 1 0.5 !
 CONST HCP_A3 : NB V : VA : !
$ ------------------------------------------------------------------------------
$ Defaults
$
 DEFINE-SYSTEM-DEFAULT ELEMENT 2 !
 DEFAULT-COM DEFINE_SYSTEM_ELEMENT VA !
 TYPE-DEF % SEQ * !
 TYPE-DEF A GES AMEND_PHASE_DESCRIPTION @ MAGNETIC -3 0.28 !
 TYPE-DEF B GES AMEND_PHASE_DESCRIPTION @ MAGNETIC -1 0.4 !
 FUNCTION ZERO      298.15  0;                                         6000 N !
 FUNCTION UN_ASS    298.15  0;                                         6000 N !
 FUNCTION R         298.15  +8.31451;                                  6000 N !
$ ------------------------------------------------------------------------------
$ Element data
$ ------------------------------------------------------------------------------
$ Nb
$
 PAR  G(BCC_A2,NB:VA),,                 +GHSERNB;,,                   N 91Din !
 PAR  G(FCC_A1,NB:VA),,                 +GHSERNB+13500+1.7*T;,,       N 91Din !
 PAR  G(HCP_A3,NB:VA),,                 +GHSERNB+10000+2.4*T;,,       N 91Din !
 PAR  G(LIQUID,NB),,                    +GLIQNB;,,                    N 91Din !
$
 FUNCTION GHSERNB   298.15  -8519.353+142.045475*T-26.4711*T*LN(T)
       +2.03475E-04*T**2-3.5012E-07*T**3+93399*T**(-1);
      2750.00  Y  -37669.3+271.720843*T-41.77*T*LN(T)+1.528238E+32*T**(-9);
      6000.00  N !
 FUNCTION GLIQNB    298.15  +29781.555-10.816418*T+GHSERNB-3.06098E-23*T**7;
      2750.00  Y  -7499.398+260.756148*T-41.77*T*LN(T);
      6000.00  N !
$ ------------------------------------------------------------------------------
$ V
$
 PAR  G(BCC_A2,V:VA),,                  +GHSERVV;                4000 N 91Din !
 PAR  G(FCC_A1,V:VA),,                  +GHSERVV+7500+1.7*T;     4000 N 91Din !
 PAR  G(HCP_A3,V:VA),,                  +GHSERVV+4000+2.4*T;     4000 N 91Din !
$PAR  G(CBCC_A12,V:VA),,                +GHSERVV+9000;           4000 N 91Din !
$PAR  G(CUB_A13,V:VA),,                 +GHSERVV+10000;          4000 N 91Din !
 PAR  G(LIQUID,V),,                     +GLIQVV;                 4000 N 91Din !
$
 FUNCTION GHSERVV   298.15  -7930.43+133.346053*T-24.134*T*LN(T)
       -0.003098*T**2+1.2175E-07*T**3+69460*T**(-1);
       790.00  Y  -7967.842+143.291093*T-25.9*T*LN(T)
       +6.25E-05*T**2-6.8E-07*T**3;
      2183.00  Y  -41689.864+321.140783*T-47.43*T*LN(T)+6.44389E+31*T**(-9);
      4000.00  N !
 FUNCTION GLIQVV    298.15  +20764.117-9.455552*T+GHSERVV-5.19136E-22*T**7;
      2183.00  Y  -19617.51+311.055983*T-47.43*T*LN(T);
      4000.00  N !
$ ------------------------------------------------------------------------------
$ Binary system
$
$ J. Gao, C. Li, J. Dang, C. Guo, Z. Du, J. Alloys Compd., 768, 316-22(2018).
$
$ Checked against paper. Checked at 6000K.
$
$ Bcc miscibility gap determined experimentally.
$
$ Bcc has a negative enthalpy of mixing and the miscibility gap is created by
$ the L2 term. This seems rather strange.
$
 PAR  L(LIQUID,NB,V;0),,                -1875+3.5*T;,,                N 18Gao !
 PAR  L(LIQUID,NB,V;1),,                +8193.86;,,                   N 18Gao !
$
 PAR  L(BCC_A2,NB,V:VA;0),,             -14276.1+13.0712*T;,,         N 18Gao !
 PAR  L(BCC_A2,NB,V:VA;2),,             -26800+8.035*T;,,             N 18Gao !
$
$ Metastable
$
 PAR  L(FCC_A1,NB,V:VA;0),,             -14276.1+13.0712*T;,,         N Same !
 PAR  L(FCC_A1,NB,V:VA;2),,             -26800+8.035*T;,,             N Same !
$
 PAR  L(HCP_A3,NB,V:VA;0),,             -14276.1+13.0712*T;,,         N Same !
 PAR  L(HCP_A3,NB,V:VA;2),,             -26800+8.035*T;,,             N Same !
$ ------------------------------------------------------------------------------
$
 ASSESSED_SYSTEM
  NB-V(TDB -* +LIQUID +BCC_A2 ;P3 TMM:300/3500 *) !
$
$
 LIST-OF-REFERENCE
 NUMBER  SOURCE
  Null   'Unknown source'
  Same   'Same or similar interaction as in the corresponding stable phase'
  REFLAV 'Laves phase convention: G(LAVES,X:X)=+3*GHSERXX+15000'
  COST   'COST 507 database'
  91Din  'A.T. Dinsdale, Calphad, 15, 317-425(1991).'
  18Gao  'J. Gao, C. Li, J. Dang, C. Guo, Z. Du,
          J. Alloys Compd., 768, 316-22(2018); Nb-V'
!

File: data/databases/sgte-binary/NbV-94Har-LB.tdb
$
$ Database for Nb-V from K.C. Hari Kumar et al. 1994 (Included in LB Vol. 4)
$
$ K.C. Hari Kumar, P. Wollants, L. Delaey, Calphad, 18, 71-79(1994).
$
$ Dataset created 2010.07.11 by Bengt Hallstedt.
$ 2021.01.31: Modified for use with GES6.
$
$ ------------------------------------------------------------------------------
 TEMP-LIM 298.15 6000.00 !
$
$ELEMENT NAME  REF. STATE               ATOMIC MASS H298-H0    S298    !
$
 ELEMENT VA   VACUUM                      0.0          0.0      0.0    ! 
 ELEMENT NB   BCC_A2                     92.9064    5220.0     36.27   ! 
 ELEMENT V    BCC_A2                     50.9415    4507.0     30.89   ! 
$ ------------------------------------------------------------------------------
$ Phase definitions
$
 PHASE LIQUID:L % 1 1 !
 CONST LIQUID:L : NB V : !
$
$ Fcc (cF4, Fm-3m) and MeX (cF8, Fm-3m)
$
 PHASE FCC_A1 %A 2 1 1 !
 CONST FCC_A1 : NB V : VA : !
$
$ Bcc (cI2, Im-3m)
$
 PHASE BCC_A2 %B 2 1 3 !
 CONST BCC_A2 : NB% V% : VA : !
$
$ Hcp (hP2, P6_3/mmc) and Me2X (NiAs-type, hP4, P6_3/mmc, B8_1)
$
 PHASE HCP_A3 %A 2 1 0.5 !
 CONST HCP_A3 : NB V : VA : !
$ ------------------------------------------------------------------------------
$ Defaults
$
 DEFINE-SYSTEM-DEFAULT ELEMENT 2 !
 DEFAULT-COM DEFINE_SYSTEM_ELEMENT VA !
 TYPE-DEF % SEQ * !
 TYPE-DEF A GES AMEND_PHASE_DESCRIPTION @ MAGNETIC -3 0.28 !
 TYPE-DEF B GES AMEND_PHASE_DESCRIPTION @ MAGNETIC -1 0.4 !
 FUNCTION ZERO      298.15  0;                                         6000 N !
 FUNCTION UN_ASS    298.15  0;                                         6000 N !
 FUNCTION R         298.15  +8.31451;                                  6000 N !
$ ------------------------------------------------------------------------------
$ Element data
$ ------------------------------------------------------------------------------
$ Nb
$
 PAR  G(BCC_A2,NB:VA),,                 +GHSERNB;,,                   N 91Din !
 PAR  G(FCC_A1,NB:VA),,                 +GHSERNB+13500+1.7*T;,,       N 91Din !
 PAR  G(HCP_A3,NB:VA),,                 +GHSERNB+10000+2.4*T;,,       N 91Din !
 PAR  G(LIQUID,NB),,                    +GLIQNB;,,                    N 91Din !
$
 FUNCTION GHSERNB   298.15  -8519.353+142.045475*T-26.4711*T*LN(T)
       +2.03475E-04*T**2-3.5012E-07*T**3+93399*T**(-1);
      2750.00  Y  -37669.3+271.720843*T-41.77*T*LN(T)+1.528238E+32*T**(-9);
      6000.00  N !
 FUNCTION GLIQNB    298.15  +29781.555-10.816418*T+GHSERNB-3.06098E-23*T**7;
      2750.00  Y  -7499.398+260.756148*T-41.77*T*LN(T);
      6000.00  N !
$ ------------------------------------------------------------------------------
$ V
$
 PAR  G(BCC_A2,V:VA),,                  +GHSERVV;                4000 N 91Din !
 PAR  G(FCC_A1,V:VA),,                  +GHSERVV+7500+1.7*T;     4000 N 91Din !
 PAR  G(HCP_A3,V:VA),,                  +GHSERVV+4000+2.4*T;     4000 N 91Din !
$PAR  G(CBCC_A12,V:VA),,                +GHSERVV+9000;           4000 N 91Din !
$PAR  G(CUB_A13,V:VA),,                 +GHSERVV+10000;          4000 N 91Din !
 PAR  G(LIQUID,V),,                     +GLIQVV;                 4000 N 91Din !
$
 FUNCTION GHSERVV   298.15  -7930.43+133.346053*T-24.134*T*LN(T)
       -0.003098*T**2+1.2175E-07*T**3+69460*T**(-1);
       790.00  Y  -7967.842+143.291093*T-25.9*T*LN(T)
       +6.25E-05*T**2-6.8E-07*T**3;
      2183.00  Y  -41689.864+321.140783*T-47.43*T*LN(T)+6.44389E+31*T**(-9);
      4000.00  N !
 FUNCTION GLIQVV    298.15  +20764.117-9.455552*T+GHSERVV-5.19136E-22*T**7;
      2183.00  Y  -19617.51+311.055983*T-47.43*T*LN(T);
      4000.00  N !
$ ------------------------------------------------------------------------------
$ Binary system
$
$ From K.C. Hari Kumar et al. 1994 (Included in LB Vol. 4)
$
$ K.C. Hari Kumar, P. Wollants, L. Delaey, Calphad, 18, 71-79(1994).
$
$ Checked against paper and LB. Checked at 6000K.
$
 PAR  L(LIQUID,NB,V;0),,                -1875;,,                      N 94Har !
$
 PAR  L(BCC_A2,NB,V:VA;0),,             +9080;,,                      N 94Har !
$
$ Metastable
$
 PAR  L(FCC_A1,NB,V:VA;0),,             +9080;,,                      N Same !
 PAR  L(HCP_A3,NB,V:VA;0),,             +9080;,,                      N 94Har !
$ ------------------------------------------------------------------------------
$
 ASSESSED_SYSTEM
  NB-V(TDB -* +LIQUID +BCC_A2 ;P3 TMM:300/3500 *) !
$
$
 LIST-OF-REFERENCE
 NUMBER  SOURCE
  Null   'Unknown source'
  Same   'Same or similar interaction as in the corresponding stable phase'
  REFLAV 'Laves phase convention: G(LAVES,X:X)=+3*GHSERXX+15000'
  COST   'COST 507 database'
  91Din  'A.T. Dinsdale, Calphad, 15, 317-425(1991).'
  94Har  'K.C. Hari Kumar, P. Wollants, L. Delaey,
          Calphad, 18, 71-79(1994); Nb-V'
!

File: data/databases/sgte-binary/NbW-22Zha.tdb
$
$ Database for Nb-W from E. Zhang et al. 2022.
$
$ E. Zhang, Y. Tang, M. Wen, A. Obaied, I. Roslyakova, L. Zhang,
$ Int. J. Refract. Met. Hard Mater., 103, 105780(2022).
$
$ Dataset created 2023.10.13 by Bengt Hallstedt.
$
$ Element data are claimed to be 3rd generation. Not used here.
$
$ Bcc/B2 ordering included. Va are included in bcc. Thermal vacancies are
$ modelled, but the value for G(BCC_A2,VA:VA) is not given. I have assumed the
$ current standard value. Va are removed. Inclusion of Va increases the
$ elemental melting temperatures considerably.
$
$ Liquid and bcc interactions seem too large, though similar to 97Hua.
$
$ ------------------------------------------------------------------------------
 TEMP-LIM 298.15 6000.00 !
$
$ELEMENT NAME  REF. STATE               ATOMIC MASS H298-H0    S298    !
$
 ELEMENT VA   VACUUM                      0.0          0.0      0.0    ! 
 ELEMENT NB   BCC_A2                     92.9064    5220.0     36.27   ! 
 ELEMENT W    BCC_A2                    183.85      4970.0     32.6176 ! 
$ ------------------------------------------------------------------------------
$ Phase definitions
$
 PHASE LIQUID:L % 1 1 !
 CONST LIQUID:L : NB W : !
$
$ Fcc (cF4, Fm-3m) and MeX (cF8, Fm-3m)
$
 PHASE FCC_A1 %A 2 1 1 !
 CONST FCC_A1 : NB W : VA : !
$
$ Bcc (cI2, Im-3m)
$
 PHASE BCC_A2 %B 2 1 3 !
 CONST BCC_A2 : NB% W% : VA : !
$
$ Disordered part of B2_BCC, added 0.1 J/mol to A2_BCC
$
 PHASE A2_BCC %B 2 1 3 !
 CONST A2_BCC : NB W : VA : !
$
$ Prototype CsCl (cP2, Pm-3m)
$
 PHASE B2_BCC %BO 3 0.5 0.5 3 !
 CONST B2_BCC : NB W : NB W : VA : !
$
$ Hcp (hP2, P6_3/mmc) and Me2X (NiAs-type, hP4, P6_3/mmc, B8_1)
$
 PHASE HCP_A3 %A 2 1 0.5 !
 CONST HCP_A3 : NB W : VA : !
$ ------------------------------------------------------------------------------
$ Defaults
$
 DEFINE-SYSTEM-DEFAULT ELEMENT 2 !
 DEFAULT-COM DEFINE_SYSTEM_ELEMENT VA !
 TYPE-DEF % SEQ * !
 TYPE-DEF A GES AMEND_PHASE_DESCRIPTION @ MAGNETIC -3 0.28 !
 TYPE-DEF B GES AMEND_PHASE_DESCRIPTION @ MAGNETIC -1 0.4 !
 TYPE-DEF O GES AMEND_PHASE_DESCRIPTION B2_BCC DIS_PART A2_BCC !
 FUNCTION ZERO      298.15  0;                                         6000 N !
 FUNCTION UN_ASS    298.15  0;                                         6000 N !
 FUNCTION R         298.15  +8.31451;                                  6000 N !
$ ------------------------------------------------------------------------------
$ Element data
$ ------------------------------------------------------------------------------
$ Nb
$
 PAR  G(BCC_A2,NB:VA),,                 +GHSERNB;,,                   N 91Din !
 PAR  G(A2_BCC,NB:VA),,                 +GHSERNB+0.1;,,               N 91Din !
 PAR  G(FCC_A1,NB:VA),,                 +GHSERNB+13500+1.7*T;,,       N 91Din !
 PAR  G(HCP_A3,NB:VA),,                 +GHSERNB+10000+2.4*T;,,       N 91Din !
 PAR  G(LIQUID,NB),,                    +GLIQNB;,,                    N 91Din !
$
$PAR  L(BCC_A2,NB,VA:VA;0),,            +113500-38.01*T;,,            N 22Zha !
$PAR  L(A2_BCC,NB,VA:VA;0),,            +113500-38.01*T;,,            N 22Zha !
$
 FUNCTION GHSERNB   298.15  -8519.353+142.045475*T-26.4711*T*LN(T)
       +2.03475E-04*T**2-3.5012E-07*T**3+93399*T**(-1);
      2750.00  Y  -37669.3+271.720843*T-41.77*T*LN(T)+1.528238E+32*T**(-9);
      6000.00  N !
 FUNCTION GLIQNB    298.15  +29781.555-10.816418*T+GHSERNB-3.06098E-23*T**7;
      2750.00  Y  -7499.398+260.756148*T-41.77*T*LN(T);
      6000.00  N !
$ ------------------------------------------------------------------------------
$ W
$
 PAR  G(BCC_A2,W:VA),,                  +GHSERWW;,,                   N 91Din !
 PAR  G(A2_BCC,W:VA),,                  +GHSERWW+0.1;,,               N 91Din !
 PAR  G(FCC_A1,W:VA),,                  +GHSERWW+19300+0.63*T;,,      N 91Din !
 PAR  G(HCP_A3,W:VA),,                  +GHSERWW+14750;,,             N 91Din !
 PAR  G(LIQUID,W),,                     +GLIQWW;,,                    N 91Din !
$
$PAR  L(BCC_A2,W,VA:VA;0),,             +258000-70.11*T;,,            N 22Zha !
$PAR  L(A2_BCC,W,VA:VA;0),,             +258000-70.11*T;,,            N 22Zha !
$
 FUNCTION GHSERWW   298.15  -7646.311+130.4*T-24.1*T*LN(T)
       -0.001936*T**2+2.07E-07*T**3+44500*T**(-1)-5.33E-11*T**4;
      3695.00  Y  -82868.801+389.362335*T-54*T*LN(T)+1.528621E+33*T**(-9);
      6000.00  N !
 FUNCTION GLIQWW    298.15  +52160.584-14.10999*T+GHSERWW-2.713468E-24*T**7;
      3695.00  Y  -30436.051+375.175*T-54*T*LN(T);
      6000.00  N !
$ ------------------------------------------------------------------------------
$ Va
$
$PAR  G(BCC_A2,VA:VA),,                 +30*T;,,                      N 14Din !
$PAR  G(A2_BCC,VA:VA),,                 +30*T;,,                      N 14Din !
$ ------------------------------------------------------------------------------
$ Binary system
$
$ E. Zhang, Y. Tang, M. Wen, A. Obaied, I. Roslyakova, L. Zhang,
$ Int. J. Refract. Met. Hard Mater., 103, 105780(2022).
$
$ Checked against paper. Checked at 6000 K.
$
$ Element data are claimed to be 3rd generation. Not used here.
$
$ Bcc/B2 ordering included. Va are included in bcc. Thermal vacancies are
$ modelled, but the value for G(BCC_A2,VA:VA) is not given. I have assumed the
$ current standard value. Va are removed. Inclusion of Va increases the
$ elemental melting temperatures considerably.
$
$ Liquid and bcc interactions seem too large, though similar to 97Hua.
$
 PAR  L(LIQUID,NB,W;0),,                -33500+14.61*T;,,             N 22Zha !
$
 PAR  L(BCC_A2,NB,W:VA;0),,             -38000+17.5*T;,,              N 22Zha !
 PAR  L(A2_BCC,NB,W:VA;0),,             -38000+17.5*T;,,              N 22Zha !
$
 PAR  G(B2_BCC,NB:W:VA),,               -2640;,,                      N 22Zha !
 PAR  G(B2_BCC,W:NB:VA),,               -2640;,,                      N 22Zha !
$
$ Metastable
$
 PAR  L(FCC_A1,NB,W:VA;0),,             -38000+17.5*T;,,              N Same !
 PAR  L(HCP_A3,NB,W:VA;0),,             -38000+17.5*T;,,              N Same !
$ ------------------------------------------------------------------------------
$
 ASSESSED_SYSTEM
  NB-W(TDB -* +LIQUID +BCC_A2 ;P3 TMM:300/4000 *) !
$
$
 LIST-OF-REFERENCE
 NUMBER  SOURCE
  Null   'Unknown source'
  Same   'Same or similar interaction as in the corresponding stable phase'
  REFLAV 'Laves phase convention: G(LAVES,X:X)=+3*GHSERXX+15000'
  COST   'COST 507 database'
  91Din  'A.T. Dinsdale, Calphad, 15, 317-425(1991).'
  14Din  'A.T. Dinsdale, A.V. Khvan, A. Watson,
          Mater. Sci. Technol., 30, 1715-18(2014); Va'
  22Zha  'E. Zhang, Y. Tang, M. Wen, A. Obaied, I. Roslyakova, L. Zhang,
          Int. J. Refract. Met. Hard Mater., 103, 105780(2022); Nb-W'
!

File: data/databases/sgte-binary/NbY-08Mat.tdb
$
$ Database for Nb-Y from N. Mattern et al. 2008
$
$ N. Mattern, M. Zinkevich, W. Loeser, G. Behr, J. Acker,
$ J. Phase Equilib. Diffus., 29, 141-55(2008).
$
$ Dataset created 2017.05.14 by Bengt Hallstedt.
$ 2021.01.31: Modified for use with GES6.
$
$ ------------------------------------------------------------------------------
 TEMP-LIM 298.15 6000.00 !
$
$ELEMENT NAME  REF. STATE               ATOMIC MASS H298-H0    S298    !
$
 ELEMENT VA   VACUUM                      0.0          0.0      0.0    ! 
 ELEMENT NB   BCC_A2                     92.9064    5220.0     36.27   ! 
 ELEMENT Y    HCP_A3                     88.9059    5983.457   44.7875 ! 
$ ------------------------------------------------------------------------------
$ Phase definitions
$
 PHASE LIQUID:L % 1 1 !
 CONST LIQUID:L : NB Y : !
$
$ Fcc (cF4, Fm-3m) and MeX (cF8, Fm-3m)
$
 PHASE FCC_A1 %A 2 1 1 !
 CONST FCC_A1 : NB Y : VA : !
$
$ Bcc (cI2, Im-3m)
$
 PHASE BCC_A2 %B 2 1 3 !
 CONST BCC_A2 : NB% Y% : VA : !
$
$ Hcp (hP2, P6_3/mmc) and Me2X (NiAs-type, hP4, P6_3/mmc, B8_1)
$
 PHASE HCP_A3 %A 2 1 0.5 !
 CONST HCP_A3 : NB Y% : VA : !
$ ------------------------------------------------------------------------------
$ Defaults
$
 DEFINE-SYSTEM-DEFAULT ELEMENT 2 !
 DEFAULT-COM DEFINE_SYSTEM_ELEMENT VA !
 TYPE-DEF % SEQ * !
 TYPE-DEF A GES AMEND_PHASE_DESCRIPTION @ MAGNETIC -3 0.28 !
 TYPE-DEF B GES AMEND_PHASE_DESCRIPTION @ MAGNETIC -1 0.4 !
 FUNCTION ZERO      298.15  0;                                         6000 N !
 FUNCTION UN_ASS    298.15  0;                                         6000 N !
 FUNCTION R         298.15  +8.31451;                                  6000 N !
$ ------------------------------------------------------------------------------
$ Element data
$ ------------------------------------------------------------------------------
$ Nb
$
 PAR  G(BCC_A2,NB:VA),,                 +GHSERNB;,,                   N 91Din !
 PAR  G(FCC_A1,NB:VA),,                 +GHSERNB+13500+1.7*T;,,       N 91Din !
 PAR  G(HCP_A3,NB:VA),,                 +GHSERNB+10000+2.4*T;,,       N 91Din !
 PAR  G(LIQUID,NB),,                    +GLIQNB;,,                    N 91Din !
$
 FUNCTION GHSERNB   298.15  -8519.353+142.045475*T-26.4711*T*LN(T)
       +2.03475E-04*T**2-3.5012E-07*T**3+93399*T**(-1);
      2750.00  Y  -37669.3+271.720843*T-41.77*T*LN(T)+1.528238E+32*T**(-9);
      6000.00  N !
 FUNCTION GLIQNB    298.15  +29781.555-10.816418*T+GHSERNB-3.06098E-23*T**7;
      2750.00  Y  -7499.398+260.756148*T-41.77*T*LN(T);
      6000.00  N !
$ ------------------------------------------------------------------------------
$ Y
$
$ HCP_A3, BCC_A2 and LIQUID revised in unary 3.0
$ FCC_A1 added in unary 4.1
$
 PAR  G(HCP_A3,Y:VA)            100.00  +GHSERYY;                3700 N 95She3 !
 PAR  G(BCC_A2,Y:VA)            100.00  +GBCCYY;                 3700 N 95She3 !
 PAR  G(FCC_A1,Y:VA)            100.00  +GHSERYY+6000;           3700 N Frie2 !
 PAR  G(LIQUID,Y)               100.00  +GLIQYY;                 3700 N 95She3 !
$
 FUNCTION GHSERYY   100.00  -8011.09379+128.572856*T-25.6656992*T*LN(T)
       -0.00175716414*T**2-4.17561786E-07*T**3+26911.509*T**(-1);
      1000.00  Y  -7179.74574+114.497104*T-23.4941827*T*LN(T)
       -0.0038211802*T**2-8.2534534E-08*T**3;
      1795.15  Y  -67480.7761+382.124727*T-56.9527111*T*LN(T)
       +0.00231774379*T**2-7.22513088E-08*T**3+18077162.6*T**(-1);
      3700.00  N !
 FUNCTION GBCCYY    100.00  -833.658863+123.667346*T-25.5832578*T*LN(T)
       -0.00237175965*T**2+9.10372497E-09*T**3+27340.0687*T**(-1);
      1000.00  Y  -1297.79829+134.528352*T-27.3038477*T*LN(T)
       -5.41757644E-04*T**2-3.05012175E-07*T**3;
      1795.15  Y  +15389.4975+0.981325399*T-8.88296647*T*LN(T)
       -0.00904576576*T**2+4.02944768E-07*T**3-2542575.96*T**(-1);
      3700.00  N !
 FUNCTION GLIQYY    100.00  +2098.50738+119.41873*T-24.6467508*T*LN(T)
       -0.00347023463*T**2-8.12981167E-07*T**3+23713.7332*T**(-1);
      1000.00  Y  +7386.44846+19.4520171*T-9.0681627*T*LN(T)
       -0.0189533369*T**2+1.7595327E-06*T**3;
      1795.15  Y  -12976.5957+257.400783*T-43.0952*T*LN(T);
      3700.00  N !
$ ------------------------------------------------------------------------------
$ Binary system
$
$ N. Mattern, M. Zinkevich, W. Loeser, G. Behr, J. Acker,
$ J. Phase Equilib. Diffus., 29, 141-55(2008).
$
$ Checked against paper. Checked at 6000 K.
$
$ The monotectic temperature is 8 K higher than in the paper.
$
 PAR  L(LIQUID,NB,Y;0),,                +188000-61.3*T;,,             N 08Mat !
 PAR  L(LIQUID,NB,Y;1),,                +39500;,,                     N 08Mat !
$
 PAR  L(BCC_A2,NB,Y:VA;0),,             +150000;,,                    N 08Mat !
 PAR  L(HCP_A3,NB,Y:VA;0),,             +150000;,,                    N 08Mat !
$
$ Metastable
$
 PAR  L(FCC_A1,NB,Y:VA;0),,             +100000;,,                    N 08Mat !
$ ------------------------------------------------------------------------------
$
$
 LIST-OF-REFERENCE
 NUMBER  SOURCE
  Null   'Unknown source'
  COST   'COST 507 database'
  Frie2  'Suzana Fries and Leo Lukas, unpublished,
          SGTE unary database V.4.1, 1999; Y'
  91Din  'A.T. Dinsdale, Calphad, 15, 317-425(1991).'
  95She3 'H. Shen, W. Zhang, G. Liu, R. Wang, Z. Du, Report F-95-03,
          University of Science and Technology, Beijing, May 1995,
          SGTE unary database V.3.0, 1996; Y'
  08Mat  'N. Mattern, M. Zinkevich, W. Loeser, G. Behr, J. Acker,
          J. Phase Equilib. Diffus., 29, 141-55(2008); Nb-Y'
!
