Repository: orchid-calphad/orchid-project.org

# orchid-project.org

Website and released data of **ORCHID** (Open Repository for CALPHAD Hypotheses, Intelligence, and Discovery),
served by GitHub Pages at https://orchid-project.org. Releases are archived on Zenodo (one DOI per version).

- `index.html`, `catalog/`, `best-practices.html` — static, self-contained pages (generated in the ORCHID tooling).
- `data/` — released data: catalog, redistributable TDB files, convex hulls. Licences: `data/LICENSES.md`, `data/NOTICE.md`.
- `llms.txt`, `data/croissant.json`, `CITATION.cff`, `.zenodo.json` — machine-readable metadata.

Only data with clear redistribution rights are published.

File: data/databases/sgte-binary/NbZn-16Lon.tdb
$
$ Database for Nb-Zn from Z. Long et al. 2016.
$
$ Z. Long, J. Gong, J. Ding, C. Tang, Z. Li, F. Yin,
$ J. Phase Equilib. Diffus., 37, 293-300(2016).
$
$ Dataset created 2018.12.16 by Bengt Hallstedt.
$ 2021.01.31: Modified for use with GES6.
$
$ ------------------------------------------------------------------------------
 TEMP-LIM 298.15 6000.00 !
$
$ELEMENT NAME  REF. STATE               ATOMIC MASS H298-H0    S298    !
$
 ELEMENT VA   VACUUM                      0.0          0.0      0.0    ! 
 ELEMENT NB   BCC_A2                     92.9064    5220.0     36.27   ! 
 ELEMENT ZN   HCP_A3                     65.38      5657.0     41.63   ! 
$ ------------------------------------------------------------------------------
$ Phase definitions
$
 PHASE LIQUID:L % 1 1 !
 CONST LIQUID:L : NB ZN : !
$
$ Fcc (cF4, Fm-3m) and MeX (cF8, Fm-3m)
$
 PHASE FCC_A1 %A 2 1 1 !
 CONST FCC_A1 : NB ZN : VA : !
$
$ Bcc (cI2, Im-3m)
$
 PHASE BCC_A2 %B 2 1 3 !
 CONST BCC_A2 : NB% ZN : VA : !
$
$ Hcp (hP2, P6_3/mmc) and Me2X (NiAs-type, hP4, P6_3/mmc, B8_1)
$
 PHASE HCP_A3 %A 2 1 0.5 !
 CONST HCP_A3 : NB ZN% : VA : !
$
$ unknown structure
$
 PHASE NBZN % 2 1 1 !
 CONST NBZN : NB : ZN : !
$
$ Prototype Fe7W6 (hR13)
$
 PHASE NB2ZN3_D85 % 2 2 3 !
 CONST NB2ZN3_D85 : NB : ZN : !
$
$ Prototype MgNi2 (hP24, P6_3/mmc)
$
 PHASE NBZN2_C36 % 2 1 2 !
 CONST NBZN2_C36 : NB : ZN : !
$
$ Prototype AuCu3 (cP4, Pm-3m)
$
 PHASE NBZN3_L12 % 2 1 3 !
 CONST NBZN3_L12 : NB : ZN : !
$
$ unknown structure
$
 PHASE NBZN7 % 2 1 7 !
 CONST NBZN7 : NB : ZN : !
$
$ Prototype TiZn16 (oC68, Cmcm)
$
 PHASE NBZN15 % 2 1 15 !
 CONST NBZN15 : NB : ZN : !
$ ------------------------------------------------------------------------------
$ Defaults
$
 DEFINE-SYSTEM-DEFAULT ELEMENT 2 !
 DEFAULT-COM DEFINE_SYSTEM_ELEMENT VA !
 TYPE-DEF % SEQ * !
 TYPE-DEF A GES AMEND_PHASE_DESCRIPTION @ MAGNETIC -3 0.28 !
 TYPE-DEF B GES AMEND_PHASE_DESCRIPTION @ MAGNETIC -1 0.4 !
 FUNCTION ZERO      298.15  0;                                         6000 N !
 FUNCTION UN_ASS    298.15  0;                                         6000 N !
 FUNCTION R         298.15  +8.31451;                                  6000 N !
$ ------------------------------------------------------------------------------
$ Element data
$ ------------------------------------------------------------------------------
$ Nb
$
 PAR  G(BCC_A2,NB:VA),,                 +GHSERNB;,,                   N 91Din !
 PAR  G(FCC_A1,NB:VA),,                 +GHSERNB+13500+1.7*T;,,       N 91Din !
 PAR  G(HCP_A3,NB:VA),,                 +GHSERNB+10000+2.4*T;,,       N 91Din !
 PAR  G(LIQUID,NB),,                    +GLIQNB;,,                    N 91Din !
$
 FUNCTION GHSERNB   298.15  -8519.353+142.045475*T-26.4711*T*LN(T)
       +2.03475E-04*T**2-3.5012E-07*T**3+93399*T**(-1);
      2750.00  Y  -37669.3+271.720843*T-41.77*T*LN(T)+1.528238E+32*T**(-9);
      6000.00  N !
 FUNCTION GLIQNB    298.15  +29781.555-10.816418*T+GHSERNB-3.06098E-23*T**7;
      2750.00  Y  -7499.398+260.756148*T-41.77*T*LN(T);
      6000.00  N !
$ ------------------------------------------------------------------------------
$ Zn
$
$ BCT_A5 and DIAMOND_A4 added in unary 3.0
$ HCP_A3 revised in unary 4.1 (due to introduction of HCP_ZN)
$ RHOMBOHEDRAL_A7 and TETRAGONAL_A6 added in unary 4.1
$ TETRAGONAL_A6 revised in unary 4.4
$ CBCC_A12 and CUB_A13 added in unary 4.4
$ HCP_A3 and LIQUID modified in unary 5.0 (melting T and coefficients adjusted)
$ RHOMBO_A10 added in unary 5.0
$
$ Pure Zn restored as HCP_A3
$
 PAR  G(HCP_A3,ZN:VA),,                 +GHSERZN;                1700 N 91Din !
$PAR  G(HCP_A3,ZN:VA),,                 +GHSERZN
$            +2969.82-1.56968*T;                                 1700 N 93Kow !
 PAR  G(FCC_A1,ZN:VA),,                 +GHSERZN
             +2969.82-1.56968*T;                                 1700 N 91Din !
 PAR  G(BCC_A2,ZN:VA),,                 +GHSERZN
             +2886.96-2.5104*T;                                  1700 N 91Din !
$PAR  G(DIAMOND_A4,ZN),,                +GHSERZN+30*T;           1700 N SGCOST !
$PAR  G(BCT_A5,ZN),,                    +GHSERZN
$            +2886.96-2.5104*T;                                  1700 N SGCOST !
$PAR  G(TETRAGONAL_A6,ZN),,             +GHSERZN+4184;           1700 N 96Lee !
$PAR  G(TETRAGONAL_A6,ZN),,             +GHSERZN
$            +2886.96-2.5104*T;                                  1700 N 99SGUN !
$PAR  G(RHOMBOHEDRAL_A7,ZN),,           +GHSERZN+2300+11.5*T;    1700 N 99SGUN !
$PAR  G(RHOMBO_A10,ZN),,                +GLIQZN-2000+10*T;       1700 N 98Han !
$PAR  G(CBCC_A12,ZN:VA),,               +GHSERZN+2000;           1700 N 01Mie !
$PAR  G(CUB_A13,ZN:VA),,                +GHSERZN+2000;           1700 N 01Mie !
 PAR  G(LIQUID,ZN),,                    +GLIQZN;                 1700 N 91Din !
$
 FUNCTION GHSERZN   298.15  -7285.787+118.470069*T-23.701314*T*LN(T)
       -0.001712034*T**2-1.264963E-06*T**3;
       692.677 Y  -11070.546+172.345644*T-31.38*T*LN(T)+4.7047E+26*T**(-9);
      1700.00  N !
 FUNCTION GLIQZN    298.15  +7157.222-10.29305*T+GHSERZN-3.58949E-19*T**7;
       692.677 Y  -3620.385+161.60854*T-31.38*T*LN(T);
      1700.00  N !
 FUNCTION GBCCZN    298.15  +GHSERZN+2886.96-2.5104*T;                 6000 N !
$ ------------------------------------------------------------------------------
$ Binary system
$
$ Z. Long, J. Gong, J. Ding, C. Tang, Z. Li, F. Yin,
$ J. Phase Equilib. Diffus., 37, 293-300(2016).
$
$ Checked against paper. Checked at 6000 K.
$
 PAR  L(LIQUID,NB,ZN;0),,               +26625.466-0.318*T;,,         N 16Lon !
$
 PAR  L(BCC_A2,NB,ZN:VA;0),,            +110000;,,                    N 16Lon !
 PAR  L(HCP_A3,NB,ZN:VA;0),,            +UN_ASS;,,                    N !
$
 PAR  G(NBZN,NB:ZN),,                   +GHSERNB+GHSERZN
             -22827.824+10.72*T;,,                                    N 16Lon !
 PAR  G(NB2ZN3_D85,NB:ZN),,             +2*GHSERNB+3*GHSERZN
             -68499.645+32.275*T;,,                                   N 16Lon !
 PAR  G(NBZN2_C36,NB:ZN),,              +GHSERNB+2*GHSERZN
             -45699.528+22.11*T;,,                                    N 16Lon !
 PAR  G(NBZN3_L12,NB:ZN),,              +GHSERNB+3*GHSERZN
             -54279.492+23.5*T;,,                                     N 16Lon !
 PAR  G(NBZN7,NB:ZN),,                  +GHSERNB+7*GHSERZN
             -57462.04+24.48*T;,,                                     N 16Lon !
 PAR  G(NBZN15,NB:ZN),,                 +GHSERNB+15*GHSERZN
             -58178.624+24.432*T;,,                                   N 16Lon !
$
$ metastable
$
 PAR  L(FCC_A1,NB,ZN:VA;0),,            +110000;,,                    N Same !
$ ------------------------------------------------------------------------------
$
$
 LIST-OF-REFERENCE
 NUMBER  SOURCE
  Null   'Unknown source'
  Same   'Same or similar interaction as in the corresponding stable phase'
  REFLAV 'Laves phase convention: G(LAVES,X:X)=+3*GHSERXX+15000'
  SGCOST 'COST 507 database, SGTE unary database V.3.0, 1996; Al, B, Nd, Ti, Zn'
  91Din  'A.T. Dinsdale, Calphad, 15, 317-425(1991).'
  93Kow  'M. Kowalski, P.J. Spencer, J. Phase Equilib., 14, 432-38 (1993),
          SGTE unary database V.4.1, 1999; Zn'
  96Lee  'B.-J. Lee, Calphad, 20, 471-80(1996)
          SGTE unary database V.4.4, 2001; Zn'
  98Han  'S.C. Hansen, Calphad, 22, 359-73(1998),
          SGTE unary database V.5.0, 2009; Zn'
  99SGUN 'SGTE unary database V.4.1, 1999.'
  01Mie  'J. Miettinen, Calphad, 25, 43-58(2001),
          SGTE unary database V.4.4, 2001; Sn, Zn'
  16Lon  'Z. Long, J. Gong, J. Ding, C. Tang, Z. Li, F. Yin,
          J. Phase Equilib. Diffus., 37, 293-300(2016); Nb-Zn'
!

File: data/databases/sgte-binary/NbZr-19Laf.tdb
$
$ Database for Nb-Zr from P. Lafaye et al. 2019.
$
$ P. Lafaye, C. Toffolon-Masclet, J.-C. Crivello, J.-M. Joubert,
$ Calphad, 64, 43-54(2019).
$
$ Dataset created 2020.10.13 by Bengt Hallstedt.
$
$ The Laves phases are not stable in this system, but the parameters are
$ included in the paper.
$
$ ------------------------------------------------------------------------------
 TEMP-LIM 298.15 6000.00 !
$
$ELEMENT NAME  REF. STATE               ATOMIC MASS H298-H0    S298    !
$
 ELEMENT VA   VACUUM                      0.0          0.0      0.0    ! 
 ELEMENT NB   BCC_A2                     92.9064    5220.0     36.27   ! 
 ELEMENT ZR   HCP_A3                     91.22      5566.27    39.1809 ! 
$ ------------------------------------------------------------------------------
$ Phase definitions
$
 PHASE LIQUID:L % 1 1 !
 CONST LIQUID:L : NB ZR : !
$
$ Fcc (cF4, Fm-3m) and MeX (cF8, Fm-3m)
$
 PHASE FCC_A1 %A 2 1 1 !
 CONST FCC_A1 : NB ZR : VA : !
$
$ Bcc (cI2, Im-3m)
$
 PHASE BCC_A2 %B 2 1 3 !
 CONST BCC_A2 : NB ZR : VA : !
$
$ Hcp (hP2, P6_3/mmc) and Me2X (NiAs-type, hP4, P6_3/mmc, B8_1)
$
 PHASE HCP_A3 %A 2 1 0.5 !
 CONST HCP_A3 : NB ZR : VA : !
$
$ Prototype MgZn2 (hP12, P6_3/mmc)
$
 PHASE C14_LAVES % 3 4 2 6 !
 CONST C14_LAVES : NB ZR : NB ZR : NB ZR : !
$
$ Prototype Cu2Mg (cF24, Fd-3m)
$
 PHASE C15_LAVES % 2 2 1 !
 CONST C15_LAVES : NB ZR : NB ZR : !
$
$ Prototype MgNi2 (hP24, P6_3/mmc)
$
 PHASE C36_LAVES % 3 4 4 16 !
 CONST C36_LAVES : NB ZR : NB ZR : NB ZR : !
$ ------------------------------------------------------------------------------
$ Defaults
$
 DEFINE-SYSTEM-DEFAULT ELEMENT 2 !
 DEFAULT-COM DEFINE_SYSTEM_ELEMENT VA !
 TYPE-DEF % SEQ * !
 TYPE-DEF A GES AMEND_PHASE_DESCRIPTION @ MAGNETIC -3 0.28 !
 TYPE-DEF B GES AMEND_PHASE_DESCRIPTION @ MAGNETIC -1 0.4 !
 FUNCTION ZERO      298.15  0;                                         6000 N !
 FUNCTION UN_ASS    298.15  0;                                         6000 N !
 FUNCTION R         298.15  +8.31451;                                  6000 N !
$ ------------------------------------------------------------------------------
$ Element data
$ ------------------------------------------------------------------------------
$ Nb
$
 PAR  G(BCC_A2,NB:VA),,                 +GHSERNB;,,                   N 91Din !
 PAR  G(FCC_A1,NB:VA),,                 +GHSERNB+13500+1.7*T;,,       N 91Din !
 PAR  G(HCP_A3,NB:VA),,                 +GHSERNB+10000+2.4*T;,,       N 91Din !
 PAR  G(LIQUID,NB),,                    +GLIQNB;,,                    N 91Din !
$
 PAR  G(C14_LAVES,NB:NB:NB),,           +12*GHSERNB+188612;,,         N 19Laf !
 PAR  G(C15_LAVES,NB:NB),,              +3*GHSERNB+49853;,,           N 17Laf !
 PAR  G(C36_LAVES,NB:NB:NB),,           +24*GHSERNB+392133;,,         N 19Laf !
$
 FUNCTION GHSERNB   298.15  -8519.353+142.045475*T-26.4711*T*LN(T)
       +2.03475E-04*T**2-3.5012E-07*T**3+93399*T**(-1);
      2750.00  Y  -37669.3+271.720843*T-41.77*T*LN(T)+1.528238E+32*T**(-9);
      6000.00  N !
 FUNCTION GLIQNB    298.15  +29781.555-10.816418*T+GHSERNB-3.06098E-23*T**7;
      2750.00  Y  -7499.398+260.756148*T-41.77*T*LN(T);
      6000.00  N !
$ ------------------------------------------------------------------------------
$ Zr
$
$ CUB_A13, CBCC_A12, ORTHORHOMBIC_A20 and TETRAGONAL_U added in unary 4.1
$
 PAR  G(HCP_A3,ZR:VA)           130.00  +GHSERZR;,,                   N 91Din !
 PAR  G(BCC_A2,ZR:VA)           130.00  +GBCCZR;,,                    N 91Din !
$PAR  G(OMEGA,ZR)               130.00  +GOMEZR;,,                    N 91Din !
 PAR  G(FCC_A1,ZR:VA)           130.00  +GHSERZR+7600-0.9*T;,,        N 91Din !
$PAR  G(CBCC_A12,ZR:VA)         130.00  +GHSERZR+4602.2;,,            N 99SGUN !
$PAR  G(CUB_A13,ZR:VA)          130.00  +GHSERZR+7531.2;,,            N 99SGUN !
$PAR  G(ORTHORHOMBIC_A20,ZR)    130.00  +GBCCZR+5000;,,               N 99SGUN !
$PAR  G(TETRAGONAL_U,ZR)        130.00  +GBCCZR+5000;,,               N 99SGUN !
 PAR  G(LIQUID,ZR)              130.00  +GLIQZR;,,                    N 91Din !
$
 PAR  G(C14_LAVES,ZR:ZR:ZR),,           +12*GHSERZR+282926;,,         N 19Laf !
 PAR  G(C15_LAVES,ZR:ZR),,              +3*GHSERZR+88549;,,           N 19Laf !
 PAR  G(C36_LAVES,ZR:ZR:ZR),,           +24*GHSERZR+618997;,,         N 19Laf !
$
 FUNCTION GHSERZR   130.00  -7827.595+125.64905*T-24.1618*T*LN(T)
       -0.00437791*T**2+34971*T**(-1);
      2128.00  Y  -26085.921+262.724183*T-42.144*T*LN(T)-1.342896E+31*T**(-9);
      6000.00  N !
 FUNCTION GBCCZR    130.00  -525.539+124.9457*T-25.607406*T*LN(T)
       -3.40084E-04*T**2-9.729E-09*T**3+25233*T**(-1)-7.6143E-11*T**4;
      2128.00  Y  -4620.034+1.55998*T+GHSERZR+1.4103476E+32*T**(-9);
      6000.00  N !
 FUNCTION GOMEZR    130.00  -8878.082+144.432234*T-26.8556*T*LN(T)
       -0.002799446*T**2+38376*T**(-1);
      2128.00  Y  -3414.603+2.566675*T+GHSERZR+8.517346E+31*T**(-9);
      6000.00  N !
 FUNCTION GLIQZR    130.00  +18147.69-9.080812*T+GHSERZR+1.6275E-22*T**7;
      2128.00  Y  -8281.26+253.812609*T-42.144*T*LN(T);
      6000.00  N !
$ ------------------------------------------------------------------------------
$ Binary system
$
$ P. Lafaye, C. Toffolon-Masclet, J.-C. Crivello, J.-M. Joubert,
$ Calphad, 64, 43-54(2019).
$
$ Checked against paper and author's tdb. Checked at 6000K.
$
 PAR  L(LIQUID,NB,ZR;0),,               +13192;,,                     N 19Laf !
 PAR  L(LIQUID,NB,ZR;1),,               +10055;,,                     N 19Laf !
$
 PAR  L(BCC_A2,NB,ZR:VA;0),,            +14390+4.26*T;,,              N 19Laf !
 PAR  L(BCC_A2,NB,ZR:VA;1),,            +3417;,,                      N 19Laf !
$
 PAR  L(HCP_A3,NB,ZR:VA;0),,            +24411;,,                     N 91Fer !
$
$ Metastable
$
 PAR  L(FCC_A1,NB,ZR:VA;0),,            +21463;,,                     N 19Laf !
 PAR  L(FCC_A1,NB,ZR:VA;1),,            +6868;,,                      N 19Laf !
$
 PAR  G(C14_LAVES,NB:NB:ZR),,           +6*GHSERNB+6*GHSERZR
             +443420;,,                                               N 19Laf !
 PAR  G(C14_LAVES,NB:ZR:NB),,           +10*GHSERNB+2*GHSERZR
             +270876;,,                                               N 19Laf !
 PAR  G(C14_LAVES,NB:ZR:ZR),,           +4*GHSERNB+8*GHSERZR
             +491049;,,                                               N 19Laf !
 PAR  G(C14_LAVES,ZR:NB:NB),,           +8*GHSERNB+4*GHSERZR
             +31792;,,                                                N 19Laf !
 PAR  G(C14_LAVES,ZR:NB:ZR),,           +2*GHSERNB+10*GHSERZR
             +244274;,,                                               N 19Laf !
 PAR  G(C14_LAVES,ZR:ZR:NB),,           +6*GHSERNB+6*GHSERZR
             +104099;,,                                               N 19Laf !
$
 PAR  G(C15_LAVES,NB:ZR),,              +2*GHSERNB+GHSERZR
             +13904;,,                                                N 19Laf !
 PAR  G(C15_LAVES,ZR:NB),,              +2*GHSERZR+GHSERNB
             +145110;,,                                               N 19Laf !
$
 PAR  G(C36_LAVES,NB:NB:ZR),,           +8*GHSERNB+16*GHSERZR
             +1046735;,,                                              N 19Laf !
 PAR  G(C36_LAVES,NB:ZR:NB),,           +20*GHSERNB+4*GHSERZR
             +239672;,,                                               N 19Laf !
 PAR  G(C36_LAVES,NB:ZR:ZR),,           +4*GHSERNB+20*GHSERZR
             +840489;,,                                               N 19Laf !
 PAR  G(C36_LAVES,ZR:NB:NB),,           +20*GHSERNB+4*GHSERZR
             +242056;,,                                               N 19Laf !
 PAR  G(C36_LAVES,ZR:NB:ZR),,           +4*GHSERNB+20*GHSERZR
             +836181;,,                                               N 19Laf !
 PAR  G(C36_LAVES,ZR:ZR:NB),,           +16*GHSERNB+8*GHSERZR
             +98448;,,                                                N 19Laf !
$ ------------------------------------------------------------------------------
$
 ASSESSED_SYSTEM
  NB-ZR(TDB -* +LIQUID +BCC_A2 +FCC_A1 +HCP_A3 
  ;G5 MAJ:BCC/ZR:VA C_S:BCC/NB:VA ;P3 TMM:300/3000 STP:.8/1000/2/-2) !
$
$
 LIST-OF-REFERENCE
 NUMBER  SOURCE
  Null   'Unknown source'
  Same   'Same or similar interaction as in the corresponding stable phase'
  COST   'COST 507 database'
  91Din  'A.T. Dinsdale, Calphad, 15, 317-425(1991).'
  91Fer  'A. Fernandez Guillermet, Z. Metallkd., 82, 478-87(1991); Nb-Zr'
  99SGUN 'SGTE unary database V.4.1, 1999.'
  17Laf  'P. Lafaye, C. Toffolon-Masclet, J.-C. Crivello, J.-M. Joubert,
          Calphad, 57, 37-45(2017); Cr-Nb'
  19Laf  'P. Lafaye, C. Toffolon-Masclet, J.-C. Crivello, J.-M. Joubert,
          Calphad, 64, 43-54(2019); Nb-Zr'
!

File: data/databases/sgte-binary/NbZr-91Fer-LB.tdb
$
$ Database for Nb-Zr from A. Fernandez Guillermet 1991 (included in LB Vol. 4)
$
$ A. Fernandez Guillermet, Z. Metallkd., 82, 478-87(1991).
$
$ Dataset created 2011.04.02 by Bengt Hallstedt.
$ 2020.10.13: Modified for use with GES6.
$
$ ------------------------------------------------------------------------------
 TEMP-LIM 298.15 6000.00 !
$
$ELEMENT NAME  REF. STATE               ATOMIC MASS H298-H0    S298    !
$
 ELEMENT VA   VACUUM                      0.0          0.0      0.0    ! 
 ELEMENT NB   BCC_A2                     92.9064    5220.0     36.27   ! 
 ELEMENT ZR   HCP_A3                     91.22      5566.27    39.1809 ! 
$ ------------------------------------------------------------------------------
$ Phase definitions
$
 PHASE LIQUID:L % 1 1 !
 CONST LIQUID:L : NB ZR : !
$
$ Fcc (cF4, Fm-3m) and MeX (cF8, Fm-3m)
$
 PHASE FCC_A1 %A 2 1 1 !
 CONST FCC_A1 : NB ZR : VA : !
$
$ Bcc (cI2, Im-3m)
$
 PHASE BCC_A2 %B 2 1 3 !
 CONST BCC_A2 : NB ZR : VA : !
$
$ Hcp (hP2, P6_3/mmc) and Me2X (NiAs-type, hP4, P6_3/mmc, B8_1)
$
 PHASE HCP_A3 %A 2 1 0.5 !
 CONST HCP_A3 : NB ZR : VA : !
$ ------------------------------------------------------------------------------
$ Defaults
$
 DEFINE-SYSTEM-DEFAULT ELEMENT 2 !
 DEFAULT-COM DEFINE_SYSTEM_ELEMENT VA !
 TYPE-DEF % SEQ * !
 TYPE-DEF A GES AMEND_PHASE_DESCRIPTION @ MAGNETIC -3 0.28 !
 TYPE-DEF B GES AMEND_PHASE_DESCRIPTION @ MAGNETIC -1 0.4 !
 FUNCTION ZERO      298.15  0;                                         6000 N !
 FUNCTION UN_ASS    298.15  0;                                         6000 N !
 FUNCTION R         298.15  +8.31451;                                  6000 N !
$ ------------------------------------------------------------------------------
$ Element data
$ ------------------------------------------------------------------------------
$ Nb
$
 PAR  G(BCC_A2,NB:VA),,                 +GHSERNB;,,                   N 91Din !
 PAR  G(FCC_A1,NB:VA),,                 +GHSERNB+13500+1.7*T;,,       N 91Din !
 PAR  G(HCP_A3,NB:VA),,                 +GHSERNB+10000+2.4*T;,,       N 91Din !
 PAR  G(LIQUID,NB),,                    +GLIQNB;,,                    N 91Din !
$
 FUNCTION GHSERNB   298.15  -8519.353+142.045475*T-26.4711*T*LN(T)
       +2.03475E-04*T**2-3.5012E-07*T**3+93399*T**(-1);
      2750.00  Y  -37669.3+271.720843*T-41.77*T*LN(T)+1.528238E+32*T**(-9);
      6000.00  N !
 FUNCTION GLIQNB    298.15  +29781.555-10.816418*T+GHSERNB-3.06098E-23*T**7;
      2750.00  Y  -7499.398+260.756148*T-41.77*T*LN(T);
      6000.00  N !
$ ------------------------------------------------------------------------------
$ Zr
$
$ CUB_A13, CBCC_A12, ORTHORHOMBIC_A20 and TETRAGONAL_U added in unary 4.1
$
 PAR  G(HCP_A3,ZR:VA)           130.00  +GHSERZR;,,                   N 91Din !
 PAR  G(BCC_A2,ZR:VA)           130.00  +GBCCZR;,,                    N 91Din !
$PAR  G(OMEGA,ZR)               130.00  +GOMEZR;,,                    N 91Din !
 PAR  G(FCC_A1,ZR:VA)           130.00  +GHSERZR+7600-0.9*T;,,        N 91Din !
$PAR  G(CBCC_A12,ZR:VA)         130.00  +GHSERZR+4602.2;,,            N 99SGUN !
$PAR  G(CUB_A13,ZR:VA)          130.00  +GHSERZR+7531.2;,,            N 99SGUN !
$PAR  G(ORTHORHOMBIC_A20,ZR)    130.00  +GBCCZR+5000;,,               N 99SGUN !
$PAR  G(TETRAGONAL_U,ZR)        130.00  +GBCCZR+5000;,,               N 99SGUN !
 PAR  G(LIQUID,ZR)              130.00  +GLIQZR;,,                    N 91Din !
$
 FUNCTION GHSERZR   130.00  -7827.595+125.64905*T-24.1618*T*LN(T)
       -0.00437791*T**2+34971*T**(-1);
      2128.00  Y  -26085.921+262.724183*T-42.144*T*LN(T)-1.342896E+31*T**(-9);
      6000.00  N !
 FUNCTION GBCCZR    130.00  -525.539+124.9457*T-25.607406*T*LN(T)
       -3.40084E-04*T**2-9.729E-09*T**3+25233*T**(-1)-7.6143E-11*T**4;
      2128.00  Y  -4620.034+1.55998*T+GHSERZR+1.4103476E+32*T**(-9);
      6000.00  N !
 FUNCTION GOMEZR    130.00  -8878.082+144.432234*T-26.8556*T*LN(T)
       -0.002799446*T**2+38376*T**(-1);
      2128.00  Y  -3414.603+2.566675*T+GHSERZR+8.517346E+31*T**(-9);
      6000.00  N !
 FUNCTION GLIQZR    130.00  +18147.69-9.080812*T+GHSERZR+1.6275E-22*T**7;
      2128.00  Y  -8281.26+253.812609*T-42.144*T*LN(T);
      6000.00  N !
$ ------------------------------------------------------------------------------
$ Binary system
$
$ From A. Fernandez Guillermet 1991 (included in LB Vol. 4)
$
$ A. Fernandez Guillermet, Z. Metallkd., 82, 478-87(1991).
$
$ Checked against LB and paper. Checked at 6000K.
$
$ The fcc interaction is included in LBall-v7+fun.tdb, but not in the
$ original publication.
$
 PAR  L(LIQUID,NB,ZR;0),,               +10311;,,                     N 91Fer !
 PAR  L(LIQUID,NB,ZR;1),,               +6709;,,                      N 91Fer !
$
 PAR  L(BCC_A2,NB,ZR:VA;0),,            +15911+3.35*T;,,              N 91Fer !
 PAR  L(BCC_A2,NB,ZR:VA;1),,            +3919-1.091*T;,,              N 91Fer !
$
 PAR  L(HCP_A3,NB,ZR:VA;0),,            +24411;,,                     N 91Fer !
$
$ Metastable
$
 PAR  L(FCC_A1,NB,ZR:VA;0),,            +24411;,,                     N Same !
$ ------------------------------------------------------------------------------
$
 ASSESSED_SYSTEM
  NB-ZR(TDB -* +LIQUID +BCC_A2 +FCC_A1 +HCP_A3 
  ;G5 MAJ:BCC/ZR:VA C_S:BCC/NB:VA ;P3 TMM:300/3000 STP:.8/1000/2/-2) !
$
$
 LIST-OF-REFERENCE
 NUMBER  SOURCE
  Null   'Unknown source'
  Same   'Same or similar interaction as in the corresponding stable phase'
  COST   'COST 507 database'
  91Din  'A.T. Dinsdale, Calphad, 15, 317-425(1991).'
  91Fer  'A. Fernandez Guillermet, Z. Metallkd., 82, 478-87(1991); Nb-Zr'
  99SGUN 'SGTE unary database V.4.1, 1999.'
!

File: data/databases/sgte-binary/NdB-16Zho-corrected.tdb
$
$ Database for Nd-B from G.J. Zhou et al. 2016
$
$ G.J. Zhou, Y. Luo, Y. Zhou, J. Electron. Mater., 45, 418-25(2016).
$
$ Dataset created 2016.06.11 by Bengt Hallstedt.
$ 2021.02.02: Modified for use with GES6.
$
$ The parameters from 16Zho do not reproduce their phase diagram. Nd2B5 is not
$ stable and the melting temperatures of the other borides are too low.
$
$ All phases had to be reoptimized. Then the published phase diagram is
$ reproduced to within 1 K.
$
$ ------------------------------------------------------------------------------
 TEMP-LIM 298.15 6000.00 !
$
$ELEMENT NAME  REF. STATE               ATOMIC MASS H298-H0    S298    !
$
 ELEMENT VA   VACUUM                      0.0          0.0      0.0    ! 
 ELEMENT B    BETA_RHOMBO_B              10.81      1222.0      5.9    ! 
 ELEMENT ND   DHCP                      144.24      7133.72    71.0862 ! 
$ ------------------------------------------------------------------------------
$ Phase definitions
$
 PHASE LIQUID:L % 1 1 !
 CONST LIQUID:L : B ND : !
$
$ Fcc (cF4, Fm-3m) and MeX (cF8, Fm-3m)
$
 PHASE FCC_A1 %A 2 1 1 !
 CONST FCC_A1 : B ND : VA : !
$
$ Bcc (cI2, Im-3m)
$
 PHASE BCC_A2 %B 2 1 3 !
 CONST BCC_A2 : B ND : VA : !
$
$ Hcp (hP2, P6_3/mmc) and Me2X (NiAs-type, hP4, P6_3/mmc, B8_1)
$
 PHASE HCP_A3 %A 2 1 0.5 !
 CONST HCP_A3 : B ND : VA : !
$
$ Prototype alpha-La (hP4, P6_3/mmc)
$
 PHASE DHCP % 1 1 !
 CONST DHCP : ND : !
$
$ Prototype beta-B (hR105, R-3m)
$
 PHASE BETA_RHOMBO_B % 1 1 !
 CONST BETA_RHOMBO_B : B : !
$
$ Prototype Pr2B5 (mC56, C2/c)
$
 PHASE ND2B5 % 2 2 5 !
 CONST ND2B5 : ND : B : !
$
$ Prototype UB4 (tP20, P4/mbm)
$
 PHASE NDB4_D1E % 2 1 4 !
 CONST NDB4_D1E : ND : B : !
$
$ Prototype CaB6 (cP7, Pm-3m)
$
 PHASE NDB6_D21 % 2 1 6 !
 CONST NDB6_D21 : ND : B : !
$
$ Prototype YB66 (cF1936, Fm-3c)
$
 PHASE NDB66 % 2 0.02 0.98 !
 CONST NDB66 : ND : B : !
$ ------------------------------------------------------------------------------
$ Defaults
$
 DEFINE-SYSTEM-DEFAULT ELEMENT 2 !
 DEFAULT-COM DEFINE_SYSTEM_ELEMENT VA !
 TYPE-DEF % SEQ * !
 TYPE-DEF A GES AMEND_PHASE_DESCRIPTION @ MAGNETIC -3 0.28 !
 TYPE-DEF B GES AMEND_PHASE_DESCRIPTION @ MAGNETIC -1 0.4 !
 FUNCTION ZERO      298.15  0;                                         6000 N !
 FUNCTION UN_ASS    298.15  0;                                         6000 N !
 FUNCTION R         298.15  +8.31451;                                  6000 N !
$ ------------------------------------------------------------------------------
$ Element data
$ ------------------------------------------------------------------------------
$ B
$
$ FCC_A1, HCP_A3, DIAMOND_A4 and GRAPHITE added in unary 3.0
$ BCC_A2 added in unary 4.1
$ GRAPHITE revised in unary 4.4 (using the value from COST 507)
$ FCC_A1, BCC_A2 and HCP_A3 removed in unary 5.0
$ ALPHA_RHOMBO_B added in unary 5.0
$
$ FCC_A1, BCC_A2 and HCP_A3 still in SGSOL 5.0
$ The value for FCC_A1 in COST (and SGTE) is possibly incorrect.
$
 PAR  G(BETA_RHOMBO_B,B),,              +GHSERBB;,,                   N 91Din !
$PAR  G(ALPHA_RHOMBO_B,B),,             +GALPBB;,,                    N 09SGUN !
 PAR  G(FCC_A1,B:VA),,                  +GHSERBB+43514-12.217*T;,,    N SGCOST !
$PAR  G(FCC_A1,B:VA),,                  +GHSERBB+50208-13.472*T;,,    N 94Hal !
 PAR  G(BCC_A2,B:VA),,                  +GHSERBB+43514-12.217*T;,,    N 94Hal !
 PAR  G(HCP_A3,B:VA),,                  +GHSERBB+50208-9.706*T;,,     N SGCOST !
$PAR  G(GRAPHITE,B),,                   +GHSERBB+10000-2*T;,,         N SGCOST !
$PAR  G(GRAPHITE,B),,                   +GHSERBB+5000;,,              N 96SGUN !
$PAR  G(DIAMOND_A4,B),,                 +GHSERBB+10;,,                N 99SGUN !
$PAR  G(DIAMOND_A4,B),,                 +GHSERBB+20;,,                N COST !
$PAR  G(DIAMOND_A4,B),,                 +GHSERBB;,,                   N 96SGUN !
 PAR  G(LIQUID,B),,                     +GLIQBB;,,                    N 91Din !
$
 FUNCTION GHSERBB   298.15  -7735.284+107.111864*T-15.6641*T*LN(T)
       -0.006864515*T**2+6.18878E-07*T**3+370843*T**(-1);
      1100.00  Y  -16649.474+184.801744*T-26.6047*T*LN(T)
       -7.9809E-04*T**2-2.556E-08*T**3+1748270*T**(-1);
      2348.00  Y  -36667.582+231.336244*T-31.5957527*T*LN(T)
       -0.00159488*T**2+1.34719E-07*T**3+11205883*T**(-1);
      3000.00  Y  -21530.653+222.396264*T-31.4*T*LN(T);
      6000.00  N !
 FUNCTION GALPBB    298.15  -6076.24+86.648762*T-12.942464*T*LN(T)
       -7.089468E-3*T**2+0.659896E-6*T**3-45*T**(-1);
      1400.00  Y  +28477.506-106.789208*T+12.1072478*T*LN(T)
       -13.316875E-3*T**2+0.706895E-6*T**3-8002403*T**(-1);
      3000.00  Y  -25699.64+225.127135*T-31.4*T*LN(T);
      6000.00  N !
 FUNCTION GLIQBB    298.15  +48458.559-20.268025*T+GHSERBB;
       500.00  Y  +41119.703+82.101722*T-14.9827763*T*LN(T)
       -0.007095669*T**2+5.07347E-07*T**3+335484*T**(-1);
      2348.00  Y  +28842.012+200.94731*T-31.4*T*LN(T);
      3000.00  Y  +50372.665-21.448954*T+GHSERBB;
      6000.00  N !
 FUNCTION GFCCBB    298.15  +GHSERBB+43514-12.217*T;                   6000 N !
$ ------------------------------------------------------------------------------
$ Nd
$
$ DHCP and LIQUID modified in unary 3.0 (upper/lower T interval added)
$ FCC_A1 added in unary 3.0
$ HCP_A3 added in unary 4.4
$
 PAR  G(DHCP,ND),,                      +GHSERND;                1800 N 91Din !
 PAR  G(BCC_A2,ND:VA),,                 +GBCCND;                 1800 N 91Din !
 PAR  G(FCC_A1,ND:VA),,                 +GHSERND+500;            1800 N SGCOST !
 PAR  G(HCP_A3,ND:VA),,                 +GHSERND
             +1500-0.415725*T;                                   1800 N 00Nor2 !
 PAR  G(LIQUID,ND),,                    +GLIQND;                 1800 N 91Din !
$
 FUNCTION GHSERND   298.15  -8402.93+111.10239*T-27.0858*T*LN(T)
       +5.56125E-04*T**2-2.6923E-06*T**3+34887*T**(-1);
       900.00  Y  -6984.083+83.662617*T-22.7536*T*LN(T)
       -0.00420402*T**2-1.802E-06*T**3;
      1128.00  Y  -225610.846+1673.04075*T-238.182873*T*LN(T)
       +0.078615997*T**2-6.048207E-06*T**3+38810350*T**(-1);
      1799.00  Y  -25742.331+276.257088*T-48.7854*T*LN(T);
      1800.00  N !
 FUNCTION GBCCND    298.15  +1437.295-0.546281*T+GHSERND;
       400.00  Y  +7312.2-153.033976*T+14.9956777*T*LN(T)
       -0.050479*T**2+7.287217E-06*T**3-831810*T**(-1);
      1128.00  Y  -18030.266+239.677322*T-44.5596*T*LN(T);
      1289.00  Y  +334513.017-2363.9199*T+311.409193*T*LN(T)
       -0.156030778*T**2+1.2408421E-05*T**3-64319604*T**(-1);
      1800.00  N !
 FUNCTION GLIQND    298.15  +5051.743-1.585076*T+GHSERND;
       300.00  Y  +5350.01-86.593963*T+5.357301*T*LN(T)
       -0.046955463*T**2+6.860782E-06*T**3-374380*T**(-1);
      1128.00  Y  -16335.232+268.625903*T-48.7854*T*LN(T);
      1799.00  Y  +9407.099-7.631185*T+GHSERND;
      1800.00  N !
$ ------------------------------------------------------------------------------
$ Binary system
$
$ G.J. Zhou, Y. Luo, Y. Zhou, J. Electron. Mater., 45, 418-25(2016).
$
$ Checked against paper. Checked at 6000 K.
$
$ The parameters from 16Zho do not reproduce their phase diagram. Nd2B5 is not
$ stable and the melting temperatures of the other borides are too low.
$
$ All phases had to be reoptimized. Then the published phase diagram is
$ reproduced to within 1 K.
$
$ Parameters from paper below
$PAR  L(LIQUID,B,ND;0),,                -120000+27.47*T;,,            N 16Zho !
$PAR  L(LIQUID,B,ND;1),,                -21338+5.85*T;,,              N 16Zho !
$
$PAR  G(BCC_A2,ND:B),,                  +UN_ASS;,,                    N !
$
$PAR  G(ND2B5,ND:B),,                   +2*GHSERND+5*GHSERBB
$            -429604+110.81*T;,,                                      N 16Zho !
$PAR  G(NDB4_D1E,ND:B),,                +GHSERND+4*GHSERBB
$            -349360+86.05*T;,,                                       N 16Zho !
$PAR  G(NDB6_D21,ND:B),,                +GHSERND+6*GHSERBB
$            -419951+100.66*T;,,                                      N 16Zho !
$PAR  G(NDB66,ND:B),,                   +0.02*GHSERND+0.98*GHSERBB
$            -8722+1.77*T;,,                                          N 16Zho !
$
$ Reoptimised parameters below
 PAR  L(LIQUID,B,ND;0),,                -97714+27.47*T;,,             N 16Hal !
 PAR  L(LIQUID,B,ND;1),,                -30224+5.85*T;,,              N 16Hal !
$
 PAR  G(BCC_A2,ND:B),,                  +UN_ASS;,,                    N !
$
 PAR  G(ND2B5,ND:B),,                   +2*GHSERND+5*GHSERBB
             -481172+110.81*T;,,                                      N 16Hal !
 PAR  G(NDB4_D1E,ND:B),,                +GHSERND+4*GHSERBB
             -369885+86.05*T;,,                                       N 16Hal !
 PAR  G(NDB6_D21,ND:B),,                +GHSERND+6*GHSERBB
             -464395+100.66*T;,,                                      N 16Hal !
 PAR  G(NDB66,ND:B),,                   +0.02*GHSERND+0.98*GHSERBB
             -10086+1.77*T;,,                                         N 16Hal !
$ ------------------------------------------------------------------------------
$
 ASSESSED_SYSTEM
  B-ND(TDB -* +LIQ +NDB4_D1E +ND2B5 +NDB66 +NDB6_D21 +BCC_A2 +BETA_RHO +DHCP
    ;P3 TMM:300/3000 *) !
$
$
 LIST-OF-REFERENCE
 NUMBER  SOURCE
  Null   'Unknown source'
  REFLAV 'Laves phase convention: G(LAVES,X:X)=+3*GHSERXX+15000'
  COST   'COST 507 database'
  SGCOST 'COST 507 database, SGTE unary database V.3.0, 1996; Al, B, Nd, Ti, Zn'
  91Din  'A.T. Dinsdale, Calphad, 15, 317-425(1991).'
  94Hal  'B. Hallemans, P. Wollants, J.R. Roos,
          Z. Metallkd., 85, 676-82(1994), SGTE unary database V.4.1, 1999; B'
  96SGUN 'SGTE unary database V.3.0, 1996.'
  99SGUN 'SGTE unary database V.4.1, 1999.'
  00Nor2 'S. Norgren, PhD Thesis, KTH, Stockholm, 2000; Nd, Sc'
  09SGUN 'SGTE unary database V.5.0, 2009.'
  16Zho  'G.J. Zhou, Y. Luo, Y. Zhou,
          J. Electron. Mater., 45, 418-25(2016); Nd-B'
  16Hal  'B. Hallstedt, reoptimised parameters, 2016; Nd-B'
!

File: data/databases/sgte-binary/NdB-19Che.tdb
$
$ Database for Nd-B from T.L. Chen et al. 2019.
$
$ T.L. Chen, J. Wang, C.P. Guo, C.R. Li, Z.M. Du, G.H. Rao, H.Y. Zhou,
$ Calphad, 66, 101627(2019).
$
$ Dataset created 2023.11.11 by Bengt Hallstedt.
$
$ The paper also includes Gibbs energy expressions for the compounds below
$ 298.15 K. Those are not included here.
$
$ ------------------------------------------------------------------------------
 TEMP-LIM 298.15 6000.00 !
$
$ELEMENT NAME  REF. STATE               ATOMIC MASS H298-H0    S298    !
$
 ELEMENT VA   VACUUM                      0.0          0.0      0.0    ! 
 ELEMENT B    BETA_RHOMBO_B              10.81      1222.0      5.9    ! 
 ELEMENT ND   DHCP                      144.24      7133.72    71.0862 ! 
$ ------------------------------------------------------------------------------
$ Phase definitions
$
 PHASE LIQUID:L % 1 1 !
 CONST LIQUID:L : B ND : !
$
$ Fcc (cF4, Fm-3m) and MeX (cF8, Fm-3m)
$
 PHASE FCC_A1 %A 2 1 1 !
 CONST FCC_A1 : B ND : VA : !
$
$ Bcc (cI2, Im-3m)
$
 PHASE BCC_A2 %B 2 1 3 !
 CONST BCC_A2 : B ND : VA : !
$
$ Hcp (hP2, P6_3/mmc) and Me2X (NiAs-type, hP4, P6_3/mmc, B8_1)
$
 PHASE HCP_A3 %A 2 1 0.5 !
 CONST HCP_A3 : B ND : VA : !
$
$ Prototype alpha-La (hP4, P6_3/mmc)
$
 PHASE DHCP % 1 1 !
 CONST DHCP : ND : !
$
$ Prototype beta-B (hR105, R-3m)
$
 PHASE BETA_RHOMBO_B % 1 1 !
 CONST BETA_RHOMBO_B : B : !
$
$ Prototype Pr2B5 (mC56, C2/c)
$
 PHASE ND2B5 % 2 2 5 !
 CONST ND2B5 : ND : B : !
$
$ Prototype UB4 (tP20, P4/mbm)
$
 PHASE NDB4_D1E % 2 1 4 !
 CONST NDB4_D1E : ND : B : !
$
$ Prototype CaB6 (cP7, Pm-3m)
$
 PHASE NDB6_D21 % 2 1 6 !
 CONST NDB6_D21 : B ND% : B : !
$
$ Prototype YB66 (cF1936, Fm-3c)
$
 PHASE NDB66 % 2 1 66 !
 CONST NDB66 : ND : B : !
$ ------------------------------------------------------------------------------
$ Defaults
$
 DEFINE-SYSTEM-DEFAULT ELEMENT 2 !
 DEFAULT-COM DEFINE_SYSTEM_ELEMENT VA !
 TYPE-DEF % SEQ * !
 TYPE-DEF A GES AMEND_PHASE_DESCRIPTION @ MAGNETIC -3 0.28 !
 TYPE-DEF B GES AMEND_PHASE_DESCRIPTION @ MAGNETIC -1 0.4 !
 FUNCTION ZERO      298.15  0;                                         6000 N !
 FUNCTION UN_ASS    298.15  0;                                         6000 N !
 FUNCTION R         298.15  +8.31451;                                  6000 N !
$ ------------------------------------------------------------------------------
$ Element data
$ ------------------------------------------------------------------------------
$ B
$
$ FCC_A1, HCP_A3, DIAMOND_A4 and GRAPHITE added in unary 3.0
$ BCC_A2 added in unary 4.1
$ GRAPHITE revised in unary 4.4 (using the value from COST 507)
$ FCC_A1, BCC_A2 and HCP_A3 removed in unary 5.0
$ ALPHA_RHOMBO_B added in unary 5.0
$
$ FCC_A1, BCC_A2 and HCP_A3 still in SGSOL 5.0
$ The value for FCC_A1 in COST (and SGTE) is possibly incorrect.
$
 PAR  G(BETA_RHOMBO_B,B),,              +GHSERBB;,,                   N 91Din !
$PAR  G(ALPHA_RHOMBO_B,B),,             +GALPBB;,,                    N 09SGUN !
 PAR  G(FCC_A1,B:VA),,                  +GHSERBB+43514-12.217*T;,,    N SGCOST !
$PAR  G(FCC_A1,B:VA),,                  +GHSERBB+50208-13.472*T;,,    N 94Hal !
 PAR  G(BCC_A2,B:VA),,                  +GHSERBB+43514-12.217*T;,,    N 94Hal !
 PAR  G(HCP_A3,B:VA),,                  +GHSERBB+50208-9.706*T;,,     N SGCOST !
$PAR  G(GRAPHITE,B),,                   +GHSERBB+10000-2*T;,,         N SGCOST !
$PAR  G(GRAPHITE,B),,                   +GHSERBB+5000;,,              N 96SGUN !
$PAR  G(DIAMOND_A4,B),,                 +GHSERBB+10;,,                N 99SGUN !
$PAR  G(DIAMOND_A4,B),,                 +GHSERBB+20;,,                N COST !
$PAR  G(DIAMOND_A4,B),,                 +GHSERBB;,,                   N 96SGUN !
 PAR  G(LIQUID,B),,                     +GLIQBB;,,                    N 91Din !
$
 PAR  G(NDB6_D21,B:B),,                 +7*GHSERBB+3200+4*T;,,        N 19Che !
$
 FUNCTION GHSERBB   298.15  -7735.284+107.111864*T-15.6641*T*LN(T)
       -0.006864515*T**2+6.18878E-07*T**3+370843*T**(-1);
      1100.00  Y  -16649.474+184.801744*T-26.6047*T*LN(T)
       -7.9809E-04*T**2-2.556E-08*T**3+1748270*T**(-1);
      2348.00  Y  -36667.582+231.336244*T-31.5957527*T*LN(T)
       -0.00159488*T**2+1.34719E-07*T**3+11205883*T**(-1);
      3000.00  Y  -21530.653+222.396264*T-31.4*T*LN(T);
      6000.00  N !
 FUNCTION GALPBB    298.15  -6076.24+86.648762*T-12.942464*T*LN(T)
       -7.089468E-3*T**2+0.659896E-6*T**3-45*T**(-1);
      1400.00  Y  +28477.506-106.789208*T+12.1072478*T*LN(T)
       -13.316875E-3*T**2+0.706895E-6*T**3-8002403*T**(-1);
      3000.00  Y  -25699.64+225.127135*T-31.4*T*LN(T);
      6000.00  N !
 FUNCTION GLIQBB    298.15  +48458.559-20.268025*T+GHSERBB;
       500.00  Y  +41119.703+82.101722*T-14.9827763*T*LN(T)
       -0.007095669*T**2+5.07347E-07*T**3+335484*T**(-1);
      2348.00  Y  +28842.012+200.94731*T-31.4*T*LN(T);
      3000.00  Y  +50372.665-21.448954*T+GHSERBB;
      6000.00  N !
 FUNCTION GFCCBB    298.15  +GHSERBB+43514-12.217*T;                   6000 N !
$ ------------------------------------------------------------------------------
$ Nd
$
$ DHCP and LIQUID modified in unary 3.0 (upper/lower T interval added)
$ FCC_A1 added in unary 3.0
$ HCP_A3 added in unary 4.4
$
 PAR  G(DHCP,ND),,                      +GHSERND;                1800 N 91Din !
 PAR  G(BCC_A2,ND:VA),,                 +GBCCND;                 1800 N 91Din !
 PAR  G(FCC_A1,ND:VA),,                 +GHSERND+500;            1800 N SGCOST !
 PAR  G(HCP_A3,ND:VA),,                 +GHSERND
             +1500-0.415725*T;                                   1800 N 00Nor2 !
 PAR  G(LIQUID,ND),,                    +GLIQND;                 1800 N 91Din !
$
 FUNCTION GHSERND   298.15  -8402.93+111.10239*T-27.0858*T*LN(T)
       +5.56125E-04*T**2-2.6923E-06*T**3+34887*T**(-1);
       900.00  Y  -6984.083+83.662617*T-22.7536*T*LN(T)
       -0.00420402*T**2-1.802E-06*T**3;
      1128.00  Y  -225610.846+1673.04075*T-238.182873*T*LN(T)
       +0.078615997*T**2-6.048207E-06*T**3+38810350*T**(-1);
      1799.00  Y  -25742.331+276.257088*T-48.7854*T*LN(T);
      1800.00  N !
 FUNCTION GBCCND    298.15  +1437.295-0.546281*T+GHSERND;
       400.00  Y  +7312.2-153.033976*T+14.9956777*T*LN(T)
       -0.050479*T**2+7.287217E-06*T**3-831810*T**(-1);
      1128.00  Y  -18030.266+239.677322*T-44.5596*T*LN(T);
      1289.00  Y  +334513.017-2363.9199*T+311.409193*T*LN(T)
       -0.156030778*T**2+1.2408421E-05*T**3-64319604*T**(-1);
      1800.00  N !
 FUNCTION GLIQND    298.15  +5051.743-1.585076*T+GHSERND;
       300.00  Y  +5350.01-86.593963*T+5.357301*T*LN(T)
       -0.046955463*T**2+6.860782E-06*T**3-374380*T**(-1);
      1128.00  Y  -16335.232+268.625903*T-48.7854*T*LN(T);
      1799.00  Y  +9407.099-7.631185*T+GHSERND;
      1800.00  N !
$ ------------------------------------------------------------------------------
$ Binary system
$
$ T.L. Chen, J. Wang, C.P. Guo, C.R. Li, Z.M. Du, G.H. Rao, H.Y. Zhou,
$ Calphad, 66, 101627(2019).
$
$ Checked against paper and author's tdb. Checked at 6000 K.
$
$ The paper also includes Gibbs energy expressions for the compounds below
$ 298.15 K. Those are not included here.
$
 PAR  L(LIQUID,B,ND;0),,                -50000+2.0295*T;,,            N 19Che !
 PAR  L(LIQUID,B,ND;1),,                -12000+1.4369*T;,,            N 19Che !
 PAR  L(LIQUID,B,ND;2),,                -5000;,,                      N 19Che !
$
 PAR  L(BCC_A2,B,ND:VA;0),,             -3900-6.1186339*T;,,          N 19Che !
$
 PAR  G(ND2B5,ND:B),,                   +2*GHSERND+5*GHSERBB
             -420000+80.0625*T;,,                                     N 19Che !
 PAR  G(NDB4_D1E,ND:B),,                +5*GNDB4;,,                   N 19Che !
$
 PAR  G(NDB6_D21,ND:B),,                +7*GNDB6;,,                   N 19Che !
 PAR  L(NDB6_D21,B,ND:B;0),,            +11100-11*T;,,                N 19Che !
$
 PAR  G(NDB66,ND:B),,                   +GHSERND+66*GHSERBB
             -469000+58.692*T;,,                                      N 19Che !
$
$ Metastable
$
 PAR  L(FCC_A1,B,ND:VA;0),,             +75000;,,                     N 19Che !
$
 FUNCTION GNDB6     298.15  -54714.2857+103.4286*T-16.0714*T*LN(T)
       -0.00507*T**2+1.2143E-07*T**3+235714.286*T**(-1);
      6000.00  N !
 FUNCTION GNDB4     298.15  -76000+143.0776*T-21.3*T*LN(T)
       -0.0033*T**2+9E-08*T**3+380000*T**(-1);
      6000.00  N !
$ ------------------------------------------------------------------------------
$
 ASSESSED_SYSTEM
  B-ND(TDB -* +LIQ +NDB4_D1E +ND2B5 +NDB66 +NDB6_D21 +BCC_A2 +BETA_RHO +DHCP
    ;P3 TMM:300/3000 *) !
$
$
 LIST-OF-REFERENCE
 NUMBER  SOURCE
  Null   'Unknown source'
  REFLAV 'Laves phase convention: G(LAVES,X:X)=+3*GHSERXX+15000'
  COST   'COST 507 database'
  SGCOST 'COST 507 database, SGTE unary database V.3.0, 1996; Al, B, Nd, Ti, Zn'
  91Din  'A.T. Dinsdale, Calphad, 15, 317-425(1991).'
  94Hal  'B. Hallemans, P. Wollants, J.R. Roos,
          Z. Metallkd., 85, 676-82(1994), SGTE unary database V.4.1, 1999; B'
  96SGUN 'SGTE unary database V.3.0, 1996.'
  99SGUN 'SGTE unary database V.4.1, 1999.'
  00Nor2 'S. Norgren, PhD Thesis, KTH, Stockholm, 2000; Nd, Sc'
  09SGUN 'SGTE unary database V.5.0, 2009.'
  19Che  'T.L. Chen, J. Wang, C.P. Guo, C.R. Li, Z.M. Du, G.H. Rao, H.Y. Zhou,
          Calphad, 66, 101627(2019); Nd-B'
!
