Repository: orchid-calphad/orchid-project.org

# orchid-project.org

Website and released data of **ORCHID** (Open Repository for CALPHAD Hypotheses, Intelligence, and Discovery),
served by GitHub Pages at https://orchid-project.org. Releases are archived on Zenodo (one DOI per version).

- `index.html`, `catalog/`, `best-practices.html` — static, self-contained pages (generated in the ORCHID tooling).
- `data/` — released data: catalog, redistributable TDB files, convex hulls. Licences: `data/LICENSES.md`, `data/NOTICE.md`.
- `llms.txt`, `data/croissant.json`, `CITATION.cff`, `.zenodo.json` — machine-readable metadata.

Only data with clear redistribution rights are published.

File: data/databases/sgte-binary/NdB-95Hal-LB.tdb
$
$ Database for Nd-B from B. Hallemans et al. 1995 (included in LB Vol. 2)
$
$ B. Hallemans, P. Wollants, J.R. Roos, J. Phase Equilib., 16, 137-49(1995).
$
$ Dataset created 2014.01.19 by Bengt Hallstedt.
$ 2021.02.02: Modified for use with GES6.
$
$ Invariant equilibria involving bcc differ by up to 1.2 K from LB.
$
$ There is an inverse miscibility gap with a minimum at 5289 K and x(B)=0.40.
$ In the originel 95Hal dataset the inverse miscibility gap has a minimum
$ at 2857 K and x(B)=0.21.
$
$ ------------------------------------------------------------------------------
 TEMP-LIM 298.15 6000.00 !
$
$ELEMENT NAME  REF. STATE               ATOMIC MASS H298-H0    S298    !
$
 ELEMENT VA   VACUUM                      0.0          0.0      0.0    ! 
 ELEMENT B    BETA_RHOMBO_B              10.81      1222.0      5.9    ! 
 ELEMENT ND   DHCP                      144.24      7133.72    71.0862 ! 
$ ------------------------------------------------------------------------------
$ Phase definitions
$
 PHASE LIQUID:L % 1 1 !
 CONST LIQUID:L : B ND : !
$
$ Fcc (cF4, Fm-3m) and MeX (cF8, Fm-3m)
$
 PHASE FCC_A1 %A 2 1 1 !
 CONST FCC_A1 : ND : B, VA : !
$
$ Bcc (cI2, Im-3m)
$
 PHASE BCC_A2 %B 2 1 3 !
 CONST BCC_A2 : ND : B, VA : !
$
$ Hcp (hP2, P6_3/mmc) and Me2X (NiAs-type, hP4, P6_3/mmc, B8_1)
$
 PHASE HCP_A3 %A 2 1 0.5 !
 CONST HCP_A3 : ND : B, VA : !
$
$ Prototype alpha-La (hP4, P6_3/mmc)
$
 PHASE DHCP % 1 1 !
 CONST DHCP : ND : !
$
$ Prototype beta-B (hR105, R-3m)
$
 PHASE BETA_RHOMBO_B % 1 1 !
 CONST BETA_RHOMBO_B : B : !
$
$ Prototype Pr2B5 (mC56, C2/c)
$
 PHASE ND2B5 % 2 2 5 !
 CONST ND2B5 : ND : B : !
$
$ Prototype UB4 (tP20, P4/mbm)
$
 PHASE NDB4_D1E % 2 1 4 !
 CONST NDB4_D1E : ND : B : !
$
$ Prototype CaB6 (cP7, Pm-3m)
$
 PHASE NDB6_D21 % 2 1 6 !
 CONST NDB6_D21 : ND : B : !
$
$ Prototype YB66 (cF1936, Fm-3c)
$
 PHASE NDB66 % 2 1 66 !
 CONST NDB66 : ND : B : !
$ ------------------------------------------------------------------------------
$ Defaults
$
 DEFINE-SYSTEM-DEFAULT ELEMENT 2 !
 DEFAULT-COM DEFINE_SYSTEM_ELEMENT VA !
 TYPE-DEF % SEQ * !
 TYPE-DEF A GES AMEND_PHASE_DESCRIPTION @ MAGNETIC -3 0.28 !
 TYPE-DEF B GES AMEND_PHASE_DESCRIPTION @ MAGNETIC -1 0.4 !
 FUNCTION ZERO      298.15  0;                                         6000 N !
 FUNCTION UN_ASS    298.15  0;                                         6000 N !
 FUNCTION R         298.15  +8.31451;                                  6000 N !
$ ------------------------------------------------------------------------------
$ Element data
$ ------------------------------------------------------------------------------
$ B
$
$ FCC_A1, HCP_A3, DIAMOND_A4 and GRAPHITE added in unary 3.0
$ BCC_A2 added in unary 4.1
$ GRAPHITE revised in unary 4.4 (using the value from COST 507)
$ FCC_A1, BCC_A2 and HCP_A3 removed in unary 5.0
$ ALPHA_RHOMBO_B added in unary 5.0
$
$ FCC_A1, BCC_A2 and HCP_A3 still in SGSOL 5.0
$ The value for FCC_A1 in COST (and SGTE) is possibly incorrect.
$
 PAR  G(BETA_RHOMBO_B,B),,              +GHSERBB;,,                   N 91Din !
$PAR  G(ALPHA_RHOMBO_B,B),,             +GALPBB;,,                    N 09SGUN !
$PAR  G(FCC_A1,B:VA),,                  +GHSERBB+43514-12.217*T;,,    N SGCOST !
$PAR  G(FCC_A1,B:VA),,                  +GHSERBB+50208-13.472*T;,,    N 94Hal !
$PAR  G(BCC_A2,B:VA),,                  +GHSERBB+43514-12.217*T;,,    N 94Hal !
$PAR  G(HCP_A3,B:VA),,                  +GHSERBB+50208-9.706*T;,,     N SGCOST !
$PAR  G(GRAPHITE,B),,                   +GHSERBB+10000-2*T;,,         N SGCOST !
$PAR  G(GRAPHITE,B),,                   +GHSERBB+5000;,,              N 96SGUN !
$PAR  G(DIAMOND_A4,B),,                 +GHSERBB+10;,,                N 99SGUN !
$PAR  G(DIAMOND_A4,B),,                 +GHSERBB+20;,,                N COST !
$PAR  G(DIAMOND_A4,B),,                 +GHSERBB;,,                   N 96SGUN !
 PAR  G(LIQUID,B),,                     +GLIQBB;,,                    N 91Din !
$
 FUNCTION GHSERBB   298.15  -7735.284+107.111864*T-15.6641*T*LN(T)
       -0.006864515*T**2+6.18878E-07*T**3+370843*T**(-1);
      1100.00  Y  -16649.474+184.801744*T-26.6047*T*LN(T)
       -7.9809E-04*T**2-2.556E-08*T**3+1748270*T**(-1);
      2348.00  Y  -36667.582+231.336244*T-31.5957527*T*LN(T)
       -0.00159488*T**2+1.34719E-07*T**3+11205883*T**(-1);
      3000.00  Y  -21530.653+222.396264*T-31.4*T*LN(T);
      6000.00  N !
 FUNCTION GALPBB    298.15  -6076.24+86.648762*T-12.942464*T*LN(T)
       -7.089468E-3*T**2+0.659896E-6*T**3-45*T**(-1);
      1400.00  Y  +28477.506-106.789208*T+12.1072478*T*LN(T)
       -13.316875E-3*T**2+0.706895E-6*T**3-8002403*T**(-1);
      3000.00  Y  -25699.64+225.127135*T-31.4*T*LN(T);
      6000.00  N !
 FUNCTION GLIQBB    298.15  +48458.559-20.268025*T+GHSERBB;
       500.00  Y  +41119.703+82.101722*T-14.9827763*T*LN(T)
       -0.007095669*T**2+5.07347E-07*T**3+335484*T**(-1);
      2348.00  Y  +28842.012+200.94731*T-31.4*T*LN(T);
      3000.00  Y  +50372.665-21.448954*T+GHSERBB;
      6000.00  N !
 FUNCTION GFCCBB    298.15  +GHSERBB+43514-12.217*T;                   6000 N !
$ ------------------------------------------------------------------------------
$ Nd
$
$ DHCP and LIQUID modified in unary 3.0 (upper/lower T interval added)
$ FCC_A1 added in unary 3.0
$ HCP_A3 added in unary 4.4
$
 PAR  G(DHCP,ND),,                      +GHSERND;                1800 N 91Din !
 PAR  G(BCC_A2,ND:VA),,                 +GBCCND;                 1800 N 91Din !
 PAR  G(FCC_A1,ND:VA),,                 +GHSERND+500;            1800 N SGCOST !
 PAR  G(HCP_A3,ND:VA),,                 +GHSERND
             +1500-0.415725*T;                                   1800 N 00Nor2 !
 PAR  G(LIQUID,ND),,                    +GLIQND;                 1800 N 91Din !
$
 FUNCTION GHSERND   298.15  -8402.93+111.10239*T-27.0858*T*LN(T)
       +5.56125E-04*T**2-2.6923E-06*T**3+34887*T**(-1);
       900.00  Y  -6984.083+83.662617*T-22.7536*T*LN(T)
       -0.00420402*T**2-1.802E-06*T**3;
      1128.00  Y  -225610.846+1673.04075*T-238.182873*T*LN(T)
       +0.078615997*T**2-6.048207E-06*T**3+38810350*T**(-1);
      1799.00  Y  -25742.331+276.257088*T-48.7854*T*LN(T);
      1800.00  N !
 FUNCTION GBCCND    298.15  +1437.295-0.546281*T+GHSERND;
       400.00  Y  +7312.2-153.033976*T+14.9956777*T*LN(T)
       -0.050479*T**2+7.287217E-06*T**3-831810*T**(-1);
      1128.00  Y  -18030.266+239.677322*T-44.5596*T*LN(T);
      1289.00  Y  +334513.017-2363.9199*T+311.409193*T*LN(T)
       -0.156030778*T**2+1.2408421E-05*T**3-64319604*T**(-1);
      1800.00  N !
 FUNCTION GLIQND    298.15  +5051.743-1.585076*T+GHSERND;
       300.00  Y  +5350.01-86.593963*T+5.357301*T*LN(T)
       -0.046955463*T**2+6.860782E-06*T**3-374380*T**(-1);
      1128.00  Y  -16335.232+268.625903*T-48.7854*T*LN(T);
      1799.00  Y  +9407.099-7.631185*T+GHSERND;
      1800.00  N !
$ ------------------------------------------------------------------------------
$ Binary system
$
$ From B. Hallemans et al. 1995 (included in LB Vol. 2)
$
$ B. Hallemans, P. Wollants, J.R. Roos, J. Phase Equilib., 16, 137-49(1995).
$
$ Checked against LB and paper. Checked at 6000 K.
$
$ Invariant equilibria involving bcc differ by up to 1.2 K from LB.
$
$ There is an inverse miscibility gap with a minimum at 5289 K and x(B)=0.40.
$ In the originel 95Hal dataset the inverse miscibility gap has a minimum
$ at 2857 K and x(B)=0.21.
$
 PAR  L(LIQUID,B,ND;0),,                -108000+36.3*T;,,             N 02Sun !
 PAR  L(LIQUID,B,ND;1),,                -65600+10*T;,,                N 02Sun !
$ Original parameters from 95Hal below
$PAR  L(LIQUID,B,ND;0),,                -123735+42.87*T;,,            N 95Hal !
$PAR  L(LIQUID,B,ND;1),,                -41869;,,                     N 95Hal !
$
 PAR  G(BCC_A2,ND:B),,                  +UN_ASS;,,                    N !
$
 PAR  G(ND2B5,ND:B),,                   +2*GHSERND+5*GHSERBB
             -442813+99.33*T;,,                                       N 95Hal !
 PAR  G(NDB4_D1E,ND:B),,                +GHSERND+4*GHSERBB
             -355330+83.1*T;,,                                        N 95Hal !
 PAR  G(NDB6_D21,ND:B),,                +GHSERND+6*GHSERBB
             -356370+62.846*T;,,                                      N 95Hal !
 PAR  G(NDB66,ND:B),,                   +GHSERND+66*GHSERBB
             -484142+75.911*T;,,                                      N 95Hal !
$ ------------------------------------------------------------------------------
$
 ASSESSED_SYSTEM
  B-ND(TDB -* +LIQ +NDB4_D1E +ND2B5 +NDB66 +NDB6_D21 +BCC_A2 +BETA_RHO +DHCP
    ;P3 TMM:300/3000 *) !
$
$
 LIST-OF-REFERENCE
 NUMBER  SOURCE
  Null   'Unknown source'
  REFLAV 'Laves phase convention: G(LAVES,X:X)=+3*GHSERXX+15000'
  COST   'COST 507 database'
  SGCOST 'COST 507 database, SGTE unary database V.3.0, 1996; Al, B, Nd, Ti, Zn'
  91Din  'A.T. Dinsdale, Calphad, 15, 317-425(1991).'
  94Hal  'B. Hallemans, P. Wollants, J.R. Roos,
          Z. Metallkd., 85, 676-82(1994), SGTE unary database V.4.1, 1999; B'
  95Hal  'B. Hallemans, P. Wollants, J.R. Roos,
          J. Phase Equilib., 16, 137-49(1995); Nd-B'
  96SGUN 'SGTE unary database V.3.0, 1996.'
  99SGUN 'SGTE unary database V.4.1, 1999.'
  00Nor2 'S. Norgren, PhD Thesis, KTH, Stockholm, 2000; Nd, Sc'
  02Sun  'B. Sundman, modified liquid interaction, 2002; Nd-B'
  09SGUN 'SGTE unary database V.5.0, 2009.'
!

File: data/databases/sgte-binary/NdB-98Che.tdb
$
$ Database for Nd-B from P.-Y. Chevalier 1998
$
$ P.-Y. Chevalier, unpublished, 1998.
$
$ Dataset created 2014.01.19 by Bengt Hallstedt.
$ 2021.02.02: Modified for use with GES6.
$
$ A phase diagram from this dataset is not available, so a direct comparison
$ is not possible. It is quite different from the 95Hal dataset. The melting
$ temperatures of the borides are similar, but the liquidus is much lower.
$
$ ------------------------------------------------------------------------------
 TEMP-LIM 298.15 6000.00 !
$
$ELEMENT NAME  REF. STATE               ATOMIC MASS H298-H0    S298    !
$
 ELEMENT VA   VACUUM                      0.0          0.0      0.0    ! 
 ELEMENT B    BETA_RHOMBO_B              10.81      1222.0      5.9    ! 
 ELEMENT ND   DHCP                      144.24      7133.72    71.0862 ! 
$ ------------------------------------------------------------------------------
$ Phase definitions
$
 PHASE LIQUID:L % 1 1 !
 CONST LIQUID:L : B ND : !
$
$ Fcc (cF4, Fm-3m) and MeX (cF8, Fm-3m)
$
 PHASE FCC_A1 %A 2 1 1 !
 CONST FCC_A1 : ND : B, VA : !
$
$ Bcc (cI2, Im-3m)
$
 PHASE BCC_A2 %B 2 1 3 !
 CONST BCC_A2 : ND : B, VA : !
$
$ Hcp (hP2, P6_3/mmc) and Me2X (NiAs-type, hP4, P6_3/mmc, B8_1)
$
 PHASE HCP_A3 %A 2 1 0.5 !
 CONST HCP_A3 : ND : B, VA : !
$
$ Prototype alpha-La (hP4, P6_3/mmc)
$
 PHASE DHCP % 1 1 !
 CONST DHCP : ND : !
$
$ Prototype beta-B (hR105, R-3m)
$
 PHASE BETA_RHOMBO_B % 1 1 !
 CONST BETA_RHOMBO_B : B : !
$
$ Prototype Pr2B5 (mC56, C2/c)
$
 PHASE ND2B5 % 2 2 5 !
 CONST ND2B5 : ND : B : !
$
$ Prototype UB4 (tP20, P4/mbm)
$
 PHASE NDB4_D1E % 2 1 4 !
 CONST NDB4_D1E : ND : B : !
$
$ Prototype CaB6 (cP7, Pm-3m)
$
 PHASE NDB6_D21 % 2 1 6 !
 CONST NDB6_D21 : ND : B : !
$
$ Prototype YB66 (cF1936, Fm-3c)
$
 PHASE NDB66 % 2 1 66 !
 CONST NDB66 : ND : B : !
$ ------------------------------------------------------------------------------
$ Defaults
$
 DEFINE-SYSTEM-DEFAULT ELEMENT 2 !
 DEFAULT-COM DEFINE_SYSTEM_ELEMENT VA !
 TYPE-DEF % SEQ * !
 TYPE-DEF A GES AMEND_PHASE_DESCRIPTION @ MAGNETIC -3 0.28 !
 TYPE-DEF B GES AMEND_PHASE_DESCRIPTION @ MAGNETIC -1 0.4 !
 FUNCTION ZERO      298.15  0;                                         6000 N !
 FUNCTION UN_ASS    298.15  0;                                         6000 N !
 FUNCTION R         298.15  +8.31451;                                  6000 N !
$ ------------------------------------------------------------------------------
$ Element data
$ ------------------------------------------------------------------------------
$ B
$
$ FCC_A1, HCP_A3, DIAMOND_A4 and GRAPHITE added in unary 3.0
$ BCC_A2 added in unary 4.1
$ GRAPHITE revised in unary 4.4 (using the value from COST 507)
$ FCC_A1, BCC_A2 and HCP_A3 removed in unary 5.0
$ ALPHA_RHOMBO_B added in unary 5.0
$
$ FCC_A1, BCC_A2 and HCP_A3 still in SGSOL 5.0
$ The value for FCC_A1 in COST (and SGTE) is possibly incorrect.
$
 PAR  G(BETA_RHOMBO_B,B),,              +GHSERBB;,,                   N 91Din !
$PAR  G(ALPHA_RHOMBO_B,B),,             +GALPBB;,,                    N 09SGUN !
$PAR  G(FCC_A1,B:VA),,                  +GHSERBB+43514-12.217*T;,,    N SGCOST !
$PAR  G(FCC_A1,B:VA),,                  +GHSERBB+50208-13.472*T;,,    N 94Hal !
$PAR  G(BCC_A2,B:VA),,                  +GHSERBB+43514-12.217*T;,,    N 94Hal !
$PAR  G(HCP_A3,B:VA),,                  +GHSERBB+50208-9.706*T;,,     N SGCOST !
$PAR  G(GRAPHITE,B),,                   +GHSERBB+10000-2*T;,,         N SGCOST !
$PAR  G(GRAPHITE,B),,                   +GHSERBB+5000;,,              N 96SGUN !
$PAR  G(DIAMOND_A4,B),,                 +GHSERBB+10;,,                N 99SGUN !
$PAR  G(DIAMOND_A4,B),,                 +GHSERBB+20;,,                N COST !
$PAR  G(DIAMOND_A4,B),,                 +GHSERBB;,,                   N 96SGUN !
 PAR  G(LIQUID,B),,                     +GLIQBB;,,                    N 91Din !
$
 FUNCTION GHSERBB   298.15  -7735.284+107.111864*T-15.6641*T*LN(T)
       -0.006864515*T**2+6.18878E-07*T**3+370843*T**(-1);
      1100.00  Y  -16649.474+184.801744*T-26.6047*T*LN(T)
       -7.9809E-04*T**2-2.556E-08*T**3+1748270*T**(-1);
      2348.00  Y  -36667.582+231.336244*T-31.5957527*T*LN(T)
       -0.00159488*T**2+1.34719E-07*T**3+11205883*T**(-1);
      3000.00  Y  -21530.653+222.396264*T-31.4*T*LN(T);
      6000.00  N !
 FUNCTION GALPBB    298.15  -6076.24+86.648762*T-12.942464*T*LN(T)
       -7.089468E-3*T**2+0.659896E-6*T**3-45*T**(-1);
      1400.00  Y  +28477.506-106.789208*T+12.1072478*T*LN(T)
       -13.316875E-3*T**2+0.706895E-6*T**3-8002403*T**(-1);
      3000.00  Y  -25699.64+225.127135*T-31.4*T*LN(T);
      6000.00  N !
 FUNCTION GLIQBB    298.15  +48458.559-20.268025*T+GHSERBB;
       500.00  Y  +41119.703+82.101722*T-14.9827763*T*LN(T)
       -0.007095669*T**2+5.07347E-07*T**3+335484*T**(-1);
      2348.00  Y  +28842.012+200.94731*T-31.4*T*LN(T);
      3000.00  Y  +50372.665-21.448954*T+GHSERBB;
      6000.00  N !
 FUNCTION GFCCBB    298.15  +GHSERBB+43514-12.217*T;                   6000 N !
$ ------------------------------------------------------------------------------
$ Nd
$
$ DHCP and LIQUID modified in unary 3.0 (upper/lower T interval added)
$ FCC_A1 added in unary 3.0
$ HCP_A3 added in unary 4.4
$
 PAR  G(DHCP,ND),,                      +GHSERND;                1800 N 91Din !
 PAR  G(BCC_A2,ND:VA),,                 +GBCCND;                 1800 N 91Din !
 PAR  G(FCC_A1,ND:VA),,                 +GHSERND+500;            1800 N SGCOST !
 PAR  G(HCP_A3,ND:VA),,                 +GHSERND
             +1500-0.415725*T;                                   1800 N 00Nor2 !
 PAR  G(LIQUID,ND),,                    +GLIQND;                 1800 N 91Din !
$
 FUNCTION GHSERND   298.15  -8402.93+111.10239*T-27.0858*T*LN(T)
       +5.56125E-04*T**2-2.6923E-06*T**3+34887*T**(-1);
       900.00  Y  -6984.083+83.662617*T-22.7536*T*LN(T)
       -0.00420402*T**2-1.802E-06*T**3;
      1128.00  Y  -225610.846+1673.04075*T-238.182873*T*LN(T)
       +0.078615997*T**2-6.048207E-06*T**3+38810350*T**(-1);
      1799.00  Y  -25742.331+276.257088*T-48.7854*T*LN(T);
      1800.00  N !
 FUNCTION GBCCND    298.15  +1437.295-0.546281*T+GHSERND;
       400.00  Y  +7312.2-153.033976*T+14.9956777*T*LN(T)
       -0.050479*T**2+7.287217E-06*T**3-831810*T**(-1);
      1128.00  Y  -18030.266+239.677322*T-44.5596*T*LN(T);
      1289.00  Y  +334513.017-2363.9199*T+311.409193*T*LN(T)
       -0.156030778*T**2+1.2408421E-05*T**3-64319604*T**(-1);
      1800.00  N !
 FUNCTION GLIQND    298.15  +5051.743-1.585076*T+GHSERND;
       300.00  Y  +5350.01-86.593963*T+5.357301*T*LN(T)
       -0.046955463*T**2+6.860782E-06*T**3-374380*T**(-1);
      1128.00  Y  -16335.232+268.625903*T-48.7854*T*LN(T);
      1799.00  Y  +9407.099-7.631185*T+GHSERND;
      1800.00  N !
$ ------------------------------------------------------------------------------
$ Binary system
$
$ From P.-Y. Chevalier 1998
$
$ P.-Y. Chevalier, unpublished, 1998.
$
$ Checked at 6000 K.
$
$ A phase diagram from this dataset is not available, so a direct comparison
$ is not possible. It is quite different from the 95Hal dataset. The melting
$ temperatures of the borides are similar, but the liquidus is much lower.
$
 PAR  L(LIQUID,B,ND;0),,                -128027.25;,,                 N 98Che !
 PAR  L(LIQUID,B,ND;1),,                -131452.3;,,                  N 98Che !
 PAR  L(LIQUID,B,ND;2),,                -117072.75;,,                 N 98Che !
 PAR  L(LIQUID,B,ND;3),,                -61858;,,                     N 98Che !
$
 PAR  G(BCC_A2,ND:B),,                  +UN_ASS;,,                    N !
$
 PAR  G(ND2B5,ND:B),,                   +2*GHSERND+5*GHSERBB
             -350000-20.42712*T;,,                                    N 98Che !
 PAR  G(NDB4_D1E,ND:B),,                +GHSERND+4*GHSERBB
             -275000-10.77445*T;,,                                    N 98Che !
 PAR  G(NDB6_D21,ND:B),,                +GHSERND+6*GHSERBB
             -399000-5.04336*T;,,                                     N 98Che !
 PAR  G(NDB66,ND:B),,                   +GHSERND+66*GHSERBB
             -335000-122.33463*T;,,                                   N 98Che !
$ ------------------------------------------------------------------------------
$
 ASSESSED_SYSTEM
  B-ND(TDB -* +LIQ +NDB4_D1E +ND2B5 +NDB66 +NDB6_D21 +BCC_A2 +BETA_RHO +DHCP
    ;P3 TMM:300/3000 *) !
$
$
 LIST-OF-REFERENCE
 NUMBER  SOURCE
  Null   'Unknown source'
  REFLAV 'Laves phase convention: G(LAVES,X:X)=+3*GHSERXX+15000'
  COST   'COST 507 database'
  SGCOST 'COST 507 database, SGTE unary database V.3.0, 1996; Al, B, Nd, Ti, Zn'
  91Din  'A.T. Dinsdale, Calphad, 15, 317-425(1991).'
  94Hal  'B. Hallemans, P. Wollants, J.R. Roos,
          Z. Metallkd., 85, 676-82(1994), SGTE unary database V.4.1, 1999; B'
  96SGUN 'SGTE unary database V.3.0, 1996.'
  98Che  'P.-Y. Chevalier, unpublished, 1998; Nb-B'
  99SGUN 'SGTE unary database V.4.1, 1999.'
  00Nor2 'S. Norgren, PhD Thesis, KTH, Stockholm, 2000; Nd, Sc'
  09SGUN 'SGTE unary database V.5.0, 2009.'
!

File: data/databases/sgte-binary/NdC-15Bia.tdb
$
$ Database for Nd-C from Y. Bian et al. 2015.
$
$ Y. Bian, K. Tang, G. Tranell, Calphad, 51, 206-10(2015).
$
$ Dataset created 2018.12.16 by Bengt Hallstedt.
$ 2021.02.02: Modified for use with GES6.
$
$ Liquid interaction is misprinted in the paper.
$
$ The calculated diagram and the table of invariants in the paper are incorrect.
$ These are not reproduced by the provided tdb or the parameters in the paper.
$ The parameter table is consistent with the provided tdb (except misprinted
$ liquid interaction).
$
$ In the calculated phase diagram NdC2 is shown with an alpha-beta transition,
$ but there is only a single NdC2 modelled. NdC2 is not stable where alpha-NdC2
$ is shown in the calculated diagram in the paper.
$
$ ------------------------------------------------------------------------------
 TEMP-LIM 298.15 6000.00 !
$
$ELEMENT NAME  REF. STATE               ATOMIC MASS H298-H0    S298    !
$
 ELEMENT VA   VACUUM                      0.0          0.0      0.0    ! 
 ELEMENT C    GRAPHITE                   12.011     1054.0      5.7423 ! 
 ELEMENT ND   DHCP                      144.24      7133.72    71.0862 ! 
$ ------------------------------------------------------------------------------
$ Phase definitions
$
 PHASE LIQUID:L % 1 1 !
 CONST LIQUID:L : C ND : !
$
$ Fcc (cF4, Fm-3m) and MeX (cF8, Fm-3m)
$
 PHASE FCC_A1 %A 2 1 1 !
 CONST FCC_A1 : ND : C VA% : !
$
$ Bcc (cI2, Im-3m)
$
 PHASE BCC_A2 %B 2 1 3 !
 CONST BCC_A2 : ND : C VA% : !
$
$ Hcp (hP2, P6_3/mmc) and Me2X (NiAs-type, hP4, P6_3/mmc, B8_1)
$
 PHASE HCP_A3 %A 2 1 0.5 !
 CONST HCP_A3 : ND : C VA% : !
$
$ Prototype alpha-La (hP4, P6_3/mmc)
$
 PHASE DHCP % 1 1 !
 CONST DHCP : ND : !
$
$ Prototype C (cF8, Fd-3m)
$
 PHASE DIAMOND_A4 % 1 1 !
 CONST DIAMOND_A4 : C : !
$
$ Prototype C (hP4, P6_3/mmc)
$
 PHASE GRAPHITE_A9 % 1 1 !
 CONST GRAPHITE_A9 : C : !
$
$ Prototype Pu2C3 (cI40, I-43d)
$
 PHASE ND2C3_D5C % 2 2 3 !
 CONST ND2C3_D5C : ND : C% VA : !
$
$ Prototype CaC2 (tI6, I4/mmm)
$
 PHASE NDC2_C11A % 2 1 2 !
 CONST NDC2_C11A : ND : C% VA : !
$ ------------------------------------------------------------------------------
$ Defaults
$
 DEFINE-SYSTEM-DEFAULT ELEMENT 2 !
 DEFAULT-COM DEFINE_SYSTEM_ELEMENT VA !
 TYPE-DEF % SEQ * !
 TYPE-DEF A GES AMEND_PHASE_DESCRIPTION @ MAGNETIC -3 0.28 !
 TYPE-DEF B GES AMEND_PHASE_DESCRIPTION @ MAGNETIC -1 0.4 !
 FUNCTION ZERO      298.15  0;                                         6000 N !
 FUNCTION UN_ASS    298.15  0;                                         6000 N !
 FUNCTION R         298.15  +8.31451;                                  6000 N !
$ ------------------------------------------------------------------------------
$ Element data
$ ------------------------------------------------------------------------------
$ C
$
 PAR  G(GRAPHITE_A9,C),,                +GHSERCC;,,                   N 91Din !
 PAR  G(DIAMOND_A4,C),,                 +GDIACC;,,                    N 91Din !
 PAR  G(LIQUID,C),,                     +GHSERCC+117369-24.63*T;,,    N 91Din !
$
 FUNCTION GHSERCC   298.15  -17368.441+170.73*T-24.3*T*LN(T)
       -4.723E-04*T**2+2562600*T**(-1)-2.643E+08*T**(-2)+1.2E+10*T**(-3);
      6000.00  N !
 FUNCTION GDIACC    298.15  -16359.441+175.61*T-24.31*T*LN(T)
       -4.723E-04*T**2+2698000*T**(-1)-2.61E+08*T**(-2)+1.11E+10*T**(-3);
      6000.00  N !
$ ------------------------------------------------------------------------------
$ Nd
$
$ DHCP and LIQUID modified in unary 3.0 (upper/lower T interval added)
$ FCC_A1 added in unary 3.0
$ HCP_A3 added in unary 4.4
$
 PAR  G(DHCP,ND),,                      +GHSERND;                1800 N 91Din !
 PAR  G(BCC_A2,ND:VA),,                 +GBCCND;                 1800 N 91Din !
 PAR  G(FCC_A1,ND:VA),,                 +GHSERND+500;            1800 N SGCOST !
 PAR  G(HCP_A3,ND:VA),,                 +GHSERND
             +1500-0.415725*T;                                   1800 N 00Nor2 !
 PAR  G(LIQUID,ND),,                    +GLIQND;                 1800 N 91Din !
$
 PAR  G(ND2C3,ND:VA),,                  +2*GHSERND+100000;,,          N 15Bia !
 PAR  G(NDC2_C11A,ND:VA),,              +GHSERND+60000;,,             N 15Bia !
$
 FUNCTION GHSERND   298.15  -8402.93+111.10239*T-27.0858*T*LN(T)
       +5.56125E-04*T**2-2.6923E-06*T**3+34887*T**(-1);
       900.00  Y  -6984.083+83.662617*T-22.7536*T*LN(T)
       -0.00420402*T**2-1.802E-06*T**3;
      1128.00  Y  -225610.846+1673.04075*T-238.182873*T*LN(T)
       +0.078615997*T**2-6.048207E-06*T**3+38810350*T**(-1);
      1799.00  Y  -25742.331+276.257088*T-48.7854*T*LN(T);
      1800.00  N !
 FUNCTION GBCCND    298.15  +1437.295-0.546281*T+GHSERND;
       400.00  Y  +7312.2-153.033976*T+14.9956777*T*LN(T)
       -0.050479*T**2+7.287217E-06*T**3-831810*T**(-1);
      1128.00  Y  -18030.266+239.677322*T-44.5596*T*LN(T);
      1289.00  Y  +334513.017-2363.9199*T+311.409193*T*LN(T)
       -0.156030778*T**2+1.2408421E-05*T**3-64319604*T**(-1);
      1800.00  N !
 FUNCTION GLIQND    298.15  +5051.743-1.585076*T+GHSERND;
       300.00  Y  +5350.01-86.593963*T+5.357301*T*LN(T)
       -0.046955463*T**2+6.860782E-06*T**3-374380*T**(-1);
      1128.00  Y  -16335.232+268.625903*T-48.7854*T*LN(T);
      1799.00  Y  +9407.099-7.631185*T+GHSERND;
      1800.00  N !
$ ------------------------------------------------------------------------------
$ Binary system
$
$ Y. Bian, K. Tang, G. Tranell, Calphad, 51, 206-10(2015).
$
$ Checked against paper and author's tdb. Checked at 6000 K.
$
$ Liquid interaction is misprinted in the paper.
$
$ The calculated diagram and the table of invariants in the paper are incorrect.
$ These are not reproduced by the provided tdb or the parameters in the paper.
$ The parameter table is consistent with the provided tdb (except misprinted
$ liquid interaction).
$
$ In the calculated phase diagram NdC2 is shown with an alpha-beta transition,
$ but there is only a single NdC2 modelled. NdC2 is not stable where alpha-NdC2
$ is shown in the calculated diagram in the paper.
$
 PAR  L(LIQUID,C,ND;0),,                -268285.3+22.227*T;,,         N 15Bia !
$ Original parameter in paper below
$PAR  L(LIQUID,C,ND;1),,                +132872.9;,,                  N 15Bia !
 PAR  L(LIQUID,C,ND;1),,                -139872.9;,,                  N 15Bia !
 PAR  L(LIQUID,C,ND;2),,                -24515.3;,,                   N 15Bia !
$
 PAR  G(BCC_A2,ND:C),,                  +GBCCND+3*GHSERCC+8314;,,     N 15Bia !
 PAR  L(BCC_A2,ND:C,VA;0),,             +5000;,,                      N 15Bia !
$
 PAR  G(ND2C3,ND:C),,                   +2*GHSERND+3*GHSERCC
             -179255+8.75*T;,,                                        N 15Bia !
 PAR  G(NDC2_C11A,ND:C),,               +GHSERND+2*GHSERCC
             -42918-28.2*T;,,                                         N 15Bia !
$ ------------------------------------------------------------------------------
$
$
 LIST-OF-REFERENCE
 NUMBER  SOURCE
  Null   'Unknown source'
  REFLAV 'Laves phase convention: G(LAVES,X:X)=+3*GHSERXX+15000'
  COST   'COST 507 database'
  SGCOST 'COST 507 database, SGTE unary database V.3.0, 1996; Al, B, Nd, Ti, Zn'
  91Din  'A.T. Dinsdale, Calphad, 15, 317-425(1991).'
  00Nor2 'S. Norgren, PhD Thesis, KTH, Stockholm, 2000; Nd, Sc'
  15Bia  'Y. Bian, K. Tang, G. Tranell, Calphad, 51, 206-10(2015); Nd-C'
!

File: data/databases/sgte-binary/NdH-15Luo.tdb
$
$ Database for Nd-H from M. Palumbo et al. 2009.
$
$ Q. Luo, S.-L. Chen, J.-Y. Zhang, L. Li, K.-C. Chou, Q. Li,
$ Calphad, 51, 282-91(2015).
$
$ Dataset created 2018.12.16 by Bengt Hallstedt.
$ 2021.02.02: Modified for use with GES6.
$
$ ------------------------------------------------------------------------------
 TEMP-LIM 298.15 6000.00 !
$
$ELEMENT NAME  REF. STATE               ATOMIC MASS H298-H0    S298    !
$
 ELEMENT VA   VACUUM                      0.0          0.0      0.0    ! 
 ELEMENT H    1/2_MOLE_H2(G)              1.0079    4234.      65.285  ! 
 ELEMENT ND   DHCP                      144.24      7133.72    71.0862 ! 
$ ------------------------------------------------------------------------------
$ Species
$
 SPECIE  H2                                 H2 !
$ ------------------------------------------------------------------------------
$ Phase definitions
$
 PHASE LIQUID:L % 1 1 !
 CONST LIQUID:L : H ND : !
$
$ Fcc (cF4, Fm-3m) and MeX (cF8, Fm-3m)
$
 PHASE FCC_A1 %A 2 1 1 !
 CONST FCC_A1 : ND : H VA% : !
$
$ Bcc (cI2, Im-3m)
$
 PHASE BCC_A2 %B 2 1 3 !
 CONST BCC_A2 : ND : H VA% : !
$
$ Prototype alpha-La (hP4, P6_3/mmc)
$
 PHASE DHCP % 2 1 2 !
 CONST DHCP : ND : H VA : !
$
$ unknown structure
$
 PHASE NDH_GAMMA % 2 1 2 !
 CONST NDH_GAMMA : ND : H VA : !
$
$ Prototype CeH3 (cF44, Fm-3m)
$ This is fcc with tetrahedral and octahedral interstitial sites filled
$
 PHASE NDH2 % 3 1 2 1 !
 CONST NDH2 : ND : H VA : H VA : !
$
 PHASE GAS:G % 1 1 !
 CONST GAS:G : ND H H2 : !
$ ------------------------------------------------------------------------------
$ Defaults
$
 DEFINE-SYSTEM-DEFAULT ELEMENT 2 !
 DEFAULT-COM DEFINE_SYSTEM_ELEMENT VA !
 TYPE-DEF % SEQ * !
 TYPE-DEF A GES AMEND_PHASE_DESCRIPTION @ MAGNETIC -3 0.28 !
 TYPE-DEF B GES AMEND_PHASE_DESCRIPTION @ MAGNETIC -1 0.4 !
 FUNCTION ZERO      298.15  0;                                         6000 N !
 FUNCTION UN_ASS    298.15  0;                                         6000 N !
 FUNCTION R         298.15  +8.31451;                                  6000 N !
 FUNCTION RTLNP     298.15  +8.31451*T*LN(1E-05*P);                    6000 N !
$ ------------------------------------------------------------------------------
$ Element data
$ ------------------------------------------------------------------------------
$ H
$
$ H is not included in unary
$
 PAR  G(LIQUID,H),,                     +0.5*GHSERH2
             +8035+25*T+2*T*LN(T);,,                                  N 04Qiu !
$
 PAR  G(GAS,H),,                        +F10383T+RTLNP;,,             N 97SUB !
 PAR  G(GAS,H2),,                       +GHSERH2+RTLNP;,,             N 97SUB !
$
$ H(g)
 FUNCTION F10383T   298.15  +211801.621+24.4989821*T-20.78611*T*LN(T);
      6000.00  N !
$ H2(g)
 FUNCTION GHSERH2   298.15  -9522.9741+78.5273879*T-31.35707*T*LN(T)
       +0.0027589925*T**2-7.46390667E-07*T**3+56582.3*T**(-1);
      1000.00  Y  +180.108664-15.6128256*T-17.84857*T*LN(T)
       -0.00584168*T**2+3.14618667E-07*T**3-1280036*T**(-1);
      2100.00  Y  -18840.1663+92.3120255*T-32.05082*T*LN(T)
       -0.0010728235*T**2+1.14281783E-08*T**3+3561002.5*T**(-1);
      6000.00  N !
$ ------------------------------------------------------------------------------
$ Nd
$
$ DHCP and LIQUID modified in unary 3.0 (upper/lower T interval added)
$ FCC_A1 added in unary 3.0
$ HCP_A3 added in unary 4.4
$
 PAR  G(DHCP,ND:VA),,                   +GHSERND;                1800 N 91Din !
 PAR  G(BCC_A2,ND:VA),,                 +GBCCND;                 1800 N 91Din !
 PAR  G(FCC_A1,ND:VA),,                 +GHSERND+500;            1800 N SGCOST !
 PAR  G(HCP_A3,ND:VA),,                 +GHSERND
             +1500-0.415725*T;                                   1800 N 00Nor2 !
 PAR  G(LIQUID,ND),,                    +GLIQND;                 1800 N 91Din !
$
 PAR  G(NDH_GAMMA,ND:VA),,              +GHSERND+800;,,               N 15Luo !
 PAR  G(NDH2,ND:VA:VA),,                +GHSERND+50000;,,             N 15Luo !
$
 PAR  G(GAS,ND),,                       +F13130T+RTLNP;,,             N 97SUB !
$
 FUNCTION GHSERND   298.15  -8402.93+111.10239*T-27.0858*T*LN(T)
       +5.56125E-04*T**2-2.6923E-06*T**3+34887*T**(-1);
       900.00  Y  -6984.083+83.662617*T-22.7536*T*LN(T)
       -0.00420402*T**2-1.802E-06*T**3;
      1128.00  Y  -225610.846+1673.04075*T-238.182873*T*LN(T)
       +0.078615997*T**2-6.048207E-06*T**3+38810350*T**(-1);
      1799.00  Y  -25742.331+276.257088*T-48.7854*T*LN(T);
      1800.00  N !
 FUNCTION GBCCND    298.15  +1437.295-0.546281*T+GHSERND;
       400.00  Y  +7312.2-153.033976*T+14.9956777*T*LN(T)
       -0.050479*T**2+7.287217E-06*T**3-831810*T**(-1);
      1128.00  Y  -18030.266+239.677322*T-44.5596*T*LN(T);
      1289.00  Y  +334513.017-2363.9199*T+311.409193*T*LN(T)
       -0.156030778*T**2+1.2408421E-05*T**3-64319604*T**(-1);
      1800.00  N !
 FUNCTION GLIQND    298.15  +5051.743-1.585076*T+GHSERND;
       300.00  Y  +5350.01-86.593963*T+5.357301*T*LN(T)
       -0.046955463*T**2+6.860782E-06*T**3-374380*T**(-1);
      1128.00  Y  -16335.232+268.625903*T-48.7854*T*LN(T);
      1799.00  Y  +9407.099-7.631185*T+GHSERND;
      1800.00  N !
$ Nd(g)
 FUNCTION F13130T   298.15  +321412.324-76.9182829*T-15.75658*T*LN(T)
       -0.01258115*T**2+2.11899167E-06*T**3+1906.954*T**(-1);
       700.00  Y  +311548.177+52.1321192*T-35.22005*T*LN(T)
       +0.0046091585*T**2-7.543925E-07*T**3+944046.5*T**(-1);
      1300.00  Y  +299384.67+172.585441*T-52.4535*T*LN(T)
       +0.014998765*T**2-1.894085E-06*T**3+2445968*T**(-1);
      2000.00  Y  +629468.805-1637.15988*T+184.2832*T*LN(T)
       -0.06063365*T**2+2.64849167E-06*T**3-84013200*T**(-1);
      2900.00  Y  +167593.728+116.333124*T-32.97873*T*LN(T)
       -0.01554359*T**2+9.09085667E-07*T**3+98945100*T**(-1);
      3800.00  Y  -343476.952+1913.3617*T-253.2153*T*LN(T)
       +0.02627995*T**2-5.69513333E-07*T**3+3.19034E+08*T**(-1);
      5900.00  Y  +440720.236+118.755803*T-45.48911*T*LN(T)
       +0.001713622*T**2-2.26641833E-08*T**3-2.3894045E+08*T**(-1); 
     10000.00  N ! 
$ ------------------------------------------------------------------------------
$ Binary system
$
$ Q. Luo, S.-L. Chen, J.-Y. Zhang, L. Li, K.-C. Chou, Q. Li,
$ Calphad, 51, 282-91(2015).
$
$ Checked against paper and author's tdb.
$
 PAR  L(LIQUID,H,ND;0),,                +ZERO;,,                      N 15Luo !
$
 PAR  G(DHCP,ND:H),,                    +GHSERND+GHSERH2
             -146740.654+118.589*T;,,                                 N 15Luo !
 PAR  L(DHCP,ND:H,VA;0),,               +ZERO;,,                      N 15Luo !
$
 PAR  G(BCC_A2,ND:H),,                  +GHSERND+1.5*GHSERH2
             -135207.418+108.37*T;,,                                  N 15Luo !
 PAR  L(BCC_A2,ND:H,VA;0),,             +ZERO;,,                      N 15Luo !
$
 PAR  G(NDH_GAMMA,ND:H),,               +GHSERND+GHSERH2
             -138675.944+104.16*T;,,                                  N 15Luo !
 PAR  L(NDH_GAMMA,ND:H,VA;0),,          +ZERO;,,                      N 15Luo !
$
 PAR  G(NDH2,ND:H:H),,                  +GHSERND+1.5*GHSERH2
             -186000+157*T;,,                                         N 15Luo !
 PAR  G(NDH2,ND:H:VA),,                 +GHSERND+GHSERH2
             -187451.375+124.5*T;,,                                   N 15Luo !
 PAR  G(NDH2,ND:VA:H),,                 +GHSERND+0.5*GHSERH2
             -100000+140*T;,,                                         N 15Luo !
$
$ Metastable
$
 PAR  G(FCC_A1,ND:H),,                  +GHSERND+0.5*GHSERH2+50000;,, N 15Luo !
$ ------------------------------------------------------------------------------
$
$
 LIST-OF-REFERENCE
 NUMBER  SOURCE
  Null   'Unknown source'
  Same   'Same or similar interaction as in the corresponding stable phase'
  COST   'COST 507 database'
  SGCOST 'COST 507 database, SGTE unary database V.3.0, 1996; Al, B, Nd, Ti, Zn'
  91Din  'A.T. Dinsdale, Calphad, 15, 317-425(1991).'
  97SUB  'SGTE substance database, version 1997'
  00Nor2 'S. Norgren, PhD Thesis, KTH, Stockholm, 2000; Nd, Sc'
  04Qiu  'C. Qiu, G.B. Olson, S.M. Opalka, D.L. Anton,
          J. Phase Equilib. Diffus., 25, 520-27(2004); H'
  15Luo  'Q. Luo, S.-L. Chen, J.-Y. Zhang, L. Li, K.-C. Chou, Q. Li,
          Calphad, 51, 282-91(2015); Nd-H'
!

File: data/databases/sgte-binary/NdNi-05Hua.tdb
$
$ Database for Nd-Ni from M. Huang et al. 2005
$
$ M. Huang, R.W. McCallum, T.A. Lograsso, J. Alloys Compd., 398, 127-32(2005).
$
$ Dataset created 2017.05.21 by Bengt Hallstedt.
$ 2021.02.02: Modified for use with GES6.
$
$ ------------------------------------------------------------------------------
 TEMP-LIM 298.15 6000.00 !
$
$ELEMENT NAME  REF. STATE               ATOMIC MASS H298-H0    S298    !
$
 ELEMENT VA   VACUUM                      0.0          0.0      0.0    ! 
 ELEMENT ND   DHCP                      144.24      7133.72    71.0862 ! 
 ELEMENT NI   FCC_A1                     58.69      4787.0     29.7955 ! 
$ ------------------------------------------------------------------------------
$ Phase definitions
$
 PHASE LIQUID:L % 1 1 !
 CONST LIQUID:L : ND NI : !
$
$ Fcc (cF4, Fm-3m) and MeX (cF8, Fm-3m)
$
 PHASE FCC_A1 %A 2 1 1 !
 CONST FCC_A1 : ND NI% : VA : !
$
$ Bcc (cI2, Im-3m)
$
 PHASE BCC_A2 %B 2 1 3 !
 CONST BCC_A2 : ND% NI : VA : !
$
$ Hcp (hP2, P6_3/mmc) and Me2X (NiAs-type, hP4, P6_3/mmc, B8_1)
$
 PHASE HCP_A3 %A 2 1 0.5 !
 CONST HCP_A3 : ND NI : VA : !
$
$ Prototype alpha-La (SB A3', hP4, P6_3/mmc)
$
 PHASE DHCP % 1 1 !
 CONST DHCP : ND% NI : !
$
$ Prototype Fe3C (oP16, Pnma)
$
 PHASE ND3NI_D011 % 2 3 1 !
 CONST ND3NI_D011 : ND : NI : !
$
$ Prototype Fe3Th7 (hP20, P6_3mc)
$
 PHASE ND7NI3_D102 % 2 7 3 !
 CONST ND7NI3_D102 : ND : NI : !
$
$ Prototype CrB (oC8, Cmcm)
$
 PHASE NDNI_B33 % 2 1 1 !
 CONST NDNI_B33 : ND : NI : !
$
$ Prototype Cu2Mg (cF24, Fd-3m)
$
 PHASE NDNI2_C15 % 2 1 2 !
 CONST NDNI2_C15 : ND : NI : !
$
$ Prototype Ni3Pu (hR12, R-3m)
$
 PHASE NDNI3 % 2 1 3 !
 CONST NDNI3 : ND : NI : !
$
$ Prototype Co7Gd2 (hR18, R-3m)
$
 PHASE ND2NI7_LT % 2 2 7 !
 CONST ND2NI7_LT : ND : NI : !
$
$ Prototype Ce2Ni7 (hP36, P6_3/mmc)
$
 PHASE ND2NI7_HT % 2 2 7 !
 CONST ND2NI7_HT : ND : NI : !
$
$ Prototype CaCu5 (hP6, P6/mmm)
$
 PHASE NDNI5_D2D % 2 1 5 !
 CONST NDNI5_D2D : ND : NI : !
$
$ Prototype Ni17Th2 (hP38, P6_3/mmc)
$
 PHASE ND2NI17 % 2 2 17 !
 CONST ND2NI17 : ND : NI : !
$ ------------------------------------------------------------------------------
$ Defaults
$
 DEFINE-SYSTEM-DEFAULT ELEMENT 2 !
 DEFAULT-COM DEFINE_SYSTEM_ELEMENT VA !
 TYPE-DEF % SEQ * !
 TYPE-DEF A GES AMEND_PHASE_DESCRIPTION @ MAGNETIC -3 0.28 !
 TYPE-DEF B GES AMEND_PHASE_DESCRIPTION @ MAGNETIC -1 0.4 !
 FUNCTION ZERO      298.15  0;                                         6000 N !
 FUNCTION UN_ASS    298.15  0;                                         6000 N !
 FUNCTION R         298.15  +8.31451;                                  6000 N !
$ ------------------------------------------------------------------------------
$ Element data
$ ------------------------------------------------------------------------------
$ Nd
$
$ DHCP and LIQUID modified in unary 3.0 (upper/lower T interval added)
$ FCC_A1 added in unary 3.0
$ HCP_A3 added in unary 4.4
$
 PAR  G(DHCP,ND),,                      +GHSERND;                1800 N 91Din !
 PAR  G(BCC_A2,ND:VA),,                 +GBCCND;                 1800 N 91Din !
 PAR  G(FCC_A1,ND:VA),,                 +GHSERND+500;            1800 N SGCOST !
 PAR  G(HCP_A3,ND:VA),,                 +GHSERND
             +1500-0.415725*T;                                   1800 N 00Nor2 !
 PAR  G(LIQUID,ND),,                    +GLIQND;                 1800 N 91Din !
$
 FUNCTION GHSERND   298.15  -8402.93+111.10239*T-27.0858*T*LN(T)
       +5.56125E-04*T**2-2.6923E-06*T**3+34887*T**(-1);
       900.00  Y  -6984.083+83.662617*T-22.7536*T*LN(T)
       -0.00420402*T**2-1.802E-06*T**3;
      1128.00  Y  -225610.846+1673.04075*T-238.182873*T*LN(T)
       +0.078615997*T**2-6.048207E-06*T**3+38810350*T**(-1);
      1799.00  Y  -25742.331+276.257088*T-48.7854*T*LN(T);
      1800.00  N !
 FUNCTION GBCCND    298.15  +1437.295-0.546281*T+GHSERND;
       400.00  Y  +7312.2-153.033976*T+14.9956777*T*LN(T)
       -0.050479*T**2+7.287217E-06*T**3-831810*T**(-1);
      1128.00  Y  -18030.266+239.677322*T-44.5596*T*LN(T);
      1289.00  Y  +334513.017-2363.9199*T+311.409193*T*LN(T)
       -0.156030778*T**2+1.2408421E-05*T**3-64319604*T**(-1);
      1800.00  N !
 FUNCTION GLIQND    298.15  +5051.743-1.585076*T+GHSERND;
       300.00  Y  +5350.01-86.593963*T+5.357301*T*LN(T)
       -0.046955463*T**2+6.860782E-06*T**3-374380*T**(-1);
      1128.00  Y  -16335.232+268.625903*T-48.7854*T*LN(T);
      1799.00  Y  +9407.099-7.631185*T+GHSERND;
      1800.00  N !
$ ------------------------------------------------------------------------------
$ Ni
$
$ FCC_A1 and LIQUID modified in unary 5.0 (slight change in upper T interval)
$ BCT_A5 added in unary 5.0
$ DHCP from 98Du not included in unary
$
 PAR  G(FCC_A1,NI:VA),,                 +GHSERNI;                3000 N 91Din !
 PAR  TC(FCC_A1,NI:VA),,                  633.00;                3000 N 91Din !
 PAR  BM(FCC_A1,NI:VA),,                    0.52;                3000 N 91Din !
 PAR  G(BCC_A2,NI:VA),,                 +GHSERNI
             +8715.084-3.556*T;                                  3000 N 91Din !
 PAR  TC(BCC_A2,NI:VA),,                  575.00;                3000 N 91Din !
 PAR  BM(BCC_A2,NI:VA),,                    0.85;                3000 N 91Din !
 PAR  G(HCP_A3,NI:VA),,                 +GHSERNI+1046+1.255*T;   3000 N 91Din !
 PAR  TC(HCP_A3,NI:VA),,                  633.00;                3000 N 91Din !
 PAR  BM(HCP_A3,NI:VA),,                    0.52;                3000 N 91Din !
 PAR  G(DHCP,NI),,                      +GHSERNI+5000;           3000 N 98Du !
$PAR  G(BCT_A5,NI),,                    +GHSERNI+10023-4.556*T;  3000 N 99Gho !
$PAR  G(CBCC_A12,NI:VA),,               +GHSERNI+3556;           3000 N 91Din !
$PAR  G(CUB_A13,NI:VA),,                +GHSERNI+2092;           3000 N 91Din !
 PAR  G(LIQUID,NI),,                    +GLIQNI;                 3000 N 91Din !
$
 FUNCTION GHSERNI   298.15  -5179.159+117.854*T-22.096*T*LN(T)-0.0048407*T**2;
      1728.00  Y  -27840.62+279.134977*T-43.1*T*LN(T)+1.12754E+31*T**(-9);
      3000.00  N !
 FUNCTION GLIQNI    298.15  +16414.686-9.397*T+GHSERNI-3.82318E-21*T**7;
      1728.00  Y  -9549.817+268.597977*T-43.1*T*LN(T);
      3000.00  N !
 FUNCTION GBCCNI    298.15  +GHSERNI+8715.084-3.556*T;                 3000 N !
$ ------------------------------------------------------------------------------
$ Binary system
$
$ M. Huang, R.W. McCallum, T.A. Lograsso, J. Alloys Compd., 398, 127-32(2005).
$
$ Checked against paper. Checked at 6000 K.
$
$ The fcc interaction is improbable.
$
$ Nd2Ni17 parameter slightly modified to make the phase stable.
$
 PAR  L(LIQUID,ND,NI;0),,               -166540+38.798*T;,,           N 05Hua !
 PAR  L(LIQUID,ND,NI;1),,               +34987-5.354*T;,,             N 05Hua !
 PAR  L(LIQUID,ND,NI;2),,               +24991;,,                     N 05Hua !
$
 PAR  L(FCC_A1,ND,NI:VA;0),,            +100000;,,                    N 05Hua !
 PAR  L(BCC_A2,ND,NI:VA;0),,            -8500;,,                      N 05Hua !
 PAR  L(DHCP,ND,NI;0),,                 -10000;,,                     N 05Hua !
$
 PAR  G(ND3NI_D011,ND:NI),,             +3*GHSERND+GHSERNI
             -112372+31.868*T;,,                                      N 05Hua !
 PAR  G(ND7NI3_D102,ND:NI),,            +7*GHSERND+3*GHSERNI
             -337890+105.95*T;,,                                      N 05Hua !
 PAR  G(NDNI_B33,ND:NI),,               +GHSERND+GHSERNI
             -93758+24.13*T;,,                                        N 05Hua !
 PAR  G(NDNI2_C15,ND:NI),,              +GHSERND+2*GHSERNI
             -109794+12.987*T;,,                                      N 05Hua !
 PAR  G(NDNI3,ND:NI),,                  +GHSERND+3*GHSERNI
             -126404+12.512*T;,,                                      N 05Hua !
 PAR  G(ND2NI7_LT,ND:NI),,              +2*GHSERND+7*GHSERNI
             -269109+26.4915*T;,,                                     N 05Hua !
 PAR  G(ND2NI7_HT,ND:NI),,              +2*GHSERND+7*GHSERNI
             -260055+20.223*T;,,                                      N 05Hua !
 PAR  G(NDNI5_D2D,ND:NI),,              +GHSERND+5*GHSERNI
             -155160+15.987*T;,,                                      N 05Hua !
$ Original parameter from paper below
$PAR  G(ND2NI17,ND:NI),,                +2*GHSERND+17*GHSERNI
$            -308655+30.89457*T;,,                                    N 05Hua !
$ Modified parameter below
 PAR  G(ND2NI17,ND:NI),,                +2*GHSERND+17*GHSERNI
             -308662+30.89457*T;,,                                    N 05Hua !
$
$ Metastable
$
 PAR  L(HCP_A3,ND,NI:VA;0),,            +20000;,,                     N 17Hal !
$ ------------------------------------------------------------------------------
$
$
 LIST-OF-REFERENCE
 NUMBER  SOURCE
  Null   'Unknown source'
  COST   'COST 507 database'
  SGCOST 'COST 507 database, SGTE unary database V.3.0, 1996; Al, B, Nd, Ti, Zn'
  91Din  'A.T. Dinsdale, Calphad, 15, 317-425(1991).'
  96Du   'Y. Du, N. Clavaguera, Calphad, 20, 289-96(1996); Nd-Ni'
  98Du   'Z. Du, D. Wang, W. Zhang,
          J. Alloys Compd., 264, 209-13(1998); Ni'
  99Gho  'G. Ghosh, Metall. Mater. Trans. A, 30A, 1481-94(1999),
          SGTE unary database V.5.0, 2009; Ni'
  00Nor2 'S. Norgren, PhD Thesis, KTH, Stockholm, 2000,
          SGTE unary database V.4.4, 2001; Nd, Sc'
  05Hua  'M. Huang, R.W. McCallum, T.A. Lograsso,
          J. Alloys Compd., 398, 127-32(2005); Nd-Ni'
  17Hal  'B. Hallstedt, dummy interaction, 2017; Nd-Ni'
!
