Repository: orchid-calphad/orchid-project.org

# orchid-project.org

Website and released data of **ORCHID** (Open Repository for CALPHAD Hypotheses, Intelligence, and Discovery),
served by GitHub Pages at https://orchid-project.org. Releases are archived on Zenodo (one DOI per version).

- `index.html`, `catalog/`, `best-practices.html` — static, self-contained pages (generated in the ORCHID tooling).
- `data/` — released data: catalog, redistributable TDB files, convex hulls. Licences: `data/LICENSES.md`, `data/NOTICE.md`.
- `llms.txt`, `data/croissant.json`, `CITATION.cff`, `.zenodo.json` — machine-readable metadata.

Only data with clear redistribution rights are published.

File: data/databases/sgte-binary/NdO-15Dot.tdb
$
$ Database for Nd-O from G. Dottavio et al. 2015.
$
$ G. Dottavio, Y. Pontillon, L. Desgranges, C. Gueneau, R.C. Belin,
$ J. Nucl. Mater., 458, 394-405(2015).
$
$ Dataset created 2018.12.22 by Bengt Hallstedt.
$ 2021.02.02: Modified for use with GES6.
$
$ There are misprints in the parameter table (dhcp and A-Nd2O3).
$
$ ------------------------------------------------------------------------------
 TEMP-LIM 298.15 6000.00 !
$
$ELEMENT NAME  REF. STATE               ATOMIC MASS H298-H0    S298    !
$
 ELEMENT /-   ELECTRON_GAS                0.0          0.0      0.0    ! 
 ELEMENT VA   VACUUM                      0.0          0.0      0.0    ! 
 ELEMENT ND   DHCP                      144.24      7133.72    71.0862 ! 
 ELEMENT O    1/2_MOLE_O2(G)             15.999     4341.0    102.52   ! 
$ ------------------------------------------------------------------------------
$ Species
$
 SPECIE  ND+3                               ND/+3 !
 SPECIE  O-2                                O/-2 !
 SPECIE  O2                                 O2 !
 SPECIE  O3                                 O3 !
$ ------------------------------------------------------------------------------
$ Phase definitions
$
 PHASE ION:Y % 2 1 1 !
 CONST ION:Y : ND+3 : O-2 VA O : !
$
$ Fcc (cF4, Fm-3m) and MeX (cF8, Fm-3m)
$
 PHASE FCC_A1 %A 2 1 1 !
 CONST FCC_A1 : ND : VA : !
$
$ Bcc (cI2, Im-3m)
$
 PHASE BCC_A2 %B 2 1 3 !
 CONST BCC_A2 : ND : O VA% : !
$
$ Hcp (hP2, P6_3/mmc) and Me2X (NiAs-type, hP4, P6_3/mmc, B8_1)
$
 PHASE HCP_A3 %A 2 1 0.5 !
 CONST HCP_A3 : ND : VA : !
$
$ Prototype alpha-La (SB A3', hP4, P6_3/mmc)
$
 PHASE DHCP % 2 1 0.5 !
 CONST DHCP : ND : O VA% : !
$
$ Prototype A-La2O3 (hP5, P-3m1)
$
 PHASE A_R2O3_D52:I % 2 2 3 !
 CONST A_R2O3_D52:I : ND+3 : O-2 : !
$
$ Prototype H-La2O3 (hP10, P6_3/mmc)
$
 PHASE H_R2O3:I % 2 2 3 !
 CONST H_R2O3:I : ND+3 : O-2 : !
$
$ Prototype Nd2O3 (cI26, Im-3m)
$
 PHASE X_R2O3:I % 2 2 3 !
 CONST X_R2O3:I : ND+3 : O-2 : !
$
 PHASE GAS:G % 1 1 !
 CONST GAS:G : ND O O2% O3 : !
$
 PHASE O2GAS % 1 1 !
 CONST O2GAS : O2 : !
$ ------------------------------------------------------------------------------
$ Defaults
$
 DEFINE-SYSTEM-DEFAULT ELEMENT 2 !
 DEFAULT-COM DEFINE_SYSTEM_ELEMENT VA /- !
 DEFAULT-COM REJECT_PHASE GAS !
 TYPE-DEF % SEQ * !
 TYPE-DEF A GES AMEND_PHASE_DESCRIPTION @ MAGNETIC -3 0.28 !
 TYPE-DEF B GES AMEND_PHASE_DESCRIPTION @ MAGNETIC -1 0.4 !
 FUNCTION ZERO      298.15  0;                                         6000 N !
 FUNCTION UN_ASS    298.15  0;                                         6000 N !
 FUNCTION R         298.15  +8.31451;                                  6000 N !
 FUNCTION RTLNP     298.15  +8.31451*T*LN(1E-05*P);                    6000 N !
$ ------------------------------------------------------------------------------
$ Element data
$ ------------------------------------------------------------------------------
$ Nd
$
$ DHCP and LIQUID modified in unary 3.0 (upper/lower T interval added)
$ FCC_A1 added in unary 3.0
$ HCP_A3 added in unary 4.4
$
 PAR  G(DHCP,ND:VA),,                   +GHSERND;                1800 N 91Din !
 PAR  G(BCC_A2,ND:VA),,                 +GBCCND;                 1800 N 91Din !
 PAR  G(FCC_A1,ND:VA),,                 +GHSERND+500;            1800 N SGCOST !
 PAR  G(HCP_A3,ND:VA),,                 +GHSERND
             +1500-0.415725*T;                                   1800 N 00Nor2 !
$PAR  G(LIQUID,ND),,                    +GLIQND;                 1800 N 91Din !
$
 PAR  G(ION,ND+3:VA),,                  +GLIQND;                 4000 N 91Din !
$
 PAR  G(GAS,ND),,                       +F13130T+RTLNP;,,             N 97SUB !
$
 FUNCTION GHSERND   298.15  -8402.93+111.10239*T-27.0858*T*LN(T)
       +5.56125E-04*T**2-2.6923E-06*T**3+34887*T**(-1);
       900.00  Y  -6984.083+83.662617*T-22.7536*T*LN(T)
       -0.00420402*T**2-1.802E-06*T**3;
      1128.00  Y  -225610.846+1673.04075*T-238.182873*T*LN(T)
       +0.078615997*T**2-6.048207E-06*T**3+38810350*T**(-1);
      1799.00  Y  -25742.331+276.257088*T-48.7854*T*LN(T);
      1800.00  N !
 FUNCTION GBCCND    298.15  +1437.295-0.546281*T+GHSERND;
       400.00  Y  +7312.2-153.033976*T+14.9956777*T*LN(T)
       -0.050479*T**2+7.287217E-06*T**3-831810*T**(-1);
      1128.00  Y  -18030.266+239.677322*T-44.5596*T*LN(T);
      1289.00  Y  +334513.017-2363.9199*T+311.409193*T*LN(T)
       -0.156030778*T**2+1.2408421E-05*T**3-64319604*T**(-1);
      1800.00  N !
 FUNCTION GLIQND    298.15  +5051.743-1.585076*T+GHSERND;
       300.00  Y  +5350.01-86.593963*T+5.357301*T*LN(T)
       -0.046955463*T**2+6.860782E-06*T**3-374380*T**(-1);
      1128.00  Y  -16335.232+268.625903*T-48.7854*T*LN(T);
      1799.00  Y  +9407.099-7.631185*T+GHSERND;
      1800.00  N !
$ Nd(g)
 FUNCTION F13130T   298.15  +321412.324-76.9182829*T-15.75658*T*LN(T)
       -0.01258115*T**2+2.11899167E-06*T**3+1906.954*T**(-1);
       700.00  Y  +311548.177+52.1321192*T-35.22005*T*LN(T)
       +0.0046091585*T**2-7.543925E-07*T**3+944046.5*T**(-1);
      1300.00  Y  +299384.67+172.585441*T-52.4535*T*LN(T)
       +0.014998765*T**2-1.894085E-06*T**3+2445968*T**(-1);
      2000.00  Y  +629468.805-1637.15988*T+184.2832*T*LN(T)
       -0.06063365*T**2+2.64849167E-06*T**3-84013200*T**(-1);
      2900.00  Y  +167593.728+116.333124*T-32.97873*T*LN(T)
       -0.01554359*T**2+9.09085667E-07*T**3+98945100*T**(-1);
      3800.00  Y  -343476.952+1913.3617*T-253.2153*T*LN(T)
       +0.02627995*T**2-5.69513333E-07*T**3+3.19034E+08*T**(-1);
      5900.00  Y  +440720.236+118.755803*T-45.48911*T*LN(T)
       +0.001713622*T**2-2.26641833E-08*T**3-2.3894045E+08*T**(-1); 
     10000.00  N ! 
$ ------------------------------------------------------------------------------
$ O
$
$ GHSEROO modified in unary 3.0
$
 PAR  G(O2GAS,O2),,                     +2*GHSEROO+RTLNP;,,           N 91Din !
$
 PAR  G(GAS,O),,                        +F7397T+RTLNP;,,              N 92SUB !
 PAR  G(GAS,O2),,                       +2*GHSEROO+RTLNP;,,           N 91Din !
 PAR  G(GAS,O3),,                       +F7683T+RTLNP;,,              N 92SUB !
$
 PAR  G(ION,O),,                        +GHSEROO-2648.9+31.44*T;,,    N 91Din !
$PAR  G(LIQUID,O),,                     +GHSEROO-2648.9+31.44*T;,,    N 91Din !
$
 FUNCTION GSOLOO    298.15  +GHSEROO+65*T;                             6000 N !
$ 1/2 O2(g)
 FUNCTION GHSEROO   298.15  -3480.87-25.503038*T-11.1355*T*LN(T)
       -0.005098875*T**2+6.61845833E-07*T**3-38365*T**(-1);
      1000.00  Y  -6568.763+12.659879*T-16.8138*T*LN(T)
       -5.957975E-04*T**2+6.781E-09*T**3+262905*T**(-1);
      3300.00  Y  -13986.728+31.259624*T-18.9536*T*LN(T)
       -4.25243E-04*T**2+1.0721E-08*T**3+4383200*T**(-1);
      6000.00  N !
$ O(g)
 FUNCTION F7397T    298.15  +243206.529-42897.0876*T**(-1)-20.7513421*T
       -21.0155542*T*LN(T)+1.26870532E-04*T**2-1.23131285E-08*T**3;
      2950.00  Y  +252301.473-3973170.33*T**(-1)-51.974853*T
       -17.2118798*T*LN(T)-5.41356254E-04*T**2+7.64520703E-09*T**3;
      6000.00  N !
$ O3(g)
 FUNCTION F7683T    298.15  +133772.042-11328.9959*T**(-1)-84.8602165*T
       -19.8314069*T*LN(T)-0.0392015696*T**2+7.90727187E-06*T**3;  
       600.00  Y  +120765.524+997137.156*T**(-1)+120.113376*T
       -51.8410152*T*LN(T)-0.00353983136*T**2+3.20640143E-07*T**3;
      1500.00  Y  +115412.196+1878139.02*T**(-1)+164.679664*T
       -58.069736*T*LN(T)-2.84399032E-04*T**2+5.95650279E-10*T**3;
      6000.00  N !
$ ------------------------------------------------------------------------------
$ Binary system
$
$ G. Dottavio, Y. Pontillon, L. Desgranges, C. Gueneau, R.C. Belin,
$ J. Nucl. Mater., 458, 394-405(2015).
$
$ Checked against paper. Checked at 6000 K.
$
$ There are misprints in the parameter table (dhcp and A-Nd2O3).
$
 PAR  G(ION,ND+3:O-2),,                 -1788019.5+1271.0665*T
             -205*T*LN(T);,,                                          N 14Kon !
 PAR  L(ION,ND+3:O-2,VA;0),,            +120767-38.9*T;,,             N 15Dot !
$
 PAR  G(BCC_A2,ND:O),,                  +GBCCND+3*GHSEROO;,,          N 15Dot !
 PAR  L(BCC_A2,ND:O,VA;0),,             -1751674.4+360.7*T;,,         N 15Dot !
$
 PAR  G(DHCP,ND:O),,                    +GHSERND+0.5*GHSEROO;,,       N 15Dot !
 PAR  L(DHCP,ND:O,VA;0),,               -287362.7+45.2*T;,,           N 15Dot !
$
 PAR  G(A_R2O3_D52,ND+3:O-2),,          +GND2O3A;,,                   N 14Kon !
 PAR  G(H_R2O3,ND+3:O-2),,              -1853698.95+1177.14163*T
             -190*T*LN(T);,,                                          N 14Kon !
 PAR  G(X_R2O3,ND+3:O-2),,              -1843698.95+1173.10449*T
             -190*T*LN(T);,,                                          N 14Kon !
$
 FUNCTION GND2O3A   298.15  -1847287.16+641.10882*T-117.1079*T*LN(T)
       -0.01406827*T**2+629225*T**(-1);
      6000.00  N !
$ ------------------------------------------------------------------------------
$
$
 LIST-OF-REFERENCE
 NUMBER  SOURCE
  Null   'Unknown source'
  COST   'COST 507 database'
  SGCOST 'COST 507 database, SGTE unary database V.3.0, 1996; Al, B, Nd, Ti, Zn'
  91Din  'A.T. Dinsdale, Calphad, 15, 317-425(1991).'
  92SUB  'SGTE Substance Database, version 1992'
  97SUB  'SGTE Substance Database, version 1997'
  00Nor2 'S. Norgren, PhD Thesis, KTH, Stockholm, 2000; Nd, Sc'
  14Kon  'R.J.M. Konings, O. Benes, A. Kovacs, D. Manara, D. Sedmidubsky,
          L. Gorokhov, V.S. Iorish, V. Yungman, E. Shenyavskaya, E. Osina,
          J. Phys. Chem. Ref. Data, 43, 013101(2014); Nd-O'
  15Dot  'G. Dottavio, Y. Pontillon, L. Desgranges, C. Gueneau, R.C. Belin,
          J. Nucl. Mater., 458, 394-405(2015); Nd-O'
!

File: data/databases/sgte-binary/NdPr-82Gsc-LB.tdb
$
$ Database for Nd-Pr from K.A. Gschneidner and F.W. Calderwood 1982
$ (included in LB Vol. 4)
$
$ K.A. Gschneidner, F.W. Calderwood, Bull. Alloy Phase Diag., 3, 196-98(1982).
$
$ Dataset created 2016.03.05 by Bengt Hallstedt.
$ 2021.02.02: Modified for use with GES6.
$
$ ------------------------------------------------------------------------------
 TEMP-LIM 298.15 6000.00 !
$
$ELEMENT NAME  REF. STATE               ATOMIC MASS H298-H0    S298    !
$
 ELEMENT VA   VACUUM                      0.0          0.0      0.0    ! 
 ELEMENT ND   DHCP                      144.24      7133.72    71.0862 ! 
 ELEMENT PR   DHCP                      140.9077    7418.232   73.9313 ! 
$ ------------------------------------------------------------------------------
$ Phase definitions
$
 PHASE LIQUID:L % 1 1 !
 CONST LIQUID:L : ND PR : !
$
$ Fcc (cF4, Fm-3m) and MeX (cF8, Fm-3m)
$
 PHASE FCC_A1 %A 2 1 1 !
 CONST FCC_A1 : ND : VA% : !
$
$ Bcc (cI2, Im-3m)
$
 PHASE BCC_A2 %B 2 1 3 !
 CONST BCC_A2 : ND% PR% : VA% : !
$
$ Hcp (hP2, P6_3/mmc) and Me2X (NiAs-type, hP4, P6_3/mmc, B8_1)
$
 PHASE HCP_A3 %A 2 1 0.5 !
 CONST HCP_A3 : ND : VA% : !
$
$ Prototype alpha-La (SB A3', hP4, P6_3/mmc)
$
 PHASE DHCP %A 1 1 !
 CONST DHCP : ND% PR% : !
$ ------------------------------------------------------------------------------
$ Defaults
$
 DEFINE-SYSTEM-DEFAULT ELEMENT 2 !
 DEFAULT-COM DEFINE_SYSTEM_ELEMENT VA !
 TYPE-DEF % SEQ * !
 TYPE-DEF A GES AMEND_PHASE_DESCRIPTION @ MAGNETIC -3 0.28 !
 TYPE-DEF B GES AMEND_PHASE_DESCRIPTION @ MAGNETIC -1 0.4 !
 FUNCTION ZERO      298.15  0;                                         6000 N !
 FUNCTION UN_ASS    298.15  0;                                         6000 N !
 FUNCTION R         298.15  +8.31451;                                  6000 N !
 FUNCTION RTLNP     298.15  +8.31451*T*LN(1E-05*P);                    6000 N !
$ ------------------------------------------------------------------------------
$ Element data
$ ------------------------------------------------------------------------------
$ Nd
$
$ DHCP and LIQUID modified in unary 3.0 (upper/lower T interval added)
$ FCC_A1 added in unary 3.0
$ HCP_A3 added in unary 4.4
$
 PAR  G(DHCP,ND),,                      +GHSERND;                1800 N 91Din !
 PAR  G(BCC_A2,ND:VA),,                 +GBCCND;                 1800 N 91Din !
 PAR  G(FCC_A1,ND:VA),,                 +GHSERND+500;            1800 N SGCOST !
 PAR  G(HCP_A3,ND:VA),,                 +GHSERND
             +1500-0.415725*T;                                   1800 N 00Nor2 !
 PAR  G(LIQUID,ND),,                    +GLIQND;                 1800 N 91Din !
$
 FUNCTION GHSERND   298.15  -8402.93+111.10239*T-27.0858*T*LN(T)
       +5.56125E-04*T**2-2.6923E-06*T**3+34887*T**(-1);
       900.00  Y  -6984.083+83.662617*T-22.7536*T*LN(T)
       -0.00420402*T**2-1.802E-06*T**3;
      1128.00  Y  -225610.846+1673.04075*T-238.182873*T*LN(T)
       +0.078615997*T**2-6.048207E-06*T**3+38810350*T**(-1);
      1799.00  Y  -25742.331+276.257088*T-48.7854*T*LN(T);
      1800.00  N !
 FUNCTION GBCCND    298.15  +1437.295-0.546281*T+GHSERND;
       400.00  Y  +7312.2-153.033976*T+14.9956777*T*LN(T)
       -0.050479*T**2+7.287217E-06*T**3-831810*T**(-1);
      1128.00  Y  -18030.266+239.677322*T-44.5596*T*LN(T);
      1289.00  Y  +334513.017-2363.9199*T+311.409193*T*LN(T)
       -0.156030778*T**2+1.2408421E-05*T**3-64319604*T**(-1);
      1800.00  N !
 FUNCTION GLIQND    298.15  +5051.743-1.585076*T+GHSERND;
       300.00  Y  +5350.01-86.593963*T+5.357301*T*LN(T)
       -0.046955463*T**2+6.860782E-06*T**3-374380*T**(-1);
      1128.00  Y  -16335.232+268.625903*T-48.7854*T*LN(T);
      1799.00  Y  +9407.099-7.631185*T+GHSERND;
      1800.00  N !
$ ------------------------------------------------------------------------------
$ Pr
$
 PAR  G(DHCP,PR),,                      +GHSERPR;                3800 N 91Din !
 PAR  G(BCC_A2,PR:VA),,                 +GBCCPR;                 3800 N 91Din !
 PAR  G(LIQUID,PR),,                    +GLIQPR;                 3800 N 91Din !
$
 FUNCTION GHSERPR   298.15  -18803.379+356.587384*T-68.9176*T*LN(T)
       +0.072929*T**2-2.5184333E-05*T**3+507385*T**(-1);
       500.00  Y  -7246.848+82.427384*T-22.8909*T*LN(T)
       -0.00497126*T**2-1.22951E-06*T**3;
       800.00  Y  +95411.023-1073.55111*T+146.764*T*LN(T)
       -0.1288205*T**2+1.5592233E-05*T**3-11588800*T**(-1);
      1068.00  Y  -481663.131+4234.33311*T-606.120311*T*LN(T)
       +0.305181506*T**2-3.0994702E-05*T**3+70926840*T**(-1);
      1204.00  Y  -20014.678+227.685155*T-42.9697*T*LN(T);
      3800.00  N !
 FUNCTION GBCCPR    298.15  -2863.651+28.274853*T-13.7470527*T*LN(T)
       -0.02284377*T**2+3.542468E-06*T**3-87486*T**(-1);
      1068.00  Y  -11985.919+188.657121*T-38.451*T*LN(T);
      1204.00  Y  +953.224+100.826281*T-26.6824313*T*LN(T)
       -0.004106833*T**2+1.76214E-07*T**3-2473024*T**(-1);
      3800.00  N !
 FUNCTION GLIQPR    298.15  +3848.961-29.099465*T-4.7344931*T*LN(T)
       -0.035119723*T**2+5.427467E-06*T**3-207406*T**(-1);
      1068.00  Y  -10539.574+219.508805*T-42.9697*T*LN(T);
      3800.00  N !
$ ------------------------------------------------------------------------------
$ Binary system
$
$ From K.A. Gschneidner and F.W. Calderwood 1982 (included in LB Vol. 4)
$
$ K.A. Gschneidner, F.W. Calderwood, Bull. Alloy Phase Diag., 3, 196-98(1982).
$
$ Checked against LB and paper. Checked at 6000 K.
$
$ No parameters for this system.
$
 PAR  L(LIQUID,ND,PR;0),,               +ZERO;,,                      N 82Gsc !
$
 PAR  L(BCC_A2,ND,PR:VA;0),,            +ZERO;,,                      N 82Gsc !
 PAR  L(DHCP,ND,PR;0),,                 +ZERO;,,                      N 82Gsc !
$ ------------------------------------------------------------------------------
$
ASSESSED_SYSTEM
  ND-PR(TDB -* +LIQUID +BCC_A2 +DHCP ;P3 TMM:300/3000 
  STP:0.5/1245.3/1 STP:0.5/1096.8/1) !
$
$
 LIST-OF-REFERENCE
 NUMBER  SOURCE
  Null   'Unknown source'
  COST   'COST 507 database'
  SGCOST 'COST 507 database, SGTE unary database V.3.0, 1996; Al, B, Nd, Ti, Zn'
  82Gsc  'K.A. Gschneidner, F.W. Calderwood,
          Bull. Alloy Phase Diag., 3, 196-98(1982); Nd-Pr'
  91Din  'A.T. Dinsdale, Calphad, 15, 317-425(1991).'
  00Nor2 'S. Norgren, PhD Thesis, KTH, Stockholm, 2000; Nd, Sc'
!

File: data/databases/sgte-binary/NdSb-16Wan.tdb
$
$ Database for Nd-Sb from W. Wang et al. 2016.
$
$ W. Wang, T. Liu, H. Song, S. Xue, W. Zhang, H. Zhang, L. Zhang, Y. Jia,
$ N. Wang, X. Cheng, C. Zeng, Mater. Trans. (JIM), 57, 103-11(2016).
$
$ Dataset created 2021.11.28 by Bengt Hallstedt.
$
$ ------------------------------------------------------------------------------
 TEMP-LIM 298.15 6000.00 !
$
$ELEMENT NAME  REF. STATE               ATOMIC MASS H298-H0    S298    !
$
 ELEMENT VA   VACUUM                      0.0          0.0      0.0    ! 
 ELEMENT ND   DHCP                      144.24      7133.72    71.0862 ! 
 ELEMENT SB   RHOMBOHEDRAL_A7           121.75      5870.152   45.5219 ! 
$ ------------------------------------------------------------------------------
$ Phase definitions
$
 PHASE LIQUID:L % 1 1 !
 CONST LIQUID:L : ND SB : !
$
$ Fcc (cF4, Fm-3m) and MeX (cF8, Fm-3m)
$
 PHASE FCC_A1 %A 2 1 1 !
 CONST FCC_A1 : ND SB : VA : !
$
$ Bcc (cI2, Im-3m)
$
 PHASE BCC_A2 %B 2 1 3 !
 CONST BCC_A2 : ND% SB : VA : !
$
$ Hcp (hP2, P6_3/mmc) and Me2X (NiAs-type, hP4, P6_3/mmc, B8_1)
$
 PHASE HCP_A3 %A 2 1 0.5 !
 CONST HCP_A3 : ND SB : VA : !
$
$ Prototype alpha-La (SB A3', hP4, P6_3/mmc)
$
 PHASE DHCP %A 1 1 !
 CONST DHCP : ND% SB : !
$
$ Prototype alpha-As (hR2, R-3m)
$
 PHASE RHOMBOHEDRAL_A7 % 1 1 !
 CONST RHOMBOHEDRAL_A7 : ND SB% : !
$
$ Prototype La2Sb (tI12, I4/mmm)
$
 PHASE ND2SB % 2 2 1 !
 CONST ND2SB : ND : SB : !
$
$ Prototype Mn5Si3 (hP16, P6_3/mcm)
$
 PHASE ND5SB3_D88 % 2 5 3 !
 CONST ND5SB3_D88 : ND : SB : !
$
$ Prototype Th3P4 (cI28, I-43d)
$
 PHASE ND4SB3_D73 % 2 4 3 !
 CONST ND4SB3_D73 : ND : SB : !
$
$ Prototype NaCl (cF8, Fm-3m)
$
 PHASE NDSB_B1 % 2 1 1 !
 CONST NDSB_B1 : ND : SB : !
$
$ Prototype Sb2Sm (oC24, Cmca)
$
 PHASE NDSB2 % 2 1 2 !
 CONST NDSB2 : ND : SB : !
$ ------------------------------------------------------------------------------
$ Defaults
$
 DEFINE-SYSTEM-DEFAULT ELEMENT 2 !
 DEFAULT-COM DEFINE_SYSTEM_ELEMENT VA !
 TYPE-DEF % SEQ * !
 TYPE-DEF A GES AMEND_PHASE_DESCRIPTION @ MAGNETIC -3 0.28 !
 TYPE-DEF B GES AMEND_PHASE_DESCRIPTION @ MAGNETIC -1 0.4 !
 FUNCTION ZERO      298.15  0;                                         6000 N !
 FUNCTION UN_ASS    298.15  0;                                         6000 N !
 FUNCTION R         298.15  +8.31451;                                  6000 N !
$ ------------------------------------------------------------------------------
$ Element data
$ ------------------------------------------------------------------------------
$ Nd
$
$ DHCP and LIQUID modified in unary 3.0 (upper/lower T interval added)
$ FCC_A1 added in unary 3.0
$ HCP_A3 added in unary 4.4
$
$ RHOMBOHEDRAL_A7 from 16Wan not included in unary.
$
 PAR  G(DHCP,ND),,                      +GHSERND;                1800 N 91Din !
 PAR  G(BCC_A2,ND:VA),,                 +GBCCND;                 1800 N 91Din !
 PAR  G(FCC_A1,ND:VA),,                 +GHSERND+500;            1800 N SGCOST !
 PAR  G(HCP_A3,ND:VA),,                 +GHSERND
             +1500-0.415725*T;                                   1800 N 00Nor2 !
 PAR  G(RHOMBOHEDRAL_A7,ND),,           +GHSERND+5000;           1800 N 16Wan !
 PAR  G(LIQUID,ND),,                    +GLIQND;                 1800 N 91Din !
$
 FUNCTION GHSERND   298.15  -8402.93+111.10239*T-27.0858*T*LN(T)
       +5.56125E-04*T**2-2.6923E-06*T**3+34887*T**(-1);
       900.00  Y  -6984.083+83.662617*T-22.7536*T*LN(T)
       -0.00420402*T**2-1.802E-06*T**3;
      1128.00  Y  -225610.846+1673.04075*T-238.182873*T*LN(T)
       +0.078615997*T**2-6.048207E-06*T**3+38810350*T**(-1);
      1799.00  Y  -25742.331+276.257088*T-48.7854*T*LN(T);
      1800.00  N !
 FUNCTION GBCCND    298.15  +1437.295-0.546281*T+GHSERND;
       400.00  Y  +7312.2-153.033976*T+14.9956777*T*LN(T)
       -0.050479*T**2+7.287217E-06*T**3-831810*T**(-1);
      1128.00  Y  -18030.266+239.677322*T-44.5596*T*LN(T);
      1289.00  Y  +334513.017-2363.9199*T+311.409193*T*LN(T)
       -0.156030778*T**2+1.2408421E-05*T**3-64319604*T**(-1);
      1800.00  N !
 FUNCTION GLIQND    298.15  +5051.743-1.585076*T+GHSERND;
       300.00  Y  +5350.01-86.593963*T+5.357301*T*LN(T)
       -0.046955463*T**2+6.860782E-06*T**3-374380*T**(-1);
      1128.00  Y  -16335.232+268.625903*T-48.7854*T*LN(T);
      1799.00  Y  +9407.099-7.631185*T+GHSERND;
      1800.00  N !
$ ------------------------------------------------------------------------------
$ Sb
$
$ BCT_A5 revised in unary 3.0
$
$ BCT_A5 the value from 91Din is used in LBall-v7+fun.tdb.
$ BCT_A5 the value from 96SGUN is used in SGSOL 5.0.
$ It is only needed in Sb-Sn.
$
$ DHCP from 16Wan not included in unary.
$
 PAR  G(RHOMBOHEDRAL_A7,SB),,           +GHSERSB;                2000 N 91Din !
 PAR  G(FCC_A1,SB:VA),,                 +GHSERSB+19874-13.7*T;   2000 N 91Din !
 PAR  G(BCC_A2,SB:VA),,                 +GHSERSB+19874-15.1*T;   2000 N 91Din !
 PAR  G(HCP_A3,SB:VA),,                 +GHSERSB+19874-13*T;     2000 N 91Din !
 PAR  G(DHCP,SB),,                      +GHSERSB+5000;           2000 N 16Wan !
$PAR  G(BCT_A5,SB),,                    +GHSERSB+13000-8*T;      2000 N 96SGUN !
$PAR  G(BCT_A5,SB),,                    +GHSERSB+1000;           2000 N 91Din !
 PAR  G(LIQUID,SB),,                    +GLIQSB;                 2000 N 91Din !
$
 FUNCTION GHSERSB   298.15  -9242.858+156.154689*T-30.5130752*T*LN(T)
       +0.007748768*T**2-3.003415E-06*T**3+100625*T**(-1);
       903.78  Y  -11738.83+169.485872*T-31.38*T*LN(T)+1.616849E+27*T**(-9);
      2000.00  N !
 FUNCTION GLIQSB    298.15  +19822.328-21.923164*T+GHSERSB-1.74847E-20*T**7;
       903.78  Y  +8175.359+147.455986*T-31.38*T*LN(T);
      2000.00  N !
$ ------------------------------------------------------------------------------
$ Binary system
$
$ W. Wang, T. Liu, H. Song, S. Xue, W. Zhang, H. Zhang, L. Zhang, Y. Jia,
$ N. Wang, X. Cheng, C. Zeng, Mater. Trans. (JIM), 57, 103-11(2016).
$
$ Checked against paper. Checked at 6000 K.
$
 PAR  L(LIQUID,ND,SB;0),,               -306284.3+59.8857*T;,,        N 16Wan !
 PAR  L(LIQUID,ND,SB;1),,               -1591.3+7.1957*T;,,           N 16Wan !
 PAR  L(LIQUID,ND,SB;2),,               +43959.8-5.5472*T;,,          N 16Wan !
$
 PAR  L(BCC_A2,ND,SB:VA;0),,            -196538.9+8.2637*T;,,         N 16Wan !
 PAR  L(DHCP,ND,SB;0),,                 -155634+4.0766*T;,,           N 16Wan !
$
 PAR  L(RHOMBOHEDRAL_A7,ND,SB;0),,      -202133.7+73.0523*T;,,        N 16Wan !
 PAR  L(RHOMBOHEDRAL_A7,ND,SB;1),,      -68658.7;,,                   N 16Wan !
$
 PAR  G(ND2SB,ND:SB),,                  +2*GHSERND+GHSERSB
             -304113.1+63.6888*T;,,                                   N 16Wan !
 PAR  G(ND5SB3_D88,ND:SB),,             +5*GHSERND+3*GHSERSB
             -879246.5+170.2136*T;,,                                  N 16Wan !
 PAR  G(ND4SB3_D73,ND:SB),,             +4*GHSERND+3*GHSERSB
             -803501.8+141.6638*T;,,                                  N 16Wan !
 PAR  G(NDSB_B1,ND:SB),,                +GHSERND+GHSERSB
             -243313.5+39.6335*T+73992*T**(-1);,,                     N 16Wan !
 PAR  G(NDSB2,ND:SB),,                  +GHSERND+2*GHSERSB
             -244516.1+18.1768*T;,,                                   N 16Wan !
$
$ Metastable
$
 PAR  L(FCC_A1,ND,SB:VA;0),,            -196538.9+8.2637*T;,,         N Same !
 PAR  L(HCP_A3,ND,SB:VA;0),,            -196538.9+8.2637*T;,,         N Same !
$ ------------------------------------------------------------------------------
$
 ASSESSED_SYSTEM
  ND-SB(TDB -* +LIQUID +BCC_A2 +DHCP +RHOMBO_A7 +ND2SB +ND5SB3 +ND4SB3
  +NDSB_B1 +NDSB2 ;P3 TMM:300/3000 *) !
$
$
 LIST-OF-REFERENCE
 NUMBER  SOURCE
  Null   'Unknown source'
  Same   'Same or similar interaction as in the corresponding stable phase'
  COST   'COST 507 database'
  SGCOST 'COST 507 database, SGTE unary database V.3.0, 1996; Al, B, Nd, Ti, Zn'
  91Din  'A.T. Dinsdale, Calphad, 15, 317-425(1991).'
  96SGUN 'SGTE unary database V.3.0, 1996.'
  00Nor2 'S. Norgren, PhD Thesis, KTH, Stockholm, 2000; Nd, Sc'
  16Wan  'W. Wang, T. Liu, H. Song, S. Xue, W. Zhang, H. Zhang, L. Zhang,
          Y. Jia, N. Wang, X. Cheng, C. Zeng,
          Mater. Trans. (JIM), 57, 103-11(2016); Nd, Sb, Nd-Sb'
!

File: data/databases/sgte-binary/NdSb-92Cac-LB.tdb
$
$ Database for Nd-Sb from G. Cacciamani et al. 1992 (included in LB Vol. 4)
$
$ G. Cacciamani, R. Ferro, H.L. Lukas, Z. Metallkd., 83, 669-72(1992).
$
$ Dataset created 2016.03.06 by Bengt Hallstedt.
$ 2021.02.02: Modified for use with GES6.
$
$ ------------------------------------------------------------------------------
 TEMP-LIM 298.15 6000.00 !
$
$ELEMENT NAME  REF. STATE               ATOMIC MASS H298-H0    S298    !
$
 ELEMENT VA   VACUUM                      0.0          0.0      0.0    ! 
 ELEMENT ND   DHCP                      144.24      7133.72    71.0862 ! 
 ELEMENT SB   RHOMBOHEDRAL_A7           121.75      5870.152   45.5219 ! 
$ ------------------------------------------------------------------------------
$ Phase definitions
$
 PHASE LIQUID:L % 1 1 !
 CONST LIQUID:L : ND SB : !
$
$ Fcc (cF4, Fm-3m) and MeX (cF8, Fm-3m)
$
 PHASE FCC_A1 %A 2 1 1 !
 CONST FCC_A1 : ND SB : VA : !
$
$ Bcc (cI2, Im-3m)
$
 PHASE BCC_A2 %B 2 1 3 !
 CONST BCC_A2 : ND% SB : VA : !
$
$ Hcp (hP2, P6_3/mmc) and Me2X (NiAs-type, hP4, P6_3/mmc, B8_1)
$
 PHASE HCP_A3 %A 2 1 0.5 !
 CONST HCP_A3 : ND SB : VA : !
$
$ Prototype alpha-La (SB A3', hP4, P6_3/mmc)
$
 PHASE DHCP %A 1 1 !
 CONST DHCP : ND : !
$
$ Prototype alpha-As (hR2, R-3m)
$
 PHASE RHOMBOHEDRAL_A7 % 1 1 !
 CONST RHOMBOHEDRAL_A7 : SB : !
$
$ Prototype La2Sb (tI12, I4/mmm)
$
 PHASE ND2SB % 2 2 1 !
 CONST ND2SB : ND : SB : !
$
$ Prototype Mn5Si3 (hP16, P6_3/mcm)
$
 PHASE ND5SB3_D88 % 2 5 3 !
 CONST ND5SB3_D88 : ND : SB : !
$
$ Prototype Th3P4 (cI28, I-43d)
$
 PHASE ND4SB3_D73 % 2 4 3 !
 CONST ND4SB3_D73 : ND : SB : !
$
$ Prototype NaCl (cF8, Fm-3m)
$
 PHASE NDSB_B1 % 2 1 1 !
 CONST NDSB_B1 : ND : SB : !
$
$ Prototype Sb2Sm (oC24, Cmca)
$
 PHASE NDSB2 % 2 1 2 !
 CONST NDSB2 : ND : SB : !
$ ------------------------------------------------------------------------------
$ Defaults
$
 DEFINE-SYSTEM-DEFAULT ELEMENT 2 !
 DEFAULT-COM DEFINE_SYSTEM_ELEMENT VA !
 TYPE-DEF % SEQ * !
 TYPE-DEF A GES AMEND_PHASE_DESCRIPTION @ MAGNETIC -3 0.28 !
 TYPE-DEF B GES AMEND_PHASE_DESCRIPTION @ MAGNETIC -1 0.4 !
 FUNCTION ZERO      298.15  0;                                         6000 N !
 FUNCTION UN_ASS    298.15  0;                                         6000 N !
 FUNCTION R         298.15  +8.31451;                                  6000 N !
$ ------------------------------------------------------------------------------
$ Element data
$ ------------------------------------------------------------------------------
$ Nd
$
$ DHCP and LIQUID modified in unary 3.0 (upper/lower T interval added)
$ FCC_A1 added in unary 3.0
$ HCP_A3 added in unary 4.4
$
 PAR  G(DHCP,ND),,                      +GHSERND;                1800 N 91Din !
 PAR  G(BCC_A2,ND:VA),,                 +GBCCND;                 1800 N 91Din !
 PAR  G(FCC_A1,ND:VA),,                 +GHSERND+500;            1800 N SGCOST !
 PAR  G(HCP_A3,ND:VA),,                 +GHSERND
             +1500-0.415725*T;                                   1800 N 00Nor2 !
 PAR  G(LIQUID,ND),,                    +GLIQND;                 1800 N 91Din !
$
 FUNCTION GHSERND   298.15  -8402.93+111.10239*T-27.0858*T*LN(T)
       +5.56125E-04*T**2-2.6923E-06*T**3+34887*T**(-1);
       900.00  Y  -6984.083+83.662617*T-22.7536*T*LN(T)
       -0.00420402*T**2-1.802E-06*T**3;
      1128.00  Y  -225610.846+1673.04075*T-238.182873*T*LN(T)
       +0.078615997*T**2-6.048207E-06*T**3+38810350*T**(-1);
      1799.00  Y  -25742.331+276.257088*T-48.7854*T*LN(T);
      1800.00  N !
 FUNCTION GBCCND    298.15  +1437.295-0.546281*T+GHSERND;
       400.00  Y  +7312.2-153.033976*T+14.9956777*T*LN(T)
       -0.050479*T**2+7.287217E-06*T**3-831810*T**(-1);
      1128.00  Y  -18030.266+239.677322*T-44.5596*T*LN(T);
      1289.00  Y  +334513.017-2363.9199*T+311.409193*T*LN(T)
       -0.156030778*T**2+1.2408421E-05*T**3-64319604*T**(-1);
      1800.00  N !
 FUNCTION GLIQND    298.15  +5051.743-1.585076*T+GHSERND;
       300.00  Y  +5350.01-86.593963*T+5.357301*T*LN(T)
       -0.046955463*T**2+6.860782E-06*T**3-374380*T**(-1);
      1128.00  Y  -16335.232+268.625903*T-48.7854*T*LN(T);
      1799.00  Y  +9407.099-7.631185*T+GHSERND;
      1800.00  N !
$ ------------------------------------------------------------------------------
$ Sb
$
$ BCT_A5 revised in unary 3.0
$
$ BCT_A5 the value from 91Din is used in LBall-v7+fun.tdb.
$ BCT_A5 the value from 96SGUN is used in SGSOL 5.0.
$ It is only needed in Sb-Sn.
$
 PAR  G(RHOMBOHEDRAL_A7,SB),,           +GHSERSB;                2000 N 91Din !
 PAR  G(FCC_A1,SB:VA),,                 +GHSERSB+19874-13.7*T;   2000 N 91Din !
 PAR  G(BCC_A2,SB:VA),,                 +GHSERSB+19874-15.1*T;   2000 N 91Din !
 PAR  G(HCP_A3,SB:VA),,                 +GHSERSB+19874-13*T;     2000 N 91Din !
$PAR  G(BCT_A5,SB),,                    +GHSERSB+13000-8*T;      2000 N 96SGUN !
$PAR  G(BCT_A5,SB),,                    +GHSERSB+1000;           2000 N 91Din !
 PAR  G(LIQUID,SB),,                    +GLIQSB;                 2000 N 91Din !
$
 FUNCTION GHSERSB   298.15  -9242.858+156.154689*T-30.5130752*T*LN(T)
       +0.007748768*T**2-3.003415E-06*T**3+100625*T**(-1);
       903.78  Y  -11738.83+169.485872*T-31.38*T*LN(T)+1.616849E+27*T**(-9);
      2000.00  N !
 FUNCTION GLIQSB    298.15  +19822.328-21.923164*T+GHSERSB-1.74847E-20*T**7;
       903.78  Y  +8175.359+147.455986*T-31.38*T*LN(T);
      2000.00  N !
$ ------------------------------------------------------------------------------
$ Binary system
$
$ From from G. Cacciamani et al. 1992 (included in LB Vol. 4)
$
$ G. Cacciamani, R. Ferro, H.L. Lukas, Z. Metallkd., 83, 669-72(1992).
$
$ Checked against LB and paper. Checked at 6000 K.
$
 PAR  L(LIQUID,ND,SB;0),,               -349666.87+46.62224*T;,,      N 92Cac !
$ Original parameter in paper below
$PAR  L(LIQUID,ND,SB;1),,               +11057.61-1.43759*T;,,        N 92Cac !
$ Corrected parameter below
 PAR  L(LIQUID,ND,SB;1),,               +10781.87-1.43759*T;,,        N 92Cac !
 PAR  L(LIQUID,ND,SB;2),,               +96899.87-12.91998*T;,,       N 92Cac !
$
 PAR  L(BCC_A2,ND,SB:VA;0),,            -257520.72+45.78623*T;,,      N 92Cac !
$
 PAR  G(ND2SB,ND:SB),,                  +2*GHSERND+GHSERSB
             -297000+39.6*T;,,                                        N 92Cac !
 PAR  G(ND5SB3_D88,ND:SB),,             +5*GHSERND+3*GHSERSB
             -861920+101.47344*T;,,                                   N 92Cac !
 PAR  G(ND4SB3_D73,ND:SB),,             +4*GHSERND+3*GHSERSB
             -812000+91.08316*T;,,                                    N 92Cac !
 PAR  G(NDSB_B1,ND:SB),,                +GHSERND+GHSERSB
             -246519.4+25.1447*T;,,                                   N 92Cac !
 PAR  G(NDSB2,ND:SB),,                  +GHSERND+2*GHSERSB
             -272408.76+11.41875*T;,,                                 N 92Cac !
$
$ Metastable
$
 PAR  L(FCC_A1,ND,SB:VA;0),,            -257520.72+45.78623*T;,,      N Same !
 PAR  L(HCP_A3,ND,SB:VA;0),,            -257520.72+45.78623*T;,,      N Same !
$ ------------------------------------------------------------------------------
$
 ASSESSED_SYSTEM
  ND-SB(TDB -* +LIQUID +BCC_A2 +DHCP +RHOMBO_A7 +ND2SB +ND5SB3 +ND4SB3
  +NDSB_B1 +NDSB2 ;P3 TMM:300/3000 *) !
$
$
 LIST-OF-REFERENCE
 NUMBER  SOURCE
  Null   'Unknown source'
  Same   'Same or similar interaction as in the corresponding stable phase'
  COST   'COST 507 database'
  SGCOST 'COST 507 database, SGTE unary database V.3.0, 1996; Al, B, Nd, Ti, Zn'
  91Din  'A.T. Dinsdale, Calphad, 15, 317-425(1991).'
  92Cac  'G. Cacciamani, R. Ferro, H.L. Lukas,
          Z. Metallkd., 83, 669-72(1992); Nd-Sb'
  96SGUN 'SGTE unary database V.3.0, 1996.'
  00Nor2 'S. Norgren, PhD Thesis, KTH, Stockholm, 2000; Nd, Sc'
!

File: data/databases/sgte-binary/NdSc-00Nor.tdb
$
$ Database for Nd-Sc from S. Norgren 2000
$
$ S. Norgren, PhD Thesis, KTH, Stockholm, 2000.
$
$ Dataset created 2018.01.20 by Bengt Hallstedt.
$ 2021.02.02: Modified for use with GES6.
$
$ ------------------------------------------------------------------------------
 TEMP-LIM 298.15 6000.00 !
$
$ELEMENT NAME  REF. STATE               ATOMIC MASS H298-H0    S298    !
$
 ELEMENT VA   VACUUM                      0.0          0.0      0.0    ! 
 ELEMENT ND   DHCP                      144.24      7133.72    71.0862 ! 
 ELEMENT SC   HCP_A3                     44.9559    5217.448   34.6435 ! 
$ ------------------------------------------------------------------------------
$ Phase definitions
$
 PHASE LIQUID:L % 1 1 !
 CONST LIQUID:L : ND SC : !
$
$ Fcc (cF4, Fm-3m) and MeX (cF8, Fm-3m)
$
 PHASE FCC_A1 %A 2 1 1 !
 CONST FCC_A1 : ND SC : VA : !
$
$ Bcc (cI2, Im-3m)
$
 PHASE BCC_A2 %B 2 1 3 !
 CONST BCC_A2 : ND SC : VA : !
$
$ Hcp (hP2, P6_3/mmc) and Me2X (NiAs-type, hP4, P6_3/mmc, B8_1)
$
 PHASE HCP_A3 % 2 1 0.5 !
 CONST HCP_A3 : ND SC% : VA : !
$
$ Prototype alpha-La (hP4, P6_3/mmc)
$
 PHASE DHCP % 1 1 !
 CONST DHCP : ND% SC : !
$ ------------------------------------------------------------------------------
$ Defaults
$
 DEFINE-SYSTEM-DEFAULT ELEMENT 2 !
 DEFAULT-COM DEFINE_SYSTEM_ELEMENT VA !
 TYPE-DEF % SEQ * !
 TYPE-DEF A GES AMEND_PHASE_DESCRIPTION @ MAGNETIC -3 0.28 !
 TYPE-DEF B GES AMEND_PHASE_DESCRIPTION @ MAGNETIC -1 0.4 !
 FUNCTION ZERO      298.15  0;                                         6000 N !
 FUNCTION UN_ASS    298.15  0;                                         6000 N !
 FUNCTION R         298.15  +8.31451;                                  6000 N !
$ ------------------------------------------------------------------------------
$ Element data
$ ------------------------------------------------------------------------------
$ Nd
$
$ DHCP and LIQUID modified in unary 3.0 (upper/lower T interval added)
$ FCC_A1 added in unary 3.0
$ HCP_A3 added in unary 4.4
$
 PAR  G(DHCP,ND),,                      +GHSERND;                1800 N 91Din !
 PAR  G(BCC_A2,ND:VA),,                 +GBCCND;                 1800 N 91Din !
 PAR  G(FCC_A1,ND:VA),,                 +GHSERND+500;            1800 N SGCOST !
 PAR  G(HCP_A3,ND:VA),,                 +GHSERND
             +1500-0.415725*T;                                   1800 N 00Nor2 !
 PAR  G(LIQUID,ND),,                    +GLIQND;                 1800 N 91Din !
$
 FUNCTION GHSERND   298.15  -8402.93+111.10239*T-27.0858*T*LN(T)
       +5.56125E-04*T**2-2.6923E-06*T**3+34887*T**(-1);
       900.00  Y  -6984.083+83.662617*T-22.7536*T*LN(T)
       -0.00420402*T**2-1.802E-06*T**3;
      1128.00  Y  -225610.846+1673.04075*T-238.182873*T*LN(T)
       +0.078615997*T**2-6.048207E-06*T**3+38810350*T**(-1);
      1799.00  Y  -25742.331+276.257088*T-48.7854*T*LN(T);
      1800.00  N !
 FUNCTION GBCCND    298.15  +1437.295-0.546281*T+GHSERND;
       400.00  Y  +7312.2-153.033976*T+14.9956777*T*LN(T)
       -0.050479*T**2+7.287217E-06*T**3-831810*T**(-1);
      1128.00  Y  -18030.266+239.677322*T-44.5596*T*LN(T);
      1289.00  Y  +334513.017-2363.9199*T+311.409193*T*LN(T)
       -0.156030778*T**2+1.2408421E-05*T**3-64319604*T**(-1);
      1800.00  N !
 FUNCTION GLIQND    298.15  +5051.743-1.585076*T+GHSERND;
       300.00  Y  +5350.01-86.593963*T+5.357301*T*LN(T)
       -0.046955463*T**2+6.860782E-06*T**3-374380*T**(-1);
      1128.00  Y  -16335.232+268.625903*T-48.7854*T*LN(T);
      1799.00  Y  +9407.099-7.631185*T+GHSERND;
      1800.00  N !
$ ------------------------------------------------------------------------------
$ Sc
$
$ FCC_A1 and DHCP added in unary 4.4
$
 PAR  G(HCP_A3,SC:VA),,                 +GHSERSC;                3200 N 91Din !
 PAR  G(BCC_A2,SC:VA),,                 +GBCCSC;                 3200 N 91Din !
 PAR  G(FCC_A1,SC:VA),,                 +GHSERSC+5000;           3200 N 99Cac !
 PAR  G(DHCP,SC),,                      +GHSERSC
             +1200+0.4157255*T;                                  3200 N 00Nor2 !
 PAR  G(LIQUID,SC),,                    +GLIQSC;                 3200 N 91Din !
$
 FUNCTION GHSERSC   298.15  -8689.547+153.48097*T-28.1882*T*LN(T)
       +0.00321892*T**2-1.64531E-06*T**3+72177*T**(-1);
       800.00  Y  -7511.295+132.759582*T-24.9132*T*LN(T)
       -5.73295E-04*T**2-8.59345E-07*T**3;
      1608.00  Y  +261143.04-1817.92245*T+241.441051*T*LN(T)
       -0.117529396*T**2+8.7398E-06*T**3-50607159*T**(-1);
      2000.00  Y  -30515.246+286.474338*T-44.2249*T*LN(T);
      3200.00  N !
 FUNCTION GBCCSC    298.15  +1979.728-1.024135*T+GHSERSC;
      1000.00  Y  +230161.408-2004.05469*T+276.76664*T*LN(T)
       -0.167120107*T**2+1.5637371E-05*T**3-33783257*T**(-1);
      1608.00  Y  -25928.011+283.642312*T-44.2249*T*LN(T);
      2000.00  Y  +4587.235-2.832026*T+GHSERSC;
      3200.00  N !
 FUNCTION GLIQSC    298.15  +6478.66+45.427539*T-10.7967803*T*LN(T)
       -0.020636524*T**2+2.13106E-06*T**3-158106*T**(-1);
      1608.00  Y  -11832.111+275.871695*T-44.2249*T*LN(T);
      3200.00  N !
$ ------------------------------------------------------------------------------
$ Binary system
$
$ S. Norgren, PhD Thesis, KTH, Stockholm, 2000.
$
$ Checked against thesis. Checked at 6000 K.
$
 PAR  L(LIQUID,ND,SC;0),,               +8790;,,                      N 00Nor2 !
$
 PAR  L(BCC_A2,ND,SC:VA;0),,            +17942-2.87*T;,,              N 00Nor2 !
 PAR  L(BCC_A2,ND,SC:VA;1),,            -2380;,,                      N 00Nor2 !
 PAR  L(BCC_A2,ND,SC:VA;2),,            +1645;,,                      N 00Nor2 !
$
 PAR  L(HCP_A3,ND,SC:VA;0),,            +13959;,,                     N 00Nor2 !
 PAR  L(HCP_A3,ND,SC:VA;1),,            -4200;,,                      N 00Nor2 !
$
 PAR  L(DHCP,ND,SC;0),,                 +14673-1.748*T;,,             N 00Nor2 !
 PAR  L(DHCP,ND,SC;1),,                 +1494;,,                      N 00Nor2 !
$
$ Metastable
$
 PAR  L(FCC_A1,ND,SC:VA;0),,            +13959;,,                     N Same !
 PAR  L(FCC_A1,ND,SC:VA;1),,            -4200;,,                      N Same !
$ ------------------------------------------------------------------------------
$
$
 LIST-OF-REFERENCE
 NUMBER  SOURCE
  Null   'Unknown source'
  Same   'Same or similar interaction as in the corresponding stable phase'
  REFLAV 'Laves phase convention: G(LAVES,X:X)=+3*GHSERXX+15000'
  91Din  'A.T. Dinsdale, Calphad, 15, 317-425(1991).'
  95She2 'H. Shen, W. Zhang, G. Liu, R. Wang, Z. Du, Report F-95-02,
          University of Science and Technology, Beijing, May 1995,
          SGTE unary database V.3.0, 1996; Gd'
  99Cac  'G. Cacciamani, P. Riani, G. Borzone, N. Parodi, A. Saccone, R. Ferro,
          A. Pisch, R. Schmid-Fetzer, Intermetallics, 7, 101-8(1999),
          SGTE unary database V.4.4, 2001; Sc'
  00Nor2 'S. Norgren, PhD Thesis, KTH, Stockholm, 2000,
          SGTE unary database V.4.4, 2001; Nd, Sc, Nd-Sc'
  00Zin  'M. Zinkevich, N. Mattern, H. J Seifert,
          J. Phase Equilib., 21, 385-94(2000),
          SGTE unary database V.4.4, 2001; Gd'
  03Cac  'G. Cacciamani, S. De Negri, A. Saccone, R. Ferro,
          Intermetallics, 11, 1135-51(2003); Gd'
!
