Repository: orchid-calphad/orchid-project.org

# orchid-project.org

Website and released data of **ORCHID** (Open Repository for CALPHAD Hypotheses, Intelligence, and Discovery),
served by GitHub Pages at https://orchid-project.org. Releases are archived on Zenodo (one DOI per version).

- `index.html`, `catalog/`, `best-practices.html` — static, self-contained pages (generated in the ORCHID tooling).
- `data/` — released data: catalog, redistributable TDB files, convex hulls. Licences: `data/LICENSES.md`, `data/NOTICE.md`.
- `llms.txt`, `data/croissant.json`, `CITATION.cff`, `.zenodo.json` — machine-readable metadata.

Only data with clear redistribution rights are published.

File: data/databases/sgte-binary/NdSn-18Wan.tdb
$
$ Database for Nd-Sn from S.L. Wang et al. 2018.
$
$ S.L. Wang, X.H. Su, S.S. Li, C.Y. Fu, Y.H. Guo, Y.X. Huang, D.X. Xiang,
$ C.P. Wang, X.J. Liu, Calphad, 60, 214-21(2018).
$
$ Dataset created 2018.12.22 by Bengt Hallstedt.
$ 2021.02.02: Modified for use with GES6.
$
$ ------------------------------------------------------------------------------
 TEMP-LIM 298.15 6000.00 !
$
$ELEMENT NAME  REF. STATE               ATOMIC MASS H298-H0    S298    !
$
 ELEMENT VA   VACUUM                      0.0          0.0      0.0    ! 
 ELEMENT ND   DHCP                      144.24      7133.72    71.0862 ! 
 ELEMENT SN   BCT_A5                    118.69      6323.      51.18   ! 
$ ------------------------------------------------------------------------------
$ Phase definitions
$
 PHASE LIQUID:L % 1 1 !
 CONST LIQUID:L : ND SN : !
$
$ Fcc (cF4, Fm-3m) and MeX (cF8, Fm-3m)
$
 PHASE FCC_A1 %A 2 1 1 !
 CONST FCC_A1 : ND SN : VA : !
$
$ Bcc (cI2, Im-3m)
$
 PHASE BCC_A2 %B 2 1 3 !
 CONST BCC_A2 : ND% SN : VA : !
$
$ Hcp (hP2, P6_3/mmc) and Me2X (NiAs-type, hP4, P6_3/mmc, B8_1)
$
 PHASE HCP_A3 %A 2 1 0.5 !
 CONST HCP_A3 : ND% SN : VA : !
$
$ Prototype alpha-La (SB A3', hP4, P6_3/mmc)
$
 PHASE DHCP % 1 1 !
 CONST DHCP : ND% SN : !
$
$ Prototype C (cF8, Fd-3m)
$
 PHASE DIAMOND_A4 % 1 1 !
 CONST DIAMOND_A4 : SN : !
$
$ Prototype beta-Sn (tI4, I4_1/amd)
$
 PHASE BCT_A5 % 1 1 !
 CONST BCT_A5 : SN : !
$
$ Prototype Mn5Si3 (hP16, P6_3/mcm)
$
 PHASE ND5SN3_D88 % 2 5 3 !
 CONST ND5SN3_D88 : ND : SN : !
$
$ Prototype Ge4Sm5 (oP36, Pnma)
$
 PHASE ND5SN4 % 2 5 4 !
 CONST ND5SN4 : ND : SN : !
$
$ Prototype Ge10Ho11 (tI84, I4/mmm)
$
 PHASE ND11SN10 % 2 11 10 !
 CONST ND11SN10 : ND : SN : !
$
$ unknown structure
$
 PHASE NDSN % 2 1 1 !
 CONST NDSN : ND : SN : !
$
$ unknown structure 
$
 PHASE ND3SN5 % 2 3 5 !
 CONST ND3SN5 : ND : SN : !
$
$ Prototype Ga2Zr (oC12, Cmmm)
$
 PHASE NDSN2 % 2 1 2 !
 CONST NDSN2 : ND : SN : !
$
$ Prototype Ce3Sn7 (oC20, Cmmm)
$
 PHASE ND3SN7 % 2 3 7 !
 CONST ND3SN7 : ND : SN : !
$
$ Prototype Ce2Sn5 (oC28, Cmmm)
$
 PHASE ND2SN5 % 2 2 5 !
 CONST ND2SN5 : ND : SN : !
$
$ Prototype AuCu3 (cP4, Pm-3m)
$
 PHASE NDSN3_L12 % 2 1 3 !
 CONST NDSN3_L12 : ND : SN : !
$ ------------------------------------------------------------------------------
$ Defaults
$
 DEFINE-SYSTEM-DEFAULT ELEMENT 2 !
 DEFAULT-COM DEFINE_SYSTEM_ELEMENT VA !
 TYPE-DEF % SEQ * !
 TYPE-DEF A GES AMEND_PHASE_DESCRIPTION @ MAGNETIC -3 0.28 !
 TYPE-DEF B GES AMEND_PHASE_DESCRIPTION @ MAGNETIC -1 0.4 !
 FUNCTION ZERO      298.15  0;                                         6000 N !
 FUNCTION UN_ASS    298.15  0;                                         6000 N !
 FUNCTION R         298.15  +8.31451;                                  6000 N !
$ ------------------------------------------------------------------------------
$ Element data
$ ------------------------------------------------------------------------------
$ Nd
$
$ DHCP and LIQUID modified in unary 3.0 (upper/lower T interval added)
$ FCC_A1 added in unary 3.0
$ HCP_A3 added in unary 4.4
$
 PAR  G(DHCP,ND),,                      +GHSERND;                1800 N 91Din !
 PAR  G(BCC_A2,ND:VA),,                 +GBCCND;                 1800 N 91Din !
 PAR  G(FCC_A1,ND:VA),,                 +GHSERND+500;            1800 N SGCOST !
 PAR  G(HCP_A3,ND:VA),,                 +GHSERND
             +1500-0.415725*T;                                   1800 N 00Nor2 !
 PAR  G(LIQUID,ND),,                    +GLIQND;                 1800 N 91Din !
$
 FUNCTION GHSERND   298.15  -8402.93+111.10239*T-27.0858*T*LN(T)
       +5.56125E-04*T**2-2.6923E-06*T**3+34887*T**(-1);
       900.00  Y  -6984.083+83.662617*T-22.7536*T*LN(T)
       -0.00420402*T**2-1.802E-06*T**3;
      1128.00  Y  -225610.846+1673.04075*T-238.182873*T*LN(T)
       +0.078615997*T**2-6.048207E-06*T**3+38810350*T**(-1);
      1799.00  Y  -25742.331+276.257088*T-48.7854*T*LN(T);
      1800.00  N !
 FUNCTION GBCCND    298.15  +1437.295-0.546281*T+GHSERND;
       400.00  Y  +7312.2-153.033976*T+14.9956777*T*LN(T)
       -0.050479*T**2+7.287217E-06*T**3-831810*T**(-1);
      1128.00  Y  -18030.266+239.677322*T-44.5596*T*LN(T);
      1289.00  Y  +334513.017-2363.9199*T+311.409193*T*LN(T)
       -0.156030778*T**2+1.2408421E-05*T**3-64319604*T**(-1);
      1800.00  N !
 FUNCTION GLIQND    298.15  +5051.743-1.585076*T+GHSERND;
       300.00  Y  +5350.01-86.593963*T+5.357301*T*LN(T)
       -0.046955463*T**2+6.860782E-06*T**3-374380*T**(-1);
      1128.00  Y  -16335.232+268.625903*T-48.7854*T*LN(T);
      1799.00  Y  +9407.099-7.631185*T+GHSERND;
      1800.00  N !
$ ------------------------------------------------------------------------------
$ Sn
$
$ FCC_A1 revised in unary 3.0
$ HCP_A3 revised in unary 4.1
$ TETRAGONAL_A6 added in unary 4.1
$ CBCC_A12 and CUB_A13 added in unary 4.4
$ FCC_A1 modified in unary 5.0
$ DHCP and TET_ALPHA1_A6 added in unary 5.0
$
$ DHCP from 18Wan not included in unary
$
$ The DHCP phase is labelled D0_24 in 03Liu and alpha-prime in 92Ans. The
$ phase is present between the fcc and hcp phases in the Au-Sn and Au-In
$ systems.
$
 PAR  G(BCT_A5,SN)              100.00  +GHSERSN;                3000 N 91Din !
 PAR  G(DIAMOND_A4,SN)          100.00  +GDIASN;                 3000 N 91Din !
 PAR  G(FCC_A1,SN:VA)           100.00  +GHSERSN+5510-8.46*T;    3000 N 89Fec !
$PAR  G(FCC_A1,SN:VA)           100.00  +GHSERSN+4150-5.2*T;     3000 N 91Din !
 PAR  G(BCC_A2,SN:VA)           100.00  +GHSERSN+4400-6*T;       3000 N 91Din !
 PAR  G(HCP_A3,SN:VA)           100.00  +GHSERSN+3900-7.646*T;   3000 N Ansar !
$PAR  G(HCP_A3,SN:VA)           100.00  +GHSERSN+3900-4.4*T;     3000 N 91Din !
$PAR  G(DHCP,SN)                100.00  +GHSERSN+3803.52-3.46*T; 3000 N 03Liu !
 PAR  G(DHCP,SN)                100.00  +GHSERSN+5000;           3000 N 18Wan !
$PAR  G(RHOMBOHEDRAL_A7,SN)     100.00  +GHSERSN+2035;           3000 N 91Din !
$PAR  G(TETRAGONAL_A6,SN)       100.00  +GHSERSN+5387-8.26212*T; 3000 N 99Ans !
$PAR  G(CBCC_A12,SN:VA)         100.00  +GHSERSN+2000;           3000 N 01Mie !
$PAR  G(CUB_A13,SN:VA)          100.00  +GHSERSN+2000;           3000 N 01Mie !
$PAR  G(TET_ALPHA1_A6,SN)       100.00  +GHSERSN+5510-8.46*T;    3000 N 99Ans !
 PAR  G(LIQUID,SN)              100.00  +GLIQSN;                 3000 N 91Din !
$
 FUNCTION GHSERSN   100.00  -7958.517+122.765451*T-25.858*T*LN(T)
       +5.1185E-04*T**2-3.192767E-06*T**3+18440*T**(-1);
       250.00  Y  -5855.135+65.443315*T-15.961*T*LN(T)
       -0.0188702*T**2+3.121167E-06*T**3-61960*T**(-1);
       505.08  Y  +2524.724+4.005269*T-8.2590486*T*LN(T)
       -0.016814429*T**2+2.623131E-06*T**3-1081244*T**(-1)-1.2307E+25*T**(-9);
       800.00  Y  -8256.959+138.99688*T-28.4512*T*LN(T)-1.2307E+25*T**(-9);
      3000.00  N !
 FUNCTION GDIASN    100.00  -9579.608+114.007785*T-22.972*T*LN(T)
       -0.00813975*T**2+2.7288E-06*T**3+25615*T**(-1);
       298.15  Y  -9063.001+104.84654*T-21.5750771*T*LN(T)
       -0.008575282*T**2+1.784447E-06*T**3-2544*T**(-1);
       800.00  Y  -10909.351+147.396535*T-28.4512*T*LN(T);
      3000.00  N !
 FUNCTION GLIQSN    100.00  +7103.092-14.087767*T+GHSERSN+1.47031E-18*T**7;
       505.08  Y  +6971.586-13.814383*T+GHSERSN+1.2307E+25*T**(-9);
       800.00  Y  -1285.372+125.182498*T-28.4512*T*LN(T);
      3000.00  N !
 FUNCTION GBCCSN    298.15  +GHSERSN+4400-6*T;                         3000 N !
$ ------------------------------------------------------------------------------
$ Binary system
$
$ S.L. Wang, X.H. Su, S.S. Li, C.Y. Fu, Y.H. Guo, Y.X. Huang, D.X. Xiang,
$ C.P. Wang, X.J. Liu, Calphad, 60, 214-21(2018).
$
$ Checked against paper. Checked at 6000 K.
$
 PAR  L(LIQUID,ND,SN;0),,               -235000+30*T;,,               N 18Wan !
 PAR  L(LIQUID,ND,SN;1),,               +8000+9.028*T;,,              N 18Wan !
 PAR  L(LIQUID,ND,SN;2),,               +27482+6.2*T;,,               N 18Wan !
 PAR  L(LIQUID,ND,SN;3),,               +8200-3*T;,,                  N 18Wan !
$
 PAR  L(BCC_A2,ND,SN:VA;0),,            -235000+26.3*T;,,             N 18Wan !
 PAR  L(BCC_A2,ND,SN:VA;1),,            -1000+15*T;,,                 N 18Wan !
 PAR  L(BCC_A2,ND,SN:VA;2),,            +56500-5*T;,,                 N 18Wan !
$
 PAR  L(DHCP,ND,SN;0),,                 -170880;,,                    N 18Wan !
 PAR  L(DHCP,ND,SN;1),,                 +20*T;,,                      N 18Wan !
$
 PAR  G(ND5SN3_D88,ND:SN),,             +5*GHSERND+3*GHSERSN
             -584000+50.56*T;,,                                       N 18Wan !
 PAR  G(ND5SN4,ND:SN),,                 +5*GHSERND+4*GHSERSN
             -639000+30.366*T;,,                                      N 18Wan !
 PAR  G(ND11SN10,ND:SN),,               +11*GHSERND+10*GHSERSN
             -1475460+58.254*T;,,                                     N 18Wan !
 PAR  G(NDSN,ND:SN),,                   +GHSERND+GHSERSN
             -139280+5.184*T;,,                                       N 18Wan !
 PAR  G(ND3SN5,ND:SN),,                 +3*GHSERND+5*GHSERSN
             -534400+27.248*T;,,                                      N 18Wan !
 PAR  G(NDSN2,ND:SN),,                  +GHSERND+2*GHSERSN
             -197550+11.595*T;,,                                      N 18Wan !
 PAR  G(ND3SN7,ND:SN),,                 +3*GHSERND+7*GHSERSN
             -654000+55.7*T;,,                                        N 18Wan !
 PAR  G(ND2SN5,ND:SN),,                 +2*GHSERND+5*GHSERSN
             -456050+44.38*T;,,                                       N 18Wan !
 PAR  G(NDSN3_L12,ND:SN),,              +GHSERND+3*GHSERSN
             -258000+33.02*T;,,                                       N 18Wan !
$
$ Metastable
$
 PAR  L(FCC_A1,ND,SN:VA;0),,            -235000+26.3*T;,,             N Same !
 PAR  L(FCC_A1,ND,SN:VA;1),,            -1000+15*T;,,                 N Same !
 PAR  L(FCC_A1,ND,SN:VA;2),,            +56500-5*T;,,                 N Same !
$
 PAR  L(HCP_A3,ND,SN:VA;0),,            -235000+26.3*T;,,             N Same !
 PAR  L(HCP_A3,ND,SN:VA;1),,            -1000+15*T;,,                 N Same !
 PAR  L(HCP_A3,ND,SN:VA;2),,            +56500-5*T;,,                 N Same !
$ ------------------------------------------------------------------------------
$
$
 LIST-OF-REFERENCE
 NUMBER  SOURCE
  Null   'Unknown source'
  Same   'Same or similar interaction as in the corresponding stable phase'
  REFLAV 'Laves phase convention: G(LAVES,X:X)=+3*GHSERXX+15000'
  SGCOST 'COST 507 database, SGTE unary database V.3.0, 1996; Al, B, Nd, Ti, Zn'
  Ansar  'Himo Ansara, unpublished, SGTE unary database V.4.1, 1999; Sn'
  89Fec  'H.J. Fecht, M.X. Zhang, Y.A. Chang, J.H. Perepezko,
          Metall. Trans. A, 20A, 795-803(1989),
          SGTE unary database V.3.0, 1996; Sn'
  91Din  'A.T. Dinsdale, Calphad, 15, 317-425(1991).'
  99Ans  'I. Ansara, S.G. Fries, H.L. Lukas, unpublished, 1999,
          SGTE unary database V.5.0, 2009; In, Sn'
  00Nor2 'S. Norgren, PhD Thesis, KTH, Stockholm, 2000; Nd, Sc'
  01Mie  'J. Miettinen, Calphad, 25, 43-58(2001),
          SGTE unary database V.4.4, 2001; Sn, Zn'
  03Liu  'H.S. Liu, C.L. Liu, K. Ishida, Z.P. Jin, J. Electron. Mater.,
          32, 1290-96(2003), SGTE unary database V.5.0, 2009; Sn'
  18Wan  'S.L. Wang, X.H. Su, S.S. Li, C.Y. Fu, Y.H. Guo, Y.X. Huang,
          D.X. Xiang, C.P. Wang, X.J. Liu, Calphad, 60, 214-21(2018); Sn, Nd-Sn'
!

File: data/databases/sgte-binary/NdSn-24He.tdb
$
$ Database for Nd-Sn from C. He et al. 2024.
$
$ C. He, Y. Huang, S. Liu, J. Zen, R. Jiang, Calphad, 87, 102757(2024).
$
$ Dataset created 2024.01.23 by Bengt Hallstedt.
$
$ Based on new experimental data in the same paper. There are four more
$ compounds compared to 18Wan.
$
$ Stronger temperature dependence for interactions and compound energies than
$ 18Wan.
$
$ The parameters for Nd3Sn5 and NdSn2 are misprinted in the paper (with
$ minor changes).
$
$ Equilibria involving Nd3Sn and Nd2Sn are shifted by 2 to 3 K, although
$ four decimals were used for the Nd2Sn composition.
$
$ ------------------------------------------------------------------------------
 TEMP-LIM 298.15 6000.00 !
$
$ELEMENT NAME  REF. STATE               ATOMIC MASS H298-H0    S298    !
$
 ELEMENT VA   VACUUM                      0.0          0.0      0.0    ! 
 ELEMENT ND   DHCP                      144.24      7133.72    71.0862 ! 
 ELEMENT SN   BCT_A5                    118.69      6323.      51.18   ! 
$ ------------------------------------------------------------------------------
$ Phase definitions
$
 PHASE LIQUID:L % 1 1 !
 CONST LIQUID:L : ND SN : !
$
$ Fcc (cF4, Fm-3m) and MeX (cF8, Fm-3m)
$
 PHASE FCC_A1 %A 2 1 1 !
 CONST FCC_A1 : ND SN : VA : !
$
$ Bcc (cI2, Im-3m)
$
 PHASE BCC_A2 %B 2 1 3 !
 CONST BCC_A2 : ND% SN : VA : !
$
$ Hcp (hP2, P6_3/mmc) and Me2X (NiAs-type, hP4, P6_3/mmc, B8_1)
$
 PHASE HCP_A3 %A 2 1 0.5 !
 CONST HCP_A3 : ND% SN : VA : !
$
$ Prototype alpha-La (SB A3', hP4, P6_3/mmc)
$
 PHASE DHCP % 1 1 !
 CONST DHCP : ND% SN : !
$
$ Prototype C (cF8, Fd-3m)
$
 PHASE DIAMOND_A4 % 1 1 !
 CONST DIAMOND_A4 : SN : !
$
$ Prototype beta-Sn (tI4, I4_1/amd)
$
 PHASE BCT_A5 % 1 1 !
 CONST BCT_A5 : SN : !
$
$ Prototype AuCu3 (cP4, Pm-3m)
$
 PHASE ND3SN_L12 % 2 3 1 !
 CONST ND3SN_L12 : ND : SN : !
$
$ unknown structure
$
 PHASE ND2SN % 2 2 1 !
 CONST ND2SN : ND : SN : !
$
$ Prototype Mn5Si3 (hP16, P6_3/mcm)
$
 PHASE ND5SN3_D88 % 2 5 3 !
 CONST ND5SN3_D88 : ND : SN : !
$
$ Prototype Ge4Sm5 (oP36, Pnma)
$
 PHASE ND5SN4 % 2 5 4 !
 CONST ND5SN4 : ND : SN : !
$
$ Prototype Ge10Ho11 (tI84, I4/mmm)
$
 PHASE ND11SN10 % 2 11 10 !
 CONST ND11SN10 : ND : SN : !
$
$ unknown structure
$
 PHASE NDSN % 2 1 1 !
 CONST NDSN : ND : SN : !
$
$ unknown structure
$
 PHASE ND4SN5 % 2 4 5 !
 CONST ND4SN5 : ND : SN : !
$
$ Prototype Nd2Sn3 (aP20, P-1, 2)
$
 PHASE ND2SN3 % 2 2 3 !
 CONST ND2SN3 : ND : SN : !
$
$ unknown structure 
$
 PHASE ND3SN5 % 2 3 5 !
 CONST ND3SN5 : ND : SN : !
$
$ Prototype Ga2Zr (oC12, Cmmm)
$
 PHASE NDSN2 % 2 1 2 !
 CONST NDSN2 : ND : SN : !
$
$ Prototype Ce3Sn7 (oC20, Cmmm)
$
 PHASE ND3SN7 % 2 3 7 !
 CONST ND3SN7 : ND : SN : !
$
$ Prototype Ce2Sn5 (oC28, Cmmm)
$
 PHASE ND2SN5 % 2 2 5 !
 CONST ND2SN5 : ND : SN : !
$
$ Prototype AuCu3 (cP4, Pm-3m)
$
 PHASE NDSN3_L12 % 2 1 3 !
 CONST NDSN3_L12 : ND : SN : !
$ ------------------------------------------------------------------------------
$ Defaults
$
 DEFINE-SYSTEM-DEFAULT ELEMENT 2 !
 DEFAULT-COM DEFINE_SYSTEM_ELEMENT VA !
 TYPE-DEF % SEQ * !
 TYPE-DEF A GES AMEND_PHASE_DESCRIPTION @ MAGNETIC -3 0.28 !
 TYPE-DEF B GES AMEND_PHASE_DESCRIPTION @ MAGNETIC -1 0.4 !
 FUNCTION ZERO      298.15  0;                                         6000 N !
 FUNCTION UN_ASS    298.15  0;                                         6000 N !
 FUNCTION R         298.15  +8.31451;                                  6000 N !
$ ------------------------------------------------------------------------------
$ Element data
$ ------------------------------------------------------------------------------
$ Nd
$
$ DHCP and LIQUID modified in unary 3.0 (upper/lower T interval added)
$ FCC_A1 added in unary 3.0
$ HCP_A3 added in unary 4.4
$
 PAR  G(DHCP,ND),,                      +GHSERND;                1800 N 91Din !
 PAR  G(BCC_A2,ND:VA),,                 +GBCCND;                 1800 N 91Din !
 PAR  G(FCC_A1,ND:VA),,                 +GHSERND+500;            1800 N SGCOST !
 PAR  G(HCP_A3,ND:VA),,                 +GHSERND
             +1500-0.415725*T;                                   1800 N 00Nor2 !
 PAR  G(LIQUID,ND),,                    +GLIQND;                 1800 N 91Din !
$
 FUNCTION GHSERND   298.15  -8402.93+111.10239*T-27.0858*T*LN(T)
       +5.56125E-04*T**2-2.6923E-06*T**3+34887*T**(-1);
       900.00  Y  -6984.083+83.662617*T-22.7536*T*LN(T)
       -0.00420402*T**2-1.802E-06*T**3;
      1128.00  Y  -225610.846+1673.04075*T-238.182873*T*LN(T)
       +0.078615997*T**2-6.048207E-06*T**3+38810350*T**(-1);
      1799.00  Y  -25742.331+276.257088*T-48.7854*T*LN(T);
      1800.00  N !
 FUNCTION GBCCND    298.15  +1437.295-0.546281*T+GHSERND;
       400.00  Y  +7312.2-153.033976*T+14.9956777*T*LN(T)
       -0.050479*T**2+7.287217E-06*T**3-831810*T**(-1);
      1128.00  Y  -18030.266+239.677322*T-44.5596*T*LN(T);
      1289.00  Y  +334513.017-2363.9199*T+311.409193*T*LN(T)
       -0.156030778*T**2+1.2408421E-05*T**3-64319604*T**(-1);
      1800.00  N !
 FUNCTION GLIQND    298.15  +5051.743-1.585076*T+GHSERND;
       300.00  Y  +5350.01-86.593963*T+5.357301*T*LN(T)
       -0.046955463*T**2+6.860782E-06*T**3-374380*T**(-1);
      1128.00  Y  -16335.232+268.625903*T-48.7854*T*LN(T);
      1799.00  Y  +9407.099-7.631185*T+GHSERND;
      1800.00  N !
$ ------------------------------------------------------------------------------
$ Sn
$
$ FCC_A1 revised in unary 3.0
$ HCP_A3 revised in unary 4.1
$ TETRAGONAL_A6 added in unary 4.1
$ CBCC_A12 and CUB_A13 added in unary 4.4
$ FCC_A1 modified in unary 5.0
$ DHCP and TET_ALPHA1_A6 added in unary 5.0
$
$ DHCP from 18Wan not included in unary
$
$ The DHCP phase is labelled D0_24 in 03Liu and alpha-prime in 92Ans. The
$ phase is present between the fcc and hcp phases in the Au-Sn and Au-In
$ systems.
$
 PAR  G(BCT_A5,SN)              100.00  +GHSERSN;                3000 N 91Din !
 PAR  G(DIAMOND_A4,SN)          100.00  +GDIASN;                 3000 N 91Din !
 PAR  G(FCC_A1,SN:VA)           100.00  +GHSERSN+5510-8.46*T;    3000 N 89Fec !
$PAR  G(FCC_A1,SN:VA)           100.00  +GHSERSN+4150-5.2*T;     3000 N 91Din !
 PAR  G(BCC_A2,SN:VA)           100.00  +GHSERSN+4400-6*T;       3000 N 91Din !
 PAR  G(HCP_A3,SN:VA)           100.00  +GHSERSN+3900-7.646*T;   3000 N Ansar !
$PAR  G(HCP_A3,SN:VA)           100.00  +GHSERSN+3900-4.4*T;     3000 N 91Din !
$PAR  G(DHCP,SN)                100.00  +GHSERSN+3803.52-3.46*T; 3000 N 03Liu !
 PAR  G(DHCP,SN)                100.00  +GHSERSN+5000;           3000 N 18Wan !
$PAR  G(RHOMBOHEDRAL_A7,SN)     100.00  +GHSERSN+2035;           3000 N 91Din !
$PAR  G(TETRAGONAL_A6,SN)       100.00  +GHSERSN+5387-8.26212*T; 3000 N 99Ans !
$PAR  G(CBCC_A12,SN:VA)         100.00  +GHSERSN+2000;           3000 N 01Mie !
$PAR  G(CUB_A13,SN:VA)          100.00  +GHSERSN+2000;           3000 N 01Mie !
$PAR  G(TET_ALPHA1_A6,SN)       100.00  +GHSERSN+5510-8.46*T;    3000 N 99Ans !
 PAR  G(LIQUID,SN)              100.00  +GLIQSN;                 3000 N 91Din !
$
 FUNCTION GHSERSN   100.00  -7958.517+122.765451*T-25.858*T*LN(T)
       +5.1185E-04*T**2-3.192767E-06*T**3+18440*T**(-1);
       250.00  Y  -5855.135+65.443315*T-15.961*T*LN(T)
       -0.0188702*T**2+3.121167E-06*T**3-61960*T**(-1);
       505.08  Y  +2524.724+4.005269*T-8.2590486*T*LN(T)
       -0.016814429*T**2+2.623131E-06*T**3-1081244*T**(-1)-1.2307E+25*T**(-9);
       800.00  Y  -8256.959+138.99688*T-28.4512*T*LN(T)-1.2307E+25*T**(-9);
      3000.00  N !
 FUNCTION GDIASN    100.00  -9579.608+114.007785*T-22.972*T*LN(T)
       -0.00813975*T**2+2.7288E-06*T**3+25615*T**(-1);
       298.15  Y  -9063.001+104.84654*T-21.5750771*T*LN(T)
       -0.008575282*T**2+1.784447E-06*T**3-2544*T**(-1);
       800.00  Y  -10909.351+147.396535*T-28.4512*T*LN(T);
      3000.00  N !
 FUNCTION GLIQSN    100.00  +7103.092-14.087767*T+GHSERSN+1.47031E-18*T**7;
       505.08  Y  +6971.586-13.814383*T+GHSERSN+1.2307E+25*T**(-9);
       800.00  Y  -1285.372+125.182498*T-28.4512*T*LN(T);
      3000.00  N !
 FUNCTION GBCCSN    298.15  +GHSERSN+4400-6*T;                         3000 N !
$ ------------------------------------------------------------------------------
$ Binary system
$
$ C. He, Y. Huang, S. Liu, J. Zen, R. Jiang, Calphad, 87, 102757(2024).
$
$ Checked against paper and author's tdb. Checked at 6000 K.
$
$ Based on new experimental data in the same paper. There are four more
$ compounds compared to 18Wan.
$
$ Stronger temperature dependence for interactions and compound energies than
$ 18Wan.
$
$ The parameters for Nd3Sn5 and NdSn2 are misprinted in the paper (with
$ minor changes).
$
$ Equilibria involving Nd3Sn and Nd2Sn are shifted by 2 to 3 K, although
$ four decimals were used for the Nd2Sn composition.
$
 PAR  L(LIQUID,ND,SN;0),,               -257867.98+44.22*T;,,         N 24He !
 PAR  L(LIQUID,ND,SN;1),,               +13687.8+3.64*T;,,            N 24He !
 PAR  L(LIQUID,ND,SN;2),,               +43090.21;,,                  N 24He !
$
 PAR  L(BCC_A2,ND,SN:VA;0),,            -211717.72+35.14*T;,,         N 24He !
 PAR  L(BCC_A2,ND,SN:VA;1),,            -101817.2+40.42*T;,,          N 24He !
 PAR  L(BCC_A2,ND,SN:VA;2),,            +91864.22;,,                  N 24He !
$
 PAR  L(DHCP,ND,SN;0),,                 -166120.63+26.5*T;,,          N 24He !
$
 PAR  G(ND3SN_L12,ND:SN),,              +3*GHSERND+GHSERSN
             -173500.12-2.6*T;,,                                      N 24He !
 PAR  G(ND2SN,ND:SN),,                  +2*GHSERND+GHSERSN
             -203051.34+22.17*T;,,                                    N 24He !
 PAR  G(ND5SN3_D88,ND:SN),,             +5*GHSERND+3*GHSERSN
             -592951.84+58.72*T;,,                                    N 24He !
 PAR  G(ND5SN4,ND:SN),,                 +5*GHSERND+4*GHSERSN
             -693654.84+63.63*T;,,                                    N 24He !
 PAR  G(ND11SN10,ND:SN),,               +11*GHSERND+10*GHSERSN
             -1627247.16+151.2*T;,,                                   N 24He !
 PAR  G(NDSN,ND:SN),,                   +GHSERND+GHSERSN
             -154935.6+14.92*T;,,                                     N 24He !
 PAR  G(ND4SN5,ND:SN),,                 +4*GHSERND+5*GHSERSN
             -695922.48+77.31*T;,,                                    N 24He !
 PAR  G(ND2SN3,ND:SN),,                 +2*GHSERND+3*GHSERSN
             -384199.85+47.15*T;,,                                    N 24He !
$PAR  G(ND3SN5,ND:SN),,                 +3*GHSERND+5*GHSERSN
$            -526328.32+18.56*T;,,                                    N 24He !
 PAR  G(ND3SN5,ND:SN),,                 +3*GHSERND+5*GHSERSN
             -526268.56+18.56*T;,,                                    N 24He !
$PAR  G(NDSN2,ND:SN),,                  +GHSERND+2*GHSERSN
$            -225471.87+30.57*T;,,                                    N 24He !
 PAR  G(NDSN2,ND:SN),,                  +GHSERND+2*GHSERSN
             -225435.54+30.57*T;,,                                    N 24He !
 PAR  G(ND3SN7,ND:SN),,                 +3*GHSERND+7*GHSERSN
             -729681.4+106.5*T;,,                                     N 24He !
 PAR  G(ND2SN5,ND:SN),,                 +2*GHSERND+5*GHSERSN
             -503822.55+76.86*T;,,                                    N 24He !
 PAR  G(NDSN3_L12,ND:SN),,              +GHSERND+3*GHSERSN
             -274466.64+45.08*T;,,                                    N 24He !
$
$ Metastable
$
 PAR  L(FCC_A1,ND,SN:VA;0),,            -211717.72+35.14*T;,,         N Same !
 PAR  L(FCC_A1,ND,SN:VA;1),,            -101817.2+40.42*T;,,          N Same !
 PAR  L(FCC_A1,ND,SN:VA;2),,            +91864.22;,,                  N Same !
$
 PAR  L(HCP_A3,ND,SN:VA;0),,            -211717.72+35.14*T;,,         N Same !
 PAR  L(HCP_A3,ND,SN:VA;1),,            -101817.2+40.42*T;,,          N Same !
 PAR  L(HCP_A3,ND,SN:VA;2),,            +91864.22;,,                  N Same !
$ ------------------------------------------------------------------------------
$
$
 LIST-OF-REFERENCE
 NUMBER  SOURCE
  Null   'Unknown source'
  Same   'Same or similar interaction as in the corresponding stable phase'
  REFLAV 'Laves phase convention: G(LAVES,X:X)=+3*GHSERXX+15000'
  SGCOST 'COST 507 database, SGTE unary database V.3.0, 1996; Al, B, Nd, Ti, Zn'
  Ansar  'Himo Ansara, unpublished, SGTE unary database V.4.1, 1999; Sn'
  89Fec  'H.J. Fecht, M.X. Zhang, Y.A. Chang, J.H. Perepezko,
          Metall. Trans. A, 20A, 795-803(1989),
          SGTE unary database V.3.0, 1996; Sn'
  91Din  'A.T. Dinsdale, Calphad, 15, 317-425(1991).'
  99Ans  'I. Ansara, S.G. Fries, H.L. Lukas, unpublished, 1999,
          SGTE unary database V.5.0, 2009; In, Sn'
  00Nor2 'S. Norgren, PhD Thesis, KTH, Stockholm, 2000; Nd, Sc'
  01Mie  'J. Miettinen, Calphad, 25, 43-58(2001),
          SGTE unary database V.4.4, 2001; Sn, Zn'
  03Liu  'H.S. Liu, C.L. Liu, K. Ishida, Z.P. Jin, J. Electron. Mater.,
          32, 1290-96(2003), SGTE unary database V.5.0, 2009; Sn'
  18Wan  'S.L. Wang, X.H. Su, S.S. Li, C.Y. Fu, Y.H. Guo, Y.X. Huang,
          D.X. Xiang, C.P. Wang, X.J. Liu, Calphad, 60, 214-21(2018); Sn'
  24He   'C. He, Y. Huang, S. Liu, J. Zen, R. Jiang,
          Calphad, 87, 102757(2024); Nd-Sn'
!

File: data/databases/sgte-binary/NdSr-13Xu.tdb
$
$ Database for Nd-Sr from G. Xu et al. 2013.
$
$ G. Xu, Y. Cui, L. Zeng, X. Tao, L. Liu, Z. Jin,
$ Metall. Mater. Trans. A, 44A, 5634-41(2013).
$
$ Dataset created 2018.12.24 by Bengt Hallstedt.
$ 2021.02.02: Modified for use with GES6.
$
$ The parameter G(DHCP,SR) is not in the paper. It was guessed. The Sr
$ solubility in dhcp-Nd is slightly higher than in the paper.
$
$ ------------------------------------------------------------------------------
 TEMP-LIM 298.15 6000.00 !
$
$ELEMENT NAME  REF. STATE               ATOMIC MASS H298-H0    S298    !
$
 ELEMENT VA   VACUUM                      0.0          0.0      0.0    ! 
 ELEMENT ND   DHCP                      144.24      7133.72    71.0862 ! 
 ELEMENT SR   FCC_A1                     87.62      6568.      55.694  ! 
$ ------------------------------------------------------------------------------
$ Phase definitions
$
 PHASE LIQUID:L % 1 1 !
 CONST LIQUID:L : ND SR : !
$
$ Fcc (cF4, Fm-3m) and MeX (cF8, Fm-3m)
$
 PHASE FCC_A1 %A 2 1 1 !
 CONST FCC_A1 : ND SR% : VA : !
$
$ Bcc (cI2, Im-3m)
$
 PHASE BCC_A2 %B 2 1 3 !
 CONST BCC_A2 : ND SR : VA : !
$
$ Hcp (hP2, P6_3/mmc) and Me2X (NiAs-type, hP4, P6_3/mmc, B8_1)
$
 PHASE HCP_A3 %A 2 1 0.5 !
 CONST HCP_A3 : ND SR : VA : !
$
$ Prototype alpha-La (SB A3', hP4, P6_3/mmc)
$
 PHASE DHCP % 1 1 !
 CONST DHCP : ND% SR : !
$ ------------------------------------------------------------------------------
$ Defaults
$
 DEFINE-SYSTEM-DEFAULT ELEMENT 2 !
 DEFAULT-COM DEFINE_SYSTEM_ELEMENT VA !
 TYPE-DEF % SEQ * !
 TYPE-DEF A GES AMEND_PHASE_DESCRIPTION @ MAGNETIC -3 0.28 !
 TYPE-DEF B GES AMEND_PHASE_DESCRIPTION @ MAGNETIC -1 0.4 !
 FUNCTION ZERO      298.15  0;                                         6000 N !
 FUNCTION UN_ASS    298.15  0;                                         6000 N !
 FUNCTION R         298.15  +8.31451;                                  6000 N !
$ ------------------------------------------------------------------------------
$ Element data
$ ------------------------------------------------------------------------------
$ Nd
$
$ DHCP and LIQUID modified in unary 3.0 (upper/lower T interval added)
$ FCC_A1 added in unary 3.0
$ HCP_A3 added in unary 4.4
$
 PAR  G(DHCP,ND),,                      +GHSERND;                1800 N 91Din !
 PAR  G(BCC_A2,ND:VA),,                 +GBCCND;                 1800 N 91Din !
 PAR  G(FCC_A1,ND:VA),,                 +GHSERND+500;            1800 N SGCOST !
 PAR  G(HCP_A3,ND:VA),,                 +GHSERND
             +1500-0.415725*T;                                   1800 N 00Nor2 !
 PAR  G(LIQUID,ND),,                    +GLIQND;                 1800 N 91Din !
$
 FUNCTION GHSERND   298.15  -8402.93+111.10239*T-27.0858*T*LN(T)
       +5.56125E-04*T**2-2.6923E-06*T**3+34887*T**(-1);
       900.00  Y  -6984.083+83.662617*T-22.7536*T*LN(T)
       -0.00420402*T**2-1.802E-06*T**3;
      1128.00  Y  -225610.846+1673.04075*T-238.182873*T*LN(T)
       +0.078615997*T**2-6.048207E-06*T**3+38810350*T**(-1);
      1799.00  Y  -25742.331+276.257088*T-48.7854*T*LN(T);
      1800.00  N !
 FUNCTION GBCCND    298.15  +1437.295-0.546281*T+GHSERND;
       400.00  Y  +7312.2-153.033976*T+14.9956777*T*LN(T)
       -0.050479*T**2+7.287217E-06*T**3-831810*T**(-1);
      1128.00  Y  -18030.266+239.677322*T-44.5596*T*LN(T);
      1289.00  Y  +334513.017-2363.9199*T+311.409193*T*LN(T)
       -0.156030778*T**2+1.2408421E-05*T**3-64319604*T**(-1);
      1800.00  N !
 FUNCTION GLIQND    298.15  +5051.743-1.585076*T+GHSERND;
       300.00  Y  +5350.01-86.593963*T+5.357301*T*LN(T)
       -0.046955463*T**2+6.860782E-06*T**3-374380*T**(-1);
      1128.00  Y  -16335.232+268.625903*T-48.7854*T*LN(T);
      1799.00  Y  +9407.099-7.631185*T+GHSERND;
      1800.00  N !
$ ------------------------------------------------------------------------------
$ Sr
$
$ DHCP from 13Xu ot included in unary
$
 PAR  G(FCC_A1,SR:VA),,                 +GHSERSR;                3000 N 91Din !
 PAR  G(BCC_A2,SR:VA),,                 +GBCCSR;                 3000 N 91Din !
 PAR  G(HCP_A3,SR:VA),,                 +GHSERSR+250+0.7*T;      3000 N 91Din !
 PAR  G(DHCP,SR),,                      +GHSERSR+5000;           3000 N 13Xu !
 PAR  G(LIQUID,SR),,                    +GLIQSR;                 3000 N 91Din !
$
 FUNCTION GHSERSR   298.15  -7532.367+107.183879*T-23.905*T*LN(T)
       -0.00461225*T**2-1.67477E-07*T**3-2055*T**(-1);
       820.00  Y  -13380.102+153.196104*T-30.0905432*T*LN(T)
       -0.003251266*T**2+1.84189E-07*T**3+850134*T**(-1);
      3000.00  N !
 FUNCTION GBCCSR    298.15  -6779.234+116.583654*T-25.6708365*T*LN(T)
       -0.003126762*T**2+2.2965E-07*T**3+27649*T**(-1);
       820.00  Y  -6970.594+122.067301*T-26.57*T*LN(T)
       -0.0019493*T**2-1.7895E-08*T**3+16495*T**(-1);
      1050.00  Y  +8168.357+0.423037*T-9.7788593*T*LN(T)
       -0.009539908*T**2+5.20221E-07*T**3-2414794*T**(-1);
      3000.00  N !
 FUNCTION GLIQSR    298.15  +2194.997-10.118994*T-5.0668978*T*LN(T)
       -0.031840595*T**2+4.981237E-06*T**3-265559*T**(-1);
      1050.00  Y  -10855.29+213.406219*T-39.463*T*LN(T);
      3000.00  N !
$ ------------------------------------------------------------------------------
$ Binary system
$
$ G. Xu, Y. Cui, L. Zeng, X. Tao, L. Liu, Z. Jin,
$ Metall. Mater. Trans. A, 44A, 5634-41(2013).
$
$ Checked against paper. Checked at 6000 K.
$
$ The parameter G(DHCP,SR) is not in the paper. It was guessed. The Sr
$ solubility in dhcp-Nd is slightly higher than in the paper.
$
 PAR  L(LIQUID,ND,SR;0),,               +38003.8;,,                   N 13Xu !
 PAR  L(LIQUID,ND,SR;1),,               -24009.6+7.4*T;,,             N 13Xu !
 PAR  L(LIQUID,ND,SR;2),,               +3000;,,                      N 13Xu !
$
 PAR  L(FCC_A1,ND,SR:VA;0),,            +80063.26+7.0102*T;,,         N 13Xu !
$
 PAR  L(BCC_A2,ND,SR:VA;0),,            +45013.5;,,                   N 13Xu !
 PAR  L(BCC_A2,ND,SR:VA;1),,            -20000;,,                     N 13Xu !
 PAR  L(BCC_A2,ND,SR:VA;2),,            +5000;,,                      N 13Xu !
$
 PAR  L(DHCP,ND,SR;0),,                 +24514.7;,,                   N 13Xu !
 PAR  L(DHCP,ND,SR;1),,                 -1000;,,                      N 13Xu !
$
$ Metastable
$
 PAR  L(HCP_A3,ND,SR:VA;0),,            +49906.65;,,                  N 13Xu !
$ ------------------------------------------------------------------------------
$
$
 LIST-OF-REFERENCE
 NUMBER  SOURCE
  Null   'Unknown source'
  Same   'Same or similar interaction as in the corresponding stable phase'
  REFLAV 'Laves phase convention: G(LAVES,X:X)=+3*GHSERXX+15000'
  SGCOST 'COST 507 database, SGTE unary database V.3.0, 1996; Al, B, Nd, Ti, Zn'
  91Din  'A.T. Dinsdale, Calphad, 15, 317-425(1991).'
  00Nor2 'S. Norgren, PhD Thesis, KTH, Stockholm, 2000; Nd, Sc'
  13Xu   'G. Xu, Y. Cui, L. Zeng, X. Tao, L. Liu, Z. Jin,
          Metall. Mater. Trans. A, 44A, 5634-41(2013); Sr, Nd-Sr'
!

File: data/databases/sgte-binary/NdTi-14Mat.tdb
$
$ Database for Nd-Ti from N. Mattern et al. 2014.
$
$ N. Mattern, Y. Yokoyama, A. Mizuno, J.H. Han, O. Fabrichnaya, T. Harada,
$ S. Kohara, J. Eckert, Calphad, 47, 136-43(2014).
$
$ Dataset created 2018.12.24 by Bengt Hallstedt.
$ 2021.02.02: Modified for use with GES6.
$
$ ------------------------------------------------------------------------------
 TEMP-LIM 298.15 6000.00 !
$
$ELEMENT NAME  REF. STATE               ATOMIC MASS H298-H0    S298    !
$
 ELEMENT VA   VACUUM                      0.0          0.0      0.0    ! 
 ELEMENT ND   DHCP                      144.24      7133.72    71.0862 ! 
 ELEMENT TI   HCP_A3                     47.88      4824.      30.72   ! 
$ ------------------------------------------------------------------------------
$ Phase definitions
$
 PHASE LIQUID:L % 1 1 !
 CONST LIQUID:L : ND TI : !
$
$ Fcc (cF4, Fm-3m) and MeX (cF8, Fm-3m)
$
 PHASE FCC_A1 %A 2 1 1 !
 CONST FCC_A1 : ND TI : VA : !
$
$ Bcc (cI2, Im-3m)
$
 PHASE BCC_A2 %B 2 1 3 !
 CONST BCC_A2 : ND TI : VA : !
$
$ Hcp (hP2, P6_3/mmc) and Me2X (NiAs-type, hP4, P6_3/mmc, B8_1)
$
 PHASE HCP_A3 %A 2 1 0.5 !
 CONST HCP_A3 : ND TI% : VA : !
$
$ Prototype alpha-La (SB A3', hP4, P6_3/mmc)
$
 PHASE DHCP % 1 1 !
 CONST DHCP : ND% TI : !
$ ------------------------------------------------------------------------------
$ Defaults
$
 DEFINE-SYSTEM-DEFAULT ELEMENT 2 !
 DEFAULT-COM DEFINE_SYSTEM_ELEMENT VA !
 TYPE-DEF % SEQ * !
 TYPE-DEF A GES AMEND_PHASE_DESCRIPTION @ MAGNETIC -3 0.28 !
 TYPE-DEF B GES AMEND_PHASE_DESCRIPTION @ MAGNETIC -1 0.4 !
 FUNCTION ZERO      298.15  0;                                         6000 N !
 FUNCTION UN_ASS    298.15  0;                                         6000 N !
 FUNCTION R         298.15  +8.31451;                                  6000 N !
$ ------------------------------------------------------------------------------
$ Element data
$ ------------------------------------------------------------------------------
$ Nd
$
$ DHCP and LIQUID modified in unary 3.0 (upper/lower T interval added)
$ FCC_A1 added in unary 3.0
$ HCP_A3 added in unary 4.4
$
 PAR  G(DHCP,ND),,                      +GHSERND;                1800 N 91Din !
 PAR  G(BCC_A2,ND:VA),,                 +GBCCND;                 1800 N 91Din !
 PAR  G(FCC_A1,ND:VA),,                 +GHSERND+500;            1800 N SGCOST !
 PAR  G(HCP_A3,ND:VA),,                 +GHSERND
             +1500-0.415725*T;                                   1800 N 00Nor2 !
 PAR  G(LIQUID,ND),,                    +GLIQND;                 1800 N 91Din !
$
 FUNCTION GHSERND   298.15  -8402.93+111.10239*T-27.0858*T*LN(T)
       +5.56125E-04*T**2-2.6923E-06*T**3+34887*T**(-1);
       900.00  Y  -6984.083+83.662617*T-22.7536*T*LN(T)
       -0.00420402*T**2-1.802E-06*T**3;
      1128.00  Y  -225610.846+1673.04075*T-238.182873*T*LN(T)
       +0.078615997*T**2-6.048207E-06*T**3+38810350*T**(-1);
      1799.00  Y  -25742.331+276.257088*T-48.7854*T*LN(T);
      1800.00  N !
 FUNCTION GBCCND    298.15  +1437.295-0.546281*T+GHSERND;
       400.00  Y  +7312.2-153.033976*T+14.9956777*T*LN(T)
       -0.050479*T**2+7.287217E-06*T**3-831810*T**(-1);
      1128.00  Y  -18030.266+239.677322*T-44.5596*T*LN(T);
      1289.00  Y  +334513.017-2363.9199*T+311.409193*T*LN(T)
       -0.156030778*T**2+1.2408421E-05*T**3-64319604*T**(-1);
      1800.00  N !
 FUNCTION GLIQND    298.15  +5051.743-1.585076*T+GHSERND;
       300.00  Y  +5350.01-86.593963*T+5.357301*T*LN(T)
       -0.046955463*T**2+6.860782E-06*T**3-374380*T**(-1);
      1128.00  Y  -16335.232+268.625903*T-48.7854*T*LN(T);
      1799.00  Y  +9407.099-7.631185*T+GHSERND;
      1800.00  N !
$ ------------------------------------------------------------------------------
$ Ti
$
$ BCT_A5 added in unary 3.0
$
$ DHCP from 14Mat and 16Mat not included in unary
$
 PAR  G(HCP_A3,TI:VA),,                 +GHSERTI;                4000 N 91Din !
 PAR  G(BCC_A2,TI:VA),,                 +GBCCTI;                 4000 N 91Din !
 PAR  G(FCC_A1,TI:VA),,                 +GHSERTI+6000-0.1*T;     4000 N 91Din !
 PAR  G(DHCP,TI),,                      +GHSERTI+1000;           4000 N 14Mat !
$PAR  G(DHCP,TI),,                      +GHSERTI+3670;           4000 N 16Mat !
$PAR  G(CBCC_A12,TI:VA),,               +GHSERTI+4602.2;         4000 N 91Din !
$PAR  G(CUB_A13,TI:VA),,                +GHSERTI+7531.2;         4000 N 91Din !
$PAR  G(DIAMOND_A4,TI),,                +GHSERTI+25000;          4000 N 91Din !
$PAR  G(BCT_A5,TI),,                    +GHSERTI+4602.2;         3000 N SGCOST !
 PAR  G(LIQUID,TI),,                    +GLIQTI;                 4000 N 91Din !
$
 FUNCTION GHSERTI   298.15  -8059.921+133.615208*T-23.9933*T*LN(T)
       -0.004777975*T**2+1.06716E-07*T**3+72636*T**(-1);
       900.00  Y  -7811.815+132.988068*T-23.9887*T*LN(T)
       -0.0042033*T**2-9.0876E-08*T**3+42680*T**(-1);
      1155.00  Y  +908.837+66.976538*T-14.9466*T*LN(T)
       -0.0081465*T**2+2.02715E-07*T**3-1477660*T**(-1);
      1941.00  Y  -124526.786+638.806871*T-87.2182461*T*LN(T)
       +0.008204849*T**2-3.04747E-07*T**3+36699805*T**(-1);
      4000.00  N !
 FUNCTION GBCCTI    298.15  -1272.064+134.71418*T-25.5768*T*LN(T)
       -6.63845E-04*T**2-2.78803E-07*T**3+7208*T**(-1);
      1155.00  Y  +6667.385+105.366379*T-22.3771*T*LN(T)
       +0.00121707*T**2-8.4534E-07*T**3-2002750*T**(-1);
      1941.00  Y  +26483.26-182.426471*T+19.0900905*T*LN(T)
       -0.02200832*T**2+1.228863E-06*T**3+1400501*T**(-1);
      4000.00  N !
 FUNCTION GLIQTI    298.15  +12194.415-6.980938*T+GHSERTI;
      1300.00  Y  +369519.198-2554.0225*T+342.059267*T*LN(T)
       -0.163409355*T**2+1.2457117E-05*T**3-67034516*T**(-1);
      1941.00  Y  -19887.066+298.7367*T-46.29*T*LN(T);
      4000.00  N !
$ ------------------------------------------------------------------------------
$ Binary system
$
$ N. Mattern, Y. Yokoyama, A. Mizuno, J.H. Han, O. Fabrichnaya, T. Harada,
$ S. Kohara, J. Eckert, Calphad, 47, 136-43(2014).
$
$ Checked against paper and author's tdb. Checked at 6000 K.
$
 PAR  L(LIQUID,ND,TI;0),,               +97687.38-29.51124*T;,,       N 14Mat !
 PAR  L(LIQUID,ND,TI;1),,               -1439.56;,,                   N 14Mat !
$
 PAR  L(BCC_A2,ND,TI:VA;0),,            +60551.77+10.678*T;,,         N 14Mat !
 PAR  L(BCC_A2,ND,TI:VA;1),,            -3891.4;,,                    N 14Mat !
$
 PAR  L(HCP_A3,ND,TI:VA;0),,            +33238.18+20.15756*T;,,       N 14Mat !
 PAR  L(HCP_A3,ND,TI:VA;1),,            +2415.88;,,                   N 14Mat !
$
 PAR  L(DHCP,ND,TI;0),,                 +73871.93;,,                  N 14Mat !
$
$ Metastable
$
 PAR  L(FCC_A1,ND,TI:VA;0),,            +33238.18+20.15756*T;,,       N Same !
 PAR  L(FCC_A1,ND,TI:VA;1),,            +2415.88;,,                   N Same !
$ ------------------------------------------------------------------------------
$
$
 LIST-OF-REFERENCE
 NUMBER  SOURCE
  Null   'Unknown source'
  Same   'Same or similar interaction as in the corresponding stable phase'
  REFLAV 'Laves phase convention: G(LAVES,X:X)=+3*GHSERXX+15000'
  SGCOST 'COST 507 database, SGTE unary database V.3.0, 1996; Al, B, Nd, Ti, Zn'
  91Din  'A.T. Dinsdale, Calphad, 15, 317-425(1991).'
  00Nor2 'S. Norgren, PhD Thesis, KTH, Stockholm, 2000; Nd, Sc'
  14Mat  'N. Mattern, Y. Yokoyama, A. Mizuno, J.H. Han, O. Fabrichnaya,
          T. Harada, S. Kohara, J. Eckert, Calphad, 47, 136-43(2014); Ti, Nd-Ti'
  16Mat  'N. Mattern, Y. Yokoyama, A. Mizuno, J.H. Han, O. Fabrichnaya,
          M. Richter, S. Kohara, Calphad, 52, 8-20(2016); La, Ti, Zr'
!
