Repository: orchid-calphad/orchid-project.org

# orchid-project.org

Website and released data of **ORCHID** (Open Repository for CALPHAD Hypotheses, Intelligence, and Discovery),
served by GitHub Pages at https://orchid-project.org. Releases are archived on Zenodo (one DOI per version).

- `index.html`, `catalog/`, `best-practices.html` — static, self-contained pages (generated in the ORCHID tooling).
- `data/` — released data: catalog, redistributable TDB files, convex hulls. Licences: `data/LICENSES.md`, `data/NOTICE.md`.
- `llms.txt`, `data/croissant.json`, `CITATION.cff`, `.zenodo.json` — machine-readable metadata.

Only data with clear redistribution rights are published.

File: data/databases/sgte-binary/NdU-15Dot.tdb
$
$ Database for Nd-U from G. Dottavio et al. 2015.
$
$ G. Dottavio, Y. Pontillon, L. Desgranges, C. Gueneau, R.C. Belin,
$ J. Nucl. Mater., 458, 394-405(2015).
$
$ Dataset created 2023.11.12 by Bengt Hallstedt.
$
$ There are misprints in the parameter table (dhcp and A-Nd2O3).
$
$ ------------------------------------------------------------------------------
 TEMP-LIM 298.15 6000.00 !
$
$ELEMENT NAME  REF. STATE               ATOMIC MASS H298-H0    S298    !
$
 ELEMENT VA   VACUUM                      0.0          0.0      0.0    ! 
 ELEMENT ND   DHCP                      144.24      7133.72    71.0862 ! 
 ELEMENT U    ORTHORHOMBIC_A20          238.0289    6364.      50.20   ! 
$ ------------------------------------------------------------------------------
$ Phase definitions
$
 PHASE LIQUID:L % 1 1 !
 CONST LIQUID:L : ND U : !
$
$ Fcc (cF4, Fm-3m) and MeX (cF8, Fm-3m)
$
 PHASE FCC_A1 %A 2 1 1 !
 CONST FCC_A1 : ND U : VA : !
$
$ Bcc (cI2, Im-3m)
$
 PHASE BCC_A2 %B 2 1 3 !
 CONST BCC_A2 : ND U : VA : !
$
$ Hcp (hP2, P6_3/mmc) and Me2X (NiAs-type, hP4, P6_3/mmc, B8_1)
$
 PHASE HCP_A3 %A 2 1 0.5 !
 CONST HCP_A3 : ND U : VA : !
$
$ Prototype alpha-La (SB A3', hP4, P6_3/mmc)
$
 PHASE DHCP % 2 1 0.5 !
 CONST DHCP : ND : VA : !
$
$ Prototype alpha-U (oC4, Cmcm)
$
 PHASE ORTHORHOMBIC_A20 % 1 1 !
 CONST ORTHORHOMBIC_A20 : U : !
$
$ Prototype beta-U (tP30, P4_2/mnm, SB: A_b)
$
 PHASE TETRAGONAL_U % 1 1 !
 CONST TETRAGONAL_U : U : !
$ ------------------------------------------------------------------------------
$ Defaults
$
 DEFINE-SYSTEM-DEFAULT ELEMENT 2 !
 DEFAULT-COM DEFINE_SYSTEM_ELEMENT VA !
 TYPE-DEF % SEQ * !
 TYPE-DEF A GES AMEND_PHASE_DESCRIPTION @ MAGNETIC -3 0.28 !
 TYPE-DEF B GES AMEND_PHASE_DESCRIPTION @ MAGNETIC -1 0.4 !
 FUNCTION ZERO      298.15  0;                                         6000 N !
 FUNCTION UN_ASS    298.15  0;                                         6000 N !
 FUNCTION R         298.15  +8.31451;                                  6000 N !
$ ------------------------------------------------------------------------------
$ Element data
$ ------------------------------------------------------------------------------
$ Nd
$
$ DHCP and LIQUID modified in unary 3.0 (upper/lower T interval added)
$ FCC_A1 added in unary 3.0
$ HCP_A3 added in unary 4.4
$
 PAR  G(DHCP,ND:VA),,                   +GHSERND;                1800 N 91Din !
 PAR  G(BCC_A2,ND:VA),,                 +GBCCND;                 1800 N 91Din !
 PAR  G(FCC_A1,ND:VA),,                 +GHSERND+500;            1800 N SGCOST !
 PAR  G(HCP_A3,ND:VA),,                 +GHSERND
             +1500-0.415725*T;                                   1800 N 00Nor2 !
 PAR  G(LIQUID,ND),,                    +GLIQND;                 1800 N 91Din !
$
 FUNCTION GHSERND   298.15  -8402.93+111.10239*T-27.0858*T*LN(T)
       +5.56125E-04*T**2-2.6923E-06*T**3+34887*T**(-1);
       900.00  Y  -6984.083+83.662617*T-22.7536*T*LN(T)
       -0.00420402*T**2-1.802E-06*T**3;
      1128.00  Y  -225610.846+1673.04075*T-238.182873*T*LN(T)
       +0.078615997*T**2-6.048207E-06*T**3+38810350*T**(-1);
      1799.00  Y  -25742.331+276.257088*T-48.7854*T*LN(T);
      1800.00  N !
 FUNCTION GBCCND    298.15  +1437.295-0.546281*T+GHSERND;
       400.00  Y  +7312.2-153.033976*T+14.9956777*T*LN(T)
       -0.050479*T**2+7.287217E-06*T**3-831810*T**(-1);
      1128.00  Y  -18030.266+239.677322*T-44.5596*T*LN(T);
      1289.00  Y  +334513.017-2363.9199*T+311.409193*T*LN(T)
       -0.156030778*T**2+1.2408421E-05*T**3-64319604*T**(-1);
      1800.00  N !
 FUNCTION GLIQND    298.15  +5051.743-1.585076*T+GHSERND;
       300.00  Y  +5350.01-86.593963*T+5.357301*T*LN(T)
       -0.046955463*T**2+6.860782E-06*T**3-374380*T**(-1);
      1128.00  Y  -16335.232+268.625903*T-48.7854*T*LN(T);
      1799.00  Y  +9407.099-7.631185*T+GHSERND;
      1800.00  N !
$ ------------------------------------------------------------------------------
$ U
$
$ FCC_A1 and HCP_A3 added in unary 4.1
$
$ HCP_A3 from 04Che not included in unary
$ CUB_A13 from 08Liu not included in unary
$
 PAR  G(ORTHORHOMBIC_A20,U),,           +GHSERUU;                3000 N 91Din !
 PAR  G(TETRAGONAL_U,U),,               +GTETUU;                 3000 N 91Din !
 PAR  G(BCC_A2,U:VA),,                  +GBCCUU;                 3000 N 91Din !
 PAR  G(FCC_A1,U:VA),,                  +GHSERUU+5000;           3000 N 99SGUN !
 PAR  G(HCP_A3,U:VA),,                  +GBCCUU+5000-0.008*T;    3000 N 99SGUN !
$PAR  G(HCP_A3,U:VA),,                  +GHSERUU+50000;          3000 N 04Che3 !
$PAR  G(CUB_A13,U:VA),,                 +GHSERUU+5000;           3000 N 08Liu !
 PAR  G(LIQUID,U),,                     +GHSERUU
             +12355.5-10.3239*T;                                 3000 N 91Din !
$
 FUNCTION GHSERUU   298.15  -8407.734+130.955151*T-26.9182*T*LN(T)
       +0.00125156*T**2-4.42605E-06*T**3+38568*T**(-1);
       955.00  Y  -22521.8+292.121093*T-48.66*T*LN(T);
      3000.00  N !
 FUNCTION GTETUU    298.15  -5156.136+106.976316*T-22.841*T*LN(T)
       -0.01084475*T**2+2.7889E-08*T**3+81944*T**(-1);
       941.50  Y  -14327.309+244.16802*T-42.9278*T*LN(T);
      3000.00  N !
 FUNCTION GBCCUU    298.15  -752.767+131.5381*T-27.5152*T*LN(T)
       -0.00835595*T**2+9.67907E-07*T**3+204611*T**(-1);
      1049.00  Y  -4698.365+202.685635*T-38.2836*T*LN(T);
      3000.00  N !
 FUNCTION GLIQUU    298.15  +GHSERUU+12355.5-10.3239*T;                3000 N !
$ ------------------------------------------------------------------------------
$ Binary system
$
$ G. Dottavio, Y. Pontillon, L. Desgranges, C. Gueneau, R.C. Belin,
$ J. Nucl. Mater., 458, 394-405(2015).
$
$ Checked against paper. Checked at 6000 K.
$
$ There are misprints in the parameter table (dhcp and A-Nd2O3).
$
 PAR  L(LIQUID,ND,U;0),,                +60000;,,                     N 15Dot !
 PAR  L(LIQUID,ND,U;1),,                -10000;,,                     N 15Dot !
$
 PAR  L(BCC_A2,ND,U:VA;0),,             +70000;,,                     N 15Dot !
$
$ Metastable
$
 PAR  L(FCC_A1,ND,U:VA;0),,             +70000;,,                     N Same !
 PAR  L(HCP_A3,ND,U:VA;0),,             +70000;,,                     N Same !
$ ------------------------------------------------------------------------------
$
$
 LIST-OF-REFERENCE
 NUMBER  SOURCE
  Null   'Unknown source'
  Same   'Same or similar interaction as in the corresponding stable phase'
  COST   'COST 507 database'
  SGCOST 'COST 507 database, SGTE unary database V.3.0, 1996; Al, B, Nd, Ti, Zn'
  91Din  'A.T. Dinsdale, Calphad, 15, 317-425(1991).'
  99SGUN 'SGTE unary database V.4.1, 1999.'
  00Nor2 'S. Norgren, PhD Thesis, KTH, Stockholm, 2000; Nd, Sc'
  04Che3 'P.-Y. Chevalier, E. Fischer, B. Cheynet,
          Calphad, 28, 15-40(2004); U, Zr'
  08Liu  'X.J. Liu, Z.S. Li, J. Wang, C.P. Wang,
          J. Nucl. Mater., 380, 99-104(2008); Mn, Nb, U, Nb-U'
  15Dot  'G. Dottavio, Y. Pontillon, L. Desgranges, C. Gueneau, R.C. Belin,
          J. Nucl. Mater., 458, 394-405(2015); Nd-U'
!

File: data/databases/sgte-binary/NdW-00Kri.tdb
$
$ Database for Nd-W from N. Krishnamurthy et al. 2000.
$
$ N. Krishnamurthy, T. Kundu, A. Awasthi, S.P. Garg,
$ Z. Metallkd., 91, 234-40(2000).
$
$ Dataset created 2025.02.11 by Bengt Hallstedt.
$
$ The liquid interaction was refitted to approximately match measured
$ liquid solubilities. The discrepancy probably originates from differences
$ in elemental W.
$
$ The solid interactions were set to 1.5 times the liquid interaction. This
$ should be revised when there are data.
$
$ ------------------------------------------------------------------------------
 TEMP-LIM 298.15 6000.00 !
$
$ELEMENT NAME  REF. STATE               ATOMIC MASS H298-H0    S298    !
$
 ELEMENT VA   VACUUM                      0.0          0.0      0.0    ! 
 ELEMENT ND   DHCP                      144.24      7133.72    71.0862 ! 
 ELEMENT W    BCC_A2                    183.85      4970.0     32.6176 ! 
$ ------------------------------------------------------------------------------
$ Phase definitions
$
 PHASE LIQUID:L % 1 1 !
 CONST LIQUID:L : ND W : !
$
$ Fcc (cF4, Fm-3m) and MeX (cF8, Fm-3m)
$
 PHASE FCC_A1 %A 2 1 1 !
 CONST FCC_A1 : ND W : VA : !
$
$ Bcc (cI2, Im-3m)
$
 PHASE BCC_A2 %B 2 1 3 !
 CONST BCC_A2 : ND W : VA : !
$
$ Hcp (hP2, P6_3/mmc) and Me2X (NiAs-type, hP4, P6_3/mmc, B8_1)
$
 PHASE HCP_A3 % 2 1 0.5 !
 CONST HCP_A3 : ND W : VA : !
$
$ Prototype alpha-La (hP4, P6_3/mmc)
$
 PHASE DHCP % 1 1 !
 CONST DHCP : ND : !
$ ------------------------------------------------------------------------------
$ Defaults
$
 DEFINE-SYSTEM-DEFAULT ELEMENT 2 !
 DEFAULT-COM DEFINE_SYSTEM_ELEMENT VA !
 TYPE-DEF % SEQ * !
 TYPE-DEF A GES AMEND_PHASE_DESCRIPTION @ MAGNETIC -3 0.28 !
 TYPE-DEF B GES AMEND_PHASE_DESCRIPTION @ MAGNETIC -1 0.4 !
 FUNCTION ZERO      298.15  0;                                         6000 N !
 FUNCTION UN_ASS    298.15  0;                                         6000 N !
 FUNCTION R         298.15  +8.31451;                                  6000 N !
$ ------------------------------------------------------------------------------
$ Element data
$ ------------------------------------------------------------------------------
$ Nd
$
$ DHCP and LIQUID modified in unary 3.0 (upper/lower T interval added)
$ FCC_A1 added in unary 3.0
$ HCP_A3 added in unary 4.4
$
 PAR  G(DHCP,ND),,                      +GHSERND;                1800 N 91Din !
 PAR  G(BCC_A2,ND:VA),,                 +GBCCND;                 1800 N 91Din !
 PAR  G(FCC_A1,ND:VA),,                 +GHSERND+500;            1800 N SGCOST !
 PAR  G(HCP_A3,ND:VA),,                 +GHSERND
             +1500-0.415725*T;                                   1800 N 00Nor2 !
 PAR  G(LIQUID,ND),,                    +GLIQND;                 1800 N 91Din !
$
 FUNCTION GHSERND   298.15  -8402.93+111.10239*T-27.0858*T*LN(T)
       +5.56125E-04*T**2-2.6923E-06*T**3+34887*T**(-1);
       900.00  Y  -6984.083+83.662617*T-22.7536*T*LN(T)
       -0.00420402*T**2-1.802E-06*T**3;
      1128.00  Y  -225610.846+1673.04075*T-238.182873*T*LN(T)
       +0.078615997*T**2-6.048207E-06*T**3+38810350*T**(-1);
      1799.00  Y  -25742.331+276.257088*T-48.7854*T*LN(T);
      1800.00  N !
 FUNCTION GBCCND    298.15  +1437.295-0.546281*T+GHSERND;
       400.00  Y  +7312.2-153.033976*T+14.9956777*T*LN(T)
       -0.050479*T**2+7.287217E-06*T**3-831810*T**(-1);
      1128.00  Y  -18030.266+239.677322*T-44.5596*T*LN(T);
      1289.00  Y  +334513.017-2363.9199*T+311.409193*T*LN(T)
       -0.156030778*T**2+1.2408421E-05*T**3-64319604*T**(-1);
      1800.00  N !
 FUNCTION GLIQND    298.15  +5051.743-1.585076*T+GHSERND;
       300.00  Y  +5350.01-86.593963*T+5.357301*T*LN(T)
       -0.046955463*T**2+6.860782E-06*T**3-374380*T**(-1);
      1128.00  Y  -16335.232+268.625903*T-48.7854*T*LN(T);
      1799.00  Y  +9407.099-7.631185*T+GHSERND;
      1800.00  N !
$ ------------------------------------------------------------------------------
$ W
$
 PAR  G(BCC_A2,W:VA),,                  +GHSERWW;,,                   N 91Din !
 PAR  G(FCC_A1,W:VA),,                  +GHSERWW+19300+0.63*T;,,      N 91Din !
 PAR  G(HCP_A3,W:VA),,                  +GHSERWW+14750;,,             N 91Din !
 PAR  G(LIQUID,W),,                     +GLIQWW;,,                    N 91Din !
$
 FUNCTION GHSERWW   298.15  -7646.311+130.4*T-24.1*T*LN(T)
       -0.001936*T**2+2.07E-07*T**3+44500*T**(-1)-5.33E-11*T**4;
      3695.00  Y  -82868.801+389.362335*T-54*T*LN(T)+1.528621E+33*T**(-9);
      6000.00  N !
 FUNCTION GLIQWW    298.15  +52160.584-14.10999*T+GHSERWW-2.713468E-24*T**7;
      3695.00  Y  -30436.051+375.175*T-54*T*LN(T);
      6000.00  N !
 FUNCTION GFCCWW    298.15  +GHSERWW+19300+0.63*T;                     6000 N !
$ ------------------------------------------------------------------------------
$ Binary system
$
$ N. Krishnamurthy, T. Kundu, A. Awasthi, S.P. Garg,
$ Z. Metallkd., 91, 234-40(2000).
$
$ Checked against paper. Checked at 6000 K.
$
$ The liquid interaction was refitted to approximately match measured
$ liquid solubilities. The discrepancy probably originates from differences
$ in elemental W.
$
$ The solid interactions were set to 1.5 times the liquid interaction. This
$ should be revised when there are data.
$
$PAR  L(LIQUID,ND,W;0),,                +114900;,,                    N 00Kri !
 PAR  L(LIQUID,ND,W;0),,                +104500;,,                    N 00Kri !
$
 PAR  L(BCC_A2,ND,W:VA;0),,             +157000;,,                    N 25Hal !
$
$ Metastable
$
 PAR  L(FCC_A1,ND,W:VA;0),,             +157000;,,                    N 25Hal !
 PAR  L(HCP_A3,ND,W:VA;0),,             +157000;,,                    N 25Hal !
$ ------------------------------------------------------------------------------
$
$
 LIST-OF-REFERENCE
 NUMBER  SOURCE
  Null   'Unknown source'
  Same   'Same or similar interaction as in the corresponding stable phase'
  REFLAV 'Laves phase convention: G(LAVES,X:X)=+3*GHSERXX+15000'
  SGCOST 'COST 507 database, SGTE unary database V.3.0, 1996; Al, B, Nd, Ti, Zn'
  91Din  'A.T. Dinsdale, Calphad, 15, 317-425(1991).'
  00Kri  'N. Krishnamurthy, T. Kundu, A. Awasthi, S.P. Garg,
          Z. Metallkd., 91, 234-40(2000); Nd-W'
  00Nor2 'S. Norgren, PhD Thesis, KTH, Stockholm, 2000; Nd, Sc'
  25Hal  'B. Hallstedt, dummy solid interaction, 2025; Nd-W'
!

File: data/databases/sgte-binary/NdY-08Guo.tdb
$
$ Nd-Y database from C. Guo et al. 2008
$
$ C. Guo, Z. Du, C. Li, Int. J. Mater. Res., 99, 650-68(2008).
$
$ Dataset created 2013.04.05 by Bengt Hallstedt.
$ 2021.02.02: Modified for use with GES6.
$
$ ------------------------------------------------------------------------------
 TEMP-LIM 298.15 6000.00 !
$
$ELEMENT NAME  REF. STATE               ATOMIC MASS H298-H0    S298    !
$
 ELEMENT VA   VACUUM                      0.0          0.0      0.0    ! 
 ELEMENT ND   DHCP                      144.24      7133.72    71.0862 ! 
 ELEMENT Y    HCP_A3                     88.9059    5983.457   44.7875 ! 
$ ------------------------------------------------------------------------------
$ Phase definitions
$
 PHASE LIQUID:L % 1 1 !
 CONST LIQUID:L : ND Y : !
$
$ Fcc (cF4, Fm-3m) and MeX (cF8, Fm-3m)
$
 PHASE FCC_A1 %A 2 1 1 !
 CONST FCC_A1 : ND Y : VA% : !
$
$ Bcc (cI2, Im-3m)
$
 PHASE BCC_A2 %B 2 1 3 !
 CONST BCC_A2 : ND% Y% : VA% : !
$
$ Hcp (hP2, P6_3/mmc) and Me2X (NiAs-type, hP4, P6_3/mmc, B8_1)
$
 PHASE HCP_A3 %A 2 1 0.5 !
 CONST HCP_A3 : ND Y% : VA% : !
$
$ Prototype alpha-La (SB A3', hP4, P6_3/mmc)
$
 PHASE DHCP %A 1 1 !
 CONST DHCP : ND% Y : !
$
$ Prototype alpha-Sm (hR9, R-3m)
$
 PHASE ND2Y_C19 % 2 2 1 !
 CONST ND2Y_C19 : ND% Y : ND Y% : !
$ ------------------------------------------------------------------------------
$ Defaults
$
 DEFINE-SYSTEM-DEFAULT ELEMENT 2 !
 DEFAULT-COM DEFINE_SYSTEM_ELEMENT VA !
 TYPE-DEF % SEQ * !
 TYPE-DEF A GES AMEND_PHASE_DESCRIPTION @ MAGNETIC -3 0.28 !
 TYPE-DEF B GES AMEND_PHASE_DESCRIPTION @ MAGNETIC -1 0.4 !
 FUNCTION ZERO      298.15  0;                                         6000 N !
 FUNCTION UN_ASS    298.15  0;                                         6000 N !
 FUNCTION R         298.15  +8.31451;                                  6000 N !
 FUNCTION RTLNP     298.15  +8.31451*T*LN(1E-05*P);                    6000 N !
$ ------------------------------------------------------------------------------
$ Element data
$ ------------------------------------------------------------------------------
$ Nd
$
$ DHCP and LIQUID modified in unary 3.0 (upper/lower T interval added)
$ FCC_A1 added in unary 3.0
$ HCP_A3 added in unary 4.4
$
 PAR  G(DHCP,ND),,                      +GHSERND;                1800 N 91Din !
 PAR  G(BCC_A2,ND:VA),,                 +GBCCND;                 1800 N 91Din !
 PAR  G(FCC_A1,ND:VA),,                 +GHSERND+500;            1800 N SGCOST !
 PAR  G(HCP_A3,ND:VA),,                 +GHSERND
             +1500-0.415725*T;                                   1800 N 00Nor2 !
 PAR  G(LIQUID,ND),,                    +GLIQND;                 1800 N 91Din !
$
 PAR  G(ND2Y_C19,ND:ND),,               +3*GHSERND+15000;,,           N 08Guo2 !
$
 FUNCTION GHSERND   298.15  -8402.93+111.10239*T-27.0858*T*LN(T)
       +5.56125E-04*T**2-2.6923E-06*T**3+34887*T**(-1);
       900.00  Y  -6984.083+83.662617*T-22.7536*T*LN(T)
       -0.00420402*T**2-1.802E-06*T**3;
      1128.00  Y  -225610.846+1673.04075*T-238.182873*T*LN(T)
       +0.078615997*T**2-6.048207E-06*T**3+38810350*T**(-1);
      1799.00  Y  -25742.331+276.257088*T-48.7854*T*LN(T);
      1800.00  N !
 FUNCTION GBCCND    298.15  +1437.295-0.546281*T+GHSERND;
       400.00  Y  +7312.2-153.033976*T+14.9956777*T*LN(T)
       -0.050479*T**2+7.287217E-06*T**3-831810*T**(-1);
      1128.00  Y  -18030.266+239.677322*T-44.5596*T*LN(T);
      1289.00  Y  +334513.017-2363.9199*T+311.409193*T*LN(T)
       -0.156030778*T**2+1.2408421E-05*T**3-64319604*T**(-1);
      1800.00  N !
 FUNCTION GLIQND    298.15  +5051.743-1.585076*T+GHSERND;
       300.00  Y  +5350.01-86.593963*T+5.357301*T*LN(T)
       -0.046955463*T**2+6.860782E-06*T**3-374380*T**(-1);
      1128.00  Y  -16335.232+268.625903*T-48.7854*T*LN(T);
      1799.00  Y  +9407.099-7.631185*T+GHSERND;
      1800.00  N !
$ ------------------------------------------------------------------------------
$ Y
$
$ HCP_A3, BCC_A2 and LIQUID revised in unary 3.0
$ FCC_A1 added in unary 4.1
$
$ DHCP from 08Guo2 (included in SGSOL 5.0) not included in unary
$
 PAR  G(HCP_A3,Y:VA)            100.00  +GHSERYY;                3700 N 95She3 !
 PAR  G(BCC_A2,Y:VA)            100.00  +GBCCYY;                 3700 N 95She3 !
 PAR  G(FCC_A1,Y:VA)            100.00  +GHSERYY+6000;           3700 N Frie2 !
 PAR  G(DHCP,Y)                 100.00  +GHSERYY+5000;           3700 N 08Guo2 !
 PAR  G(LIQUID,Y)               100.00  +GLIQYY;                 3700 N 95She3 !
$
 PAR  G(ND2Y_C19,Y:Y),,                 +3*GHSERYY+15000;,,           N 08Guo2 !
$
 FUNCTION GHSERYY   100.00  -8011.09379+128.572856*T-25.6656992*T*LN(T)
       -0.00175716414*T**2-4.17561786E-07*T**3+26911.509*T**(-1);
      1000.00  Y  -7179.74574+114.497104*T-23.4941827*T*LN(T)
       -0.0038211802*T**2-8.2534534E-08*T**3;
      1795.15  Y  -67480.7761+382.124727*T-56.9527111*T*LN(T)
       +0.00231774379*T**2-7.22513088E-08*T**3+18077162.6*T**(-1);
      3700.00  N !
 FUNCTION GBCCYY    100.00  -833.658863+123.667346*T-25.5832578*T*LN(T)
       -0.00237175965*T**2+9.10372497E-09*T**3+27340.0687*T**(-1);
      1000.00  Y  -1297.79829+134.528352*T-27.3038477*T*LN(T)
       -5.41757644E-04*T**2-3.05012175E-07*T**3;
      1795.15  Y  +15389.4975+0.981325399*T-8.88296647*T*LN(T)
       -0.00904576576*T**2+4.02944768E-07*T**3-2542575.96*T**(-1);
      3700.00  N !
 FUNCTION GLIQYY    100.00  +2098.50738+119.41873*T-24.6467508*T*LN(T)
       -0.00347023463*T**2-8.12981167E-07*T**3+23713.7332*T**(-1);
      1000.00  Y  +7386.44846+19.4520171*T-9.0681627*T*LN(T)
       -0.0189533369*T**2+1.7595327E-06*T**3;
      1795.15  Y  -12976.5957+257.400783*T-43.0952*T*LN(T);
      3700.00  N !
$ ------------------------------------------------------------------------------
$ Binary system
$
$ C. Guo, Z. Du, C. Li, Int. J. Mater. Res., 99, 650-68(2008).
$
$ Checked against paper. Checked at 6000 K.
$
 PAR  L(LIQUID,ND,Y;0),,                +ZERO;,,                      N 08Guo2 !
$
 PAR  L(BCC_A2,ND,Y:VA;0),,             +500;,,                       N 08Guo2 !
$
 PAR  L(HCP_A3,ND,Y:VA;0),,             -17506+11.5837*T;,,           N 08Guo2 !
 PAR  L(HCP_A3,ND,Y:VA;1),,             +1953.3;,,                    N 08Guo2 !
$
 PAR  L(DHCP,ND,Y;0),,                  -22501.6+9.9448*T;,,          N 08Guo2 !
 PAR  L(DHCP,ND,Y;1),,                  +9060.4;,,                    N 08Guo2 !
$
 PAR  G(ND2Y_C19,ND:Y),,                +2*GHSERND+GHSERYY-15347.1;,, N 08Guo2 !
 PAR  G(ND2Y_C19,Y:ND),,                +GHSERND+2*GHSERYY+45347.1;,, N 08Guo2 !
$ ------------------------------------------------------------------------------
$
$
 LIST-OF-REFERENCE
 NUMBER  SOURCE
  Null   'Unknown source'
  COST   'COST 507 database'
  SGCOST 'COST 507 database, SGTE unary database V.3.0, 1996; Al, B, Nd, Ti, Zn'
  Frie2  'Suzana Fries and Leo Lukas, unpublished,
          SGTE unary database V.4.1, 1999; Y'
  91Din  'A.T. Dinsdale, Calphad, 15, 317-425(1991).'
  95She3 'H. Shen, W. Zhang, G. Liu, R. Wang, Z. Du, Report F-95-03,
          University of Science and Technology, Beijing, May 1995,
          SGTE unary database V.3.0, 1996; Y'
  00Nor2 'S. Norgren, PhD Thesis, KTH, Stockholm, 2000; Nd, Sc'
  08Guo2 'C. Guo, Z. Du, C. Li, Int. J. Mater. Res., 99, 650-68(2008); Y, Nd-Y'
!

File: data/databases/sgte-binary/NdZn-08Li.tdb
$
$ Database for Nd-Zn from H. Li et al. 2008
$
$ H. Li, X. Su, Y. Liu, Z. Li, X. Wang, J. Alloys Compd., 457, 344-47(2008).
$
$ Dataset created 2013.06.01 by Bengt Hallstedt.
$ 2021.02.02: Modified for use with GES6.
$
$ Zn is not included in DHCP.
$
$ There is an inverse miscibility gap with a min at 3062 K and x(Zn)=0.81.
$
$ ------------------------------------------------------------------------------
 TEMP-LIM 298.15 6000.00 !
$
$ELEMENT NAME  REF. STATE               ATOMIC MASS H298-H0    S298    !
$
 ELEMENT VA   VACUUM                      0.0          0.0      0.0    ! 
 ELEMENT ND   DHCP                      144.24      7133.72    71.0862 ! 
 ELEMENT ZN   HCP_A3                     65.38      5657.0     41.63   ! 
$ ------------------------------------------------------------------------------
$ Phase definitions
$
 PHASE LIQUID:L % 1 1 !
 CONST LIQUID:L : ND ZN : !
$
$ Fcc (cF4, Fm-3m) and MeX (cF8, Fm-3m)
$
 PHASE FCC_A1 %A 2 1 1 !
 CONST FCC_A1 : ND ZN : VA% : !
$
$ Bcc (cI2, Im-3m)
$
 PHASE BCC_A2 %B 2 1 3 !
 CONST BCC_A2 : ND ZN : VA% : !
$
$ Hcp (hP2, P6_3/mmc) and Me2X (NiAs-type, hP4, P6_3/mmc, B8_1)
$
 PHASE HCP_A3 %A 2 1 0.5 !
 CONST HCP_A3 : ND ZN : VA% : !
$
$ Prototype alpha-La (SB A3', hP4, P6_3/mmc)
$
 PHASE DHCP %A 2 1 0.5 !
 CONST DHCP : ND : VA% : !
$
$ Prototype CsCl (cP2, Pm-3m)
$
 PHASE NDZN_B2 % 2 1 1 !
 CONST NDZN_B2 : ND : ZN : !
$
$ Prototype Hg2K (oI12, Imma)
$
 PHASE NDZN2 % 2 1 2 !
 CONST NDZN2 : ND : ZN : !
$
$ Prototype YZn3 (oP16, Pnma)
$
 PHASE NDZN3 % 2 1 3 !
 CONST NDZN3 : ND : ZN : !
$
$ Prototype Al11La3 (oI28, Immm)
$
 PHASE ND3ZN11 % 2 3 11 !
 CONST ND3ZN11 : ND : ZN : !
$
$ Prototype Y13Zn58 (hP146, P6_3/mmc)
$
 PHASE ND13ZN58 % 2 13 58 !
 CONST ND13ZN58 : ND : ZN : !
$
$ Prototype Ce3Zn22 (tI100, I4_1/amd)
$
 PHASE ND3ZN22 % 2 3 22 !
 CONST ND3ZN22 : ND : ZN : !
$
$ Prototype Ni17Th2 (hP38, P6_3/mmc), RT
$ Prototype Th2Zn17 (hR19, R-3m), HT
$
 PHASE ND2ZN17 % 2 2 17 !
 CONST ND2ZN17 : ND : ZN : !
$
$ Prototype BaCd11 (tI48, I4_1/amd), RT
$ unknown structure, HT
$
 PHASE NDZN11 % 2 1 11 !
 CONST NDZN11 : ND : ZN : !
$ ------------------------------------------------------------------------------
$ Defaults
$
 DEFINE-SYSTEM-DEFAULT ELEMENT 2 !
 DEFAULT-COM DEFINE_SYSTEM_ELEMENT VA !
 TYPE-DEF % SEQ * !
 TYPE-DEF A GES AMEND_PHASE_DESCRIPTION @ MAGNETIC -3 0.28 !
 TYPE-DEF B GES AMEND_PHASE_DESCRIPTION @ MAGNETIC -1 0.4 !
 FUNCTION ZERO      298.15  0;                                         6000 N !
 FUNCTION UN_ASS    298.15  0;                                         6000 N !
 FUNCTION R         298.15  +8.31451;                                  6000 N !
$ ------------------------------------------------------------------------------
$ Element data
$ ------------------------------------------------------------------------------
$ Nd
$
$ DHCP and LIQUID modified in unary 3.0 (upper/lower T interval added)
$ FCC_A1 added in unary 3.0
$ HCP_A3 added in unary 4.4
$
 PAR  G(DHCP,ND:VA),,                   +GHSERND;                1800 N 91Din !
 PAR  G(BCC_A2,ND:VA),,                 +GBCCND;                 1800 N 91Din !
 PAR  G(FCC_A1,ND:VA),,                 +GHSERND+500;            1800 N SGCOST !
 PAR  G(HCP_A3,ND:VA),,                 +GHSERND
             +1500-0.415725*T;                                   1800 N 00Nor2 !
 PAR  G(LIQUID,ND),,                    +GLIQND;                 1800 N 91Din !
$
 FUNCTION GHSERND   298.15  -8402.93+111.10239*T-27.0858*T*LN(T)
       +5.56125E-04*T**2-2.6923E-06*T**3+34887*T**(-1);
       900.00  Y  -6984.083+83.662617*T-22.7536*T*LN(T)
       -0.00420402*T**2-1.802E-06*T**3;
      1128.00  Y  -225610.846+1673.04075*T-238.182873*T*LN(T)
       +0.078615997*T**2-6.048207E-06*T**3+38810350*T**(-1);
      1799.00  Y  -25742.331+276.257088*T-48.7854*T*LN(T);
      1800.00  N !
 FUNCTION GBCCND    298.15  +1437.295-0.546281*T+GHSERND;
       400.00  Y  +7312.2-153.033976*T+14.9956777*T*LN(T)
       -0.050479*T**2+7.287217E-06*T**3-831810*T**(-1);
      1128.00  Y  -18030.266+239.677322*T-44.5596*T*LN(T);
      1289.00  Y  +334513.017-2363.9199*T+311.409193*T*LN(T)
       -0.156030778*T**2+1.2408421E-05*T**3-64319604*T**(-1);
      1800.00  N !
 FUNCTION GLIQND    298.15  +5051.743-1.585076*T+GHSERND;
       300.00  Y  +5350.01-86.593963*T+5.357301*T*LN(T)
       -0.046955463*T**2+6.860782E-06*T**3-374380*T**(-1);
      1128.00  Y  -16335.232+268.625903*T-48.7854*T*LN(T);
      1799.00  Y  +9407.099-7.631185*T+GHSERND;
      1800.00  N !
$ ------------------------------------------------------------------------------
$ Zn
$
$ BCT_A5 and DIAMOND_A4 added in unary 3.0
$ HCP_A3 revised in unary 4.1 (due to introduction of HCP_ZN)
$ RHOMBOHEDRAL_A7 and TETRAGONAL_A6 added in unary 4.1
$ TETRAGONAL_A6 revised in unary 4.4
$ CBCC_A12 and CUB_A13 added in unary 4.4
$ HCP_A3 and LIQUID modified in unary 5.0 (melting T and coefficients adjusted)
$ RHOMBO_A10 added in unary 5.0
$
$ Pure Zn restored as HCP_A3
$
 PAR  G(HCP_A3,ZN:VA),,                 +GHSERZN;                1700 N 91Din !
$PAR  G(HCP_A3,ZN:VA),,                 +GHSERZN
$            +2969.82-1.56968*T;                                 1700 N 93Kow !
 PAR  G(FCC_A1,ZN:VA),,                 +GHSERZN
             +2969.82-1.56968*T;                                 1700 N 91Din !
 PAR  G(BCC_A2,ZN:VA),,                 +GHSERZN
             +2886.96-2.5104*T;                                  1700 N 91Din !
$PAR  G(DIAMOND_A4,ZN),,                +GHSERZN+30*T;           1700 N SGCOST !
$PAR  G(BCT_A5,ZN),,                    +GHSERZN
$            +2886.96-2.5104*T;                                  1700 N SGCOST !
$PAR  G(TETRAGONAL_A6,ZN),,             +GHSERZN+4184;           1700 N 96Lee !
$PAR  G(TETRAGONAL_A6,ZN),,             +GHSERZN
$            +2886.96-2.5104*T;                                  1700 N 99SGUN !
$PAR  G(RHOMBOHEDRAL_A7,ZN),,           +GHSERZN+2300+11.5*T;    1700 N 99SGUN !
$PAR  G(RHOMBO_A10,ZN),,                +GLIQZN-2000+10*T;       1700 N 98Han !
$PAR  G(CBCC_A12,ZN:VA),,               +GHSERZN+2000;           1700 N 01Mie !
$PAR  G(CUB_A13,ZN:VA),,                +GHSERZN+2000;           1700 N 01Mie !
 PAR  G(LIQUID,ZN),,                    +GLIQZN;                 1700 N 91Din !
$
 FUNCTION GHSERZN   298.15  -7285.787+118.470069*T-23.701314*T*LN(T)
       -0.001712034*T**2-1.264963E-06*T**3;
       692.677 Y  -11070.546+172.345644*T-31.38*T*LN(T)+4.7047E+26*T**(-9);
      1700.00  N !
 FUNCTION GLIQZN    298.15  +7157.222-10.29305*T+GHSERZN-3.58949E-19*T**7;
       692.677 Y  -3620.385+161.60854*T-31.38*T*LN(T);
      1700.00  N !
 FUNCTION GBCCZN    298.15  +GHSERZN+2886.96-2.5104*T;                 6000 N !
$ ------------------------------------------------------------------------------
$ Binary system
$
$ H. Li, X. Su, Y. Liu, Z. Li, X. Wang, J. Alloys Compd., 457, 344-47(2008).
$
$ Checked against paper. Checked at 6000 K.
$
$ Zn is not included in DHCP.
$
$ There is an inverse miscibility gap with a min at 3062 K and x(Zn)=0.81.
$
 PAR  L(LIQUID,ND,ZN;0),,               -102649+27.1096*T;,,          N 08Li !
 PAR  L(LIQUID,ND,ZN;1),,               +70636.9-41.0381*T;,,         N 08Li !
$
 PAR  L(BCC_A2,ND,ZN:VA;0),,            -66703.1;,,                   N 08Li !
 PAR  L(BCC_A2,ND,ZN:VA;1),,            +28406.5;,,                   N 08Li !
$
 PAR  G(NDZN_B2,ND:ZN),,                +GHSERND+GHSERZN
             -69149.4+12.7061*T;,,                                    N 08Li !
 PAR  G(NDZN2,ND:ZN),,                  +GHSERND+2*GHSERZN
             -107196.3+21.9361*T;,,                                   N 08Li !
 PAR  G(NDZN3,ND:ZN),,                  +GHSERND+3*GHSERZN
             -133825.7+32.0133*T;,,                                   N 08Li !
 PAR  G(ND3ZN11,ND:ZN),,                +3*GHSERND+11*GHSERZN
             -444171+106.7787*T;,,                                    N 08Li !
 PAR  G(ND13ZN58,ND:ZN),,               +13*GHSERND+58*GHSERZN
             -2143820.7+524.1522*T;,,                                 N 08Li !
 PAR  G(ND3ZN22,ND:ZN),,                +3*GHSERND+22*GHSERZN
             -669762.2+181.8252*T;,,                                  N 08Li !
 PAR  G(ND2ZN17,ND:ZN),,                +2*GHSERND+17*GHSERZN
             -465559.7+117.7031*T;,,                                  N 08Li !
 PAR  G(NDZN11,ND:ZN),,                 +GHSERND+11*GHSERZN
             -253011.8+68.5991*T;,,                                   N 08Li !
$ ------------------------------------------------------------------------------
$
$
 LIST-OF-REFERENCE
 NUMBER  SOURCE
  Null   'Unknown source'
  Same   'Same or similar interaction as in the corresponding stable phase'
  REFLAV 'Laves phase convention: G(LAVES,X:X)=+3*GHSERXX+15000'
  SGCOST 'COST 507 database, SGTE unary database V.3.0, 1996; Al, B, Nd, Ti, Zn'
  COST   'COST 507 database'
  91Din  'A.T. Dinsdale, Calphad, 15, 317-425(1991).'
  93Kow  'M. Kowalski, P.J. Spencer, J. Phase Equilib., 14, 432-38 (1993),
          SGTE unary database V.4.1, 1999; Zn'
  96Lee  'B.-J. Lee, Calphad, 20, 471-80(1996)
          SGTE unary database V.4.4, 2001; Zn'
  98Han  'S.C. Hansen, Calphad, 22, 359-73(1998),
          SGTE unary database V.5.0, 2009; Zn'
  99SGUN 'SGTE unary database V.4.1, 1999.'
  00Nor2 'S. Norgren, PhD Thesis, KTH, Stockholm, 2000; Nd, Sc'
  01Mie  'J. Miettinen, Calphad, 25, 43-58(2001),
          SGTE unary database V.4.4, 2001; Sn, Zn'
  08Li   'H. Li, X. Su, Y. Liu, Z. Li, X. Wang,
          J. Alloys Compd., 457, 344-47(2008); Nd-Zn'
!

File: data/databases/sgte-binary/NdZn-08Qi.tdb
$
$ Database for Nd-Zn from H. Qi et al. 2008.
$
$ H. Qi, Z. Jin, L. Liu, H. Liu, J. Alloys Compd., 458, 184-88(2008).
$
$ Dataset created 2023.11.12 by Bengt Hallstedt.
$
$ Zn is not included in DHCP.
$
$ Invariant equilibria differ by up to 12 K due to rounding errors.
$
$ There is an inverse miscibility gap with a min at 3784 K and x(Zn)=0.87.
$
$ ------------------------------------------------------------------------------
 TEMP-LIM 298.15 6000.00 !
$
$ELEMENT NAME  REF. STATE               ATOMIC MASS H298-H0    S298    !
$
 ELEMENT VA   VACUUM                      0.0          0.0      0.0    ! 
 ELEMENT ND   DHCP                      144.24      7133.72    71.0862 ! 
 ELEMENT ZN   HCP_A3                     65.38      5657.0     41.63   ! 
$ ------------------------------------------------------------------------------
$ Phase definitions
$
 PHASE LIQUID:L % 1 1 !
 CONST LIQUID:L : ND ZN : !
$
$ Fcc (cF4, Fm-3m) and MeX (cF8, Fm-3m)
$
 PHASE FCC_A1 %A 2 1 1 !
 CONST FCC_A1 : ND ZN : VA : !
$
$ Bcc (cI2, Im-3m)
$
 PHASE BCC_A2 %B 2 1 3 !
 CONST BCC_A2 : ND ZN : VA : !
$
$ Hcp (hP2, P6_3/mmc) and Me2X (NiAs-type, hP4, P6_3/mmc, B8_1)
$
 PHASE HCP_A3 %A 2 1 0.5 !
 CONST HCP_A3 : ND ZN : VA : !
$
$ Prototype alpha-La (SB A3', hP4, P6_3/mmc)
$
 PHASE DHCP %A 2 1 0.5 !
 CONST DHCP : ND : VA : !
$
$ Prototype CsCl (cP2, Pm-3m)
$
 PHASE NDZN_B2 % 2 1 1 !
 CONST NDZN_B2 : ND : ZN : !
$
$ Prototype Hg2K (oI12, Imma)
$
 PHASE NDZN2 % 2 1 2 !
 CONST NDZN2 : ND : ZN : !
$
$ Prototype YZn3 (oP16, Pnma)
$
 PHASE NDZN3 % 2 1 3 !
 CONST NDZN3 : ND : ZN : !
$
$ Prototype Al11La3 (oI28, Immm)
$
 PHASE ND3ZN11 % 2 3 11 !
 CONST ND3ZN11 : ND : ZN : !
$
$ Prototype Y13Zn58 (hP146, P6_3/mmc)
$
 PHASE ND13ZN58 % 2 13 58 !
 CONST ND13ZN58 : ND : ZN : !
$
$ Prototype Ce3Zn22 (tI100, I4_1/amd)
$
 PHASE ND3ZN22 % 2 3 22 !
 CONST ND3ZN22 : ND : ZN : !
$
$ Prototype Ni17Th2 (hP38, P6_3/mmc), RT
$ Prototype Th2Zn17 (hR19, R-3m), HT
$
 PHASE ND2ZN17 % 2 2 17 !
 CONST ND2ZN17 : ND : ZN : !
$
$ Prototype BaCd11 (tI48, I4_1/amd)
$
 PHASE NDZN11_LT % 2 1 11 !
 CONST NDZN11_LT : ND : ZN : !
$
$ unknown structure
$
 PHASE NDZN11_HT % 2 1 11 !
 CONST NDZN11_HT : ND : ZN : !
$ ------------------------------------------------------------------------------
$ Defaults
$
 DEFINE-SYSTEM-DEFAULT ELEMENT 2 !
 DEFAULT-COM DEFINE_SYSTEM_ELEMENT VA !
 TYPE-DEF % SEQ * !
 TYPE-DEF A GES AMEND_PHASE_DESCRIPTION @ MAGNETIC -3 0.28 !
 TYPE-DEF B GES AMEND_PHASE_DESCRIPTION @ MAGNETIC -1 0.4 !
 FUNCTION ZERO      298.15  0;                                         6000 N !
 FUNCTION UN_ASS    298.15  0;                                         6000 N !
 FUNCTION R         298.15  +8.31451;                                  6000 N !
$ ------------------------------------------------------------------------------
$ Element data
$ ------------------------------------------------------------------------------
$ Nd
$
$ DHCP and LIQUID modified in unary 3.0 (upper/lower T interval added)
$ FCC_A1 added in unary 3.0
$ HCP_A3 added in unary 4.4
$
 PAR  G(DHCP,ND:VA),,                   +GHSERND;                1800 N 91Din !
 PAR  G(BCC_A2,ND:VA),,                 +GBCCND;                 1800 N 91Din !
 PAR  G(FCC_A1,ND:VA),,                 +GHSERND+500;            1800 N SGCOST !
 PAR  G(HCP_A3,ND:VA),,                 +GHSERND
             +1500-0.415725*T;                                   1800 N 00Nor2 !
 PAR  G(LIQUID,ND),,                    +GLIQND;                 1800 N 91Din !
$
 FUNCTION GHSERND   298.15  -8402.93+111.10239*T-27.0858*T*LN(T)
       +5.56125E-04*T**2-2.6923E-06*T**3+34887*T**(-1);
       900.00  Y  -6984.083+83.662617*T-22.7536*T*LN(T)
       -0.00420402*T**2-1.802E-06*T**3;
      1128.00  Y  -225610.846+1673.04075*T-238.182873*T*LN(T)
       +0.078615997*T**2-6.048207E-06*T**3+38810350*T**(-1);
      1799.00  Y  -25742.331+276.257088*T-48.7854*T*LN(T);
      1800.00  N !
 FUNCTION GBCCND    298.15  +1437.295-0.546281*T+GHSERND;
       400.00  Y  +7312.2-153.033976*T+14.9956777*T*LN(T)
       -0.050479*T**2+7.287217E-06*T**3-831810*T**(-1);
      1128.00  Y  -18030.266+239.677322*T-44.5596*T*LN(T);
      1289.00  Y  +334513.017-2363.9199*T+311.409193*T*LN(T)
       -0.156030778*T**2+1.2408421E-05*T**3-64319604*T**(-1);
      1800.00  N !
 FUNCTION GLIQND    298.15  +5051.743-1.585076*T+GHSERND;
       300.00  Y  +5350.01-86.593963*T+5.357301*T*LN(T)
       -0.046955463*T**2+6.860782E-06*T**3-374380*T**(-1);
      1128.00  Y  -16335.232+268.625903*T-48.7854*T*LN(T);
      1799.00  Y  +9407.099-7.631185*T+GHSERND;
      1800.00  N !
$ ------------------------------------------------------------------------------
$ Zn
$
$ BCT_A5 and DIAMOND_A4 added in unary 3.0
$ HCP_A3 revised in unary 4.1 (due to introduction of HCP_ZN)
$ RHOMBOHEDRAL_A7 and TETRAGONAL_A6 added in unary 4.1
$ TETRAGONAL_A6 revised in unary 4.4
$ CBCC_A12 and CUB_A13 added in unary 4.4
$ HCP_A3 and LIQUID modified in unary 5.0 (melting T and coefficients adjusted)
$ RHOMBO_A10 added in unary 5.0
$
$ Pure Zn restored as HCP_A3
$
 PAR  G(HCP_A3,ZN:VA),,                 +GHSERZN;                1700 N 91Din !
$PAR  G(HCP_A3,ZN:VA),,                 +GHSERZN
$            +2969.82-1.56968*T;                                 1700 N 93Kow !
 PAR  G(FCC_A1,ZN:VA),,                 +GHSERZN
             +2969.82-1.56968*T;                                 1700 N 91Din !
 PAR  G(BCC_A2,ZN:VA),,                 +GHSERZN
             +2886.96-2.5104*T;                                  1700 N 91Din !
$PAR  G(DIAMOND_A4,ZN),,                +GHSERZN+30*T;           1700 N SGCOST !
$PAR  G(BCT_A5,ZN),,                    +GHSERZN
$            +2886.96-2.5104*T;                                  1700 N SGCOST !
$PAR  G(TETRAGONAL_A6,ZN),,             +GHSERZN+4184;           1700 N 96Lee !
$PAR  G(TETRAGONAL_A6,ZN),,             +GHSERZN
$            +2886.96-2.5104*T;                                  1700 N 99SGUN !
$PAR  G(RHOMBOHEDRAL_A7,ZN),,           +GHSERZN+2300+11.5*T;    1700 N 99SGUN !
$PAR  G(RHOMBO_A10,ZN),,                +GLIQZN-2000+10*T;       1700 N 98Han !
$PAR  G(CBCC_A12,ZN:VA),,               +GHSERZN+2000;           1700 N 01Mie !
$PAR  G(CUB_A13,ZN:VA),,                +GHSERZN+2000;           1700 N 01Mie !
 PAR  G(LIQUID,ZN),,                    +GLIQZN;                 1700 N 91Din !
$
 FUNCTION GHSERZN   298.15  -7285.787+118.470069*T-23.701314*T*LN(T)
       -0.001712034*T**2-1.264963E-06*T**3;
       692.677 Y  -11070.546+172.345644*T-31.38*T*LN(T)+4.7047E+26*T**(-9);
      1700.00  N !
 FUNCTION GLIQZN    298.15  +7157.222-10.29305*T+GHSERZN-3.58949E-19*T**7;
       692.677 Y  -3620.385+161.60854*T-31.38*T*LN(T);
      1700.00  N !
 FUNCTION GBCCZN    298.15  +GHSERZN+2886.96-2.5104*T;                 6000 N !
$ ------------------------------------------------------------------------------
$ Binary system
$
$ H. Qi, Z. Jin, L. Liu, H. Liu, J. Alloys Compd., 458, 184-88(2008).
$
$ Checked against paper. Checked at 6000 K.
$
$ Zn is not included in DHCP.
$
$ Invariant equilibria differ by up to 12 K due to rounding errors.
$
$ There is an inverse miscibility gap with a min at 3784 K and x(Zn)=0.87.
$
 PAR  L(LIQUID,ND,ZN;0),,               -101981.932+20.002*T;,,       N 08Qi !
 PAR  L(LIQUID,ND,ZN;1),,               +76182.661-29.978*T;,,        N 08Qi !
 PAR  L(LIQUID,ND,ZN;2),,               -31990+18.002*T;,,            N 08Qi !
$
 PAR  L(BCC_A2,ND,ZN:VA;0),,            -46975.489+3.249*T;,,         N 08Qi !
$
 PAR  G(NDZN_B2,ND:ZN),,                +GHSERND+GHSERZN
             -63610.82+4.802*T;,,                                     N 08Qi !
 PAR  G(NDZN2,ND:ZN),,                  +GHSERND+2*GHSERZN
             -117462.849+21.852*T;,,                                  N 08Qi !
 PAR  G(NDZN3,ND:ZN),,                  +GHSERND+3*GHSERZN
             -151059.396+34.792*T;,,                                  N 08Qi !
 PAR  G(ND3ZN11,ND:ZN),,                +3*GHSERND+11*GHSERZN
             -486304.854+100.086*T;,,                                 N 08Qi !
 PAR  G(ND13ZN58,ND:ZN),,               +13*GHSERND+58*GHSERZN
             -2286063.609+432.74*T;,,                                 N 08Qi !
 PAR  G(ND3ZN22,ND:ZN),,                +3*GHSERND+22*GHSERZN
             -684997.4+133.525*T;,,                                   N 08Qi !
 PAR  G(ND2ZN17,ND:ZN),,                +2*GHSERND+17*GHSERZN
             -497966.649+100.833*T;,,                                 N 08Qi !
 PAR  G(NDZN11_LT,ND:ZN),,              +GHSERND+11*GHSERZN
             -273245.7+63.408*T;,,                                    N 08Qi !
 PAR  G(NDZN11_HT,ND:ZN),,              +GHSERND+11*GHSERZN
             -272335.896+62.292*T;,,                                  N 08Qi !
$ ------------------------------------------------------------------------------
$
$
 LIST-OF-REFERENCE
 NUMBER  SOURCE
  Null   'Unknown source'
  Same   'Same or similar interaction as in the corresponding stable phase'
  REFLAV 'Laves phase convention: G(LAVES,X:X)=+3*GHSERXX+15000'
  SGCOST 'COST 507 database, SGTE unary database V.3.0, 1996; Al, B, Nd, Ti, Zn'
  COST   'COST 507 database'
  91Din  'A.T. Dinsdale, Calphad, 15, 317-425(1991).'
  93Kow  'M. Kowalski, P.J. Spencer, J. Phase Equilib., 14, 432-38 (1993),
          SGTE unary database V.4.1, 1999; Zn'
  96Lee  'B.-J. Lee, Calphad, 20, 471-80(1996)
          SGTE unary database V.4.4, 2001; Zn'
  98Han  'S.C. Hansen, Calphad, 22, 359-73(1998),
          SGTE unary database V.5.0, 2009; Zn'
  99SGUN 'SGTE unary database V.4.1, 1999.'
  00Nor2 'S. Norgren, PhD Thesis, KTH, Stockholm, 2000; Nd, Sc'
  01Mie  'J. Miettinen, Calphad, 25, 43-58(2001),
          SGTE unary database V.4.4, 2001; Sn, Zn'
  08Qi   'H. Qi, Z. Jin, L. Liu, H. Liu,
          J. Alloys Compd., 458, 184-88(2008); Nd-Zn'
!
