Repository: orchid-calphad/orchid-project.org

# orchid-project.org

Website and released data of **ORCHID** (Open Repository for CALPHAD Hypotheses, Intelligence, and Discovery),
served by GitHub Pages at https://orchid-project.org. Releases are archived on Zenodo (one DOI per version).

- `index.html`, `catalog/`, `best-practices.html` — static, self-contained pages (generated in the ORCHID tooling).
- `data/` — released data: catalog, redistributable TDB files, convex hulls. Licences: `data/LICENSES.md`, `data/NOTICE.md`.
- `llms.txt`, `data/croissant.json`, `CITATION.cff`, `.zenodo.json` — machine-readable metadata.

Only data with clear redistribution rights are published.

File: data/databases/sgte-binary/NdZn-09Liu.tdb
$
$ Database for Nd-Zn from X.J. Liu et al. 2009.
$
$ X.J. Liu, X. Chen, C.P. Wang, J. Alloys Compd., 468, 115-21(2009).
$
$ Dataset created 2023.11.12 by Bengt Hallstedt.
$
$ There is some problem with the bcc interaction. The bcc-Nd phase does not
$ extend as far as it should.
$
$ Invariant equilibria differ by up to 12 K due to rounding errors.
$
$ There is an inverse miscibility gap with a min at 3317 K and x(Zn)=0.88.
$
$ ------------------------------------------------------------------------------
 TEMP-LIM 298.15 6000.00 !
$
$ELEMENT NAME  REF. STATE               ATOMIC MASS H298-H0    S298    !
$
 ELEMENT VA   VACUUM                      0.0          0.0      0.0    ! 
 ELEMENT ND   DHCP                      144.24      7133.72    71.0862 ! 
 ELEMENT ZN   HCP_A3                     65.38      5657.0     41.63   ! 
$ ------------------------------------------------------------------------------
$ Phase definitions
$
 PHASE LIQUID:L % 1 1 !
 CONST LIQUID:L : ND ZN : !
$
$ Fcc (cF4, Fm-3m) and MeX (cF8, Fm-3m)
$
 PHASE FCC_A1 %A 2 1 1 !
 CONST FCC_A1 : ND ZN : VA : !
$
$ Bcc (cI2, Im-3m)
$
 PHASE BCC_A2 %B 2 1 3 !
 CONST BCC_A2 : ND ZN : VA : !
$
$ Hcp (hP2, P6_3/mmc) and Me2X (NiAs-type, hP4, P6_3/mmc, B8_1)
$
 PHASE HCP_A3 %A 2 1 0.5 !
 CONST HCP_A3 : ND ZN : VA : !
$
$ Prototype alpha-La (SB A3', hP4, P6_3/mmc)
$
 PHASE DHCP %A 2 1 0.5 !
 CONST DHCP : ND% ZN : VA : !
$
$ Prototype CsCl (cP2, Pm-3m)
$
 PHASE NDZN_B2 % 2 1 1 !
 CONST NDZN_B2 : ND : ZN : !
$
$ Prototype Hg2K (oI12, Imma)
$
 PHASE NDZN2 % 2 1 2 !
 CONST NDZN2 : ND : ZN : !
$
$ Prototype YZn3 (oP16, Pnma)
$
 PHASE NDZN3 % 2 1 3 !
 CONST NDZN3 : ND : ZN : !
$
$ Prototype Al11La3 (oI28, Immm)
$
 PHASE ND3ZN11 % 2 3 11 !
 CONST ND3ZN11 : ND : ZN : !
$
$ Prototype Y13Zn58 (hP146, P6_3/mmc)
$
 PHASE ND13ZN58 % 2 13 58 !
 CONST ND13ZN58 : ND : ZN : !
$
$ Prototype Ce3Zn22 (tI100, I4_1/amd)
$
 PHASE ND3ZN22 % 2 3 22 !
 CONST ND3ZN22 : ND : ZN : !
$
$ Prototype Ni17Th2 (hP38, P6_3/mmc), RT
$ Prototype Th2Zn17 (hR19, R-3m), HT
$
 PHASE ND2ZN17 % 2 2 17 !
 CONST ND2ZN17 : ND : ZN : !
$
$ Prototype BaCd11 (tI48, I4_1/amd), RT
$ unknown structure, HT
$
 PHASE NDZN11 % 2 1 11 !
 CONST NDZN11 : ND : ZN : !
$ ------------------------------------------------------------------------------
$ Defaults
$
 DEFINE-SYSTEM-DEFAULT ELEMENT 2 !
 DEFAULT-COM DEFINE_SYSTEM_ELEMENT VA !
 TYPE-DEF % SEQ * !
 TYPE-DEF A GES AMEND_PHASE_DESCRIPTION @ MAGNETIC -3 0.28 !
 TYPE-DEF B GES AMEND_PHASE_DESCRIPTION @ MAGNETIC -1 0.4 !
 FUNCTION ZERO      298.15  0;                                         6000 N !
 FUNCTION UN_ASS    298.15  0;                                         6000 N !
 FUNCTION R         298.15  +8.31451;                                  6000 N !
$ ------------------------------------------------------------------------------
$ Element data
$ ------------------------------------------------------------------------------
$ Nd
$
$ DHCP and LIQUID modified in unary 3.0 (upper/lower T interval added)
$ FCC_A1 added in unary 3.0
$ HCP_A3 added in unary 4.4
$
 PAR  G(DHCP,ND:VA),,                   +GHSERND;                1800 N 91Din !
 PAR  G(BCC_A2,ND:VA),,                 +GBCCND;                 1800 N 91Din !
 PAR  G(FCC_A1,ND:VA),,                 +GHSERND+500;            1800 N SGCOST !
 PAR  G(HCP_A3,ND:VA),,                 +GHSERND
             +1500-0.415725*T;                                   1800 N 00Nor2 !
 PAR  G(LIQUID,ND),,                    +GLIQND;                 1800 N 91Din !
$
 FUNCTION GHSERND   298.15  -8402.93+111.10239*T-27.0858*T*LN(T)
       +5.56125E-04*T**2-2.6923E-06*T**3+34887*T**(-1);
       900.00  Y  -6984.083+83.662617*T-22.7536*T*LN(T)
       -0.00420402*T**2-1.802E-06*T**3;
      1128.00  Y  -225610.846+1673.04075*T-238.182873*T*LN(T)
       +0.078615997*T**2-6.048207E-06*T**3+38810350*T**(-1);
      1799.00  Y  -25742.331+276.257088*T-48.7854*T*LN(T);
      1800.00  N !
 FUNCTION GBCCND    298.15  +1437.295-0.546281*T+GHSERND;
       400.00  Y  +7312.2-153.033976*T+14.9956777*T*LN(T)
       -0.050479*T**2+7.287217E-06*T**3-831810*T**(-1);
      1128.00  Y  -18030.266+239.677322*T-44.5596*T*LN(T);
      1289.00  Y  +334513.017-2363.9199*T+311.409193*T*LN(T)
       -0.156030778*T**2+1.2408421E-05*T**3-64319604*T**(-1);
      1800.00  N !
 FUNCTION GLIQND    298.15  +5051.743-1.585076*T+GHSERND;
       300.00  Y  +5350.01-86.593963*T+5.357301*T*LN(T)
       -0.046955463*T**2+6.860782E-06*T**3-374380*T**(-1);
      1128.00  Y  -16335.232+268.625903*T-48.7854*T*LN(T);
      1799.00  Y  +9407.099-7.631185*T+GHSERND;
      1800.00  N !
$ ------------------------------------------------------------------------------
$ Zn
$
$ BCT_A5 and DIAMOND_A4 added in unary 3.0
$ HCP_A3 revised in unary 4.1 (due to introduction of HCP_ZN)
$ RHOMBOHEDRAL_A7 and TETRAGONAL_A6 added in unary 4.1
$ TETRAGONAL_A6 revised in unary 4.4
$ CBCC_A12 and CUB_A13 added in unary 4.4
$ HCP_A3 and LIQUID modified in unary 5.0 (melting T and coefficients adjusted)
$ RHOMBO_A10 added in unary 5.0
$
$ DHCP from 09Liu not included in unary
$
$ Pure Zn restored as HCP_A3
$
 PAR  G(HCP_A3,ZN:VA),,                 +GHSERZN;                1700 N 91Din !
$PAR  G(HCP_A3,ZN:VA),,                 +GHSERZN
$            +2969.82-1.56968*T;                                 1700 N 93Kow !
 PAR  G(FCC_A1,ZN:VA),,                 +GHSERZN
             +2969.82-1.56968*T;                                 1700 N 91Din !
 PAR  G(BCC_A2,ZN:VA),,                 +GHSERZN
             +2886.96-2.5104*T;                                  1700 N 91Din !
 PAR  G(DHCP,ZN:VA),,                   +GHSERZN+2108.72;        1700 N 08Wan !
$PAR  G(DIAMOND_A4,ZN),,                +GHSERZN+30*T;           1700 N SGCOST !
$PAR  G(BCT_A5,ZN),,                    +GHSERZN
$            +2886.96-2.5104*T;                                  1700 N SGCOST !
$PAR  G(TETRAGONAL_A6,ZN),,             +GHSERZN+4184;           1700 N 96Lee !
$PAR  G(TETRAGONAL_A6,ZN),,             +GHSERZN
$            +2886.96-2.5104*T;                                  1700 N 99SGUN !
$PAR  G(RHOMBOHEDRAL_A7,ZN),,           +GHSERZN+2300+11.5*T;    1700 N 99SGUN !
$PAR  G(RHOMBO_A10,ZN),,                +GLIQZN-2000+10*T;       1700 N 98Han !
$PAR  G(CBCC_A12,ZN:VA),,               +GHSERZN+2000;           1700 N 01Mie !
$PAR  G(CUB_A13,ZN:VA),,                +GHSERZN+2000;           1700 N 01Mie !
 PAR  G(LIQUID,ZN),,                    +GLIQZN;                 1700 N 91Din !
$
 FUNCTION GHSERZN   298.15  -7285.787+118.470069*T-23.701314*T*LN(T)
       -0.001712034*T**2-1.264963E-06*T**3;
       692.677 Y  -11070.546+172.345644*T-31.38*T*LN(T)+4.7047E+26*T**(-9);
      1700.00  N !
 FUNCTION GLIQZN    298.15  +7157.222-10.29305*T+GHSERZN-3.58949E-19*T**7;
       692.677 Y  -3620.385+161.60854*T-31.38*T*LN(T);
      1700.00  N !
 FUNCTION GBCCZN    298.15  +GHSERZN+2886.96-2.5104*T;                 6000 N !
$ ------------------------------------------------------------------------------
$ Binary system
$
$ X.J. Liu, X. Chen, C.P. Wang, J. Alloys Compd., 468, 115-21(2009).
$
$ Checked against paper. Checked at 6000 K.
$
$ There is some problem with the bcc interaction. The bcc-Nd phase does not
$ extend as far as it should.
$
$ Invariant equilibria differ by up to 12 K due to rounding errors.
$
$ There is an inverse miscibility gap with a min at 3317 K and x(Zn)=0.88.
$
 PAR  L(LIQUID,ND,ZN;0),,               -112000+27.8*T;,,             N 09Liu !
 PAR  L(LIQUID,ND,ZN;1),,               +71410.65-25.582*T;,,         N 09Liu !
 PAR  L(LIQUID,ND,ZN;2),,               -40932.258+26.976*T;,,        N 09Liu !
$
 PAR  L(BCC_A2,ND,ZN:VA;0),,            -28293.783-304.743*T
             +37.1709*T*LN(T);,,                                      N 09Liu !
 PAR  L(BCC_A2,ND,ZN:VA;1),,            +36.8289*T;,,                 N 09Liu !
$
 PAR  L(DHCP,ND,ZN:VA;0),,              -29492.867+7.101*T;,,         N 09Liu !
$
 PAR  G(NDZN_B2,ND:ZN),,                +GHSERND+GHSERZN
             -70920+10.62*T;,,                                        N 09Liu !
 PAR  G(NDZN2,ND:ZN),,                  +GHSERND+2*GHSERZN
             -118600+22.341*T;,,                                      N 09Liu !
 PAR  G(NDZN3,ND:ZN),,                  +GHSERND+3*GHSERZN
             -152261.52+34.7*T;,,                                     N 09Liu !
 PAR  G(ND3ZN11,ND:ZN),,                +3*GHSERND+11*GHSERZN
             -523100+128*T;,,                                         N 09Liu !
 PAR  G(ND13ZN58,ND:ZN),,               +13*GHSERND+58*GHSERZN
             -2532500+625*T;,,                                        N 09Liu !
 PAR  G(ND3ZN22,ND:ZN),,                +3*GHSERND+22*GHSERZN
             -805000+227*T;,,                                         N 09Liu !
 PAR  G(ND2ZN17,ND:ZN),,                +2*GHSERND+17*GHSERZN
             -572820+157.795*T;,,                                     N 09Liu !
 PAR  G(NDZN11,ND:ZN),,                 +GHSERND+11*GHSERZN
             -304000+86.496*T;,,                                      N 09Liu !
$
$ Metastable
$
 PAR  L(FCC_A1,ND,ZN:VA;0),,            +5000;,,                      N 09Liu !
$ ------------------------------------------------------------------------------
$
$
 LIST-OF-REFERENCE
 NUMBER  SOURCE
  Null   'Unknown source'
  Same   'Same or similar interaction as in the corresponding stable phase'
  REFLAV 'Laves phase convention: G(LAVES,X:X)=+3*GHSERXX+15000'
  SGCOST 'COST 507 database, SGTE unary database V.3.0, 1996; Al, B, Nd, Ti, Zn'
  COST   'COST 507 database'
  91Din  'A.T. Dinsdale, Calphad, 15, 317-425(1991).'
  93Kow  'M. Kowalski, P.J. Spencer, J. Phase Equilib., 14, 432-38 (1993),
          SGTE unary database V.4.1, 1999; Zn'
  96Lee  'B.-J. Lee, Calphad, 20, 471-80(1996)
          SGTE unary database V.4.4, 2001; Zn'
  98Han  'S.C. Hansen, Calphad, 22, 359-73(1998),
          SGTE unary database V.5.0, 2009; Zn'
  99SGUN 'SGTE unary database V.4.1, 1999.'
  00Nor2 'S. Norgren, PhD Thesis, KTH, Stockholm, 2000; Nd, Sc'
  01Mie  'J. Miettinen, Calphad, 25, 43-58(2001),
          SGTE unary database V.4.4, 2001; Sn, Zn'
  08Wan1 'C.P. Wang, X. Chen, X.J. Liu, F.S. Pan, K. Ishida,
          J. Alloys Compd., 458, 166-73(2008); Zn'
  09Liu  'X.J. Liu, X. Chen, C.P. Wang,
          J. Alloys Compd., 468, 115-21(2009); Nd-Zn'
!

File: data/databases/sgte-binary/NdZn-11Qi.tdb
$
$ Database for Nd-Zn from H. Qi et al. 2011.
$
$ H.Y. Qi, G.X. Huang, H. Bo, G.L. Xu, L.B. Liu, Z.P. Jin,
$ J. Alloys Compd., 509, 3274-81(2011).
$
$ Dataset created 2023.11.12 by Bengt Hallstedt.
$
$ Modified from 08Qi. Add-on model for bcc/B2 (NdZn-B2).
$
$ Parameters from 08Qi have been rounded somewhat inconsistently. The
$ parameters from 08Qi have been kept.
$
$ Invariant equilibria differ by up to 12 K due to rounding errors.
$
$ There is an inverse miscibility gap with a min at 3784 K and x(Zn)=0.87.
$
$ ------------------------------------------------------------------------------
 TEMP-LIM 298.15 6000.00 !
$
$ELEMENT NAME  REF. STATE               ATOMIC MASS H298-H0    S298    !
$
 ELEMENT VA   VACUUM                      0.0          0.0      0.0    ! 
 ELEMENT ND   DHCP                      144.24      7133.72    71.0862 ! 
 ELEMENT ZN   HCP_A3                     65.38      5657.0     41.63   ! 
$ ------------------------------------------------------------------------------
$ Phase definitions
$
 PHASE LIQUID:L % 1 1 !
 CONST LIQUID:L : ND ZN : !
$
$ Fcc (cF4, Fm-3m) and MeX (cF8, Fm-3m)
$
 PHASE FCC_A1 %A 2 1 1 !
 CONST FCC_A1 : ND ZN : VA : !
$
$ Bcc (cI2, Im-3m)
$
 PHASE BCC_A2 %B 2 1 3 !
 CONST BCC_A2 : ND ZN : VA : !
$
$ Disordered part of B2_BCC, identical to BCC_A2
$
 PHASE A2_BCC %B 2 1 3 !
 CONST A2_BCC : ND ZN : VA% : !
$
$ Prototype CsCl (cP2, Pm-3m)
$
 PHASE B2_BCC %BO 3 0.5 0.5 3 !
 CONST B2_BCC : ND% ZN : ND ZN% : VA : !
$
$ Hcp (hP2, P6_3/mmc) and Me2X (NiAs-type, hP4, P6_3/mmc, B8_1)
$
 PHASE HCP_A3 %A 2 1 0.5 !
 CONST HCP_A3 : ND ZN : VA : !
$
$ Prototype alpha-La (SB A3', hP4, P6_3/mmc)
$
 PHASE DHCP %A 2 1 0.5 !
 CONST DHCP : ND% ZN : VA : !
$
$ Prototype Hg2K (oI12, Imma)
$
 PHASE NDZN2 % 2 1 2 !
 CONST NDZN2 : ND : ZN : !
$
$ Prototype YZn3 (oP16, Pnma)
$
 PHASE NDZN3 % 2 1 3 !
 CONST NDZN3 : ND : ZN : !
$
$ Prototype Al11La3 (oI28, Immm)
$
 PHASE ND3ZN11 % 2 3 11 !
 CONST ND3ZN11 : ND : ZN : !
$
$ Prototype Y13Zn58 (hP146, P6_3/mmc)
$
 PHASE ND13ZN58 % 2 13 58 !
 CONST ND13ZN58 : ND : ZN : !
$
$ Prototype Ce3Zn22 (tI100, I4_1/amd)
$
 PHASE ND3ZN22 % 2 3 22 !
 CONST ND3ZN22 : ND : ZN : !
$
$ Prototype Ni17Th2 (hP38, P6_3/mmc), RT
$ Prototype Th2Zn17 (hR19, R-3m), HT
$
 PHASE ND2ZN17 % 2 2 17 !
 CONST ND2ZN17 : ND : ZN : !
$
$ Prototype BaCd11 (tI48, I4_1/amd)
$
 PHASE NDZN11_LT % 2 1 11 !
 CONST NDZN11_LT : ND : ZN : !
$
$ unknown structure
$
 PHASE NDZN11_HT % 2 1 11 !
 CONST NDZN11_HT : ND : ZN : !
$ ------------------------------------------------------------------------------
$ Defaults
$
 DEFINE-SYSTEM-DEFAULT ELEMENT 2 !
 DEFAULT-COM DEFINE_SYSTEM_ELEMENT VA !
 TYPE-DEF % SEQ * !
 TYPE-DEF A GES AMEND_PHASE_DESCRIPTION @ MAGNETIC -3 0.28 !
 TYPE-DEF B GES AMEND_PHASE_DESCRIPTION @ MAGNETIC -1 0.4 !
 TYPE-DEF O GES AMEND_PHASE_DESCRIPTION B2_BCC DIS_PART A2_BCC !
 FUNCTION ZERO      298.15  0;                                         6000 N !
 FUNCTION UN_ASS    298.15  0;                                         6000 N !
 FUNCTION R         298.15  +8.31451;                                  6000 N !
$ ------------------------------------------------------------------------------
$ Element data
$ ------------------------------------------------------------------------------
$ Nd
$
$ DHCP and LIQUID modified in unary 3.0 (upper/lower T interval added)
$ FCC_A1 added in unary 3.0
$ HCP_A3 added in unary 4.4
$
$ HCP_A3 from 11Qi not in unary
$
 PAR  G(DHCP,ND:VA),,                   +GHSERND;                1800 N 91Din !
 PAR  G(BCC_A2,ND:VA),,                 +GBCCND;                 1800 N 91Din !
 PAR  G(A2_BCC,ND:VA),,                 +GBCCND+0.1;             1800 N 91Din !
 PAR  G(FCC_A1,ND:VA),,                 +GHSERND+500;            1800 N SGCOST !
$PAR  G(HCP_A3,ND:VA),,                 +GHSERND
$            +1500-0.415725*T;                                   1800 N 00Nor2 !
 PAR  G(HCP_A3,ND:VA),,                 +GHSERND+303.4;          1800 N 11Qi !
 PAR  G(LIQUID,ND),,                    +GLIQND;                 1800 N 91Din !
$
 FUNCTION GHSERND   298.15  -8402.93+111.10239*T-27.0858*T*LN(T)
       +5.56125E-04*T**2-2.6923E-06*T**3+34887*T**(-1);
       900.00  Y  -6984.083+83.662617*T-22.7536*T*LN(T)
       -0.00420402*T**2-1.802E-06*T**3;
      1128.00  Y  -225610.846+1673.04075*T-238.182873*T*LN(T)
       +0.078615997*T**2-6.048207E-06*T**3+38810350*T**(-1);
      1799.00  Y  -25742.331+276.257088*T-48.7854*T*LN(T);
      1800.00  N !
 FUNCTION GBCCND    298.15  +1437.295-0.546281*T+GHSERND;
       400.00  Y  +7312.2-153.033976*T+14.9956777*T*LN(T)
       -0.050479*T**2+7.287217E-06*T**3-831810*T**(-1);
      1128.00  Y  -18030.266+239.677322*T-44.5596*T*LN(T);
      1289.00  Y  +334513.017-2363.9199*T+311.409193*T*LN(T)
       -0.156030778*T**2+1.2408421E-05*T**3-64319604*T**(-1);
      1800.00  N !
 FUNCTION GLIQND    298.15  +5051.743-1.585076*T+GHSERND;
       300.00  Y  +5350.01-86.593963*T+5.357301*T*LN(T)
       -0.046955463*T**2+6.860782E-06*T**3-374380*T**(-1);
      1128.00  Y  -16335.232+268.625903*T-48.7854*T*LN(T);
      1799.00  Y  +9407.099-7.631185*T+GHSERND;
      1800.00  N !
$ ------------------------------------------------------------------------------
$ Zn
$
$ BCT_A5 and DIAMOND_A4 added in unary 3.0
$ HCP_A3 revised in unary 4.1 (due to introduction of HCP_ZN)
$ RHOMBOHEDRAL_A7 and TETRAGONAL_A6 added in unary 4.1
$ TETRAGONAL_A6 revised in unary 4.4
$ CBCC_A12 and CUB_A13 added in unary 4.4
$ HCP_A3 and LIQUID modified in unary 5.0 (melting T and coefficients adjusted)
$ RHOMBO_A10 added in unary 5.0
$
$ Pure Zn restored as HCP_A3
$
 PAR  G(HCP_A3,ZN:VA),,                 +GHSERZN;                1700 N 91Din !
$PAR  G(HCP_A3,ZN:VA),,                 +GHSERZN
$            +2969.82-1.56968*T;                                 1700 N 93Kow !
 PAR  G(FCC_A1,ZN:VA),,                 +GHSERZN
             +2969.82-1.56968*T;                                 1700 N 91Din !
 PAR  G(BCC_A2,ZN:VA),,                 +GHSERZN
             +2886.96-2.5104*T;                                  1700 N 91Din !
 PAR  G(A2_BCC,ZN:VA),,                 +GHSERZN
             +2886.96-2.5104*T+0.1;                              1700 N 91Din !
$PAR  G(DIAMOND_A4,ZN),,                +GHSERZN+30*T;           1700 N SGCOST !
$PAR  G(BCT_A5,ZN),,                    +GHSERZN
$            +2886.96-2.5104*T;                                  1700 N SGCOST !
$PAR  G(TETRAGONAL_A6,ZN),,             +GHSERZN+4184;           1700 N 96Lee !
$PAR  G(TETRAGONAL_A6,ZN),,             +GHSERZN
$            +2886.96-2.5104*T;                                  1700 N 99SGUN !
$PAR  G(RHOMBOHEDRAL_A7,ZN),,           +GHSERZN+2300+11.5*T;    1700 N 99SGUN !
$PAR  G(RHOMBO_A10,ZN),,                +GLIQZN-2000+10*T;       1700 N 98Han !
$PAR  G(CBCC_A12,ZN:VA),,               +GHSERZN+2000;           1700 N 01Mie !
$PAR  G(CUB_A13,ZN:VA),,                +GHSERZN+2000;           1700 N 01Mie !
 PAR  G(LIQUID,ZN),,                    +GLIQZN;                 1700 N 91Din !
$
 FUNCTION GHSERZN   298.15  -7285.787+118.470069*T-23.701314*T*LN(T)
       -0.001712034*T**2-1.264963E-06*T**3;
       692.677 Y  -11070.546+172.345644*T-31.38*T*LN(T)+4.7047E+26*T**(-9);
      1700.00  N !
 FUNCTION GLIQZN    298.15  +7157.222-10.29305*T+GHSERZN-3.58949E-19*T**7;
       692.677 Y  -3620.385+161.60854*T-31.38*T*LN(T);
      1700.00  N !
 FUNCTION GBCCZN    298.15  +GHSERZN+2886.96-2.5104*T;                 6000 N !
$ ------------------------------------------------------------------------------
$ Binary system
$
$ H.Y. Qi, G.X. Huang, H. Bo, G.L. Xu, L.B. Liu, Z.P. Jin,
$ J. Alloys Compd., 509, 3274-81(2011).
$
$ Checked against paper. Checked at 6000 K.
$
$ Modified from 08Qi. Add-on model for bcc/B2 (NdZn-B2).
$
$ Parameters from 08Qi have been rounded somewhat inconsistently. The
$ parameters from 08Qi have been kept.
$
$ Invariant equilibria differ by up to 12 K due to rounding errors.
$
$ There is an inverse miscibility gap with a min at 3784 K and x(Zn)=0.87.
$
 PAR  L(LIQUID,ND,ZN;0),,               -101981.932+20.002*T;,,       N 08Qi !
 PAR  L(LIQUID,ND,ZN;1),,               +76182.661-29.978*T;,,        N 08Qi !
 PAR  L(LIQUID,ND,ZN;2),,               -31990+18.002*T;,,            N 08Qi !
$
 PAR  L(BCC_A2,ND,ZN:VA;0),,            -46975.489+3.249*T;,,         N 08Qi !
 PAR  L(A2_BCC,ND,ZN:VA;0),,            -46975.489+3.249*T;,,         N 08Qi !
$
 PAR  G(B2_BCC,ND:ZN:VA),,              -39405.4+7.887*T;,,           N 11Qi !
 PAR  G(B2_BCC,ZN:ND:VA),,              -39405.4+7.887*T;,,           N 11Qi !
 PAR  L(B2_BCC,ND,ZN:ND:VA;0),,         +12000;,,                     N 11Qi !
 PAR  L(B2_BCC,ND:ND,ZN:VA;0),,         +12000;,,                     N 11Qi !
 PAR  L(B2_BCC,ND,ZN:ND:VA;1),,         -6000;,,                      N 11Qi !
 PAR  L(B2_BCC,ND:ND,ZN:VA;1),,         -6000;,,                      N 11Qi !
$
 PAR  L(HCP_A3,ND,ZN:VA;0),,            +UN_ASS;,,                    N !
 PAR  L(DHCP,ND,ZN:VA;0),,              +UN_ASS;,,                    N !
$
 PAR  G(NDZN2,ND:ZN),,                  +GHSERND+2*GHSERZN
             -117462.849+21.852*T;,,                                  N 08Qi !
 PAR  G(NDZN3,ND:ZN),,                  +GHSERND+3*GHSERZN
             -151059.396+34.792*T;,,                                  N 08Qi !
 PAR  G(ND3ZN11,ND:ZN),,                +3*GHSERND+11*GHSERZN
             -486304.854+100.086*T;,,                                 N 08Qi !
 PAR  G(ND13ZN58,ND:ZN),,               +13*GHSERND+58*GHSERZN
             -2286063.609+432.74*T;,,                                 N 08Qi !
 PAR  G(ND3ZN22,ND:ZN),,                +3*GHSERND+22*GHSERZN
             -684997.4+133.525*T;,,                                   N 08Qi !
 PAR  G(ND2ZN17,ND:ZN),,                +2*GHSERND+17*GHSERZN
             -497966.649+100.833*T;,,                                 N 08Qi !
 PAR  G(NDZN11_LT,ND:ZN),,              +GHSERND+11*GHSERZN
             -273245.7+63.408*T;,,                                    N 08Qi !
 PAR  G(NDZN11_HT,ND:ZN),,              +GHSERND+11*GHSERZN
             -272335.896+62.292*T;,,                                  N 08Qi !
$ ------------------------------------------------------------------------------
$
$
 LIST-OF-REFERENCE
 NUMBER  SOURCE
  Null   'Unknown source'
  Same   'Same or similar interaction as in the corresponding stable phase'
  REFLAV 'Laves phase convention: G(LAVES,X:X)=+3*GHSERXX+15000'
  SGCOST 'COST 507 database, SGTE unary database V.3.0, 1996; Al, B, Nd, Ti, Zn'
  COST   'COST 507 database'
  91Din  'A.T. Dinsdale, Calphad, 15, 317-425(1991).'
  93Kow  'M. Kowalski, P.J. Spencer, J. Phase Equilib., 14, 432-38 (1993),
          SGTE unary database V.4.1, 1999; Zn'
  96Lee  'B.-J. Lee, Calphad, 20, 471-80(1996)
          SGTE unary database V.4.4, 2001; Zn'
  98Han  'S.C. Hansen, Calphad, 22, 359-73(1998),
          SGTE unary database V.5.0, 2009; Zn'
  99SGUN 'SGTE unary database V.4.1, 1999.'
  00Nor2 'S. Norgren, PhD Thesis, KTH, Stockholm, 2000; Nd, Sc'
  01Mie  'J. Miettinen, Calphad, 25, 43-58(2001),
          SGTE unary database V.4.4, 2001; Sn, Zn'
  08Qi   'H. Qi, Z. Jin, L. Liu, H. Liu,
          J. Alloys Compd., 458, 184-88(2008); Nd-Zn'
  11Qi   'H.Y. Qi, G.X. Huang, H. Bo, G.L. Xu, L.B. Liu, Z.P. Jin,
          J. Alloys Compd., 509, 3274-81(2011); Nd, Nd-Zn'
!

File: data/databases/sgte-binary/NdZr-14Che.tdb
$
$ Database for Nd-Zr from K. Cheng et al. 2014.
$
$ K. Cheng, H. Zhou, B. Hu, Y. Du, L. Zhang, S. Liu, H. Xu, L. Liu,
$ Metall. Mater. Trans. A, 45A, 2708-18(2014).
$
$ Dataset created 2018.12.24 by Bengt Hallstedt.
$ 2021.02.02: Modified for use with GES6.
$
$ ------------------------------------------------------------------------------
 TEMP-LIM 298.15 6000.00 !
$
$ELEMENT NAME  REF. STATE               ATOMIC MASS H298-H0    S298    !
$
 ELEMENT VA   VACUUM                      0.0          0.0      0.0    ! 
 ELEMENT ND   DHCP                      144.24      7133.72    71.0862 ! 
 ELEMENT ZR   HCP_A3                     91.22      5566.27    39.1809 ! 
$ ------------------------------------------------------------------------------
$ Phase definitions
$
 PHASE LIQUID:L % 1 1 !
 CONST LIQUID:L : ND ZR : !
$
$ Fcc (cF4, Fm-3m) and MeX (cF8, Fm-3m)
$
 PHASE FCC_A1 %A 2 1 1 !
 CONST FCC_A1 : ND ZR : VA : !
$
$ Bcc (cI2, Im-3m)
$
 PHASE BCC_A2 %B 2 1 3 !
 CONST BCC_A2 : ND ZR : VA : !
$
$ Hcp (hP2, P6_3/mmc) and Me2X (NiAs-type, hP4, P6_3/mmc, B8_1)
$
 PHASE HCP_A3 %A 2 1 0.5 !
 CONST HCP_A3 : ND ZR% : VA : !
$
$ Prototype alpha-La (SB A3', hP4, P6_3/mmc)
$
 PHASE DHCP % 1 1 !
 CONST DHCP : ND% ZR : !
$ ------------------------------------------------------------------------------
$ Defaults
$
 DEFINE-SYSTEM-DEFAULT ELEMENT 2 !
 DEFAULT-COM DEFINE_SYSTEM_ELEMENT VA !
 TYPE-DEF % SEQ * !
 TYPE-DEF A GES AMEND_PHASE_DESCRIPTION @ MAGNETIC -3 0.28 !
 TYPE-DEF B GES AMEND_PHASE_DESCRIPTION @ MAGNETIC -1 0.4 !
 FUNCTION ZERO      298.15  0;                                         6000 N !
 FUNCTION UN_ASS    298.15  0;                                         6000 N !
 FUNCTION R         298.15  +8.31451;                                  6000 N !
$ ------------------------------------------------------------------------------
$ Element data
$ ------------------------------------------------------------------------------
$ Nd
$
$ DHCP and LIQUID modified in unary 3.0 (upper/lower T interval added)
$ FCC_A1 added in unary 3.0
$ HCP_A3 added in unary 4.4
$
 PAR  G(DHCP,ND),,                      +GHSERND;                1800 N 91Din !
 PAR  G(BCC_A2,ND:VA),,                 +GBCCND;                 1800 N 91Din !
 PAR  G(FCC_A1,ND:VA),,                 +GHSERND+500;            1800 N SGCOST !
 PAR  G(HCP_A3,ND:VA),,                 +GHSERND
             +1500-0.415725*T;                                   1800 N 00Nor2 !
 PAR  G(LIQUID,ND),,                    +GLIQND;                 1800 N 91Din !
$
 FUNCTION GHSERND   298.15  -8402.93+111.10239*T-27.0858*T*LN(T)
       +5.56125E-04*T**2-2.6923E-06*T**3+34887*T**(-1);
       900.00  Y  -6984.083+83.662617*T-22.7536*T*LN(T)
       -0.00420402*T**2-1.802E-06*T**3;
      1128.00  Y  -225610.846+1673.04075*T-238.182873*T*LN(T)
       +0.078615997*T**2-6.048207E-06*T**3+38810350*T**(-1);
      1799.00  Y  -25742.331+276.257088*T-48.7854*T*LN(T);
      1800.00  N !
 FUNCTION GBCCND    298.15  +1437.295-0.546281*T+GHSERND;
       400.00  Y  +7312.2-153.033976*T+14.9956777*T*LN(T)
       -0.050479*T**2+7.287217E-06*T**3-831810*T**(-1);
      1128.00  Y  -18030.266+239.677322*T-44.5596*T*LN(T);
      1289.00  Y  +334513.017-2363.9199*T+311.409193*T*LN(T)
       -0.156030778*T**2+1.2408421E-05*T**3-64319604*T**(-1);
      1800.00  N !
 FUNCTION GLIQND    298.15  +5051.743-1.585076*T+GHSERND;
       300.00  Y  +5350.01-86.593963*T+5.357301*T*LN(T)
       -0.046955463*T**2+6.860782E-06*T**3-374380*T**(-1);
      1128.00  Y  -16335.232+268.625903*T-48.7854*T*LN(T);
      1799.00  Y  +9407.099-7.631185*T+GHSERND;
      1800.00  N !
$ ------------------------------------------------------------------------------
$ Zr
$
$ CUB_A13, CBCC_A12, ORTHORHOMBIC_A20 and TETRAGONAL_U added in unary 4.1
$
$ DHCP from 14Che, 14Mat and 16Mat not included in unary
$
 PAR  G(HCP_A3,ZR:VA)           130.00  +GHSERZR;,,                   N 91Din !
 PAR  G(BCC_A2,ZR:VA)           130.00  +GBCCZR;,,                    N 91Din !
$PAR  G(OMEGA,ZR)               130.00  +GOMEZR;,,                    N 91Din !
 PAR  G(FCC_A1,ZR:VA)           130.00  +GHSERZR+7600-0.9*T;,,        N 91Din !
 PAR  G(DHCP,ZR)                130.00  +GHSERZR+5000;,,              N 14Che !
$PAR  G(DHCP,ZR)                130.00  +GHSERZR+1000;,,              N 14Mat !
$PAR  G(DHCP,ZR)                130.00  +GHSERZR+5017;,,              N 16Mat !
$PAR  G(CBCC_A12,ZR:VA)         130.00  +GHSERZR+4602.2;,,            N 99SGUN !
$PAR  G(CUB_A13,ZR:VA)          130.00  +GHSERZR+7531.2;,,            N 99SGUN !
$PAR  G(ORTHORHOMBIC_A20,ZR)    130.00  +GBCCZR+5000;,,               N 99SGUN !
$PAR  G(TETRAGONAL_U,ZR)        130.00  +GBCCZR+5000;,,               N 99SGUN !
 PAR  G(LIQUID,ZR)              130.00  +GLIQZR;,,                    N 91Din !
$
 FUNCTION GHSERZR   130.00  -7827.595+125.64905*T-24.1618*T*LN(T)
       -0.00437791*T**2+34971*T**(-1);
      2128.00  Y  -26085.921+262.724183*T-42.144*T*LN(T)-1.342896E+31*T**(-9);
      6000.00  N !
 FUNCTION GBCCZR    130.00  -525.539+124.9457*T-25.607406*T*LN(T)
       -3.40084E-04*T**2-9.729E-09*T**3+25233*T**(-1)-7.6143E-11*T**4;
      2128.00  Y  -4620.034+1.55998*T+GHSERZR+1.4103476E+32*T**(-9);
      6000.00  N !
 FUNCTION GOMEZR    130.00  -8878.082+144.432234*T-26.8556*T*LN(T)
       -0.002799446*T**2+38376*T**(-1);
      2128.00  Y  -3414.603+2.566675*T+GHSERZR+8.517346E+31*T**(-9);
      6000.00  N !
 FUNCTION GLIQZR    130.00  +18147.69-9.080812*T+GHSERZR+1.6275E-22*T**7;
      2128.00  Y  -8281.26+253.812609*T-42.144*T*LN(T);
      6000.00  N !
$ ------------------------------------------------------------------------------
$ Binary system
$
$ K. Cheng, H. Zhou, B. Hu, Y. Du, L. Zhang, S. Liu, H. Xu, L. Liu,
$ Metall. Mater. Trans. A, 45A, 2708-18(2014).
$
$ Checked against paper. Checked at 6000 K.
$
$ The parameter G(DHCP,ZR) is not included in the paper. It was guessed.
$
 PAR  L(LIQUID,ND,ZR;0),,               +33103.21;,,                  N 14Che !
$
 PAR  L(BCC_A2,ND,ZR:VA;0),,            +67223.2-7.95*T;,,            N 14Che !
 PAR  L(BCC_A2,ND,ZR:VA;1),,            +17020.59;,,                  N 14Che !
$
 PAR  L(HCP_A3,ND,ZR:VA;0),,            +66167.63;,,                  N 14Che !
 PAR  L(DHCP,ND,ZR;0),,                 +31003.1-2*T;,,               N 14Che !
$
$ Metastable
$
 PAR  L(FCC_A1,ND,ZR:VA;0),,            +66167.63;,,                  N Same !
$ ------------------------------------------------------------------------------
$
$
 LIST-OF-REFERENCE
 NUMBER  SOURCE
  Null   'Unknown source'
  Same   'Same or similar interaction as in the corresponding stable phase'
  REFLAV 'Laves phase convention: G(LAVES,X:X)=+3*GHSERXX+15000'
  SGCOST 'COST 507 database, SGTE unary database V.3.0, 1996; Al, B, Nd, Ti, Zn'
  91Din  'A.T. Dinsdale, Calphad, 15, 317-425(1991).'
  99SGUN 'SGTE unary database V.4.1, 1999.'
  00Nor2 'S. Norgren, PhD Thesis, KTH, Stockholm, 2000; Nd, Sc'
  14Che  'K. Cheng, H. Zhou, B. Hu, Y. Du, L. Zhang, S. Liu, H. Xu, L. Liu,
          Metall. Mater. Trans. A, 45A, 2708-18(2014); Zr, Nd-Zr'
  14Mat  'N. Mattern, Y. Yokoyama, A. Mizuno, J.H. Han, O. Fabrichnaya,
          T. Harada, S. Kohara, J. Eckert, Calphad, 46, 103-7(2014); Zr'
  16Mat  'N. Mattern, Y. Yokoyama, A. Mizuno, J.H. Han, O. Fabrichnaya,
          M. Richter, S. Kohara, Calphad, 52, 8-20(2016); La, Ti, Zr'
!

File: data/databases/sgte-binary/NdZr-14Mat.tdb
$
$ Database for Nd-Zr from N. Mattern et al. 2014.
$
$ N. Mattern, Y. Yokoyama, A. Mizuno, J.H. Han, O. Fabrichnaya, T. Harada,
$ S. Kohara, J. Eckert, Calphad, 46, 103-7(2014).
$
$ Dataset created 2018.12.24 by Bengt Hallstedt.
$ 2021.02.02: Modified for use with GES6.
$
$ ------------------------------------------------------------------------------
 TEMP-LIM 298.15 6000.00 !
$
$ELEMENT NAME  REF. STATE               ATOMIC MASS H298-H0    S298    !
$
 ELEMENT VA   VACUUM                      0.0          0.0      0.0    ! 
 ELEMENT ND   DHCP                      144.24      7133.72    71.0862 ! 
 ELEMENT ZR   HCP_A3                     91.22      5566.27    39.1809 ! 
$ ------------------------------------------------------------------------------
$ Phase definitions
$
 PHASE LIQUID:L % 1 1 !
 CONST LIQUID:L : ND ZR : !
$
$ Fcc (cF4, Fm-3m) and MeX (cF8, Fm-3m)
$
 PHASE FCC_A1 %A 2 1 1 !
 CONST FCC_A1 : ND ZR : VA : !
$
$ Bcc (cI2, Im-3m)
$
 PHASE BCC_A2 %B 2 1 3 !
 CONST BCC_A2 : ND ZR : VA : !
$
$ Hcp (hP2, P6_3/mmc) and Me2X (NiAs-type, hP4, P6_3/mmc, B8_1)
$
 PHASE HCP_A3 %A 2 1 0.5 !
 CONST HCP_A3 : ND ZR% : VA : !
$
$ Prototype alpha-La (SB A3', hP4, P6_3/mmc)
$
 PHASE DHCP % 1 1 !
 CONST DHCP : ND% ZR : !
$ ------------------------------------------------------------------------------
$ Defaults
$
 DEFINE-SYSTEM-DEFAULT ELEMENT 2 !
 DEFAULT-COM DEFINE_SYSTEM_ELEMENT VA !
 TYPE-DEF % SEQ * !
 TYPE-DEF A GES AMEND_PHASE_DESCRIPTION @ MAGNETIC -3 0.28 !
 TYPE-DEF B GES AMEND_PHASE_DESCRIPTION @ MAGNETIC -1 0.4 !
 FUNCTION ZERO      298.15  0;                                         6000 N !
 FUNCTION UN_ASS    298.15  0;                                         6000 N !
 FUNCTION R         298.15  +8.31451;                                  6000 N !
$ ------------------------------------------------------------------------------
$ Element data
$ ------------------------------------------------------------------------------
$ Nd
$
$ DHCP and LIQUID modified in unary 3.0 (upper/lower T interval added)
$ FCC_A1 added in unary 3.0
$ HCP_A3 added in unary 4.4
$
 PAR  G(DHCP,ND),,                      +GHSERND;                1800 N 91Din !
 PAR  G(BCC_A2,ND:VA),,                 +GBCCND;                 1800 N 91Din !
 PAR  G(FCC_A1,ND:VA),,                 +GHSERND+500;            1800 N SGCOST !
 PAR  G(HCP_A3,ND:VA),,                 +GHSERND
             +1500-0.415725*T;                                   1800 N 00Nor2 !
 PAR  G(LIQUID,ND),,                    +GLIQND;                 1800 N 91Din !
$
 FUNCTION GHSERND   298.15  -8402.93+111.10239*T-27.0858*T*LN(T)
       +5.56125E-04*T**2-2.6923E-06*T**3+34887*T**(-1);
       900.00  Y  -6984.083+83.662617*T-22.7536*T*LN(T)
       -0.00420402*T**2-1.802E-06*T**3;
      1128.00  Y  -225610.846+1673.04075*T-238.182873*T*LN(T)
       +0.078615997*T**2-6.048207E-06*T**3+38810350*T**(-1);
      1799.00  Y  -25742.331+276.257088*T-48.7854*T*LN(T);
      1800.00  N !
 FUNCTION GBCCND    298.15  +1437.295-0.546281*T+GHSERND;
       400.00  Y  +7312.2-153.033976*T+14.9956777*T*LN(T)
       -0.050479*T**2+7.287217E-06*T**3-831810*T**(-1);
      1128.00  Y  -18030.266+239.677322*T-44.5596*T*LN(T);
      1289.00  Y  +334513.017-2363.9199*T+311.409193*T*LN(T)
       -0.156030778*T**2+1.2408421E-05*T**3-64319604*T**(-1);
      1800.00  N !
 FUNCTION GLIQND    298.15  +5051.743-1.585076*T+GHSERND;
       300.00  Y  +5350.01-86.593963*T+5.357301*T*LN(T)
       -0.046955463*T**2+6.860782E-06*T**3-374380*T**(-1);
      1128.00  Y  -16335.232+268.625903*T-48.7854*T*LN(T);
      1799.00  Y  +9407.099-7.631185*T+GHSERND;
      1800.00  N !
$ ------------------------------------------------------------------------------
$ Zr
$
$ CUB_A13, CBCC_A12, ORTHORHOMBIC_A20 and TETRAGONAL_U added in unary 4.1
$
$ DHCP from 14Mat and 16Mat not included in unary
$
 PAR  G(HCP_A3,ZR:VA)           130.00  +GHSERZR;,,                   N 91Din !
 PAR  G(BCC_A2,ZR:VA)           130.00  +GBCCZR;,,                    N 91Din !
$PAR  G(OMEGA,ZR)               130.00  +GOMEZR;,,                    N 91Din !
 PAR  G(FCC_A1,ZR:VA)           130.00  +GHSERZR+7600-0.9*T;,,        N 91Din !
 PAR  G(DHCP,ZR)                130.00  +GHSERZR+1000;,,              N 14Mat !
$PAR  G(DHCP,ZR)                130.00  +GHSERZR+5017;,,              N 16Mat !
$PAR  G(CBCC_A12,ZR:VA)         130.00  +GHSERZR+4602.2;,,            N 99SGUN !
$PAR  G(CUB_A13,ZR:VA)          130.00  +GHSERZR+7531.2;,,            N 99SGUN !
$PAR  G(ORTHORHOMBIC_A20,ZR)    130.00  +GBCCZR+5000;,,               N 99SGUN !
$PAR  G(TETRAGONAL_U,ZR)        130.00  +GBCCZR+5000;,,               N 99SGUN !
 PAR  G(LIQUID,ZR)              130.00  +GLIQZR;,,                    N 91Din !
$
 FUNCTION GHSERZR   130.00  -7827.595+125.64905*T-24.1618*T*LN(T)
       -0.00437791*T**2+34971*T**(-1);
      2128.00  Y  -26085.921+262.724183*T-42.144*T*LN(T)-1.342896E+31*T**(-9);
      6000.00  N !
 FUNCTION GBCCZR    130.00  -525.539+124.9457*T-25.607406*T*LN(T)
       -3.40084E-04*T**2-9.729E-09*T**3+25233*T**(-1)-7.6143E-11*T**4;
      2128.00  Y  -4620.034+1.55998*T+GHSERZR+1.4103476E+32*T**(-9);
      6000.00  N !
 FUNCTION GOMEZR    130.00  -8878.082+144.432234*T-26.8556*T*LN(T)
       -0.002799446*T**2+38376*T**(-1);
      2128.00  Y  -3414.603+2.566675*T+GHSERZR+8.517346E+31*T**(-9);
      6000.00  N !
 FUNCTION GLIQZR    130.00  +18147.69-9.080812*T+GHSERZR+1.6275E-22*T**7;
      2128.00  Y  -8281.26+253.812609*T-42.144*T*LN(T);
      6000.00  N !
$ ------------------------------------------------------------------------------
$ Binary system
$
$ N. Mattern, Y. Yokoyama, A. Mizuno, J.H. Han, O. Fabrichnaya, T. Harada,
$ S. Kohara, J. Eckert, Calphad, 46, 103-7(2014).
$
$ Checked against paper and author's tdb. Checked at 6000 K.
$
 PAR  L(LIQUID,ND,ZR;0),,               +27773;,,                     N 14Mat !
 PAR  L(LIQUID,ND,ZR;1),,               +1405;,,                      N 14Mat !
$
 PAR  L(BCC_A2,ND,ZR:VA;0),,            +29664+7.47*T;,,              N 14Mat !
 PAR  L(HCP_A3,ND,ZR:VA;0),,            +33674;,,                     N 14Mat !
 PAR  L(DHCP,ND,ZR;0),,                 +38963.5;,,                   N 14Mat !
$
$ Metastable
$
 PAR  L(FCC_A1,ND,ZR:VA;0),,            +33674;,,                     N Same !
$ ------------------------------------------------------------------------------
$
$
 LIST-OF-REFERENCE
 NUMBER  SOURCE
  Null   'Unknown source'
  Same   'Same or similar interaction as in the corresponding stable phase'
  REFLAV 'Laves phase convention: G(LAVES,X:X)=+3*GHSERXX+15000'
  SGCOST 'COST 507 database, SGTE unary database V.3.0, 1996; Al, B, Nd, Ti, Zn'
  91Din  'A.T. Dinsdale, Calphad, 15, 317-425(1991).'
  99SGUN 'SGTE unary database V.4.1, 1999.'
  00Nor2 'S. Norgren, PhD Thesis, KTH, Stockholm, 2000; Nd, Sc'
  14Mat  'N. Mattern, Y. Yokoyama, A. Mizuno, J.H. Han, O. Fabrichnaya,
          T. Harada, S. Kohara, J. Eckert, Calphad, 46, 103-7(2014); Zr, Nd-Zr'
  16Mat  'N. Mattern, Y. Yokoyama, A. Mizuno, J.H. Han, O. Fabrichnaya,
          M. Richter, S. Kohara, Calphad, 52, 8-20(2016); La, Ti, Zr'
!
