Repository: orchid-calphad/orchid-project.org

# orchid-project.org

Website and released data of **ORCHID** (Open Repository for CALPHAD Hypotheses, Intelligence, and Discovery),
served by GitHub Pages at https://orchid-project.org. Releases are archived on Zenodo (one DOI per version).

- `index.html`, `catalog/`, `best-practices.html` — static, self-contained pages (generated in the ORCHID tooling).
- `data/` — released data: catalog, redistributable TDB files, convex hulls. Licences: `data/LICENSES.md`, `data/NOTICE.md`.
- `llms.txt`, `data/croissant.json`, `CITATION.cff`, `.zenodo.json` — machine-readable metadata.

Only data with clear redistribution rights are published.

File: data/databases/sgte-binary/NiC-92Lee.tdb
$
$ Database for Ni-C from B.-J. Lee 1992
$
$ B.-J. Lee, Calphad, 16, 121-49(1992).
$
$ Dataset created 2010.02.15 by Bengt Hallstedt.
$ 2021.02.02: Modified for use with GES6.
$
$ There is an inverse bcc, with a minimum at about 3200K and x(c)=0.44.
$
$ ------------------------------------------------------------------------------
 TEMP-LIM 298.15 6000.00 !
$
$ELEMENT NAME  REF. STATE               ATOMIC MASS H298-H0    S298    !
$
 ELEMENT VA   VACUUM                      0.0          0.0      0.0    ! 
 ELEMENT C    GRAPHITE                   12.011     1054.0      5.7423 ! 
 ELEMENT NI   FCC_A1                     58.69      4787.0     29.7955 ! 
$ ------------------------------------------------------------------------------
$ Phase definitions
$
 PHASE LIQUID:L % 1 1 !
 CONST LIQUID:L : C NI : !
$
$ Fcc (cF4, Fm-3m) and MeX (cF8, Fm-3m)
$
 PHASE FCC_A1 %A 2 1 1 !
 CONST FCC_A1 : NI : C VA% : !
$
$ Bcc (cI2, Im-3m)
$
 PHASE BCC_A2 %B 2 1 3 !
 CONST BCC_A2 : NI : C VA% : !
$
$ Hcp (hP2, P6_3/mmc) and Me2X (NiAs-type, hP4, P6_3/mmc, B8_1)
$
 PHASE HCP_A3 %A 2 1 0.5 !
 CONST HCP_A3 : NI : C VA% : !
$
$ Prototype C (cF8, Fd-3m)
$
 PHASE DIAMOND_A4 % 1 1 !
 CONST DIAMOND_A4 : C : !
$
$ Prototype C (hP4, P6_3/mmc)
$
 PHASE GRAPHITE_A9 % 1 1 !
 CONST GRAPHITE_A9 : C : !
$
$ Prototype Fe3C (oP16, Pnma)
$
 PHASE CEMENTITE_D011 % 2 3 1 !
 CONST CEMENTITE_D011 : NI : C : !
$ ------------------------------------------------------------------------------
$ Defaults
$
 DEFINE-SYSTEM-DEFAULT ELEMENT 2 !
 DEFAULT-COM DEFINE_SYSTEM_ELEMENT VA !
 TYPE-DEF % SEQ * !
 TYPE-DEF A GES AMEND_PHASE_DESCRIPTION @ MAGNETIC -3 0.28 !
 TYPE-DEF B GES AMEND_PHASE_DESCRIPTION @ MAGNETIC -1 0.4 !
 FUNCTION ZERO      298.15  0;                                         6000 N !
 FUNCTION UN_ASS    298.15  0;                                         6000 N !
 FUNCTION R         298.15  +8.31451;                                  6000 N !
$ ------------------------------------------------------------------------------
$ Element data
$ ------------------------------------------------------------------------------
$ C
$
 PAR  G(GRAPHITE_A9,C),,                +GHSERCC;,,                   N 91Din !
 PAR  G(DIAMOND_A4,C),,                 +GDIACC;,,                    N 91Din !
 PAR  G(LIQUID,C),,                     +GHSERCC+117369-24.63*T;,,    N 91Din !
$
 FUNCTION GHSERCC   298.15  -17368.441+170.73*T-24.3*T*LN(T)
       -4.723E-04*T**2+2562600*T**(-1)-2.643E+08*T**(-2)+1.2E+10*T**(-3);
      6000.00  N !
 FUNCTION GDIACC    298.15  -16359.441+175.61*T-24.31*T*LN(T)
       -4.723E-04*T**2+2698000*T**(-1)-2.61E+08*T**(-2)+1.11E+10*T**(-3);
      6000.00  N !
$ ------------------------------------------------------------------------------
$ Ni
$
$ FCC_A1 and LIQUID modified in unary 5.0 (slight change in upper T interval)
$ BCT_A5 added in unary 5.0
$
 PAR  G(FCC_A1,NI:VA),,                 +GHSERNI;                3000 N 91Din !
 PAR  TC(FCC_A1,NI:VA),,                  633.00;                3000 N 91Din !
 PAR  BM(FCC_A1,NI:VA),,                    0.52;                3000 N 91Din !
 PAR  G(BCC_A2,NI:VA),,                 +GHSERNI
             +8715.084-3.556*T;                                  3000 N 91Din !
 PAR  TC(BCC_A2,NI:VA),,                  575.00;                3000 N 91Din !
 PAR  BM(BCC_A2,NI:VA),,                    0.85;                3000 N 91Din !
 PAR  G(HCP_A3,NI:VA),,                 +GHSERNI+1046+1.255*T;   3000 N 91Din !
 PAR  TC(HCP_A3,NI:VA),,                  633.00;                3000 N 91Din !
 PAR  BM(HCP_A3,NI:VA),,                    0.52;                3000 N 91Din !
$PAR  G(BCT_A5,NI),,                    +GHSERNI+10023-4.556*T;  3000 N 99Gho !
$PAR  G(CBCC_A12,NI:VA),,               +GHSERNI+3556;           3000 N 91Din !
$PAR  G(CUB_A13,NI:VA),,                +GHSERNI+2092;           3000 N 91Din !
 PAR  G(LIQUID,NI),,                    +GLIQNI;                 3000 N 91Din !
$
 FUNCTION GHSERNI   298.15  -5179.159+117.854*T-22.096*T*LN(T)-0.0048407*T**2;
      1728.00  Y  -27840.62+279.134977*T-43.1*T*LN(T)+1.12754E+31*T**(-9);
      3000.00  N !
 FUNCTION GLIQNI    298.15  +16414.686-9.397*T+GHSERNI-3.82318E-21*T**7;
      1728.00  Y  -9549.817+268.597977*T-43.1*T*LN(T);
      3000.00  N !
$ ------------------------------------------------------------------------------
$ Binary system
$
$ B.-J. Lee, Calphad, 16, 121-49(1992).
$
$ Checked against paper. Checked at 6000 K.
$
$ There is an inverse bcc, with a minimum at about 3200K and x(c)=0.44.
$
 PAR  L(LIQUID,C,NI;0),,                -111479+35.2685*T;,,          N 92Lee !
$
 PAR  G(FCC_A1,NI:C),,                  +GHSERNI+GHSERCC
             +62000-7.6*T;,,                                          N 92Fer !
 PAR  TC(FCC_A1,NI:C),,                   633.00;,,                   N 87Gab !
 PAR  BM(FCC_A1,NI:C),,                     0.52;,,                   N 87Gab !
 PAR  L(FCC_A1,NI:C,VA;0),,             -14902+7.5*T;,,               N 92Lee !
$
$ Metastable
$
 PAR  G(BCC_A2,NI:C),,                  +GHSERNI+3*GHSERCC
             +400000-100*T;,,                                         N 87Gab !
 PAR  TC(BCC_A2,NI:C),,                   575.00;,,                   N 87Gab !
 PAR  BM(BCC_A2,NI:C),,                     0.85;,,                   N 87Gab !
$
 PAR  G(HCP_A3,NI:C),,                  +GHSERNI+0.5*GHSERCC
             +34796+2.665*T;,,                                        N 88Fer2 !
 PAR  TC(HCP_A3,NI:C),,                   633.00;,,                   N 88Fer2 !
 PAR  BM(HCP_A3,NI:C),,                     0.52;,,                   N 88Fer2 !
$
 PAR  G(CEMENTITE_D011,NI:C),,          +3*GHSERNI+GHSERCC
             +34700-20*T;,,                                           N 87Gab !
$PAR  G(M7C3_D101,NI:C),,               +7*GHSERNI+3*GHSERCC
$            +107130-36.605*T;,,                                      N 92Lee !
$PAR  G(M23C6_D84,NI:NI:C),,            +GNIM23C6;,,                  N 92Lee !
$
 FUNCTION GNIM23C6  298.15  +23*GHSERNI+6*GHSERCC+210000-84.71*T;      6000 N !
$ ------------------------------------------------------------------------------
$
 ASSESSED_SYSTEM
  C-NI(TDB -* +LIQ +GRAP +FCC_A1 ;P3 TMM:300/3000 STP:.08/2000/-2) !
$
$
 LIST-OF-REFERENCE
 NUMBER  SOURCE
  Null   'Unknown source'
  87Gab  'A. Gabriel, P. Gustafson, I. Ansara,
          Calphad, 11, 203-18(1987); Ni-C, Fe-Ni-C'
  88Fer2 'A. Fernandez Guillermet, Z. Metallkd., 79, 524-36(1988);
          Co-Ni-C, Co-Fe-Ni-C'
  91Din  'A.T. Dinsdale, Calphad, 15, 317-425(1991).'
  92Fer  'A. Fernandez-Guillermet, G. Grimvall,
          J. Phys. Chem. Solids, 53, 105-25(1992); Ni-C'
  92Lee  'B.-J. Lee, Calphad, 16, 121-49(1992); Ni-C, Cr-Ni-C'
  99Gho  'G. Ghosh, Metall. Mater. Trans. A, 30A, 1481-94(1999),
          SGTE unary database V.5.0, 2009; Ni'
!

File: data/databases/sgte-binary/NiH-09Pal.tdb
$
$ Database for Ni-H from M. Palumbo et al. 2009.
$
$ M. Palumbo, J. Urgnani, D. Baldissin, L. Battezzati, M. Baricco,
$ Calphad, 33, 162-69(2009).
$
$ Dataset created 2018.10.21 by Bengt Hallstedt.
$ 2021.02.02: Modified for use with GES6.
$
$ ------------------------------------------------------------------------------
 TEMP-LIM 298.15 6000.00 !
$
$ELEMENT NAME  REF. STATE               ATOMIC MASS H298-H0    S298    !
$
 ELEMENT VA   VACUUM                      0.0          0.0      0.0    ! 
 ELEMENT H    1/2_MOLE_H2(G)              1.0079    4234.      65.285  ! 
 ELEMENT NI   FCC_A1                     58.69      4787.0     29.7955 ! 
$ ------------------------------------------------------------------------------
$ Species
$
 SPECIE  H2                                 H2 !
 SPECIE  NI2                                NI2 !
$ ------------------------------------------------------------------------------
$ Phase definitions
$
 PHASE LIQUID:L % 1 1 !
 CONST LIQUID:L : H NI : !
$
$ Fcc (cF4, Fm-3m) and MeX (cF8, Fm-3m)
$
 PHASE FCC_A1 %A 2 1 1 !
 CONST FCC_A1 : NI : H VA% : !
$
$ Bcc (cI2, Im-3m)
$
 PHASE BCC_A2 %B 2 1 3 !
 CONST BCC_A2 : NI : H VA% : !
$
$ Hcp (hP2, P6_3/mmc) and Me2X (NiAs-type, hP4, P6_3/mmc, B8_1)
$
 PHASE HCP_A3 %A 2 1 0.5 !
 CONST HCP_A3 : NI : H VA% : !
$
 PHASE GAS:G % 1 1 !
 CONST GAS:G : NI NI2 H H2 : !
$ ------------------------------------------------------------------------------
$ Defaults
$
 DEFINE-SYSTEM-DEFAULT ELEMENT 2 !
 DEFAULT-COM DEFINE_SYSTEM_ELEMENT VA !
 TYPE-DEF % SEQ * !
 TYPE-DEF A GES AMEND_PHASE_DESCRIPTION @ MAGNETIC -3 0.28 !
 TYPE-DEF B GES AMEND_PHASE_DESCRIPTION @ MAGNETIC -1 0.4 !
 FUNCTION ZERO      298.15  0;                                         6000 N !
 FUNCTION UN_ASS    298.15  0;                                         6000 N !
 FUNCTION R         298.15  +8.31451;                                  6000 N !
 FUNCTION RTLNP     298.15  +8.31451*T*LN(1E-05*P);                    6000 N !
$ ------------------------------------------------------------------------------
$ Element data
$ ------------------------------------------------------------------------------
$ H
$
$ H is not included in unary
$
 PAR  G(LIQUID,H),,                     +0.5*GHSERH2
             +8035+25*T+2*T*LN(T);,,                                  N 04Qiu !
$
 PAR  G(GAS,H),,                        +F10383T+RTLNP;,,             N 97SUB !
 PAR  G(GAS,H2),,                       +GHSERH2+RTLNP;,,             N 97SUB !
$
$ H(g)
 FUNCTION F10383T   298.15  +211801.621+24.4989821*T-20.78611*T*LN(T);
      6000.00  N !
$ H2(g)
 FUNCTION GHSERH2   298.15  -9522.9741+78.5273879*T-31.35707*T*LN(T)
       +0.0027589925*T**2-7.46390667E-07*T**3+56582.3*T**(-1);
      1000.00  Y  +180.108664-15.6128256*T-17.84857*T*LN(T)
       -0.00584168*T**2+3.14618667E-07*T**3-1280036*T**(-1);
      2100.00  Y  -18840.1663+92.3120255*T-32.05082*T*LN(T)
       -0.0010728235*T**2+1.14281783E-08*T**3+3561002.5*T**(-1);
      6000.00  N !
$ ------------------------------------------------------------------------------
$ Ni
$
$ FCC_A1 and LIQUID modified in unary 5.0 (slight change in upper T interval)
$ BCT_A5 added in unary 5.0
$
 PAR  G(FCC_A1,NI:VA),,                 +GHSERNI;                3000 N 91Din !
 PAR  TC(FCC_A1,NI:VA),,                  633.00;                3000 N 91Din !
 PAR  BM(FCC_A1,NI:VA),,                    0.52;                3000 N 91Din !
 PAR  G(BCC_A2,NI:VA),,                 +GHSERNI
             +8715.084-3.556*T;                                  3000 N 91Din !
 PAR  TC(BCC_A2,NI:VA),,                  575.00;                3000 N 91Din !
 PAR  BM(BCC_A2,NI:VA),,                    0.85;                3000 N 91Din !
 PAR  G(HCP_A3,NI:VA),,                 +GHSERNI+1046+1.255*T;   3000 N 91Din !
 PAR  TC(HCP_A3,NI:VA),,                  633.00;                3000 N 91Din !
 PAR  BM(HCP_A3,NI:VA),,                    0.52;                3000 N 91Din !
$PAR  G(BCT_A5,NI),,                    +GHSERNI+10023-4.556*T;  3000 N 99Gho !
$PAR  G(CBCC_A12,NI:VA),,               +GHSERNI+3556;           3000 N 91Din !
$PAR  G(CUB_A13,NI:VA),,                +GHSERNI+2092;           3000 N 91Din !
 PAR  G(LIQUID,NI),,                    +GLIQNI;                 3000 N 91Din !
$
 PAR  G(GAS,NI),,                       +F13191T+RTLNP;,,             N 97SUB !
 PAR  G(GAS,NI2),,                      +F13265T+RTLNP;,,             N 97SUB !
$
 FUNCTION GHSERNI   298.15  -5179.159+117.854*T-22.096*T*LN(T)-0.0048407*T**2;
      1728.00  Y  -27840.62+279.134977*T-43.1*T*LN(T)+1.12754E+31*T**(-9);
      3000.00  N !
 FUNCTION GLIQNI    298.15  +16414.686-9.397*T+GHSERNI-3.82318E-21*T**7;
      1728.00  Y  -9549.817+268.597977*T-43.1*T*LN(T);
      3000.00  N !
 FUNCTION GBCCNI    298.15  +GHSERNI+8715.084-3.556*T;                 6000 N !
$ Ni(g)
 FUNCTION F13191T   298.15  +417658.868-44.7777921*T-20.056*T*LN(T)
       -0.0060415*T**2+1.24774E-06*T**3-16320*T**(-1);
       800.00  Y  +413885.448+9.41787679*T-28.332*T*LN(T)
       +0.00173115*T**2-8.399E-08*T**3+289050*T**(-1);
      3900.00  Y  +440866.732-62.5810038*T-19.819*T*LN(T)
       +5.067E-04*T**2-4.93233333E-08*T**3-15879735*T**(-1);
      7600.00  Y  +848806.287-813.398164*T+64.69*T*LN(T)
       -0.00731865*T**2+8.71833333E-08*T**3-3.875846E+08*T**(-1);
     10000.00  N !
$ Ni2(g)
 FUNCTION F13265T   298.15  +638073.279-68.1901928*T-24.897*T*LN(T)
       -0.0313584*T**2+5.93355333E-06*T**3-14215*T**(-1);
       800.00  Y  +611401.772+268.084821*T-75.25401*T*LN(T)
       +0.01088525*T**2-7.08741667E-07*T**3+2633835*T**(-1);
      2100.00  Y  +637459.339+72.0712678*T-48.587*T*LN(T)
       -9.09E-05*T**2+9.12933333E-08*T**3-1191755*T**(-1);
      4500.00  Y  +564540.781+329.599011*T-80.11301*T*LN(T)
       +0.00578085*T**2-1.08841667E-07*T**3+29137900*T**(-1);
      6000.00  N !
$ ------------------------------------------------------------------------------
$ Binary system
$
$ M. Palumbo, J. Urgnani, D. Baldissin, L. Battezzati, M. Baricco,
$ Calphad, 33, 162-69(2009).
$
$ Checked against paper and author's tdb.
$
 PAR  L(LIQUID,H,NI;0),,                -8690.93694+10.742941*T;,,    N 09Pal !
$
 PAR  G(FCC_A1,NI:H),,                  +GHSERNI+0.5*GHSERH2
             -3120.7324+180.5062*T-16.255*T*LN(T)
             +6.052879E-04*T**2;,,                                    N 99Zen !
 PAR  L(FCC_A1,LA:H,VA;0),,             +ZERO;,,                      N 99Zen !
$
$ Metastable
$
 PAR  G(BCC_A2,NI:H),,                  +UN_ASS;,,                    N !
 PAR  L(BCC_A2,NI:H,VA;0),,             +UN_ASS;,,                    N !
$
 PAR  G(HCP_A3,NI:H),,                  +UN_ASS;,,                    N !
 PAR  L(HCP_A3,NI:H,VA;0),,             +UN_ASS;,,                    N !
$ ------------------------------------------------------------------------------
$
$
 LIST-OF-REFERENCE
 NUMBER  SOURCE
  Null   'Unknown source'
  Same   'Same or similar interaction as in the corresponding stable phase'
  COST   'COST 507 database'
  91Din  'A.T. Dinsdale, Calphad, 15, 317-425(1991).'
  97SUB  'SGTE substance database, version 1997'
  99Gho  'G. Ghosh, Metall. Mater. Trans. A, 30A, 1481-94(1999),
          SGTE unary database V.5.0, 2009; Ni'
  99Zen  'K. Zeng, T. Klassen, W. Oelerich, R. Bormann,
          J. Alloys Compd., 283, 151-61(1999); H, Ni-H'
  04Qiu  'C. Qiu, G.B. Olson, S.M. Opalka, D.L. Anton,
          J. Phase Equilib. Diffus., 25, 520-27(2004); H'
  09Pal  'M. Palumbo, J. Urgnani, D. Baldissin, L. Battezzati, M. Baricco,
          Calphad, 33, 162-69(2009); Ni-H'
!

File: data/databases/sgte-binary/NiH-99Zen.tdb
$
$ Database for Ni-H from K. Zeng et al. 1999.
$
$ K. Zeng, T. Klassen, W. Oelerich, R. Bormann,
$ J. Alloys Compd., 283, 151-61(1999).
$
$ Dataset created 2018.10.21 by Bengt Hallstedt.
$ 2021.02.02: Modified for use with GES6.
$
$ ------------------------------------------------------------------------------
 TEMP-LIM 298.15 6000.00 !
$
$ELEMENT NAME  REF. STATE               ATOMIC MASS H298-H0    S298    !
$
 ELEMENT VA   VACUUM                      0.0          0.0      0.0    ! 
 ELEMENT H    1/2_MOLE_H2(G)              1.0079    4234.      65.285  ! 
 ELEMENT NI   FCC_A1                     58.69      4787.0     29.7955 ! 
$ ------------------------------------------------------------------------------
$ Species
$
 SPECIE  H2                                 H2 !
 SPECIE  NI2                                NI2 !
$ ------------------------------------------------------------------------------
$ Phase definitions
$
 PHASE LIQUID:L % 1 1 !
 CONST LIQUID:L : H NI : !
$
$ Fcc (cF4, Fm-3m) and MeX (cF8, Fm-3m)
$
 PHASE FCC_A1 %A 2 1 1 !
 CONST FCC_A1 : NI : H VA% : !
$
$ Bcc (cI2, Im-3m)
$
 PHASE BCC_A2 %B 2 1 3 !
 CONST BCC_A2 : NI : H VA% : !
$
$ Hcp (hP2, P6_3/mmc) and Me2X (NiAs-type, hP4, P6_3/mmc, B8_1)
$
 PHASE HCP_A3 %A 2 1 0.5 !
 CONST HCP_A3 : NI : H VA% : !
$
 PHASE GAS:G % 1 1 !
 CONST GAS:G : NI NI2 H H2 : !
$ ------------------------------------------------------------------------------
$ Defaults
$
 DEFINE-SYSTEM-DEFAULT ELEMENT 2 !
 DEFAULT-COM DEFINE_SYSTEM_ELEMENT VA !
 TYPE-DEF % SEQ * !
 TYPE-DEF A GES AMEND_PHASE_DESCRIPTION @ MAGNETIC -3 0.28 !
 TYPE-DEF B GES AMEND_PHASE_DESCRIPTION @ MAGNETIC -1 0.4 !
 FUNCTION ZERO      298.15  0;                                         6000 N !
 FUNCTION UN_ASS    298.15  0;                                         6000 N !
 FUNCTION R         298.15  +8.31451;                                  6000 N !
 FUNCTION RTLNP     298.15  +8.31451*T*LN(1E-05*P);                    6000 N !
$ ------------------------------------------------------------------------------
$ Element data
$ ------------------------------------------------------------------------------
$ H
$
$ H is not included in unary
$
 PAR  G(LIQUID,H),,                     +0.5*GHSERH2
             +20946.25+35.31*T;,,                                     N 99Zen !
$PAR  G(LIQUID,H),,                     +0.5*GHSERH2
$            +8035+25*T+2*T*LN(T);,,                                  N 04Qiu !
$
 PAR  G(GAS,H),,                        +F10383T+RTLNP;,,             N 97SUB !
 PAR  G(GAS,H2),,                       +GHSERH2+RTLNP;,,             N 97SUB !
$
$ H(g)
 FUNCTION F10383T   298.15  +211801.621+24.4989821*T-20.78611*T*LN(T);
      6000.00  N !
$ H2(g)
 FUNCTION GHSERH2   298.15  -9522.9741+78.5273879*T-31.35707*T*LN(T)
       +0.0027589925*T**2-7.46390667E-07*T**3+56582.3*T**(-1);
      1000.00  Y  +180.108664-15.6128256*T-17.84857*T*LN(T)
       -0.00584168*T**2+3.14618667E-07*T**3-1280036*T**(-1);
      2100.00  Y  -18840.1663+92.3120255*T-32.05082*T*LN(T)
       -0.0010728235*T**2+1.14281783E-08*T**3+3561002.5*T**(-1);
      6000.00  N !
$ ------------------------------------------------------------------------------
$ Ni
$
$ FCC_A1 and LIQUID modified in unary 5.0 (slight change in upper T interval)
$ BCT_A5 added in unary 5.0
$
 PAR  G(FCC_A1,NI:VA),,                 +GHSERNI;                3000 N 91Din !
 PAR  TC(FCC_A1,NI:VA),,                  633.00;                3000 N 91Din !
 PAR  BM(FCC_A1,NI:VA),,                    0.52;                3000 N 91Din !
 PAR  G(BCC_A2,NI:VA),,                 +GHSERNI
             +8715.084-3.556*T;                                  3000 N 91Din !
 PAR  TC(BCC_A2,NI:VA),,                  575.00;                3000 N 91Din !
 PAR  BM(BCC_A2,NI:VA),,                    0.85;                3000 N 91Din !
 PAR  G(HCP_A3,NI:VA),,                 +GHSERNI+1046+1.255*T;   3000 N 91Din !
 PAR  TC(HCP_A3,NI:VA),,                  633.00;                3000 N 91Din !
 PAR  BM(HCP_A3,NI:VA),,                    0.52;                3000 N 91Din !
$PAR  G(BCT_A5,NI),,                    +GHSERNI+10023-4.556*T;  3000 N 99Gho !
$PAR  G(CBCC_A12,NI:VA),,               +GHSERNI+3556;           3000 N 91Din !
$PAR  G(CUB_A13,NI:VA),,                +GHSERNI+2092;           3000 N 91Din !
 PAR  G(LIQUID,NI),,                    +GLIQNI;                 3000 N 91Din !
$
 PAR  G(GAS,NI),,                       +F13191T+RTLNP;,,             N 97SUB !
 PAR  G(GAS,NI2),,                      +F13265T+RTLNP;,,             N 97SUB !
$
 FUNCTION GHSERNI   298.15  -5179.159+117.854*T-22.096*T*LN(T)-0.0048407*T**2;
      1728.00  Y  -27840.62+279.134977*T-43.1*T*LN(T)+1.12754E+31*T**(-9);
      3000.00  N !
 FUNCTION GLIQNI    298.15  +16414.686-9.397*T+GHSERNI-3.82318E-21*T**7;
      1728.00  Y  -9549.817+268.597977*T-43.1*T*LN(T);
      3000.00  N !
 FUNCTION GBCCNI    298.15  +GHSERNI+8715.084-3.556*T;                 6000 N !
$ Ni(g)
 FUNCTION F13191T   298.15  +417658.868-44.7777921*T-20.056*T*LN(T)
       -0.0060415*T**2+1.24774E-06*T**3-16320*T**(-1);
       800.00  Y  +413885.448+9.41787679*T-28.332*T*LN(T)
       +0.00173115*T**2-8.399E-08*T**3+289050*T**(-1);
      3900.00  Y  +440866.732-62.5810038*T-19.819*T*LN(T)
       +5.067E-04*T**2-4.93233333E-08*T**3-15879735*T**(-1);
      7600.00  Y  +848806.287-813.398164*T+64.69*T*LN(T)
       -0.00731865*T**2+8.71833333E-08*T**3-3.875846E+08*T**(-1);
     10000.00  N !
$ Ni2(g)
 FUNCTION F13265T   298.15  +638073.279-68.1901928*T-24.897*T*LN(T)
       -0.0313584*T**2+5.93355333E-06*T**3-14215*T**(-1);
       800.00  Y  +611401.772+268.084821*T-75.25401*T*LN(T)
       +0.01088525*T**2-7.08741667E-07*T**3+2633835*T**(-1);
      2100.00  Y  +637459.339+72.0712678*T-48.587*T*LN(T)
       -9.09E-05*T**2+9.12933333E-08*T**3-1191755*T**(-1);
      4500.00  Y  +564540.781+329.599011*T-80.11301*T*LN(T)
       +0.00578085*T**2-1.08841667E-07*T**3+29137900*T**(-1);
      6000.00  N !
$ ------------------------------------------------------------------------------
$ Binary system
$
$ K. Zeng, T. Klassen, W. Oelerich, R. Bormann,
$ J. Alloys Compd., 283, 151-61(1999).
$
$ Checked against paper.
$
 PAR  L(LIQUID,H,NI;0),,                +5965.3419-0.8*T;,,           N 99Zen !
$
 PAR  G(FCC_A1,NI:H),,                  +GHSERNI+0.5*GHSERH2
             -3120.7324+180.5062*T-16.255*T*LN(T)
             +6.052879E-04*T**2;,,                                    N 99Zen !
 PAR  L(FCC_A1,LA:H,VA;0),,             +ZERO;,,                      N 99Zen !
$
$ Metastable
$
 PAR  G(BCC_A2,NI:H),,                  +UN_ASS;,,                    N !
 PAR  L(BCC_A2,NI:H,VA;0),,             +UN_ASS;,,                    N !
$
 PAR  G(HCP_A3,NI:H),,                  +UN_ASS;,,                    N !
 PAR  L(HCP_A3,NI:H,VA;0),,             +UN_ASS;,,                    N !
$ ------------------------------------------------------------------------------
$
$
 LIST-OF-REFERENCE
 NUMBER  SOURCE
  Null   'Unknown source'
  Same   'Same or similar interaction as in the corresponding stable phase'
  COST   'COST 507 database'
  91Din  'A.T. Dinsdale, Calphad, 15, 317-425(1991).'
  97SUB  'SGTE substance database, version 1997'
  99Gho  'G. Ghosh, Metall. Mater. Trans. A, 30A, 1481-94(1999),
          SGTE unary database V.5.0, 2009; Ni'
  99Zen  'K. Zeng, T. Klassen, W. Oelerich, R. Bormann,
          J. Alloys Compd., 283, 151-61(1999); H, Ni-H'
  04Qiu  'C. Qiu, G.B. Olson, S.M. Opalka, D.L. Anton,
          J. Phase Equilib. Diffus., 25, 520-27(2004); H'
!

File: data/databases/sgte-binary/NiN-91Fer-LB.tdb
$
$ Database for Ni-N from A. Fernandez Guillermet and K. Frisk 1991
$ (included in LB Vol. 4)
$
$ A. Fernandez Guillermet, K. Frisk, Int. J. Thermophys., 12, 417-31(1991).
$
$ Dataset created 2010.02.15 by Bengt Hallstedt.
$ 2021.02.02: Modified for use with GES6.
$
$ In LB this dataset is incorrectly attributed to 91Fri2.
$
$ ------------------------------------------------------------------------------
 TEMP-LIM 298.15 6000.00 !
$
$ELEMENT NAME  REF. STATE               ATOMIC MASS H298-H0    S298    !
$
 ELEMENT VA   VACUUM                      0.0          0.0      0.0    ! 
 ELEMENT N    1/2_MOLE_N2(G)             14.007     4335.0     95.751  ! 
 ELEMENT NI   FCC_A1                     58.69      4787.0     29.7955 ! 
$ ------------------------------------------------------------------------------
$ Species
$
 SPECIE  N2                                 N2 !
$ ------------------------------------------------------------------------------
$ Phase definitions
$
 PHASE LIQUID:L % 1 1 !
 CONST LIQUID:L : NI N : !
$
$ Fcc (cF4, Fm-3m) and MeX (cF8, Fm-3m)
$
 PHASE FCC_A1 %A 2 1 1 !
 CONST FCC_A1 : NI : N VA% : !
$
$ Bcc (cI2, Im-3m)
$
 PHASE BCC_A2 %B 2 1 3 !
 CONST BCC_A2 : NI : N VA% : !
$
$ Hcp (hP2, P6_3/mmc) and Me2X (NiAs-type, hP4, P6_3/mmc, B8_1)
$
 PHASE HCP_A3 % 2 1 0.5 !
 CONST HCP_A3 : NI : N VA% : !
$
$ Prototype Fe4N (cP5, Pm-3m, L'1)
$
 PHASE FE4N_L1 % 2 4 1 !
 CONST FE4N_L1 : NI : N :!
$
 PHASE N2GAS % 1 1 !
 CONST N2GAS : N2 : !
$ ------------------------------------------------------------------------------
$ Defaults
$
 DEFINE-SYSTEM-DEFAULT ELEMENT 2 !
 DEFAULT-COM DEFINE_SYSTEM_ELEMENT VA !
 TYPE-DEF % SEQ * !
 TYPE-DEF A GES AMEND_PHASE_DESCRIPTION @ MAGNETIC -3 0.28 !
 TYPE-DEF B GES AMEND_PHASE_DESCRIPTION @ MAGNETIC -1 0.4 !
 FUNCTION ZERO      298.15  0;                                         6000 N !
 FUNCTION UN_ASS    298.15  0;                                         6000 N !
 FUNCTION R         298.15  +8.31451;                                  6000 N !
 FUNCTION RTLNP     298.15  +8.31451*T*LN(1E-05*P);                    6000 N !
$ ------------------------------------------------------------------------------
$ Element data
$ ------------------------------------------------------------------------------
$ N
$
 PAR  G(N2GAS,N2),,                     +2*GHSERNN+RTLNP;,,           N 91Din !
 PAR  G(LIQUID,N),,                     +GHSERNN+29950+59.02*T;,,     N 91Din !
$
 FUNCTION GHSERNN   298.15  -3750.675-9.45425*T-12.7819*T*LN(T)
       -0.00176686*T**2+2.681E-09*T**3-32374*T**(-1);
       950.00  Y  -7358.85+17.2003*T-16.3699*T*LN(T)
       -6.5107E-04*T**2+3.0097E-08*T**3+563070*T**(-1);
      3350.00  Y  -16392.8+50.26*T-20.4695*T*LN(T)
       +2.39754E-04*T**2-8.333E-09*T**3+4596375*T**(-1);
      6000.00  N !
$ ------------------------------------------------------------------------------
$ Ni
$
$ FCC_A1 and LIQUID modified in unary 5.0 (slight change in upper T interval)
$ BCT_A5 added in unary 5.0
$
 PAR  G(FCC_A1,NI:VA),,                 +GHSERNI;                3000 N 91Din !
 PAR  TC(FCC_A1,NI:VA),,                  633.00;                3000 N 91Din !
 PAR  BM(FCC_A1,NI:VA),,                    0.52;                3000 N 91Din !
 PAR  G(BCC_A2,NI:VA),,                 +GHSERNI
             +8715.084-3.556*T;                                  3000 N 91Din !
 PAR  TC(BCC_A2,NI:VA),,                  575.00;                3000 N 91Din !
 PAR  BM(BCC_A2,NI:VA),,                    0.85;                3000 N 91Din !
 PAR  G(HCP_A3,NI:VA),,                 +GHSERNI+1046+1.255*T;   3000 N 91Din !
 PAR  TC(HCP_A3,NI:VA),,                  633.00;                3000 N 91Din !
 PAR  BM(HCP_A3,NI:VA),,                    0.52;                3000 N 91Din !
$PAR  G(BCT_A5,NI),,                    +GHSERNI+10023-4.556*T;  3000 N 99Gho !
$PAR  G(CBCC_A12,NI:VA),,               +GHSERNI+3556;           3000 N 91Din !
$PAR  G(CUB_A13,NI:VA),,                +GHSERNI+2092;           3000 N 91Din !
 PAR  G(LIQUID,NI),,                    +GLIQNI;                 3000 N 91Din !
$
 FUNCTION GHSERNI   298.15  -5179.159+117.854*T-22.096*T*LN(T)-0.0048407*T**2;
      1728.00  Y  -27840.62+279.134977*T-43.1*T*LN(T)+1.12754E+31*T**(-9);
      3000.00  N !
 FUNCTION GLIQNI    298.15  +16414.686-9.397*T+GHSERNI-3.82318E-21*T**7;
      1728.00  Y  -9549.817+268.597977*T-43.1*T*LN(T);
      3000.00  N !
$ ------------------------------------------------------------------------------
$ Binary system
$
$ From A. Fernandez Guillermet and K. Frisk 1991 (included in LB Vol. 4)
$
$ A. Fernandez Guillermet, K. Frisk, Int. J. Thermophys., 12, 417-31(1991).
$
$ Checked against LB and paper. Checked at 6000 K.
$
$ In LB this dataset is incorrectly attributed to 91Fri2.
$
 PAR  L(LIQUID,N,NI;0),,                +14981;,,                     N 91Fer !
$
 PAR  G(FCC_A1,NI:N),,                  +GHSERNI+GHSERNN
             +38680+143.09*T-10.9*T*LN(T)+0.00438*T**2;,,             N 91Fer !
$
 PAR  G(HCP_A3,NI:N),,                  +GHSERNI+0.5*GHSERNN
             -4409.6+72.93*T-7.36*T*LN(T)+0.00614*T**2;,,             N 91Fer !
$
 PAR  G(FE4N_L1,NI:N),,                 +4*GHSERNI+GHSERNN
             -5393+142.97*T-15.65*T*LN(T)+0.0154*T**2;,,              N 91Fer !
$
$ metastable
$
 PAR  G(BCC_A2,NI:N),,                  +GHSERNI+3*GHSERNN
             +200000+200*T;,,                                         N 91Fri2 !
 PAR  TC(BCC_A2,NI:N),,                  +575;,,                      N 91Fri2 !
 PAR  BM(BCC_A2,NI:N),,                    +0.85;,,                   N 91Fri2 !
$ ------------------------------------------------------------------------------
$
 ASSESSED_SYSTEM
  N-NI(TDB -* +LIQUID +GAS +FCC_A1 +HCP_A3
  ;P3 TMM:300/3000 DOR:GAS STP:.3/2400/-2) !
$
 LIST-OF-REFERENCE
 NUMBER  SOURCE
  Null   'Unknown source'
  Same   'Same or similar interaction as in the corresponding stable phase'
  REFLAV 'Laves phase convention: G(LAVES,X:X)=+3*GHSERXX+15000'
  91Din  'A.T. Dinsdale, Calphad, 15, 317-425(1991).'
  91Fer  'A. Fernandez Guillermet, K. Frisk,
          Int. J. Thermophys., 12, 417-31(1991); Ni-N'
  91Fri2 'K. Frisk, Z. Metallkd., 82, 59-66(1991); Fe-Ni-N'
  99Gho  'G. Ghosh, Metall. Mater. Trans. A, 30A, 1481-94(1999),
          SGTE unary database V.5.0, 2009; Ni'
!

File: data/databases/sgte-binary/NiO-90Tay.tdb
$
$ Database for Ni-O from J.R. Taylor and A.T. Dinsdale 1990.
$
$ J.R. Taylor, A.T. Dinsdale, Z. Metallkd., 81, 354-66(1990).
$
$ Dataset created 2023.11.21 by Bengt Hallstedt.
$
$ ------------------------------------------------------------------------------
 TEMP-LIM 298.15 6000.00 !
$
$ELEMENT NAME  REF. STATE               ATOMIC MASS H298-H0    S298    !
$
 ELEMENT /-   ELECTRON_GAS                0.0          0.0      0.0    ! 
 ELEMENT VA   VACUUM                      0.0          0.0      0.0    ! 
 ELEMENT NI   FCC_A1                     58.69      4787.0     29.7955 ! 
 ELEMENT O    1/2_MOLE_O2(G)             15.999     4341.0    102.52   ! 
$ ------------------------------------------------------------------------------
$ Species
$
 SPECIE  NI+2                               NI1/+2 !
 SPECIE  NI+3                               NI1/+3 !
 SPECIE  NI2                                NI2 !
 SPECIE  NIO                                NI1O1 !
 SPECIE  O-2                                O/-2 !
 SPECIE  O2                                 O2 !
 SPECIE  O3                                 O3 !
$ ------------------------------------------------------------------------------
$ Phase definitions
$
 PHASE ION:Y % 2 1 1 !
 CONST ION:Y : NI+2 : O-2 VA O : !
$
 PHASE LIQUID:L % 1 1 !
 CONST LIQUID:L : NI : !
$
$ Fcc (cF4, Fm-3m) and MeX (cF8, Fm-3m)
$
 PHASE FCC_A1 %A 2 1 1 !
 CONST FCC_A1 : NI : VA : !
$
$ Bcc (cI2, Im-3m)
$
 PHASE BCC_A2 %B 2 1 3 !
 CONST BCC_A2 : NI : VA : !
$
$ Hcp (hP2, P6_3/mmc) and Me2X (NiAs-type, hP4, P6_3/mmc, B8_1)
$
 PHASE HCP_A3 %A 2 1 0.5 !
 CONST HCP_A3 : NI : VA : !
$
$ Prototype NaCl (cF8, Fm-3m)
$
 PHASE OXIDE_B1:I %C 2 1 1 !
 CONST OXIDE_B1:I : NI+2% NI+3 VA : O-2 : !
$
 PHASE GAS:G % 1 1 !
 CONST GAS:G : NI NI2 NIO O O2% O3 : !
$
 PHASE O2GAS % 1 1 !
 CONST O2GAS : O2 : !
$ ------------------------------------------------------------------------------
$ Defaults
$
 DEFINE-SYSTEM-DEFAULT ELEMENT 2 !
 DEFAULT-COM DEFINE_SYSTEM_ELEMENT VA /- !
 DEFAULT-COM REJECT_PHASE LIQUID !
 TYPE-DEF % SEQ * !
 TYPE-DEF A GES AMEND_PHASE_DESCRIPTION @ MAGNETIC -3 0.28 !
 TYPE-DEF B GES AMEND_PHASE_DESCRIPTION @ MAGNETIC -1 0.4 !
 TYPE-DEF C GES AMEND_PHASE_DESCRIPTION @ MAGNETIC -1 0.3 !
 FUNCTION ZERO      298.15  0;                                         6000 N !
 FUNCTION UN_ASS    298.15  0;                                         6000 N !
 FUNCTION R         298.15  +8.31451;                                  6000 N !
 FUNCTION RTLNP     298.15  +8.31451*T*LN(1E-05*P);                    6000 N !
$ ------------------------------------------------------------------------------
$ Element data
$ ------------------------------------------------------------------------------
$ Ni
$
$ FCC_A1 and LIQUID modified in unary 5.0 (slight change in upper T interval)
$ BCT_A5 added in unary 5.0
$
 PAR  G(FCC_A1,NI:VA),,                 +GHSERNI;                3000 N 91Din !
 PAR  TC(FCC_A1,NI:VA),,                  633.00;                3000 N 91Din !
 PAR  BMAG(FCC_A1,NI:VA),,                  0.52;                3000 N 91Din !
 PAR  G(BCC_A2,NI:VA),,                 +GHSERNI
             +8715.084-3.556*T;                                  3000 N 91Din !
 PAR  TC(BCC_A2,NI:VA),,                  575.00;                3000 N 91Din !
 PAR  BMAG(BCC_A2,NI:VA),,                  0.85;                3000 N 91Din !
 PAR  G(HCP_A3,NI:VA),,                 +GHSERNI+1046+1.255*T;   3000 N 91Din !
 PAR  TC(HCP_A3,NI:VA),,                  633.00;                3000 N 91Din !
 PAR  BMAG(HCP_A3,NI:VA),,                  0.52;                3000 N 91Din !
$PAR  G(BCT_A5,NI),,                    +GHSERNI+10023-4.556*T;  3000 N 99Gho !
$PAR  G(CBCC_A12,NI:VA),,               +GHSERNI+3556;           3000 N 91Din !
$PAR  G(CUB_A13,NI:VA),,                +GHSERNI+2092;           3000 N 91Din !
 PAR  G(LIQUID,NI),,                    +GLIQNI;                 3000 N 91Din !
$
 PAR  G(ION,NI+2:VA),,                  +GLIQNI;,,                    N 91Din !
$
 PAR  G(GAS,NI),,                       +F13191T+RTLNP;,,             N 97SUB !
 PAR  G(GAS,NI2),,                      +F13265T+RTLNP;,,             N 97SUB !
$
 FUNCTION GHSERNI   298.15  -5179.159+117.854*T-22.096*T*LN(T)-0.0048407*T**2;
      1728.00  Y  -27840.62+279.134977*T-43.1*T*LN(T)+1.12754E+31*T**(-9);
      3000.00  N !
 FUNCTION GLIQNI    298.15  +16414.686-9.397*T+GHSERNI-3.82318E-21*T**7;
      1728.00  Y  -9549.817+268.597977*T-43.1*T*LN(T);
      3000.00  N !
 FUNCTION GBCCNI    298.15  +GHSERNI+8715.084-3.556*T;                 6000 N !
$ Ni(g)
 FUNCTION F13191T   298.15  +417658.868-44.7777921*T-20.056*T*LN(T)
       -0.0060415*T**2+1.24774E-06*T**3-16320*T**(-1);
       800.00  Y  +413885.448+9.41787679*T-28.332*T*LN(T)
       +0.00173115*T**2-8.399E-08*T**3+289050*T**(-1);
      3900.00  Y  +440866.732-62.5810038*T-19.819*T*LN(T)
       +5.067E-04*T**2-4.93233333E-08*T**3-15879735*T**(-1);
      7600.00  Y  +848806.287-813.398164*T+64.69*T*LN(T)
       -0.00731865*T**2+8.71833333E-08*T**3-3.875846E+08*T**(-1);
     10000.00  N !
$ Ni2(g)
 FUNCTION F13265T   298.15  +638073.279-68.1901928*T-24.897*T*LN(T)
       -0.0313584*T**2+5.93355333E-06*T**3-14215*T**(-1);
       800.00  Y  +611401.772+268.084821*T-75.25401*T*LN(T)
       +0.01088525*T**2-7.08741667E-07*T**3+2633835*T**(-1);
      2100.00  Y  +637459.339+72.0712678*T-48.587*T*LN(T)
       -9.09E-05*T**2+9.12933333E-08*T**3-1191755*T**(-1);
      4500.00  Y  +564540.781+329.599011*T-80.11301*T*LN(T)
       +0.00578085*T**2-1.08841667E-07*T**3+29137900*T**(-1);
      6000.00  N !
$ ------------------------------------------------------------------------------
$ O
$
$ GHSEROO modified in unary 3.0
$
 PAR  G(O2GAS,O2),,                     +2*GHSEROO+RTLNP;,,           N 91Din !
$
 PAR  G(GAS,O),,                        +O1G+RTLNP;,,                 N 00SUB !
 PAR  G(GAS,O2),,                       +2*GHSEROO+RTLNP;,,           N 91Din !
 PAR  G(GAS,O3),,                       +O3G+RTLNP;,,                 N 00SUB !
$
 PAR  G(ION,O),,                        +GHSEROO-2648.9+31.44*T;,,    N 91Din !
 PAR  G(OXIDE_B1,VA:O-2),,              +ZERO;,,                      N 90Tay !
$
 FUNCTION GSOLOO    298.15  +GHSEROO+65*T;                             6000 N !
$ 1/2 O2(g)
 FUNCTION GHSEROO   298.15  -3480.87-25.503038*T-11.1355*T*LN(T)
       -0.005098875*T**2+6.61845833E-07*T**3-38365*T**(-1);
      1000.00  Y  -6568.763+12.659879*T-16.8138*T*LN(T)
       -5.957975E-04*T**2+6.781E-09*T**3+262905*T**(-1);
      3300.00  Y  -13986.728+31.259624*T-18.9536*T*LN(T)
       -4.25243E-04*T**2+1.0721E-08*T**3+4383200*T**(-1);
      6000.00  N !
$ O(g)
 FUNCTION O1G       298.15  +243206.494-20.8612587*T-21.01555*T*LN(T)
       +1.2687055E-04*T**2-1.23131283E-08*T**3-42897.09*T**(-1);
      2950.00  Y  +252301.423-52.0847285*T-17.21188*T*LN(T)
       -5.413565E-04*T**2+7.64520667E-09*T**3-3973170.5*T**(-1);
      6000.00  N !
$ O3(g)
 FUNCTION O3G       298.15  +130696.944-37.9096651*T-27.58118*T*LN(T)
     -0.02763076*T**2+4.60539333E-06*T**3+99530.45*T**(-1);
     700.00  Y  +114760.623+176.626736*T-60.10286*T*LN(T)
     +0.00206456*T**2-5.17486667E-07*T**3+1572175*T**(-1);
    1300.00  Y  +49468.3958+710.094819*T-134.3696*T*LN(T)
     +0.039707355*T**2-4.10457667E-06*T**3+12362250*T**(-1);
    2100.00  Y  +866367.075-3566.80563*T+421.2001*T*LN(T)
     -0.1284109*T**2+5.44768833E-06*T**3-2.1304835E+08*T**(-1);
    2800.00  Y  +409416.384-1950.70834*T+223.4437*T*LN(T)
     -0.0922361*T**2+4.306855E-06*T**3-21589870*T**(-1);
    3500.00  Y  -1866338.6+6101.13383*T-764.8435*T*LN(T)
     +0.09852775*T**2-2.59784667E-06*T**3+9.610855E+08*T**(-1);
    4900.00  Y  +97590.0432+890.79836*T-149.9608*T*LN(T)
     +0.01283575*T**2-3.555105E-07*T**3-2.1699975E+08*T**(-1);
    6000.00  N !
$ ------------------------------------------------------------------------------
$ Binary system
$
$ J.R. Taylor, A.T. Dinsdale, Z. Metallkd., 81, 354-66(1990).
$
$ Checked against paper. Checked at 6000 K.
$
 PAR  G(ION,NI+2:O-2),,                 +2*GLIQNI+2*GHSEROO
             -402345.6+176.606*T-4.35796*T*LN(T);,,                   N 90Tay !
 PAR  L(ION,NI+2:O-2,VA;0),,            +176711-50.2286*T;,,          N 90Tay !
 PAR  L(ION,NI+2:O-2,VA;1),,            +22914.8;,,                   N 90Tay !
 PAR  L(ION,NI+2:O-2,VA;2),,            +42079.6;,,                   N 90Tay !
 PAR  L(ION,NI+2:O-2,O;0),,             +100000000;,,                 N 90Tay !
 PAR  L(ION,NI+2:O,VA;0),,              +100000000;,,                 N 90Tay !
$
 PAR  G(OXIDE_B1,NI+2:O-2;0),,          +GNIO;                   2600 N 90Tay !
 PAR  TC(OXIDE_B1,NI+2:O-2;0),,          +519;                   2600 N 90Tay !
 PAR  BMAG(OXIDE_B1,NI+2:O-2;0),,          +0.9873;              2600 N 90Tay !
 PAR  G(OXIDE_B1,NI+3:O-2;0),,           +GNIO
             +132919.5-64.8855*T;                                2600 N 90Tay !
 PAR  TC(OXIDE_B1,NI+3:O-2;0),,          +519;                   2600 N 90Tay !
 PAR  BMAG(OXIDE_B1,NI+3:O-2;0),,          +0.9873;              2600 N 90Tay !
$
 PAR  G(GAS,NIO),,                      +F13213T+RTLNP;,,             N 97SUB !
$
 FUNCTION GNIO      298.15  -254927.2+276.208*T-46.0391*T*LN(T)
       -9.31454E-3*T**2+1.29092E-6*T**3+382916*T**(-1);
      1000.00  Y  -256835.2+340.043*T-56.36068*T*LN(T)
       +2.54106E-3*T**2-8.11809E-7*T**3+1270*T**(-1);
      1800.00  Y  -259131.4+337.305*T-55.75758*T*LN(T)
       +2.20246E-3*T**2-7.80093E-7*T**3;
      2600.00  N !
$ NiO(g)
 FUNCTION F13213T    2.98150E+02  +275156.638-9.16432523*T-32.674*T*LN(T)
       -0.00254775*T**2-1.31201667E-07*T**3+109000*T**(-1);
       700.00  Y  +279389.197-44.4518849*T-27.903*T*LN(T)
       -0.00350505*T**2-5.10013333E-07*T**3-458630*T**(-1);
      1300.00  Y  +295728.644-209.613503*T-4.215*T*LN(T)
       -0.0179776*T**2+1.09025167E-06*T**3-2390490*T**(-1);
      2400.00  Y  +206797.992+271.404115*T-66.93201*T*LN(T)
       +0.0014191*T**2-2.255E-08*T**3+20851205*T**(-1);
      5400.00  Y  +285045.253+50.7304853*T-40.685*T*LN(T)
       -0.0024736*T**2+8.4875E-08*T**3-22870970*T**(-1);
      6000.00  N !
$ ------------------------------------------------------------------------------
$
$
 LIST-OF-REFERENCE
 NUMBER  SOURCE
  Null   'Unknown source'
  Same   'Same or similar interaction as in the corresponding stable phase'
  REFLAV 'Laves phase convention: G(LAVES,X:X)=+3*GHSERXX+15000'
  90Tay  'J.R. Taylor, A.T. Dinsdale, Z. Metallkde., 81, 354-66(1990); Ni-O'
  91Din  'A.T. Dinsdale, Calphad, 15, 317-425(1991).'
  97SUB  'SGTE substance database, version 1997'
  99Gho  'G. Ghosh, Metall. Mater. Trans. A, 30A, 1481-94(1999),
          SGTE unary database V.5.0, 2009; Ni'
  00SUB  'SGTE substance database, version 2000'
!
