Repository: orchid-calphad/orchid-project.org

# orchid-project.org

Website and released data of **ORCHID** (Open Repository for CALPHAD Hypotheses, Intelligence, and Discovery),
served by GitHub Pages at https://orchid-project.org. Releases are archived on Zenodo (one DOI per version).

- `index.html`, `catalog/`, `best-practices.html` — static, self-contained pages (generated in the ORCHID tooling).
- `data/` — released data: catalog, redistributable TDB files, convex hulls. Licences: `data/LICENSES.md`, `data/NOTICE.md`.
- `llms.txt`, `data/croissant.json`, `CITATION.cff`, `.zenodo.json` — machine-readable metadata.

Only data with clear redistribution rights are published.

File: data/databases/sgte-binary/NiO-95Kow.tdb
$
$ Database for Ni-O from M. Kowalski and P.J. Spencer 1995
$
$ M. Kowalski, P.J. Spencer, Calphad, 19, 229-43(1995).
$
$ Dataset created 2010.02.15 by Bengt Hallstedt.
$ 2021.02.02: Modified for use with GES6.
$ 2023.11.21: Changed phase name HALITE_B1 to OXIDE_B1.
$
$ ------------------------------------------------------------------------------
 TEMP-LIM 298.15 6000.00 !
$
$ELEMENT NAME  REF. STATE               ATOMIC MASS H298-H0    S298    !
$
 ELEMENT /-   ELECTRON_GAS                0.0          0.0      0.0    ! 
 ELEMENT VA   VACUUM                      0.0          0.0      0.0    ! 
 ELEMENT NI   FCC_A1                     58.69      4787.0     29.7955 ! 
 ELEMENT O    1/2_MOLE_O2(G)             15.999     4341.0    102.52   ! 
$ ------------------------------------------------------------------------------
$ Species
$
 SPECIE  NI+2                               NI1/+2 !
 SPECIE  NI+3                               NI1/+3 !
 SPECIE  NI2                                NI2 !
 SPECIE  NIO                                NI1O1 !
 SPECIE  O-2                                O/-2 !
 SPECIE  O2                                 O2 !
 SPECIE  O3                                 O3 !
$ ------------------------------------------------------------------------------
$ Phase definitions
$
 PHASE ION:Y % 2 1 1 !
 CONST ION:Y : NI+2 : O-2 VA : !
$
 PHASE LIQUID:L % 1 1 !
 CONST LIQUID:L : NI NIO : !
$
$ Fcc (cF4, Fm-3m) and MeX (cF8, Fm-3m)
$
 PHASE FCC_A1 %A 2 1 1 !
 CONST FCC_A1 : NI : O VA% : !
$
$ Bcc (cI2, Im-3m)
$
 PHASE BCC_A2 %B 2 1 3 !
 CONST BCC_A2 : NI : O VA% : !
$
$ Hcp (hP2, P6_3/mmc) and Me2X (NiAs-type, hP4, P6_3/mmc, B8_1)
$
 PHASE HCP_A3 %A 2 1 0.5 !
 CONST HCP_A3 : NI : VA : !
$
$ Prototype NaCl (cF8, Fm-3m)
$
 PHASE OXIDE_B1:I %C 2 1 1 !
 CONST OXIDE_B1:I : NI+2% NI+3 VA : O-2 : !
$
 PHASE GAS:G % 1 1 !
 CONST GAS:G : NI NI2 NIO O O2% O3 : !
$
 PHASE O2GAS % 1 1 !
 CONST O2GAS : O2 : !
$ ------------------------------------------------------------------------------
$ Defaults
$
 DEFINE-SYSTEM-DEFAULT ELEMENT 2 !
 DEFAULT-COM DEFINE_SYSTEM_ELEMENT VA /- !
 DEFAULT-COM REJECT_PHASE ION !
 TYPE-DEF % SEQ * !
 TYPE-DEF A GES AMEND_PHASE_DESCRIPTION @ MAGNETIC -3 0.28 !
 TYPE-DEF B GES AMEND_PHASE_DESCRIPTION @ MAGNETIC -1 0.4 !
 TYPE-DEF C GES AMEND_PHASE_DESCRIPTION @ MAGNETIC -1 0.3 !
 FUNCTION ZERO      298.15  0;                                         6000 N !
 FUNCTION UN_ASS    298.15  0;                                         6000 N !
 FUNCTION R         298.15  +8.31451;                                  6000 N !
 FUNCTION RTLNP     298.15  +8.31451*T*LN(1E-05*P);                    6000 N !
$ ------------------------------------------------------------------------------
$ Element data
$ ------------------------------------------------------------------------------
$ Ni
$
$ FCC_A1 and LIQUID modified in unary 5.0 (slight change in upper T interval)
$ BCT_A5 added in unary 5.0
$
 PAR  G(FCC_A1,NI:VA),,                 +GHSERNI;                3000 N 91Din !
 PAR  TC(FCC_A1,NI:VA),,                  633.00;                3000 N 91Din !
 PAR  BM(FCC_A1,NI:VA),,                    0.52;                3000 N 91Din !
 PAR  G(BCC_A2,NI:VA),,                 +GHSERNI
             +8715.084-3.556*T;                                  3000 N 91Din !
 PAR  TC(BCC_A2,NI:VA),,                  575.00;                3000 N 91Din !
 PAR  BM(BCC_A2,NI:VA),,                    0.85;                3000 N 91Din !
 PAR  G(HCP_A3,NI:VA),,                 +GHSERNI+1046+1.255*T;   3000 N 91Din !
 PAR  TC(HCP_A3,NI:VA),,                  633.00;                3000 N 91Din !
 PAR  BM(HCP_A3,NI:VA),,                    0.52;                3000 N 91Din !
$PAR  G(BCT_A5,NI),,                    +GHSERNI+10023-4.556*T;  3000 N 99Gho !
$PAR  G(CBCC_A12,NI:VA),,               +GHSERNI+3556;           3000 N 91Din !
$PAR  G(CUB_A13,NI:VA),,                +GHSERNI+2092;           3000 N 91Din !
 PAR  G(LIQUID,NI),,                    +GLIQNI;                 3000 N 91Din !
$
 PAR  G(ION,NI+2:VA),,                  +GLIQNI;,,                    N 91Din !
$
 PAR  G(GAS,NI),,                       +F13191T+RTLNP;,,             N 97SUB !
 PAR  G(GAS,NI2),,                      +F13265T+RTLNP;,,             N 97SUB !
$
 FUNCTION GHSERNI   298.15  -5179.159+117.854*T-22.096*T*LN(T)-0.0048407*T**2;
      1728.00  Y  -27840.62+279.134977*T-43.1*T*LN(T)+1.12754E+31*T**(-9);
      3000.00  N !
 FUNCTION GLIQNI    298.15  +16414.686-9.397*T+GHSERNI-3.82318E-21*T**7;
      1728.00  Y  -9549.817+268.597977*T-43.1*T*LN(T);
      3000.00  N !
 FUNCTION GBCCNI    298.15  +GHSERNI+8715.084-3.556*T;                 6000 N !
$ Ni(g)
 FUNCTION F13191T   298.15  +417658.868-44.7777921*T-20.056*T*LN(T)
       -0.0060415*T**2+1.24774E-06*T**3-16320*T**(-1);
       800.00  Y  +413885.448+9.41787679*T-28.332*T*LN(T)
       +0.00173115*T**2-8.399E-08*T**3+289050*T**(-1);
      3900.00  Y  +440866.732-62.5810038*T-19.819*T*LN(T)
       +5.067E-04*T**2-4.93233333E-08*T**3-15879735*T**(-1);
      7600.00  Y  +848806.287-813.398164*T+64.69*T*LN(T)
       -0.00731865*T**2+8.71833333E-08*T**3-3.875846E+08*T**(-1);
     10000.00  N !
$ Ni2(g)
 FUNCTION F13265T   298.15  +638073.279-68.1901928*T-24.897*T*LN(T)
       -0.0313584*T**2+5.93355333E-06*T**3-14215*T**(-1);
       800.00  Y  +611401.772+268.084821*T-75.25401*T*LN(T)
       +0.01088525*T**2-7.08741667E-07*T**3+2633835*T**(-1);
      2100.00  Y  +637459.339+72.0712678*T-48.587*T*LN(T)
       -9.09E-05*T**2+9.12933333E-08*T**3-1191755*T**(-1);
      4500.00  Y  +564540.781+329.599011*T-80.11301*T*LN(T)
       +0.00578085*T**2-1.08841667E-07*T**3+29137900*T**(-1);
      6000.00  N !
$ ------------------------------------------------------------------------------
$ O
$
$ GHSEROO modified in unary 3.0
$
 PAR  G(O2GAS,O2),,                     +2*GHSEROO+RTLNP;,,           N 91Din !
$
 PAR  G(GAS,O),,                        +O1G+RTLNP;,,                 N 00SUB !
 PAR  G(GAS,O2),,                       +2*GHSEROO+RTLNP;,,           N 91Din !
 PAR  G(GAS,O3),,                       +O3G+RTLNP;,,                 N 00SUB !
$
 PAR  G(OXIDE_B1,VA:O-2),,              +ZERO;,,                      N 91Sun !
$
 FUNCTION GSOLOO    298.15  +GHSEROO+65*T;                             6000 N !
$ 1/2 O2(g)
 FUNCTION GHSEROO   298.15  -3480.87-25.503038*T-11.1355*T*LN(T)
       -0.005098875*T**2+6.61845833E-07*T**3-38365*T**(-1);
      1000.00  Y  -6568.763+12.659879*T-16.8138*T*LN(T)
       -5.957975E-04*T**2+6.781E-09*T**3+262905*T**(-1);
      3300.00  Y  -13986.728+31.259624*T-18.9536*T*LN(T)
       -4.25243E-04*T**2+1.0721E-08*T**3+4383200*T**(-1);
      6000.00  N !
$ O(g)
 FUNCTION O1G       298.15  +243206.494-20.8612587*T-21.01555*T*LN(T)
       +1.2687055E-04*T**2-1.23131283E-08*T**3-42897.09*T**(-1);
      2950.00  Y  +252301.423-52.0847285*T-17.21188*T*LN(T)
       -5.413565E-04*T**2+7.64520667E-09*T**3-3973170.5*T**(-1);
      6000.00  N !
$ O3(g)
 FUNCTION O3G       298.15  +130696.944-37.9096651*T-27.58118*T*LN(T)
     -0.02763076*T**2+4.60539333E-06*T**3+99530.45*T**(-1);
     700.00  Y  +114760.623+176.626736*T-60.10286*T*LN(T)
     +0.00206456*T**2-5.17486667E-07*T**3+1572175*T**(-1);
    1300.00  Y  +49468.3958+710.094819*T-134.3696*T*LN(T)
     +0.039707355*T**2-4.10457667E-06*T**3+12362250*T**(-1);
    2100.00  Y  +866367.075-3566.80563*T+421.2001*T*LN(T)
     -0.1284109*T**2+5.44768833E-06*T**3-2.1304835E+08*T**(-1);
    2800.00  Y  +409416.384-1950.70834*T+223.4437*T*LN(T)
     -0.0922361*T**2+4.306855E-06*T**3-21589870*T**(-1);
    3500.00  Y  -1866338.6+6101.13383*T-764.8435*T*LN(T)
     +0.09852775*T**2-2.59784667E-06*T**3+9.610855E+08*T**(-1);
    4900.00  Y  +97590.0432+890.79836*T-149.9608*T*LN(T)
     +0.01283575*T**2-3.555105E-07*T**3-2.1699975E+08*T**(-1);
    6000.00  N !
$ ------------------------------------------------------------------------------
$ Binary system
$
$ M. Kowalski, P.J. Spencer, Calphad, 19, 229-43(1995).
$
$ Checked against 95Kow. Ionic liquid also checked. Magnetic definition for
$ HALITE checked with 90Tay.
$
 PAR  G(ION,NI+2:O-2),,                 +2*GNIO+108784-48.826*T;,,    N 95Kow !
 PAR  L(ION,NI+2:O-2,VA;0),,            +331065.2-127.4650*T;,,       N 95Kow !
$
 PAR  G(LIQUID,NIO),,                   +GNIO+54392-24.413*T;,,       N 95Kow !
 PAR  L(LIQUID,NI,NIO;0),,              +165532.6-63.7325*T;,,        N 95Kow !
$
 PAR  G(FCC_A1,NI:O),,                  +GHSERNI+GSOLOO;,,            N 95Kow !
 PAR  L(FCC_A1,NI:O,VA;0),,             -165608+32.24*T;,,            N 95Kow !
$
 PAR  G(BCC_A2,NI:O),,                  +GBCCNI+3*GSOLOO;,,           N Null !
 PAR  L(BCC_A2,NI:O,VA;0),,             -400000+50*T;            3000 N Null !
$
 PAR  G(OXIDE_B1,NI+2:O-2;0),,          +GNIO;                   3000 N 90Tay !
 PAR  TC(OXIDE_B1,NI+2:O-2;0),,          +519;                   3000 N 90Tay !
 PAR  BM(OXIDE_B1,NI+2:O-2;0),,            +0.9873;              3000 N 90Tay !
 PAR  G(OXIDE_B1,NI+3:O-2;0),,           +GNIO
             +132919.5-64.8855*T;                                3000 N 90Tay !
 PAR  TC(OXIDE_B1,NI+3:O-2;0),,          +519;                   3000 N 90Tay !
 PAR  BM(OXIDE_B1,NI+3:O-2;0),,            +0.9873;              3000 N 90Tay !
$
 PAR  G(GAS,NIO),,                      +F13213T+RTLNP;,,             N 97SUB !
$
 FUNCTION GNIO      298.15  -254927.2+276.208*T-46.0391*T*LN(T)
       -9.31454E-3*T**2+1.29092E-6*T**3+382916*T**(-1);
      1000.00  Y  -256835.2+340.043*T-56.36068*T*LN(T)
       +2.54106E-3*T**2-8.11809E-7*T**3+1270*T**(-1);
      1800.00  Y  -259131.4+337.305*T-55.75758*T*LN(T)
       +2.20246E-3*T**2-7.80093E-7*T**3;
      3000.00  N !
$ NiO(g)
 FUNCTION F13213T    2.98150E+02  +275156.638-9.16432523*T-32.674*T*LN(T)
       -0.00254775*T**2-1.31201667E-07*T**3+109000*T**(-1);
       700.00  Y  +279389.197-44.4518849*T-27.903*T*LN(T)
       -0.00350505*T**2-5.10013333E-07*T**3-458630*T**(-1);
      1300.00  Y  +295728.644-209.613503*T-4.215*T*LN(T)
       -0.0179776*T**2+1.09025167E-06*T**3-2390490*T**(-1);
      2400.00  Y  +206797.992+271.404115*T-66.93201*T*LN(T)
       +0.0014191*T**2-2.255E-08*T**3+20851205*T**(-1);
      5400.00  Y  +285045.253+50.7304853*T-40.685*T*LN(T)
       -0.0024736*T**2+8.4875E-08*T**3-22870970*T**(-1);
      6000.00  N !
$ ------------------------------------------------------------------------------
$
$
 LIST-OF-REFERENCE
 NUMBER  SOURCE
  Null   'Unknown source'
  Same   'Same or similar interaction as in the corresponding stable phase'
  REFLAV 'Laves phase convention: G(LAVES,X:X)=+3*GHSERXX+15000'
  90Tay  'J.R. Taylor, A.T. Dinsdale, Z. Metallkde., 81, 354-66(1990); Ni-O'
  91Din  'A.T. Dinsdale, Calphad, 15, 317-425(1991).'
  91Sun  'B. Sundman, J. Phase Equilib., 12, 127-40(1991); Fe-O'
  93Hal  'B. Hallstedt, J. Phase Equilib., 14, 662-75(1993); Al-O'
  95Kow  'M. Kowalski, P.J. Spencer, Calphad, 19, 229-43(1995); Ni-O'
  97SUB  'SGTE substance database, version 1997'
  99Gho  'G. Ghosh, Metall. Mater. Trans. A, 30A, 1481-94(1999),
          SGTE unary database V.5.0, 2009; Ni'
  00SUB  'SGTE substance database, version 2000'
!

File: data/databases/sgte-binary/NiOs-15Che.tdb
$
$ Database for Ni-Os from J. Chen et al. 2015.
$
$ J. Chen, C. Zhang, J. Wang, W. Chen, Y. Tang, L. Zhang, Y. Du,
$ Calphad, 50, 118-25(2015).
$
$ Dataset created 2018.12.24 by Bengt Hallstedt.
$ 2021.02.02: Modified for use with GES6.
$
$ ------------------------------------------------------------------------------
 TEMP-LIM 298.15 6000.00 !
$
$ELEMENT NAME  REF. STATE               ATOMIC MASS H298-H0    S298    !
$
 ELEMENT VA   VACUUM                      0.0          0.0      0.0    ! 
 ELEMENT NI   FCC_A1                     58.69      4787.0     29.7955 ! 
 ELEMENT OS   HCP_A3                    190.20         0.      32.6352 ! 
$ ------------------------------------------------------------------------------
$ Phase definitions
$
 PHASE LIQUID:L % 1 1 !
 CONST LIQUID:L : NI OS : !
$
$ Fcc (cF4) and MeX (cF8)
$
 PHASE FCC_A1 %A 2 1 1 !
 CONST FCC_A1 : NI% OS : VA : !
$
$ Bcc (cI2, Im-3m)
$
 PHASE BCC_A2 %B 2 1 3 !
 CONST BCC_A2 : NI OS : VA : !
$
$ Hcp (hP2, P6_3/mmc) and Me2X (NiAs-type, hP4, P6_3/mmc, B8_1)
$
 PHASE HCP_A3 %A 2 1 0.5 !
 CONST HCP_A3 : NI OS% : VA : !
$ ------------------------------------------------------------------------------
$ Defaults
$
 DEFINE-SYSTEM-DEFAULT ELEMENT 2 !
 DEFAULT-COM DEFINE_SYSTEM_ELEMENT VA !
 TYPE-DEF % SEQ * !
 TYPE-DEF A GES AMEND_PHASE_DESCRIPTION @ MAGNETIC -3 0.28 !
 TYPE-DEF B GES AMEND_PHASE_DESCRIPTION @ MAGNETIC -1 0.4 !
 FUNCTION ZERO      298.15  0;                                         6000 N !
 FUNCTION UN_ASS    298.15  0;                                         6000 N !
 FUNCTION R         298.15  +8.31451;                                  6000 N !
$ ------------------------------------------------------------------------------
$ Element data
$ ------------------------------------------------------------------------------
$ Ni
$
$ FCC_A1 and LIQUID modified in unary 5.0 (slight change in upper T interval)
$ BCT_A5 added in unary 5.0
$
 PAR  G(FCC_A1,NI:VA),,                 +GHSERNI;                3000 N 91Din !
 PAR  TC(FCC_A1,NI:VA),,                  633.00;                3000 N 91Din !
 PAR  BM(FCC_A1,NI:VA),,                    0.52;                3000 N 91Din !
 PAR  G(BCC_A2,NI:VA),,                 +GHSERNI
             +8715.084-3.556*T;                                  3000 N 91Din !
 PAR  TC(BCC_A2,NI:VA),,                  575.00;                3000 N 91Din !
 PAR  BM(BCC_A2,NI:VA),,                    0.85;                3000 N 91Din !
 PAR  G(HCP_A3,NI:VA),,                 +GHSERNI+1046+1.255*T;   3000 N 91Din !
 PAR  TC(HCP_A3,NI:VA),,                  633.00;                3000 N 91Din !
 PAR  BM(HCP_A3,NI:VA),,                    0.52;                3000 N 91Din !
$PAR  G(BCT_A5,NI),,                    +GHSERNI+10023-4.556*T;  3000 N 99Gho !
$PAR  G(CBCC_A12,NI:VA),,               +GHSERNI+3556;           3000 N 91Din !
$PAR  G(CUB_A13,NI:VA),,                +GHSERNI+2092;           3000 N 91Din !
 PAR  G(LIQUID,NI),,                    +GLIQNI;                 3000 N 91Din !
$
 FUNCTION GHSERNI   298.15  -5179.159+117.854*T-22.096*T*LN(T)-0.0048407*T**2;
      1728.00  Y  -27840.62+279.134977*T-43.1*T*LN(T)+1.12754E+31*T**(-9);
      3000.00  N !
 FUNCTION GLIQNI    298.15  +16414.686-9.397*T+GHSERNI-3.82318E-21*T**7;
      1728.00  Y  -9549.817+268.597977*T-43.1*T*LN(T);
      3000.00  N !
 FUNCTION GBCCNI    298.15  +GHSERNI+8715.084-3.556*T;                 6000 N !
$ ------------------------------------------------------------------------------
$ Os
$
$ BCC_A2 revised in unary 4.4
$
 PAR  G(HCP_A3,OS:VA),,                 +GHSEROS;                5500 N 91Din !
 PAR  G(FCC_A1,OS:VA),,                 +GHSEROS+13000-2.5*T;    5500 N 91Din !
 PAR  G(BCC_A2,OS:VA),,                 +GHSEROS+27500-4.4*T;    5500 N 01SGUN !
$PAR  G(BCC_A2,OS:VA),,                 +GHSEROS+43500-9*T;      5500 N 91Din !
 PAR  G(LIQUID,OS),,                    +GLIQOS;                 5500 N 91Din !
$
 FUNCTION GHSEROS   298.15  -7196.978+126.369531*T-23.5710242*T*LN(T)
       -0.00190427*T**2;
      3306.00  Y  +644910.07-1935.2137*T+224.998034*T*LN(T)
       -0.042489827*T**2+1.173861E-06*T**3-3.12569031E+08*T**(-1);
      5500.00  N !
 FUNCTION GLIQOS    298.15  +36460.17-8.473743*T+GHSEROS;
      1000.00  Y  +68715.318-198.324341*T+19.9382156*T*LN(T)
       -0.020464464*T**2+1.014279E-06*T**3-6237261*T**(-1);
      3306.00  Y  -15903.192+336.874526*T-50*T*LN(T);
      5500.00  N !
$ ------------------------------------------------------------------------------
$ Binary system
$
$ J. Chen, C. Zhang, J. Wang, W. Chen, Y. Tang, L. Zhang, Y. Du,
$ Calphad, 50, 118-25(2015).
$
$ Checked against paper and author's tdb. Checked at 6000 K.
$
 PAR  L(LIQUID,NI,OS;0),,               +16713.57;,,                  N 15Che !
$
 PAR  L(FCC_A1,NI,OS:VA;0),,            -2744.77+16.41*T;,,           N 15Che !
 PAR  TC(FCC_A1,NI,OS:VA;0),,           -4463.84;,,                   N 15Che !
 PAR  BM(FCC_A1,NI,OS:VA;0),,              -3.88;,,                   N 15Che !
$
 PAR  L(HCP_A3,NI,OS:VA;0),,            +7655.31+14.9*T;,,            N 15Che !
$
$ Metastable
$
 PAR  L(BCC_A2,NI,OS:VA;0),,            -2744.77+16.41*T;,,           N Same !
$ ------------------------------------------------------------------------------
$
$
 LIST-OF-REFERENCE
 NUMBER  SOURCE
  Null   'Unknown source'
  Same   'Same or similar interaction as in the corresponding stable phase'
  COST   'COST 507 database'
  91Din  'A.T. Dinsdale, Calphad, 15, 317-425(1991).'
  99Gho  'G. Ghosh, Metall. Mater. Trans. A, 30A, 1481-94(1999),
          SGTE unary database V.5.0, 2009; Ni'
  01SGUN 'SGTE unary database V.4.4, 2001.'
  15Che  'J. Chen, C. Zhang, J. Wang, W. Chen, Y. Tang, L. Zhang, Y. Du,
          Calphad, 50, 118-25(2015); Ni-Os'
!

File: data/databases/sgte-binary/NiP-15Mie.tdb
$
$ Database for Ni-P from J. Miettinen and G. Vassilev 2015.
$
$ J. Miettinen, G. Vassilev, J. Phase Equilib. Diffus, 36, 78-87(2015).
$
$ Dataset created 2023.11.21 by Bengt Hallstedt.
$
$ There is an inverse miscibility gap with a minimum at 4634 K and x(P)=0.50.
$
$ ------------------------------------------------------------------------------
 TEMP-LIM 298.15 6000.00 !
$
$ELEMENT NAME  REF. STATE               ATOMIC MASS H298-H0    S298    !
$
 ELEMENT VA   VACUUM                      0.0          0.0      0.0    ! 
 ELEMENT NI   FCC_A1                     58.69      4787.0     29.7955 ! 
 ELEMENT P    WHITE_P                    30.97376   5360.0     41.09   ! 
$ ------------------------------------------------------------------------------
$ Phase definitions
$
 PHASE LIQUID:L % 1 1 !
 CONST LIQUID:L : NI P : !
$
$ Fcc (cF4, Fm-3m) and MeX (cF8, Fm-3m)
$
 PHASE FCC_A1 %A 2 1 1 !
 CONST FCC_A1 : NI% P : VA : !
$
$ Bcc (cI2, Im-3m)
$
 PHASE BCC_A2 %B 2 1 3 !
 CONST BCC_A2 : NI P : VA : !
$
$ Hcp (hP2, P6_3/mmc) and Me2X (NiAs-type, hP4, P6_3/mmc, B8_1)
$
 PHASE HCP_A3 %A 2 1 0.5 !
 CONST HCP_A3 : NI P : VA : !
$
$ Structure not well defined
$
 PHASE WHITE_P % 1 1 !
 CONST WHITE_P : P : !
$
$ Structure not well defined
$
 PHASE RED_P % 1 1 !
 CONST RED_P : P : !
$
$ Prototype Ni3P (tI32, I-4)
$
 PHASE M3P_D0E % 2 3 1 !
 CONST M3P_D0E : NI : P : !
$
$ Prototype ? (hP168, P-3)
$
 PHASE NI5P2_L % 2 5 2 !
 CONST NI5P2_L : NI : P : !
$
 PHASE NI5P2_H % 2 5 2 !
 CONST NI5P2_H : NI : P : !
$
$ Prototype ? (tI34, I4/m)
$
 PHASE NI12P5_L % 2 12 5 !
 CONST NI12P5_L : NI : P : !
$
 PHASE NI12P5_H % 2 12 5 !
 CONST NI12P5_H : NI : P : !
$
$ Prototype Fe2P (hP9, P-62m)
$
 PHASE M2P_C22 % 2 2 1 !
 CONST M2P_C22 : NI : P : !
$ ------------------------------------------------------------------------------
$ Defaults
$
 DEFINE-SYSTEM-DEFAULT ELEMENT 2 !
 DEFAULT-COM DEFINE_SYSTEM_ELEMENT VA !
 TYPE-DEF % SEQ * !
 TYPE-DEF A GES AMEND_PHASE_DESCRIPTION @ MAGNETIC -3 0.28 !
 TYPE-DEF B GES AMEND_PHASE_DESCRIPTION @ MAGNETIC -1 0.4 !
 FUNCTION ZERO      298.15  0;                                         6000 N !
 FUNCTION UN_ASS    298.15  0;                                         6000 N !
$ ------------------------------------------------------------------------------
$ Element data
$ ------------------------------------------------------------------------------
$ Ni
$
$ FCC_A1 and LIQUID modified in unary 5.0 (slight change in upper T interval)
$ BCT_A5 added in unary 5.0
$
 PAR  G(FCC_A1,NI:VA),,                 +GHSERNI;                3000 N 91Din !
 PAR  TC(FCC_A1,NI:VA),,                  633.00;                3000 N 91Din !
 PAR  BM(FCC_A1,NI:VA),,                    0.52;                3000 N 91Din !
 PAR  G(BCC_A2,NI:VA),,                 +GHSERNI
             +8715.084-3.556*T;                                  3000 N 91Din !
 PAR  TC(BCC_A2,NI:VA),,                  575.00;                3000 N 91Din !
 PAR  BM(BCC_A2,NI:VA),,                    0.85;                3000 N 91Din !
 PAR  G(HCP_A3,NI:VA),,                 +GHSERNI+1046+1.255*T;   3000 N 91Din !
 PAR  TC(HCP_A3,NI:VA),,                  633.00;                3000 N 91Din !
 PAR  BM(HCP_A3,NI:VA),,                    0.52;                3000 N 91Din !
$PAR  G(BCT_A5,NI),,                    +GHSERNI+10023-4.556*T;  3000 N 99Gho !
$PAR  G(CBCC_A12,NI:VA),,               +GHSERNI+3556;           3000 N 91Din !
$PAR  G(CUB_A13,NI:VA),,                +GHSERNI+2092;           3000 N 91Din !
 PAR  G(LIQUID,NI),,                    +GLIQNI;                 3000 N 91Din !
$
 FUNCTION GHSERNI   298.15  -5179.159+117.854*T-22.096*T*LN(T)-0.0048407*T**2;
      1728.00  Y  -27840.62+279.134977*T-43.1*T*LN(T)+1.12754E+31*T**(-9);
      3000.00  N !
 FUNCTION GLIQNI    298.15  +16414.686-9.397*T+GHSERNI-3.82318E-21*T**7;
      1728.00  Y  -9549.817+268.597977*T-43.1*T*LN(T);
      3000.00  N !
 FUNCTION GBCCNI    298.15  +GHSERNI+8715.084-3.556*T;                 6000 N !
$ ------------------------------------------------------------------------------
$ P
$
$ RHOMBOHEDRAL_A7 added in unary 4.4
$
 PAR  G(WHITE_P,P)              250.00  +GHSERPP;                3000 N 91Din !
 PAR  G(RED_P,P)                250.00  +GREDPP;                 3000 N 91Din !
 PAR  G(FCC_A1,P:VA)            250.00  +GREDPP+36819-13.138*T;  3000 N 91Din !
 PAR  G(BCC_A2,P:VA)            250.00  +GREDPP+44768.8-13.26*T; 3000 N 91Din !
$PAR  G(RHOMBOHEDRAL_A7,P)      250.00  +GHSERPP-188+0.12527*T;  3000 N 01SGUN !
 PAR  G(LIQUID,P)               250.00  +GLIQPP;                 3000 N 91Din !
$
 FUNCTION GHSERPP   250.00  -43821.799+1026.69389*T-178.426*T*LN(T)
       +0.290708*T**2-1.04022667E-04*T**3+1632695*T**(-1);
       317.30  Y  -9587.448+152.341487*T-28.7335301*T*LN(T)
       +0.001715669*T**2-2.2829E-07*T**3+172966*T**(-1);
      1000.00  Y  -8093.075+135.876831*T-26.326*T*LN(T);
      3000.00  N !
 FUNCTION GREDPP    250.00  -25976.559+148.672002*T-25.55*T*LN(T)
       +0.0034121*T**2-2.418867E-06*T**3+160095*T**(-1);
       500.00  Y  -21723.721+77.671737*T-14.368*T*LN(T)
       -0.00957685*T**2+3.93917E-07*T**3-141375*T**(-1);
       852.35  Y  -119408.413+1026.02962*T-149.449556*T*LN(T)
       +0.067272364*T**2-6.651929E-06*T**3+12495943*T**(-1);
      1500.00  Y  -16431.044+17.96235*T+GHSERPP;
      3000.00  N !
 FUNCTION GLIQPP    250.00  -26316.111+434.930931*T-70.7440584*T*LN(T)
       -0.002898936*T**2+3.9049371E-05*T**3+1141147*T**(-1);
       317.30  Y  -7232.449+133.291873*T-26.326*T*LN(T);
      3000.00  N !
$ ------------------------------------------------------------------------------
$ Binary system
$
$ J. Miettinen, G. Vassilev, J. Phase Equilib. Diffus, 36, 78-87(2015).
$
$ Checked against paper and author's tdb. Checked at 6000 K.
$
$ There is an inverse miscibility gap with a minimum at 4634 K and x(P)=0.50.
$
 PAR  L(LIQUID,NI,P;0),,                -326000+78*T;,,               N 15Mie !
 PAR  L(LIQUID,NI,P;1),,                +ZERO;,,                      N 15Mie !
 PAR  L(LIQUID,NI,P;2),,                +83500-27*T;,,                N 15Mie !
$
 PAR  L(FCC_A1,NI,P:VA;0),,             -171000+19*T;,,               N 15Mie !
$
 PAR  G(M3P_D0E,NI:P),,                 +3*GHSERNI+GHSERPP+GPRED
             -203560+18.82*T;,,                                       N 15Mie !
 PAR  G(NI5P2_L,NI:P),,                 +5*GHSERNI+2*GHSERPP+2*GPRED
             -388860+26.39*T;,,                                       N 15Mie !
 PAR  G(NI5P2_H,NI:P),,                 +5*GHSERNI+2*GHSERPP+2*GPRED
             -355430+0.7*T;,,                                         N 15Mie !
 PAR  G(NI12P5_L,NI:P),,                +12*GHSERNI+5*GHSERPP+5*GPRED
             -953800+57.51*T;,,                                       N 15Mie !
 PAR  G(NI12P5_H,NI:P),,                +12*GHSERNI+5*GHSERPP+5*GPRED
             -910400+23.44*T;,,                                       N 15Mie !
 PAR  G(M2P_C22,NI:P),,                 +2*GHSERNI+GHSERPP+GPRED
             -175320+5.05*T;,,                                        N 15Mie !
$
$ Metastable
$
 PAR  L(BCC_A2,NI,P:VA;0),,             -171000+19*T;,,               N 15Mie !
 PAR  L(HCP_A3,NI,P:VA;0),,             -171000+19*T;,,               N Same !
$
 FUNCTION GPRED     298.15  -21222+60.905*T-5.782*T*LN(T)
       +0.001705*T**2;
      6000.00  N !
$ ------------------------------------------------------------------------------
$
 ASSESSED_SYSTEM
  NI-P(TDB -* +LIQUID +FCC_A1 +M3P_D0E M2P_C22 +NI2P5_L +NI2P5_H +NI12P5_L
    +NI12P5_H +RED_P +WHITE_P ;P3 TMM:300/2000 STP.3/1000) !
$
$
 LIST-OF-REFERENCE
 NUMBER  SOURCE
  Null   'Unknown source'
  Same   'Same or similar interaction as in the corresponding stable phase'
  REFLAV 'Laves phase convention: G(LAVES,X:X)=+3*GHSERXX+15000'
  91Din  'A.T. Dinsdale, Calphad, 15, 317-425(1991).'
  99Gho  'G. Ghosh, Metall. Mater. Trans. A, 30A, 1481-94(1999),
          SGTE unary database V.5.0, 2009; Ni'
  01SGUN 'SGTE unary database V.4.4, 2001.'
  15Mie  'J. Miettinen, G. Vassilev,
          J. Phase Equilib. Diffus, 36, 78-87(2015); Ni-P'
!

File: data/databases/sgte-binary/NiP-89NPL.tdb
$
$ Database for Ni-P from NPL 1989
$
$ NPL, unpublished, 1989.
$
$ Dataset created 2013.04.06 by Bengt Hallstedt.
$ 2021.02.02: Modified for use with GES6.
$
$ Included in SGTE Solution Database V 5.0, 2011
$
$ There is an inverse miscibility gap with a minimum at x(P)=0.50 and 5885 K.
$
$ ------------------------------------------------------------------------------
 TEMP-LIM 298.15 6000.00 !
$
$ELEMENT NAME  REF. STATE               ATOMIC MASS H298-H0    S298    !
$
 ELEMENT VA   VACUUM                      0.0          0.0      0.0    ! 
 ELEMENT NI   FCC_A1                     58.69      4787.0     29.7955 ! 
 ELEMENT P    WHITE_P                    30.97376   5360.0     41.09   ! 
$ ------------------------------------------------------------------------------
$ Phase definitions
$
 PHASE LIQUID:L % 1 1 !
 CONST LIQUID:L : NI P : !
$
$ Fcc (cF4, Fm-3m) and MeX (cF8, Fm-3m)
$
 PHASE FCC_A1 %A 2 1 1 !
 CONST FCC_A1 : NI% P : VA : !
$
$ Bcc (cI2, Im-3m)
$
 PHASE BCC_A2 %B 2 1 3 !
 CONST BCC_A2 : NI P : VA : !
$
$ Hcp (hP2, P6_3/mmc) and Me2X (NiAs-type, hP4, P6_3/mmc, B8_1)
$
 PHASE HCP_A3 %A 2 1 0.5 !
 CONST HCP_A3 : NI P : VA : !
$
$ Structure not well defined
$
 PHASE WHITE_P % 1 1 !
 CONST WHITE_P : P : !
$
$ Structure not well defined
$
 PHASE RED_P % 1 1 !
 CONST RED_P : P : !
$
$ Prototype Ni3P (tI32, I-4)
$
 PHASE M3P_D0E % 2 3 1 !
 CONST M3P_D0E : NI : P : !
$
$ Prototype Fe2P (hP9, P-62m)
$
 PHASE M2P_C22 % 2 2 1 !
 CONST M2P_C22 : NI : P : !
$
$ Prototype ? (hP168, P-3)
$
 PHASE NI5P2_L % 2 5 2 !
 CONST NI5P2_L : NI : P : !
$
 PHASE NI5P2_H % 2 5 2 !
 CONST NI5P2_H : NI : P : !
$
$ Prototype ? (tI34, I4/m)
$
 PHASE NI12P5 % 2 12 5 !
 CONST NI12P5 : NI : P : !
$
$ Prototype Ni5P4 (hP36, P6_3mc)
$
 PHASE NI6P5 % 2 6 5 !
 CONST NI6P5 : NI : P : !
$ ------------------------------------------------------------------------------
$ Defaults
$
 DEFINE-SYSTEM-DEFAULT ELEMENT 2 !
 DEFAULT-COM DEFINE_SYSTEM_ELEMENT VA !
 TYPE-DEF % SEQ * !
 TYPE-DEF A GES AMEND_PHASE_DESCRIPTION @ MAGNETIC -3 0.28 !
 TYPE-DEF B GES AMEND_PHASE_DESCRIPTION @ MAGNETIC -1 0.4 !
 FUNCTION ZERO      298.15  0;                                         6000 N !
 FUNCTION UN_ASS    298.15  0;                                         6000 N !
$ ------------------------------------------------------------------------------
$ Element data
$ ------------------------------------------------------------------------------
$ Ni
$
$ FCC_A1 and LIQUID modified in unary 5.0 (slight change in upper T interval)
$ BCT_A5 added in unary 5.0
$
 PAR  G(FCC_A1,NI:VA),,                 +GHSERNI;                3000 N 91Din !
 PAR  TC(FCC_A1,NI:VA),,                  633.00;                3000 N 91Din !
 PAR  BM(FCC_A1,NI:VA),,                    0.52;                3000 N 91Din !
 PAR  G(BCC_A2,NI:VA),,                 +GHSERNI
             +8715.084-3.556*T;                                  3000 N 91Din !
 PAR  TC(BCC_A2,NI:VA),,                  575.00;                3000 N 91Din !
 PAR  BM(BCC_A2,NI:VA),,                    0.85;                3000 N 91Din !
 PAR  G(HCP_A3,NI:VA),,                 +GHSERNI+1046+1.255*T;   3000 N 91Din !
 PAR  TC(HCP_A3,NI:VA),,                  633.00;                3000 N 91Din !
 PAR  BM(HCP_A3,NI:VA),,                    0.52;                3000 N 91Din !
$PAR  G(BCT_A5,NI),,                    +GHSERNI+10023-4.556*T;  3000 N 99Gho !
$PAR  G(CBCC_A12,NI:VA),,               +GHSERNI+3556;           3000 N 91Din !
$PAR  G(CUB_A13,NI:VA),,                +GHSERNI+2092;           3000 N 91Din !
 PAR  G(LIQUID,NI),,                    +GLIQNI;                 3000 N 91Din !
$
 FUNCTION GHSERNI   298.15  -5179.159+117.854*T-22.096*T*LN(T)-0.0048407*T**2;
      1728.00  Y  -27840.62+279.134977*T-43.1*T*LN(T)+1.12754E+31*T**(-9);
      3000.00  N !
 FUNCTION GLIQNI    298.15  +16414.686-9.397*T+GHSERNI-3.82318E-21*T**7;
      1728.00  Y  -9549.817+268.597977*T-43.1*T*LN(T);
      3000.00  N !
 FUNCTION GBCCNI    298.15  +GHSERNI+8715.084-3.556*T;                 6000 N !
$ ------------------------------------------------------------------------------
$ P
$
$ RHOMBOHEDRAL_A7 added in unary 4.4
$
 PAR  G(WHITE_P,P)              250.00  +GHSERPP;                3000 N 91Din !
 PAR  G(RED_P,P)                250.00  +GREDPP;                 3000 N 91Din !
 PAR  G(FCC_A1,P:VA)            250.00  +GREDPP+36819-13.138*T;  3000 N 91Din !
 PAR  G(BCC_A2,P:VA)            250.00  +GREDPP+44768.8-13.26*T; 3000 N 91Din !
$PAR  G(RHOMBOHEDRAL_A7,P)      250.00  +GHSERPP-188+0.12527*T;  3000 N 01SGUN !
 PAR  G(LIQUID,P)               250.00  +GLIQPP;                 3000 N 91Din !
$
 FUNCTION GHSERPP   250.00  -43821.799+1026.69389*T-178.426*T*LN(T)
       +0.290708*T**2-1.04022667E-04*T**3+1632695*T**(-1);
       317.30  Y  -9587.448+152.341487*T-28.7335301*T*LN(T)
       +0.001715669*T**2-2.2829E-07*T**3+172966*T**(-1);
      1000.00  Y  -8093.075+135.876831*T-26.326*T*LN(T);
      3000.00  N !
 FUNCTION GREDPP    250.00  -25976.559+148.672002*T-25.55*T*LN(T)
       +0.0034121*T**2-2.418867E-06*T**3+160095*T**(-1);
       500.00  Y  -21723.721+77.671737*T-14.368*T*LN(T)
       -0.00957685*T**2+3.93917E-07*T**3-141375*T**(-1);
       852.35  Y  -119408.413+1026.02962*T-149.449556*T*LN(T)
       +0.067272364*T**2-6.651929E-06*T**3+12495943*T**(-1);
      1500.00  Y  -16431.044+17.96235*T+GHSERPP;
      3000.00  N !
 FUNCTION GLIQPP    250.00  -26316.111+434.930931*T-70.7440584*T*LN(T)
       -0.002898936*T**2+3.9049371E-05*T**3+1141147*T**(-1);
       317.30  Y  -7232.449+133.291873*T-26.326*T*LN(T);
      3000.00  N !
$ ------------------------------------------------------------------------------
$ Binary system
$
$ NPL, unpublished, 1989.
$
$ Included in SGTE Solution Database V 5.0, 2011
$
$ Checked against SGSOL. Checked at 6000 K.
$
$ There is an inverse miscibility gap with a minimum at x(P)=0.50 and 5885 K.
$
 PAR  L(LIQUID,NI,P;0),,                -271750+64.8*T;,,             N 89NPL !
 PAR  L(LIQUID,NI,P;1),,                +ZERO;,,                      N 89NPL !
 PAR  L(LIQUID,NI,P;2),,                +40000-4.8*T;,,               N 89NPL !
$
 PAR  L(FCC_A1,NI,P:VA;0),,             -140000+15*T;,,               N 89NPL !
$
 PAR  G(M3P_D0E,NI:P),,                 -234329.47+753.27046*T
             -125.49*T*LN(T)+1.3E-3*T**2+840000*T**(-1);,,            N 89NPL !
 PAR  G(M2P_C22,NI:P),,                 -197850.086+549.344788*T
             -92.83*T*LN(T)+0.48E-3*T**2+630000*T**(-1);,,            N 89NPL !
 PAR  G(NI5P2_L,NI:P),,                 -448177.403+1311.05368*T
             -218.29*T*LN(T)+1.7E-3*T**2+1470000*T**(-1);,,           N 89NPL !
 PAR  G(NI5P2_H,NI:P),,                 -384027.023+1261.67827*T
             -218.29*T*LN(T)+1.7E-3*T**2+1470000*T**(-1);,,           N 89NPL !
 PAR  G(NI12P5,NI:P),,                  -1080939.8+3163.13207*T
             -530.1329*T*LN(T)+4.128571E-3*T**2+3570000*T**(-1);,,    N 89NPL !
 PAR  G(NI6P5,NI:P),,                   -830179.965+1987.07039*T
             -333.1*T*LN(T)-1.415E-3*T**2+2310000*T**(-1);,,          N 89NPL !
$
$ Metastable
$
 PAR  L(BCC_A2,NI,P:VA;0),,             +ZERO;,,                      N 89NPL !
$ ------------------------------------------------------------------------------
$
 ASSESSED_SYSTEM
  NI-P(TDB -* +LIQUID +FCC_A1 +M3P_D0E M2P_C22 +NI2P5_L +NI2P5_H +NI12P5
    +NI6P5 +RED_P +WHITE_P ;P3 TMM:300/2000 STP.3/1000) !
$
$
 LIST-OF-REFERENCE
 NUMBER  SOURCE
  Null   'Unknown source'
  Same   'Same or similar interaction as in the corresponding stable phase'
  REFLAV 'Laves phase convention: G(LAVES,X:X)=+3*GHSERXX+15000'
  89NPL  'NPL, unpublished, 1989; Ni-P'
  91Din  'A.T. Dinsdale, Calphad, 15, 317-425(1991).'
  99Gho  'G. Ghosh, Metall. Mater. Trans. A, 30A, 1481-94(1999),
          SGTE unary database V.5.0, 2009; Ni'
  01SGUN 'SGTE unary database V.4.4, 2001.'
!

File: data/databases/sgte-binary/NiP-99Shi.tdb
$
$ Database for Ni-P from J.-H. Shim et al. 1999
$
$ J.-H. Shim, H.-J. Chung, D.N. Lee, J. Alloys Compd., 282, 175-81(1999).
$
$ Dataset created 2010.02.15 by Bengt Hallstedt.
$ 2021.02.02: Modified for use with GES6.
$
$ The parameters do not quite reproduce invariant equilibria with Ni5P2.
$ The congruent melting temperature is 1436 K instead of 1446 K in the paper.
$ The Ni5P2 + Ni12P5 + Liquid equilibrium is at 1423 K instead of 1399 K.
$ Ni5P2 is not stable below 425 K.
$
$ There is an inverse miscibility gap with a minimum at x(P)=0.94 and 1514 K.
$ Fcc becomes stable again above 3865 K at x(P)=0.6.
$
$ ------------------------------------------------------------------------------
 TEMP-LIM 298.15 6000.00 !
$
$ELEMENT NAME  REF. STATE               ATOMIC MASS H298-H0    S298    !
$
 ELEMENT VA   VACUUM                      0.0          0.0      0.0    ! 
 ELEMENT NI   FCC_A1                     58.69      4787.0     29.7955 ! 
 ELEMENT P    WHITE_P                    30.97376   5360.0     41.09   ! 
$ ------------------------------------------------------------------------------
$ Phase definitions
$
 PHASE LIQUID:L % 1 1 !
 CONST LIQUID:L : NI P : !
$
$ Fcc (cF4, Fm-3m) and MeX (cF8, Fm-3m)
$
 PHASE FCC_A1 %A 2 1 1 !
 CONST FCC_A1 : NI% P : VA : !
$
$ Bcc (cI2, Im-3m)
$
 PHASE BCC_A2 %B 2 1 3 !
 CONST BCC_A2 : NI P : VA : !
$
$ Hcp (hP2, P6_3/mmc) and Me2X (NiAs-type, hP4, P6_3/mmc, B8_1)
$
 PHASE HCP_A3 %A 2 1 0.5 !
 CONST HCP_A3 : NI P : VA : !
$
$ Structure not well defined
$
 PHASE WHITE_P % 1 1 !
 CONST WHITE_P : P : !
$
$ Structure not well defined
$
 PHASE RED_P % 1 1 !
 CONST RED_P : P : !
$
$ Prototype Ni3P (tI32, I-4)
$
 PHASE M3P_D0E % 2 3 1 !
 CONST M3P_D0E : NI : P : !
$
$ Prototype Fe2P (hP9, P-62m)
$
 PHASE M2P_C22 % 2 2 1 !
 CONST M2P_C22 : NI : P : !
$
$ Prototype ? (hP168, P-3)
$
 PHASE NI5P2_L % 2 0.714 0.286 !
 CONST NI5P2_L : NI : P : !
$
 PHASE NI5P2_H % 2 0.714 0.286 !
 CONST NI5P2_H : NI : P : !
$
$ Prototype ? (tI34, I4/m)
$
 PHASE NI12P5_L % 2 0.706 0.294 !
 CONST NI12P5_L : NI : P : !
$
 PHASE NI12P5_H % 2 0.706 0.294 !
 CONST NI12P5_H : NI : P : !
$ ------------------------------------------------------------------------------
$ Defaults
$
 DEFINE-SYSTEM-DEFAULT ELEMENT 2 !
 DEFAULT-COM DEFINE_SYSTEM_ELEMENT VA !
 TYPE-DEF % SEQ * !
 TYPE-DEF A GES AMEND_PHASE_DESCRIPTION @ MAGNETIC -3 0.28 !
 TYPE-DEF B GES AMEND_PHASE_DESCRIPTION @ MAGNETIC -1 0.4 !
 FUNCTION ZERO      298.15  0;                                         6000 N !
 FUNCTION UN_ASS    298.15  0;                                         6000 N !
$ ------------------------------------------------------------------------------
$ Element data
$ ------------------------------------------------------------------------------
$ Ni
$
$ FCC_A1 and LIQUID modified in unary 5.0 (slight change in upper T interval)
$ BCT_A5 added in unary 5.0
$
 PAR  G(FCC_A1,NI:VA),,                 +GHSERNI;                3000 N 91Din !
 PAR  TC(FCC_A1,NI:VA),,                  633.00;                3000 N 91Din !
 PAR  BM(FCC_A1,NI:VA),,                    0.52;                3000 N 91Din !
 PAR  G(BCC_A2,NI:VA),,                 +GHSERNI
             +8715.084-3.556*T;                                  3000 N 91Din !
 PAR  TC(BCC_A2,NI:VA),,                  575.00;                3000 N 91Din !
 PAR  BM(BCC_A2,NI:VA),,                    0.85;                3000 N 91Din !
 PAR  G(HCP_A3,NI:VA),,                 +GHSERNI+1046+1.255*T;   3000 N 91Din !
 PAR  TC(HCP_A3,NI:VA),,                  633.00;                3000 N 91Din !
 PAR  BM(HCP_A3,NI:VA),,                    0.52;                3000 N 91Din !
$PAR  G(BCT_A5,NI),,                    +GHSERNI+10023-4.556*T;  3000 N 99Gho !
$PAR  G(CBCC_A12,NI:VA),,               +GHSERNI+3556;           3000 N 91Din !
$PAR  G(CUB_A13,NI:VA),,                +GHSERNI+2092;           3000 N 91Din !
 PAR  G(LIQUID,NI),,                    +GLIQNI;                 3000 N 91Din !
$
 FUNCTION GHSERNI   298.15  -5179.159+117.854*T-22.096*T*LN(T)-0.0048407*T**2;
      1728.00  Y  -27840.62+279.134977*T-43.1*T*LN(T)+1.12754E+31*T**(-9);
      3000.00  N !
 FUNCTION GLIQNI    298.15  +16414.686-9.397*T+GHSERNI-3.82318E-21*T**7;
      1728.00  Y  -9549.817+268.597977*T-43.1*T*LN(T);
      3000.00  N !
 FUNCTION GBCCNI    298.15  +GHSERNI+8715.084-3.556*T;                 6000 N !
$ ------------------------------------------------------------------------------
$ P
$
$ RHOMBOHEDRAL_A7 added in unary 4.4
$
 PAR  G(WHITE_P,P)              250.00  +GHSERPP;                3000 N 91Din !
 PAR  G(RED_P,P)                250.00  +GREDPP;                 3000 N 91Din !
 PAR  G(FCC_A1,P:VA)            250.00  +GREDPP+36819-13.138*T;  3000 N 91Din !
 PAR  G(BCC_A2,P:VA)            250.00  +GREDPP+44768.8-13.26*T; 3000 N 91Din !
$PAR  G(RHOMBOHEDRAL_A7,P)      250.00  +GHSERPP-188+0.12527*T;  3000 N 01SGUN !
 PAR  G(LIQUID,P)               250.00  +GLIQPP;                 3000 N 91Din !
$
 FUNCTION GHSERPP   250.00  -43821.799+1026.69389*T-178.426*T*LN(T)
       +0.290708*T**2-1.04022667E-04*T**3+1632695*T**(-1);
       317.30  Y  -9587.448+152.341487*T-28.7335301*T*LN(T)
       +0.001715669*T**2-2.2829E-07*T**3+172966*T**(-1);
      1000.00  Y  -8093.075+135.876831*T-26.326*T*LN(T);
      3000.00  N !
 FUNCTION GREDPP    250.00  -25976.559+148.672002*T-25.55*T*LN(T)
       +0.0034121*T**2-2.418867E-06*T**3+160095*T**(-1);
       500.00  Y  -21723.721+77.671737*T-14.368*T*LN(T)
       -0.00957685*T**2+3.93917E-07*T**3-141375*T**(-1);
       852.35  Y  -119408.413+1026.02962*T-149.449556*T*LN(T)
       +0.067272364*T**2-6.651929E-06*T**3+12495943*T**(-1);
      1500.00  Y  -16431.044+17.96235*T+GHSERPP;
      3000.00  N !
 FUNCTION GLIQPP    250.00  -26316.111+434.930931*T-70.7440584*T*LN(T)
       -0.002898936*T**2+3.9049371E-05*T**3+1141147*T**(-1);
       317.30  Y  -7232.449+133.291873*T-26.326*T*LN(T);
      3000.00  N !
$ ------------------------------------------------------------------------------
$ Binary system
$
$ From J.-H. Shim et al 1999 (included in TCFE99)
$
$ J.-H. Shim, H.-J. Chung, D.N. Lee, J. Alloys Compd., 282, 175-81(1999).
$
$ Checked against paper. Checked at 6000 K.
$
$ The parameters do not quite reproduce invariant equilibria with Ni5P2.
$ The congruent melting temperature is 1436 K instead of 1446 K in the paper.
$ The Ni5P2 + Ni12P5 + Liquid equilibrium is at 1423 K instead of 1399 K.
$ Ni5P2 is not stable below 425 K.
$
$ There is an inverse miscibility gap with a minimum at x(P)=0.94 and 1514 K.
$ Fcc becomes stable again above 3865 K at x(P)=0.6.
$
 PAR  L(LIQUID,NI,P;0),,                -381589.0+79.1144*T;,,        N 99Shi !
 PAR  L(LIQUID,NI,P;1),,                +104201.3-90.7228*T;,,        N 99Shi !
 PAR  L(LIQUID,NI,P;2),,                +78364.1;,,                   N 99Shi !
$
 PAR  L(FCC_A1,NI,P:VA;0),,             -176522.3-8.6002*T;,,         N 99Shi !
$
 PAR  G(M3P_D0E,NI:P),,                 +3*GHSERNI+GREDPP
             -201532.4-13.8632*T;,,                                   N 99Shi !
 PAR  G(M2P_C22,NI:P),,                 +2*GHSERNI+GREDPP
             -188371.2-13.2747*T;,,                                   N 99Shi !
 PAR  G(NI5P2_L,NI:P),,                 +0.714*GHSERNI+0.286*GREDPP
             -55392.7-5.0530*T;,,                                     N 99Shi !
 PAR  G(NI5P2_H,NI:P),,                 +0.714*GHSERNI+0.286*GREDPP
             -55292.7-5.1300*T;,,                                     N 99Shi !
 PAR  G(NI12P5_L,NI:P),,                +0.706*GHSERNI+0.294*GREDPP
             -56690.6-4.9716*T;,,                                     N 99Shi !
 PAR  G(NI12P5_H,NI:P),,                +0.706*GHSERNI+0.294*GREDPP
             -56590.6-5.0501*T;,,                                     N 99Shi !
$
$ Metastable
$
 PAR  L(BCC_A2,NI,P:VA;0),,             -176522.3-8.6002*T;,,         N Same !
 PAR  L(HCP_A3,NI,P:VA;0),,             -176522.3-8.6002*T;,,         N Same !
$ ------------------------------------------------------------------------------
$
 ASSESSED_SYSTEM
  NI-P(TDB -* +LIQUID +FCC_A1 +M3P_D0E M2P_C22 +NI2P5_L +NI2P5_H +NI12P5_L
    +NI12P5_H +RED_P +WHITE_P ;P3 TMM:300/2000 STP.3/1000) !
$
$
 LIST-OF-REFERENCE
 NUMBER  SOURCE
  Null   'Unknown source'
  Same   'Same or similar interaction as in the corresponding stable phase'
  REFLAV 'Laves phase convention: G(LAVES,X:X)=+3*GHSERXX+15000'
  91Din  'A.T. Dinsdale, Calphad, 15, 317-425(1991).'
  99Gho  'G. Ghosh, Metall. Mater. Trans. A, 30A, 1481-94(1999),
          SGTE unary database V.5.0, 2009; Ni'
  99Shi  'J.-H. Shim, H.-J. Chung, D.N. Lee,
          J. Alloys Compd., 282, 175-81(1999); Ni-P'
  01SGUN 'SGTE unary database V.4.4, 2001.'
!
