Repository: orchid-calphad/orchid-project.org

# orchid-project.org

Website and released data of **ORCHID** (Open Repository for CALPHAD Hypotheses, Intelligence, and Discovery),
served by GitHub Pages at https://orchid-project.org. Releases are archived on Zenodo (one DOI per version).

- `index.html`, `catalog/`, `best-practices.html` — static, self-contained pages (generated in the ORCHID tooling).
- `data/` — released data: catalog, redistributable TDB files, convex hulls. Licences: `data/LICENSES.md`, `data/NOTICE.md`.
- `llms.txt`, `data/croissant.json`, `CITATION.cff`, `.zenodo.json` — machine-readable metadata.

Only data with clear redistribution rights are published.

File: data/databases/sgte-binary/NiPr-05Hua.tdb
$
$ Database for Ni-Pr from M. Huang and T.A. Lograsso 2005.
$
$ M. Huang, T.A. Lograsso, J. Alloys Compd., 395, 75-79(2005).
$
$ Dataset created 2017.12.16 by Bengt Hallstedt.
$ 2021.02.02: Modified for use with GES6.
$
$ There is an inverse miscibility gap with a minimum at 5910 K and x(Pr)=0.19.
$
$ ------------------------------------------------------------------------------
 TEMP-LIM 298.15 6000.00 !
$
$ELEMENT NAME  REF. STATE               ATOMIC MASS H298-H0    S298    !
$
 ELEMENT VA   VACUUM                      0.0          0.0      0.0    ! 
 ELEMENT NI   FCC_A1                     58.69      4787.0     29.7955 ! 
 ELEMENT PR   DHCP                      140.9077    7418.232   73.9313 ! 
$ ------------------------------------------------------------------------------
$ Phase definitions
$
 PHASE LIQUID:L % 1 1 !
 CONST LIQUID:L : NI PR : !
$
$ Fcc (cF4, Fm-3m) and MeX (cF8, Fm-3m)
$
 PHASE FCC_A1 %A 2 1 1 !
 CONST FCC_A1 : NI% PR : VA : !
$
$ Bcc (cI2, Im-3m)
$
 PHASE BCC_A2 %B 2 1 3 !
 CONST BCC_A2 : NI PR% : VA : !
$
$ Hcp (hP2, P6_3/mmc) and Me2X (NiAs-type, hP4, P6_3/mmc, B8_1)
$
 PHASE HCP_A3 %A 2 1 0.5 !
 CONST HCP_A3 : NI PR : VA : !
$
$ Prototype alpha-La (hP4, P6_3/mmc)
$
 PHASE DHCP % 1 1 !
 CONST DHCP : NI PR% : !
$
$ Prototype CaCu5 (hP6, P6/mmm)
$
 PHASE NI5PR_D2D % 2 5 1 !
 CONST NI5PR_D2D : NI : PR : !
$
$ Prototype Ce2Ni7 (hP36, P6_3/mmc, ht) and Co7Gd2 (hR18, R-3m, lt)
$
 PHASE NI7PR2 % 2 7 2 !
 CONST NI7PR2 : NI : PR : !
$
$ Prototype Ni3Pu (hR12, R-3m)
$
 PHASE NI3PR % 2 3 1 !
 CONST NI3PR : NI : PR : !
$
$ Prototype Cu2Mg (cF24, Fd-3m)
$
 PHASE NI2PR_C15 % 2 2 1 !
 CONST NI2PR_C15 : NI : PR : !
$
$ Prototype CrB (oC8, Cmcm)
$
 PHASE NIPR_B33 % 2 1 1 !
 CONST NIPR_B33 : NI : PR : !
$
$ Prototype Fe3Th7 (hP20, P6_3mc)
$
 PHASE NI3PR7_D102 % 2 3 7 !
 CONST NI3PR7_D102 : NI : PR : !
$
$ Prototype Fe3C (oP16, Pnma)
$
 PHASE NIPR3_D011 % 2 1 3 !
 CONST NIPR3_D011 : NI : PR : !
$ ------------------------------------------------------------------------------
$ Defaults
$
 DEFINE-SYSTEM-DEFAULT ELEMENT 2 !
 DEFAULT-COM DEFINE_SYSTEM_ELEMENT VA !
 TYPE-DEF % SEQ * !
 TYPE-DEF A GES AMEND_PHASE_DESCRIPTION @ MAGNETIC -3 0.28 !
 TYPE-DEF B GES AMEND_PHASE_DESCRIPTION @ MAGNETIC -1 0.4 !
 FUNCTION ZERO      298.15  0;                                         6000 N !
 FUNCTION UN_ASS    298.15  0;                                         6000 N !
 FUNCTION R         298.15  +8.31451;                                  6000 N !
$ ------------------------------------------------------------------------------
$ Element data
$ ------------------------------------------------------------------------------
$ Ni
$
$ FCC_A1 and LIQUID modified in unary 5.0 (slight change in upper T interval)
$ BCT_A5 added in unary 5.0
$ DHCP from 99Du not included in unary
$
 PAR  G(FCC_A1,NI:VA),,                 +GHSERNI;                3000 N 91Din !
 PAR  TC(FCC_A1,NI:VA),,                  633.00;                3000 N 91Din !
 PAR  BM(FCC_A1,NI:VA),,                    0.52;                3000 N 91Din !
 PAR  G(BCC_A2,NI:VA),,                 +GHSERNI
             +8715.084-3.556*T;                                  3000 N 91Din !
 PAR  TC(BCC_A2,NI:VA),,                  575.00;                3000 N 91Din !
 PAR  BM(BCC_A2,NI:VA),,                    0.85;                3000 N 91Din !
 PAR  G(HCP_A3,NI:VA),,                 +GHSERNI+1046+1.255*T;   3000 N 91Din !
 PAR  TC(HCP_A3,NI:VA),,                  633.00;                3000 N 91Din !
 PAR  BM(HCP_A3,NI:VA),,                    0.52;                3000 N 91Din !
 PAR  G(DHCP,NI),,                      +GHSERNI+5000;           3000 N 99Du !
$PAR  G(BCT_A5,NI),,                    +GHSERNI+10023-4.556*T;  3000 N 99Gho !
$PAR  G(CUB_A13,NI:VA),,                +GHSERNI+2092;           3000 N 91Din !
$PAR  G(CBCC_A12,NI:VA),,               +GHSERNI+3556;           3000 N 91Din !
 PAR  G(LIQUID,NI),,                    +GLIQNI;                 3000 N 91Din !
$
 FUNCTION GHSERNI   298.15  -5179.159+117.854*T-22.096*T*LN(T)-0.0048407*T**2;
      1728.00  Y  -27840.62+279.134977*T-43.1*T*LN(T)+1.12754E+31*T**(-9);
      3000.00  N !
 FUNCTION GLIQNI    298.15  +16414.686-9.397*T+GHSERNI-3.82318E-21*T**7;
      1728.00  Y  -9549.817+268.597977*T-43.1*T*LN(T);
      3000.00  N !
 FUNCTION GBCCNI    298.15  +GHSERNI+8715.084-3.556*T;                 6000 N !
$ ------------------------------------------------------------------------------
$ Pr
$
$ FCC_A1 and HCP_A3 from 99Du not included in unary
$ FCC_A1 from 04Du (used in SGSOL 5.0; this value is ABSURD!!!)
$ not included in unary
$ FCC_A1 from 09Wan4 not included in unary (this is not a good value)
$
 PAR  G(DHCP,PR),,                      +GHSERPR;                3800 N 91Din !
 PAR  G(BCC_A2,PR:VA),,                 +GBCCPR;                 3800 N 91Din !
 PAR  G(FCC_A1,PR:VA),,                 +GHSERPR+5000;           3800 N 99Du !
$PAR  G(FCC_A1,PR:VA),,                 +GHSERPR+312707;         3800 N 04Du2 !
$PAR  G(FCC_A1,PR:VA),,                 +GHSERPR+25000;          3800 N 09Wan4 !
 PAR  G(HCP_A3,PR:VA),,                 +GHSERPR+5000;           3800 N 99Du !
 PAR  G(LIQUID,PR),,                    +GLIQPR;                 3800 N 91Din !
$
 FUNCTION GHSERPR   298.15  -18803.379+356.587384*T-68.9176*T*LN(T)
       +0.072929*T**2-2.5184333E-05*T**3+507385*T**(-1);
       500.00  Y  -7246.848+82.427384*T-22.8909*T*LN(T)
       -0.00497126*T**2-1.22951E-06*T**3;
       800.00  Y  +95411.023-1073.55111*T+146.764*T*LN(T)
       -0.1288205*T**2+1.5592233E-05*T**3-11588800*T**(-1);
      1068.00  Y  -481663.131+4234.33311*T-606.120311*T*LN(T)
       +0.305181506*T**2-3.0994702E-05*T**3+70926840*T**(-1);
      1204.00  Y  -20014.678+227.685155*T-42.9697*T*LN(T);
      3800.00  N !
 FUNCTION GBCCPR    298.15  -2863.651+28.274853*T-13.7470527*T*LN(T)
       -0.02284377*T**2+3.542468E-06*T**3-87486*T**(-1);
      1068.00  Y  -11985.919+188.657121*T-38.451*T*LN(T);
      1204.00  Y  +953.224+100.826281*T-26.6824313*T*LN(T)
       -0.004106833*T**2+1.76214E-07*T**3-2473024*T**(-1);
      3800.00  N !
 FUNCTION GLIQPR    298.15  +3848.961-29.099465*T-4.7344931*T*LN(T)
       -0.035119723*T**2+5.427467E-06*T**3-207406*T**(-1);
      1068.00  Y  -10539.574+219.508805*T-42.9697*T*LN(T);
      3800.00  N !
$ ------------------------------------------------------------------------------
$ Binary system
$
$ M. Huang, T.A. Lograsso, J. Alloys Compd., 395, 75-79(2005).
$
$ Checked against paper. Checked at 6000 K.
$
$ There is an inverse miscibility gap with a minimum at 5910 K and x(Pr)=0.19.
$
 PAR  L(LIQUID,NI,PR;0),,               -160016+32.973*T;,,           N 05Hua !
 PAR  L(LIQUID,NI,PR;1),,               -45013+16.587*T;,,            N 05Hua !
 PAR  L(LIQUID,NI,PR;2),,               +19998;,,                     N 05Hua !
$
 PAR  L(FCC_A1,NI,PR:VA;0),,            -1000;,,                      N 05Hua !
 PAR  L(BCC_A2,NI,PR:VA;0),,            -54718;,,                     N 05Hua !
 PAR  L(DHCP,NI,PR;0),,                 -10000;,,                     N 05Hua !
$
 PAR  G(NI5PR_D2D,NI:PR),,              +5*GHSERNI+GHSERPR
             -163770+21.594*T;,,                                      N 05Hua !
 PAR  G(NI7PR2,NI:PR),,                 +7*GHSERNI+2*GHSERPR
             -288900+39.978*T;,,                                      N 05Hua !
 PAR  G(NI3PR,NI:PR),,                  +3*GHSERNI+GHSERPR
             -133648+17.608*T;,,                                      N 05Hua !
 PAR  G(NI2PR_C15,NI:PR),,              +2*GHSERNI+GHSERPR
             -110136+13.536*T;,,                                      N 05Hua !
 PAR  G(NIPR_B33,NI:PR),,               +GHSERNI+GHSERPR
             -89158+21.102*T;,,                                       N 05Hua !
 PAR  G(NI3PR7_D102,NI:PR),,            +3*GHSERNI+7*GHSERPR
             -299480+65.85*T;,,                                       N 05Hua !
 PAR  G(NIPR3_D011,NI:PR),,             +GHSERNI+3*GHSERPR
             -106356+27.628*T;,,                                      N 05Hua !
$
$ Metastable
$
 PAR  L(HCP_A3,NI,PR:VA;0),,            -1000;,,                      N Same !
$ ------------------------------------------------------------------------------
$
$
 LIST-OF-REFERENCE
 NUMBER  SOURCE
  Null   'Unknown source'
  Same   'Same or similar interaction as in the corresponding stable phase'
  COST   'COST 507 database'
  91Din  'A.T. Dinsdale, Calphad, 15, 317-425(1991).'
  99Du   'Z. Du, D. Wang, W. Zhang,
          J. Alloys Compd., 284, 206-12(1999); Ni, Pr'
  99Gho  'G. Ghosh, Metall. Mater. Trans. A, 30A, 1481-94(1999),
          SGTE unary database V.5.0, 2009; Ni'
  04Du2  'Z. Du, C. Guo, D. Lu, J. Alloys Compd., 364, 117-20(2004); Pr'
  05Hua  'M. Huang, T.A. Lograsso, J. Alloys Compd., 395, 75-79(2005); Ni-Pr'
  09Wan4 'C.P. Wang, Z. Lin, X.J. Liu,
          J. Alloys Compd., 469, 123-28(2009); Mn, Pr'
!

File: data/databases/sgte-binary/NiPr-15Rah.tdb
$
$ Database for Ni-Pr from Z. Rahou et al. 2015.
$
$ Z. Rahou, K. Mahdouk, D. Moustain, S. Otmani, S. Kardellass, A. Iddaoudi,
$ N. Selhaoui, J. Alloys Compd., 620, 204-9(2015).
$
$ Dataset created 2017.12.16 by Bengt Hallstedt.
$ 2021.02.02: Modified for use with GES6.
$
$ There is an inverted miscibility gap with a minimum at 2977 K and x(Pr)=0.16.
$
$ ------------------------------------------------------------------------------
 TEMP-LIM 298.15 6000.00 !
$
$ELEMENT NAME  REF. STATE               ATOMIC MASS H298-H0    S298    !
$
 ELEMENT VA   VACUUM                      0.0          0.0      0.0    ! 
 ELEMENT NI   FCC_A1                     58.69      4787.0     29.7955 ! 
 ELEMENT PR   DHCP                      140.9077    7418.232   73.9313 ! 
$ ------------------------------------------------------------------------------
$ Phase definitions
$
 PHASE LIQUID:L % 1 1 !
 CONST LIQUID:L : NI PR : !
$
$ Fcc (cF4, Fm-3m) and MeX (cF8, Fm-3m)
$
 PHASE FCC_A1 %A 2 1 1 !
 CONST FCC_A1 : NI% PR : VA : !
$
$ Bcc (cI2, Im-3m)
$
 PHASE BCC_A2 %B 2 1 3 !
 CONST BCC_A2 : NI PR% : VA : !
$
$ Hcp (hP2, P6_3/mmc) and Me2X (NiAs-type, hP4, P6_3/mmc, B8_1)
$
 PHASE HCP_A3 %A 2 1 0.5 !
 CONST HCP_A3 : NI PR : VA : !
$
$ Prototype alpha-La (hP4, P6_3/mmc)
$
 PHASE DHCP % 1 1 !
 CONST DHCP : NI PR% : !
$
$ Prototype CaCu5 (hP6, P6/mmm)
$
 PHASE NI5PR_D2D % 2 5 1 !
 CONST NI5PR_D2D : NI : PR : !
$
$ Prototype Ce2Ni7 (hP36, P6_3/mmc, ht) and Co7Gd2 (hR18, R-3m, lt)
$
 PHASE NI7PR2 % 2 7 2 !
 CONST NI7PR2 : NI : PR : !
$
$ Prototype Ni3Pu (hR12, R-3m)
$
 PHASE NI3PR % 2 3 1 !
 CONST NI3PR : NI : PR : !
$
$ Prototype Cu2Mg (cF24, Fd-3m)
$
 PHASE NI2PR_C15 % 2 2 1 !
 CONST NI2PR_C15 : NI : PR : !
$
$ Prototype CrB (oC8, Cmcm)
$
 PHASE NIPR_B33 % 2 1 1 !
 CONST NIPR_B33 : NI : PR : !
$
$ Prototype Fe3Th7 (hP20, P6_3mc)
$
 PHASE NI3PR7_D102 % 2 3 7 !
 CONST NI3PR7_D102 : NI : PR : !
$
$ Prototype Fe3C (oP16, Pnma)
$
 PHASE NIPR3_D011 % 2 1 3 !
 CONST NIPR3_D011 : NI : PR : !
$ ------------------------------------------------------------------------------
$ Defaults
$
 DEFINE-SYSTEM-DEFAULT ELEMENT 2 !
 DEFAULT-COM DEFINE_SYSTEM_ELEMENT VA !
 TYPE-DEF % SEQ * !
 TYPE-DEF A GES AMEND_PHASE_DESCRIPTION @ MAGNETIC -3 0.28 !
 TYPE-DEF B GES AMEND_PHASE_DESCRIPTION @ MAGNETIC -1 0.4 !
 FUNCTION ZERO      298.15  0;                                         6000 N !
 FUNCTION UN_ASS    298.15  0;                                         6000 N !
 FUNCTION R         298.15  +8.31451;                                  6000 N !
$ ------------------------------------------------------------------------------
$ Element data
$ ------------------------------------------------------------------------------
$ Ni
$
$ FCC_A1 and LIQUID modified in unary 5.0 (slight change in upper T interval)
$ BCT_A5 added in unary 5.0
$ DHCP from 99Du not included in unary
$
 PAR  G(FCC_A1,NI:VA),,                 +GHSERNI;                3000 N 91Din !
 PAR  TC(FCC_A1,NI:VA),,                  633.00;                3000 N 91Din !
 PAR  BM(FCC_A1,NI:VA),,                    0.52;                3000 N 91Din !
 PAR  G(BCC_A2,NI:VA),,                 +GHSERNI
             +8715.084-3.556*T;                                  3000 N 91Din !
 PAR  TC(BCC_A2,NI:VA),,                  575.00;                3000 N 91Din !
 PAR  BM(BCC_A2,NI:VA),,                    0.85;                3000 N 91Din !
 PAR  G(HCP_A3,NI:VA),,                 +GHSERNI+1046+1.255*T;   3000 N 91Din !
 PAR  TC(HCP_A3,NI:VA),,                  633.00;                3000 N 91Din !
 PAR  BM(HCP_A3,NI:VA),,                    0.52;                3000 N 91Din !
 PAR  G(DHCP,NI),,                      +GHSERNI+5000;           3000 N 99Du !
$PAR  G(BCT_A5,NI),,                    +GHSERNI+10023-4.556*T;  3000 N 99Gho !
$PAR  G(CUB_A13,NI:VA),,                +GHSERNI+2092;           3000 N 91Din !
$PAR  G(CBCC_A12,NI:VA),,               +GHSERNI+3556;           3000 N 91Din !
 PAR  G(LIQUID,NI),,                    +GLIQNI;                 3000 N 91Din !
$
 FUNCTION GHSERNI   298.15  -5179.159+117.854*T-22.096*T*LN(T)-0.0048407*T**2;
      1728.00  Y  -27840.62+279.134977*T-43.1*T*LN(T)+1.12754E+31*T**(-9);
      3000.00  N !
 FUNCTION GLIQNI    298.15  +16414.686-9.397*T+GHSERNI-3.82318E-21*T**7;
      1728.00  Y  -9549.817+268.597977*T-43.1*T*LN(T);
      3000.00  N !
 FUNCTION GBCCNI    298.15  +GHSERNI+8715.084-3.556*T;                 6000 N !
$ ------------------------------------------------------------------------------
$ Pr
$
$ FCC_A1 and HCP_A3 from 99Du not included in unary
$ FCC_A1 from 04Du (used in SGSOL 5.0; this value is ABSURD!!!)
$ not included in unary
$ FCC_A1 from 09Wan4 not included in unary (this is not a good value)
$
 PAR  G(DHCP,PR),,                      +GHSERPR;                3800 N 91Din !
 PAR  G(BCC_A2,PR:VA),,                 +GBCCPR;                 3800 N 91Din !
 PAR  G(FCC_A1,PR:VA),,                 +GHSERPR+5000;           3800 N 99Du !
$PAR  G(FCC_A1,PR:VA),,                 +GHSERPR+312707;         3800 N 04Du2 !
$PAR  G(FCC_A1,PR:VA),,                 +GHSERPR+25000;          3800 N 09Wan4 !
 PAR  G(HCP_A3,PR:VA),,                 +GHSERPR+5000;           3800 N 99Du !
 PAR  G(LIQUID,PR),,                    +GLIQPR;                 3800 N 91Din !
$
 FUNCTION GHSERPR   298.15  -18803.379+356.587384*T-68.9176*T*LN(T)
       +0.072929*T**2-2.5184333E-05*T**3+507385*T**(-1);
       500.00  Y  -7246.848+82.427384*T-22.8909*T*LN(T)
       -0.00497126*T**2-1.22951E-06*T**3;
       800.00  Y  +95411.023-1073.55111*T+146.764*T*LN(T)
       -0.1288205*T**2+1.5592233E-05*T**3-11588800*T**(-1);
      1068.00  Y  -481663.131+4234.33311*T-606.120311*T*LN(T)
       +0.305181506*T**2-3.0994702E-05*T**3+70926840*T**(-1);
      1204.00  Y  -20014.678+227.685155*T-42.9697*T*LN(T);
      3800.00  N !
 FUNCTION GBCCPR    298.15  -2863.651+28.274853*T-13.7470527*T*LN(T)
       -0.02284377*T**2+3.542468E-06*T**3-87486*T**(-1);
      1068.00  Y  -11985.919+188.657121*T-38.451*T*LN(T);
      1204.00  Y  +953.224+100.826281*T-26.6824313*T*LN(T)
       -0.004106833*T**2+1.76214E-07*T**3-2473024*T**(-1);
      3800.00  N !
 FUNCTION GLIQPR    298.15  +3848.961-29.099465*T-4.7344931*T*LN(T)
       -0.035119723*T**2+5.427467E-06*T**3-207406*T**(-1);
      1068.00  Y  -10539.574+219.508805*T-42.9697*T*LN(T);
      3800.00  N !
$ ------------------------------------------------------------------------------
$ Binary system
$
$ Z. Rahou, K. Mahdouk, D. Moustain, S. Otmani, S. Kardellass, A. Iddaoudi,
$ N. Selhaoui, J. Alloys Compd., 620, 204-9(2015).
$
$ Checked against paper. Checked at 6000 K.
$
$ There is an inverted miscibility gap with a minimum at 2977 K and x(Pr)=0.16.
$
 PAR  L(LIQUID,NI,PR;0),,               -126268+22.472*T;,,           N 15Rah !
 PAR  L(LIQUID,NI,PR;1),,               -82377+52.61*T;,,             N 15Rah !
$
 PAR  L(FCC_A1,NI,PR:VA;0),,            +100000;,,                    N 15Rah !
 PAR  L(BCC_A2,NI,PR:VA;0),,            +100000;,,                    N 15Rah !
 PAR  L(DHCP,NI,PR;0),,                 +100000;,,                    N 15Rah !
$
 PAR  G(NI5PR_D2D,NI:PR),,              +5*GHSERNI+GHSERPR
             -164616+33.342*T;,,                                      N 15Rah !
 PAR  G(NI7PR2,NI:PR),,                 +7*GHSERNI+2*GHSERPR
             -261747+42.561*T;,,                                      N 15Rah !
 PAR  G(NI3PR,NI:PR),,                  +3*GHSERNI+GHSERPR
             -117828+16.848*T;,,                                      N 15Rah !
 PAR  G(NI2PR_C15,NI:PR),,              +2*GHSERNI+GHSERPR
             -90885+8.946*T;,,                                        N 15Rah !
 PAR  G(NIPR_B33,NI:PR),,               +GHSERNI+GHSERPR
             -58522+2.608*T;,,                                        N 15Rah !
 PAR  G(NI3PR7_D102,NI:PR),,            +3*GHSERNI+7*GHSERPR
             -193500+0.99*T;,,                                        N 15Rah !
 PAR  G(NIPR3_D011,NI:PR),,             +GHSERNI+3*GHSERPR
             -66584+1.232*T;,,                                        N 15Rah !
$
$ Metastable
$
 PAR  L(HCP_A3,NI,PR:VA;0),,            +100000;,,                    N Same !
$ ------------------------------------------------------------------------------
$
$
 LIST-OF-REFERENCE
 NUMBER  SOURCE
  Null   'Unknown source'
  Same   'Same or similar interaction as in the corresponding stable phase'
  COST   'COST 507 database'
  91Din  'A.T. Dinsdale, Calphad, 15, 317-425(1991).'
  99Du   'Z. Du, D. Wang, W. Zhang,
          J. Alloys Compd., 284, 206-12(1999); Ni, Pr'
  99Gho  'G. Ghosh, Metall. Mater. Trans. A, 30A, 1481-94(1999),
          SGTE unary database V.5.0, 2009; Ni'
  04Du2  'Z. Du, C. Guo, D. Lu, J. Alloys Compd., 364, 117-20(2004); Pr'
  09Wan4 'C.P. Wang, Z. Lin, X.J. Liu,
          J. Alloys Compd., 469, 123-28(2009); Mn, Pr'
  15Rah  'Z. Rahou, K. Mahdouk, D. Moustain, S. Otmani, S. Kardellass,
          A. Iddaoudi, N. Selhaoui, J. Alloys Compd., 620, 204-9(2015); Ni-Pr'
!

File: data/databases/sgte-binary/NiPt-09Lu.tdb
$
$ Database for Ni-Pt from X.-G. Lu et al. 2009
$
$ X.-G. Lu, B. Sundman, J. Agren, Calphad, 33, 450-56(2009).
$
$ Dataset created 2010.11.14 by Bengt Hallstedt.
$ 2021.02.02: Modified for use with GES6.
$
$ Including a 4-SL ordering model for fcc.
$
$ ------------------------------------------------------------------------------
 TEMP-LIM 298.15 6000.00 !
$
$ELEMENT NAME  REF. STATE               ATOMIC MASS H298-H0    S298    !
$
 ELEMENT VA   VACUUM                      0.0          0.0      0.0    ! 
 ELEMENT NI   FCC_A1                     58.69      4787.0     29.7955 ! 
 ELEMENT PT   FCC_A1                    195.08      5723.712   41.6308 !
$ ------------------------------------------------------------------------------
$ Phase definitions
$
 PHASE LIQUID:L % 1 1 !
 CONST LIQUID:L : NI PT : !
$
$ Fcc (cF4) and MeX (cF8)
$
 PHASE FCC_A1 %A 2 1 1 !
 CONST FCC_A1 : NI% PT% : VA : !
$
$ Disordered part of FCC_4SL, identical to FCC_A1
$
 PHASE A1_FCC %A 2 1 1 !
 CONST A1_FCC : NI PT : VA : !
$
$ Prototype AuCu (L1_0, tP2, P4/mmm) and AuCu3 (L1_2, cP4, Pm-3m)
$
 PHASE FCC_4SL %AY 5 0.25 0.25 0.25 0.25 1 !
 CONST FCC_4SL : NI PT : NI PT : NI PT : NI PT : VA :  !
$
$ Bcc (cI2, Im-3m)
$
 PHASE BCC_A2 %B 2 1 3 !
 CONST BCC_A2 : NI PT : VA : !
$
$ Disordered part of B2_BCC, identical to BCC_A2 (except Va)
$
 PHASE A2_BCC %B 2 1 3 !
 CONST A2_BCC : NI PT VA : VA : !
$
$ Prototype CsCl (cP2, Pm-3m)
$
 PHASE B2_BCC %BO 3 0.5 0.5 3 !
 CONST B2_BCC : NI PT VA : NI PT VA : VA : !
$
$ Hcp (hP2, P6_3/mmc) and Me2X (NiAs-type, hP4, P6_3/mmc, B8_1)
$
 PHASE HCP_A3 %A 2 1 0.5 !
 CONST HCP_A3 : NI PT : VA : !
$ ------------------------------------------------------------------------------
$ Defaults
$
 DEFINE-SYSTEM-DEFAULT ELEMENT 2 !
 DEFAULT-COM DEFINE_SYSTEM_ELEMENT VA !
 TYPE-DEF % SEQ * !
 TYPE-DEF A GES AMEND_PHASE_DESCRIPTION @ MAGNETIC -3 0.28 !
 TYPE-DEF B GES AMEND_PHASE_DESCRIPTION @ MAGNETIC -1 0.4 !
 TYPE-DEF O GES AMEND_PHASE_DESCRIPTION B2_BCC DIS_PART A2_BCC !
 TYPE-DEF Y GES AMEND_PHASE_DESCRIPTION FCC_4SL DIS_PART A1_FCC !
 DEFAULT-COM REJECT_PHASE FCC_A1 BCC_A2 !
 FUNCTION ZERO      298.15  0;                                         6000 N !
 FUNCTION UN_ASS    298.15  0;                                         6000 N !
 FUNCTION R         298.15  +8.31451;                                  6000 N !
$ ------------------------------------------------------------------------------
$ Element data
$ ------------------------------------------------------------------------------
$ Ni
$
$ FCC_A1 and LIQUID modified in unary 5.0 (slight change in upper T interval)
$ BCT_A5 added in unary 5.0
$
 PAR  G(FCC_A1,NI:VA),,                 +GHSERNI;                3000 N 91Din !
 PAR  TC(FCC_A1,NI:VA),,                  633.00;                3000 N 91Din !
 PAR  BM(FCC_A1,NI:VA),,                    0.52;                3000 N 91Din !
 PAR  G(A1_FCC,NI:VA),,                 +GHSERNI;                3000 N 91Din !
 PAR  TC(A1_FCC,NI:VA),,                  633.00;                3000 N 91Din !
 PAR  BM(A1_FCC,NI:VA),,                    0.52;                3000 N 91Din !
 PAR  G(BCC_A2,NI:VA),,                 +GHSERNI
             +8715.084-3.556*T;                                  3000 N 91Din !
 PAR  TC(BCC_A2,NI:VA),,                  575.00;                3000 N 91Din !
 PAR  BM(BCC_A2,NI:VA),,                    0.85;                3000 N 91Din !
 PAR  G(A2_BCC,NI:VA),,                 +GHSERNI
             +8715.084-3.556*T;                                  3000 N 91Din !
 PAR  TC(A2_BCC,NI:VA),,                  575.00;                3000 N 91Din !
 PAR  BM(A2_BCC,NI:VA),,                    0.85;                3000 N 91Din !
 PAR  G(HCP_A3,NI:VA),,                 +GHSERNI+1046+1.255*T;   3000 N 91Din !
 PAR  TC(HCP_A3,NI:VA),,                  633.00;                3000 N 91Din !
 PAR  BM(HCP_A3,NI:VA),,                    0.52;                3000 N 91Din !
$PAR  G(BCT_A5,NI),,                    +GHSERNI+10023-4.556*T;  3000 N 99Gho !
$PAR  G(CBCC_A12,NI:VA),,               +GHSERNI+3556;           3000 N 91Din !
$PAR  G(CUB_A13,NI:VA),,                +GHSERNI+2092;           3000 N 91Din !
 PAR  G(LIQUID,NI),,                    +GLIQNI;                 3000 N 91Din !
$
 PAR  L(A2_BCC,NI,VA:VA;0),,            +GB2NIVA+LB2NIVA;,,           N 99Dup1 !
 PAR  G(B2_BCC,VA:NI:VA),,              +0.5*GB2NIVA-0.5*LB2NIVA;,,   N 99Dup1 !
 PAR  G(B2_BCC,NI:VA:VA),,              +0.5*GB2NIVA-0.5*LB2NIVA;,,   N 99Dup1 !
$
 FUNCTION GHSERNI   298.15  -5179.159+117.854*T-22.096*T*LN(T)-0.0048407*T**2;
      1728.00  Y  -27840.62+279.134977*T-43.1*T*LN(T)+1.12754E+31*T**(-9);
      3000.00  N !
 FUNCTION GLIQNI    298.15  +16414.686-9.397*T+GHSERNI-3.82318E-21*T**7;
      1728.00  Y  -9549.817+268.597977*T-43.1*T*LN(T);
      3000.00  N !
 FUNCTION GBCCNI    298.15  +GHSERNI+8715.084-3.556*T;                 6000 N !
$
 FUNCTION GB2NIVA   298.15  +162397.3-27.40575*T;                      6000 N !
 FUNCTION LB2NIVA   298.15  -64024.38+26.49419*T;                      6000 N !
$ ------------------------------------------------------------------------------
$ Pt
$
 PAR  G(FCC_A1,PT:VA),,                 +GHSERPT;                4000 N 91Din !
 PAR  G(A1_FCC,PT:VA),,                 +GHSERPT;                4000 N 91Din !
 PAR  G(BCC_A2,PT:VA),,                 +GHSERPT+15000-2.4*T;    4000 N 91Din !
 PAR  G(A2_BCC,PT:VA),,                 +GHSERPT+15000-2.4*T;    4000 N 91Din !
 PAR  G(HCP_A3,PT:VA),,                 +GHSERPT+2500+0.1*T;     4000 N 91Din !
 PAR  G(LIQUID,PT),,                    +GLIQPT;                 4000 N 91Din !
$
 PAR  L(A2_BCC,PT,VA:VA;0),,            +2*GB2PTVA+2*LB2PTVA;,,       N 09Lu !
 PAR  G(B2_BCC,VA:PT:VA),,              +GB2PTVA-LB2PTVA;,,           N 09Lu !
 PAR  G(B2_BCC,PT:VA:VA),,              +GB2PTVA-LB2PTVA;,,           N 09Lu !
$
 FUNCTION GHSERPT   298.15  -7595.631+124.388275*T-24.5526*T*LN(T)
       -0.00248297*T**2-2.0138E-08*T**3+7974*T**(-1);
      1300.00  Y  -9253.174+161.529615*T-30.2527*T*LN(T)
       +0.002321665*T**2-6.56946E-07*T**3-272106*T**(-1);
      2041.50  Y  -222048.216+1019.35892*T-136.192996*T*LN(T)
       +0.020454938*T**2-7.59259E-07*T**3+71539020*T**(-1);
      4000.00  N !
 FUNCTION GLIQPT    298.15  +20114.016-9.275183*T+GHSERPT;
       600.00  Y  +19023.491+32.94182*T-12.3403769*T*LN(T)
       -0.011551507*T**2+9.31516E-07*T**3-601426*T**(-1);
      2041.50  Y  +1404.468+205.858962*T-36.5*T*LN(T);
      4000.00  N !
 FUNCTION GBCCPT    298.15  +GHSERPT+15000-2.4*T;                      6000 N !
$
 FUNCTION GB2PTVA   298.15  +100000;                                   6000 N !
 FUNCTION LB2PTVA   298.15  +ZERO;                                     6000 N !
$ ------------------------------------------------------------------------------
$ Va
$
 PAR  G(A2_BCC,VA:VA),,                 +ZERO;,,                      N 99Dup1 !
$ ------------------------------------------------------------------------------
$ Binary system
$
$ X.-G. Lu, B. Sundman, J. Agren, Calphad, 33, 450-56(2009).
$
$ Checked against paper. Checked at 6000 K.
$
$ Including a 4-SL ordering model for fcc.
$
 PAR  L(LIQUID,NI,PT;0),,               -40775.6;,,                   N 09Lu !
 PAR  L(LIQUID,NI,PT;1),,               -5500;,,                      N 09Lu !
 PAR  L(LIQUID,NI,PT;2),,               +3500;,,                      N 09Lu !
$
 PAR  L(FCC_A1,NI,PT:VA;0),,            +LDF0NIPT;,,                  N 09Lu !
 PAR  L(FCC_A1,NI,PT:VA;1),,            +LDF1NIPT;,,                  N 09Lu !
 PAR  L(FCC_A1,NI,PT:VA;2),,            +LDF2NIPT;,,                  N 09Lu !
 PAR  L(FCC_A1,NI,PT:VA;3),,            +LDF3NIPT;,,                  N 09Lu !
 PAR  L(FCC_A1,NI,PT:VA;4),,            +LDF4NIPT;,,                  N 09Lu !
$
 PAR  L(A1_FCC,NI,PT:VA;0),,            +LDF0NIPT;,,                  N 09Lu !
 PAR  L(A1_FCC,NI,PT:VA;1),,            +LDF1NIPT;,,                  N 09Lu !
 PAR  L(A1_FCC,NI,PT:VA;2),,            +LDF2NIPT;,,                  N 09Lu !
 PAR  L(A1_FCC,NI,PT:VA;3),,            +LDF3NIPT;,,                  N 09Lu !
 PAR  L(A1_FCC,NI,PT:VA;4),,            +LDF4NIPT;,,                  N 09Lu !
$
 PAR  G(FCC_4SL,PT:NI:NI:NI:VA),,       +GFNI3PT1;,,                  N 09Lu !
 PAR  G(FCC_4SL,NI:PT:NI:NI:VA),,       +GFNI3PT1;,,                  N 09Lu !
 PAR  G(FCC_4SL,PT:PT:NI:NI:VA),,       +GFNI2PT2;,,                  N 09Lu !
 PAR  G(FCC_4SL,NI:NI:PT:NI:VA),,       +GFNI3PT1;,,                  N 09Lu !
 PAR  G(FCC_4SL,PT:NI:PT:NI:VA),,       +GFNI2PT2;,,                  N 09Lu !
 PAR  G(FCC_4SL,NI:PT:PT:NI:VA),,       +GFNI2PT2;,,                  N 09Lu !
 PAR  G(FCC_4SL,PT:PT:PT:NI:VA),,       +GFNI1PT3;,,                  N 09Lu !
 PAR  G(FCC_4SL,NI:NI:NI:PT:VA),,       +GFNI3PT1;,,                  N 09Lu !
 PAR  G(FCC_4SL,PT:NI:NI:PT:VA),,       +GFNI2PT2;,,                  N 09Lu !
 PAR  G(FCC_4SL,NI:PT:NI:PT:VA),,       +GFNI2PT2;,,                  N 09Lu !
 PAR  G(FCC_4SL,PT:PT:NI:PT:VA),,       +GFNI1PT3;,,                  N 09Lu !
 PAR  G(FCC_4SL,NI:NI:PT:PT:VA),,       +GFNI2PT2;,,                  N 09Lu !
 PAR  G(FCC_4SL,PT:NI:PT:PT:VA),,       +GFNI1PT3;,,                  N 09Lu !
 PAR  G(FCC_4SL,NI:PT:PT:PT:VA),,       +GFNI1PT3;,,                  N 09Lu !
 PAR  L(FCC_4SL,NI:NI:NI,PT:NI,PT:VA;0),,  +RFNINI;,,                 N 09Lu !
 PAR  L(FCC_4SL,NI:NI,PT:NI:NI,PT:VA;0),,  +RFNINI;,,                 N 09Lu !
 PAR  L(FCC_4SL,NI,PT:NI:NI:NI,PT:VA;0),,  +RFNINI;,,                 N 09Lu !
 PAR  L(FCC_4SL,NI:NI,PT:NI,PT:NI:VA;0),,  +RFNINI;,,                 N 09Lu !
 PAR  L(FCC_4SL,NI,PT:NI:NI,PT:NI:VA;0),,  +RFNINI;,,                 N 09Lu !
 PAR  L(FCC_4SL,NI,PT:NI,PT:NI:NI:VA;0),,  +RFNINI;,,                 N 09Lu !
 PAR  L(FCC_4SL,PT:PT:NI,PT:NI,PT:VA;0),,  +RFPTPT;,,                 N 09Lu !
 PAR  L(FCC_4SL,PT:NI,PT:PT:NI,PT:VA;0),,  +RFPTPT;,,                 N 09Lu !
 PAR  L(FCC_4SL,NI,PT:PT:PT:NI,PT:VA;0),,  +RFPTPT;,,                 N 09Lu !
 PAR  L(FCC_4SL,PT:NI,PT:NI,PT:PT:VA;0),,  +RFPTPT;,,                 N 09Lu !
 PAR  L(FCC_4SL,NI,PT:PT:NI,PT:PT:VA;0),,  +RFPTPT;,,                 N 09Lu !
 PAR  L(FCC_4SL,NI,PT:NI,PT:PT:PT:VA;0),,  +RFPTPT;,,                 N 09Lu !
 PAR  L(FCC_4SL,NI,PT:NI,PT:NI:PT:VA;0),,  +RFNIPT;,,                 N 09Lu !
 PAR  L(FCC_4SL,NI,PT:NI,PT:PT:NI:VA;0),,  +RFNIPT;,,                 N 09Lu !
 PAR  L(FCC_4SL,NI,PT:NI:NI,PT:PT:VA;0),,  +RFNIPT;,,                 N 09Lu !
 PAR  L(FCC_4SL,NI,PT:PT:NI,PT:NI:VA;0),,  +RFNIPT;,,                 N 09Lu !
 PAR  L(FCC_4SL,NI,PT:NI:PT:NI,PT:VA;0),,  +RFNIPT;,,                 N 09Lu !
 PAR  L(FCC_4SL,NI,PT:PT:NI:NI,PT:VA;0),,  +RFNIPT;,,                 N 09Lu !
 PAR  L(FCC_4SL,NI:NI,PT:NI,PT:PT:VA;0),,  +RFNIPT;,,                 N 09Lu !
 PAR  L(FCC_4SL,PT:NI,PT:NI,PT:NI:VA;0),,  +RFNIPT;,,                 N 09Lu !
 PAR  L(FCC_4SL,NI:NI,PT:PT:NI,PT:VA;0),,  +RFNIPT;,,                 N 09Lu !
 PAR  L(FCC_4SL,PT:NI,PT:NI:NI,PT:VA;0),,  +RFNIPT;,,                 N 09Lu !
 PAR  L(FCC_4SL,NI:PT:NI,PT:NI,PT:VA;0),,  +RFNIPT;,,                 N 09Lu !
 PAR  L(FCC_4SL,PT:NI:NI,PT:NI,PT:VA;0),,  +RFNIPT;,,                 N 09Lu !
$
$ Metastable
$
 PAR  L(BCC_A2,NI,PT:VA;0),,            +2*GB2NIPT+2*LB2NIPT;,,       N 09Lu !
 PAR  L(A2_BCC,NI,PT:VA;0),,            +2*GB2NIPT+2*LB2NIPT;,,       N 09Lu !
$
 PAR  G(B2_BCC,NI:PT:VA),,              +GB2NIPT-LB2NIPT;,,           N 09Lu !
 PAR  G(B2_BCC,PT:NI:VA),,              +GB2NIPT-LB2NIPT;,,           N 09Lu !
$
 FUNCTION RFNINI    298.15  -3670;                                     6000 N !
 FUNCTION RFNIPT    298.15  -3250;                                     6000 N !
 FUNCTION RFPTPT    298.15  -2730;                                     6000 N !
 FUNCTION GNI3PT1   298.15  -10900;                                    6000 N !
 FUNCTION GNI2PT2   298.15  -13500-0.5*T;                              6000 N !
 FUNCTION GNI1PT3   298.15  -8300-0.5*T;                               6000 N !
 FUNCTION L0FNIPT   298.15  +6875+2.74425*T;                           6000 N !
 FUNCTION L1FNIPT   298.15  -1625;                                     6000 N !
 FUNCTION GFNI3PT1  298.15  +GNI3PT1-0.75*L0FNIPT-0.375*L1FNIPT;       6000 N !
 FUNCTION GFNI2PT2  298.15  +GNI2PT2-L0FNIPT;                          6000 N !
 FUNCTION GFNI1PT3  298.15  +GNI1PT3-0.75*L0FNIPT+0.375*L1FNIPT;       6000 N !
 FUNCTION LDF0NIPT  298.15  +4*L0FNIPT+0.375*RFNINI+0.75*RFNIPT
       +0.375*RFPTPT+GFNI3PT1+1.5*GFNI2PT2+GFNI1PT3;
      6000.00  N !
 FUNCTION LDF1NIPT  298.15  +4*L1FNIPT+0.75*RFNINI-0.75*RFPTPT
       +2*GFNI3PT1-2*GFNI1PT3;
      6000.00  N !
 FUNCTION LDF2NIPT  298.15  -1.5*RFNIPT+GFNI3PT1-1.5*GFNI2PT2
       +GFNI1PT3;
      6000.00  N !
 FUNCTION LDF3NIPT  298.15  -0.75*RFNINI+0.75*RFPTPT;                  6000 N !
 FUNCTION LDF4NIPT  298.15  -0.375*RFNINI+0.75*RFNIPT-0.375*RFPTPT;    6000 N !
$
 FUNCTION GB2NIPT   298.15  -20000;                                    6000 N !
 FUNCTION LB2NIPT   298.15  -5000;                                     6000 N !
$ ------------------------------------------------------------------------------
$
$
 LIST-OF-REFERENCE
 NUMBER  SOURCE
  Null   'Unknown source'
  COST   'COST 507 database'
  91Din  'A.T. Dinsdale, Calphad, 15, 317-425(1991).'
  99Dup1 'N. Dupin, I. Ansara, Z. Metallkd., 90, 76-85(1999); Al-Ni'
  99Gho  'G. Ghosh, Metall. Mater. Trans. A, 30A, 1481-94(1999),
          SGTE unary database V.5.0, 2009; Ni'
  09Lu   'X.-G. Lu, B. Sundman, J. Agren, Calphad, 33, 450-56(2009); Ni-Pt'
!

File: data/databases/sgte-binary/NiRe-12Yaq.tdb
$
$ Database for Ni-Re from K. Yaqoob and J.-M. Joubert 2012.
$
$ K. Yaqoob, J.-M. Joubert, J. Solid State Chem., 196, 320-25(2012).
$
$ Dataset created 2018.12.25 by Bengt Hallstedt.
$ 2021.02.02: Modified for use with GES6.
$
$ ------------------------------------------------------------------------------
 TEMP-LIM 298.15 6000.00 !
$
$ELEMENT NAME  REF. STATE               ATOMIC MASS H298-H0    S298    !
$
 ELEMENT VA   VACUUM                      0.0          0.0      0.0    ! 
 ELEMENT NI   FCC_A1                     58.69      4787.0     29.7955 ! 
 ELEMENT RE   HCP_A3                    186.207     5333.      36.4820 ! 
$ ------------------------------------------------------------------------------
$ Phase definitions
$
 PHASE LIQUID:L % 1 1 !
 CONST LIQUID:L : NI RE : !
$
$ Fcc (cF4) and MeX (cF8)
$
 PHASE FCC_A1 %A 2 1 1 !
 CONST FCC_A1 : NI% RE : VA : !
$
$ Bcc (cI2, Im-3m)
$
 PHASE BCC_A2 %B 2 1 3 !
 CONST BCC_A2 : NI RE : VA : !
$
$ Hcp (hP2, P6_3/mmc) and Me2X (NiAs-type, hP4, P6_3/mmc, B8_1)
$
 PHASE HCP_A3 %A 2 1 0.5 !
 CONST HCP_A3 : NI RE% : VA : !
$ ------------------------------------------------------------------------------
$ Defaults
$
 DEFINE-SYSTEM-DEFAULT ELEMENT 2 !
 DEFAULT-COM DEFINE_SYSTEM_ELEMENT VA !
 TYPE-DEF % SEQ * !
 TYPE-DEF A GES AMEND_PHASE_DESCRIPTION @ MAGNETIC -3 0.28 !
 TYPE-DEF B GES AMEND_PHASE_DESCRIPTION @ MAGNETIC -1 0.4 !
 FUNCTION ZERO      298.15  0;                                         6000 N !
 FUNCTION UN_ASS    298.15  0;                                         6000 N !
 FUNCTION R         298.15  +8.31451;                                  6000 N !
$ ------------------------------------------------------------------------------
$ Element data
$ ------------------------------------------------------------------------------
$ Ni
$
$ FCC_A1 and LIQUID modified in unary 5.0 (slight change in upper T interval)
$ BCT_A5 added in unary 5.0
$
 PAR  G(FCC_A1,NI:VA),,                 +GHSERNI;                3000 N 91Din !
 PAR  TC(FCC_A1,NI:VA),,                  633.00;                3000 N 91Din !
 PAR  BM(FCC_A1,NI:VA),,                    0.52;                3000 N 91Din !
 PAR  G(BCC_A2,NI:VA),,                 +GHSERNI
             +8715.084-3.556*T;                                  3000 N 91Din !
 PAR  TC(BCC_A2,NI:VA),,                  575.00;                3000 N 91Din !
 PAR  BM(BCC_A2,NI:VA),,                    0.85;                3000 N 91Din !
 PAR  G(HCP_A3,NI:VA),,                 +GHSERNI+1046+1.255*T;   3000 N 91Din !
 PAR  TC(HCP_A3,NI:VA),,                  633.00;                3000 N 91Din !
 PAR  BM(HCP_A3,NI:VA),,                    0.52;                3000 N 91Din !
$PAR  G(BCT_A5,NI),,                    +GHSERNI+10023-4.556*T;  3000 N 99Gho !
$PAR  G(CBCC_A12,NI:VA),,               +GHSERNI+3556;           3000 N 91Din !
$PAR  G(CUB_A13,NI:VA),,                +GHSERNI+2092;           3000 N 91Din !
 PAR  G(LIQUID,NI),,                    +GLIQNI;                 3000 N 91Din !
$
 FUNCTION GHSERNI   298.15  -5179.159+117.854*T-22.096*T*LN(T)-0.0048407*T**2;
      1728.00  Y  -27840.62+279.134977*T-43.1*T*LN(T)+1.12754E+31*T**(-9);
      3000.00  N !
 FUNCTION GLIQNI    298.15  +16414.686-9.397*T+GHSERNI-3.82318E-21*T**7;
      1728.00  Y  -9549.817+268.597977*T-43.1*T*LN(T);
      3000.00  N !
 FUNCTION GBCCNI    298.15  +GHSERNI+8715.084-3.556*T;                 6000 N !
$ ------------------------------------------------------------------------------
$ Re
$
$ HCP_A3 and LIQUID revised in unary 3.0
$ BCC_A2 revised in unary 4.4
$
 PAR  G(HCP_A3,RE:VA),,                 +GHSERRE;,,                   N 96Arb !
 PAR  G(FCC_A1,RE:VA),,                 +GHSERRE+11000-1.5*T;,,       N 91Din !
 PAR  G(BCC_A2,RE:VA),,                 +GHSERRE+17000-3.7*T;,,       N 01SGUN !
 PAR  G(LIQUID,RE),,                    +GLIQRE;,,                    N 96Arb !
$
 FUNCTION GHSERRE   298.15  -7695.279+128.421589*T-24.348*T*LN(T)
       -0.00253505*T**2+1.92818E-07*T**3+32915*T**(-1);
      1200.00  Y  -15775.998+194.667426*T-33.586*T*LN(T)
       +0.00224565*T**2-2.81835E-07*T**3+1376270*T**(-1);
      2400.00  Y  -70882.739+462.110749*T-67.956*T*LN(T)
       +0.01184945*T**2-7.88955E-07*T**3+18075200*T**(-1);
      3458.00  Y  +346325.888-1211.37186*T+140.831655*T*LN(T)
       -0.033764567*T**2+1.053726E-06*T**3-1.34548866E+08*T**(-1);
      5000.00  Y  -78564.296+346.997842*T-49.519*T*LN(T);
      6000.00  N !
 FUNCTION GLIQRE    298.15  +23820.883-6.34538*T+GHSERRE;
      2000.00  Y  +568842.665-2527.83846*T+314.178898*T*LN(T)
       -0.08939817*T**2+3.92854E-06*T**3-1.63100987E+08*T**(-1);
      3458.00  Y  -39044.888+335.723691*T-49.519*T*LN(T);
      5000.00  Y  +39519.408-11.274151*T+GHSERRE;
      6000.00  N !
$ ------------------------------------------------------------------------------
$ Binary system
$
$ K. Yaqoob, J.-M. Joubert, J. Solid State Chem., 196, 320-25(2012).
$
$ Checked against paper. Checked at 6000 K.
$
 PAR  L(LIQUID,NI,RE;0),,               +21480.3;,,                   N 12Yaq !
$
 PAR  L(FCC_A1,NI,RE:VA;0),,            +5054.5+8.29*T;,,             N 12Yaq !
 PAR  L(HCP_A3,NI,RE:VA;0),,            +9968.6+7.6*T;,,              N 12Yaq !
$
$ Metastable
$
 PAR  L(BCC_A2,NI,RE:VA;0),,            +5054.5+8.29*T;,,             N Same !
$ ------------------------------------------------------------------------------
$
$
 LIST-OF-REFERENCE
 NUMBER  SOURCE
  Null   'Unknown source'
  Same   'Same or similar interaction as in the corresponding stable phase'
  COST   'COST 507 database'
  91Din  'A.T. Dinsdale, Calphad, 15, 317-425(1991).'
  96Arb  'J.W. Arblaster, Calphad, 20, 343-52(1996),
          SGTE unary database V.3.0, 1996; Re'
  99Gho  'G. Ghosh, Metall. Mater. Trans. A, 30A, 1481-94(1999),
          SGTE unary database V.5.0, 2009; Ni'
  01SGUN 'SGTE unary database V.4.4, 2001.'
  12Yaq  'K. Yaqoob, J.-M. Joubert,
          J. Solid State Chem., 196, 320-25(2012); Ni-Re'
!
