Repository: orchid-calphad/orchid-project.org

# orchid-project.org

Website and released data of **ORCHID** (Open Repository for CALPHAD Hypotheses, Intelligence, and Discovery),
served by GitHub Pages at https://orchid-project.org. Releases are archived on Zenodo (one DOI per version).

- `index.html`, `catalog/`, `best-practices.html` — static, self-contained pages (generated in the ORCHID tooling).
- `data/` — released data: catalog, redistributable TDB files, convex hulls. Licences: `data/LICENSES.md`, `data/NOTICE.md`.
- `llms.txt`, `data/croissant.json`, `CITATION.cff`, `.zenodo.json` — machine-readable metadata.

Only data with clear redistribution rights are published.

File: data/databases/sgte-binary/NiRe-24Per.tdb
$
$ Database for Ni-Re from J.C. Pereira dos Santos et al. 2024.
$
$ J.C. Pereira dos Santos, S. Griesemer, N. Dupin, U.R. Kattner, C. Liu,
$ D. Ivanova, T. Hammerschmidt, S.G. Fries, C. Wolverton, C.E. Campbell,
$ J. Phase Equilib. Diffus., 45, 330-57(2024).
$
$ Dataset created 2023.11.20 by Bengt Hallstedt.
$
$ Sigma added to 12Yaq using a 5-sl EBEF add-on model.
$
$ ------------------------------------------------------------------------------
 TEMP-LIM 298.15 6000.00 !
$
$ELEMENT NAME  REF. STATE               ATOMIC MASS H298-H0    S298    !
$
 ELEMENT VA   VACUUM                      0.0          0.0      0.0    ! 
 ELEMENT NI   FCC_A1                     58.69      4787.0     29.7955 ! 
 ELEMENT RE   HCP_A3                    186.207     5333.      36.4820 ! 
$ ------------------------------------------------------------------------------
$ Phase definitions
$
 PHASE LIQUID:L % 1 1 !
 CONST LIQUID:L : NI RE : !
$
$ Fcc (cF4) and MeX (cF8)
$
 PHASE FCC_A1 %A 2 1 1 !
 CONST FCC_A1 : NI% RE : VA : !
$
$ Bcc (cI2, Im-3m)
$
 PHASE BCC_A2 %B 2 1 3 !
 CONST BCC_A2 : NI RE : VA : !
$
$ Hcp (hP2, P6_3/mmc) and Me2X (NiAs-type, hP4, P6_3/mmc, B8_1)
$
 PHASE HCP_A3 %A 2 1 0.5 !
 CONST HCP_A3 : NI RE% : VA : !
$
$ Prototype CrFe (tP30, P4_2/mnm), Disordered contribution
$
 PHASE DIS_SIG %A 1 1 !
 CONST DIS_SIG : NI RE : !
$
$ Ordering contribution
$
 PHASE SIGMA_D8B %AS 5 2 4 8 8 8 !
 CONST SIGMA_D8B : NI RE : NI RE : NI RE : NI RE : NI RE : !
$ ------------------------------------------------------------------------------
$ Defaults
$
 DEFINE-SYSTEM-DEFAULT ELEMENT 2 !
 DEFAULT-COM DEFINE_SYSTEM_ELEMENT VA !
 TYPE-DEF % SEQ * !
 TYPE-DEF A GES AMEND_PHASE_DESCRIPTION @ MAGNETIC -3 0.28 !
 TYPE-DEF B GES AMEND_PHASE_DESCRIPTION @ MAGNETIC -1 0.4 !
 TYPE-DEF S GES AMEND_PHASE_DESCRIPTION SIGMA_D8B NEVER_DIS DIS_SIG !
 FUNCTION ZERO      298.15  0;                                         6000 N !
 FUNCTION UN_ASS    298.15  0;                                         6000 N !
 FUNCTION R         298.15  +8.31451;                                  6000 N !
$ ------------------------------------------------------------------------------
$ Element data
$ ------------------------------------------------------------------------------
$ Ni
$
$ FCC_A1 and LIQUID modified in unary 5.0 (slight change in upper T interval)
$ BCT_A5 added in unary 5.0
$
 PAR  G(FCC_A1,NI:VA),,                 +GHSERNI;                3000 N 91Din !
 PAR  TC(FCC_A1,NI:VA),,                  633.00;                3000 N 91Din !
 PAR  BMAG(FCC_A1,NI:VA),,                  0.52;                3000 N 91Din !
 PAR  G(BCC_A2,NI:VA),,                 +GHSERNI
             +8715.084-3.556*T;                                  3000 N 91Din !
 PAR  TC(BCC_A2,NI:VA),,                  575.00;                3000 N 91Din !
 PAR  BMAG(BCC_A2,NI:VA),,                  0.85;                3000 N 91Din !
 PAR  G(HCP_A3,NI:VA),,                 +GHSERNI+1046+1.255*T;   3000 N 91Din !
 PAR  TC(HCP_A3,NI:VA),,                  633.00;                3000 N 91Din !
 PAR  BMAG(HCP_A3,NI:VA),,                  0.52;                3000 N 91Din !
$PAR  G(BCT_A5,NI),,                    +GHSERNI+10023-4.556*T;  3000 N 99Gho !
$PAR  G(CBCC_A12,NI:VA),,               +GHSERNI+3556;           3000 N 91Din !
$PAR  G(CUB_A13,NI:VA),,                +GHSERNI+2092;           3000 N 91Din !
 PAR  G(LIQUID,NI),,                    +GLIQNI;                 3000 N 91Din !
$
 PAR  G(DIS_SIG,NI),,                   +GHSERNI+9302.69+6*T;,,       N 24Per !
 PAR  TC(DIS_SIG,NI),,                    604.01;,,                   N 24Per !
 PAR  BMAG(DIS_SIG,NI),,                    0.58;,,                   N 24Per !
$
 FUNCTION GHSERNI   298.15  -5179.159+117.854*T-22.096*T*LN(T)-0.0048407*T**2;
      1728.00  Y  -27840.62+279.134977*T-43.1*T*LN(T)+1.12754E+31*T**(-9);
      3000.00  N !
 FUNCTION GLIQNI    298.15  +16414.686-9.397*T+GHSERNI-3.82318E-21*T**7;
      1728.00  Y  -9549.817+268.597977*T-43.1*T*LN(T);
      3000.00  N !
 FUNCTION GBCCNI    298.15  +GHSERNI+8715.084-3.556*T;                 6000 N !
$ ------------------------------------------------------------------------------
$ Re
$
$ HCP_A3 and LIQUID revised in unary 3.0
$ BCC_A2 revised in unary 4.4
$
 PAR  G(HCP_A3,RE:VA),,                 +GHSERRE;,,                   N 96Arb !
 PAR  G(FCC_A1,RE:VA),,                 +GHSERRE+11000-1.5*T;,,       N 91Din !
 PAR  G(BCC_A2,RE:VA),,                 +GHSERRE+17000-3.7*T;,,       N 01SGUN !
$PAR  G(BCC_A2,RE:VA),,                 +GHSERRE+29200-6*T;,,         N 91Din !
 PAR  G(LIQUID,RE),,                    +GLIQRE;,,                    N 96Arb !
$
 PAR  G(DIS_SIG,RE),,                   +GHSERRE+9315.75-1.205*T;,,   N 24Per !
$
 FUNCTION GHSERRE   298.15  -7695.279+128.421589*T-24.348*T*LN(T)
       -0.00253505*T**2+1.92818E-07*T**3+32915*T**(-1);
      1200.00  Y  -15775.998+194.667426*T-33.586*T*LN(T)
       +0.00224565*T**2-2.81835E-07*T**3+1376270*T**(-1);
      2400.00  Y  -70882.739+462.110749*T-67.956*T*LN(T)
       +0.01184945*T**2-7.88955E-07*T**3+18075200*T**(-1);
      3458.00  Y  +346325.888-1211.37186*T+140.831655*T*LN(T)
       -0.033764567*T**2+1.053726E-06*T**3-1.34548866E+08*T**(-1);
      5000.00  Y  -78564.296+346.997842*T-49.519*T*LN(T);
      6000.00  N !
 FUNCTION GLIQRE    298.15  +23820.883-6.34538*T+GHSERRE;
      2000.00  Y  +568842.665-2527.83846*T+314.178898*T*LN(T)
       -0.08939817*T**2+3.92854E-06*T**3-1.63100987E+08*T**(-1);
      3458.00  Y  -39044.888+335.723691*T-49.519*T*LN(T);
      5000.00  Y  +39519.408-11.274151*T+GHSERRE;
      6000.00  N !
$ ------------------------------------------------------------------------------
$ Binary system
$
$ J.C. Pereira dos Santos, S. Griesemer, N. Dupin, U.R. Kattner, C. Liu,
$ D. Ivanova, T. Hammerschmidt, S.G. Fries, C. Wolverton, C.E. Campbell,
$ J. Phase Equilib. Diffus., 45, 330-57(2024).
$
$ Checked against paper and author's tdb. Checked at 6000 K.
$
$ Sigma added to 12Yaq using a 5-sl EBEF add-on model.
$
 PAR  L(LIQUID,NI,RE;0),,               +21480.3;,,                   N 12Yaq !
$
 PAR  L(FCC_A1,NI,RE:VA;0),,            +5054.5+8.29*T;,,             N 12Yaq !
 PAR  L(HCP_A3,NI,RE:VA;0),,            +9968.6+7.6*T;,,              N 12Yaq !
$
$ Metastable
$
 PAR  L(BCC_A2,NI,RE:VA;0),,            +21480.3;,,                   N 24Per !
$
 PAR  L(DIS_SIG,NI,RE;0),,              +4000;,,                      N 24Per !
$
 PAR  G(SIGMA_D8B,NI:RE:*:*:*),,        -51299.4;,,                   N 24Per !
 PAR  G(SIGMA_D8B,NI:*:RE:*:*),,        -40315.5;,,                   N 24Per !
 PAR  G(SIGMA_D8B,NI:*:*:RE:*),,        -24853.89;,,                  N 24Per !
 PAR  G(SIGMA_D8B,NI:*:*:*:RE),,        -4259.76;,,                   N 24Per !
 PAR  G(SIGMA_D8B,*:NI:RE:*:*),,        -5320.08;,,                   N 24Per !
 PAR  G(SIGMA_D8B,*:NI:*:RE:*),,        +97461.84;,,                  N 24Per !
 PAR  G(SIGMA_D8B,*:NI:*:*:RE),,        +26744.06;,,                  N 24Per !
 PAR  G(SIGMA_D8B,*:*:NI:RE:*),,        +55375.14;,,                  N 24Per !
 PAR  G(SIGMA_D8B,*:*:NI:*:RE),,        +134502.72;,,                 N 24Per !
 PAR  G(SIGMA_D8B,*:*:*:NI:RE),,        -75200.4;,,                   N 24Per !
 PAR  G(SIGMA_D8B,RE:NI:*:*:*),,        +17195.86;,,                  N 24Per !
 PAR  G(SIGMA_D8B,RE:*:NI:*:*),,        +51666.87;,,                  N 24Per !
 PAR  G(SIGMA_D8B,RE:*:*:NI:*),,        -48572.4;,,                   N 24Per !
 PAR  G(SIGMA_D8B,RE:*:*:*:NI),,        -44169.9;,,                   N 24Per !
 PAR  G(SIGMA_D8B,*:RE:NI:*:*),,        +2448.35;,,                   N 24Per !
 PAR  G(SIGMA_D8B,*:RE:*:NI:*),,        -49206;,,                     N 24Per !
 PAR  G(SIGMA_D8B,*:RE:*:*:NI),,        -11488.53;,,                  N 24Per !
 PAR  G(SIGMA_D8B,*:*:RE:NI:*),,        -60325.8;,,                   N 24Per !
 PAR  G(SIGMA_D8B,*:*:RE:*:NI),,        +65041.59;,,                  N 24Per !
 PAR  G(SIGMA_D8B,*:*:*:RE:NI),,        -75673.5;,,                   N 24Per !
$ ------------------------------------------------------------------------------
$
$
 LIST-OF-REFERENCE
 NUMBER  SOURCE
  Null   'Unknown source'
  Same   'Same or similar interaction as in the corresponding stable phase'
  COST   'COST 507 database'
  91Din  'A.T. Dinsdale, Calphad, 15, 317-425(1991).'
  96Arb  'J.W. Arblaster, Calphad, 20, 343-52(1996),
          SGTE unary database V.3.0, 1996; Re'
  99Gho  'G. Ghosh, Metall. Mater. Trans. A, 30A, 1481-94(1999),
          SGTE unary database V.5.0, 2009; Ni'
  01SGUN 'SGTE unary database V.4.4, 2001.'
  12Yaq  'K. Yaqoob, J.-M. Joubert,
          J. Solid State Chem., 196, 320-25(2012); Ni-Re'
  24Per  'J.C. Pereira dos Santos, S. Griesemer, N. Dupin, U.R. Kattner, C. Liu,
          D. Ivanova, T. Hammerschmidt, S.G. Fries, C. Wolverton, C.E. Campbell,
          J. Phase Equilib. Diffus., 45, 330-57(2024); Ni-Re'
!

File: data/databases/sgte-binary/NiRe-24Shi.tdb
$
$ Database for Ni-Re from Z. Shi et al. 2024.
$
$ Z. Shi, G. Shang, X.-G. Lu, Calphad, 85, 102688(2024).
$
$ Dataset created 2024.07.25 by Bengt Hallstedt.
$
$ Modified from 12Yaq. Fcc and hcp interactions adjusted and magnetic
$ parameters added.
$
$ The author's tdb contains an incorrect T_c for fcc-Ni, 833 K instead of
$ 633 K. This has only a small influence on the phase diagram at low T.
$
$ ------------------------------------------------------------------------------
 TEMP-LIM 298.15 6000.00 !
$
$ELEMENT NAME  REF. STATE               ATOMIC MASS H298-H0    S298    !
$
 ELEMENT VA   VACUUM                      0.0          0.0      0.0    ! 
 ELEMENT NI   FCC_A1                     58.69      4787.0     29.7955 ! 
 ELEMENT RE   HCP_A3                    186.207     5333.      36.4820 ! 
$ ------------------------------------------------------------------------------
$ Phase definitions
$
 PHASE LIQUID:L % 1 1 !
 CONST LIQUID:L : NI RE : !
$
$ Fcc (cF4) and MeX (cF8)
$
 PHASE FCC_A1 %A 2 1 1 !
 CONST FCC_A1 : NI% RE : VA : !
$
$ Bcc (cI2, Im-3m)
$
 PHASE BCC_A2 %B 2 1 3 !
 CONST BCC_A2 : NI RE : VA : !
$
$ Hcp (hP2, P6_3/mmc) and Me2X (NiAs-type, hP4, P6_3/mmc, B8_1)
$
 PHASE HCP_A3 %A 2 1 0.5 !
 CONST HCP_A3 : NI RE% : VA : !
$ ------------------------------------------------------------------------------
$ Defaults
$
 DEFINE-SYSTEM-DEFAULT ELEMENT 2 !
 DEFAULT-COM DEFINE_SYSTEM_ELEMENT VA !
 TYPE-DEF % SEQ * !
 TYPE-DEF A GES AMEND_PHASE_DESCRIPTION @ MAGNETIC -3 0.28 !
 TYPE-DEF B GES AMEND_PHASE_DESCRIPTION @ MAGNETIC -1 0.4 !
 FUNCTION ZERO      298.15  0;                                         6000 N !
 FUNCTION UN_ASS    298.15  0;                                         6000 N !
 FUNCTION R         298.15  +8.31451;                                  6000 N !
$ ------------------------------------------------------------------------------
$ Element data
$ ------------------------------------------------------------------------------
$ Ni
$
$ FCC_A1 and LIQUID modified in unary 5.0 (slight change in upper T interval)
$ BCT_A5 added in unary 5.0
$
 PAR  G(FCC_A1,NI:VA),,                 +GHSERNI;                3000 N 91Din !
 PAR  TC(FCC_A1,NI:VA),,                  633.00;                3000 N 91Din !
 PAR  BMAG(FCC_A1,NI:VA),,                  0.52;                3000 N 91Din !
 PAR  G(BCC_A2,NI:VA),,                 +GHSERNI
             +8715.084-3.556*T;                                  3000 N 91Din !
 PAR  TC(BCC_A2,NI:VA),,                  575.00;                3000 N 91Din !
 PAR  BMAG(BCC_A2,NI:VA),,                  0.85;                3000 N 91Din !
 PAR  G(HCP_A3,NI:VA),,                 +GHSERNI+1046+1.255*T;   3000 N 91Din !
 PAR  TC(HCP_A3,NI:VA),,                  633.00;                3000 N 91Din !
 PAR  BMAG(HCP_A3,NI:VA),,                  0.52;                3000 N 91Din !
$PAR  G(BCT_A5,NI),,                    +GHSERNI+10023-4.556*T;  3000 N 99Gho !
$PAR  G(CBCC_A12,NI:VA),,               +GHSERNI+3556;           3000 N 91Din !
$PAR  G(CUB_A13,NI:VA),,                +GHSERNI+2092;           3000 N 91Din !
 PAR  G(LIQUID,NI),,                    +GLIQNI;                 3000 N 91Din !
$
 FUNCTION GHSERNI   298.15  -5179.159+117.854*T-22.096*T*LN(T)-0.0048407*T**2;
      1728.00  Y  -27840.62+279.134977*T-43.1*T*LN(T)+1.12754E+31*T**(-9);
      3000.00  N !
 FUNCTION GLIQNI    298.15  +16414.686-9.397*T+GHSERNI-3.82318E-21*T**7;
      1728.00  Y  -9549.817+268.597977*T-43.1*T*LN(T);
      3000.00  N !
 FUNCTION GBCCNI    298.15  +GHSERNI+8715.084-3.556*T;                 6000 N !
$ ------------------------------------------------------------------------------
$ Re
$
$ HCP_A3 and LIQUID revised in unary 3.0
$ BCC_A2 revised in unary 4.4
$
 PAR  G(HCP_A3,RE:VA),,                 +GHSERRE;,,                   N 96Arb !
 PAR  G(FCC_A1,RE:VA),,                 +GHSERRE+11000-1.5*T;,,       N 91Din !
 PAR  G(BCC_A2,RE:VA),,                 +GHSERRE+17000-3.7*T;,,       N 01SGUN !
 PAR  G(LIQUID,RE),,                    +GLIQRE;,,                    N 96Arb !
$
 FUNCTION GHSERRE   298.15  -7695.279+128.421589*T-24.348*T*LN(T)
       -0.00253505*T**2+1.92818E-07*T**3+32915*T**(-1);
      1200.00  Y  -15775.998+194.667426*T-33.586*T*LN(T)
       +0.00224565*T**2-2.81835E-07*T**3+1376270*T**(-1);
      2400.00  Y  -70882.739+462.110749*T-67.956*T*LN(T)
       +0.01184945*T**2-7.88955E-07*T**3+18075200*T**(-1);
      3458.00  Y  +346325.888-1211.37186*T+140.831655*T*LN(T)
       -0.033764567*T**2+1.053726E-06*T**3-1.34548866E+08*T**(-1);
      5000.00  Y  -78564.296+346.997842*T-49.519*T*LN(T);
      6000.00  N !
 FUNCTION GLIQRE    298.15  +23820.883-6.34538*T+GHSERRE;
      2000.00  Y  +568842.665-2527.83846*T+314.178898*T*LN(T)
       -0.08939817*T**2+3.92854E-06*T**3-1.63100987E+08*T**(-1);
      3458.00  Y  -39044.888+335.723691*T-49.519*T*LN(T);
      5000.00  Y  +39519.408-11.274151*T+GHSERRE;
      6000.00  N !
$ ------------------------------------------------------------------------------
$ Binary system
$
$ Z. Shi, G. Shang, X.-G. Lu, Calphad, 85, 102688(2024).
$
$ Checked against paper and author's tdb. Checked at 6000 K.
$
$ Modified from 12Yaq. Fcc and hcp interactions adjusted and magnetic
$ parameters added.
$
$ The author's tdb contains an incorrect T_c for fcc-Ni, 833 K instead of
$ 633 K. This has only a small influence on the phase diagram at low T.
$
 PAR  L(LIQUID,NI,RE;0),,               +21480.3;,,                   N 12Yaq !
$
 PAR  L(FCC_A1,NI,RE:VA;0),,            +5054+7.95*T;,,               N 24Shi !
 PAR  TC(FCC_A1,NI,RE:VA;0),,           -5000.00;,,                   N 24Shi !
 PAR  BMAG(FCC_A1,NI,RE:VA;0),,            -1.62;,,                   N 24Shi !
 PAR  BMAG(FCC_A1,NI,RE:VA;1),,            -0.90;,,                   N 24Shi !
$
 PAR  L(HCP_A3,NI,RE:VA;0),,            +9075.96+8.1*T;,,             N 24Shi !
 PAR  BMAG(HCP_A3,NI,RE:VA;0),,            -1.63;,,                   N 24Shi !
 PAR  BMAG(HCP_A3,NI,RE:VA;1),,            -0.90;,,                   N 24Shi !
$
$ Metastable
$
 PAR  L(BCC_A2,NI,RE:VA;0),,            +5054+7.95*T;,,               N Same !
$ ------------------------------------------------------------------------------
$
$
 LIST-OF-REFERENCE
 NUMBER  SOURCE
  Null   'Unknown source'
  Same   'Same or similar interaction as in the corresponding stable phase'
  COST   'COST 507 database'
  91Din  'A.T. Dinsdale, Calphad, 15, 317-425(1991).'
  96Arb  'J.W. Arblaster, Calphad, 20, 343-52(1996),
          SGTE unary database V.3.0, 1996; Re'
  99Gho  'G. Ghosh, Metall. Mater. Trans. A, 30A, 1481-94(1999),
          SGTE unary database V.5.0, 2009; Ni'
  01SGUN 'SGTE unary database V.4.4, 2001.'
  12Yaq  'K. Yaqoob, J.-M. Joubert,
          J. Solid State Chem., 196, 320-25(2012); Ni-Re'
  24Shi  'Z. Shi, G. Shang, X.-G. Lu, Calphad, 85, 102688(2024); Ni-Re'
!

File: data/databases/sgte-binary/NiRe-99Hua.tdb
$
$ Database for Ni-Re from W. Huang and Y.A. Chang 1999.
$
$ W. Huang, Y.A. Chang, Mater. Sci. Eng. A, 259, 110-19(1999).
$
$ Dataset created 2018.12.25 by Bengt Hallstedt.
$ 2021.02.02: Modified for use with GES6.
$
$ Note! This dataset uses the original 91Din description of Re, not the
$ current SGTE description. In order to change to the current description
$ a reoptimisation is necessary. The phase diagram is otherwise considerably
$ different.
$
$ ------------------------------------------------------------------------------
 TEMP-LIM 298.15 6000.00 !
$
$ELEMENT NAME  REF. STATE               ATOMIC MASS H298-H0    S298    !
$
 ELEMENT VA   VACUUM                      0.0          0.0      0.0    ! 
 ELEMENT NI   FCC_A1                     58.69      4787.0     29.7955 ! 
 ELEMENT RE   HCP_A3                    186.207     5333.      36.4820 ! 
$ ------------------------------------------------------------------------------
$ Phase definitions
$
 PHASE LIQUID:L % 1 1 !
 CONST LIQUID:L : NI RE : !
$
$ Fcc (cF4) and MeX (cF8)
$
 PHASE FCC_A1 %A 2 1 1 !
 CONST FCC_A1 : NI% RE : VA : !
$
$ Bcc (cI2, Im-3m)
$
 PHASE BCC_A2 %B 2 1 3 !
 CONST BCC_A2 : NI RE : VA : !
$
$ Hcp (hP2, P6_3/mmc) and Me2X (NiAs-type, hP4, P6_3/mmc, B8_1)
$
 PHASE HCP_A3 %A 2 1 0.5 !
 CONST HCP_A3 : NI RE% : VA : !
$ ------------------------------------------------------------------------------
$ Defaults
$
 DEFINE-SYSTEM-DEFAULT ELEMENT 2 !
 DEFAULT-COM DEFINE_SYSTEM_ELEMENT VA !
 TYPE-DEF % SEQ * !
 TYPE-DEF A GES AMEND_PHASE_DESCRIPTION @ MAGNETIC -3 0.28 !
 TYPE-DEF B GES AMEND_PHASE_DESCRIPTION @ MAGNETIC -1 0.4 !
 FUNCTION ZERO      298.15  0;                                         6000 N !
 FUNCTION UN_ASS    298.15  0;                                         6000 N !
 FUNCTION R         298.15  +8.31451;                                  6000 N !
$ ------------------------------------------------------------------------------
$ Element data
$ ------------------------------------------------------------------------------
$ Ni
$
$ FCC_A1 and LIQUID modified in unary 5.0 (slight change in upper T interval)
$ BCT_A5 added in unary 5.0
$
 PAR  G(FCC_A1,NI:VA),,                 +GHSERNI;                3000 N 91Din !
 PAR  TC(FCC_A1,NI:VA),,                  633.00;                3000 N 91Din !
 PAR  BM(FCC_A1,NI:VA),,                    0.52;                3000 N 91Din !
 PAR  G(BCC_A2,NI:VA),,                 +GHSERNI
             +8715.084-3.556*T;                                  3000 N 91Din !
 PAR  TC(BCC_A2,NI:VA),,                  575.00;                3000 N 91Din !
 PAR  BM(BCC_A2,NI:VA),,                    0.85;                3000 N 91Din !
 PAR  G(HCP_A3,NI:VA),,                 +GHSERNI+1046+1.255*T;   3000 N 91Din !
 PAR  TC(HCP_A3,NI:VA),,                  633.00;                3000 N 91Din !
 PAR  BM(HCP_A3,NI:VA),,                    0.52;                3000 N 91Din !
$PAR  G(BCT_A5,NI),,                    +GHSERNI+10023-4.556*T;  3000 N 99Gho !
$PAR  G(CBCC_A12,NI:VA),,               +GHSERNI+3556;           3000 N 91Din !
$PAR  G(CUB_A13,NI:VA),,                +GHSERNI+2092;           3000 N 91Din !
 PAR  G(LIQUID,NI),,                    +GLIQNI;                 3000 N 91Din !
$
 FUNCTION GHSERNI   298.15  -5179.159+117.854*T-22.096*T*LN(T)-0.0048407*T**2;
      1728.00  Y  -27840.62+279.134977*T-43.1*T*LN(T)+1.12754E+31*T**(-9);
      3000.00  N !
 FUNCTION GLIQNI    298.15  +16414.686-9.397*T+GHSERNI-3.82318E-21*T**7;
      1728.00  Y  -9549.817+268.597977*T-43.1*T*LN(T);
      3000.00  N !
 FUNCTION GBCCNI    298.15  +GHSERNI+8715.084-3.556*T;                 6000 N !
$ ------------------------------------------------------------------------------
$ Re
$
$ HCP_A3 and LIQUID revised in unary 3.0
$ BCC_A2 revised in unary 4.4
$
$PAR  G(HCP_A3,RE:VA),,                 +GHSERRE;,,                   N 96Arb !
 PAR  G(HCP_A3,RE:VA),,                 +GHSERRE;,,                   N 91Din !
 PAR  G(FCC_A1,RE:VA),,                 +GHSERRE+11000-1.5*T;,,       N 91Din !
 PAR  G(BCC_A2,RE:VA),,                 +GHSERRE+17000-3.7*T;,,       N 01SGUN !
$PAR  G(BCC_A2,RE:VA),,                 +GHSERRE+29200-6*T;,,         N 91Din !
$PAR  G(LIQUID,RE),,                    +GLIQRE;,,                    N 96Arb !
 PAR  G(LIQUID,RE),,                    +GLIQRE;,,                    N 91Din !
$
$ Function from 96Arb below
$FUNCTION GHSERRE   298.15  -7695.279+128.421589*T-24.348*T*LN(T)
$      -0.00253505*T**2+1.92818E-07*T**3+32915*T**(-1);
$     1200.00  Y  -15775.998+194.667426*T-33.586*T*LN(T)
$      +0.00224565*T**2-2.81835E-07*T**3+1376270*T**(-1);
$     2400.00  Y  -70882.739+462.110749*T-67.956*T*LN(T)
$      +0.01184945*T**2-7.88955E-07*T**3+18075200*T**(-1);
$     3458.00  Y  +346325.888-1211.37186*T+140.831655*T*LN(T)
$      -0.033764567*T**2+1.053726E-06*T**3-1.34548866E+08*T**(-1);
$     5000.00  Y  -78564.296+346.997842*T-49.519*T*LN(T);
$     6000.00  N !
$ Function from 91Din below
 FUNCTION GHSERRE   298.15  -7305.045+123.758773*T-23.6892641*T*LN(T)
       -0.002723387*T**2;
      3459.00  Y  +38514.17-65.920606*T+0.0645635*T*LN(T)
       -0.008050184*T**2+2.19551E-7*T**3-15938253*T**(-1);
      6000.00  N !
$ Function from 96Arb below
$FUNCTION GLIQRE    298.15  +23820.883-6.34538*T+GHSERRE;
$     2000.00  Y  +568842.665-2527.83846*T+314.178898*T*LN(T)
$      -0.08939817*T**2+3.92854E-06*T**3-1.63100987E+08*T**(-1);
$     3458.00  Y  -39044.888+335.723691*T-49.519*T*LN(T);
$     5000.00  Y  +39519.408-11.274151*T+GHSERRE;
$     6000.00  N !
$ Function from 91Din below
 FUNCTION GLIQRE    298.25  +45296.708-11.184298*T+GHSERRE;
      1000.00  Y  +66060.979-113.540121*T+7.4580354*T*LN(T)
       -0.016183804*T**2+7.69496E-7*T**3-4421721*T**(-1);
      3459.00  Y  -5301.43+328.158541*T-50*T*LN(T);
      6000.00  N !
$ ------------------------------------------------------------------------------
$ Binary system
$
$ W. Huang, Y.A. Chang, Mater. Sci. Eng. A, 259, 110-19(1999).
$
$ Checked against paper. Checked at 6000 K.
$
$ Note! This dataset uses the original 91Din description of Re, not the
$ current SGTE description. In order to change to the current description
$ a reoptimisation is necessary. The phase diagram is otherwise considerably
$ different.
$
 PAR  L(LIQUID,NI,RE;0),,               +8000;,,                      N 99Hua !
$
 PAR  L(FCC_A1,NI,RE:VA;0),,            +16855+8.337*T;,,             N 99Hua !
 PAR  L(FCC_A1,NI,RE:VA;1),,            -24910;,,                     N 99Hua !
$
 PAR  L(HCP_A3,NI,RE:VA;0),,            +12142+9*T;,,                 N 99Hua !
$
$ Metastable
$
 PAR  L(BCC_A2,NI,RE:VA;0),,            +16855+8.337*T;,,             N Same !
 PAR  L(BCC_A2,NI,RE:VA;1),,            -24910;,,                     N Same !
$ ------------------------------------------------------------------------------
$
$
 LIST-OF-REFERENCE
 NUMBER  SOURCE
  Null   'Unknown source'
  Same   'Same or similar interaction as in the corresponding stable phase'
  COST   'COST 507 database'
  91Din  'A.T. Dinsdale, Calphad, 15, 317-425(1991).'
  96Arb  'J.W. Arblaster, Calphad, 20, 343-52(1996),
          SGTE unary database V.3.0, 1996; Re'
  99Gho  'G. Ghosh, Metall. Mater. Trans. A, 30A, 1481-94(1999),
          SGTE unary database V.5.0, 2009; Ni'
  99Hua  'W. Huang, Y.A. Chang, Mater. Sci. Eng. A, 259, 110-19(1999); Ni-Re'
  01SGUN 'SGTE unary database V.4.4, 2001.'
!

File: data/databases/sgte-binary/NiRh-24Hal.tdb
$
$ Database for Ni-Rh from B. Hallstedt 2024.
$
$ B. Hallstedt, unpublished, 2024.
$
$ Dataset created 2024.10.19 by Bengt Hallstedt.
$
$ This is a simple isotropic system with weak positive interactions.
$ The interactions are based on data presented in A. Nash, P. Nash,
$ Bull. Alloy Phase Diag., 5, 403-405(1984). Calorimetric data from 78Pra
$ indicate a nearly regular enthalpy of mixing with a max of +1.9 kJ/mol for
$ the fcc phase at 298.15 K. The liquid interaction was then selected to
$ approximately match liquidus (and solidus) data from 65Kor.
$
$ ------------------------------------------------------------------------------
 TEMP-LIM 298.15 6000.00 !
$
$ELEMENT NAME  REF. STATE               ATOMIC MASS H298-H0    S298    !
$
 ELEMENT VA   VACUUM                      0.0          0.0      0.0    ! 
 ELEMENT NI   FCC_A1                     58.69      4787.0     29.7955 ! 
 ELEMENT RH   FCC_A1                    102.9055    4920.384   31.5557 ! 
$ ------------------------------------------------------------------------------
$ Phase definitions
$
 PHASE LIQUID:L % 1 1 !
 CONST LIQUID:L : NI RH : !
$
$ Fcc (cF4, Fm-3m) and MeX (cF8, Fm-3m)
$
 PHASE FCC_A1 %A 2 1 1 !
 CONST FCC_A1 : NI% RH% : VA : !
$
$ Bcc (cI2, Im-3m)
$
 PHASE BCC_A2 %B 2 1 3 !
 CONST BCC_A2 : NI RH : VA : !
$
$ Hcp (hP2, P6_3/mmc) and Me2X (NiAs-type, hP4, P6_3/mmc, B8_1)
$
 PHASE HCP_A3 %A 2 1 0.5 !
 CONST HCP_A3 : NI RH : VA : !
$ ------------------------------------------------------------------------------
$ Defaults
$
 DEFINE-SYSTEM-DEFAULT ELEMENT 2 !
 DEFAULT-COM DEFINE_SYSTEM_ELEMENT VA !
 TYPE-DEF % SEQ * !
 TYPE-DEF A GES AMEND_PHASE_DESCRIPTION @ MAGNETIC -3 0.28 !
 TYPE-DEF B GES AMEND_PHASE_DESCRIPTION @ MAGNETIC -1 0.4 !
 FUNCTION ZERO      298.15  0;                                         6000 N !
 FUNCTION UN_ASS    298.15  0;                                         6000 N !
 FUNCTION R         298.15  +8.31451;                                  6000 N !
$ ------------------------------------------------------------------------------
$ Element data
$ ------------------------------------------------------------------------------
$ Ni
$
$ FCC_A1 and LIQUID modified in unary 5.0 (slight change in upper T interval)
$ BCT_A5 added in unary 5.0
$
 PAR  G(FCC_A1,NI:VA),,                 +GHSERNI;                3000 N 91Din !
 PAR  TC(FCC_A1,NI:VA),,                  633.00;                3000 N 91Din !
 PAR  BM(FCC_A1,NI:VA),,                    0.52;                3000 N 91Din !
 PAR  G(BCC_A2,NI:VA),,                 +GHSERNI
             +8715.084-3.556*T;                                  3000 N 91Din !
 PAR  TC(BCC_A2,NI:VA),,                  575.00;                3000 N 91Din !
 PAR  BM(BCC_A2,NI:VA),,                    0.85;                3000 N 91Din !
 PAR  G(HCP_A3,NI:VA),,                 +GHSERNI+1046+1.255*T;   3000 N 91Din !
 PAR  TC(HCP_A3,NI:VA),,                  633.00;                3000 N 91Din !
 PAR  BM(HCP_A3,NI:VA),,                    0.52;                3000 N 91Din !
$PAR  G(BCT_A5,NI),,                    +GHSERNI+10023-4.556*T;  3000 N 99Gho !
$PAR  G(CBCC_A12,NI:VA),,               +GHSERNI+3556;           3000 N 91Din !
$PAR  G(CUB_A13,NI:VA),,                +GHSERNI+2092;           3000 N 91Din !
 PAR  G(LIQUID,NI),,                    +GLIQNI;                 3000 N 91Din !
$
 FUNCTION GHSERNI   298.15  -5179.159+117.854*T-22.096*T*LN(T)-0.0048407*T**2;
      1728.00  Y  -27840.62+279.134977*T-43.1*T*LN(T)+1.12754E+31*T**(-9);
      3000.00  N !
 FUNCTION GLIQNI    298.15  +16414.686-9.397*T+GHSERNI-3.82318E-21*T**7;
      1728.00  Y  -9549.817+268.597977*T-43.1*T*LN(T);
      3000.00  N !
 FUNCTION GBCCNI    298.15  +GHSERNI+8715.084-3.556*T;                 6000 N !
$ ------------------------------------------------------------------------------
$ Rh
$
 PAR  G(FCC_A1,RH:VA),,                 +GHSERRH;                2500 N 91Din !
 PAR  G(BCC_A2,RH:VA),,                 +GHSERRH+19000-4.7*T;    2500 N 91Din !
 PAR  G(HCP_A3,RH:VA),,                 +GHSERRH+3000-0.5*T;     2500 N 91Din !
 PAR  G(LIQUID,RH),,                    +GLIQRH;                 2500 N 91Din !
$
 FUNCTION GHSERRH   298.15  -7848.828+132.020923*T-24.0178336*T*LN(T)
       -0.003424186*T**2-1.68032E-07*T**3+55846*T**(-1);
      1200.00  Y  -28367.852+305.771019*T-48.3766632*T*LN(T)
       +0.00966345*T**2-1.512774E-06*T**3+3348162*T**(-1);
      2237.00  Y  -6237470.48+30151.6342*T-3874.21058*T*LN(T)
       +1.04921361*T**2-5.3978814E-05*T**3+1.88036218E+09*T**(-1);
      2450.00  Y  -44863.489+344.889895*T-50.58456*T*LN(T);
      2500.00  N !
 FUNCTION GLIQRH    298.15  +19092.91-6.92133*T+GHSERRH;
       700.00  Y  +35898.508-147.926418*T+15.6492377*T*LN(T)
       -0.028665357*T**2+2.100572E-06*T**3-2638940*T**(-1);
      2237.00  Y  -18208.54+332.974832*T-50.58456*T*LN(T);
      2500.00  N !
$ ------------------------------------------------------------------------------
$ Binary system
$
$ B. Hallstedt, unpublished, 2024.
$
$ Checked at 6000 K.
$
$ This is a simple isotropic system with weak positive interactions.
$ The interactions are based on data presented in A. Nash, P. Nash,
$ Bull. Alloy Phase Diag., 5, 403-405(1984). Calorimetric data from 78Pra
$ indicate a nearly regular enthalpy of mixing with a max of +1.9 kJ/mol for
$ the fcc phase at 298.15 K. The liquid interaction was then selected to
$ approximately match liquidus (and solidus) data from 65Kor.
$
 PAR  L(LIQUID,NI,RH;0),,               +5000;,,                      N 24Hal !
$
 PAR  L(FCC_A1,NI,RH:VA;0),,            +7600;,,                      N 24Hal !
$
$ Metastable
$
 PAR  L(BCC_A2,NI,RH:VA;0),,            +7600;,,                      N Same !
 PAR  L(HCP_A3,NI,RH:VA;0),,            +7600;,,                      N Same !
$ ------------------------------------------------------------------------------
$
$
 LIST-OF-REFERENCE
 NUMBER  SOURCE
  Null   'Unknown source'
  Same   'Same or similar interaction as in the corresponding stable phase'
  COST   'COST 507 database'
  91Din  'A.T. Dinsdale, Calphad, 15, 317-425(1991).'
  99Gho  'G. Ghosh, Metall. Mater. Trans. A, 30A, 1481-94(1999),
          SGTE unary database V.5.0, 2009; Ni'
  24Hal  'B. Hallstedt, unpublished, 2024; Ni-Rh'
!

File: data/databases/sgte-binary/NiRu-01Che-LB.tdb
$
$ Database for Ni-Ru from P.-Y. Chevalier and E. Fischer 2001
$ (included in LB Vol. 5)
$
$ P.-Y. Chevalier, E. Fischer, unpublished, 2001.
$
$ Dataset created 2016.03.06 by Bengt Hallstedt.
$ 2021.02.02: Modified for use with GES6.
$
$ ------------------------------------------------------------------------------
 TEMP-LIM 298.15 6000.00 !
$
$ELEMENT NAME  REF. STATE               ATOMIC MASS H298-H0    S298    !
$
 ELEMENT VA   VACUUM                      0.0          0.0      0.0    ! 
 ELEMENT NI   FCC_A1                     58.69      4787.0     29.7955 ! 
 ELEMENT RU   HCP_A3                    101.07      4602.4     28.6144 ! 
$ ------------------------------------------------------------------------------
$ Phase definitions
$
 PHASE LIQUID:L % 1 1 !
 CONST LIQUID:L : NI RU : !
$
$ Fcc (cF4, Fm-3m) and MeX (cF8, Fm-3m)
$
 PHASE FCC_A1 %A 2 1 1 !
 CONST FCC_A1 : NI% RU : VA : !
$
$ Bcc (cI2, Im-3m)
$
 PHASE BCC_A2 %B 2 1 3 !
 CONST BCC_A2 : NI RU : VA : !
$
$ Hcp (hP2, P6_3/mmc) and Me2X (NiAs-type, hP4, P6_3/mmc, B8_1)
$
 PHASE HCP_A3 %A 2 1 0.5 !
 CONST HCP_A3 : NI RU% : VA : !
$ ------------------------------------------------------------------------------
$ Defaults
$
 DEFINE-SYSTEM-DEFAULT ELEMENT 2 !
 DEFAULT-COM DEFINE_SYSTEM_ELEMENT VA !
 TYPE-DEF % SEQ * !
 TYPE-DEF A GES AMEND_PHASE_DESCRIPTION @ MAGNETIC -3 0.28 !
 TYPE-DEF B GES AMEND_PHASE_DESCRIPTION @ MAGNETIC -1 0.4 !
 FUNCTION ZERO      298.15  0;                                         6000 N !
 FUNCTION UN_ASS    298.15  0;                                         6000 N !
 FUNCTION R         298.15  +8.31451;                                  6000 N !
$ ------------------------------------------------------------------------------
$ Element data
$ ------------------------------------------------------------------------------
$ Ni
$
$ FCC_A1 and LIQUID modified in unary 5.0 (slight change in upper T interval)
$ BCT_A5 added in unary 5.0
$
 PAR  G(FCC_A1,NI:VA),,                 +GHSERNI;                3000 N 91Din !
 PAR  TC(FCC_A1,NI:VA),,                  633.00;                3000 N 91Din !
 PAR  BM(FCC_A1,NI:VA),,                    0.52;                3000 N 91Din !
 PAR  G(BCC_A2,NI:VA),,                 +GHSERNI
             +8715.084-3.556*T;                                  3000 N 91Din !
 PAR  TC(BCC_A2,NI:VA),,                  575.00;                3000 N 91Din !
 PAR  BM(BCC_A2,NI:VA),,                    0.85;                3000 N 91Din !
 PAR  G(HCP_A3,NI:VA),,                 +GHSERNI+1046+1.255*T;   3000 N 91Din !
 PAR  TC(HCP_A3,NI:VA),,                  633.00;                3000 N 91Din !
 PAR  BM(HCP_A3,NI:VA),,                    0.52;                3000 N 91Din !
$PAR  G(BCT_A5,NI),,                    +GHSERNI+10023-4.556*T;  3000 N 99Gho !
$PAR  G(CBCC_A12,NI:VA),,               +GHSERNI+3556;           3000 N 91Din !
$PAR  G(CUB_A13,NI:VA),,                +GHSERNI+2092;           3000 N 91Din !
 PAR  G(LIQUID,NI),,                    +GLIQNI;                 3000 N 91Din !
$
 FUNCTION GHSERNI   298.15  -5179.159+117.854*T-22.096*T*LN(T)-0.0048407*T**2;
      1728.00  Y  -27840.62+279.134977*T-43.1*T*LN(T)+1.12754E+31*T**(-9);
      3000.00  N !
 FUNCTION GLIQNI    298.15  +16414.686-9.397*T+GHSERNI-3.82318E-21*T**7;
      1728.00  Y  -9549.817+268.597977*T-43.1*T*LN(T);
      3000.00  N !
 FUNCTION GBCCNI    298.15  +GHSERNI+8715.084-3.556*T;                 6000 N !
$ ------------------------------------------------------------------------------
$ Ru
$
$ BCC_A2 revised in unary 4.4
$
 PAR  G(HCP_A3,RU:VA),,                 +GHSERRU;                4500 N 91Din !
 PAR  G(FCC_A1,RU:VA),,                 +GHSERRU+12500-2.4*T;    4500 N 91Din !
 PAR  G(BCC_A2,RU:VA),,                 +GHSERRU+21500-5.05*T;   4500 N 01SGUN !
$PAR  G(BCC_A2,RU:VA),,                 +GHSERRU+26500-6.2*T;    4500 N 91Din !
 PAR  G(LIQUID,RU),,                    +GLIQRU;                 4500 N 91Din !
$
 FUNCTION GHSERRU   298.15  -7561.873+127.866233*T-22.9143287*T*LN(T)
       -0.004062566*T**2+1.7641E-07*T**3+56377*T**(-1);
      1500.00  Y  -59448.103+489.516214*T-72.3241219*T*LN(T)
       +0.018726245*T**2-1.952433E-06*T**3+11063885*T**(-1);
      2607.00  Y  -38588773+168610.517*T-21329.705*T*LN(T)
       +5.221639*T**2-2.40245985E-04*T**3+1.30829926E+10*T**(-1);
      2740.00  Y  -55768.304+364.482314*T-51.8816*T*LN(T);
      4500.00  N !
 FUNCTION GLIQRU    298.15  +27480.616-8.398748*T+GHSERRU;
       800.00  Y  +50827.232-179.818561*T+19.539341*T*LN(T)
       -0.026524167*T**2+1.667839E-06*T**3-3861125*T**(-1);
      2607.00  Y  -17161.807+349.673561*T-51.8816*T*LN(T);
      4500.00  N !
$ ------------------------------------------------------------------------------
$ Binary system
$
$ From P.-Y. Chevalier and E. Fischer 2001 (included in LB Vol. 5)
$
$ P.-Y. Chevalier, E. Fischer, unpublished, 2001.
$
$ Checked against LB. Checked at 6000 K.
$
 PAR  L(LIQUID,NI,RU;0),,               +8738.13;,,                   N 01Che !
$
 PAR  L(FCC_A1,NI,RU:VA;0),,            +27667.7-9.80853*T;,,         N 01Che !
$
 PAR  L(HCP_A3,NI,RU:VA;0),,            +46730.33-16.59771*T;,,       N 01Che !
 PAR  L(HCP_A3,NI,RU:VA;1),,            +35577.15-23.61205*T;,,       N 01Che !
$
$ Metastable
$
 PAR  L(BCC_A2,NI,RU:VA;0),,            +27667.7-9.80853*T;,,         N Same !
$ ------------------------------------------------------------------------------
$
 ASSESSED_SYSTEM
  NI-RU(TDB -* +LIQUID +FCC_A1 +HCP_A3 ;P3 *) !
$
$
 LIST-OF-REFERENCE
 NUMBER  SOURCE
  Null   'Unknown source'
  Same   'Same or similar interaction as in the corresponding stable phase'
  COST   'COST 507 database'
  91Din  'A.T. Dinsdale, Calphad, 15, 317-425(1991).'
  99Gho  'G. Ghosh, Metall. Mater. Trans. A, 30A, 1481-94(1999),
          SGTE unary database V.5.0, 2009; Ni'
  01Che  'P.-Y. Chevalier, E. Fischer, unpublished, 2001; Ni-Ru'
  01SGUN 'SGTE unary database V.4.4, 2001.'
!

File: data/databases/sgte-binary/NiRu-04Hal.tdb
$
$ Database for Ni-Ru from S. Hallstroem 2004
$
$ S. Hallstroem, J. Phase Equilib. Diffus., 25, 252-54(2004).
$
$ Dataset created 2016.03.06 by Bengt Hallstedt.
$ 2021.02.02: Modified for use with GES6.
$
$ Temperature dependencies are too large.
$
$ ------------------------------------------------------------------------------
 TEMP-LIM 298.15 6000.00 !
$
$ELEMENT NAME  REF. STATE               ATOMIC MASS H298-H0    S298    !
$
 ELEMENT VA   VACUUM                      0.0          0.0      0.0    ! 
 ELEMENT NI   FCC_A1                     58.69      4787.0     29.7955 ! 
 ELEMENT RU   HCP_A3                    101.07      4602.4     28.6144 ! 
$ ------------------------------------------------------------------------------
$ Phase definitions
$
 PHASE LIQUID:L % 1 1 !
 CONST LIQUID:L : NI RU : !
$
$ Fcc (cF4, Fm-3m) and MeX (cF8, Fm-3m)
$
 PHASE FCC_A1 %A 2 1 1 !
 CONST FCC_A1 : NI% RU : VA : !
$
$ Bcc (cI2, Im-3m)
$
 PHASE BCC_A2 %B 2 1 3 !
 CONST BCC_A2 : NI RU : VA : !
$
$ Hcp (hP2, P6_3/mmc) and Me2X (NiAs-type, hP4, P6_3/mmc, B8_1)
$
 PHASE HCP_A3 %A 2 1 0.5 !
 CONST HCP_A3 : NI RU% : VA : !
$ ------------------------------------------------------------------------------
$ Defaults
$
 DEFINE-SYSTEM-DEFAULT ELEMENT 2 !
 DEFAULT-COM DEFINE_SYSTEM_ELEMENT VA !
 TYPE-DEF % SEQ * !
 TYPE-DEF A GES AMEND_PHASE_DESCRIPTION @ MAGNETIC -3 0.28 !
 TYPE-DEF B GES AMEND_PHASE_DESCRIPTION @ MAGNETIC -1 0.4 !
 FUNCTION ZERO      298.15  0;                                         6000 N !
 FUNCTION UN_ASS    298.15  0;                                         6000 N !
 FUNCTION R         298.15  +8.31451;                                  6000 N !
$ ------------------------------------------------------------------------------
$ Element data
$ ------------------------------------------------------------------------------
$ Ni
$
$ FCC_A1 and LIQUID modified in unary 5.0 (slight change in upper T interval)
$ BCT_A5 added in unary 5.0
$
 PAR  G(FCC_A1,NI:VA),,                 +GHSERNI;                3000 N 91Din !
 PAR  TC(FCC_A1,NI:VA),,                  633.00;                3000 N 91Din !
 PAR  BM(FCC_A1,NI:VA),,                    0.52;                3000 N 91Din !
 PAR  G(BCC_A2,NI:VA),,                 +GHSERNI
             +8715.084-3.556*T;                                  3000 N 91Din !
 PAR  TC(BCC_A2,NI:VA),,                  575.00;                3000 N 91Din !
 PAR  BM(BCC_A2,NI:VA),,                    0.85;                3000 N 91Din !
 PAR  G(HCP_A3,NI:VA),,                 +GHSERNI+1046+1.255*T;   3000 N 91Din !
 PAR  TC(HCP_A3,NI:VA),,                  633.00;                3000 N 91Din !
 PAR  BM(HCP_A3,NI:VA),,                    0.52;                3000 N 91Din !
$PAR  G(BCT_A5,NI),,                    +GHSERNI+10023-4.556*T;  3000 N 99Gho !
$PAR  G(CBCC_A12,NI:VA),,               +GHSERNI+3556;           3000 N 91Din !
$PAR  G(CUB_A13,NI:VA),,                +GHSERNI+2092;           3000 N 91Din !
 PAR  G(LIQUID,NI),,                    +GLIQNI;                 3000 N 91Din !
$
 FUNCTION GHSERNI   298.15  -5179.159+117.854*T-22.096*T*LN(T)-0.0048407*T**2;
      1728.00  Y  -27840.62+279.134977*T-43.1*T*LN(T)+1.12754E+31*T**(-9);
      3000.00  N !
 FUNCTION GLIQNI    298.15  +16414.686-9.397*T+GHSERNI-3.82318E-21*T**7;
      1728.00  Y  -9549.817+268.597977*T-43.1*T*LN(T);
      3000.00  N !
 FUNCTION GBCCNI    298.15  +GHSERNI+8715.084-3.556*T;                 6000 N !
$ ------------------------------------------------------------------------------
$ Ru
$
$ BCC_A2 revised in unary 4.4
$
 PAR  G(HCP_A3,RU:VA),,                 +GHSERRU;                4500 N 91Din !
 PAR  G(FCC_A1,RU:VA),,                 +GHSERRU+12500-2.4*T;    4500 N 91Din !
 PAR  G(BCC_A2,RU:VA),,                 +GHSERRU+21500-5.05*T;   4500 N 01SGUN !
$PAR  G(BCC_A2,RU:VA),,                 +GHSERRU+26500-6.2*T;    4500 N 91Din !
 PAR  G(LIQUID,RU),,                    +GLIQRU;                 4500 N 91Din !
$
 FUNCTION GHSERRU   298.15  -7561.873+127.866233*T-22.9143287*T*LN(T)
       -0.004062566*T**2+1.7641E-07*T**3+56377*T**(-1);
      1500.00  Y  -59448.103+489.516214*T-72.3241219*T*LN(T)
       +0.018726245*T**2-1.952433E-06*T**3+11063885*T**(-1);
      2607.00  Y  -38588773+168610.517*T-21329.705*T*LN(T)
       +5.221639*T**2-2.40245985E-04*T**3+1.30829926E+10*T**(-1);
      2740.00  Y  -55768.304+364.482314*T-51.8816*T*LN(T);
      4500.00  N !
 FUNCTION GLIQRU    298.15  +27480.616-8.398748*T+GHSERRU;
       800.00  Y  +50827.232-179.818561*T+19.539341*T*LN(T)
       -0.026524167*T**2+1.667839E-06*T**3-3861125*T**(-1);
      2607.00  Y  -17161.807+349.673561*T-51.8816*T*LN(T);
      4500.00  N !
$ ------------------------------------------------------------------------------
$ Binary system
$
$ S. Hallstroem, J. Phase Equilib. Diffus., 25, 252-54(2004).
$
$ Checked against paper. Checked at 6000 K.
$
$ Temperature dependencies are too large.
$
 PAR  L(LIQUID,NI,RU;0),,               +64790-40.115*T;,,            N 04Hal !
 PAR  L(LIQUID,NI,RU;1),,               +ZERO;,,                      N 04Hal !
 PAR  L(LIQUID,NI,RU;2),,               -12022;,,                     N 04Hal !
$
 PAR  L(FCC_A1,NI,RU:VA;0),,            +73973-45.109*T;,,            N 04Hal !
 PAR  L(FCC_A1,NI,RU:VA;1),,            +ZERO;,,                      N 04Hal !
 PAR  L(FCC_A1,NI,RU:VA;2),,            -41324+16.864*T;,,            N 04Hal !
$
 PAR  L(HCP_A3,NI,RU:VA;0),,            +80112-45.109*T;,,            N 04Hal !
 PAR  L(HCP_A3,NI,RU:VA;1),,            +ZERO;,,                      N 04Hal !
 PAR  L(HCP_A3,NI,RU:VA;2),,            -41324+16.864*T;,,            N 04Hal !
$
$ Metastable
$
 PAR  L(BCC_A2,NI,RU:VA;0),,            +73973-45.109*T;,,            N Same !
 PAR  L(BCC_A2,NI,RU:VA;1),,            +ZERO;,,                      N Same !
 PAR  L(BCC_A2,NI,RU:VA;2),,            -41324+16.864*T;,,            N Same !
$ ------------------------------------------------------------------------------
$
 ASSESSED_SYSTEM
  NI-RU(TDB -* +LIQUID +FCC_A1 +HCP_A3 ;P3 *) !
$
$
 LIST-OF-REFERENCE
 NUMBER  SOURCE
  Null   'Unknown source'
  Same   'Same or similar interaction as in the corresponding stable phase'
  COST   'COST 507 database'
  91Din  'A.T. Dinsdale, Calphad, 15, 317-425(1991).'
  99Gho  'G. Ghosh, Metall. Mater. Trans. A, 30A, 1481-94(1999),
          SGTE unary database V.5.0, 2009; Ni'
  01SGUN 'SGTE unary database V.4.4, 2001.'
  04Hal  'S. Hallstroem, J. Phase Equilib. Diffus., 25, 252-54(2004); Ni-Ru'
!
