Repository: orchid-calphad/orchid-project.org

# orchid-project.org

Website and released data of **ORCHID** (Open Repository for CALPHAD Hypotheses, Intelligence, and Discovery),
served by GitHub Pages at https://orchid-project.org. Releases are archived on Zenodo (one DOI per version).

- `index.html`, `catalog/`, `best-practices.html` — static, self-contained pages (generated in the ORCHID tooling).
- `data/` — released data: catalog, redistributable TDB files, convex hulls. Licences: `data/LICENSES.md`, `data/NOTICE.md`.
- `llms.txt`, `data/croissant.json`, `CITATION.cff`, `.zenodo.json` — machine-readable metadata.

Only data with clear redistribution rights are published.

File: data/databases/sgte-binary/NiSb-14Kro.tdb
$
$ Database for Ni-Sb from A. Kroupa et al. 2014
$
$ A. Kroupa, R. Mishra, D. Rajamohan, H. Flandorfer, A. Watson, H. Ipser,
$ Calphad, 45, 151-66(2014).
$
$ Dataset created 2017.05.23 by Bengt Hallstedt.
$ 2021.02.02: Modified for use with GES6.
$
$ Modified from the 08Zha dataset.
$
$ Ni3Sb-ht(D0_3) was modelled as bcc-A2 in order to be compatible with
$ modelling in the Cu-Sn and Ni-Sn systems. The result is a bcc interaction
$ that is quite ugly. 
$
$ This dataset is not convincing.
$
$ ------------------------------------------------------------------------------
 TEMP-LIM 298.15 6000.00 !
$
$ELEMENT NAME  REF. STATE               ATOMIC MASS H298-H0    S298    !
$
 ELEMENT VA   VACUUM                      0.0          0.0      0.0    ! 
 ELEMENT NI   FCC_A1                     58.69      4787.0     29.7955 ! 
 ELEMENT SB   RHOMBOHEDRAL_A7           121.75      5870.152   45.5219 ! 
$ ------------------------------------------------------------------------------
$ Phase definitions
$
 PHASE LIQUID:L % 1 1 !
 CONST LIQUID:L : NI SB : !
$
$ Fcc (cF4, Fm-3m) and MeX (cF8, Fm-3m)
$
 PHASE FCC_A1 %A 2 1 1 !
 CONST FCC_A1 : NI% SB : VA : !
$
$ Bcc (cI2, Im-3m)
$
 PHASE BCC_A2 %B 2 1 3 !
 CONST BCC_A2 : NI SB : VA : !
$
$ Hcp (hP2, P6_3/mmc) and Me2X (NiAs-type, hP4, P6_3/mmc, B8_1)
$
 PHASE HCP_A3 %A 2 1 0.5 !
 CONST HCP_A3 : NI SB : VA : !
$
$ Prototype alpha-As (hR2, R-3m)
$
 PHASE RHOMBOHEDRAL_A7 % 1 1 !
 CONST RHOMBOHEDRAL_A7 : SB : !
$
$ Prototype Cu3Ti (oP8, Pmmn)
$
 PHASE NI3SB_D0A % 2 3 1 !
 CONST NI3SB_D0A : NI : NI SB% : !
$
$ Prototype Ni5Sb2 (mC28, C2)
$
 PHASE NI5SB2_LT % 2 5 2 !
 CONST NI5SB2_LT : NI : NI SB% : !
$
$ Prototype NiAs (hP4, P6_3/mmc)
$
 PHASE NISB_B81 % 3 1 1 1 !
 CONST NISB_B81 : NI% VA : NI VA% : NI SB% : !
$
$ Prototype alpha-FeS2 (marcasite, oP6, Pnnm)
$
 PHASE NISB2_C18 % 2 1 2 !
 CONST NISB2_C18 : NI : SB : !
$ ------------------------------------------------------------------------------
$ Defaults
$
 DEFINE-SYSTEM-DEFAULT ELEMENT 2 !
 DEFAULT-COM DEFINE_SYSTEM_ELEMENT VA !
 TYPE-DEF % SEQ * !
 TYPE-DEF A GES AMEND_PHASE_DESCRIPTION @ MAGNETIC -3 0.28 !
 TYPE-DEF B GES AMEND_PHASE_DESCRIPTION @ MAGNETIC -1 0.4 !
 FUNCTION ZERO      298.15  0;                                         6000 N !
 FUNCTION UN_ASS    298.15  0;                                         6000 N !
 FUNCTION R         298.15  +8.31451;                                  6000 N !
$ ------------------------------------------------------------------------------
$ Element data
$ ------------------------------------------------------------------------------
$ Ni
$
$ FCC_A1 and LIQUID modified in unary 5.0 (slight change in upper T interval)
$ BCT_A5 added in unary 5.0
$
 PAR  G(FCC_A1,NI:VA),,                 +GHSERNI;                3000 N 91Din !
 PAR  TC(FCC_A1,NI:VA),,                  633.00;                3000 N 91Din !
 PAR  BM(FCC_A1,NI:VA),,                    0.52;                3000 N 91Din !
 PAR  G(BCC_A2,NI:VA),,                 +GHSERNI
             +8715.084-3.556*T;                                  3000 N 91Din !
 PAR  TC(BCC_A2,NI:VA),,                  575.00;                3000 N 91Din !
 PAR  BM(BCC_A2,NI:VA),,                    0.85;                3000 N 91Din !
 PAR  G(HCP_A3,NI:VA),,                 +GHSERNI+1046+1.255*T;   3000 N 91Din !
 PAR  TC(HCP_A3,NI:VA),,                  633.00;                3000 N 91Din !
 PAR  BM(HCP_A3,NI:VA),,                    0.52;                3000 N 91Din !
$PAR  G(BCT_A5,NI),,                    +GHSERNI+10023-4.556*T;  3000 N 99Gho !
$PAR  G(CBCC_A12,NI:VA),,               +GHSERNI+3556;           3000 N 91Din !
$PAR  G(CUB_A13,NI:VA),,                +GHSERNI+2092;           3000 N 91Din !
 PAR  G(LIQUID,NI),,                    +GLIQNI;                 3000 N 91Din !
$
 PAR  G(NI3SB_D0A,NI:NI),,              +4*GHSERNI+14000-4.44*T;,,    N 08Zha !
 PAR  G(NI5SB2_LT,NI:NI),,              +7*GHSERNI
             +15407.7+5.6035*T;,,                                     N 08Zha !
 PAR  G(NISB_B81,NI:NI:NI),,            +31637.299+355.176064*T
             -66.288*T*LN(T)-0.0145221*T**2;,,                        N 12Zem !
 PAR  G(NISB_B81,NI:VA:NI),,            +21091.532+236.784043*T
             -44.192*T*LN(T)-0.0096814*T**2;,,                        N 12Zem !
 PAR  G(NISB_B81,VA:NI:NI),,            +21091.532+236.784043*T
             -44.192*T*LN(T)-0.0096814*T**2;,,                        N 12Zem !
 PAR  G(NISB_B81,VA:VA:NI),,            +10545.766+118.58688*T
             -22.096*T*LN(T)-0.0048407*T**2;,,                        N 12Zem !
$
 FUNCTION GHSERNI   298.15  -5179.159+117.854*T-22.096*T*LN(T)-0.0048407*T**2;
      1728.00  Y  -27840.62+279.134977*T-43.1*T*LN(T)+1.12754E+31*T**(-9);
      3000.00  N !
 FUNCTION GLIQNI    298.15  +16414.686-9.397*T+GHSERNI-3.82318E-21*T**7;
      1728.00  Y  -9549.817+268.597977*T-43.1*T*LN(T);
      3000.00  N !
 FUNCTION GBCCNI    298.15  +GHSERNI+8715.084-3.556*T;                 6000 N !
$ ------------------------------------------------------------------------------
$ Sb
$
$ BCT_A5 revised in unary 3.0
$
$ BCT_A5 the value from 91Din is used in LBall-v7+fun.tdb.
$ BCT_A5 the value from 96SGUN is used in SGSOL 5.0.
$ It is only needed in Sb-Sn.
$
 PAR  G(RHOMBOHEDRAL_A7,SB),,           +GHSERSB;                2000 N 91Din !
 PAR  G(FCC_A1,SB:VA),,                 +GHSERSB+19874-13.7*T;   2000 N 91Din !
 PAR  G(BCC_A2,SB:VA),,                 +GHSERSB+19874-15.1*T;   2000 N 91Din !
 PAR  G(HCP_A3,SB:VA),,                 +GHSERSB+19874-13*T;     2000 N 91Din !
$PAR  G(BCT_A5,SB),,                    +GHSERSB+13000-8*T;      2000 N 96SGUN !
$PAR  G(BCT_A5,SB),,                    +GHSERSB+1000;           2000 N 91Din !
 PAR  G(LIQUID,SB),,                    +GLIQSB;                 2000 N 91Din !
$
 PAR  G(NISB_B81,VA:VA:SB),,            +GHSERSB+16567.65+3.9*T;,,    N 08Zha !
$
 FUNCTION GHSERSB   298.15  -9242.858+156.154689*T-30.5130752*T*LN(T)
       +0.007748768*T**2-3.003415E-06*T**3+100625*T**(-1);
       903.78  Y  -11738.83+169.485872*T-31.38*T*LN(T)+1.616849E+27*T**(-9);
      2000.00  N !
 FUNCTION GLIQSB    298.15  +19822.328-21.923164*T+GHSERSB-1.74847E-20*T**7;
       903.78  Y  +8175.359+147.455986*T-31.38*T*LN(T);
      2000.00  N !
 FUNCTION GSBLOW    298.15  -9242.858+156.154689*T-30.5130752*T*LN(T)
       +0.007748768*T**2-3.003415E-06*T**3+100625*T**(-1);
      6000.00  N !
$ ------------------------------------------------------------------------------
$ Binary system
$
$ A. Kroupa, R. Mishra, D. Rajamohan, H. Flandorfer, A. Watson, H. Ipser,
$ Calphad, 45, 151-66(2014).
$
$ Checked against paper. Checked at 6000K.
$
$ Modified from the 08Zha dataset.
$
$ Ni3Sb-ht(D0_3) was modelled as bcc-A2 in order to be compatible with
$ modelling in the Cu-Sn and Ni-Sn systems. The result is a bcc interaction
$ that is quite ugly. 
$
$ This dataset is not convincing.
$
 PAR  L(LIQUID,NI,SB;0),,               -73580.86-4.01441*T;,,        N 08Zha !
 PAR  L(LIQUID,NI,SB;1),,               -12843.3-11.0286*T;,,         N 08Zha !
 PAR  L(LIQUID,NI,SB;2),,               -4010+9.7*T;,,                N 08Zha !
$
 PAR  L(FCC_A1,NI,SB:VA;0),,            -64860+17.119*T;,,            N 08Zha !
 PAR  L(FCC_A1,NI,SB:VA;1),,            -33663.84+4.5*T;,,            N 08Zha !
 PAR  L(FCC_A1,NI,SB:VA;2),,            -38039.58+3.034*T;,,          N 08Zha !
$
 PAR  L(BCC_A2,NI,SB:VA;0),,            -7113.38+20.14*T;,,           N 14Kro !
 PAR  L(BCC_A2,NI,SB:VA;1),,            -759123+164.971*T;,,          N 14Kro !
 PAR  L(BCC_A2,NI,SB:VA;2),,            +881253-239.576*T;,,          N 14Kro !
$
 PAR  G(NI3SB_D0A,NI:SB),,              +3*GHSERNI+GHSERSB
             -85840-5.24*T;,,                                         N 08Zha !
 PAR  L(NI3SB_D0A,NI:NI,SB;0),,         -29010.24+44*T;,,             N 08Zha !
$
 PAR  G(NI5SB2_LT,NI:SB),,              +5*GHSERNI+2*GHSERSB
             -167499.64-7.7*T;,,                                      N 08Zha !
 PAR  L(NI5SB2_LT,NI:NI,SB;0),,         -50050+42*T;,,                N 08Zha !
$
 PAR  G(NISB_B81,NI:NI:SB),,            +2*GHSERNI+GHSERSB
             -48000+6*T;,,                                            N 08Zha !
 PAR  G(NISB_B81,NI:VA:SB),,            +GHSERNI+GSBLOW
             -69930+59.46*T-10.50105*T*LN(T)+0.02797745844*T**2
			 -9.027E-06*T**3+2.2242E-20*T**7;,,                       N 08Zha !
 PAR  G(NISB_B81,VA:NI:SB),,            +GHSERNI+GHSERSB
             -9546.46014+158.91*T;,,                                  N 08Zha !
 PAR  L(NISB_B81,NI,VA:NI:SB;0),,       -3600-6*T;,,                  N 08Zha !
 PAR  L(NISB_B81,NI,VA:VA:SB;0),,       -3600-6*T;,,                  N 08Zha !
 PAR  L(NISB_B81,NI:NI,VA:SB;0),,       -40500+9*T;,,                 N 08Zha !
 PAR  L(NISB_B81,VA:NI,VA:SB;0),,       -40500+9*T;,,                 N 08Zha !
$
 PAR  G(NISB2_C18,NI:SB),,              +GHSERNI+2*GHSERSB
             -78060+13.29*T;,,                                        N 08Zha !
$
$ metastable
$
 PAR  L(HCP_A3,NI,SB:VA;0),,            -64860+17.119*T;,,            N Same !
 PAR  L(HCP_A3,NI,SB:VA;1),,            -33663.84+4.5*T;,,            N Same !
 PAR  L(HCP_A3,NI,SB:VA;2),,            -38039.58+3.034*T;,,          N Same !
$ ------------------------------------------------------------------------------
$
$
 LIST-OF-REFERENCE
 NUMBER  SOURCE
  Null   'Unknown source'
  Same   'Same or similar interaction as in the corresponding stable phase'
  REFLAV 'Laves phase convention: G(LAVES,X:X)=+3*GHSERXX+15000'
  91Din  'A.T. Dinsdale, Calphad, 15, 317-425(1991).'
  96SGUN 'SGTE unary database V.3.0, 1996.'
  99Gho  'G. Ghosh, Metall. Mater. Trans. A, 30A, 1481-94(1999),
          SGTE unary database V.5.0, 2009; Ni'
  08Zha  'Y. Zhang, C. Li, Z. Du, C. Guo, Calphad, 32, 378-88(2008); Ni-Sb'
  12Zem  'A. Zemanova, A. Kroupa, A. Dinsdale,
          Monatshefte Chem., 143, 1255-61(2012); Ni-Sn'
  14Kro  'A. Kroupa, R. Mishra, D. Rajamohan, H. Flandorfer, A. Watson,
          H. Ipser, Calphad, 45, 151-66(2014); Ni-Sb'
!

File: data/databases/sgte-binary/NiSc-13Kar.tdb
$
$ Database for Ni-Sc from S. Kardellass et al. 2013.
$
$ S. Kardellass, C. Servant, N. Selhaoui, A. Iddaoudi, M. Ait Amar, L. Bouirden,
$ Calphad, 42, 59-65(2013).
$
$ Dataset created 2023.11.22 by Bengt Hallstedt.
$
$ In the paper there is a Kaptay and an RK version. This is the RK version.
$
$ There is an inverse miscibility gap with a minimum at 4421 K and x(Sc)=0.73
$ and an inverse bcc region above 4577 K.
$
$ Wrong composition for NiSc2 in the paper. It has the composition Ni7Sc18,
$ not NiSc2.
$
$ Invariant equilibria differ by up to 9 K (mostly C15-Laves) due to
$ composition rounding errors.
$
$ ------------------------------------------------------------------------------
 TEMP-LIM 298.15 6000.00 !
$
$ELEMENT NAME  REF. STATE               ATOMIC MASS H298-H0    S298    !
$
 ELEMENT VA   VACUUM                      0.0          0.0      0.0    ! 
 ELEMENT NI   FCC_A1                     58.69      4787.0     29.7955 ! 
 ELEMENT SC   HCP_A3                     44.9559    5217.448   34.6435 ! 
$ ------------------------------------------------------------------------------
$ Phase definitions
$
 PHASE LIQUID:L % 1 1 !
 CONST LIQUID:L : NI SC : !
$
$ Fcc (cF4, Fm-3m) and MeX (cF8, Fm-3m)
$
 PHASE FCC_A1 %A 2 1 1 !
 CONST FCC_A1 : NI% SC : VA : !
$
$ Bcc (cI2, Im-3m)
$
 PHASE BCC_A2 %B 2 1 3 !
 CONST BCC_A2 : NI SC% : VA : !
$
$ Hcp (hP2, P6_3/mmc) and Me2X (NiAs-type, hP4, P6_3/mmc, B8_1)
$
 PHASE HCP_A3 %A 2 1 0.5 !
 CONST HCP_A3 : NI SC% : VA : !
$
$ Prototype CaCu5 (hP6, P6/mmm)
$
 PHASE NI5SC_D2D % 2 5 1 !
 CONST NI5SC_D2D : NI : SC : !
$
$ Prototype Ce2Ni7 (hP36, P6_3/mmc)
$
 PHASE NI7SC2 % 2 7 2 !
 CONST NI7SC2 : NI : SC : !
$
$ Prototype Cu2Mg (cF24, Fd-3m)
$
 PHASE C15_LAVES % 2 2 1 !
 CONST C15_LAVES : NI% SC : NI SC% : !
$
$ Prototype CsCl (cP2, Pm-3m)
$
 PHASE NISC_B2 % 2 0.47 0.53 !
 CONST NISC_B2 : NI : SC : !
$
$ Prototype NiTi2 (cF96, Fd-3m)
$
 PHASE NISC2 % 2 7 18 !
 CONST NISC2 : NI : SC : !
$ ------------------------------------------------------------------------------
$ Defaults
$
 DEFINE-SYSTEM-DEFAULT ELEMENT 2 !
 DEFAULT-COM DEFINE_SYSTEM_ELEMENT VA !
 TYPE-DEF % SEQ * !
 TYPE-DEF A GES AMEND_PHASE_DESCRIPTION @ MAGNETIC -3 0.28 !
 TYPE-DEF B GES AMEND_PHASE_DESCRIPTION @ MAGNETIC -1 0.4 !
 FUNCTION ZERO      298.15  0;                                         6000 N !
 FUNCTION UN_ASS    298.15  0;                                         6000 N !
 FUNCTION R         298.15  +8.31451;                                  6000 N !
$ ------------------------------------------------------------------------------
$ Element data
$ ------------------------------------------------------------------------------
$ Ni
$
$ FCC_A1 and LIQUID modified in unary 5.0 (slight change in upper T interval)
$ BCT_A5 added in unary 5.0
$
 PAR  G(FCC_A1,NI:VA),,                 +GHSERNI;                3000 N 91Din !
 PAR  TC(FCC_A1,NI:VA),,                  633.00;                3000 N 91Din !
 PAR  BM(FCC_A1,NI:VA),,                    0.52;                3000 N 91Din !
 PAR  G(BCC_A2,NI:VA),,                 +GHSERNI
             +8715.084-3.556*T;                                  3000 N 91Din !
 PAR  TC(BCC_A2,NI:VA),,                  575.00;                3000 N 91Din !
 PAR  BM(BCC_A2,NI:VA),,                    0.85;                3000 N 91Din !
 PAR  G(HCP_A3,NI:VA),,                 +GHSERNI+1046+1.255*T;   3000 N 91Din !
 PAR  TC(HCP_A3,NI:VA),,                  633.00;                3000 N 91Din !
 PAR  BM(HCP_A3,NI:VA),,                    0.52;                3000 N 91Din !
$PAR  G(BCT_A5,NI),,                    +GHSERNI+10023-4.556*T;  3000 N 99Gho !
$PAR  G(CUB_A13,NI:VA),,                +GHSERNI+2092;           3000 N 91Din !
$PAR  G(CBCC_A12,NI:VA),,               +GHSERNI+3556;           3000 N 91Din !
 PAR  G(LIQUID,NI),,                    +GLIQNI;                 3000 N 91Din !
$
 PAR  G(C15_LAVES,NI:NI),,              +3*GHSERNI+60000;        3000 N 13Kar !
$
 FUNCTION GHSERNI   298.15  -5179.159+117.854*T-22.096*T*LN(T)-0.0048407*T**2;
      1728.00  Y  -27840.62+279.134977*T-43.1*T*LN(T)+1.12754E+31*T**(-9);
      3000.00  N !
 FUNCTION GLIQNI    298.15  +16414.686-9.397*T+GHSERNI-3.82318E-21*T**7;
      1728.00  Y  -9549.817+268.597977*T-43.1*T*LN(T);
      3000.00  N !
 FUNCTION GBCCNI    298.15  +GHSERNI+8715.084-3.556*T;                 3000 N !
 FUNCTION GHCPNI    298.15  +GHSERNI+1046+1.255*T;                     3000 N !
$ ------------------------------------------------------------------------------
$ Sc
$
$ FCC_A1 and DHCP added in unary 4.4
$
 PAR  G(HCP_A3,SC:VA),,                 +GHSERSC;                3200 N 91Din !
 PAR  G(BCC_A2,SC:VA),,                 +GBCCSC;                 3200 N 91Din !
 PAR  G(FCC_A1,SC:VA),,                 +GHSERSC+5000;           3200 N 99Cac !
$PAR  G(DHCP,SC),,                      +GHSERSC
$            +1200+0.4157255*T;                                  3200 N 00Nor2 !
 PAR  G(LIQUID,SC),,                    +GLIQSC;                 3200 N 91Din !
$
 PAR  G(C15_LAVES,SC:SC),,              +3*GHSERSC+60000;        3200 N 13Kar !
$
 FUNCTION GHSERSC   298.15  -8689.547+153.48097*T-28.1882*T*LN(T)
       +0.00321892*T**2-1.64531E-06*T**3+72177*T**(-1);
       800.00  Y  -7511.295+132.759582*T-24.9132*T*LN(T)
       -5.73295E-04*T**2-8.59345E-07*T**3;
      1608.00  Y  +261143.04-1817.92245*T+241.441051*T*LN(T)
       -0.117529396*T**2+8.7398E-06*T**3-50607159*T**(-1);
      2000.00  Y  -30515.246+286.474338*T-44.2249*T*LN(T);
      3200.00  N !
 FUNCTION GBCCSC    298.15  +1979.728-1.024135*T+GHSERSC;
      1000.00  Y  +230161.408-2004.05469*T+276.76664*T*LN(T)
       -0.167120107*T**2+1.5637371E-05*T**3-33783257*T**(-1);
      1608.00  Y  -25928.011+283.642312*T-44.2249*T*LN(T);
      2000.00  Y  +4587.235-2.832026*T+GHSERSC;
      3200.00  N !
 FUNCTION GLIQSC    298.15  +6478.66+45.427539*T-10.7967803*T*LN(T)
       -0.020636524*T**2+2.13106E-06*T**3-158106*T**(-1);
      1608.00  Y  -11832.111+275.871695*T-44.2249*T*LN(T);
      3200.00  N !
$ ------------------------------------------------------------------------------
$ Binary system
$
$ S. Kardellass, C. Servant, N. Selhaoui, A. Iddaoudi, M. Ait Amar, L. Bouirden,
$ Calphad, 42, 59-65(2013).
$
$ Checked against paper and author's tdb. Checked at 6000 K.
$
$ In the paper there is a Kaptay and an RK version. This is the RK version.
$
$ Wrong composition for NiSc2 in the paper. It has the composition Ni7Sc18,
$ not NiSc2.
$
$ Invariant equilibria differ by up to 9 K (mostly C15-Laves) due to
$ composition rounding errors.
$
 PAR  L(LIQUID,NI,SC;0),,               -162595.5+43.5436*T;,,        N 13Kar !
 PAR  L(LIQUID,NI,SC;1),,               -1330.2931-10.0219*T;,,       N 13Kar !
$
 PAR  L(FCC_A1,NI,SC:VA;0),,            -82714.549+26.933163*T;,,     N 13Kar !
 PAR  L(BCC_A2,NI,SC:VA;0),,            -66901.9+4.8872*T;,,          N 13Kar !
 PAR  L(HCP_A3,NI,SC:VA;0),,            +39201.55-9.8530642*T;,,      N 13Kar !
$
 PAR  G(NI5SC_D2D,NI:SC),,              +5*GHSERNI+GHSERSC
             -114754.2+4.6253451*T;,,                                 N 13Kar !
 PAR  G(NI7SC2,NI:SC),,                 +7*GHSERNI+2*GHSERSC
             -220050+7.5771*T;,,                                      N 13Kar !
$
 PAR  G(C15_LAVES,NI:SC),,              +2*GHSERNI+GHSERSC
             -104990.433+12.5337*T;,,                                 N 13Kar !
 PAR  G(C15_LAVES,SC:NI),,              +2*GHSERSC+GHSERNI
             +224990.433-12.5337*T;,,                                 N 13Kar !
 PAR  L(C15_LAVES,NI,SC:SC;0),,         -0.76992564+31.11759*T;,,     N 13Kar !
 PAR  L(C15_LAVES,NI:NI,SC;0),,         -86423.874+1.0960343*T;,,     N 13Kar !
$
 PAR  G(NISC_B2,NI:SC),,                +0.47*GHSERNI+0.53*GHSERSC
             -46532.55+10.761496*T;,,                                 N 13Kar !
 PAR  G(NISC2,NI:SC),,                  +7*GHSERNI+18*GHSERSC
             -685738.75+112.60592*T;,,                                N 13Kar !
$ ------------------------------------------------------------------------------
$
$
 LIST-OF-REFERENCE
 NUMBER  SOURCE
  Null   'Unknown source'
  SGCOST 'COST 507 database, SGTE unary database V.3.0, 1996; Al, B, Nd, Ti, Zn'
  REFLAV 'Laves phase convention: G(LAVES,X:X)=+3*GHSERXX+15000'
  91Din  'A.T. Dinsdale, Calphad, 15, 317-425(1991).'
  99Cac  'G. Cacciamani, P. Riani, G. Borzone, N. Parodi, A. Saccone, R. Ferro,
          A. Pisch, R. Schmid-Fetzer, Intermetallics, 7, 101-8(1999),
          SGTE unary database V.4.4, 2001; Sc'
  99Gho  'G. Ghosh, Metall. Mater. Trans. A, 30A, 1481-94(1999),
          SGTE unary database V.5.0, 2009; Ni'
  00Nor2 'S. Norgren, PhD Thesis, KTH, Stockholm, 2000; Nd, Sc'
  13Kar  'S. Kardellass, C. Servant, N. Selhaoui, A. Iddaoudi, M. Ait Amar,
          L. Bouirden, Calphad, 42, 59-65(2013); Ni-Sc'
!

File: data/databases/sgte-binary/NiSc-14Cao.tdb
$
$ Database for Ni-Sc from Z. Cao et al. 2014
$
$ Z. Cao, S. Liu, X. Fang, K. Cheng, Q. Gao, Y. Du, J. Wang, J. Zhang,
$ W. Huang, C. Tang, Thermochim. Acta, 586, 30-39(2014).
$
$ Dataset created 2014.04.13 by Bengt Hallstedt.
$ 2021.02.02: Modified for use with GES6.
$
$ 2SL bcc ordering model for NiSc.
$
$ The hcp interaction should be negative in the order of -100 kJ/mol.
$
$ ------------------------------------------------------------------------------
 TEMP-LIM 298.15 6000.00 !
$
$ELEMENT NAME  REF. STATE               ATOMIC MASS H298-H0    S298    !
$
 ELEMENT VA   VACUUM                      0.0          0.0      0.0    ! 
 ELEMENT NI   FCC_A1                     58.69      4787.0     29.7955 ! 
 ELEMENT SC   HCP_A3                     44.9559    5217.448   34.6435 ! 
$ ------------------------------------------------------------------------------
$ Phase definitions
$
 PHASE LIQUID:L % 1 1 !
 CONST LIQUID:L : NI SC : !
$
$ Fcc (cF4, Fm-3m) and MeX (cF8, Fm-3m)
$
 PHASE FCC_A1 %A 2 1 1 !
 CONST FCC_A1 : NI% SC : VA : !
$
$ Bcc (cI2, Im-3m)
$
 PHASE BCC_A2 %B 2 1 3 !
 CONST BCC_A2 : NI SC% : VA : !
$
$ Disordered part of B2_BCC, identical to BCC_A2
$
 PHASE A2_BCC %B 2 1 3 !
 CONST A2_BCC : NI SC : VA : !
$
$ Prototype CsCl (cP2, Pm-3m)
$
 PHASE B2_BCC %BO 3 0.5 0.5 3 !
 CONST B2_BCC : NI SC : NI SC : VA :  !
$
$ Hcp (hP2, P6_3/mmc) and Me2X (NiAs-type, hP4, P6_3/mmc, B8_1)
$
 PHASE HCP_A3 %A 2 1 0.5 !
 CONST HCP_A3 : NI SC% : VA : !
$
$ Prototype CaCu5 (hP6, P6/mmm)
$
 PHASE NI5SC_D2D % 2 5 1 !
 CONST NI5SC_D2D : NI : SC : !
$
$ Prototype Ce2Ni7 (hP36, P6_3/mmc)
$
 PHASE NI7SC2 % 2 7 2 !
 CONST NI7SC2 : NI : SC : !
$
$ Prototype Cu2Mg (cF24, Fd-3m)
$
 PHASE C15_LAVES % 2 2 1 !
 CONST C15_LAVES : NI% SC : NI SC% : !
$
$ Prototype NiTi2 (cF96, Fd-3m)
$
 PHASE NISC2 % 2 7 18 !
 CONST NISC2 : NI : SC : !
$ ------------------------------------------------------------------------------
$ Defaults
$
 DEFINE-SYSTEM-DEFAULT ELEMENT 2 !
 DEFAULT-COM DEFINE_SYSTEM_ELEMENT VA !
 DEFAULT-COM REJECT_PHASE BCC_A2 !
 TYPE-DEF % SEQ * !
 TYPE-DEF A GES AMEND_PHASE_DESCRIPTION @ MAGNETIC -3 0.28 !
 TYPE-DEF B GES AMEND_PHASE_DESCRIPTION @ MAGNETIC -1 0.4 !
 TYPE-DEF O GES AMEND_PHASE_DESCRIPTION B2_BCC DIS_PART A2_BCC !
 FUNCTION ZERO      298.15  0;                                         6000 N !
 FUNCTION UN_ASS    298.15  0;                                         6000 N !
$ ------------------------------------------------------------------------------
$ Element data
$ ------------------------------------------------------------------------------
$ Ni
$
$ FCC_A1 and LIQUID modified in unary 5.0 (slight change in upper T interval)
$ BCT_A5 added in unary 5.0
$
 PAR  G(FCC_A1,NI:VA),,                 +GHSERNI;                3000 N 91Din !
 PAR  TC(FCC_A1,NI:VA),,                  633.00;                3000 N 91Din !
 PAR  BM(FCC_A1,NI:VA),,                    0.52;                3000 N 91Din !
 PAR  G(BCC_A2,NI:VA),,                 +GHSERNI
             +8715.084-3.556*T;                                  3000 N 91Din !
 PAR  TC(BCC_A2,NI:VA),,                  575.00;                3000 N 91Din !
 PAR  BM(BCC_A2,NI:VA),,                    0.85;                3000 N 91Din !
 PAR  G(A2_BCC,NI:VA),,                 +GHSERNI
             +8715.084-3.556*T;                                  3000 N 91Din !
 PAR  TC(A2_BCC,NI:VA),,                  575.00;                3000 N 91Din !
 PAR  BM(A2_BCC,NI:VA),,                    0.85;                3000 N 91Din !
 PAR  G(HCP_A3,NI:VA),,                 +GHSERNI+1046+1.255*T;   3000 N 91Din !
 PAR  TC(HCP_A3,NI:VA),,                  633.00;                3000 N 91Din !
 PAR  BM(HCP_A3,NI:VA),,                    0.52;                3000 N 91Din !
$PAR  G(BCT_A5,NI),,                    +GHSERNI+10023-4.556*T;  3000 N 99Gho !
$PAR  G(CUB_A13,NI:VA),,                +GHSERNI+2092;           3000 N 91Din !
$PAR  G(CBCC_A12,NI:VA),,               +GHSERNI+3556;           3000 N 91Din !
 PAR  G(LIQUID,NI),,                    +GLIQNI;                 3000 N 91Din !
$
 PAR  G(C15_LAVES,NI:NI),,              +3*GHSERNI+15000;        3000 N REFLAV !
$
 FUNCTION GHSERNI   298.15  -5179.159+117.854*T-22.096*T*LN(T)-0.0048407*T**2;
      1728.00  Y  -27840.62+279.134977*T-43.1*T*LN(T)+1.12754E+31*T**(-9);
      3000.00  N !
 FUNCTION GLIQNI    298.15  +16414.686-9.397*T+GHSERNI-3.82318E-21*T**7;
      1728.00  Y  -9549.817+268.597977*T-43.1*T*LN(T);
      3000.00  N !
 FUNCTION GBCCNI    298.15  +GHSERNI+8715.084-3.556*T;                 3000 N !
 FUNCTION GHCPNI    298.15  +GHSERNI+1046+1.255*T;                     3000 N !
$ ------------------------------------------------------------------------------
$ Sc
$
$ FCC_A1 and DHCP added in unary 4.4
$
 PAR  G(HCP_A3,SC:VA),,                 +GHSERSC;                3200 N 91Din !
 PAR  G(BCC_A2,SC:VA),,                 +GBCCSC;                 3200 N 91Din !
 PAR  G(A2_BCC,SC:VA),,                 +GBCCSC;                 3200 N 91Din !
 PAR  G(FCC_A1,SC:VA),,                 +GHSERSC+5000;           3200 N 99Cac !
$PAR  G(DHCP,SC),,                      +GHSERSC
$            +1200+0.4157255*T;                                  3200 N 00Nor2 !
 PAR  G(LIQUID,SC),,                    +GLIQSC;                 3200 N 91Din !
$
 PAR  G(C15_LAVES,SC:SC),,              +3*GHSERSC+15000;        3200 N REFLAV !
$
 FUNCTION GHSERSC   298.15  -8689.547+153.48097*T-28.1882*T*LN(T)
       +0.00321892*T**2-1.64531E-06*T**3+72177*T**(-1);
       800.00  Y  -7511.295+132.759582*T-24.9132*T*LN(T)
       -5.73295E-04*T**2-8.59345E-07*T**3;
      1608.00  Y  +261143.04-1817.92245*T+241.441051*T*LN(T)
       -0.117529396*T**2+8.7398E-06*T**3-50607159*T**(-1);
      2000.00  Y  -30515.246+286.474338*T-44.2249*T*LN(T);
      3200.00  N !
 FUNCTION GBCCSC    298.15  +1979.728-1.024135*T+GHSERSC;
      1000.00  Y  +230161.408-2004.05469*T+276.76664*T*LN(T)
       -0.167120107*T**2+1.5637371E-05*T**3-33783257*T**(-1);
      1608.00  Y  -25928.011+283.642312*T-44.2249*T*LN(T);
      2000.00  Y  +4587.235-2.832026*T+GHSERSC;
      3200.00  N !
 FUNCTION GLIQSC    298.15  +6478.66+45.427539*T-10.7967803*T*LN(T)
       -0.020636524*T**2+2.13106E-06*T**3-158106*T**(-1);
      1608.00  Y  -11832.111+275.871695*T-44.2249*T*LN(T);
      3200.00  N !
$ ------------------------------------------------------------------------------
$ Binary system
$
$ Z. Cao, S. Liu, X. Fang, K. Cheng, Q. Gao, Y. Du, J. Wang, J. Zhang,
$ W. Huang, C. Tang, Thermochim. Acta, 586, 30-39(2014).
$
$ Checked against paper. Checked at 6000 K.
$
$ 2SL bcc ordering model for NiSc.
$
$ The hcp interaction should be negative in the order of -100 kJ/mol.
$
 PAR  L(LIQUID,NI,SC;0),,               -183145.4-14.2658*T;,,        N 14Cao !
 PAR  L(LIQUID,NI,SC;1),,               -6622.2-15.7664*T;,,          N 14Cao !
 PAR  L(LIQUID,NI,SC;2),,               +27055.4;,,                   N 14Cao !
$
 PAR  L(FCC_A1,NI,SC:VA;0),,            -141315.3;,,                  N 14Cao !
$
 PAR  L(BCC_A2,NI,SC:VA;0),,            -81181.6-27.228*T;,,          N 14Cao !
 PAR  L(BCC_A2,NI,SC:VA;1),,            +8916.1;,,                    N 14Cao !
$
 PAR  L(A2_BCC,NI,SC:VA;0),,            -81181.6-27.228*T;,,          N 14Cao !
 PAR  L(A2_BCC,NI,SC:VA;1),,            +8916.1;,,                    N 14Cao !
$
 PAR  G(B2_BCC,NI:SC:VA),,              -56487.6+4.7696*T;,,          N 14Cao !
 PAR  G(B2_BCC,SC:NI:VA),,              -56487.6+4.7696*T;,,          N 14Cao !
 PAR  L(B2_BCC,NI,SC:NI:VA;0),,         +10220.5;,,                   N 14Cao !
 PAR  L(B2_BCC,NI:NI,SC:VA;0),,         +10220.5;,,                   N 14Cao !
 PAR  L(B2_BCC,NI,SC:SC:VA;0),,         +7357.5;,,                    N 14Cao !
 PAR  L(B2_BCC,SC:NI,SC:VA;0),,         +7357.5;,,                    N 14Cao !
$
 PAR  L(HCP_A3,NI,SC:VA;0),,            +ZERO;,,                      N 14Cao !
$
 PAR  G(NI5SC_D2D,NI:SC),,              +5*GHSERNI+GHSERSC
             -185955-4.5438*T;,,                                      N 14Cao !
 PAR  G(NI7SC2,NI:SC),,                 +7*GHSERNI+2*GHSERSC
             -331260.3-31.0716*T;,,                                   N 14Cao !
$
 PAR  G(C15_LAVES,NI:SC),,              +2*GHSERNI+GHSERSC
             -127082.1-21.9378*T;,,                                   N 14Cao !
 PAR  G(C15_LAVES,SC:NI),,              +2*GHSERSC+GHSERNI
             +157082.1+21.9378*T;,,                                   N 14Cao !
 PAR  L(C15_LAVES,NI,SC:SC;0),,         -113988.9;,,                  N 14Cao !
 PAR  L(C15_LAVES,NI,SC:NI;0),,         -113988.9;,,                  N 14Cao !
 PAR  L(C15_LAVES,NI:NI,SC;0),,         -59169.3;,,                   N 14Cao !
 PAR  L(C15_LAVES,SC:NI,SC;0),,         -59169.3;,,                   N 14Cao !
$
 PAR  G(NISC2,NI:SC),,                  +7*GHSERNI+18*GHSERSC
             -730877.5-180.6*T;,,                                     N 14Cao !
$ ------------------------------------------------------------------------------
$
$
 LIST-OF-REFERENCE
 NUMBER  SOURCE
  Null   'Unknown source'
  SGCOST 'COST 507 database, SGTE unary database V.3.0, 1996; Al, B, Nd, Ti, Zn'
  REFLAV 'Laves phase convention: G(LAVES,X:X)=+3*GHSERXX+15000'
  91Din  'A.T. Dinsdale, Calphad, 15, 317-425(1991).'
  99Cac  'G. Cacciamani, P. Riani, G. Borzone, N. Parodi, A. Saccone, R. Ferro,
          A. Pisch, R. Schmid-Fetzer, Intermetallics, 7, 101-8(1999),
          SGTE unary database V.4.4, 2001; Sc'
  99Gho  'G. Ghosh, Metall. Mater. Trans. A, 30A, 1481-94(1999),
          SGTE unary database V.5.0, 2009; Ni'
  00Nor2 'S. Norgren, PhD Thesis, KTH, Stockholm, 2000; Nd, Sc'
  14Cao  'Z. Cao, S. Liu, X. Fang, K. Cheng, Q. Gao, Y. Du, J. Wang, J. Zhang,
          W. Huang, C. Tang, Thermochim. Acta, 586, 30-39(2014); Ni-Sc'
!

File: data/databases/sgte-binary/NiSc-15Zhu.tdb
$
$ Database for Ni-Sc from D. Zhu et al. 2015.
$
$ D. Zhu, C. Li, C. Guo, Z. Du, J. Li, Calphad, 48, 106-12(2015).
$
$ Dataset created 2023.11.22 by Bengt Hallstedt.
$
$ Associate liquid model with Ni0.47Sc0.53 (!!!) associates.
$
$ There are misprints in the parameter table.
$
$ Invariant equilibria differ by up to 7 K due to rounding errors.
$
$ ------------------------------------------------------------------------------
 TEMP-LIM 298.15 6000.00 !
$
$ELEMENT NAME  REF. STATE               ATOMIC MASS H298-H0    S298    !
$
 ELEMENT VA   VACUUM                      0.0          0.0      0.0    ! 
 ELEMENT NI   FCC_A1                     58.69      4787.0     29.7955 ! 
 ELEMENT SC   HCP_A3                     44.9559    5217.448   34.6435 ! 
$ ------------------------------------------------------------------------------
$ Species
$
 SPECIE  NISC                               NI0.47SC0.53 !
$ ------------------------------------------------------------------------------
$ Phase definitions
$
 PHASE LIQUID:L % 1 1 !
 CONST LIQUID:L : NI NISC SC : !
$
$ Fcc (cF4, Fm-3m) and MeX (cF8, Fm-3m)
$
 PHASE FCC_A1 %A 2 1 1 !
 CONST FCC_A1 : NI% SC : VA : !
$
$ Bcc (cI2, Im-3m)
$
 PHASE BCC_A2 %B 2 1 3 !
 CONST BCC_A2 : NI SC% : VA : !
$
$ Hcp (hP2, P6_3/mmc) and Me2X (NiAs-type, hP4, P6_3/mmc, B8_1)
$
 PHASE HCP_A3 %A 2 1 0.5 !
 CONST HCP_A3 : NI SC% : VA : !
$
$ Prototype CaCu5 (hP6, P6/mmm)
$
 PHASE NI5SC_D2D % 2 5 1 !
 CONST NI5SC_D2D : NI : SC : !
$
$ Prototype Ce2Ni7 (hP36, P6_3/mmc)
$
 PHASE NI7SC2 % 2 7 2 !
 CONST NI7SC2 : NI : SC : !
$
$ Prototype Cu2Mg (cF24, Fd-3m)
$
 PHASE C15_LAVES % 2 2 1 !
 CONST C15_LAVES : NI% SC : NI SC% : !
$
$ Prototype CsCl (cP2, Pm-3m)
$
 PHASE NISC_B2 % 2 0.47 0.53 !
 CONST NISC_B2 : NI : SC : !
$
$ Prototype NiTi2 (cF96, Fd-3m)
$
 PHASE NISC2 % 2 7 18 !
 CONST NISC2 : NI : SC : !
$ ------------------------------------------------------------------------------
$ Defaults
$
 DEFINE-SYSTEM-DEFAULT ELEMENT 2 !
 DEFAULT-COM DEFINE_SYSTEM_ELEMENT VA !
 TYPE-DEF % SEQ * !
 TYPE-DEF A GES AMEND_PHASE_DESCRIPTION @ MAGNETIC -3 0.28 !
 TYPE-DEF B GES AMEND_PHASE_DESCRIPTION @ MAGNETIC -1 0.4 !
 FUNCTION ZERO      298.15  0;                                         6000 N !
 FUNCTION UN_ASS    298.15  0;                                         6000 N !
 FUNCTION R         298.15  +8.31451;                                  6000 N !
$ ------------------------------------------------------------------------------
$ Element data
$ ------------------------------------------------------------------------------
$ Ni
$
$ FCC_A1 and LIQUID modified in unary 5.0 (slight change in upper T interval)
$ BCT_A5 added in unary 5.0
$
 PAR  G(FCC_A1,NI:VA),,                 +GHSERNI;                3000 N 91Din !
 PAR  TC(FCC_A1,NI:VA),,                  633.00;                3000 N 91Din !
 PAR  BM(FCC_A1,NI:VA),,                    0.52;                3000 N 91Din !
 PAR  G(BCC_A2,NI:VA),,                 +GHSERNI
             +8715.084-3.556*T;                                  3000 N 91Din !
 PAR  TC(BCC_A2,NI:VA),,                  575.00;                3000 N 91Din !
 PAR  BM(BCC_A2,NI:VA),,                    0.85;                3000 N 91Din !
 PAR  G(HCP_A3,NI:VA),,                 +GHSERNI+1046+1.255*T;   3000 N 91Din !
 PAR  TC(HCP_A3,NI:VA),,                  633.00;                3000 N 91Din !
 PAR  BM(HCP_A3,NI:VA),,                    0.52;                3000 N 91Din !
$PAR  G(BCT_A5,NI),,                    +GHSERNI+10023-4.556*T;  3000 N 99Gho !
$PAR  G(CUB_A13,NI:VA),,                +GHSERNI+2092;           3000 N 91Din !
$PAR  G(CBCC_A12,NI:VA),,               +GHSERNI+3556;           3000 N 91Din !
 PAR  G(LIQUID,NI),,                    +GLIQNI;                 3000 N 91Din !
$
 PAR  G(C15_LAVES,NI:NI),,              +3*GHSERNI+15000;        3000 N REFLAV !
$
 FUNCTION GHSERNI   298.15  -5179.159+117.854*T-22.096*T*LN(T)-0.0048407*T**2;
      1728.00  Y  -27840.62+279.134977*T-43.1*T*LN(T)+1.12754E+31*T**(-9);
      3000.00  N !
 FUNCTION GLIQNI    298.15  +16414.686-9.397*T+GHSERNI-3.82318E-21*T**7;
      1728.00  Y  -9549.817+268.597977*T-43.1*T*LN(T);
      3000.00  N !
 FUNCTION GBCCNI    298.15  +GHSERNI+8715.084-3.556*T;                 3000 N !
 FUNCTION GHCPNI    298.15  +GHSERNI+1046+1.255*T;                     3000 N !
$ ------------------------------------------------------------------------------
$ Sc
$
$ FCC_A1 and DHCP added in unary 4.4
$
 PAR  G(HCP_A3,SC:VA),,                 +GHSERSC;                3200 N 91Din !
 PAR  G(BCC_A2,SC:VA),,                 +GBCCSC;                 3200 N 91Din !
 PAR  G(FCC_A1,SC:VA),,                 +GHSERSC+5000;           3200 N 99Cac !
$PAR  G(DHCP,SC),,                      +GHSERSC
$            +1200+0.4157255*T;                                  3200 N 00Nor2 !
 PAR  G(LIQUID,SC),,                    +GLIQSC;                 3200 N 91Din !
$
 PAR  G(C15_LAVES,SC:SC),,              +3*GHSERSC+15000;        3200 N REFLAV !
$
 FUNCTION GHSERSC   298.15  -8689.547+153.48097*T-28.1882*T*LN(T)
       +0.00321892*T**2-1.64531E-06*T**3+72177*T**(-1);
       800.00  Y  -7511.295+132.759582*T-24.9132*T*LN(T)
       -5.73295E-04*T**2-8.59345E-07*T**3;
      1608.00  Y  +261143.04-1817.92245*T+241.441051*T*LN(T)
       -0.117529396*T**2+8.7398E-06*T**3-50607159*T**(-1);
      2000.00  Y  -30515.246+286.474338*T-44.2249*T*LN(T);
      3200.00  N !
 FUNCTION GBCCSC    298.15  +1979.728-1.024135*T+GHSERSC;
      1000.00  Y  +230161.408-2004.05469*T+276.76664*T*LN(T)
       -0.167120107*T**2+1.5637371E-05*T**3-33783257*T**(-1);
      1608.00  Y  -25928.011+283.642312*T-44.2249*T*LN(T);
      2000.00  Y  +4587.235-2.832026*T+GHSERSC;
      3200.00  N !
 FUNCTION GLIQSC    298.15  +6478.66+45.427539*T-10.7967803*T*LN(T)
       -0.020636524*T**2+2.13106E-06*T**3-158106*T**(-1);
      1608.00  Y  -11832.111+275.871695*T-44.2249*T*LN(T);
      3200.00  N !
$ ------------------------------------------------------------------------------
$ Binary system
$
$ D. Zhu, C. Li, C. Guo, Z. Du, J. Li, Calphad, 48, 106-12(2015).
$
$ Checked against paper and author's tdb. Checked at 6000 K.
$
$ Associate liquid model with Ni0.47Sc0.53 (!!!) associates.
$
$ There are misprints in the parameter table.
$
$ Invariant equilibria differ by up to 7 K due to rounding errors.
$
 PAR  G(LIQUID,NISC),,                  +0.47*GLIQNI+0.53*GLIQSC
             -41884.428+1.1678586*T;,,                                N 15Zhu !
 PAR  L(LIQUID,NI,NISC;0),,             -37328.324-20.999123*T;,,     N 15Zhu !
 PAR  L(LIQUID,NI,NISC;1),,             -3913.6137+21.937184*T;,,     N 15Zhu !
 PAR  L(LIQUID,NISC,SC;0),,             -29611.169+10.346818*T;,,     N 15Zhu !
 PAR  L(LIQUID,NISC,SC;1),,             -9109.5345+0.31082938*T;,,    N 15Zhu !
 PAR  L(LIQUID,NISC,SC;2),,             +11000+0.20128319*T;,,        N 15Zhu !
$
 PAR  L(FCC_A1,NI,SC:VA;0),,            -113083.28-7.4479178*T;,,     N 15Zhu !
$
 PAR  L(BCC_A2,NI,SC:VA;0),,            -96609.24-18.291157*T;,,      N 15Zhu !
 PAR  L(BCC_A2,NI,SC:VA;1),,            -10866.503-10.636766*T;,,     N 15Zhu !
$
 PAR  L(HCP_A3,NI,SC:VA;0),,            -50000.231-16.66468*T;,,      N 15Zhu !
$
 PAR  G(NI5SC_D2D,NI:SC),,              +5*GHSERNI+GHSERSC
             -132878.586-31.4356992*T;,,                              N 15Zhu !
 PAR  G(NI7SC2,NI:SC),,                 +7*GHSERNI+2*GHSERSC
             -257040.801-63.09*T;,,                                   N 15Zhu !
$
 PAR  G(C15_LAVES,NI:SC),,              +3*GNI2SC;,,                  N 15Zhu !
 PAR  G(C15_LAVES,SC:NI),,              -3*GNI2SC+GHSERSC+2*GHSERNI
             +30000;,,                                                N 15Zhu !
 PAR  L(C15_LAVES,NI,SC:NI;0),,         -52500.879;,,                 N 15Zhu !
 PAR  L(C15_LAVES,NI,SC:SC;0),,         -52500.879;,,                 N 15Zhu !
 PAR  L(C15_LAVES,NI:NI,SC;0),,         -53402.784;,,                 N 15Zhu !
 PAR  L(C15_LAVES,SC:NI,SC;0),,         -53402.784;,,                 N 15Zhu !
$
 PAR  G(NISC_B2,NI:SC),,                +0.47*GHSERNI+0.53*GHSERSC
             -42000-3.0851*T;,,                                       N 15Zhu !
 PAR  G(NISC2,NI:SC),,                  +7*GHSERNI+18*GHSERSC
             -637262-103.9505975*T;,,                                 N 15Zhu !
$
 FUNCTION GNI2SC    298.15  -41000.902+120.64781*T-24.4269473*T*LN(T)
       -0.00196098612*T**2-1.72045893E-07*T**3+64836.6583*T**(-1)
       +9.0771641E-22*T**7-8.49084458E+18*T**(-9);
      6000.00  N !
$ ------------------------------------------------------------------------------
$
$
 LIST-OF-REFERENCE
 NUMBER  SOURCE
  Null   'Unknown source'
  SGCOST 'COST 507 database, SGTE unary database V.3.0, 1996; Al, B, Nd, Ti, Zn'
  REFLAV 'Laves phase convention: G(LAVES,X:X)=+3*GHSERXX+15000'
  91Din  'A.T. Dinsdale, Calphad, 15, 317-425(1991).'
  99Cac  'G. Cacciamani, P. Riani, G. Borzone, N. Parodi, A. Saccone, R. Ferro,
          A. Pisch, R. Schmid-Fetzer, Intermetallics, 7, 101-8(1999),
          SGTE unary database V.4.4, 2001; Sc'
  99Gho  'G. Ghosh, Metall. Mater. Trans. A, 30A, 1481-94(1999),
          SGTE unary database V.5.0, 2009; Ni'
  00Nor2 'S. Norgren, PhD Thesis, KTH, Stockholm, 2000; Nd, Sc'
  13Kar  'S. Kardellass, C. Servant, N. Selhaoui, A. Iddaoudi, M. Ait Amar,
          L. Bouirden, Calphad, 42, 59-65(2013); Ni-Sc'
  15Zhu  'D. Zhu, C. Li, C. Guo, Z. Du, J. Li, Calphad, 48, 106-12(2015); Ni-Sc'
!
