Repository: orchid-calphad/orchid-project.org

# orchid-project.org

Website and released data of **ORCHID** (Open Repository for CALPHAD Hypotheses, Intelligence, and Discovery),
served by GitHub Pages at https://orchid-project.org. Releases are archived on Zenodo (one DOI per version).

- `index.html`, `catalog/`, `best-practices.html` — static, self-contained pages (generated in the ORCHID tooling).
- `data/` — released data: catalog, redistributable TDB files, convex hulls. Licences: `data/LICENSES.md`, `data/NOTICE.md`.
- `llms.txt`, `data/croissant.json`, `CITATION.cff`, `.zenodo.json` — machine-readable metadata.

Only data with clear redistribution rights are published.

File: data/databases/sgte-binary/NiSe-21Zob.tdb
$
$ Database for Ni-Se from O. Zobac et al. 2021.
$
$ O. Zobac, K. Buchlovska, J. Pavlu, A. Kroupa,
$ J. Phase Equilib. Diffus., 42, 468-78(2021).
$
$ Dataset created 2023.11.23 by Bengt Hallstedt.
$
$ Associate liquid model with NiSe associates.
$
$ NiSe2 becomes stable again above 5440 K.
$
$ The NiSe phase widens towards low temperature. This does not seem probable.
$
$ ------------------------------------------------------------------------------
 TEMP-LIM 298.15 6000.00 !
$
$ELEMENT NAME  REF. STATE               ATOMIC MASS H298-H0    S298    !
$
 ELEMENT VA   VACUUM                      0.0          0.0      0.0    ! 
 ELEMENT NI   FCC_A1                     58.69      4787.0     29.7955 ! 
 ELEMENT SE   HEXAGONAL_A8               78.96      5514.512   41.9655 ! 
$ ------------------------------------------------------------------------------
$ Species
$
 SPECIE  NISE                               NI1SE1 !
$ ------------------------------------------------------------------------------
$ Phase definitions
$
 PHASE LIQUID:L % 1 1 !
 CONST LIQUID:L : NI NISE SE : !
$
$ Fcc (cF4, Fm-3m) and MeX (cF8, Fm-3m)
$
 PHASE FCC_A1 %A 2 1 1 !
 CONST FCC_A1 : NI : VA : !
$
$ Bcc (cI2, Im-3m)
$
 PHASE BCC_A2 %B 2 1 3 !
 CONST BCC_A2 : NI : VA : !
$
$ Hcp (hP2, P6_3/mmc) and Me2X (NiAs-type, hP4, P6_3/mmc, B8_1)
$
 PHASE HCP_A3 %A 2 1 0.5 !
 CONST HCP_A3 : NI : VA : !
$
$ gamma-Se (hP3, P3_121)
$
 PHASE HEXAGONAL_A8 % 1 1 !
 CONST HEXAGONAL_A8 : SE : !
$
$ Prototype Ni3S2 (hR5, R32)
$
 PHASE NI3SE2_D5E % 2 3 2 !
 CONST NI3SE2_D5E : NI : SE : !
$
$ Pearson cF*
$
 PHASE NI3SE2_HT % 2 0.595 0.405 !
 CONST NI3SE2_HT : NI : SE : !
$
$ Prototype Ni6Se5 (oP88, Pca2_1)
$
 PHASE NI6SE5 % 2 6 5 !
 CONST NI6SE5 : NI : SE : !
$
$ Prototype NiAs (hP4, P6_3/mmc)
$
 PHASE NISE_B81 % 2 1 1 !
 CONST NISE_B81 : NI% SE : SE : !
$
$ Prototype FeS2-beta (cP12, Pa-3)
$
 PHASE NISE2_C2 % 2 1 2 !
 CONST NISE2_C2 : NI : SE : !
$ ------------------------------------------------------------------------------
$ Defaults
$
 DEFINE-SYSTEM-DEFAULT ELEMENT 2 !
 DEFAULT-COM DEFINE_SYSTEM_ELEMENT VA !
 TYPE-DEF % SEQ * !
 TYPE-DEF A GES AMEND_PHASE_DESCRIPTION @ MAGNETIC -3 0.28 !
 TYPE-DEF B GES AMEND_PHASE_DESCRIPTION @ MAGNETIC -1 0.4 !
 FUNCTION ZERO      298.15  0;                                         6000 N !
 FUNCTION UN_ASS    298.15  0;                                         6000 N !
 FUNCTION R         298.15  +8.31451;                                  6000 N !
$ ------------------------------------------------------------------------------
$ Element data
$ ------------------------------------------------------------------------------
$ Ni
$
$ FCC_A1 and LIQUID modified in unary 5.0 (slight change in upper T interval)
$ BCT_A5 added in unary 5.0
$
 PAR  G(FCC_A1,NI:VA),,                 +GHSERNI;                3000 N 91Din !
 PAR  TC(FCC_A1,NI:VA),,                  633.00;                3000 N 91Din !
 PAR  BM(FCC_A1,NI:VA),,                    0.52;                3000 N 91Din !
 PAR  G(BCC_A2,NI:VA),,                 +GHSERNI
             +8715.084-3.556*T;                                  3000 N 91Din !
 PAR  TC(BCC_A2,NI:VA),,                  575.00;                3000 N 91Din !
 PAR  BM(BCC_A2,NI:VA),,                    0.85;                3000 N 91Din !
 PAR  G(HCP_A3,NI:VA),,                 +GHSERNI+1046+1.255*T;   3000 N 91Din !
 PAR  TC(HCP_A3,NI:VA),,                  633.00;                3000 N 91Din !
 PAR  BM(HCP_A3,NI:VA),,                    0.52;                3000 N 91Din !
$PAR  G(BCT_A5,NI),,                    +GHSERNI+10023-4.556*T;  3000 N 99Gho !
$PAR  G(CUB_A13,NI:VA),,                +GHSERNI+2092;           3000 N 91Din !
$PAR  G(CBCC_A12,NI:VA),,               +GHSERNI+3556;           3000 N 91Din !
 PAR  G(LIQUID,NI),,                    +GLIQNI;                 3000 N 91Din !
$
 FUNCTION GHSERNI   298.15  -5179.159+117.854*T-22.096*T*LN(T)-0.0048407*T**2;
      1728.00  Y  -27840.62+279.134977*T-43.1*T*LN(T)+1.12754E+31*T**(-9);
      3000.00  N !
 FUNCTION GLIQNI    298.15  +16414.686-9.397*T+GHSERNI-3.82318E-21*T**7;
      1728.00  Y  -9549.817+268.597977*T-43.1*T*LN(T);
      3000.00  N !
 FUNCTION GBCCNI    298.15  +GHSERNI+8715.084-3.556*T;                 3000 N !
 FUNCTION GHCPNI    298.15  +GHSERNI+1046+1.255*T;                     3000 N !
$ ------------------------------------------------------------------------------
$ Se
$
 PAR  G(HEXAGONAL_A8,SE),,              +GHSERSE;                1000 N 91Din !
 PAR  G(LIQUID,SE),,                    +GLIQSE;                 1000 N 91Din !
$
 PAR  G(NISE_B81,SE:SE),,               +2*GHSERSE+30000;,,           N 21Zob !
$
 FUNCTION GHSERSE   298.15  -9376.371+174.205877*T-33.6527*T*LN(T)
       +0.02424314*T**2-1.5318461E-05*T**3+102249*T**(-1);
       494.00  Y  -37546.134+507.111538*T-81.2006585*T*LN(T)
       +0.037144892*T**2-5.611026E-06*T**3+2614263*T**(-1);
       800.00  Y  -12193.47+197.770166*T-35.1456*T*LN(T);
      1000.00  N !
 FUNCTION GLIQSE    298.15  +50533.347-1178.28824*T+194.107439*T*LN(T)
       -0.390268991*T**2+1.19219297E-04*T**3-2224398*T**(-1); 
       494.00  Y  -5228.304+183.72559*T-35.1456*T*LN(T);
      1000.00  N !
$ ------------------------------------------------------------------------------
$ Binary system
$
$ O. Zobac, K. Buchlovska, J. Pavlu, A. Kroupa,
$ J. Phase Equilib. Diffus., 42, 468-78(2021).
$
$ Checked against paper. Checked at 6000 K.
$
$ Associate liquid model with NiSe associates.
$
$ NiSe2 becomes stable again above 5440 K.
$
$ The NiSe phase widens towards low temperature. This does not seem probable.
$
 PAR  G(LIQUID,NISE),,                  +GHSERNI+GHSERSE-45942;,,     N 21Zob !
 PAR  L(LIQUID,NI,SE;0),,               +19852;,,                     N 21Zob !
 PAR  L(LIQUID,NI,SE;1),,               +54858;,,                     N 21Zob !
 PAR  L(LIQUID,NI,SE;2),,               -44864;,,                     N 21Zob !
 PAR  L(LIQUID,NI,NISE;0),,             -1094;,,                      N 21Zob !
 PAR  L(LIQUID,NISE,SE;0),,             +5945;,,                      N 21Zob !
 PAR  L(LIQUID,NISE,SE;1),,             -1140;,,                      N 21Zob !
 PAR  L(LIQUID,NISE,SE;2),,             +12856;,,                     N 21Zob !
$
 PAR  G(NI3SE2_D5E,NI:SE),,             +3*GHSERNI+2*GHSERSE
             -154175+50*T;,,                                          N 21Zob !
 PAR  G(NI3SE2_HT,NI:SE),,              +0.595*GHSERNI+0.405*GHSERSE
             -29900+8.6*T;,,                                          N 21Zob !
 PAR  G(NI6SE5,NI:SE),,                 +6*GHSERNI+5*GHSERSE
             -370386.5+112.86*T;,,                                    N 21Zob !
$
 PAR  G(NISE_B81,NI:SE),,               +GHSERNI+GHSERSE
             -72740+22.56*T;,,                                        N 21Zob !
 PAR  L(NISE_B81,NI,SE:SE;0),,          -50000+70*T;,,                N 21Zob !
 PAR  L(NISE_B81,NI,SE:SE;1),,          -70000-12*T;,,                N 21Zob !
 PAR  L(NISE_B81,NI,SE:SE;2),,          -50000-12.6*T;,,              N 21Zob !
$
 PAR  G(NISE2_C2,NI:SE),,               +3*GNISE2;,,                  N 21Zob !
$
 FUNCTION GNISE2    298.15  -40218+176.7*T-31.32987*T*LN(T)
       +0.005135*T**2-1.616E-06*T**3+185915.26*T**(-1); 
      6000.00  N !
$ ------------------------------------------------------------------------------
$
$
 LIST-OF-REFERENCE
 NUMBER  SOURCE
  Null   'Unknown source'
  Same   'Same or similar interaction as in the corresponding stable phase'
  COST   'COST 507 database'
  91Din  'A.T. Dinsdale, Calphad, 15, 317-425(1991).'
  99Gho  'G. Ghosh, Metall. Mater. Trans. A, 30A, 1481-94(1999),
          SGTE unary database V.5.0, 2009; Ni'
  21Zob  'O. Zobac, K. Buchlovska, J. Pavlu, A. Kroupa,
          J. Phase Equilib. Diffus., 42, 468-78(2021); Ni-Se'
!

File: data/databases/sgte-binary/NiSi-01Tok.tdb
$
$ Database for Ni-Si from T. Tokunaga et al. 2001.
$
$ T. Tokunaga, K. Nishio, M. Hasebe, J. Phase Equilib., 22, 291-99(2001).
$
$ Dataset created 2023.11.24 by Bengt Hallstedt.
$
$ Modified from 96Lin. Ni3Si-L12 modelled with fixed stoichiometry. Incorrect
$ parameters in the original 96Lin paper were corrected.
$
$ There are two! inverse miscibility gaps; one at x(Si)=0.35, T>5600 K,
$ another at x(Si)=0.92, T>2900
$
$ ------------------------------------------------------------------------------
 TEMP-LIM 298.15 6000.00 !
$
$ELEMENT NAME  REF. STATE               ATOMIC MASS H298-H0    S298    !
$
 ELEMENT VA   VACUUM                      0.0          0.0      0.0    ! 
 ELEMENT NI   FCC_A1                     58.69      4787.0     29.7955 ! 
 ELEMENT SI   DIAMOND_A4                 28.0855    3217.      18.81   ! 
$ ------------------------------------------------------------------------------
$ Phase definitions
$
 PHASE LIQUID:L % 1 1 !
 CONST LIQUID:L : NI SI : !
$
$ Fcc (cF4, Fm-3m) and MeX (cF8, Fm-3m)
$
 PHASE FCC_A1 %A 2 1 1 !
 CONST FCC_A1 : NI% SI : VA : !
$
$ Bcc (cI2, Im-3m)
$
 PHASE BCC_A2 %B 2 1 3 !
 CONST BCC_A2 : NI SI : VA : !
$
$ Hcp (hP2, P6_3/mmc) and Me2X (NiAs-type, hP4, P6_3/mmc, B8_1)
$
 PHASE HCP_A3 %A 2 1 0.5 !
 CONST HCP_A3 : NI SI : VA : !
$
$ Prototype C (cF8, Fd-3m)
$
 PHASE DIAMOND_A4 % 1 1 !
 CONST DIAMOND_A4 : SI : !
$
$ Prototype AuCu3 (cP4, Pm-3m), beta-1
$
 PHASE NI3SI_L12 % 2 0.763 0.237 !
 CONST NI3SI_L12 : NI : SI : !
$
$ Prototype Ge9Pd25 (hP34, P-3), beta-2
$
 PHASE NI3SI_M % 2 3 1 !
 CONST NI3SI_M : NI : SI : !
$
$ Prototype CsCl (cP2, Pm-3m, B2) or BiF3 (cF16, Fm-3m, D0_3), beta-3
$
 PHASE NI3SI_H % 2 3 1 !
 CONST NI3SI_H : NI : SI : !
$
$ Prototype Ni31Si12 (hP43, P321), gamma
$
 PHASE NI5SI2 % 2 5 2 !
 CONST NI5SI2 : NI : SI : !
$
$ Prototype Co2Si (oP12, Pnma), delta
$
 PHASE NI2SI_C37 % 2 2 1 !
 CONST NI2SI_C37 : NI : SI : !
$
$ Prototype Ni2Si (hP6, P6_322)
$ The prototype is not InNi2 (with SG P6_3mmc)
$
 PHASE NI2SI_THETA % 3 1 1 1 !
 CONST NI2SI_THETA : NI : NI% VA : SI : !
$
$ Prototype Ni3Si2 (oC80, Cmc2_1), epsilon
$
 PHASE NI3SI2 % 2 3 2 !
 CONST NI3SI2 : NI : SI : !
$
$ Prototype MnP (oP8, Pnma)
$
 PHASE NISI_B31 % 2 1 1 !
 CONST NISI_B31 : NI : SI : !
$
$ Prototype CaF2 (cF12, Fm-3m)
$
 PHASE NISI2_C1 % 2 1 2 !
 CONST NISI2_C1 : NI : SI : !
$ ------------------------------------------------------------------------------
$ Defaults
$
 DEFINE-SYSTEM-DEFAULT ELEMENT 2 !
 DEFAULT-COM DEFINE_SYSTEM_ELEMENT VA !
 TYPE-DEF % SEQ * !
 TYPE-DEF A GES AMEND_PHASE_DESCRIPTION @ MAGNETIC -3 0.28 !
 TYPE-DEF B GES AMEND_PHASE_DESCRIPTION @ MAGNETIC -1 0.4 !
 FUNCTION ZERO      298.15  0;                                         6000 N !
 FUNCTION UN_ASS    298.15  0;                                         6000 N !
 FUNCTION R         298.15  +8.31451;                                  6000 N !
$ ------------------------------------------------------------------------------
$ Element data
$ ------------------------------------------------------------------------------
$ Ni
$
$ FCC_A1 and LIQUID modified in unary 5.0 (slight change in upper T interval)
$ BCT_A5 added in unary 5.0
$
 PAR  G(FCC_A1,NI:VA),,                 +GHSERNI;                3000 N 91Din !
 PAR  TC(FCC_A1,NI:VA),,                  633.00;                3000 N 91Din !
 PAR  BM(FCC_A1,NI:VA),,                    0.52;                3000 N 91Din !
 PAR  G(BCC_A2,NI:VA),,                 +GHSERNI
             +8715.084-3.556*T;                                  3000 N 91Din !
 PAR  TC(BCC_A2,NI:VA),,                  575.00;                3000 N 91Din !
 PAR  BM(BCC_A2,NI:VA),,                    0.85;                3000 N 91Din !
 PAR  G(HCP_A3,NI:VA),,                 +GHSERNI+1046+1.255*T;   3000 N 91Din !
 PAR  TC(HCP_A3,NI:VA),,                  633.00;                3000 N 91Din !
 PAR  BM(HCP_A3,NI:VA),,                    0.52;                3000 N 91Din !
$PAR  G(BCT_A5,NI),,                    +GHSERNI+10023-4.556*T;  3000 N 99Gho !
$PAR  G(CBCC_A12,NI:VA),,               +GHSERNI+3556;           3000 N 91Din !
$PAR  G(CUB_A13,NI:VA),,                +GHSERNI+2092;           3000 N 91Din !
 PAR  G(LIQUID,NI),,                    +GLIQNI;                 3000 N 91Din !
$
 FUNCTION GHSERNI   298.15  -5179.159+117.854*T-22.096*T*LN(T)-0.0048407*T**2;
      1728.00  Y  -27840.62+279.134977*T-43.1*T*LN(T)+1.12754E+31*T**(-9);
      3000.00  N !
 FUNCTION GLIQNI    298.15  +16414.686-9.397*T+GHSERNI-3.82318E-21*T**7;
      1728.00  Y  -9549.817+268.597977*T-43.1*T*LN(T);
      3000.00  N !
 FUNCTION GBCCNI    298.15  +GHSERNI+8715.084-3.556*T;                 3000 N !
$ ------------------------------------------------------------------------------
$ Si
$
 PAR  G(DIAMOND_A4,SI),,                +GHSERSI;                3600 N 91Din !
 PAR  G(FCC_A1,SI:VA),,                 +GHSERSI+51000-21.8*T;   3600 N 91Din !
 PAR  G(BCC_A2,SI:VA),,                 +GHSERSI+47000-22.5*T;   3600 N 91Din !
 PAR  G(HCP_A3,SI:VA),,                 +GHSERSI+49200-20.8*T;   3600 N 91Din !
$PAR  G(CBCC_A12,SI:VA),,               +GHSERSI+50208-20.377*T; 3600 N 91Din !
$PAR  G(CUB_A13,SI:VA),,                +GHSERSI+47279-20.377*T; 3600 N 91Din !
 PAR  G(LIQUID,SI),,                    +GLIQSI;                 3600 N 91Din !
$
 FUNCTION GHSERSI   298.15  -8162.609+137.236859*T-22.8317533*T*LN(T)
       -0.001912904*T**2-3.552E-09*T**3+176667*T**(-1);
      1687.00  Y  -9457.642+167.281367*T-27.196*T*LN(T)-4.20369E+30*T**(-9);
      3600.00  N !
 FUNCTION GLIQSI    298.15  +50696.36-30.099439*T+GHSERSI+2.09307E-21*T**7;
      1687.00  Y  +40370.523+137.722298*T-27.196*T*LN(T);
      3600.00  N !
 FUNCTION GBCCSI    298.15  +GHSERSI+47000-22.5*T;               3600 N 91Din !
$ ------------------------------------------------------------------------------
$ Binary system
$
$ T. Tokunaga, K. Nishio, M. Hasebe, J. Phase Equilib., 22, 291-99(2001).
$
$ Checked against paper. Checked at 6000 K.
$
$ Modified from 96Lin. Ni3Si-L12 modelled with fixed stoichiometry. Incorrect
$ parameters in the original 96Lin paper were corrected.
$
$ There are two! inverse miscibility gaps; one at x(Si)=0.35, T>5600 K,
$ another at x(Si)=0.92, T>2900
$
 PAR  L(LIQUID,NI,SI;0),,               -205180+33.4*T;,,             N 96Lin !
 PAR  L(LIQUID,NI,SI;1),,               -114200+20.34*T;,,            N 96Lin !
 PAR  L(LIQUID,NI,SI;2),,               +ZERO;,,                      N 96Lin !
 PAR  L(LIQUID,NI,SI;3),,               +116640-53.87*T;,,            N 96Lin !
$
 PAR  L(FCC_A1,NI,SI:VA;0),,            -205320+39.31*T;,,            N 96Lin !
 PAR  L(FCC_A1,NI,SI:VA;1),,            -81520;,,                     N 96Lin !
$
 PAR  G(NI3SI_L12,NI:SI),,              +0.763*GHSERNI+0.237*GHSERSI
             -39324.8595+1.10349985*T;,,                              N 01Tok !
 PAR  G(NI3SI_M,NI:SI),,                +3*GHSERNI+GHSERSI
             -152530-3.643*T;,,                                       N 96Lin !
 PAR  G(NI3SI_H,NI:SI),,                +3*GHSERNI+GHSERSI
             -152270-3.83*T;,,                                        N 96Lin !
 PAR  G(NI5SI2,NI:SI),,                 +5*GHSERNI+2*GHSERSI
             -304430+2.74*T;,,                                        N 96Lin !
 PAR  G(NI2SI_C37,NI:SI),,              +2*GHSERNI+GHSERSI
             -128770-5.28*T;,,                                        N 96Lin !
$
 PAR  G(NI2SI_THETA,NI:NI:SI),,         +2*GHSERNI+GHSERSI
             -123322.6-8.597*T;,,                                     N 96Lin !
 PAR  G(NI2SI_THETA,NI:VA:SI),,         +GHSERNI+GHSERSI
             -75656+0.4005*T;,,                                       N 96Lin !
 PAR  L(NI2SI_THETA,NI:NI,VA:SI;0),,    +14630;,,                     N 96Lin !
$
 PAR  G(NI3SI2,NI:SI),,                 +3*GHSERNI+2*GHSERSI
             -219260+4.91*T;,,                                        N 96Lin !
 PAR  G(NISI_B31,NI:SI),,               +GHSERNI+GHSERSI
             -79256+0.4005*T;,,                                       N 96Lin !
 PAR  G(NISI2_C1,NI:SI),,               +GHSERNI+2*GHSERSI
             -103750+17.28*T;,,                                       N 96Lin !
$
$ metastable
$
 PAR  L(BCC_A2,NI,SI:VA;0),,            -205320+39.31*T;,,            N Same !
 PAR  L(BCC_A2,NI,SI:VA;1),,            -81520;,,                     N Same !
$
 PAR  L(HCP_A3,NI,SI:VA;0),,            -205320+39.31*T;,,            N Same !
 PAR  L(HCP_A3,NI,SI:VA;1),,            -81520;,,                     N Same !
$ ------------------------------------------------------------------------------
$
 ASSESSED_SYSTEM
  NI-SI(TDB -* +LIQUID +FCC_A1 +NI3SI_L12 +NISI2_C1 +NI3SI_M
  +NI3SI_H +NI2SI_C37 +DIAMOND_A4 +NI3SI2 +NI5SI2 +NISI_B31 +NI2SI_THETA
  ;P3 TMM:300/2000 STP:.2/1000/-1) !
$
$
 LIST-OF-REFERENCE
 NUMBER  SOURCE
  Null   'Unknown source'
  Same   'Same or similar interaction as in the corresponding stable phase'
  REFLAV 'Laves phase convention: G(LAVES,X:X)=+3*GHSERXX+15000'
  91Din  'A.T. Dinsdale, Calphad, 15, 317-425(1991).'
  96Lin  'M. Lindholm, B. Sundman,
          Metall. Mater. Trans. A, 26A, 2897-2903(1996); Ni-Si'
  99Gho  'G. Ghosh, Metall. Mater. Trans. A, 30A, 1481-94(1999),
          SGTE unary database V.5.0, 2009; Ni'
  01Tok  'T. Tokunaga, K. Nishio, M. Hasebe,
          J. Phase Equilib., 22, 291-99(2001); Ni-Si'
!

File: data/databases/sgte-binary/NiSi-03Tok.tdb
$
$ Database for Ni-Si from T. Tokunaga et al. 2003.
$
$ T. Tokunaga, K. Nishio, H. Ohtani, M. Hasebe, Calphad, 27, 161-68(2003).
$
$ Dataset created 2023.11.24 by Bengt Hallstedt.
$
$ Some of the experimental data are better fitted than with 96Lin, but this
$ comes to a high price. Temperature dependencies are even stronger than in
$ 96Lin.
$
$ There are two! inverse miscibility gaps; one at x(Si)=0.35, T>5888 K,
$ another at x(Si)=0.91, T>2475.
$
$ ------------------------------------------------------------------------------
 TEMP-LIM 298.15 6000.00 !
$
$ELEMENT NAME  REF. STATE               ATOMIC MASS H298-H0    S298    !
$
 ELEMENT VA   VACUUM                      0.0          0.0      0.0    ! 
 ELEMENT NI   FCC_A1                     58.69      4787.0     29.7955 ! 
 ELEMENT SI   DIAMOND_A4                 28.0855    3217.      18.81   ! 
$ ------------------------------------------------------------------------------
$ Phase definitions
$
 PHASE LIQUID:L % 1 1 !
 CONST LIQUID:L : NI SI : !
$
$ Fcc (cF4, Fm-3m) and MeX (cF8, Fm-3m)
$
 PHASE FCC_A1 %A 2 1 1 !
 CONST FCC_A1 : NI% SI : VA : !
$
$ Disordered part of L12_FCC (identical to FCC_A1)
$
 PHASE A1_FCC %A 2 1 1 !
 CONST A1_FCC : NI% SI : VA : !
$
$ Prototype AuCu3 (cP4, Pm-3m)
$
 PHASE L12_FCC %AY 3 0.75 0.25 1 !
 CONST L12_FCC : NI% SI : NI SI% : VA : !
$
$ Bcc (cI2, Im-3m)
$
 PHASE BCC_A2 %B 2 1 3 !
 CONST BCC_A2 : NI SI : VA : !
$
$ Hcp (hP2, P6_3/mmc) and Me2X (NiAs-type, hP4, P6_3/mmc, B8_1)
$
 PHASE HCP_A3 %A 2 1 0.5 !
 CONST HCP_A3 : NI SI : VA : !
$
$ Prototype C (cF8, Fd-3m)
$
 PHASE DIAMOND_A4 % 1 1 !
 CONST DIAMOND_A4 : SI : !
$
$ Prototype Ge9Pd25 (hP34, P-3), beta-2
$
 PHASE NI3SI_M % 2 3 1 !
 CONST NI3SI_M : NI : SI : !
$
$ Prototype CsCl (cP2, Pm-3m, B2) or BiF3 (cF16, Fm-3m, D0_3), beta-3
$
 PHASE NI3SI_H % 2 3 1 !
 CONST NI3SI_H : NI : SI : !
$
$ Prototype Ni31Si12 (hP43, P321), gamma
$
 PHASE NI5SI2 % 2 5 2 !
 CONST NI5SI2 : NI : SI : !
$
$ Prototype Co2Si (oP12, Pnma), delta
$
 PHASE NI2SI_C37 % 2 2 1 !
 CONST NI2SI_C37 : NI : SI : !
$
$ Prototype Ni2Si (hP6, P6_322)
$ The prototype is not InNi2 (with SG P6_3mmc)
$
 PHASE NI2SI_THETA % 3 1 1 1 !
 CONST NI2SI_THETA : NI : NI% VA : SI : !
$
$ Prototype Ni3Si2 (oC80, Cmc2_1), epsilon
$
 PHASE NI3SI2 % 2 3 2 !
 CONST NI3SI2 : NI : SI : !
$
$ Prototype MnP (oP8, Pnma)
$
 PHASE NISI_B31 % 2 1 1 !
 CONST NISI_B31 : NI : SI : !
$
$ Prototype CaF2 (cF12, Fm-3m)
$
 PHASE NISI2_C1 % 2 1 2 !
 CONST NISI2_C1 : NI : SI : !
$ ------------------------------------------------------------------------------
$ Defaults
$
 DEFINE-SYSTEM-DEFAULT ELEMENT 2 !
 DEFAULT-COM DEFINE_SYSTEM_ELEMENT VA !
 TYPE-DEF % SEQ * !
 TYPE-DEF A GES AMEND_PHASE_DESCRIPTION @ MAGNETIC -3 0.28 !
 TYPE-DEF B GES AMEND_PHASE_DESCRIPTION @ MAGNETIC -1 0.4 !
 TYPE-DEF Y GES AMEND_PHASE_DESCRIPTION L12_FCC DIS_PART A1_FCC !
 FUNCTION ZERO      298.15  0;                                         6000 N !
 FUNCTION UN_ASS    298.15  0;                                         6000 N !
 FUNCTION R         298.15  +8.31451;                                  6000 N !
$ ------------------------------------------------------------------------------
$ Element data
$ ------------------------------------------------------------------------------
$ Ni
$
$ FCC_A1 and LIQUID modified in unary 5.0 (slight change in upper T interval)
$ BCT_A5 added in unary 5.0
$
 PAR  G(FCC_A1,NI:VA),,                 +GHSERNI;                3000 N 91Din !
 PAR  TC(FCC_A1,NI:VA),,                  633.00;                3000 N 91Din !
 PAR  BM(FCC_A1,NI:VA),,                    0.52;                3000 N 91Din !
 PAR  G(A1_FCC,NI:VA),,                 +GHSERNI;                3000 N 91Din !
 PAR  TC(A1_FCC,NI:VA),,                  633.00;                3000 N 91Din !
 PAR  BM(A1_FCC,NI:VA),,                    0.52;                3000 N 91Din !
 PAR  G(BCC_A2,NI:VA),,                 +GHSERNI
             +8715.084-3.556*T;                                  3000 N 91Din !
 PAR  TC(BCC_A2,NI:VA),,                  575.00;                3000 N 91Din !
 PAR  BM(BCC_A2,NI:VA),,                    0.85;                3000 N 91Din !
 PAR  G(HCP_A3,NI:VA),,                 +GHSERNI+1046+1.255*T;   3000 N 91Din !
 PAR  TC(HCP_A3,NI:VA),,                  633.00;                3000 N 91Din !
 PAR  BM(HCP_A3,NI:VA),,                    0.52;                3000 N 91Din !
$PAR  G(BCT_A5,NI),,                    +GHSERNI+10023-4.556*T;  3000 N 99Gho !
$PAR  G(CBCC_A12,NI:VA),,               +GHSERNI+3556;           3000 N 91Din !
$PAR  G(CUB_A13,NI:VA),,                +GHSERNI+2092;           3000 N 91Din !
 PAR  G(LIQUID,NI),,                    +GLIQNI;                 3000 N 91Din !
$
 FUNCTION GHSERNI   298.15  -5179.159+117.854*T-22.096*T*LN(T)-0.0048407*T**2;
      1728.00  Y  -27840.62+279.134977*T-43.1*T*LN(T)+1.12754E+31*T**(-9);
      3000.00  N !
 FUNCTION GLIQNI    298.15  +16414.686-9.397*T+GHSERNI-3.82318E-21*T**7;
      1728.00  Y  -9549.817+268.597977*T-43.1*T*LN(T);
      3000.00  N !
 FUNCTION GBCCNI    298.15  +GHSERNI+8715.084-3.556*T;                 3000 N !
$ ------------------------------------------------------------------------------
$ Si
$
 PAR  G(DIAMOND_A4,SI),,                +GHSERSI;                3600 N 91Din !
 PAR  G(FCC_A1,SI:VA),,                 +GHSERSI+51000-21.8*T;   3600 N 91Din !
 PAR  G(A1_FCC,SI:VA),,                 +GHSERSI+51000-21.8*T;   3600 N 91Din !
 PAR  G(BCC_A2,SI:VA),,                 +GHSERSI+47000-22.5*T;   3600 N 91Din !
 PAR  G(HCP_A3,SI:VA),,                 +GHSERSI+49200-20.8*T;   3600 N 91Din !
$PAR  G(CBCC_A12,SI:VA),,               +GHSERSI+50208-20.377*T; 3600 N 91Din !
$PAR  G(CUB_A13,SI:VA),,                +GHSERSI+47279-20.377*T; 3600 N 91Din !
 PAR  G(LIQUID,SI),,                    +GLIQSI;                 3600 N 91Din !
$
 FUNCTION GHSERSI   298.15  -8162.609+137.236859*T-22.8317533*T*LN(T)
       -0.001912904*T**2-3.552E-09*T**3+176667*T**(-1);
      1687.00  Y  -9457.642+167.281367*T-27.196*T*LN(T)-4.20369E+30*T**(-9);
      3600.00  N !
 FUNCTION GLIQSI    298.15  +50696.36-30.099439*T+GHSERSI+2.09307E-21*T**7;
      1687.00  Y  +40370.523+137.722298*T-27.196*T*LN(T);
      3600.00  N !
 FUNCTION GBCCSI    298.15  +GHSERSI+47000-22.5*T;               3600 N 91Din !
$ ------------------------------------------------------------------------------
$ Binary system
$
$ T. Tokunaga, K. Nishio, H. Ohtani, M. Hasebe, Calphad, 27, 161-68(2003).
$
$ Checked against paper. Checked at 6000 K.
$
$ Some of the experimental data are better fitted than with 96Lin, but this
$ comes to a high price. Temperature dependencies are even stronger than in
$ 96Lin.
$
$ There are two! inverse miscibility gaps; one at x(Si)=0.35, T>5888 K,
$ another at x(Si)=0.91, T>2475.
$
 PAR  L(LIQUID,NI,SI;0),,               -208402.55+27.131*T;,,        N 03Tok !
 PAR  L(LIQUID,NI,SI;1),,               -121913.4+18.802*T;,,         N 03Tok !
 PAR  L(LIQUID,NI,SI;2),,               +ZERO;,,                      N 03Tok !
 PAR  L(LIQUID,NI,SI;3),,               +145580.2-69.55691*T;,,       N 03Tok !
$
 PAR  L(FCC_A1,NI,SI:VA;0),,            -208234.46+44.14177*T;,,      N 03Tok !
 PAR  L(FCC_A1,NI,SI:VA;1),,            -108533.44;,,                 N 03Tok !
 PAR  TC(FCC_A1,NI,SI:VA;0),,           -3872;,,                      N 03Tok !
$
 PAR  L(A1_FCC,NI,SI:VA;0),,            -208234.46+44.14177*T;,,      N 03Tok !
 PAR  L(A1_FCC,NI,SI:VA;1),,            -108533.44;,,                 N 03Tok !
 PAR  TC(A1_FCC,NI,SI:VA;0),,           -3872;,,                      N 03Tok !
$
 PAR  G(L12_FCC,NI:SI:VA),,             +3*UFNISI;,,                  N 03Tok !
 PAR  G(L12_FCC,SI:NI:VA),,             +3*UFNISI;,,                  N 03Tok !
 PAR  L(L12_FCC,NI,SI:NI:VA;0),,        +6*UFNISI;,,                  N 03Tok !
 PAR  L(L12_FCC,NI,SI:SI:VA;0),,        +6*UFNISI;,,                  N 03Tok !
 PAR  L(L12_FCC,NI:NI,SI:VA;0),,        +ZERO;,,                      N 03Tok !
 PAR  L(L12_FCC,SI:NI,SI:VA;0),,        +ZERO;,,                      N 03Tok !
 PAR  L(L12_FCC,NI,SI:NI:VA;1),,        +3*L1FNISI;,,                 N 03Tok !
 PAR  L(L12_FCC,NI,SI:SI:VA;1),,        +3*L1FNISI;,,                 N 03Tok !
 PAR  L(L12_FCC,NI:NI,SI:VA;1),,        +L1FNISI;,,                   N 03Tok !
 PAR  L(L12_FCC,SI:NI,SI:VA;1),,        +L1FNISI;,,                   N 03Tok !
$
 PAR  G(NI3SI_M,NI:SI),,                +3*GHSERNI+GHSERSI
             -174553.17+2.25953*T;,,                                  N 03Tok !
 PAR  G(NI3SI_H,NI:SI),,                +3*GHSERNI+GHSERSI
             -174293.17+2.07253*T;,,                                  N 03Tok !
 PAR  G(NI5SI2,NI:SI),,                 +5*GHSERNI+2*GHSERSI
             -350997.5+17.93386*T;,,                                  N 03Tok !
 PAR  G(NI2SI_C37,NI:SI),,              +2*GHSERNI+GHSERSI
             -146504.61-0.62561*T;,,                                  N 03Tok !
$
 PAR  G(NI2SI_THETA,NI:NI:SI),,         +2*GHSERNI+GHSERSI
             -141143.28-4.00611*T;,,                                  N 03Tok !
 PAR  G(NI2SI_THETA,NI:VA:SI),,         +GHSERNI+GHSERSI
             -81677.19+1.1603*T;,,                                    N 03Tok !
 PAR  L(NI2SI_THETA,NI:NI,VA:SI;0),,    +15289.07;,,                  N 03Tok !
$
 PAR  G(NI3SI2,NI:SI),,                 +3*GHSERNI+2*GHSERSI
             -232917.23+1.02879*T;,,                                  N 03Tok !
 PAR  G(NISI_B31,NI:SI),,               +GHSERNI+GHSERSI
             -85677.19+1.1603*T;,,                                    N 03Tok !
 PAR  G(NISI2_C1,NI:SI),,               +GHSERNI+2*GHSERSI
             -93982.53+5.232*T;,,                                     N 03Tok !
$
$ metastable
$
 PAR  L(BCC_A2,NI,SI:VA;0),,            -208234.46+44.14177*T;,,      N Same !
 PAR  L(BCC_A2,NI,SI:VA;1),,            -108533.44;,,                 N Same !
$
 PAR  L(HCP_A3,NI,SI:VA;0),,            -208234.46+44.14177*T;,,      N Same !
 PAR  L(HCP_A3,NI,SI:VA;1),,            -108533.44;,,                 N Same !
$
 FUNCTION UFNISI    298.15  -20809.62+3.7298*T;                        6000 N !
 FUNCTION GFNISI3   298.15  +3*UFNISI;                                 6000 N !
 FUNCTION GFNI3SI   298.15  +3*UFNISI;                                 6000 N !
 FUNCTION GFNI2SI2  298.15  +4*UFNISI;                                 6000 N !
 FUNCTION L1FNISI   298.15  -9636.89+3.23938*T;                        6000 N !
$ ------------------------------------------------------------------------------
$
 ASSESSED_SYSTEM
  NI-SI(TDB -* +LIQUID +A1_FCC +L12 +NISI2_C1 +NI3SI_M
  +NI3SI_H +NI2SI_C37 +DIAMOND_A4 +NI3SI2 +NI5SI2 +NISI_B31 +NI2SI_THETA
  ;P3 TMM:300/2000 STP:.2/1000/-1) !
$
$
 LIST-OF-REFERENCE
 NUMBER  SOURCE
  Null   'Unknown source'
  Same   'Same or similar interaction as in the corresponding stable phase'
  REFLAV 'Laves phase convention: G(LAVES,X:X)=+3*GHSERXX+15000'
  91Din  'A.T. Dinsdale, Calphad, 15, 317-425(1991).'
  99Gho  'G. Ghosh, Metall. Mater. Trans. A, 30A, 1481-94(1999),
          SGTE unary database V.5.0, 2009; Ni'
  03Tok  'T. Tokunaga, K. Nishio, H. Ohtani, M. Hasebe,
          Calphad, 27, 161-68(2003); Ni-Si'
!

File: data/databases/sgte-binary/NiSi-04Tok.tdb
$
$ Database for Ni-Si from T. Tokunaga et al. 2004.
$
$ T. Tokunaga, K. Hashima, H. Ohtani, M. Hasebe,
$ Mater. Trans. JIM, 45, 1507-14(2004).
$
$ Dataset created 2023.11.24 by Bengt Hallstedt.
$
$ Modified from 03Tok. Ni3Si-L12 modelled as a separate phase.
$
$ There are two! inverse miscibility gaps; one at x(Si)=0.35, T>5888 K,
$ another at x(Si)=0.91, T>2475.
$
$ ------------------------------------------------------------------------------
 TEMP-LIM 298.15 6000.00 !
$
$ELEMENT NAME  REF. STATE               ATOMIC MASS H298-H0    S298    !
$
 ELEMENT VA   VACUUM                      0.0          0.0      0.0    ! 
 ELEMENT NI   FCC_A1                     58.69      4787.0     29.7955 ! 
 ELEMENT SI   DIAMOND_A4                 28.0855    3217.      18.81   ! 
$ ------------------------------------------------------------------------------
$ Phase definitions
$
 PHASE LIQUID:L % 1 1 !
 CONST LIQUID:L : NI SI : !
$
$ Fcc (cF4, Fm-3m) and MeX (cF8, Fm-3m)
$
 PHASE FCC_A1 %A 2 1 1 !
 CONST FCC_A1 : NI% SI : VA : !
$
$ Bcc (cI2, Im-3m)
$
 PHASE BCC_A2 %B 2 1 3 !
 CONST BCC_A2 : NI SI : VA : !
$
$ Hcp (hP2, P6_3/mmc) and Me2X (NiAs-type, hP4, P6_3/mmc, B8_1)
$
 PHASE HCP_A3 %A 2 1 0.5 !
 CONST HCP_A3 : NI SI : VA : !
$
$ Prototype C (cF8, Fd-3m)
$
 PHASE DIAMOND_A4 % 1 1 !
 CONST DIAMOND_A4 : SI : !
$
$ Prototype AuCu3 (cP4, Pm-3m), beta-1
$
 PHASE NI3SI_L12 %A 2 0.75 0.25 !
 CONST NI3SI_L12 : NI% SI : NI SI% : !
$
$ Prototype Ge9Pd25 (hP34, P-3), beta-2
$
 PHASE NI3SI_M % 2 3 1 !
 CONST NI3SI_M : NI : SI : !
$
$ Prototype CsCl (cP2, Pm-3m, B2) or BiF3 (cF16, Fm-3m, D0_3), beta-3
$
 PHASE NI3SI_H % 2 3 1 !
 CONST NI3SI_H : NI : SI : !
$
$ Prototype Ni31Si12 (hP43, P321), gamma
$
 PHASE NI5SI2 % 2 5 2 !
 CONST NI5SI2 : NI : SI : !
$
$ Prototype Co2Si (oP12, Pnma), delta
$
 PHASE NI2SI_C37 % 2 2 1 !
 CONST NI2SI_C37 : NI : SI : !
$
$ Prototype Ni2Si (hP6, P6_322)
$ The prototype is not InNi2 (with SG P6_3mmc)
$
 PHASE NI2SI_THETA % 3 1 1 1 !
 CONST NI2SI_THETA : NI : NI% VA : SI : !
$
$ Prototype Ni3Si2 (oC80, Cmc2_1), epsilon
$
 PHASE NI3SI2 % 2 3 2 !
 CONST NI3SI2 : NI : SI : !
$
$ Prototype MnP (oP8, Pnma)
$
 PHASE NISI_B31 % 2 1 1 !
 CONST NISI_B31 : NI : SI : !
$
$ Prototype CaF2 (cF12, Fm-3m)
$
 PHASE NISI2_C1 % 2 1 2 !
 CONST NISI2_C1 : NI : SI : !
$ ------------------------------------------------------------------------------
$ Defaults
$
 DEFINE-SYSTEM-DEFAULT ELEMENT 2 !
 DEFAULT-COM DEFINE_SYSTEM_ELEMENT VA !
 TYPE-DEF % SEQ * !
 TYPE-DEF A GES AMEND_PHASE_DESCRIPTION @ MAGNETIC -3 0.28 !
 TYPE-DEF B GES AMEND_PHASE_DESCRIPTION @ MAGNETIC -1 0.4 !
 FUNCTION ZERO      298.15  0;                                         6000 N !
 FUNCTION UN_ASS    298.15  0;                                         6000 N !
 FUNCTION R         298.15  +8.31451;                                  6000 N !
$ ------------------------------------------------------------------------------
$ Element data
$ ------------------------------------------------------------------------------
$ Ni
$
$ FCC_A1 and LIQUID modified in unary 5.0 (slight change in upper T interval)
$ BCT_A5 added in unary 5.0
$
 PAR  G(FCC_A1,NI:VA),,                 +GHSERNI;                3000 N 91Din !
 PAR  TC(FCC_A1,NI:VA),,                  633.00;                3000 N 91Din !
 PAR  BM(FCC_A1,NI:VA),,                    0.52;                3000 N 91Din !
 PAR  G(BCC_A2,NI:VA),,                 +GHSERNI
             +8715.084-3.556*T;                                  3000 N 91Din !
 PAR  TC(BCC_A2,NI:VA),,                  575.00;                3000 N 91Din !
 PAR  BM(BCC_A2,NI:VA),,                    0.85;                3000 N 91Din !
 PAR  G(HCP_A3,NI:VA),,                 +GHSERNI+1046+1.255*T;   3000 N 91Din !
 PAR  TC(HCP_A3,NI:VA),,                  633.00;                3000 N 91Din !
 PAR  BM(HCP_A3,NI:VA),,                    0.52;                3000 N 91Din !
$PAR  G(BCT_A5,NI),,                    +GHSERNI+10023-4.556*T;  3000 N 99Gho !
$PAR  G(CBCC_A12,NI:VA),,               +GHSERNI+3556;           3000 N 91Din !
$PAR  G(CUB_A13,NI:VA),,                +GHSERNI+2092;           3000 N 91Din !
 PAR  G(LIQUID,NI),,                    +GLIQNI;                 3000 N 91Din !
$
 PAR  G(NI3SI_L12,NI:NI),,              +GHSERNI;,,                   N 04Tok !
$
 FUNCTION GHSERNI   298.15  -5179.159+117.854*T-22.096*T*LN(T)-0.0048407*T**2;
      1728.00  Y  -27840.62+279.134977*T-43.1*T*LN(T)+1.12754E+31*T**(-9);
      3000.00  N !
 FUNCTION GLIQNI    298.15  +16414.686-9.397*T+GHSERNI-3.82318E-21*T**7;
      1728.00  Y  -9549.817+268.597977*T-43.1*T*LN(T);
      3000.00  N !
 FUNCTION GBCCNI    298.15  +GHSERNI+8715.084-3.556*T;                 3000 N !
$ ------------------------------------------------------------------------------
$ Si
$
 PAR  G(DIAMOND_A4,SI),,                +GHSERSI;                3600 N 91Din !
 PAR  G(FCC_A1,SI:VA),,                 +GHSERSI+51000-21.8*T;   3600 N 91Din !
 PAR  G(BCC_A2,SI:VA),,                 +GHSERSI+47000-22.5*T;   3600 N 91Din !
 PAR  G(HCP_A3,SI:VA),,                 +GHSERSI+49200-20.8*T;   3600 N 91Din !
$PAR  G(CBCC_A12,SI:VA),,               +GHSERSI+50208-20.377*T; 3600 N 91Din !
$PAR  G(CUB_A13,SI:VA),,                +GHSERSI+47279-20.377*T; 3600 N 91Din !
 PAR  G(LIQUID,SI),,                    +GLIQSI;                 3600 N 91Din !
$
 PAR  G(NI3SI_L12,SI:SI),,              +GFCCSI;,,                    N 04Tok !
$
 FUNCTION GHSERSI   298.15  -8162.609+137.236859*T-22.8317533*T*LN(T)
       -0.001912904*T**2-3.552E-09*T**3+176667*T**(-1);
      1687.00  Y  -9457.642+167.281367*T-27.196*T*LN(T)-4.20369E+30*T**(-9);
      3600.00  N !
 FUNCTION GLIQSI    298.15  +50696.36-30.099439*T+GHSERSI+2.09307E-21*T**7;
      1687.00  Y  +40370.523+137.722298*T-27.196*T*LN(T);
      3600.00  N !
 FUNCTION GFCCSI    298.15  +GHSERSI+51000-21.8*T;               3600 N 91Din !
 FUNCTION GBCCSI    298.15  +GHSERSI+47000-22.5*T;               3600 N 91Din !
$ ------------------------------------------------------------------------------
$ Binary system
$
$ T. Tokunaga, K. Hashima, H. Ohtani, M. Hasebe,
$ Mater. Trans. JIM, 45, 1507-14(2004).
$
$ Checked against paper. Checked at 6000 K.
$
$ Modified from 03Tok. Ni3Si-L12 modelled as a separate phase.
$
$ There are two! inverse miscibility gaps; one at x(Si)=0.35, T>5888 K,
$ another at x(Si)=0.91, T>2475.
$
 PAR  L(LIQUID,NI,SI;0),,               -208402.55+27.131*T;,,        N 03Tok !
 PAR  L(LIQUID,NI,SI;1),,               -121913.4+18.802*T;,,         N 03Tok !
 PAR  L(LIQUID,NI,SI;2),,               +ZERO;,,                      N 03Tok !
 PAR  L(LIQUID,NI,SI;3),,               +145580.2-69.55691*T;,,       N 03Tok !
$
 PAR  L(FCC_A1,NI,SI:VA;0),,            -208234.46+44.14177*T;,,      N 03Tok !
 PAR  L(FCC_A1,NI,SI:VA;1),,            -108533.44;,,                 N 03Tok !
 PAR  TC(FCC_A1,NI,SI:VA;0),,           -3872;,,                      N 03Tok !
$
 PAR  G(NI3SI_L12,NI:SI),,              +0.75*GHSERNI+0.25*GHSERSI
             -49886.12+5.539*T;,,                                     N 04Tok !
 PAR  G(NI3SI_L12,SI:NI),,              +0.75*GHSERSI+0.25*GHSERNI
             +20600;,,                                                N 04Tok !
 PAR  L(NI3SI_L12,NI,SI:NI;0),,         +50000;,,                     N 04Tok !
 PAR  L(NI3SI_L12,NI,SI:SI;0),,         +50000;,,                     N 04Tok !
 PAR  L(NI3SI_L12,NI:NI,SI;0),,         +3016.11-6.0831*T;,,          N 04Tok !
 PAR  L(NI3SI_L12,SI:NI,SI;0),,         +3016.11-6.0831*T;,,          N 04Tok !
$
 PAR  G(NI3SI_M,NI:SI),,                +3*GHSERNI+GHSERSI
             -174553.17+2.25953*T;,,                                  N 03Tok !
 PAR  G(NI3SI_H,NI:SI),,                +3*GHSERNI+GHSERSI
             -174293.17+2.07253*T;,,                                  N 03Tok !
 PAR  G(NI5SI2,NI:SI),,                 +5*GHSERNI+2*GHSERSI
             -350997.5+17.93386*T;,,                                  N 03Tok !
 PAR  G(NI2SI_C37,NI:SI),,              +2*GHSERNI+GHSERSI
             -146504.61-0.62561*T;,,                                  N 03Tok !
$
 PAR  G(NI2SI_THETA,NI:NI:SI),,         +2*GHSERNI+GHSERSI
             -141143.28-4.00611*T;,,                                  N 03Tok !
 PAR  G(NI2SI_THETA,NI:VA:SI),,         +GHSERNI+GHSERSI
             -81677.19+1.1603*T;,,                                    N 03Tok !
 PAR  L(NI2SI_THETA,NI:NI,VA:SI;0),,    +15289.07;,,                  N 03Tok !
$
 PAR  G(NI3SI2,NI:SI),,                 +3*GHSERNI+2*GHSERSI
             -232917.23+1.02879*T;,,                                  N 03Tok !
 PAR  G(NISI_B31,NI:SI),,               +GHSERNI+GHSERSI
             -85677.19+1.1603*T;,,                                    N 03Tok !
 PAR  G(NISI2_C1,NI:SI),,               +GHSERNI+2*GHSERSI
             -93982.53+5.232*T;,,                                     N 03Tok !
$
$ metastable
$
 PAR  L(BCC_A2,NI,SI:VA;0),,            -208234.46+44.14177*T;,,      N Same !
 PAR  L(BCC_A2,NI,SI:VA;1),,            -108533.44;,,                 N Same !
$
 PAR  L(HCP_A3,NI,SI:VA;0),,            -208234.46+44.14177*T;,,      N Same !
 PAR  L(HCP_A3,NI,SI:VA;1),,            -108533.44;,,                 N Same !
$
 FUNCTION UFNISI    298.15  -20809.62+3.7298*T;                        6000 N !
 FUNCTION GFNISI3   298.15  +3*UFNISI;                                 6000 N !
 FUNCTION GFNI3SI   298.15  +3*UFNISI;                                 6000 N !
 FUNCTION GFNI2SI2  298.15  +4*UFNISI;                                 6000 N !
 FUNCTION L1FNISI   298.15  -9636.89+3.23938*T;                        6000 N !
$ ------------------------------------------------------------------------------
$
 ASSESSED_SYSTEM
  NI-SI(TDB -* +LIQUID +FCC_A1 +NI3SI_L12 +NISI2_C1 +NI3SI_M
  +NI3SI_H +NI2SI_C37 +DIAMOND_A4 +NI3SI2 +NI5SI2 +NISI_B31 +NI2SI_THETA
  ;P3 TMM:300/2000 STP:.2/1000/-1) !
$
$
 LIST-OF-REFERENCE
 NUMBER  SOURCE
  Null   'Unknown source'
  Same   'Same or similar interaction as in the corresponding stable phase'
  REFLAV 'Laves phase convention: G(LAVES,X:X)=+3*GHSERXX+15000'
  91Din  'A.T. Dinsdale, Calphad, 15, 317-425(1991).'
  99Gho  'G. Ghosh, Metall. Mater. Trans. A, 30A, 1481-94(1999),
          SGTE unary database V.5.0, 2009; Ni'
  03Tok  'T. Tokunaga, K. Nishio, H. Ohtani, M. Hasebe,
          Calphad, 27, 161-68(2003); Ni-Si'
  04Tok  'T. Tokunaga, K. Hashima, H. Ohtani, M. Hasebe,
          Mater. Trans. JIM, 45, 1507-14(2004); Ni-Si'
!
