Repository: orchid-calphad/orchid-project.org

# orchid-project.org

Website and released data of **ORCHID** (Open Repository for CALPHAD Hypotheses, Intelligence, and Discovery),
served by GitHub Pages at https://orchid-project.org. Releases are archived on Zenodo (one DOI per version).

- `index.html`, `catalog/`, `best-practices.html` — static, self-contained pages (generated in the ORCHID tooling).
- `data/` — released data: catalog, redistributable TDB files, convex hulls. Licences: `data/LICENSES.md`, `data/NOTICE.md`.
- `llms.txt`, `data/croissant.json`, `CITATION.cff`, `.zenodo.json` — machine-readable metadata.

Only data with clear redistribution rights are published.

File: data/databases/sgte-binary/NiSm-16Rah.tdb
$
$ Database for Ni-Sm from Z. Rahou and K. Mahdouk 2016.
$
$ Z. Rahou, K. Mahdouk, J. Alloys Compd., 664, 469-75(2016).
$
$ Dataset created 2018.01.20 by Bengt Hallstedt.
$ 2021.02.02: Modified for use with GES6.
$
$ Lattice stabilities for Rhomb-Ni and fcc-Sm are missing. They use their own
$ (non-SGTE) lattice stability for hcp-Sm, but that is ignored here.
$
$ There is an inverse miscibility gap with a minimum at 2970 K and x(Sm)=0.23.
$
$ In the paper only two decimals for the composition of the phases are used.
$ This results in rather large rounding errors and differences in invariant
$ equilibria. Ni7Sm2 is completely missing. The dataset is not good enough to
$ make it worth fixing.
$
$ ------------------------------------------------------------------------------
 TEMP-LIM 298.15 6000.00 !
$
$ELEMENT NAME  REF. STATE               ATOMIC MASS H298-H0    S298    !
$
 ELEMENT VA   VACUUM                      0.0          0.0      0.0    ! 
 ELEMENT NI   FCC_A1                     58.69      4787.0     29.7955 ! 
 ELEMENT SM   RHOMB_C19                 150.36      7573.04    69.4962 ! 
$ ------------------------------------------------------------------------------
$ Phase definitions
$
 PHASE LIQUID:L % 1 1 !
 CONST LIQUID:L : NI SM : !
$
$ Fcc (cF4, Fm-3m) and MeX (cF8, Fm-3m)
$
 PHASE FCC_A1 %A 2 1 1 !
 CONST FCC_A1 : NI : VA : !
$
$ Bcc (cI2, Im-3m)
$
 PHASE BCC_A2 %B 2 1 3 !
 CONST BCC_A2 : NI SM% : VA : !
$
$ Hcp (hP2, P6_3/mmc) and Me2X (NiAs-type, hP4, P6_3/mmc, B8_1)
$
 PHASE HCP_A3 % 2 1 0.5 !
 CONST HCP_A3 : NI SM% : VA : !
$
$ Prototype alpha-Sm (hR9, R-3m)
$
 PHASE RHOMB_C19 % 1 1 !
 CONST RHOMB_C19 : SM : !
$
$ Prototype Ni17Th2 (hP38, P6_3/mmc)
$
 PHASE NI17SM2 % 2 17 2 !
 CONST NI17SM2 : NI : SM : !
$
$ Prototype CaCu5 (hP6, P6/mmm)
$
 PHASE NI5SM_D2D % 2 5 1 !
 CONST NI5SM_D2D : NI : SM : !
$
$ Pearson (hR72, R-3m) and/or (hP96, P6_3/mmc)
$
 PHASE NI19SM5 % 2 19 5 !
 CONST NI19SM5 : NI : SM : !
$
$ Prototype Co7Gd2 (hR18, R-3m, low T) and Ce2Ni7 (hP36, P6_3/mmc, high T)
$
 PHASE NI7SM2 % 2 7 2 !
 CONST NI7SM2 : NI : SM : !
$
$ Prototype Ni3Pu (hR12, R-3m)
$
 PHASE NI3SM % 2 3 1 !
 CONST NI3SM : NI : SM : !
$
$ Prototype Cu2Mg (cF24, Fd-3m)
$
 PHASE NI2SM_C15 % 2 2 1 !
 CONST NI2SM_C15 : NI : SM : !
$
$ Prototype CrB (oC8, Cmcm)
$
 PHASE NISM_B33 % 2 1 1 !
 CONST NISM_B33 : NI : SM : !
$
$ unknown structure
$
 PHASE NI2SM3 % 2 2 3 !
 CONST NI2SM3 : NI : SM : !
$
$ Prototype Fe3Th7 (hP20, P6_3mc)
$
 PHASE NI3SM7_D102 % 2 3 7 !
 CONST NI3SM7_D102 : NI : SM : !
$
$ Prototype Fe3C (oP16, Pnma)
$
 PHASE NISM3_D011 % 2 1 3 !
 CONST NISM3_D011 : NI : SM : !
$ ------------------------------------------------------------------------------
$ Defaults
$
 DEFINE-SYSTEM-DEFAULT ELEMENT 2 !
 DEFAULT-COM DEFINE_SYSTEM_ELEMENT VA !
 TYPE-DEF % SEQ * !
 TYPE-DEF A GES AMEND_PHASE_DESCRIPTION @ MAGNETIC -3 0.28 !
 TYPE-DEF B GES AMEND_PHASE_DESCRIPTION @ MAGNETIC -1 0.4 !
 FUNCTION ZERO      298.15  0;                                         6000 N !
 FUNCTION UN_ASS    298.15  0;                                         6000 N !
 FUNCTION R         298.15  +8.31451;                                  6000 N !
$ ------------------------------------------------------------------------------
$ Element data
$ ------------------------------------------------------------------------------
$ Ni
$
$ FCC_A1 and LIQUID modified in unary 5.0 (slight change in upper T interval)
$ BCT_A5 added in unary 5.0
$
 PAR  G(FCC_A1,NI:VA),,                 +GHSERNI;                3000 N 91Din !
 PAR  TC(FCC_A1,NI:VA),,                  633.00;                3000 N 91Din !
 PAR  BM(FCC_A1,NI:VA),,                    0.52;                3000 N 91Din !
 PAR  G(BCC_A2,NI:VA),,                 +GHSERNI
             +8715.084-3.556*T;                                  3000 N 91Din !
 PAR  TC(BCC_A2,NI:VA),,                  575.00;                3000 N 91Din !
 PAR  BM(BCC_A2,NI:VA),,                    0.85;                3000 N 91Din !
 PAR  G(HCP_A3,NI:VA),,                 +GHSERNI+1046+1.255*T;   3000 N 91Din !
 PAR  TC(HCP_A3,NI:VA),,                  633.00;                3000 N 91Din !
 PAR  BM(HCP_A3,NI:VA),,                    0.52;                3000 N 91Din !
$PAR  G(BCT_A5,NI),,                    +GHSERNI+10023-4.556*T;  3000 N 99Gho !
$PAR  G(CUB_A13,NI:VA),,                +GHSERNI+2092;           3000 N 91Din !
$PAR  G(CBCC_A12,NI:VA),,               +GHSERNI+3556;           3000 N 91Din !
 PAR  G(LIQUID,NI),,                    +GLIQNI;                 3000 N 91Din !
$
 FUNCTION GHSERNI   298.15  -5179.159+117.854*T-22.096*T*LN(T)-0.0048407*T**2;
      1728.00  Y  -27840.62+279.134977*T-43.1*T*LN(T)+1.12754E+31*T**(-9);
      3000.00  N !
 FUNCTION GLIQNI    298.15  +16414.686-9.397*T+GHSERNI-3.82318E-21*T**7;
      1728.00  Y  -9549.817+268.597977*T-43.1*T*LN(T);
      3000.00  N !
 FUNCTION GBCCNI    298.15  +GHSERNI+8715.084-3.556*T;                 6000 N !
$ ------------------------------------------------------------------------------
$ Sm
$
$ HCP_A3 added in unary 4.4
$ HCP_A3 modified in unary 5.0
$
$ FCC_A1 from 00Du (used in SGSOL 5.0; this value is absurd)
$ not included in unary
$ FCC_A1 from 02Zin not included in unary
$ FCC_A1, CBCC_A12, CUB_A13 from 09Wan1 not included in unary
$
 PAR  G(RHOMB_C19,SM),,                 +GHSERSM;                2100 N 91Din !
 PAR  G(BCC_A2,SM:VA),,                 +GBCCSM;                 2100 N 91Din !
 PAR  G(HCP_A3,SM:VA),,                 +GHSERSM
             +69.977-0.069491*T;                                 2100 N 98Su2 !
$PAR  G(FCC_A1,SM:VA),,                 +GHSERSM+180946;         2100 N 00Du1 !
$PAR  G(FCC_A1,SM:VA),,                 +GHSERSM+5000;           2100 N 98Su1 !
$PAR  G(FCC_A1,SM:VA),,                 +GHSERSM+1000;           2100 N 09Wan1 !
$PAR  G(CBCC_A12,SM:VA),,               +GHSERSM+1000;           2100 N 09Wan1 !
$PAR  G(CUB_A13,SM:VA),,                +GHSERSM+5000;           2100 N 09Wan1 !
 PAR  G(LIQUID,SM),,                    +GLIQSM;                 2100 N 91Din !
$
 FUNCTION GHSERSM   298.15  -3872.013-32.10748*T-1.6485*T*LN(T)
       -0.050254*T**2+1.010345E-05*T**3-82168*T**(-1);
       700.00  Y  -50078.215+627.869894*T-102.665*T*LN(T)
       +0.0474522*T**2-7.538383E-06*T**3+3861770*T**(-1);
      1190.00  Y  +289719.819-2744.50976*T+381.41982*T*LN(T)
       -0.254986338*T**2+2.7512152E-05*T**3-40102102*T**(-1);
      1345.00  Y  -23056.079+282.194375*T-50.208*T*LN(T);
      2100.00  N !
 FUNCTION GBCCSM    298.15  -4368.72+55.972523*T-16.9298494*T*LN(T)
       -0.025446016*T**2+3.579527E-06*T**3+94209*T**(-1);
      1190.00  Y  -15957.862+253.121044*T-46.9445*T*LN(T);
      1345.00  Y  +111191.653-624.680805*T+71.6856914*T*LN(T)
       -0.047314968*T**2+3.329865E-06*T**3-24870276*T**(-1);
      2100.00  N !
 FUNCTION GLIQSM    298.15  +3468.783+20.117456*T-11.6968284*T*LN(T)
       -0.032418177*T**2+4.544272E-06*T**3+23528*T**(-1);
      1190.00  Y  -11728.229+273.487076*T-50.208*T*LN(T);
      2100.00  N !
$ ------------------------------------------------------------------------------
$ Binary system
$
$ Z. Rahou, K. Mahdouk, J. Alloys Compd., 664, 469-75(2016).
$
$ Checked against paper. Checked at 6000 K.
$
$ Lattice stabilities for Rhomb-Ni and fcc-Sm are missing. They use their own
$ (non-SGTE) lattice stability for hcp-Sm, but that is ignored here.
$
$ There is an inverse miscibility gap with a minimum at 2970 K and x(Sm)=0.23.
$
$ In the paper only two decimals for the composition of the phases are used.
$ This results in rather large rounding errors and differences in invariant
$ equilibria. Ni7Sm2 is completely missing. The dataset is not good enough to
$ make it worth fixing.
$
 PAR  L(LIQUID,NI,SM;0),,               -164109+41.037*T;,,           N 16Rah !
 PAR  L(LIQUID,NI,SM;1),,               -111489+63.932*T;,,           N 16Rah !
 PAR  L(LIQUID,NI,SM;2),,               +7723-9.333*T;,,              N 16Rah !
$
$PAR  L(FCC_A1,NI,SM:VA;0),,            +10000;,,                     N 16Rah !
 PAR  L(BCC_A2,NI,SM:VA;0),,            +10000;,,                     N 16Rah !
 PAR  L(HCP_A3,NI,SM:VA;0),,            +10000;,,                     N 16Rah !
$PAR  L(RHOMB_C19,NI,SM;0),,            +10000;,,                     N 16Rah !
$
 PAR  G(NI17SM2,NI:SM),,                +17*GHSERNI+2*GHSERSM
             -490694+152.589*T;,,                                     N 16Rah !
 PAR  G(NI5SM_D2D,NI:SM),,              +5*GHSERNI+GHSERSM
             -189690+37.422*T;,,                                      N 16Rah !
 PAR  G(NI19SM5,NI:SM),,                +19*GHSERNI+5*GHSERSM
             -829416+157.032*T;,,                                     N 16Rah !
 PAR  G(NI7SM2,NI:SM),,                 +7*GHSERNI+2*GHSERSM
             -313020+56.952*T;,,                                      N 16Rah !
 PAR  G(NI3SM,NI:SM),,                  +3*GHSERNI+GHSERSM
             -141764+23.224*T;,,                                      N 16Rah !
 PAR  G(NI2SM_C15,NI:SM),,              +2*GHSERNI+GHSERSM
             -107895+11.922*T;,,                                      N 16Rah !
 PAR  G(NISM_B33,NI:SM),,               +GHSERNI+GHSERSM
             -68462+1.402*T;,,                                        N 16Rah !
 PAR  G(NI2SM3,NI:SM),,                 +2*GHSERNI+3*GHSERSM
             -133205-7.51*T;,,                                        N 16Rah !
 PAR  G(NI3SM7,NI:SM),,                 +3*GHSERNI+7*GHSERSM
             -194820-31.13*T;,,                                       N 16Rah !
 PAR  G(NISM3_D011,NI:SM),,             +GHSERNI+3*GHSERSM
             -90488+14.536*T;,,                                       N 16Rah !
$ ------------------------------------------------------------------------------
$
$
 LIST-OF-REFERENCE
 NUMBER  SOURCE
  Null   'Unknown source'
  Same   'Same or similar interaction as in the corresponding stable phase'
  REFLAV 'Laves phase convention: G(LAVES,X:X)=+3*GHSERXX+15000'
  91Din  'A.T. Dinsdale, Calphad, 15, 317-425(1991).'
  98Su1  'X. Su, W. Zhang, G. Liu, Z. Du,
          J. Alloys Compd., 267, 149-53(1998); Sm'
  98Su2  'X. Su, W. Zhang, Z. Du, J. Alloys Compd., 278, 182-84(1998)
          SGTE unary database V.4.4, 2001; Sm'
  99Gho  'G. Ghosh, Metall. Mater. Trans. A, 30A, 1481-94(1999),
          SGTE unary database V.5.0, 2009; Ni'
  09Wan1 'C.P. Wang, H.L. Zhang, S.L. Wang, Z. Lin, X.J. Liu, A.T. Tang,
          F.S. Pan, J. Alloys Compd., 481, 291-95(2009); Ho, Mn, Sm'
  16Rah  'Z. Rahou, K. Mahdouk, J. Alloys Compd., 664, 469-75(2016); Ni-Sm'

!

File: data/databases/sgte-binary/NiSm-98Su.tdb
$
$ Database for Ni-Sm from X. Su et al. 1998
$
$ X. Su, W. Zhang, Z. Du, J. Alloys Compd., 278, 182-84(1998).
$
$ Dataset created 2018.01.20 by Bengt Hallstedt.
$ 2021.02.02: Modified for use with GES6.
$
$ No fcc, bcc or hcp interactions included in the paper.
$
$ A slight Ni solubility in hcp-Sm shifts the rhomb-Sm/hcp-Sm equilibrium from
$ 1007 K to 995 K.
$
$ There is an inverse miscibility gap with a minimum at 4193 K and x(Sm)=0.18.
$
$ ------------------------------------------------------------------------------
 TEMP-LIM 298.15 6000.00 !
$
$ELEMENT NAME  REF. STATE               ATOMIC MASS H298-H0    S298    !
$
 ELEMENT VA   VACUUM                      0.0          0.0      0.0    ! 
 ELEMENT NI   FCC_A1                     58.69      4787.0     29.7955 ! 
 ELEMENT SM   RHOMB_C19                 150.36      7573.04    69.4962 ! 
$ ------------------------------------------------------------------------------
$ Phase definitions
$
 PHASE LIQUID:L % 1 1 !
 CONST LIQUID:L : NI SM : !
$
$ Fcc (cF4, Fm-3m) and MeX (cF8, Fm-3m)
$
 PHASE FCC_A1 %A 2 1 1 !
 CONST FCC_A1 : NI : VA : !
$
$ Bcc (cI2, Im-3m)
$
 PHASE BCC_A2 %B 2 1 3 !
 CONST BCC_A2 : NI SM% : VA : !
$
$ Hcp (hP2, P6_3/mmc) and Me2X (NiAs-type, hP4, P6_3/mmc, B8_1)
$
 PHASE HCP_A3 % 2 1 0.5 !
 CONST HCP_A3 : NI SM% : VA : !
$
$ Prototype alpha-Sm (hR9, R-3m)
$
 PHASE RHOMB_C19 % 1 1 !
 CONST RHOMB_C19 : SM : !
$
$ Prototype Ni17Th2 (hP38, P6_3/mmc)
$
 PHASE NI17SM2 % 2 17 2 !
 CONST NI17SM2 : NI : SM : !
$
$ Prototype CaCu5 (hP6, P6/mmm)
$
 PHASE NI5SM_D2D % 2 5 1 !
 CONST NI5SM_D2D : NI : SM : !
$
$ Pearson (hR72, R-3m) and/or (hP96, P6_3/mmc)
$
 PHASE NI19SM5 % 2 19 5 !
 CONST NI19SM5 : NI : SM : !
$
$ Prototype Co7Gd2 (hR18, R-3m, low T) and Ce2Ni7 (hP36, P6_3/mmc, high T)
$
 PHASE NI7SM2 % 2 7 2 !
 CONST NI7SM2 : NI : SM : !
$
$ Prototype Ni3Pu (hR12, R-3m)
$
 PHASE NI3SM % 2 3 1 !
 CONST NI3SM : NI : SM : !
$
$ Prototype Cu2Mg (cF24, Fd-3m)
$
 PHASE NI2SM_C15 % 2 2 1 !
 CONST NI2SM_C15 : NI : SM : !
$
$ Prototype CrB (oC8, Cmcm)
$
 PHASE NISM_B33 % 2 1 1 !
 CONST NISM_B33 : NI : SM : !
$
$ Prototype Fe3C (oP16, Pnma)
$
 PHASE NISM3_D011 % 2 1 3 !
 CONST NISM3_D011 : NI : SM : !
$ ------------------------------------------------------------------------------
$ Defaults
$
 DEFINE-SYSTEM-DEFAULT ELEMENT 2 !
 DEFAULT-COM DEFINE_SYSTEM_ELEMENT VA !
 TYPE-DEF % SEQ * !
 TYPE-DEF A GES AMEND_PHASE_DESCRIPTION @ MAGNETIC -3 0.28 !
 TYPE-DEF B GES AMEND_PHASE_DESCRIPTION @ MAGNETIC -1 0.4 !
 FUNCTION ZERO      298.15  0;                                         6000 N !
 FUNCTION UN_ASS    298.15  0;                                         6000 N !
 FUNCTION R         298.15  +8.31451;                                  6000 N !
$ ------------------------------------------------------------------------------
$ Element data
$ ------------------------------------------------------------------------------
$ Ni
$
$ FCC_A1 and LIQUID modified in unary 5.0 (slight change in upper T interval)
$ BCT_A5 added in unary 5.0
$
 PAR  G(FCC_A1,NI:VA),,                 +GHSERNI;                3000 N 91Din !
 PAR  TC(FCC_A1,NI:VA),,                  633.00;                3000 N 91Din !
 PAR  BM(FCC_A1,NI:VA),,                    0.52;                3000 N 91Din !
 PAR  G(BCC_A2,NI:VA),,                 +GHSERNI
             +8715.084-3.556*T;                                  3000 N 91Din !
 PAR  TC(BCC_A2,NI:VA),,                  575.00;                3000 N 91Din !
 PAR  BM(BCC_A2,NI:VA),,                    0.85;                3000 N 91Din !
 PAR  G(HCP_A3,NI:VA),,                 +GHSERNI+1046+1.255*T;   3000 N 91Din !
 PAR  TC(HCP_A3,NI:VA),,                  633.00;                3000 N 91Din !
 PAR  BM(HCP_A3,NI:VA),,                    0.52;                3000 N 91Din !
$PAR  G(BCT_A5,NI),,                    +GHSERNI+10023-4.556*T;  3000 N 99Gho !
$PAR  G(CUB_A13,NI:VA),,                +GHSERNI+2092;           3000 N 91Din !
$PAR  G(CBCC_A12,NI:VA),,               +GHSERNI+3556;           3000 N 91Din !
 PAR  G(LIQUID,NI),,                    +GLIQNI;                 3000 N 91Din !
$
 FUNCTION GHSERNI   298.15  -5179.159+117.854*T-22.096*T*LN(T)-0.0048407*T**2;
      1728.00  Y  -27840.62+279.134977*T-43.1*T*LN(T)+1.12754E+31*T**(-9);
      3000.00  N !
 FUNCTION GLIQNI    298.15  +16414.686-9.397*T+GHSERNI-3.82318E-21*T**7;
      1728.00  Y  -9549.817+268.597977*T-43.1*T*LN(T);
      3000.00  N !
 FUNCTION GBCCNI    298.15  +GHSERNI+8715.084-3.556*T;                 6000 N !
$ ------------------------------------------------------------------------------
$ Sm
$
$ HCP_A3 added in unary 4.4
$ HCP_A3 modified in unary 5.0
$
$ FCC_A1 from 00Du (used in SGSOL 5.0; this value is absurd)
$ not included in unary
$ FCC_A1 from 02Zin not included in unary
$ FCC_A1, CBCC_A12, CUB_A13 from 09Wan1 not included in unary
$
 PAR  G(RHOMB_C19,SM),,                 +GHSERSM;                2100 N 91Din !
 PAR  G(BCC_A2,SM:VA),,                 +GBCCSM;                 2100 N 91Din !
 PAR  G(HCP_A3,SM:VA),,                 +GHSERSM
             +69.977-0.069491*T;                                 2100 N 98Su2 !
$PAR  G(FCC_A1,SM:VA),,                 +GHSERSM+180946;         2100 N 00Du1 !
$PAR  G(FCC_A1,SM:VA),,                 +GHSERSM+5000;           2100 N 98Su1 !
$PAR  G(FCC_A1,SM:VA),,                 +GHSERSM+1000;           2100 N 09Wan1 !
$PAR  G(CBCC_A12,SM:VA),,               +GHSERSM+1000;           2100 N 09Wan1 !
$PAR  G(CUB_A13,SM:VA),,                +GHSERSM+5000;           2100 N 09Wan1 !
 PAR  G(LIQUID,SM),,                    +GLIQSM;                 2100 N 91Din !
$
 FUNCTION GHSERSM   298.15  -3872.013-32.10748*T-1.6485*T*LN(T)
       -0.050254*T**2+1.010345E-05*T**3-82168*T**(-1);
       700.00  Y  -50078.215+627.869894*T-102.665*T*LN(T)
       +0.0474522*T**2-7.538383E-06*T**3+3861770*T**(-1);
      1190.00  Y  +289719.819-2744.50976*T+381.41982*T*LN(T)
       -0.254986338*T**2+2.7512152E-05*T**3-40102102*T**(-1);
      1345.00  Y  -23056.079+282.194375*T-50.208*T*LN(T);
      2100.00  N !
 FUNCTION GBCCSM    298.15  -4368.72+55.972523*T-16.9298494*T*LN(T)
       -0.025446016*T**2+3.579527E-06*T**3+94209*T**(-1);
      1190.00  Y  -15957.862+253.121044*T-46.9445*T*LN(T);
      1345.00  Y  +111191.653-624.680805*T+71.6856914*T*LN(T)
       -0.047314968*T**2+3.329865E-06*T**3-24870276*T**(-1);
      2100.00  N !
 FUNCTION GLIQSM    298.15  +3468.783+20.117456*T-11.6968284*T*LN(T)
       -0.032418177*T**2+4.544272E-06*T**3+23528*T**(-1);
      1190.00  Y  -11728.229+273.487076*T-50.208*T*LN(T);
      2100.00  N !
$ ------------------------------------------------------------------------------
$ Binary system
$
$ X. Su, W. Zhang, Z. Du, J. Alloys Compd., 278, 182-84(1998).
$
$ Checked against paper. Checked at 6000 K.
$
$ No fcc, bcc or hcp interactions included in the paper.
$
$ A slight Ni solubility in hcp-Sm shifts the rhomb-Sm/hcp-Sm equilibrium from
$ 1007 K to 995 K.
$
$ There is an inverse miscibility gap with a minimum at 4193 K and x(Sm)=0.18.
$
 PAR  L(LIQUID,NI,SM;0),,               -146014+24.836*T;,,           N 98Su !
 PAR  L(LIQUID,NI,SM;1),,               -98811+43.433*T;,,            N 98Su !
$
 PAR  G(NI17SM2,NI:SM),,                +17*GHSERNI+2*GHSERSM
             -476545+113.788*T;,,                                     N 98Su !
 PAR  G(NI5SM_D2D,NI:SM),,              +5*GHSERNI+GHSERSM
             -212777+42.174*T;,,                                      N 98Su !
 PAR  G(NI19SM5,NI:SM),,                +19*GHSERNI+5*GHSERSM
             -875064+144.519*T;,,                                     N 98Su !
 PAR  G(NI7SM2,NI:SM),,                 +7*GHSERNI+2*GHSERSM
             -326503+48.774*T;,,                                      N 98Su !
 PAR  G(NI3SM,NI:SM),,                  +3*GHSERNI+GHSERSM
             -143867+17.589*T;,,                                      N 98Su !
 PAR  G(NI2SM_C15,NI:SM),,              +2*GHSERNI+GHSERSM
             -98707+0.726*T;,,                                        N 98Su !
 PAR  G(NISM_B33,NI:SM),,               +GHSERNI+GHSERSM
             -54985-10.034*T;,,                                       N 98Su !
 PAR  G(NISM3_D011,NI:SM),,             +GHSERNI+3*GHSERSM
             -74744+4*T;,,                                            N 98Su !
$ ------------------------------------------------------------------------------
$
$
 LIST-OF-REFERENCE
 NUMBER  SOURCE
  Null   'Unknown source'
  Same   'Same or similar interaction as in the corresponding stable phase'
  REFLAV 'Laves phase convention: G(LAVES,X:X)=+3*GHSERXX+15000'
  91Din  'A.T. Dinsdale, Calphad, 15, 317-425(1991).'
  98Su1  'X. Su, W. Zhang, G. Liu, Z. Du,
          J. Alloys Compd., 267, 149-53(1998); Sm'
  98Su2  'X. Su, W. Zhang, Z. Du, J. Alloys Compd., 278, 182-84(1998)
          SGTE unary database V.4.4, 2001; Sm, Ni-Sm'
  99Gho  'G. Ghosh, Metall. Mater. Trans. A, 30A, 1481-94(1999),
          SGTE unary database V.5.0, 2009; Ni'
  09Wan1 'C.P. Wang, H.L. Zhang, S.L. Wang, Z. Lin, X.J. Liu, A.T. Tang,
          F.S. Pan, J. Alloys Compd., 481, 291-95(2009); Ho, Mn, Sm'
!

File: data/databases/sgte-binary/NiSn-03Mie.tdb
$
$ Database for Ni-Sn from J. Miettinen 2003
$
$ J. Miettinen, Calphad, 27, 309-18(2003).
$
$ Dataset created 2017.05.24 by Bengt Hallstedt.
$ 2021.02.02: Modified for use with GES6.
$
$ Based on the 99Gho assessment, but much simplified.
$
$ ------------------------------------------------------------------------------
 TEMP-LIM 298.15 6000.00 !
$
$ELEMENT NAME  REF. STATE               ATOMIC MASS H298-H0    S298    !
$
 ELEMENT VA   VACUUM                      0.0          0.0      0.0    ! 
 ELEMENT NI   FCC_A1                     58.69      4787.0     29.7955 ! 
 ELEMENT SN   BCT_A5                    118.69      6323.      51.18   ! 
$ ------------------------------------------------------------------------------
$ Phase definitions
$
 PHASE LIQUID:L % 1 1 !
 CONST LIQUID:L : NI SN : !
$
$ Fcc (cF4, Fm-3m) and MeX (cF8, Fm-3m)
$
 PHASE FCC_A1 %A 2 1 1 !
 CONST FCC_A1 : NI% SN : VA : !
$
$ Bcc (cI2, Im-3m)
$
 PHASE BCC_A2 %B 2 1 3 !
 CONST BCC_A2 : NI SN : VA : !
$
$ Hcp (hP2, P6_3/mmc) and Me2X (NiAs-type, hP4, P6_3/mmc, B8_1)
$
 PHASE HCP_A3 %A 2 1 0.5 !
 CONST HCP_A3 : NI SN : VA: !
$
$ Prototype C (cF8, Fd-3m)
$
 PHASE DIAMOND_A4 % 1 1 !
 CONST DIAMOND_A4 : SN : !
$
$ Prototype beta-Sn (tI4, I4_1/amd)
$
 PHASE BCT_A5 % 1 1 !
 CONST BCT_A5 : NI SN% : !
$
$ Prototype CdMg3 (hP8, P6_3/mmc), low T
$
 PHASE NI3SN_D019 %  2 3 1 !
 CONST NI3SN_D019 : NI : SN : !
$
$ Prototype BiF3 (cF16, Fm-3m), high T
$
 PHASE NI3SN_D03 %  1 1 !
 CONST NI3SN_D03 : NI SN : !
$
$ Prototype InNi2 (hP6, P6_3/mmc), high T and
$ Prototype Ni3Sn2 (oP20, Pnma), low T
$
 PHASE NI3SN2 %  2 3 2 !
 CONST NI3SN2 : NI : SN : !
$
$ Prototype Ni3Sn4 (mC14, C2/m)
$
 PHASE NI3SN4 %  2 3 4 !
 CONST NI3SN4 : NI : SN : !
$ ------------------------------------------------------------------------------
$ Defaults
$
 DEFINE-SYSTEM-DEFAULT ELEMENT 2 !
 DEFAULT-COM DEFINE_SYSTEM_ELEMENT VA !
 TYPE-DEF % SEQ * !
 TYPE-DEF A GES AMEND_PHASE_DESCRIPTION @ MAGNETIC -3 0.28 !
 TYPE-DEF B GES AMEND_PHASE_DESCRIPTION @ MAGNETIC -1 0.4 !
 FUNCTION ZERO      298.15  0;                                         6000 N !
 FUNCTION UN_ASS    298.15  0;                                         6000 N !
 FUNCTION R         298.15  +8.31451;                                  6000 N !
$ ------------------------------------------------------------------------------
$ Element data
$ ------------------------------------------------------------------------------
$ Ni
$
$ FCC_A1 and LIQUID modified in unary 5.0 (slight change in upper T interval)
$ BCT_A5 added in unary 5.0
$
 PAR  G(FCC_A1,NI:VA),,                 +GHSERNI;                3000 N 91Din !
 PAR  TC(FCC_A1,NI:VA),,                  633.00;                3000 N 91Din !
 PAR  BM(FCC_A1,NI:VA),,                    0.52;                3000 N 91Din !
 PAR  G(BCC_A2,NI:VA),,                 +GHSERNI
             +8715.084-3.556*T;                                  3000 N 91Din !
 PAR  TC(BCC_A2,NI:VA),,                  575.00;                3000 N 91Din !
 PAR  BM(BCC_A2,NI:VA),,                    0.85;                3000 N 91Din !
 PAR  G(HCP_A3,NI:VA),,                 +GHSERNI+1046+1.255*T;   3000 N 91Din !
 PAR  TC(HCP_A3,NI:VA),,                  633.00;                3000 N 91Din !
 PAR  BM(HCP_A3,NI:VA),,                    0.52;                3000 N 91Din !
 PAR  G(BCT_A5,NI),,                    +GHSERNI+10023-4.556*T;  3000 N 99Gho !
$PAR  G(CUB_A13,NI:VA),,                +GHSERNI+2092;           3000 N 91Din !
$PAR  G(CBCC_A12,NI:VA),,               +GHSERNI+3556;           3000 N 91Din !
 PAR  G(LIQUID,NI),,                    +GLIQNI;                 3000 N 91Din !
$
 PAR  G(NI3SN_D03,NI),,                 +GHSERNI+10;,,                N 03Mie !
$
 FUNCTION GHSERNI   298.15  -5179.159+117.854*T-22.096*T*LN(T)-0.0048407*T**2;
      1728.00  Y  -27840.62+279.134977*T-43.1*T*LN(T)+1.12754E+31*T**(-9);
      3000.00  N !
 FUNCTION GLIQNI    298.15  +16414.686-9.397*T+GHSERNI-3.82318E-21*T**7;
      1728.00  Y  -9549.817+268.597977*T-43.1*T*LN(T);
      3000.00  N !
 FUNCTION GBCCNI    298.15  +GHSERNI+8715.084-3.556*T;                 3000 N !
 FUNCTION GHCPNI    298.15  +GHSERNI+1046+1.255*T;                     3000 N !
$ ------------------------------------------------------------------------------
$ Sn
$
$ FCC_A1 revised in unary 3.0
$ HCP_A3 revised in unary 4.1
$ TETRAGONAL_A6 added in unary 4.1
$ CBCC_A12 and CUB_A13 added in unary 4.4
$ FCC_A1 modified in unary 5.0
$ DHCP and TET_ALPHA1_A6 added in unary 5.0
$
$ The DHCP phase is labelled D0_24 in 03Liu and alpha-prime in 92Ans. The
$ phase is present between the fcc and hcp phases in the Au-Sn and Au-In
$ systems.
$
$ Note! old values used for fcc-Sn and in function GHCPSN.
$
 PAR  G(BCT_A5,SN)              100.00  +GHSERSN;                3000 N 91Din !
 PAR  G(DIAMOND_A4,SN)          100.00  +GDIASN;                 3000 N 91Din !
$PAR  G(FCC_A1,SN:VA)           100.00  +GHSERSN+5510-8.46*T;    3000 N 89Fec !
 PAR  G(FCC_A1,SN:VA)           100.00  +GHSERSN+4150-5.2*T;     3000 N 91Din !
 PAR  G(BCC_A2,SN:VA)           100.00  +GHSERSN+4400-6*T;       3000 N 91Din !
 PAR  G(HCP_A3,SN:VA)           100.00  +GHSERSN+3900-7.646*T;   3000 N Ansar !
$PAR  G(HCP_A3,SN:VA)           100.00  +GHSERSN+3900-4.4*T;     3000 N 91Din !
$PAR  G(DHCP,SN)                100.00  +GHSERSN+3803.52-3.46*T; 3000 N 03Liu !
$PAR  G(RHOMBOHEDRAL_A7,SN)     100.00  +GHSERSN+2035;           3000 N 91Din !
$PAR  G(TETRAGONAL_A6,SN)       100.00  +GHSERSN+5387-8.26212*T; 3000 N 99Ans !
$PAR  G(CBCC_A12,SN:VA)         100.00  +GHSERSN+2000;           3000 N 01Mie !
$PAR  G(CUB_A13,SN:VA)          100.00  +GHSERSN+2000;           3000 N 01Mie !
$PAR  G(TET_ALPHA1_A6,SN)       100.00  +GHSERSN+5510-8.46*T;    3000 N 99Ans !
 PAR  G(LIQUID,SN)              100.00  +GLIQSN;                 3000 N 91Din !
$
 PAR  G(NI3SN_D03,SN),,                 +GHSERSN+10;,,                N 99Gho !
$
 FUNCTION GHSERSN   100.00  -7958.517+122.765451*T-25.858*T*LN(T)
       +5.1185E-04*T**2-3.192767E-06*T**3+18440*T**(-1);
       250.00  Y  -5855.135+65.443315*T-15.961*T*LN(T)
       -0.0188702*T**2+3.121167E-06*T**3-61960*T**(-1);
       505.08  Y  +2524.724+4.005269*T-8.2590486*T*LN(T)
       -0.016814429*T**2+2.623131E-06*T**3-1081244*T**(-1)-1.2307E+25*T**(-9);
       800.00  Y  -8256.959+138.99688*T-28.4512*T*LN(T)-1.2307E+25*T**(-9);
      3000.00  N !
 FUNCTION GDIASN    100.00  -9579.608+114.007785*T-22.972*T*LN(T)
       -0.00813975*T**2+2.7288E-06*T**3+25615*T**(-1);
       298.15  Y  -9063.001+104.84654*T-21.5750771*T*LN(T)
       -0.008575282*T**2+1.784447E-06*T**3-2544*T**(-1);
       800.00  Y  -10909.351+147.396535*T-28.4512*T*LN(T);
      3000.00  N !
 FUNCTION GLIQSN    100.00  +7103.092-14.087767*T+GHSERSN+1.47031E-18*T**7;
       505.08  Y  +6971.586-13.814383*T+GHSERSN+1.2307E+25*T**(-9);
       800.00  Y  -1285.372+125.182498*T-28.4512*T*LN(T);
      3000.00  N !
 FUNCTION GBCCSN    298.15  +GHSERSN+4400-6*T;                         3000 N !
 FUNCTION GHCPSN    298.15  +GHSERSN+3900-4.4*T;                       3000 N !
$ ------------------------------------------------------------------------------
$ Binary system
$
$ J. Miettinen, Calphad, 27, 309-18(2003).
$
$ Checked against paper. Checked at 6000 K.
$
$ Lattice stability for fcc-Sn from 91Din (and not 89Fec).
$
$ Based on the 99Gho assessment, but much simplified.
$
 PAR  L(LIQUID,NI,SN;0),,               -140308.4825+386.8963*T
             -44.6662*T*LN(T);,,                                      N 99Gho !
 PAR  L(LIQUID,NI,SN;1),,               -60955.5766+155.5473*T
             -18.8184*T*LN(T);,,                                      N 99Gho !
$
 PAR  L(FCC_A1,NI,SN:VA;0),,            -60397.1938+5.9676*T;,,       N 99Gho !
 PAR  L(FCC_A1,NI,SN:VA;1),,            -18800;,,                     N 03Mie !
 PAR  TC(FCC_A1,NI,SN:VA;0),,           -13907;,,                     N 99Gho !
 PAR  TC(FCC_A1,NI,SN:VA;1),,           +12998;,,                     N 99Gho !
 PAR  BM(FCC_A1,NI,SN:VA;0),,              -6.8002;,,                 N 99Gho !
 PAR  BM(FCC_A1,NI,SN:VA;1),,              +4.3689;,,                 N 99Gho !
$
 PAR  L(BCT_A5,NI,SN;0),,               -21500;,,                     N 99Gho !
$
 PAR  G(NI3SN_D019,NI:SN),,             +3*GHSERNI+GHSERSN
             -105600+16.4*T;,,                                       N 03Mie !
$
 PAR  L(NI3SN_D03,NI,SN;0),,            +93217-252.628*T
             +38.3251*T*LN(T);,,                                      N 03Mie !
 PAR  L(NI3SN_D03,NI,SN;1),,            -849067+12.68*T;,,            N 03Mie !
 PAR  L(NI3SN_D03,NI,SN;2),,            +1001827-113.482*T;,,         N 03Mie !
$
 PAR  G(NI3SN2,NI:SN),,                 +3*GHSERNI+2*GHSERSN
             -158950+16.825*T;,,                                      N 03Mie !
 PAR  G(NI3SN4,NI:SN),,                 +3*GHSERNI+4*GHSERSN
             -179760+18.97*T;,,                                       N 03Mie !
$
$ metastable
$
 PAR  L(BCC_A2,NI,SN:VA;0),,            -60397.1938+5.9676*T;,,       N Same !
 PAR  L(BCC_A2,NI,SN:VA;1),,            -18800;,,                     N Same !
$
 PAR  L(HCP_A3,NI,SN:VA;0),,            -60397.1938+5.9676*T;,,       N Same !
 PAR  L(HCP_A3,NI,SN:VA;1),,            -18800;,,                     N Same !
$ ------------------------------------------------------------------------------
$
$
 LIST-OF-REFERENCE
 NUMBER  SOURCE
  Null   'Unknown source'
  Same   'Same or similar interaction as in the corresponding stable phase'
  COST   'COST 507 database'
  Ansar  'Himo Ansara, unpublished, SGTE unary database V.4.1, 1999; Sn'
  89Fec  'H.J. Fecht, M.X. Zhang, Y.A. Chang, J.H. Perepezko,
          Metall. Trans. A, 20A, 795-803 (1989),
          SGTE unary database V.3.0, 1996; Sn'
  91Din  'A.T. Dinsdale, Calphad, 15, 317-425(1991).'
  91TC   'Thermo-Calc additions to the SGTE unary database V.2.0, 1991'
  99Ans  'I. Ansara, S.G. Fries, H.L. Lukas, unpublished, 1999,
          SGTE unary database V.5.0, 2009; In, Sn'
  99Gho  'G. Ghosh, Metall. Mater. Trans. A, 30A, 1481-94(1999),
          SGTE unary database V.5.0, 2009; Ni, Ni-Sn'
  01Mie  'J. Miettinen, Calphad, 25, 43-58 (2001),
          SGTE unary database V.4.4, 2001; Sn, Zn'
  03Liu  'H.S. Liu, C.L. Liu, K. Ishida, Z.P. Jin, J. Electron. Mater.,
          32, 1290-96(2003), SGTE unary database V.5.0, 2009; Sn'
  03Mie  'J. Miettinen, Calphad, 27, 309-18(2003); Ni-Sn'
!

File: data/databases/sgte-binary/NiSn-04Liu.tdb
$
$ Database for Ni-Sn from H.S. Liu et al. 2004
$
$ H.S. Liu, J. Wang, Z.P. Jin, Calphad, 28, 363-70(2004).
$
$ Dataset created 2017.05.23 by Bengt Hallstedt.
$ 2021.02.02: Modified for use with GES6.
$
$ 04Liu used the old lattice stability for fcc-Sn from 91Din instead of the
$ current one from 89Fec. Using the current lattice stability results in a too
$ stable fcc. Modified fcc parameters are taken from 
$ V. Gandova, G.P. Vassilev, J. Alloys Compd., 609, 1-6(2014) who cite 04Liu.
$ The parameters actually originate from the Solders database (3.0) where
$ reference is given to A. Watson 2005.
$
$ Invariant equilibria involving fcc differ by up to 7 K and the solubility
$ of Sn in fcc-Ni is slightly higher than in the table of invariants in 04Liu.
$
$ It was necessary to modify the hcp interaction to avoid stable hcp near Sn.
$
$ ------------------------------------------------------------------------------
 TEMP-LIM 298.15 6000.00 !
$
$ELEMENT NAME  REF. STATE               ATOMIC MASS H298-H0    S298    !
$
 ELEMENT VA   VACUUM                      0.0          0.0      0.0    ! 
 ELEMENT NI   FCC_A1                     58.69      4787.0     29.7955 ! 
 ELEMENT SN   BCT_A5                    118.69      6323.      51.18   ! 
$ ------------------------------------------------------------------------------
$ Phase definitions
$
 PHASE LIQUID:L % 1 1 !
 CONST LIQUID:L : NI SN : !
$
$ Fcc (cF4, Fm-3m) and MeX (cF8, Fm-3m)
$
 PHASE FCC_A1 %A 2 1 1 !
 CONST FCC_A1 : NI% SN : VA : !
$
$ Bcc (cI2, Im-3m)
$
 PHASE BCC_A2 %B 2 1 3 !
 CONST BCC_A2 : NI SN : VA : !
$
$ Hcp (hP2, P6_3/mmc) and Me2X (NiAs-type, hP4, P6_3/mmc, B8_1)
$
 PHASE HCP_A3 %A 2 1 0.5 !
 CONST HCP_A3 : NI SN : VA: !
$
$ Prototype C (cF8, Fd-3m)
$
 PHASE DIAMOND_A4 % 1 1 !
 CONST DIAMOND_A4 : SN : !
$
$ Prototype beta-Sn (tI4, I4_1/amd)
$
 PHASE BCT_A5 % 1 1 !
 CONST BCT_A5 : SN : !
$
$ Prototype CdMg3 (hP8, P6_3/mmc), low T
$
 PHASE NI3SN_D019 %  2 3 1 !
 CONST NI3SN_D019 : NI : SN : !
$
$ Prototype BiF3 (cF16, Fm-3m), high T
$
 PHASE NI3SN_D03 %  3 1 1 2 !
 CONST NI3SN_D03 : NI% SN : NI SN% : NI : !
$
$ Prototype Ni3Sn2 (oP20, Pnma), low T
$
 PHASE NI3SN2_LT %  3 2 2 1 !
 CONST NI3SN2_LT : NI : NI SN : SN : !
$
$ Prototype InNi2 (hP6, P6_3/mmc), high T
$
 PHASE NI3SN2_B82 %  3 1 1 1 !
 CONST NI3SN2_B82 : NI : NI SN : SN : !
$
$ Prototype Ni3Sn4 (mC14, C2/m)
$
 PHASE NI3SN4 %  3 1 1 2 !
 CONST NI3SN4 : NI : NI SN : SN : !
$ ------------------------------------------------------------------------------
$ Defaults
$
 DEFINE-SYSTEM-DEFAULT ELEMENT 2 !
 DEFAULT-COM DEFINE_SYSTEM_ELEMENT VA !
 TYPE-DEF % SEQ * !
 TYPE-DEF A GES AMEND_PHASE_DESCRIPTION @ MAGNETIC -3 0.28 !
 TYPE-DEF B GES AMEND_PHASE_DESCRIPTION @ MAGNETIC -1 0.4 !
 FUNCTION ZERO      298.15  0;                                         6000 N !
 FUNCTION UN_ASS    298.15  0;                                         6000 N !
 FUNCTION R         298.15  +8.31451;                                  6000 N !
$ ------------------------------------------------------------------------------
$ Element data
$ ------------------------------------------------------------------------------
$ Ni
$
$ FCC_A1 and LIQUID modified in unary 5.0 (slight change in upper T interval)
$ BCT_A5 added in unary 5.0
$
 PAR  G(FCC_A1,NI:VA),,                 +GHSERNI;                3000 N 91Din !
 PAR  TC(FCC_A1,NI:VA),,                  633.00;                3000 N 91Din !
 PAR  BM(FCC_A1,NI:VA),,                    0.52;                3000 N 91Din !
 PAR  G(BCC_A2,NI:VA),,                 +GHSERNI
             +8715.084-3.556*T;                                  3000 N 91Din !
 PAR  TC(BCC_A2,NI:VA),,                  575.00;                3000 N 91Din !
 PAR  BM(BCC_A2,NI:VA),,                    0.85;                3000 N 91Din !
 PAR  G(HCP_A3,NI:VA),,                 +GHSERNI+1046+1.255*T;   3000 N 91Din !
 PAR  TC(HCP_A3,NI:VA),,                  633.00;                3000 N 91Din !
 PAR  BM(HCP_A3,NI:VA),,                    0.52;                3000 N 91Din !
$PAR  G(BCT_A5,NI),,                    +GHSERNI+10023-4.556*T;  3000 N 99Gho !
$PAR  G(CUB_A13,NI:VA),,                +GHSERNI+2092;           3000 N 91Din !
$PAR  G(CBCC_A12,NI:VA),,               +GHSERNI+3556;           3000 N 91Din !
 PAR  G(LIQUID,NI),,                    +GLIQNI;                 3000 N 91Din !
$
 PAR  G(NI3SN_D03,NI:NI:NI),,           +4*GHSERNI;,,                 N 04Liu !
$
 FUNCTION GHSERNI   298.15  -5179.159+117.854*T-22.096*T*LN(T)-0.0048407*T**2;
      1728.00  Y  -27840.62+279.134977*T-43.1*T*LN(T)+1.12754E+31*T**(-9);
      3000.00  N !
 FUNCTION GLIQNI    298.15  +16414.686-9.397*T+GHSERNI-3.82318E-21*T**7;
      1728.00  Y  -9549.817+268.597977*T-43.1*T*LN(T);
      3000.00  N !
 FUNCTION GBCCNI    298.15  +GHSERNI+8715.084-3.556*T;                 3000 N !
$ ------------------------------------------------------------------------------
$ Sn
$
$ FCC_A1 revised in unary 3.0
$ HCP_A3 revised in unary 4.1
$ TETRAGONAL_A6 added in unary 4.1
$ CBCC_A12 and CUB_A13 added in unary 4.4
$ FCC_A1 modified in unary 5.0
$ DHCP and TET_ALPHA1_A6 added in unary 5.0
$
$ The DHCP phase is labelled D0_24 in 03Liu and alpha-prime in 92Ans. The
$ phase is present between the fcc and hcp phases in the Au-Sn and Au-In
$ systems.
$
 PAR  G(BCT_A5,SN)              100.00  +GHSERSN;                3000 N 91Din !
 PAR  G(DIAMOND_A4,SN)          100.00  +GDIASN;                 3000 N 91Din !
 PAR  G(FCC_A1,SN:VA)           100.00  +GHSERSN+5510-8.46*T;    3000 N 89Fec !
$PAR  G(FCC_A1,SN:VA)           100.00  +GHSERSN+4150-5.2*T;     3000 N 91Din !
 PAR  G(BCC_A2,SN:VA)           100.00  +GHSERSN+4400-6*T;       3000 N 91Din !
 PAR  G(HCP_A3,SN:VA)           100.00  +GHSERSN+3900-7.646*T;   3000 N Ansar !
$PAR  G(HCP_A3,SN:VA)           100.00  +GHSERSN+3900-4.4*T;     3000 N 91Din !
$PAR  G(DHCP,SN)                100.00  +GHSERSN+3803.52-3.46*T; 3000 N 03Liu !
$PAR  G(RHOMBOHEDRAL_A7,SN)     100.00  +GHSERSN+2035;           3000 N 91Din !
$PAR  G(TETRAGONAL_A6,SN)       100.00  +GHSERSN+5387-8.26212*T; 3000 N 99Ans !
$PAR  G(CBCC_A12,SN:VA)         100.00  +GHSERSN+2000;           3000 N 01Mie !
$PAR  G(CUB_A13,SN:VA)          100.00  +GHSERSN+2000;           3000 N 01Mie !
$PAR  G(TET_ALPHA1_A6,SN)       100.00  +GHSERSN+5510-8.46*T;    3000 N 99Ans !
 PAR  G(LIQUID,SN)              100.00  +GLIQSN;                 3000 N 91Din !
$
 FUNCTION GHSERSN   100.00  -7958.517+122.765451*T-25.858*T*LN(T)
       +5.1185E-04*T**2-3.192767E-06*T**3+18440*T**(-1);
       250.00  Y  -5855.135+65.443315*T-15.961*T*LN(T)
       -0.0188702*T**2+3.121167E-06*T**3-61960*T**(-1);
       505.08  Y  +2524.724+4.005269*T-8.2590486*T*LN(T)
       -0.016814429*T**2+2.623131E-06*T**3-1081244*T**(-1)-1.2307E+25*T**(-9);
       800.00  Y  -8256.959+138.99688*T-28.4512*T*LN(T)-1.2307E+25*T**(-9);
      3000.00  N !
 FUNCTION GDIASN    100.00  -9579.608+114.007785*T-22.972*T*LN(T)
       -0.00813975*T**2+2.7288E-06*T**3+25615*T**(-1);
       298.15  Y  -9063.001+104.84654*T-21.5750771*T*LN(T)
       -0.008575282*T**2+1.784447E-06*T**3-2544*T**(-1);
       800.00  Y  -10909.351+147.396535*T-28.4512*T*LN(T);
      3000.00  N !
 FUNCTION GLIQSN    100.00  +7103.092-14.087767*T+GHSERSN+1.47031E-18*T**7;
       505.08  Y  +6971.586-13.814383*T+GHSERSN+1.2307E+25*T**(-9);
       800.00  Y  -1285.372+125.182498*T-28.4512*T*LN(T);
      3000.00  N !
 FUNCTION GBCCSN    298.15  +GHSERSN+4400-6*T;                         3000 N !
$ ------------------------------------------------------------------------------
$ Binary system
$
$ H.S. Liu, J. Wang, Z.P. Jin, Calphad, 28, 363-70(2004).
$
$ Checked against paper. Checked at 6000 K.
$
$ 04Liu used the old lattice stability for fcc-Sn from 91Din instead of the
$ current one from 89Fec. Using the current lattice stability results in a too
$ stable fcc. Modified fcc parameters are taken from 
$ V. Gandova, G.P. Vassilev, J. Alloys Compd., 609, 1-6(2014) who cite 04Liu.
$ The parameters actually originate from the Solders database (3.0) where
$ reference is given to A. Watson 2005.
$
$ Invariant equilibria involving fcc differ by up to 7 K and the solubility
$ of Sn in fcc-Ni is slightly higher than in the table of invariants in 04Liu.
$
$ It was necessary to modify the hcp interaction to avoid stable hcp near Sn.
$
 PAR  L(LIQUID,NI,SN;0),,               -105002.87+197.8089*T
             -21.6959*T*LN(T);,,                                      N 04Liu !
 PAR  L(LIQUID,NI,SN;1),,               -28342.17+52.5528*T
             -7.56094*T*LN(T);,,                                      N 04Liu !
 PAR  L(LIQUID,NI,SN;2),,               +5582.31;,,                   N 04Liu !
$
$PAR  L(FCC_A1,NI,SN:VA;0),,            -69460.28+77.6267*T
$            -8.89084*T*LN(T);,,                                      N 04Liu !
 PAR  L(FCC_A1,NI,SN:VA;0),,            -69507.35+74.5697727*T
             -8.2319551*T*LN(T);,,                                    N 05Wat !
 PAR  L(FCC_A1,NI,SN:VA;1),,            -8295.19;,,                   N 04Liu !
 PAR  TC(FCC_A1,NI,SN:VA;0),,           -6000;,,                      N 04Liu !
 PAR  TC(FCC_A1,NI,SN:VA;1),,           +3000;,,                      N 04Liu !
$
 PAR  G(NI3SN_D03,NI:SN:NI),,           +3*GHSERNI+GHSERSN
             -86979.16+6.8196*T;,,                                    N 04Liu !
 PAR  G(NI3SN_D03,SN:NI:NI),,           +3*GHSERNI+GHSERSN
             +54228.48-9.7736*T;,,                                    N 04Liu !
 PAR  G(NI3SN_D03,SN:SN:NI),,           +2*GHSERNI+2*GHSERSN
             -96279.16+48.7748*T;,,                                   N 04Liu !
 PAR  L(NI3SN_D03,NI,SN:NI:NI;0),,      -66904.36;,,                  N 04Liu !
 PAR  L(NI3SN_D03,NI,SN:SN:NI;0),,      -66904.36;,,                  N 04Liu !
 PAR  L(NI3SN_D03,NI:NI,SN:NI;0),,      +26542.88;,,                  N 04Liu !
 PAR  L(NI3SN_D03,SN:NI,SN:NI;0),,      +26542.88;,,                  N 04Liu !
$
 PAR  G(NI3SN_D019,NI:SN),,             +3*GHSERNI+GHSERSN
             -107529.88+23.6316*T;,,                                  N 04Liu !
$
 PAR  G(NI3SN2_LT,NI:NI:SN),,           +4*GHSERNI+GHSERSN
             -41280+41.1415*T;,,                                      N 04Liu !
 PAR  G(NI3SN2_LT,NI:SN:SN),,           +2*GHSERNI+3*GHSERSN
             -61439.15+30.1895*T;,,                                   N 04Liu !
 PAR  L(NI3SN2_LT,NI:NI,SN:SN;0),,      -393916;,,                    N 04Liu !
$
 PAR  G(NI3SN2_B82,NI:NI:SN),,          +2*GHSERNI+GHSERSN
             -67345.95+0.8484*T;,,                                    N 04Liu !
 PAR  G(NI3SN2_B82,NI:SN:SN),,          +GHSERNI+2*GHSERSN
             -14806.14+22.6713*T;,,                                   N 04Liu !
 PAR  L(NI3SN2_B82,NI:NI,SN:SN;0),,     -136403.28;,,                 N 04Liu !
$
 PAR  G(NI3SN4,NI:NI:SN),,              +2*GHSERNI+2*GHSERSN
             -104552.6+19.648*T;,,                                    N 04Liu !
 PAR  G(NI3SN4,NI:SN:SN),,              +GHSERNI+3*GHSERSN
             +30452.96+34.996*T;,,                                    N 04Liu !
 PAR  L(NI3SN4,NI:NI,SN:SN;0),,         -203312.64;,,                 N 04Liu !
$
$ metastable
$
 PAR  L(BCC_A2,NI,SN:VA;0),,            -69507.35+74.5697727*T
             -8.2319551*T*LN(T);,,                                    N Same !
 PAR  L(BCC_A2,NI,SN:VA;1),,            -8295.19;,,                   N Same !
$
 PAR  L(HCP_A3,NI,SN:VA;0),,            -59507.35+74.5697727*T
             -8.2319551*T*LN(T);,,                                    N Same !
 PAR  L(HCP_A3,NI,SN:VA;1),,            -8295.19;,,                   N Same !
$ ------------------------------------------------------------------------------
$
$
 LIST-OF-REFERENCE
 NUMBER  SOURCE
  Null   'Unknown source'
  Same   'Same or similar interaction as in the corresponding stable phase'
  COST   'COST 507 database'
  Ansar  'Himo Ansara, unpublished, SGTE unary database V.4.1, 1999; Sn'
  89Fec  'H.J. Fecht, M.X. Zhang, Y.A. Chang, J.H. Perepezko,
          Metall. Trans. A, 20A, 795-803 (1989),
          SGTE unary database V.3.0, 1996; Sn'
  91Din  'A.T. Dinsdale, Calphad, 15, 317-425(1991).'
  91TC   'Thermo-Calc additions to the SGTE unary database V.2.0, 1991'
  99Ans  'I. Ansara, S.G. Fries, H.L. Lukas, unpublished, 1999,
          SGTE unary database V.5.0, 2009; In, Sn'
  99Gho  'G. Ghosh, Metall. Mater. Trans. A, 30A, 1481-94(1999),
          SGTE unary database V.5.0, 2009; Ni'
  01Mie  'J. Miettinen, Calphad, 25, 43-58 (2001),
          SGTE unary database V.4.4, 2001; Sn, Zn'
  03Liu  'H.S. Liu, C.L. Liu, K. Ishida, Z.P. Jin, J. Electron. Mater.,
          32, 1290-96(2003), SGTE unary database V.5.0, 2009; Sn'
  04Liu  'H.S. Liu, J. Wang, Z.P. Jin, Calphad, 28, 363-70(2004); Ni-Sn'
  05Wat  'A. Watson, Solders database, V 3.0, 2005; Ni-Sn'
!
