Repository: orchid-calphad/orchid-project.org

# orchid-project.org

Website and released data of **ORCHID** (Open Repository for CALPHAD Hypotheses, Intelligence, and Discovery),
served by GitHub Pages at https://orchid-project.org. Releases are archived on Zenodo (one DOI per version).

- `index.html`, `catalog/`, `best-practices.html` — static, self-contained pages (generated in the ORCHID tooling).
- `data/` — released data: catalog, redistributable TDB files, convex hulls. Licences: `data/LICENSES.md`, `data/NOTICE.md`.
- `llms.txt`, `data/croissant.json`, `CITATION.cff`, `.zenodo.json` — machine-readable metadata.

Only data with clear redistribution rights are published.

File: data/databases/sgte-binary/NiTb-04Ron.tdb
$
$ Database for Ni-Tb from Q. Rong and H.-J. Schaller 2004.
$
$ Q. Rong, H.-J. Schaller, J. Alloys Compd., 365, 188-96(2004).
$
$ Dataset created 2018.12.25 by Bengt Hallstedt.
$ 2021.02.02: Modified for use with GES6.
$
$ Terminal solubilities have not been considered.
$
$ Invariant equilibria differ by up to 7 K. Possibly because of rounding
$ errors in compound compositions.
$
$ There is a huge inverse miscibility gap with a minimum at 3450 K and
$ x(Tb)=0.33.
$
$ ------------------------------------------------------------------------------
 TEMP-LIM 298.15 6000.00 !
$
$ELEMENT NAME  REF. STATE               ATOMIC MASS H298-H0    S298    !
$
 ELEMENT VA   VACUUM                      0.0          0.0      0.0    ! 
 ELEMENT NI   FCC_A1                     58.69      4787.0     29.7955 ! 
 ELEMENT TB   HCP_A3                    158.9254    9426.552   73.3037 ! 
$ ------------------------------------------------------------------------------
$ Phase definitions
$
 PHASE LIQUID:L % 1 1 !
 CONST LIQUID:L : NI TB : !
$
$ Fcc (cF4, Fm-3m) and MeX (cF8, Fm-3m)
$
 PHASE FCC_A1 %A 2 1 1 !
 CONST FCC_A1 : NI : VA : !
$
$ Bcc (cI2, Im-3m)
$
 PHASE BCC_A2 %B 2 1 3 !
 CONST BCC_A2 : NI TB% : VA : !
$
$ Hcp (hP2, P6_3/mmc) and Me2X (NiAs-type, hP4, P6_3/mmc, B8_1)
$
 PHASE HCP_A3 %A 2 1 0.5 !
 CONST HCP_A3 : NI TB% : VA : !
$
$ Prototype Ni17Th2 (hP38, P6_3/mmc)
$
 PHASE NI17TB2 % 2 17 2 !
 CONST NI17TB2 : NI : TB : !
$
$ Prototype CaCu5 (hP6, P6/mmm)
$
 PHASE NI5TB_D2D % 2 5 1 !
 CONST NI5TB_D2D : NI : TB : !
$
$ Prototype Ce2Ni7 (hP36, P6_3/mmc) and Co7Gd2 (hR18, R-3m)
$
 PHASE NI7TB2 % 2 7 2 !
 CONST NI7TB2 : NI : TB : !
$
$ Prototype Ni3Pu (hR12, R-3m)
$
 PHASE NI3TB % 2 3 1 !
 CONST NI3TB : NI : TB : !
$
$ Prototype Cu2Mg (cF24, Fd-3m)
$
 PHASE NI2TB_C15 % 2 2 1 !
 CONST NI2TB_C15 : NI : TB : !
$
$ Prototype NiTb (mP24, P2_1/m)
$
 PHASE NITB % 2 1 1 !
 CONST NITB : NI : TB : !
$
$ Prototype Dy3Ni2 (mC20, C2/m)
$
 PHASE NI2TB3 % 2 2 3 !
 CONST NI2TB3 : NI : TB : !
$
$ Prototype Fe3C (oP16, Pnma)
$
 PHASE NITB3_D011 % 2 1 3 !
 CONST NITB3_D011 : NI : TB : !
$ ------------------------------------------------------------------------------
$ Defaults
$
 DEFINE-SYSTEM-DEFAULT ELEMENT 2 !
 DEFAULT-COM DEFINE_SYSTEM_ELEMENT VA !
 TYPE-DEF % SEQ * !
 TYPE-DEF A GES AMEND_PHASE_DESCRIPTION @ MAGNETIC -3 0.28 !
 TYPE-DEF B GES AMEND_PHASE_DESCRIPTION @ MAGNETIC -1 0.4 !
 FUNCTION ZERO      298.15  0;                                         6000 N !
 FUNCTION UN_ASS    298.15  0;                                         6000 N !
 FUNCTION R         298.15  +8.31451;                                  6000 N !
$ ------------------------------------------------------------------------------
$ Element data
$ ------------------------------------------------------------------------------
$ Ni
$
$ FCC_A1 and LIQUID modified in unary 5.0 (slight change in upper T interval)
$ BCT_A5 added in unary 5.0
$
 PAR  G(FCC_A1,NI:VA),,                 +GHSERNI;                3000 N 91Din !
 PAR  TC(FCC_A1,NI:VA),,                  633.00;                3000 N 91Din !
 PAR  BM(FCC_A1,NI:VA),,                    0.52;                3000 N 91Din !
 PAR  G(BCC_A2,NI:VA),,                 +GHSERNI
             +8715.084-3.556*T;                                  3000 N 91Din !
 PAR  TC(BCC_A2,NI:VA),,                  575.00;                3000 N 91Din !
 PAR  BM(BCC_A2,NI:VA),,                    0.85;                3000 N 91Din !
 PAR  G(HCP_A3,NI:VA),,                 +GHSERNI+1046+1.255*T;   3000 N 91Din !
 PAR  TC(HCP_A3,NI:VA),,                  633.00;                3000 N 91Din !
 PAR  BM(HCP_A3,NI:VA),,                    0.52;                3000 N 91Din !
$PAR  G(BCT_A5,NI),,                    +GHSERNI+10023-4.556*T;  3000 N 99Gho !
$PAR  G(CBCC_A12,NI:VA),,               +GHSERNI+3556;           3000 N 91Din !
$PAR  G(CUB_A13,NI:VA),,                +GHSERNI+2092;           3000 N 91Din !
 PAR  G(LIQUID,NI),,                    +GLIQNI;                 3000 N 91Din !
$
 FUNCTION GHSERNI   298.15  -5179.159+117.854*T-22.096*T*LN(T)-0.0048407*T**2;
      1728.00  Y  -27840.62+279.134977*T-43.1*T*LN(T)+1.12754E+31*T**(-9);
      3000.00  N !
 FUNCTION GLIQNI    298.15  +16414.686-9.397*T+GHSERNI-3.82318E-21*T**7;
      1728.00  Y  -9549.817+268.597977*T-43.1*T*LN(T);
      3000.00  N !
 FUNCTION GBCCNI    298.15  +GHSERNI+8715.084-3.556*T;                 6000 N !
$ ------------------------------------------------------------------------------
$ Tb
$
$ RHOMBOHEDRAL_A7 from 11Wan not included in unary
$ FCC_A1 from 09Wan6 not included in unary
$
 PAR  G(HCP_A3,TB:VA),,                 +GHSERTB;                3000 N 91Din !
 PAR  G(BCC_A2,TB:VA),,                 +GBCCTB;                 3000 N 91Din !
$PAR  G(FCC_A1,TB:VA),,                 +GHSERTB+5000;           3000 N 09Wan6 !
$PAR  G(RHOMBOHEDRAL_A7,TB),,           +GHSERTB+5000;           3000 N 11Wan !
 PAR  G(LIQUID,TB),,                    +GLIQTB;                 3000 N 91Din !
$
 FUNCTION GHSERTB   298.15  -20842.158+409.309555*T-77.5006*T*LN(T)
       +0.0832265*T**2-2.5672833E-05*T**3+562430*T**(-1);
       600.00  Y  -8772.606+102.61162*T-25.8659*T*LN(T)
       -0.002757005*T**2-8.05838E-07*T**3+172355*T**(-1);
      1200.00  Y  -7944.942+101.7776*T-25.9584*T*LN(T)
       -0.001676335*T**2-1.067632E-06*T**3;
      1562.00  Y  -265240.309+1456.04268*T-200.215695*T*LN(T)
       +0.041615159*T**2-2.044697E-06*T**3+65043790*T**(-1);
      3000.00  N !
 FUNCTION GBCCTB    298.15  +4167.835-2.652707*T+GHSERTB;
      1200.00  Y  +633060.245-5157.77779*T+706.580596*T*LN(T)
       -0.373763517*T**2+3.4100235E-05*T**3-1.03233571E+08*T**(-1);
      1562.00  Y  -23398.029+257.388486*T-46.4842*T*LN(T);
      3000.00  N !
 FUNCTION GLIQTB    298.15  +3945.831+29.867521*T-14.252646*T*LN(T)
       -0.020466105*T**2+2.17475E-06*T**3-160724*T**(-1);
      1562.00  Y  -13247.649+251.16889*T-46.4842*T*LN(T);
      3000.00  N !
$ ------------------------------------------------------------------------------
$ Binary system
$
$ Q. Rong, H.-J. Schaller, J. Alloys Compd., 365, 188-96(2004).
$
$ Checked against paper. Checked at 6000K.
$
$ Terminal solubilities have not been considered.
$
$ Invariant equilibria differ by up to 7 K. Possibly because of rounding
$ errors in compound compositions.
$
$ There is a huge inverse miscibility gap with a minimum at 3450 K and
$ x(Tb)=0.33.
$
 PAR  L(LIQUID,NI,TB;0),,               -219197.34+77.224277*T;,,     N 04Ron !
 PAR  L(LIQUID,NI,TB;1),,               -85498.155+29.783153*T;,,     N 04Ron !
$
 PAR  L(BCC_A2,NI,TB:VA;0),,            +UN_ASS;,,                    N !
 PAR  L(HCP_A3,NI,TB:VA;0),,            +UN_ASS;,,                    N !
$
 PAR  G(NI17TB2,NI:TB),,                +19*GNI17TB2;,,               N 04Ron !
 PAR  G(NI5TB_D2D,NI:TB),,              +6*GNI5TB;,,                  N 04Ron !
 PAR  G(NI7TB2,NI:TB),,                 +9*GNI7TB2;,,                 N 04Ron !
 PAR  G(NI3TB,NI:TB),,                  +4*GNI3TB;,,                  N 04Ron !
 PAR  G(NI2TB_C15,NI:TB),,              +3*GNI2TB;,,                  N 04Ron !
 PAR  G(NITB,NI:TB),,                   +2*GNITB;,,                   N 04Ron !
 PAR  G(NI2TB3,NI:TB),,                 +5*GNI2TB3;,,                 N 04Ron !
 PAR  G(NITB3_D011,NI:TB),,             +4*GNITB3;,,                  N 04Ron !
$
 FUNCTION GNI17TB2  298.15  -29849.012+117.63615*T-21.76845*T*LN(T)
       -0.005245137*T**2;
      6000.00  N !
 FUNCTION GNI5TB    298.15  -44834.688+118.53622*T-21.57739*T*LN(T)
       -0.005481059*T**2;
      6000.00  N !
 FUNCTION GNI7TB2   298.15  -52538.805+117.79965*T-21.40452*T*LN(T)
       -0.005694512*T**2;
      6000.00  N !
 FUNCTION GNI3TB    298.15  -55752.985+117.34659*T-21.31808*T*LN(T)
       -0.005801239*T**2;
      6000.00  N !
 FUNCTION GNI2TB    298.15  -57179.7+111.45376*T-21.05877*T*LN(T)
       -0.006121418*T**2;
      6000.00  N !
 FUNCTION GNITB     298.15  -62174.96+105.8495*T-20.54016*T*LN(T)
       -0.006761778*T**2;
      6000.00  N !
 FUNCTION GNI2TB3   298.15  -51908.918+96.40545*T-20.22899*T*LN(T)
       -0.007145993*T**2;
      6000.00  N !
 FUNCTION GNITB3    298.15  -36058.611+81.88093*T-19.76224*T*LN(T)
       -0.007722316*T**2;
      6000.00  N !
$ ------------------------------------------------------------------------------
$
$
 LIST-OF-REFERENCE
 NUMBER  SOURCE
  Null   'Unknown source'
  Same   'Same or similar interaction as in the corresponding stable phase'
  REFLAV 'Laves phase convention: G(LAVES,X:X)=+3*GHSERXX+15000'
  91Din  'A.T. Dinsdale, Calphad, 15, 317-425(1991).'
  99Gho  'G. Ghosh, Metall. Mater. Trans. A, 30A, 1481-94(1999),
          SGTE unary database V.5.0, 2009; Ni'
  04Ron  'Q. Rong, H.-J. Schaller, J. Alloys Compd., 365, 188-96(2004); Ni-Tb'
  09Wan6 'S.L. Wang, C.P. Wang, X.J. Liu, A.T. Tang, F.S. Pan, K. Ishida,
          J. Alloys Compd., 484, 102-7(2009); Ho, Tb'
  11Wan  'S.L. Wang, Z.B. Hu, F. Gao, C.P. Wang, X.J. Liu,
          J. Phase Equilib. Diffus., 32, 441-46(2011); Tb'
!

File: data/databases/sgte-binary/NiTb-23Ye.tdb
$
$ Database for Ni-Tb from H. Ye et al. 2023.
$
$ H. Ye, M. Rong, Q. Yao, Q. Chen, J. Wang, G. Rao, H. Zhou,
$ J. Mater. Sci., 58, 1260-92(2023).
$
$ Dataset created 2023.05.07 by Bengt Hallstedt.
$
$ Terminal solubilities have not been considered.
$
$ There is an inverse miscibility gap with a minimum at 5021 K and x(Ni)=0.17.
$
$ ------------------------------------------------------------------------------
 TEMP-LIM 298.15 6000.00 !
$
$ELEMENT NAME  REF. STATE               ATOMIC MASS H298-H0    S298    !
$
 ELEMENT VA   VACUUM                      0.0          0.0      0.0    ! 
 ELEMENT NI   FCC_A1                     58.69      4787.0     29.7955 ! 
 ELEMENT TB   HCP_A3                    158.9254    9426.552   73.3037 ! 
$ ------------------------------------------------------------------------------
$ Phase definitions
$
 PHASE LIQUID:L % 1 1 !
 CONST LIQUID:L : NI TB : !
$
$ Fcc (cF4, Fm-3m) and MeX (cF8, Fm-3m)
$
 PHASE FCC_A1 %A 2 1 1 !
 CONST FCC_A1 : NI : VA : !
$
$ Bcc (cI2, Im-3m)
$
 PHASE BCC_A2 %B 2 1 3 !
 CONST BCC_A2 : NI TB% : VA : !
$
$ Hcp (hP2, P6_3/mmc) and Me2X (NiAs-type, hP4, P6_3/mmc, B8_1)
$
 PHASE HCP_A3 %A 2 1 0.5 !
 CONST HCP_A3 : NI TB% : VA : !
$
$ Prototype Ni17Th2 (hP38, P6_3/mmc)
$
 PHASE NI17TB2 % 2 17 2 !
 CONST NI17TB2 : NI : TB : !
$
$ Prototype CaCu5 (hP6, P6/mmm)
$
 PHASE NI5TB_D2D % 2 5 1 !
 CONST NI5TB_D2D : NI : TB : !
$
$ Prototype Ce2Ni7 (hP36, P6_3/mmc) and Co7Gd2 (hR18, R-3m)
$
 PHASE NI7TB2 % 2 7 2 !
 CONST NI7TB2 : NI : TB : !
$
$ Prototype Ni3Pu (hR12, R-3m)
$
 PHASE NI3TB % 2 3 1 !
 CONST NI3TB : NI : TB : !
$
$ Prototype Cu2Mg (cF24, Fd-3m)
$
 PHASE NI2TB_C15 % 2 2 1 !
 CONST NI2TB_C15 : NI : TB : !
$
$ Prototype NiTb (mP24, P2_1/m)
$
 PHASE NITB % 2 1 1 !
 CONST NITB : NI : TB : !
$
$ Prototype Dy3Ni2 (mC20, C2/m)
$
 PHASE NI2TB3 % 2 2 3 !
 CONST NI2TB3 : NI : TB : !
$
$ Prototype Fe3C (oP16, Pnma)
$
 PHASE NITB3_D011 % 2 1 3 !
 CONST NITB3_D011 : NI : TB : !
$ ------------------------------------------------------------------------------
$ Defaults
$
 DEFINE-SYSTEM-DEFAULT ELEMENT 2 !
 DEFAULT-COM DEFINE_SYSTEM_ELEMENT VA !
 TYPE-DEF % SEQ * !
 TYPE-DEF A GES AMEND_PHASE_DESCRIPTION @ MAGNETIC -3 0.28 !
 TYPE-DEF B GES AMEND_PHASE_DESCRIPTION @ MAGNETIC -1 0.4 !
 FUNCTION ZERO      298.15  0;                                         6000 N !
 FUNCTION UN_ASS    298.15  0;                                         6000 N !
 FUNCTION R         298.15  +8.31451;                                  6000 N !
$ ------------------------------------------------------------------------------
$ Element data
$ ------------------------------------------------------------------------------
$ Ni
$
$ FCC_A1 and LIQUID modified in unary 5.0 (slight change in upper T interval)
$ BCT_A5 added in unary 5.0
$
 PAR  G(FCC_A1,NI:VA),,                 +GHSERNI;                3000 N 91Din !
 PAR  TC(FCC_A1,NI:VA),,                  633.00;                3000 N 91Din !
 PAR  BM(FCC_A1,NI:VA),,                    0.52;                3000 N 91Din !
 PAR  G(BCC_A2,NI:VA),,                 +GHSERNI
             +8715.084-3.556*T;                                  3000 N 91Din !
 PAR  TC(BCC_A2,NI:VA),,                  575.00;                3000 N 91Din !
 PAR  BM(BCC_A2,NI:VA),,                    0.85;                3000 N 91Din !
 PAR  G(HCP_A3,NI:VA),,                 +GHSERNI+1046+1.255*T;   3000 N 91Din !
 PAR  TC(HCP_A3,NI:VA),,                  633.00;                3000 N 91Din !
 PAR  BM(HCP_A3,NI:VA),,                    0.52;                3000 N 91Din !
$PAR  G(BCT_A5,NI),,                    +GHSERNI+10023-4.556*T;  3000 N 99Gho !
$PAR  G(CBCC_A12,NI:VA),,               +GHSERNI+3556;           3000 N 91Din !
$PAR  G(CUB_A13,NI:VA),,                +GHSERNI+2092;           3000 N 91Din !
 PAR  G(LIQUID,NI),,                    +GLIQNI;                 3000 N 91Din !
$
 FUNCTION GHSERNI   298.15  -5179.159+117.854*T-22.096*T*LN(T)-0.0048407*T**2;
      1728.00  Y  -27840.62+279.134977*T-43.1*T*LN(T)+1.12754E+31*T**(-9);
      3000.00  N !
 FUNCTION GLIQNI    298.15  +16414.686-9.397*T+GHSERNI-3.82318E-21*T**7;
      1728.00  Y  -9549.817+268.597977*T-43.1*T*LN(T);
      3000.00  N !
 FUNCTION GBCCNI    298.15  +GHSERNI+8715.084-3.556*T;                 6000 N !
$ ------------------------------------------------------------------------------
$ Tb
$
$ RHOMBOHEDRAL_A7 from 11Wan not included in unary
$ FCC_A1 from 09Wan6 not included in unary
$
 PAR  G(HCP_A3,TB:VA),,                 +GHSERTB;                3000 N 91Din !
 PAR  G(BCC_A2,TB:VA),,                 +GBCCTB;                 3000 N 91Din !
$PAR  G(FCC_A1,TB:VA),,                 +GHSERTB+5000;           3000 N 09Wan6 !
$PAR  G(RHOMBOHEDRAL_A7,TB),,           +GHSERTB+5000;           3000 N 11Wan !
 PAR  G(LIQUID,TB),,                    +GLIQTB;                 3000 N 91Din !
$
 FUNCTION GHSERTB   298.15  -20842.158+409.309555*T-77.5006*T*LN(T)
       +0.0832265*T**2-2.5672833E-05*T**3+562430*T**(-1);
       600.00  Y  -8772.606+102.61162*T-25.8659*T*LN(T)
       -0.002757005*T**2-8.05838E-07*T**3+172355*T**(-1);
      1200.00  Y  -7944.942+101.7776*T-25.9584*T*LN(T)
       -0.001676335*T**2-1.067632E-06*T**3;
      1562.00  Y  -265240.309+1456.04268*T-200.215695*T*LN(T)
       +0.041615159*T**2-2.044697E-06*T**3+65043790*T**(-1);
      3000.00  N !
 FUNCTION GBCCTB    298.15  +4167.835-2.652707*T+GHSERTB;
      1200.00  Y  +633060.245-5157.77779*T+706.580596*T*LN(T)
       -0.373763517*T**2+3.4100235E-05*T**3-1.03233571E+08*T**(-1);
      1562.00  Y  -23398.029+257.388486*T-46.4842*T*LN(T);
      3000.00  N !
 FUNCTION GLIQTB    298.15  +3945.831+29.867521*T-14.252646*T*LN(T)
       -0.020466105*T**2+2.17475E-06*T**3-160724*T**(-1);
      1562.00  Y  -13247.649+251.16889*T-46.4842*T*LN(T);
      3000.00  N !
$ ------------------------------------------------------------------------------
$ Binary system
$
$ H. Ye, M. Rong, Q. Yao, Q. Chen, J. Wang, G. Rao, H. Zhou,
$ J. Mater. Sci., 58, 1260-92(2023).
$
$ Checked against paper. Checked at 6000K.
$
$ Terminal solubilities have not been considered.
$
$ There is an inverse miscibility gap with a minimum at 5021 K and x(Ni)=0.17.
$
 PAR  L(LIQUID,NI,TB;0),,               -165000+29.5*T;,,             N 23Ye !
 PAR  L(LIQUID,NI,TB;1),,               -71000+27.8*T;,,              N 23Ye !
 PAR  L(LIQUID,NI,TB;2),,               +18000;,,                     N 23Ye !
$
 PAR  L(BCC_A2,NI,TB:VA;0),,            +UN_ASS;,,                    N !
 PAR  L(HCP_A3,NI,TB:VA;0),,            +UN_ASS;,,                    N !
$
 PAR  G(NI17TB2,NI:TB),,                +17*GHSERNI+2*GHSERTB
             -406961+77.66448683*T;,,                                 N 23Ye !
 PAR  G(NI5TB_D2D,NI:TB),,              +5*GHSERNI+GHSERTB
             -192516+32.70743814*T;,,                                 N 23Ye !
 PAR  G(NI7TB2,NI:TB),,                 +7*GHSERNI+2*GHSERTB
             -346174+61.2*T;,,                                        N 23Ye !
 PAR  G(NI3TB,NI:TB),,                  +3*GHSERNI+GHSERTB
             -159734+26.65810192*T;,,                                 N 23Ye !
 PAR  G(NI2TB_C15,NI:TB),,              +2*GHSERNI+GHSERTB
             -120000+12.429*T;,,                                      N 23Ye !
 PAR  G(NITB,NI:TB),,                   +GHSERNI+GHSERTB
             -76400+4.37*T;,,                                         N 23Ye !
 PAR  G(NI2TB3,NI:TB),,                 +2*GHSERNI+3*GHSERTB
             -150250-3.405*T;,,                                       N 23Ye !
 PAR  G(NITB3_D011,NI:TB),,             +GHSERNI+3*GHSERTB
             -74036-6.372*T;,,                                        N 23Ye !
$ ------------------------------------------------------------------------------
$
$
 LIST-OF-REFERENCE
 NUMBER  SOURCE
  Null   'Unknown source'
  Same   'Same or similar interaction as in the corresponding stable phase'
  REFLAV 'Laves phase convention: G(LAVES,X:X)=+3*GHSERXX+15000'
  91Din  'A.T. Dinsdale, Calphad, 15, 317-425(1991).'
  99Gho  'G. Ghosh, Metall. Mater. Trans. A, 30A, 1481-94(1999),
          SGTE unary database V.5.0, 2009; Ni'
  09Wan6 'S.L. Wang, C.P. Wang, X.J. Liu, A.T. Tang, F.S. Pan, K. Ishida,
          J. Alloys Compd., 484, 102-7(2009); Ho, Tb'
  11Wan  'S.L. Wang, Z.B. Hu, F. Gao, C.P. Wang, X.J. Liu,
          J. Phase Equilib. Diffus., 32, 441-46(2011); Tb'
  23Ye   'H. Ye, M. Rong, Q. Yao, Q. Chen, J. Wang, G. Rao, H. Zhou,
          J. Mater. Sci., 58, 1260-92(2023); Ni-Tb'
!

File: data/databases/sgte-binary/NiTb-24Rah.tdb
$
$ Database for Ni-Tb from Z. Rahou et al. 2024.
$
$ Z. Rahou, D. Moustaine, Y. Ben-Ali, A. Hallaoui,
$ J. Phase Equilib. Diffus., 45, 75-85(2024).
$
$ Dataset created 2024.07.29 by Bengt Hallstedt.
$
$ Fcc, bcc and hcp interactions are unprobable.
$
$ Invariant equilibria differ by up to 10 K due to rounding of compound
$ compositions.
$
$ ------------------------------------------------------------------------------
 TEMP-LIM 298.15 6000.00 !
$
$ELEMENT NAME  REF. STATE               ATOMIC MASS H298-H0    S298    !
$
 ELEMENT VA   VACUUM                      0.0          0.0      0.0    ! 
 ELEMENT NI   FCC_A1                     58.69      4787.0     29.7955 ! 
 ELEMENT TB   HCP_A3                    158.9254    9426.552   73.3037 ! 
$ ------------------------------------------------------------------------------
$ Phase definitions
$
 PHASE LIQUID:L % 1 1 !
 CONST LIQUID:L : NI TB : !
$
$ Fcc (cF4, Fm-3m) and MeX (cF8, Fm-3m)
$
 PHASE FCC_A1 %A 2 1 1 !
 CONST FCC_A1 : NI% TB : VA : !
$
$ Bcc (cI2, Im-3m)
$
 PHASE BCC_A2 %B 2 1 3 !
 CONST BCC_A2 : NI TB% : VA : !
$
$ Hcp (hP2, P6_3/mmc) and Me2X (NiAs-type, hP4, P6_3/mmc, B8_1)
$
 PHASE HCP_A3 %A 2 1 0.5 !
 CONST HCP_A3 : NI TB% : VA : !
$
$ Prototype Ni17Th2 (hP38, P6_3/mmc)
$
 PHASE NI17TB2 % 2 17 2 !
 CONST NI17TB2 : NI : TB : !
$
$ Prototype CaCu5 (hP6, P6/mmm)
$
 PHASE NI5TB_D2D % 2 5 1 !
 CONST NI5TB_D2D : NI : TB : !
$
$ Prototype Ce2Ni7 (hP36, P6_3/mmc) and Co7Gd2 (hR18, R-3m)
$
 PHASE NI7TB2 % 2 7 2 !
 CONST NI7TB2 : NI : TB : !
$
$ Prototype Ni3Pu (hR12, R-3m)
$
 PHASE NI3TB % 2 3 1 !
 CONST NI3TB : NI : TB : !
$
$ Prototype Cu2Mg (cF24, Fd-3m)
$
 PHASE NI2TB_C15 % 2 2 1 !
 CONST NI2TB_C15 : NI : TB : !
$
$ Prototype NiTb (mP24, P2_1/m)
$
 PHASE NITB % 2 1 1 !
 CONST NITB : NI : TB : !
$
$ Prototype Dy3Ni2 (mC20, C2/m)
$
 PHASE NI2TB3 % 2 2 3 !
 CONST NI2TB3 : NI : TB : !
$
$ Prototype Fe3C (oP16, Pnma)
$
 PHASE NITB3_D011 % 2 1 3 !
 CONST NITB3_D011 : NI : TB : !
$ ------------------------------------------------------------------------------
$ Defaults
$
 DEFINE-SYSTEM-DEFAULT ELEMENT 2 !
 DEFAULT-COM DEFINE_SYSTEM_ELEMENT VA !
 TYPE-DEF % SEQ * !
 TYPE-DEF A GES AMEND_PHASE_DESCRIPTION @ MAGNETIC -3 0.28 !
 TYPE-DEF B GES AMEND_PHASE_DESCRIPTION @ MAGNETIC -1 0.4 !
 FUNCTION ZERO      298.15  0;                                         6000 N !
 FUNCTION UN_ASS    298.15  0;                                         6000 N !
 FUNCTION R         298.15  +8.31451;                                  6000 N !
$ ------------------------------------------------------------------------------
$ Element data
$ ------------------------------------------------------------------------------
$ Ni
$
$ FCC_A1 and LIQUID modified in unary 5.0 (slight change in upper T interval)
$ BCT_A5 added in unary 5.0
$
 PAR  G(FCC_A1,NI:VA),,                 +GHSERNI;                3000 N 91Din !
 PAR  TC(FCC_A1,NI:VA),,                  633.00;                3000 N 91Din !
 PAR  BM(FCC_A1,NI:VA),,                    0.52;                3000 N 91Din !
 PAR  G(BCC_A2,NI:VA),,                 +GHSERNI
             +8715.084-3.556*T;                                  3000 N 91Din !
 PAR  TC(BCC_A2,NI:VA),,                  575.00;                3000 N 91Din !
 PAR  BM(BCC_A2,NI:VA),,                    0.85;                3000 N 91Din !
 PAR  G(HCP_A3,NI:VA),,                 +GHSERNI+1046+1.255*T;   3000 N 91Din !
 PAR  TC(HCP_A3,NI:VA),,                  633.00;                3000 N 91Din !
 PAR  BM(HCP_A3,NI:VA),,                    0.52;                3000 N 91Din !
$PAR  G(BCT_A5,NI),,                    +GHSERNI+10023-4.556*T;  3000 N 99Gho !
$PAR  G(CBCC_A12,NI:VA),,               +GHSERNI+3556;           3000 N 91Din !
$PAR  G(CUB_A13,NI:VA),,                +GHSERNI+2092;           3000 N 91Din !
 PAR  G(LIQUID,NI),,                    +GLIQNI;                 3000 N 91Din !
$
 FUNCTION GHSERNI   298.15  -5179.159+117.854*T-22.096*T*LN(T)-0.0048407*T**2;
      1728.00  Y  -27840.62+279.134977*T-43.1*T*LN(T)+1.12754E+31*T**(-9);
      3000.00  N !
 FUNCTION GLIQNI    298.15  +16414.686-9.397*T+GHSERNI-3.82318E-21*T**7;
      1728.00  Y  -9549.817+268.597977*T-43.1*T*LN(T);
      3000.00  N !
 FUNCTION GBCCNI    298.15  +GHSERNI+8715.084-3.556*T;                 6000 N !
$ ------------------------------------------------------------------------------
$ Tb
$
$ RHOMBOHEDRAL_A7 from 11Wan not included in unary
$ FCC_A1 from 09Wan6 not included in unary
$
 PAR  G(HCP_A3,TB:VA),,                 +GHSERTB;                3000 N 91Din !
 PAR  G(BCC_A2,TB:VA),,                 +GBCCTB;                 3000 N 91Din !
 PAR  G(FCC_A1,TB:VA),,                 +GHSERTB+5000;           3000 N 09Wan6 !
$PAR  G(RHOMBOHEDRAL_A7,TB),,           +GHSERTB+5000;           3000 N 11Wan !
 PAR  G(LIQUID,TB),,                    +GLIQTB;                 3000 N 91Din !
$
 FUNCTION GHSERTB   298.15  -20842.158+409.309555*T-77.5006*T*LN(T)
       +0.0832265*T**2-2.5672833E-05*T**3+562430*T**(-1);
       600.00  Y  -8772.606+102.61162*T-25.8659*T*LN(T)
       -0.002757005*T**2-8.05838E-07*T**3+172355*T**(-1);
      1200.00  Y  -7944.942+101.7776*T-25.9584*T*LN(T)
       -0.001676335*T**2-1.067632E-06*T**3;
      1562.00  Y  -265240.309+1456.04268*T-200.215695*T*LN(T)
       +0.041615159*T**2-2.044697E-06*T**3+65043790*T**(-1);
      3000.00  N !
 FUNCTION GBCCTB    298.15  +4167.835-2.652707*T+GHSERTB;
      1200.00  Y  +633060.245-5157.77779*T+706.580596*T*LN(T)
       -0.373763517*T**2+3.4100235E-05*T**3-1.03233571E+08*T**(-1);
      1562.00  Y  -23398.029+257.388486*T-46.4842*T*LN(T);
      3000.00  N !
 FUNCTION GLIQTB    298.15  +3945.831+29.867521*T-14.252646*T*LN(T)
       -0.020466105*T**2+2.17475E-06*T**3-160724*T**(-1);
      1562.00  Y  -13247.649+251.16889*T-46.4842*T*LN(T);
      3000.00  N !
$ ------------------------------------------------------------------------------
$ Binary system
$
$ Z. Rahou, D. Moustaine, Y. Ben-Ali, A. Hallaoui,
$ J. Phase Equilib. Diffus., 45, 75-85(2024).
$
$ Checked against paper. Checked at 6000K.
$
$ Fcc, bcc and hcp interactions are unprobable.
$
$ Invariant equilibria differ by up to 10 K due to rounding of compound
$ compositions.
$
 PAR  L(LIQUID,NI,TB;0),,               -162097.781+27.532*T;,,       N 24Rah !
 PAR  L(LIQUID,NI,TB;1),,               -49685.715+7.753*T;,,         N 24Rah !
 PAR  L(LIQUID,NI,TB;2),,               +18682.405+2.033*T;,,         N 24Rah !
$
 PAR  L(FCC_A1,NI,TB:VA;0),,            +100000;,,                    N 24Rah !
 PAR  L(BCC_A2,NI,TB:VA;0),,            +100000;,,                    N 24Rah !
 PAR  L(HCP_A3,NI,TB:VA;0),,            +100000;,,                    N 24Rah !
$
 PAR  G(NI17TB2,NI:TB),,                +17*GHSERNI+2*GHSERTB
             -374490+51.015*T;,,                                      N 24Rah !
 PAR  G(NI5TB_D2D,NI:TB),,              +5*GHSERNI+GHSERTB
             -176712+19.794*T;,,                                      N 24Rah !
 PAR  G(NI7TB2,NI:TB),,                 +7*GHSERNI+2*GHSERTB
             -345384+55.971*T;,,                                      N 24Rah !
 PAR  G(NI3TB,NI:TB),,                  +3*GHSERNI+GHSERTB
             -154828+21.42*T;,,                                       N 24Rah !
 PAR  G(NI2TB_C15,NI:TB),,              +2*GHSERNI+GHSERTB
             -119190+10.953*T;,,                                      N 24Rah !
 PAR  G(NITB,NI:TB),,                   +GHSERNI+GHSERTB
             -75800+4.342*T;,,                                        N 24Rah !
 PAR  G(NI2TB3,NI:TB),,                 +2*GHSERNI+3*GHSERTB
             -162385+10.185*T;,,                                      N 24Rah !
 PAR  G(NITB3_D011,NI:TB),,             +GHSERNI+3*GHSERTB
             -80996+1.096*T;,,                                        N 24Rah !
$ ------------------------------------------------------------------------------
$
$
 LIST-OF-REFERENCE
 NUMBER  SOURCE
  Null   'Unknown source'
  Same   'Same or similar interaction as in the corresponding stable phase'
  REFLAV 'Laves phase convention: G(LAVES,X:X)=+3*GHSERXX+15000'
  91Din  'A.T. Dinsdale, Calphad, 15, 317-425(1991).'
  99Gho  'G. Ghosh, Metall. Mater. Trans. A, 30A, 1481-94(1999),
          SGTE unary database V.5.0, 2009; Ni'
  09Wan6 'S.L. Wang, C.P. Wang, X.J. Liu, A.T. Tang, F.S. Pan, K. Ishida,
          J. Alloys Compd., 484, 102-7(2009); Ho, Tb'
  11Wan  'S.L. Wang, Z.B. Hu, F. Gao, C.P. Wang, X.J. Liu,
          J. Phase Equilib. Diffus., 32, 441-46(2011); Tb'
  24Rah  'Z. Rahou, D. Moustaine, Y. Ben-Ali, A. Hallaoui,
          J. Phase Equilib. Diffus., 45, 75-85(2024); Ni-Tb'
!

File: data/databases/sgte-binary/NiTe-19Arv.tdb
$
$ Database for Ni-Te from C.-M. Arvhult et al. 2019.
$
$ C.-M. Arvhult, C. Gueneau, S. Gosse, M. Selleby,
$ J. Mater. Sci., 54, 11304-19(2019).
$
$ Dataset created 2019.04.05 by Bengt Hallstedt.
$ 2021.02.02: Modified for use with GES6.
$ 2021.09.05: ION order fixed for GES6.
$
$ The phase naming in this system is confusing; beta-1 is a high-T and beta-2
$ is a low-T phase, but gamma-2 is high-T and gamma-1 is low-T.
$
$ NITI_C38 becomes stable again above 5498 K.
$
$ ------------------------------------------------------------------------------
 TEMP-LIM 298.15 6000.00 !
$
$ELEMENT NAME  REF. STATE               ATOMIC MASS H298-H0    S298    !
$
 ELEMENT /-   ELECTRON_GAS                0.0          0.0      0.0    ! 
 ELEMENT VA   VACUUM                      0.0          0.0      0.0    ! 
 ELEMENT NI   FCC_A1                     58.69      4787.0     29.7955 ! 
 ELEMENT TE   HEXAGONAL_A8              127.60      6080.      49.221  ! 
$ ------------------------------------------------------------------------------
$ Species
$
 SPECIE  NI+2                               NI1/+2 !
 SPECIE  TE-2                               TE1/-2 !
$ ------------------------------------------------------------------------------
$ Phase definitions
$
 PHASE ION:Y % 2 1 1 !
 CONST ION:Y : NI+2 : TE-2 VA TE : !
$
$ Fcc (cF4, Fm-3m) and MeX (cF8, Fm-3m)
$
 PHASE FCC_A1 %A 2 1 1 !
 CONST FCC_A1 : NI% TE : VA : !
$
$ Bcc (cI2, Im-3m)
$
 PHASE BCC_A2 %B 2 1 3 !
 CONST BCC_A2 : NI TE : VA : !
$
$ Hcp (hP2, P6_3/mmc) and Me2X (NiAs-type, hP4, P6_3/mmc, B8_1)
$
 PHASE HCP_A3 %A 2 1 0.5 !
 CONST HCP_A3 : NI TE : VA : !
$
$ Prototype gamma-Se (hP3, P3_121)
$ The phase is named HEXAGONAL_A8 in the SGTE unary database and
$ TRIGONAL_A8 in LB.
$
 PHASE HEXAGONAL_A8 % 1 1 !
 CONST HEXAGONAL_A8 : TE : !
$
$ Prototype Cu2Sb (tP6, P4/nmm), beta-2 (low T)
$
 PHASE NITE_C38 % 3 1 1 1 !
 CONST NITE_C38 : NI : TE : NI VA : !
$
$ Prototype Cu2Se-beta (cF44, Fm-3m), beta-1 (high T), structure uncertain
$
 PHASE NITE_BETA_HT % 2 2 1 !
 CONST NITE_BETA_HT : NI TE : TE : !
$
$ Prototype Ni1.29Te (oP20, Pnma), gamma-1 (low T)
$
 PHASE NI52TE40 % 2 52 40 !
 CONST NI52TE40 : NI : TE : !
$
$ unknown structure, gamma-2 (high T)
$
 PHASE NI20TE17 % 2 20 17 !
 CONST NI20TE17 : NI : TE : !
$
$ Prototype CdI2 (hP3, P-3/m1), delta
$
 PHASE NITE_C6 % 3 1 1 2 !
 CONST NITE_C6 : NI VA : NI VA : TE : !
$ ------------------------------------------------------------------------------
$ Defaults
$
 DEFINE-SYSTEM-DEFAULT ELEMENT 2 !
 DEFAULT-COM DEFINE_SYSTEM_ELEMENT VA /- !
 TYPE-DEF % SEQ * !
 TYPE-DEF A GES AMEND_PHASE_DESCRIPTION @ MAGNETIC -3 0.28 !
 TYPE-DEF B GES AMEND_PHASE_DESCRIPTION @ MAGNETIC -1 0.4 !
 FUNCTION ZERO      298.15  0;                                         6000 N !
 FUNCTION UN_ASS    298.15  0;                                         6000 N !
 FUNCTION R         298.15  +8.31451;                                  6000 N !
$ ------------------------------------------------------------------------------
$ Element data
$ ------------------------------------------------------------------------------
$ Ni
$
$ FCC_A1 and LIQUID modified in unary 5.0 (slight change in upper T interval)
$ BCT_A5 added in unary 5.0
$
 PAR  G(FCC_A1,NI:VA),,                 +GHSERNI;                3000 N 91Din !
 PAR  TC(FCC_A1,NI:VA),,                  633.00;                3000 N 91Din !
 PAR  BM(FCC_A1,NI:VA),,                    0.52;                3000 N 91Din !
 PAR  G(BCC_A2,NI:VA),,                 +GHSERNI
             +8715.084-3.556*T;                                  3000 N 91Din !
 PAR  TC(BCC_A2,NI:VA),,                  575.00;                3000 N 91Din !
 PAR  BM(BCC_A2,NI:VA),,                    0.85;                3000 N 91Din !
 PAR  G(HCP_A3,NI:VA),,                 +GHSERNI+1046+1.255*T;   3000 N 91Din !
 PAR  TC(HCP_A3,NI:VA),,                  633.00;                3000 N 91Din !
 PAR  BM(HCP_A3,NI:VA),,                    0.52;                3000 N 91Din !
$PAR  G(BCT_A5,NI),,                    +GHSERNI+10023-4.556*T;  3000 N 99Gho !
$PAR  G(CUB_A13,NI:VA),,                +GHSERNI+2092;           3000 N 91Din !
$PAR  G(CBCC_A12,NI:VA),,               +GHSERNI+3556;           3000 N 91Din !
$PAR  G(LIQUID,NI),,                    +GLIQNI;                 3000 N 91Din !
$
 PAR  G(ION,NI+2:VA),,                  +GLIQNI;                 3000 N 91Din !
$
 FUNCTION GHSERNI   298.15  -5179.159+117.854*T-22.096*T*LN(T)-0.0048407*T**2;
      1728.00  Y  -27840.62+279.134977*T-43.1*T*LN(T)+1.12754E+31*T**(-9);
      3000.00  N !
 FUNCTION GLIQNI    298.15  +16414.686-9.397*T+GHSERNI-3.82318E-21*T**7;
      1728.00  Y  -9549.817+268.597977*T-43.1*T*LN(T);
      3000.00  N !
 FUNCTION GBCCNI    298.15  +GHSERNI+8715.084-3.556*T;                 6000 N !
$ ------------------------------------------------------------------------------
$ Te
$
$ HEXAGONAL_A8 and LIQUID revised in unary 3.0
$
$ FCC_A1 and BCC_A2 from 18Arv not included in unary
$ HCP_A3 from 19Arv not included in unary
$
 PAR  G(HEXAGONAL_A8,TE),,              +GHSERTE;                2000 N 95Dav !
 PAR  G(FCC_A1,TE:VA),,                 +GHSERTE+35700;          2000 N 18Arv !
 PAR  G(BCC_A2,TE:VA),,                 +GHSERTE+25600;          2000 N 18Arv !
 PAR  G(HCP_A3,TE:VA),,                 +GHSERTE+17300;          2000 N 19Arv !
$PAR  G(LIQUID,TE),,                    +GLIQTE;                 2000 N 95Dav !
$
 PAR  G(ION,TE),,                       +GLIQTE;                 2000 N 95Dav !
$
 PAR  G(NITE_BETA_HT,TE:TE),,           +3*GHSERTE+107100;,,          N 19Arv !
 PAR  G(NITE_C6,VA:VA:TE),,             +2*GHSERTE+13547;,,           N 18Arv !
$
 FUNCTION GHSERTE   298.15  -10544.679+183.372894*T-35.6687*T*LN(T)
       +0.01583435*T**2-5.240417E-06*T**3+155015*T**(-1);
       722.66  Y  +9160.595-129.265373*T+13.004*T*LN(T)
       -0.0362361*T**2+5.006367E-06*T**3-1286810*T**(-1);
      1150.00  Y  -12781.349+174.901226*T-32.5596*T*LN(T);
      1600.00  N !
 FUNCTION GLIQTE    298.15  -17554.731+685.877639*T-126.318*T*LN(T)
       +0.2219435*T**2-9.42075E-05*T**3+827930*T**(-1);
       626.49  Y  -3165763.48+46756.357*T-7196.41*T*LN(T)
       +7.09775*T**2-0.00130692833*T**3+2.58051E+08*T**(-1);
       722.66  Y  +180326.959-1500.57909*T+202.743*T*LN(T)
       -0.142016*T**2+1.6129733E-05*T**3-24238450*T**(-1);
      1150.00  Y  +19110.036-26.1929273*T+GHSERTE;
      1600.00  N !
$ ------------------------------------------------------------------------------
$ Binary system
$
$ C.-M. Arvhult, C. Gueneau, S. Gosse, M. Selleby,
$ J. Mater. Sci., 54, 11304-19(2019).
$
$ Checked against paper and author's tdb. Checked at 6000 K.
$
$ The phase naming in this system is confusing; beta-1 is a high-T and beta-2
$ is a low-T phase, but gamma-2 is high-T and gamma-1 is low-T.
$
$ NITI_C38 becomes stable again above 5498 K.
$
 PAR  G(ION,NI+2:TE-2),,                +2*GLIQNI+2*GLIQTE
             -96269+4.125*T;,,                                        N 19Arv !
 PAR  L(ION,NI+2:TE-2,VA;0),,           -64653+50.504*T;,,            N 19Arv !
 PAR  L(ION,NI+2:TE-2,VA;1),,           -16.231*T;,,                  N 19Arv !
 PAR  L(ION,NI+2:TE-2,TE;0),,           -13203;,,                     N 19Arv !
 PAR  L(ION,NI+2:TE-2,TE;1),,           -2.918*T;,,                   N 18Arv !
$
 PAR  G(NITE_C38,NI:TE:NI),,            +2*GHSERNI+GHSERTE
             -25019-25.706*T;,,                                       N 19Arv !
 PAR  G(NITE_C38,NI:TE:VA),,            +GHSERNI+GHSERTE
             -26042-10.813*T;,,                                       N 19Arv !
 PAR  L(NITE_C38,NI:TE:NI,VA;0),,       -121972+7.208*T
             +16.1631*T*LN(T)-0.037774*T**2;,,                        N 19Arv !
 PAR  L(NITE_C38,NI:TE:NI,VA;1),,       +19.998*T;,,                  N 19Arv !
$
 PAR  G(NITE_BETA_HT,NI:TE),,           +2*GHSERNI+GHSERTE
             -34833-22.432*T;,,                                       N 19Arv !
 PAR  L(NITE_BETA_HT,NI,TE:TE;0),,      -230574;,,                    N 19Arv !
 PAR  L(NITE_BETA_HT,NI,TE:TE;1),,      -55942;,,                     N 19Arv !
$
 PAR  G(NI52TE40,NI:TE),,               +52*GHSERNI+40*GHSERTE
             -2175569-128.644*T;,,                                    N 19Arv !
 PAR  G(NI20TE17,NI:TE),,               +20*GHSERNI+17*GHSERTE
             -747938-202.534*T;,,                                     N 19Arv !
$
 PAR  G(NITE_C6,NI:NI:TE),,             -120222+465.516*T
             -93.3232*T*LN(T)-0.019815*T**2+106000*T**(-1);,,         N 19Arv !
 PAR  G(NITE_C6,NI:VA:TE),,             -92171+350.832*T
             -71.0051*T*LN(T)-0.011639*T**2+7.1E-08*T**3
             +95000*T**(-1);,,                                        N 19Arv !
 PAR  G(NITE_C6,VA:NI:TE),,             -92171+350.832*T
             -71.0051*T*LN(T)-0.011639*T**2+7.1E-08*T**3
             +95000*T**(-1);,,                                        N 19Arv !
 PAR  L(NITE_C6,NI,VA:NI:TE;0),,        +3897-9.541*T;,,              N 19Arv !
 PAR  L(NITE_C6,NI,VA:NI:TE;1),,        +5*T;,,                       N 19Arv !
 PAR  L(NITE_C6,NI:NI,VA:TE;0),,        +3897-9.541*T;,,              N 19Arv !
 PAR  L(NITE_C6,NI:NI,VA:TE;1),,        +5*T;,,                       N 19Arv !
 PAR  L(NITE_C6,NI,VA:VA:TE;0),,        +20000;,,                     N 19Arv !
 PAR  L(NITE_C6,VA:NI,VA:TE;0),,        +20000;,,                     N 19Arv !
$ ------------------------------------------------------------------------------
$
$
 LIST-OF-REFERENCE
 NUMBER  SOURCE
  Null   'Unknown source'
  Same   'Same or similar interaction as in the corresponding stable phase'
  REFLAV 'Laves phase convention: G(LAVES,X:X)=+3*GHSERXX+15000'
  91Din  'A.T. Dinsdale, Calphad, 15, 317-425(1991).'
  95Dav  'A.V. Davydov, M.H. Rand, B.B. Argent, Calphad, 19, 375-87(1995),
          SGTE unary database V.3.0, 1996; Te'
  18Arv  'C.-M. Arvhult, C. Gueneau, S. Gosse, M. Selleby,
          J. Alloys Compd., 767, 883-93(2018); Te, Fe-Te'
  19Arv  'C.-M. Arvhult, C. Gueneau, S. Gosse, M. Selleby,
          J. Mater. Sci., 54, 11304-19(2019); Te, Ni-Te'
!

File: data/databases/sgte-binary/NiTh-09Wan.tdb
$
$ Database for Ni-Th from C.P. Wang et al. 2009
$
$ C.P. Wang, Y. He, H.L. Zhang, X.J. Liu, J. Alloys Compd., 487, 126-31(2009).
$
$ Dataset created 2017.05.25 by Bengt Hallstedt.
$ 2020.07.18: Modified for use with GES6.
$
$ Compositions changed from fractional to integer. This required an adjustment
$ of the Ni7Th2 parameters. Invariant equilibria differ by up to 4 K.
$
$ There is an inverse miscibility gap with a minimum at 5725 K and x(Th)=0.09.
$
$ ------------------------------------------------------------------------------
 TEMP-LIM 298.15 6000.00 !
$
$ELEMENT NAME  REF. STATE               ATOMIC MASS H298-H0    S298    !
$
 ELEMENT VA   VACUUM                      0.0          0.0      0.0    ! 
 ELEMENT NI   FCC_A1                     58.69      4787.0     29.7955 ! 
 ELEMENT TH   FCC_A1                    232.0381    6350.0     51.8    ! 
$ ------------------------------------------------------------------------------
$ Phase definitions
$
 PHASE LIQUID:L % 1 1 !
 CONST LIQUID:L : NI TH : !
$
$ Fcc (cF4, Fm-3m) and MeX (cF8, Fm-3m)
$
 PHASE FCC_A1 %A 2 1 1 !
 CONST FCC_A1 : NI% TH% : VA : !
$
$ Bcc (cI2, Im-3m)
$
 PHASE BCC_A2 %B 2 1 3 !
 CONST BCC_A2 : NI TH% : VA : !
$
$ Hcp (hP2, P6_3/mmc) and Me2X (NiAs-type, hP4, P6_3/mmc, B8_1)
$
 PHASE HCP_A3 %A 2 1 0.5 !
 CONST HCP_A3 : NI : VA : !
$
$ Prototype Ni17Th2 (hP38, P6_3/mmc)
$
 PHASE NI17TH2 % 2 19 2 !
 CONST NI17TH2 : NI : TH : !
$
$ Prototype CaCu5 (hP6, P6/mmm)
$
 PHASE NI5TH_D2D % 2 5 1 !
 CONST NI5TH_D2D : NI : TH : !
$
$ Prototype Ce2Ni7 (hP36, P6_3/mmc)
$
 PHASE NI7TH2_ALPHA % 2 7 2 !
 CONST NI7TH2_ALPHA : NI : TH : !
$
$ Prototype Co7Gd2 (hR18, R-3m)
$
 PHASE NI7TH2_BETA % 2 7 2 !
 CONST NI7TH2_BETA : NI : TH : !
$
$ Prototype AlB2 (hP3, P6/mmm)
$
 PHASE NI2TH_C32 % 2 2 1 !
 CONST NI2TH_C32 : NI : TH : !
$
$ Prototype Ni7Th4 (mC12, C2/c)
$
 PHASE NI7TH4 % 2 7 4 !
 CONST NI7TH4 : NI : TH : !
$
$ Prototype AgSr (oP16, Pnma)
$
 PHASE NITH % 2 1 1 !
 CONST NITH : NI : TH : !
$
$ Prototype Fe3Th7 (hP20, P6_3mc)
$
 PHASE NI3TH7_D102 % 2 3 7 !
 CONST NI3TH7_D102 : NI : TH : !
$ ------------------------------------------------------------------------------
$ Defaults
$
 DEFINE-SYSTEM-DEFAULT ELEMENT 2 !
 DEFAULT-COM DEFINE_SYSTEM_ELEMENT VA !
 TYPE-DEF % SEQ * !
 TYPE-DEF A GES AMEND_PHASE_DESCRIPTION @ MAGNETIC -3 0.28 !
 TYPE-DEF B GES AMEND_PHASE_DESCRIPTION @ MAGNETIC -1 0.4 !
 FUNCTION ZERO      298.15  0;                                         6000 N !
 FUNCTION UN_ASS    298.15  0;                                         6000 N !
 FUNCTION R         298.15  +8.31451;                                  6000 N !
$ ------------------------------------------------------------------------------
$ Element data
$ ------------------------------------------------------------------------------
$ Ni
$
$ FCC_A1 and LIQUID modified in unary 5.0 (slight change in upper T interval)
$ BCT_A5 added in unary 5.0
$
 PAR  G(FCC_A1,NI:VA),,                 +GHSERNI;                3000 N 91Din !
 PAR  TC(FCC_A1,NI:VA),,                  633.00;                3000 N 91Din !
 PAR  BM(FCC_A1,NI:VA),,                    0.52;                3000 N 91Din !
 PAR  G(BCC_A2,NI:VA),,                 +GHSERNI
             +8715.084-3.556*T;                                  3000 N 91Din !
 PAR  TC(BCC_A2,NI:VA),,                  575.00;                3000 N 91Din !
 PAR  BM(BCC_A2,NI:VA),,                    0.85;                3000 N 91Din !
 PAR  G(HCP_A3,NI:VA),,                 +GHSERNI+1046+1.255*T;   3000 N 91Din !
 PAR  TC(HCP_A3,NI:VA),,                  633.00;                3000 N 91Din !
 PAR  BM(HCP_A3,NI:VA),,                    0.52;                3000 N 91Din !
$PAR  G(BCT_A5,NI),,                    +GHSERNI+10023-4.556*T;  3000 N 99Gho !
$PAR  G(CBCC_A12,NI:VA),,               +GHSERNI+3556;           3000 N 91Din !
$PAR  G(CUB_A13,NI:VA),,                +GHSERNI+2092;           3000 N 91Din !
 PAR  G(LIQUID,NI),,                    +GLIQNI;                 3000 N 91Din !
$
 FUNCTION GHSERNI   298.15  -5179.159+117.854*T-22.096*T*LN(T)-0.0048407*T**2;
      1728.00  Y  -27840.62+279.134977*T-43.1*T*LN(T)+1.12754E+31*T**(-9);
      3000.00  N !
 FUNCTION GLIQNI    298.15  +16414.686-9.397*T+GHSERNI-3.82318E-21*T**7;
      1728.00  Y  -9549.817+268.597977*T-43.1*T*LN(T);
      3000.00  N !
 FUNCTION GBCCNI    298.15  +GHSERNI+8715.084-3.556*T;                 6000 N !
$ ------------------------------------------------------------------------------
$ Th
$
$ FCC_A1, BCC_A2 and LIQUID modified in unary 4.4
$
 PAR  G(FCC_A1,TH:VA),,                 +GHSERTH;                4000 N 01SGUN !
 PAR  G(BCC_A2,TH:VA),,                 +GBCCTH;                 4000 N 01SGUN !
 PAR  G(LIQUID,TH),,                    +GLIQTH;                 4000 N 01SGUN !
$
 FUNCTION GHSERTH   298.15  -7732.08+116.273975*T-24.841*T*LN(T)
       -0.00236725*T**2-5.2883E-07*T**3+13010*T**(-1);
      1633.00  Y  -37352.871+236.906118*T-39.107*T*LN(T)
       -0.00358025*T**2+2.36893E-07*T**3+7981000*T**(-1);
      2900.00  Y  -33353.313+283.231045*T-46.024*T*LN(T);
      4000.00  N !
 FUNCTION GBCCTH    298.15  -2321.06+133.531195*T-28.244*T*LN(T)
       +4.3775E-04*T**2-5.3048E-07*T**3+91190*T**(-1);
      1633.00  Y  -115978.348+800.909049*T-116.453*T*LN(T)
       +0.03098*T**2-2.536883E-06*T**3+27512600*T**(-1);
      2023.00  Y  -33602.796+208.774709*T-35.813*T*LN(T)
       -0.00346655*T**2+1.66067E-07*T**3+11876950*T**(-1);
      3600.00  Y  -980.302-0.049551*T+GHSERTH;
      4000.00  N !
 FUNCTION GLIQTH    298.15  +5031.109+110.886346*T-24.987*T*LN(T)
       -0.00168345*T**2-9.09067E-07*T**3+10865*T**(-1);
      1499.80  Y  -15602.847+127.657716*T-24.03*T*LN(T)
       -0.0136421*T**2+1.210117E-06*T**3+7111100*T**(-1);
      2014.50  Y  -17273.382+275.001274*T-46.024*T*LN(T);
      4000.00  N !
$ ------------------------------------------------------------------------------
$ Binary system
$
$ C.P. Wang, Y. He, H.L. Zhang, X.J. Liu, J. Alloys Compd., 487, 126-31(2009).
$
$ Checked against paper. Checked at 6000K.
$
$ Compositions changed from fractional to integer. This required an adjustment
$ of the Ni7Th2 parameters. Invariant equilibria differ by up to 4 K.
$
$ There is an inverse miscibility gap with a minimum at 5725 K and x(Th)=0.09.
$
 PAR  L(LIQUID,NI,TH;0),,               -182520+25*T;,,               N 09Wan !
 PAR  L(LIQUID,NI,TH;1),,               -110920+17*T;,,               N 09Wan !
 PAR  L(LIQUID,NI,TH;2),,               -50700+25*T;,,                N 09Wan !
 PAR  L(LIQUID,NI,TH;3),,               +27000;,,                     N 09Wan !
$
 PAR  L(FCC_A1,NI,TH:VA;0),,            +ZERO;,,                      N 09Wan !
 PAR  L(BCC_A2,NI,TH:VA;0),,            +ZERO;,,                      N 09Wan !
$
 PAR  G(NI17TH2,NI:TH),,                +19*GHSERNI+2*GHSERTH
             -558243+79.8*T;,,                                        N 09Wan !
 PAR  G(NI5TH_D2D,NI:TH),,              +5*GHSERNI+GHSERTH
             -241440+24.6*T;,,                                        N 09Wan !
$PAR  G(NI7TH2_ALPHA,NI:TH),,           +7*GHSERNI+2*GHSERTH
$            -382410+28.548*T;,,                                      N 09Wan !
 PAR  G(NI7TH2_ALPHA,NI:TH),,           +7*GHSERNI+2*GHSERTH
             -383886+28.548*T;,,                                      N 09Wan !
$PAR  G(NI7TH2_BETA,NI:TH),,            +7*GHSERNI+2*GHSERTH
$            -369810+19.98*T;,,                                       N 09Wan !
 PAR  G(NI7TH2_BETA,NI:TH),,            +7*GHSERNI+2*GHSERTH
             -371286+19.98*T;,,                                       N 09Wan !
 PAR  G(NI2TH_C32,NI:TH),,              +2*GHSERNI+GHSERTH
             -140250+9*T;,,                                           N 09Wan !
 PAR  G(NI7TH4,NI:TH),,                 +7*GHSERNI+4*GHSERTH
             -518760+29.7*T;,,                                        N 09Wan !
 PAR  G(NITH,NI:TH),,                   +GHSERNI+GHSERTH
             -90940+5*T;,,                                            N 09Wan !
 PAR  G(NI3TH7_D102,NI:TH),,            +3*GHSERNI+7*GHSERTH
             -290000+14*T;,,                                          N 09Wan !
$ ------------------------------------------------------------------------------
$
$
 LIST-OF-REFERENCE
 NUMBER  SOURCE
  Null   'Unknown source'
  Same   'Same or similar interaction as in the corresponding stable phase'
  REFLAV 'Laves phase convention: G(LAVES,X:X)=+3*GHSERXX+15000'
  91Din  'A.T. Dinsdale, Calphad, 15, 317-425(1991).'
  99Gho  'G. Ghosh, Metall. Mater. Trans. A, 30A, 1481-94(1999),
          SGTE unary database V.5.0, 2009; Ni'
  01SGUN 'SGTE unary database V.4.4, 2001.'
  09Wan  'C.P. Wang, Y. He, H.L. Zhang, X.J. Liu,
          J. Alloys Compd., 487, 126-31(2009); Ni-Th'
!
