Repository: orchid-calphad/orchid-project.org

# orchid-project.org

Website and released data of **ORCHID** (Open Repository for CALPHAD Hypotheses, Intelligence, and Discovery),
served by GitHub Pages at https://orchid-project.org. Releases are archived on Zenodo (one DOI per version).

- `index.html`, `catalog/`, `best-practices.html` — static, self-contained pages (generated in the ORCHID tooling).
- `data/` — released data: catalog, redistributable TDB files, convex hulls. Licences: `data/LICENSES.md`, `data/NOTICE.md`.
- `llms.txt`, `data/croissant.json`, `CITATION.cff`, `.zenodo.json` — machine-readable metadata.

Only data with clear redistribution rights are published.

File: data/databases/sgte-binary/NiU-09Wan.tdb
$
$ Database for Ni-U from C.P. Wang et al. 2009
$
$ C.P. Wang, Y. He, H.L. Zhang, X.J. Liu, J. Alloys Compd., 487, 126-31(2009).
$
$ Dataset created 2017.05.25 by Bengt Hallstedt.
$ 2021.02.02: Modified for use with GES6.
$
$ Compositions changed from fractional to integer. This required an adjustment
$ of the Ni7Th2 parameters. Invariant equilibria differ by up to 4 K.
$
$ ------------------------------------------------------------------------------
 TEMP-LIM 298.15 6000.00 !
$
$ELEMENT NAME  REF. STATE               ATOMIC MASS H298-H0    S298    !
$
 ELEMENT VA   VACUUM                      0.0          0.0      0.0    ! 
 ELEMENT NI   FCC_A1                     58.69      4787.0     29.7955 ! 
 ELEMENT U    ORTHORHOMBIC_A20          238.0289    6364.      50.20   ! 
$ ------------------------------------------------------------------------------
$ Phase definitions
$
 PHASE LIQUID:L % 1 1 !
 CONST LIQUID:L : NI U : !
$
$ Fcc (cF4, Fm-3m) and MeX (cF8, Fm-3m)
$
 PHASE FCC_A1 %A 2 1 1 !
 CONST FCC_A1 : NI% U : VA : !
$
$ Bcc (cI2, Im-3m)
$
 PHASE BCC_A2 %B 2 1 3 !
 CONST BCC_A2 : NI U% : VA : !
$
$ Hcp (hP2, P6_3/mmc) and Me2X (NiAs-type, hP4, P6_3/mmc, B8_1)
$
 PHASE HCP_A3 %A 2 1 0.5 !
 CONST HCP_A3 : NI U : VA : !
$
$ Prototype alpha-U (oC4, Cmcm)
$
 PHASE ORTHORHOMBIC_A20 % 1 1 !
 CONST ORTHORHOMBIC_A20 : NI U% : !
$
$ Prototype beta-U (tP30, P4_2/mnm, SB: A_b)
$
 PHASE TETRAGONAL_U % 1 1 !
 CONST TETRAGONAL_U : NI U% : !
$
$ Prototype AuBe5 (cF24, F-43m)
$
 PHASE NI5U_C15B % 2 5 1 !
 CONST NI5U_C15B : NI : U : !
$
$ Prototype CaCu5 (hP6, P6/mmm), epsilon
$
 PHASE NI7U2_D2D % 2 0.78 0.22 !
 CONST NI7U2_D2D : NI : U : !
$
$ unknown structure, delta
$
 PHASE NI3U % 2 0.77 0.23 !
 CONST NI3U : NI : U : !
$
$ Prototype MgZn2 (hP12, P6_3/mmc)
$
 PHASE NI2U_C14 % 2 2 1 !
 CONST NI2U_C14 : NI : U : !
$
$ Prototype Ni7U5 (hR54, R-3)
$
 PHASE NI7U5 % 2 7 5 !
 CONST NI7U5 : NI : U : !
$
$ Prototype Ni9U7 (mC46, C2/m)
$
 PHASE NI9U7 % 2 9 7 !
 CONST NI9U7 : NI : U : !
$
$ Prototype MnU6 (tI28, I4/mcm)
$
 PHASE NIU6_D2C % 2 1 6 !
 CONST NIU6_D2C : NI : U : !
$ ------------------------------------------------------------------------------
$ Defaults
$
 DEFINE-SYSTEM-DEFAULT ELEMENT 2 !
 DEFAULT-COM DEFINE_SYSTEM_ELEMENT VA !
 TYPE-DEF % SEQ * !
 TYPE-DEF A GES AMEND_PHASE_DESCRIPTION @ MAGNETIC -3 0.28 !
 TYPE-DEF B GES AMEND_PHASE_DESCRIPTION @ MAGNETIC -1 0.4 !
 FUNCTION ZERO      298.15  0;                                         6000 N !
 FUNCTION UN_ASS    298.15  0;                                         6000 N !
 FUNCTION R         298.15  +8.31451;                                  6000 N !
$ ------------------------------------------------------------------------------
$ Element data
$ ------------------------------------------------------------------------------
$ Ni
$
$ FCC_A1 and LIQUID modified in unary 5.0 (slight change in upper T interval)
$ BCT_A5 added in unary 5.0
$
$ ORTHORHOMBIC_A20 and TETRAGONAL_U from 09Wan not included in unary.
$
 PAR  G(FCC_A1,NI:VA),,                 +GHSERNI;                3000 N 91Din !
 PAR  TC(FCC_A1,NI:VA),,                  633.00;                3000 N 91Din !
 PAR  BM(FCC_A1,NI:VA),,                    0.52;                3000 N 91Din !
 PAR  G(BCC_A2,NI:VA),,                 +GHSERNI
             +8715.084-3.556*T;                                  3000 N 91Din !
 PAR  TC(BCC_A2,NI:VA),,                  575.00;                3000 N 91Din !
 PAR  BM(BCC_A2,NI:VA),,                    0.85;                3000 N 91Din !
 PAR  G(HCP_A3,NI:VA),,                 +GHSERNI+1046+1.255*T;   3000 N 91Din !
 PAR  TC(HCP_A3,NI:VA),,                  633.00;                3000 N 91Din !
 PAR  BM(HCP_A3,NI:VA),,                    0.52;                3000 N 91Din !
$PAR  G(BCT_A5,NI),,                    +GHSERNI+10023-4.556*T;  3000 N 99Gho !
$PAR  G(CBCC_A12,NI:VA),,               +GHSERNI+3556;           3000 N 91Din !
$PAR  G(CUB_A13,NI:VA),,                +GHSERNI+2092;           3000 N 91Din !
 PAR  G(ORTHORHOMBIC_A20,NI),,          +GHSERNI+2000;           3000 N 09Wan5 !
 PAR  G(TETRAGONAL_U,NI),,              +GHSERNI+5000;           3000 N 09Wan5 !
 PAR  G(LIQUID,NI),,                    +GLIQNI;                 3000 N 91Din !
$
 FUNCTION GHSERNI   298.15  -5179.159+117.854*T-22.096*T*LN(T)-0.0048407*T**2;
      1728.00  Y  -27840.62+279.134977*T-43.1*T*LN(T)+1.12754E+31*T**(-9);
      3000.00  N !
 FUNCTION GLIQNI    298.15  +16414.686-9.397*T+GHSERNI-3.82318E-21*T**7;
      1728.00  Y  -9549.817+268.597977*T-43.1*T*LN(T);
      3000.00  N !
 FUNCTION GBCCNI    298.15  +GHSERNI+8715.084-3.556*T;                 6000 N !
$ ------------------------------------------------------------------------------
$ U
$
$ FCC_A1 and HCP_A3 added in unary 4.1
$
$ HCP_A3 from 04Che not in unary
$ FCC_A1 from 09Wan not in unary
$
$ Note! Non-SGTE value used for fcc-U.
$
 PAR  G(ORTHORHOMBIC_A20,U),,           +GHSERUU;                3000 N 91Din !
 PAR  G(TETRAGONAL_U,U),,               +GTETUU;                 3000 N 91Din !
 PAR  G(BCC_A2,U:VA),,                  +GBCCUU;                 3000 N 91Din !
$PAR  G(FCC_A1,U:VA),,                  +GHSERUU+5000;           3000 N 99SGUN !
 PAR  G(FCC_A1,U:VA),,                  +GHSERUU+40000;          3000 N 09Wan5 !
 PAR  G(HCP_A3,U:VA),,                  +GBCCUU+5000-0.008*T;    3000 N 99SGUN !
$PAR  G(HCP_A3,U:VA),,                  +GHSERUU+50000;          3000 N 04Che3 !
 PAR  G(LIQUID,U),,                     +GHSERUU
             +12355.5-10.3239*T;                                 3000 N 91Din !
$
 FUNCTION GHSERUU   298.15  -8407.734+130.955151*T-26.9182*T*LN(T)
       +0.00125156*T**2-4.42605E-06*T**3+38568*T**(-1);
       955.00  Y  -22521.8+292.121093*T-48.66*T*LN(T);
      3000.00  N !
 FUNCTION GTETUU    298.15  -5156.136+106.976316*T-22.841*T*LN(T)
       -0.01084475*T**2+2.7889E-08*T**3+81944*T**(-1);
       941.50  Y  -14327.309+244.16802*T-42.9278*T*LN(T);
      3000.00  N !
 FUNCTION GBCCUU    298.15  -752.767+131.5381*T-27.5152*T*LN(T)
       -0.00835595*T**2+9.67907E-07*T**3+204611*T**(-1);
      1049.00  Y  -4698.365+202.685635*T-38.2836*T*LN(T);
      3000.00  N !
 FUNCTION GLIQUU    298.15  +GHSERUU+12355.5-10.3239*T;                3000 N !
$ ------------------------------------------------------------------------------
$ Binary system
$
$ C.P. Wang, Y. He, H.L. Zhang, X.J. Liu, J. Alloys Compd., 487, 126-31(2009).
$
$ Checked against paper. Checked at 6000K.
$
$ Compositions changed from fractional to integer. Invariant equilibria differ
$ by up to 3 K.
$
 PAR  L(LIQUID,NI,U;0),,                -132013+45.6482*T
             -4*T*LN(T);,,                                            N 09Wan5 !
 PAR  L(LIQUID,NI,U;1),,                -116379+33*T;,,               N 09Wan5 !
 PAR  L(LIQUID,NI,U;2),,                -34983+11*T;,,                N 09Wan5 !
 PAR  L(LIQUID,NI,U;3),,                +10200-10*T;,,                N 09Wan5 !
$
 PAR  L(FCC_A1,NI,U:VA;0),,             -165000;,,                    N 09Wan5 !
 PAR  L(BCC_A2,NI,U:VA;0),,             -53000+12*T;,,                N 09Wan5 !
 PAR  L(ORTHORHOMBIC_A20,NI,U;0),,      +ZERO;,,                      N 09Wan5 !
 PAR  L(TETRAGONAL_U,NI,U;0),,          -14500-20*T;,,                N 09Wan5 !
$
 PAR  G(NI5U_C15B,NI:U),,               +5*GHSERNI+GHSERUU
             -227280+39.6*T;,,                                        N 09Wan5 !
 PAR  G(NI7U2_D2D,NI:U),,               +0.78*GHSERNI+0.22*GHSERUU
             -45460+8.5*T;,,                                          N 09Wan5 !
 PAR  G(NI3U,NI:U),,                    +0.77*GHSERNI+0.23*GHSERUU
             -46420+8.8*T;,,                                          N 09Wan5 !
 PAR  G(NI2U_C14,NI:U),,                +2*GHSERNI+GHSERUU
             -173202+54*T;,,                                          N 09Wan5 !
 PAR  G(NI7U5,NI:U),,                   +7*GHSERNI+5*GHSERUU
             -721284+280.8*T;,,                                       N 09Wan5 !
 PAR  G(NI9U7,NI:U),,                   +9*GHSERNI+7*GHSERUU
             -927600+358.4*T;,,                                       N 09Wan5 !
 PAR  G(NIU6_D2C,NI:U),,                +GHSERNI+6*GHSERUU
             -103411+31.5*T;,,                                        N 09Wan5 !
$ ------------------------------------------------------------------------------
$
$
 LIST-OF-REFERENCE
 NUMBER  SOURCE
  Null   'Unknown source'
  Same   'Same or similar interaction as in the corresponding stable phase'
  REFLAV 'Laves phase convention: G(LAVES,X:X)=+3*GHSERXX+15000'
  91Din  'A.T. Dinsdale, Calphad, 15, 317-425(1991).'
  99Gho  'G. Ghosh, Metall. Mater. Trans. A, 30A, 1481-94(1999),
          SGTE unary database V.5.0, 2009; Ni'
  99SGUN 'SGTE unary database V.4.1, 1999.'
  04Che3 'P.-Y. Chevalier, E. Fischer, B. Cheynet,
          Calphad, 28, 15-40(2004); U, Zr'
  09Wan5 'C.P. Wang, Y. He, H.L. Zhang, X.J. Liu,
          J. Alloys Compd., 487, 126-31(2009); Ni, U, Ni-U'
!

File: data/databases/sgte-binary/NiV-01Wat.tdb
$
$ Database for Ni-V from A. Watson and F.H. Hayes 2001.
$
$ A. Watson, F.H. Hayes, J. Alloys Compd., 320, 199-206(2001).
$
$ Dataset created 2018.03.21 by Bengt Hallstedt.
$ 2020.12.07: Modified for use with GES6.
$
$ There are four different models for the sigma phase and three different
$ models/parameter sets for the other intermetallic phases in the paper.
$ This is the version with 8:4:18 and 10:4:16 models for the sigma phase.
$
$ The paper has a rather large number of misprints/mistakes.
$
$ Incorrect composition for NiV3; 0.25:0.75 in paper and 0.225:0.775 in tdb.
$ The phase diagrams in the paper are plotted with the latter composition.
$
$ It seems that the phase diagram in the paper was calculated with a partially
$ different set of parameters (fcc, Ni3V, Ni2V) than the parameters provided
$ in the paper. The correct (?) parameters are from a tdb, probably originating
$ from the authors (containing only the 8:4:18 version for sigma).
$
$ Only the version with SIGMA_OLD works correctly. SIGMA_D8B could not be
$ repaired to produce useful results.
$
$ There is an inverse miscibility gap with a minimum at 3646 K and x(V)=0.52.
$
$ ------------------------------------------------------------------------------
 TEMP-LIM 298.15 6000.00 !
$
$ELEMENT NAME  REF. STATE               ATOMIC MASS H298-H0    S298    !
$
 ELEMENT VA   VACUUM                      0.0          0.0      0.0    ! 
 ELEMENT NI   FCC_A1                     58.69      4787.0     29.7955 ! 
 ELEMENT V    BCC_A2                     50.9415    4507.0     30.89   ! 
$ ------------------------------------------------------------------------------
$ Phase definitions
$
 PHASE LIQUID:L % 1 1 !
 CONST LIQUID:L : NI V : !
$
$ Fcc (cF4, Fm-3m) and MeX (cF8, Fm-3m)
$
 PHASE FCC_A1 %A 2 1 1 !
 CONST FCC_A1 : NI% V : VA : !
$
$ Bcc (cI2, Im-3m)
$
 PHASE BCC_A2 %B 2 1 3 !
 CONST BCC_A2 : NI V% : VA : !
$
$ Hcp (hP2, P6_3/mmc) and Me2X (NiAs-type, hP4, P6_3/mmc, B8_1)
$
 PHASE HCP_A3 %A 2 1 0.5 !
 CONST HCP_A3 : NI V : VA : !
$
$ Prototype Al3Ti (tI8, I4/mmm)
$
 PHASE NI3V_D022 % 2 3 1 !
 CONST NI3V_D022 : NI% V : NI V% : !
$
$ Prototype MoPt2 (oI6, Immm)
$
 PHASE NI2V % 2 2 1 !
 CONST NI2V : NI : V : !
$
$ Prototype Cr3Si (cP8, Pm-3n)
$
 PHASE NIV3_A15 % 2 0.225 0.775 !
 CONST NIV3_A15 : NI : V : !
$
$ Prototype CrFe (tP30, P4_2/mnm)
$
 PHASE SIGMA_OLD % 3 8 4 18 !
 CONST SIGMA_OLD : NI : V : NI V : !
$
$ Prototype CrFe (tP30, P4_2/mnm)
$
 PHASE SIGMA_D8B % 3 10 4 16 !
 CONST SIGMA_D8B : NI V : V : NI V : !
$ ------------------------------------------------------------------------------
$ Defaults
$
 DEFINE-SYSTEM-DEFAULT ELEMENT 2 !
 DEFAULT-COM DEFINE_SYSTEM_ELEMENT VA !
 DEFAULT-COM REJECT_PHASE SIGMA_OLD !
 TYPE-DEF % SEQ * !
 TYPE-DEF A GES AMEND_PHASE_DESCRIPTION @ MAGNETIC -3 0.28 !
 TYPE-DEF B GES AMEND_PHASE_DESCRIPTION @ MAGNETIC -1 0.4 !
 FUNCTION ZERO      298.15  0;                                         6000 N !
 FUNCTION UN_ASS    298.15  0;                                         6000 N !
 FUNCTION R         298.15  +8.31451;                                  6000 N !
$ ------------------------------------------------------------------------------
$ Element data
$ ------------------------------------------------------------------------------
$ Ni
$
$ FCC_A1 and LIQUID modified in unary 5.0 (slight change in upper T interval)
$ BCT_A5 added in unary 5.0
$
 PAR  G(FCC_A1,NI:VA),,                 +GHSERNI;                3000 N 91Din !
 PAR  TC(FCC_A1,NI:VA),,                  633.00;                3000 N 91Din !
 PAR  BM(FCC_A1,NI:VA),,                    0.52;                3000 N 91Din !
 PAR  G(BCC_A2,NI:VA),,                 +GHSERNI
             +8715.084-3.556*T;                                  3000 N 91Din !
 PAR  TC(BCC_A2,NI:VA),,                  575.00;                3000 N 91Din !
 PAR  BM(BCC_A2,NI:VA),,                    0.85;                3000 N 91Din !
 PAR  G(HCP_A3,NI:VA),,                 +GHSERNI+1046+1.255*T;   3000 N 91Din !
 PAR  TC(HCP_A3,NI:VA),,                  633.00;                3000 N 91Din !
 PAR  BM(HCP_A3,NI:VA),,                    0.52;                3000 N 91Din !
$PAR  G(BCT_A5,NI),,                    +GHSERNI+10023-4.556*T;  3000 N 99Gho !
$PAR  G(CBCC_A12,NI:VA),,               +GHSERNI+3556;           3000 N 91Din !
$PAR  G(CUB_A13,NI:VA),,                +GHSERNI+2092;           3000 N 91Din !
 PAR  G(LIQUID,NI),,                    +GLIQNI;                 3000 N 91Din !
$
 PAR  G(NI3V_D022,NI:NI),,              +4*GHSERNI
             +4363.13-1.06473*T;,,                                    N 01Wat !
$
 FUNCTION GHSERNI   298.15  -5179.159+117.854*T-22.096*T*LN(T)-0.0048407*T**2;
      1728.00  Y  -27840.62+279.134977*T-43.1*T*LN(T)+1.12754E+31*T**(-9);
      3000.00  N !
 FUNCTION GLIQNI    298.15  +16414.686-9.397*T+GHSERNI-3.82318E-21*T**7;
      1728.00  Y  -9549.817+268.597977*T-43.1*T*LN(T);
      3000.00  N !
 FUNCTION GBCCNI    298.15  +GHSERNI+8715.084-3.556*T;                 3000 N !
$ ------------------------------------------------------------------------------
$ V
$
 PAR  G(BCC_A2,V:VA),,                  +GHSERVV;                4000 N 91Din !
 PAR  G(FCC_A1,V:VA),,                  +GHSERVV+7500+1.7*T;     4000 N 91Din !
 PAR  G(HCP_A3,V:VA),,                  +GHSERVV+4000+2.4*T;     4000 N 91Din !
$PAR  G(CBCC_A12,V:VA),,                +GHSERVV+9000;           4000 N 91Din !
$PAR  G(CUB_A13,V:VA),,                 +GHSERVV+10000;          4000 N 91Din !
 PAR  G(LIQUID,V),,                     +GLIQVV;                 4000 N 91Din !
$
 PAR  G(SIGMA_D8B,V:V:V),,              +30*GHSERVV+200010+23.1*T;,,  N 01Wat !
$ Parameter in paper below
$PAR  G(NI3V_D022,V:V),,                +4*GHSERVV+32000+6.8*T;,,     N 01Wat !
$ Parameters from tdb below
 PAR  G(NI3V_D022,V:V),,                +4*GHSERVV
             +36363.13+5.73527*T;,,                                   N 01Wat !
$
 FUNCTION GHSERVV   298.15  -7930.43+133.346053*T-24.134*T*LN(T)
       -0.003098*T**2+1.2175E-07*T**3+69460*T**(-1);
       790.00  Y  -7967.842+143.291093*T-25.9*T*LN(T)
       +6.25E-05*T**2-6.8E-07*T**3;
      2183.00  Y  -41689.864+321.140783*T-47.43*T*LN(T)+6.44389E+31*T**(-9);
      4000.00  N !
 FUNCTION GLIQVV    298.15  +20764.117-9.455552*T+GHSERVV-5.19136E-22*T**7;
      2183.00  Y  -19617.51+311.055983*T-47.43*T*LN(T);
      4000.00  N !
$ ------------------------------------------------------------------------------
$ Binary system
$
$ A. Watson, F.H. Hayes, J. Alloys Compd., 320, 199-206(2001).
$
$ Checked against paper. Checked at 6000 K.
$
$ There are four different models for the sigma phase and three different
$ models/parameter sets for the other intermetallic phases in the paper.
$ This is the version with 8:4:18 and 10:4:16 models for the sigma phase.
$
$ The paper has a rather large number of misprints/mistakes.
$
$ Incorrect composition for NiV3; 0.25:0.75 in paper and 0.225:0.775 in tdb.
$ The phase diagrams in the paper are plotted with the latter composition.
$
$ It seems that the phase diagram in the paper was calculated with a partially
$ different set of parameters (fcc, Ni3V, Ni2V) than the parameters provided
$ in the paper. The correct (?) parameters are from a tdb, probably originating
$ from the authors (containing only the 8:4:18 version for sigma).
$
$ Only the version with SIGMA_OLD works correctly. SIGMA_D8B could not be
$ repaired to produce useful results.
$
$ There is an inverse miscibility gap with a minimum at 3646 K and x(V)=0.52.
$
 PAR  L(LIQUID,NI,V;0),,                -71012.38+26.85583*T;,,       N 01Wat !
 PAR  L(LIQUID,NI,V;1),,                -3070.39-0.71481*T;,,         N 01Wat !
 PAR  L(LIQUID,NI,V;2),,                +19867.95-14.62151*T;,,       N 01Wat !
$
$ Parameters in paper below
$PAR  L(FCC_A1,NI,V:VA;0),,             -52549.13+14.49558*T;,,       N 01Wat !
$PAR  L(FCC_A1,NI,V:VA;1),,             -22796.85+9.02933*T;,,        N 01Wat !
$PAR  L(FCC_A1,NI,V:VA;2),,             -6311.71;,,                   N 01Wat !
$
$ Parameters from tdb below
 PAR  L(FCC_A1,NI,V:VA;0),,             -54243.07+15.41362*T;,,       N 01Wat !
 PAR  L(FCC_A1,NI,V:VA;1),,             -20173.6+7.53321*T;,,         N 01Wat !
 PAR  L(FCC_A1,NI,V:VA;2),,             -6654.83;,,                   N 01Wat !
$
 PAR  L(BCC_A2,NI,V:VA;0),,             -35446.36+14.67865*T;,,       N 01Wat !
 PAR  L(BCC_A2,NI,V:VA;1),,             +349.61-2.94069*T;,,          N 01Wat !
$
 PAR  G(NI3V_D022,NI:V),,               +3*GHSERNI+GHSERVV
             -51569.39+5.62961*T;,,                                   N 01Wat !
 PAR  G(NI3V_D022,V:NI),,               +3*GHSERVV+GHSERNI
             +51569.39-5.62961*T;,,                                   N 01Wat !
$ Parameters in paper below
$PAR  G(NI3V_D022,NI,V:NI;0),,          -6520.17;,,                   N 01Wat !
$PAR  G(NI3V_D022,NI,V:V;0),,           -6520.17;,,                   N 01Wat !
$ Parameters from tdb below
 PAR  G(NI3V_D022,NI,V:NI;0),,          -7224.85;,,                   N 01Wat !
 PAR  G(NI3V_D022,NI,V:V;0),,           -7224.85;,,                   N 01Wat !
 PAR  G(NI3V_D022,NI:NI,V;0),,          +414.67;,,                    N 01Wat !
 PAR  G(NI3V_D022,V:NI,V;0),,           +414.67;,,                    N 01Wat !
$
$ Parameter in paper below
$PAR  G(NI2V,NI:V),,                    +2*GHSERNI+GHSERVV
$            -44042.82+6.47916*T;,,                                   N 01Wat !
$ Parameter from tdb below
 PAR  G(NI2V,NI:V),,                    +2*GHSERNI+GHSERVV
             -44041.86+6.47991*T;,,                                   N 01Wat !
 PAR  G(NIV3_A15,NI:V),,                +0.225*GHSERNI+0.775*GHSERVV
             -10341.31+2.10677*T;,,                                   N 01Wat !
$
 PAR  G(SIGMA_OLD,NI:V:NI),,             +26*GHSERNI+4*GHSERVV
             +157127.4-52.3251*T;,,                                   N 01Wat !
 PAR  G(SIGMA_OLD,NI:V:V),,              +8*GHSERNI+22*GHSERVV
             -357782.1+75.2973*T;,,                                   N 01Wat !
 PAR  L(SIGMA_OLD,NI:V:NI,V;0),,         -1048883.4+441.5424*T;,,     N 01Wat !
$ Parameter below probably misprinted in paper.
$PAR  L(SIGMA_OLD,NI:V:NI,V;1),,         -2898180.6+270.8799*T;,,     N 01Wat !
 PAR  L(SIGMA_OLD,NI:V:NI,V;1),,         -297180.6;,,                 N 01Wat !
$
 PAR  G(SIGMA_D8B,NI:V:NI),,            +26*GHSERNI+4*GHSERVV
             +150000;,,                                               N 01Wat !
 PAR  G(SIGMA_D8B,NI:V:V),,             +10*GHSERNI+20*GHSERVV
             -643467.27+315.26082*T;,,                                N 01Wat !
 PAR  G(SIGMA_D8B,V:V:NI),,             +16*GHSERNI+14*GHSERVV
             -679100.78+362.7192*T;,,                                 N 01Wat !
 PAR  L(SIGMA_D8B,NI,V:V:NI;0),,        +34550.83+59.13219*T;,,       N 01Wat !
 PAR  L(SIGMA_D8B,NI,V:V:V;0),,         +34550.83+59.13219*T;,,       N 01Wat !
 PAR  L(SIGMA_D8B,NI:V:NI,V;0),,        +359345.45-140.786*T;,,       N 01Wat !
 PAR  L(SIGMA_D8B,V:V:NI,V;0),,         +359345.45-140.786*T;,,       N 01Wat !
$
$ metastable
$
 PAR  L(HCP_A3,NI,V:VA;0),,             -54243.07+15.41362*T;,,       N Same !
 PAR  L(HCP_A3,NI,V:VA;1),,             -20173.6+7.53321*T;,,         N Same !
 PAR  L(HCP_A3,NI,V:VA;2),,             -6654.83;,,                   N Same !
$ ------------------------------------------------------------------------------
$
 ASSESSED_SYSTEM
  NI-V(TDB -* +LIQUID +FCC_A1 +BCC_A2 +NI2V +NIV3_A15 +NI3V_D022 +SIGMA_OLD 
  ;P3 TMM:300/2500 *) !
$
$
 LIST-OF-REFERENCE
 NUMBER  SOURCE
  Null   'Unknown source'
  Same   'Same or similar interaction as in the corresponding stable phase'
  REFLAV 'Laves phase convention: G(LAVES,X:X)=+3*GHSERXX+15000'
  COST   'COST 507 database, 1998'
  91Din  'A.T. Dinsdale, Calphad, 15, 317-425(1991).'
  99Gho  'G. Ghosh, Metall. Mater. Trans. A, 30A, 1481-94(1999),
          SGTE unary database V.5.0, 2009; Ni'
  01Wat  'A. Watson, F.H. Hayes, J. Alloys Compd., 320, 199-206(2001); Ni-V'
!

File: data/databases/sgte-binary/NiV-10Kab.tdb
$
$ Database for Ni-V from E.G. Kabanova et al. 2010.
$
$ E.G. Kabanova, V.N. Kuznetsov, G.P. Zhmurko,
$ Russ. J. Phys. Chem., 84, 755-59(2010).
$
$ Dataset created 2020.12.07 by Bengt Hallstedt.
$
$ Parameters for NiV3 are missing in the paper. There are misprints.
$ The phase diagram could only be approximately reproduced.
$ Invariant equilibria differ by up to 35 K.
$
$ There is an inverse miscibility gap with a minimum at 4028 K and x(V)=0.50.
$
$ ------------------------------------------------------------------------------
 TEMP-LIM 298.15 6000.00 !
$
$ELEMENT NAME  REF. STATE               ATOMIC MASS H298-H0    S298    !
$
 ELEMENT VA   VACUUM                      0.0          0.0      0.0    ! 
 ELEMENT NI   FCC_A1                     58.69      4787.0     29.7955 ! 
 ELEMENT V    BCC_A2                     50.9415    4507.0     30.89   ! 
$ ------------------------------------------------------------------------------
$ Phase definitions
$
 PHASE LIQUID:L % 1 1 !
 CONST LIQUID:L : NI V : !
$
$ Fcc (cF4, Fm-3m) and MeX (cF8, Fm-3m)
$
 PHASE FCC_A1 %A 2 1 1 !
 CONST FCC_A1 : NI% V : VA : !
$
$ Bcc (cI2, Im-3m)
$
 PHASE BCC_A2 %B 2 1 3 !
 CONST BCC_A2 : NI V% : VA : !
$
$ Hcp (hP2, P6_3/mmc) and Me2X (NiAs-type, hP4, P6_3/mmc, B8_1)
$
 PHASE HCP_A3 %A 2 1 0.5 !
 CONST HCP_A3 : NI V : VA : !
$
$ Prototype Al3Ti (tI8, I4/mmm)
$
 PHASE NI3V_D022 % 2 3 1 !
 CONST NI3V_D022 : NI% V : NI V% : !
$
$ Prototype MoPt2 (oI6, Immm)
$
 PHASE NI2V % 2 2 1 !
 CONST NI2V : NI : V : !
$
$ Prototype Cr3Si (cP8, Pm-3n)
$
$PHASE NIV3_A15 % 2 0.225 0.775 !
$CONST NIV3_A15 : NI : V : !
$
$ Prototype CrFe (tP30, P4_2/mnm)
$
 PHASE SIGMA_OLD % 3 8 4 18 !
 CONST SIGMA_OLD : NI : V : NI V : !
$ ------------------------------------------------------------------------------
$ Defaults
$
 DEFINE-SYSTEM-DEFAULT ELEMENT 2 !
 DEFAULT-COM DEFINE_SYSTEM_ELEMENT VA !
 TYPE-DEF % SEQ * !
 TYPE-DEF A GES AMEND_PHASE_DESCRIPTION @ MAGNETIC -3 0.28 !
 TYPE-DEF B GES AMEND_PHASE_DESCRIPTION @ MAGNETIC -1 0.4 !
 FUNCTION ZERO      298.15  0;                                         6000 N !
 FUNCTION UN_ASS    298.15  0;                                         6000 N !
 FUNCTION R         298.15  +8.31451;                                  6000 N !
$ ------------------------------------------------------------------------------
$ Element data
$ ------------------------------------------------------------------------------
$ Ni
$
$ FCC_A1 and LIQUID modified in unary 5.0 (slight change in upper T interval)
$ BCT_A5 added in unary 5.0
$
 PAR  G(FCC_A1,NI:VA),,                 +GHSERNI;                3000 N 91Din !
 PAR  TC(FCC_A1,NI:VA),,                  633.00;                3000 N 91Din !
 PAR  BM(FCC_A1,NI:VA),,                    0.52;                3000 N 91Din !
 PAR  G(BCC_A2,NI:VA),,                 +GHSERNI
             +8715.084-3.556*T;                                  3000 N 91Din !
 PAR  TC(BCC_A2,NI:VA),,                  575.00;                3000 N 91Din !
 PAR  BM(BCC_A2,NI:VA),,                    0.85;                3000 N 91Din !
 PAR  G(HCP_A3,NI:VA),,                 +GHSERNI+1046+1.255*T;   3000 N 91Din !
 PAR  TC(HCP_A3,NI:VA),,                  633.00;                3000 N 91Din !
 PAR  BM(HCP_A3,NI:VA),,                    0.52;                3000 N 91Din !
$PAR  G(BCT_A5,NI),,                    +GHSERNI+10023-4.556*T;  3000 N 99Gho !
$PAR  G(CBCC_A12,NI:VA),,               +GHSERNI+3556;           3000 N 91Din !
$PAR  G(CUB_A13,NI:VA),,                +GHSERNI+2092;           3000 N 91Din !
 PAR  G(LIQUID,NI),,                    +GLIQNI;                 3000 N 91Din !
$
 PAR  G(NI3V_D022,NI:NI),,              +4*GHSERNI+12000;,,           N 10Kab !
$
 FUNCTION GHSERNI   298.15  -5179.159+117.854*T-22.096*T*LN(T)-0.0048407*T**2;
      1728.00  Y  -27840.62+279.134977*T-43.1*T*LN(T)+1.12754E+31*T**(-9);
      3000.00  N !
 FUNCTION GLIQNI    298.15  +16414.686-9.397*T+GHSERNI-3.82318E-21*T**7;
      1728.00  Y  -9549.817+268.597977*T-43.1*T*LN(T);
      3000.00  N !
 FUNCTION GBCCNI    298.15  +GHSERNI+8715.084-3.556*T;                 3000 N !
$ ------------------------------------------------------------------------------
$ V
$
 PAR  G(BCC_A2,V:VA),,                  +GHSERVV;                4000 N 91Din !
 PAR  G(FCC_A1,V:VA),,                  +GHSERVV+7500+1.7*T;     4000 N 91Din !
 PAR  G(HCP_A3,V:VA),,                  +GHSERVV+4000+2.4*T;     4000 N 91Din !
$PAR  G(CBCC_A12,V:VA),,                +GHSERVV+9000;           4000 N 91Din !
$PAR  G(CUB_A13,V:VA),,                 +GHSERVV+10000;          4000 N 91Din !
 PAR  G(LIQUID,V),,                     +GLIQVV;                 4000 N 91Din !
$
 PAR  G(NI3V_D022,V:V),,                +4*GHSERVV+30000+6.8*T;,,     N 10Kab !
$
 FUNCTION GHSERVV   298.15  -7930.43+133.346053*T-24.134*T*LN(T)
       -0.003098*T**2+1.2175E-07*T**3+69460*T**(-1);
       790.00  Y  -7967.842+143.291093*T-25.9*T*LN(T)
       +6.25E-05*T**2-6.8E-07*T**3;
      2183.00  Y  -41689.864+321.140783*T-47.43*T*LN(T)+6.44389E+31*T**(-9);
      4000.00  N !
 FUNCTION GLIQVV    298.15  +20764.117-9.455552*T+GHSERVV-5.19136E-22*T**7;
      2183.00  Y  -19617.51+311.055983*T-47.43*T*LN(T);
      4000.00  N !
$ ------------------------------------------------------------------------------
$ Binary system
$
$ E.G. Kabanova, V.N. Kuznetsov, G.P. Zhmurko,
$ Russ. J. Phys. Chem., 84, 755-59(2010).
$
$ Checked against paper. Checked at 6000 K.
$
$ Parameters for NiV3 are missing in the paper. There are misprints.
$ The phase diagram could only be approximately reproduced.
$ Invariant equilibria differ by up to 35 K.
$
$ There is an inverse miscibility gap with a minimum at 4028 K and x(V)=0.50.
$
 PAR  L(LIQUID,NI,V;0),,                -78472.0731+36.11*T;,,        N 10Kab !
$
 PAR  L(FCC_A1,NI,V:VA;0),,             -51220.3+17.02*T;,,           N 10Kab !
 PAR  TC(FCC_A1,NI,V:VA;0),,            -1313.5;,,                    N 10Kab !
 PAR  TC(FCC_A1,NI,V:VA;1),,            -1677.5;,,                    N 10Kab !
 PAR  TC(FCC_A1,NI,V:VA;2),,             -996.97;,,                   N 10Kab !
$
 PAR  L(BCC_A2,NI,V:VA;0),,             -63371.9943+37.63*T;,,        N 10Kab !
$
$PAR  G(NI3V_D022,NI:V),,               +3*GHSERNI+GHSERVV
$            -6800+9*T;,,                                             N 10Kab !
 PAR  G(NI3V_D022,NI:V),,               +3*GHSERNI+GHSERVV
             -46412+9*T;,,                                            N 10Kab !
 PAR  G(NI3V_D022,V:NI),,               +3*GHSERVV+GHSERNI+30000;,,   N 10Kab !
$
 PAR  G(NI2V,NI:V),,                    +2*GHSERNI+GHSERVV
             -37450+6.23*T;,,                                         N 10Kab !
$
$PAR  G(SIGMA_OLD,NI:V:NI),,             +26*GHSERNI+4*GHSERVV
$            -165316.783+55.57*T;,,                                   N 10Kab !
 PAR  G(SIGMA_OLD,NI:V:NI),,             +26*GHSERNI+4*GHSERVV
             -16531.6783+55.57*T;,,                                   N 10Kab !
 PAR  G(SIGMA_OLD,NI:V:V),,              +8*GHSERNI+22*GHSERVV
             -608732.03+264.5689*T;,,                                 N 10Kab !
 PAR  L(SIGMA_OLD,NI:V:NI,V;0),,         -382811.434+246.84*T;,,      N 10Kab !
$
$ metastable
$
 PAR  L(HCP_A3,NI,V:VA;0),,             -51220.3+17.02*T;,,           N Same !
$ ------------------------------------------------------------------------------
$
 ASSESSED_SYSTEM
  NI-V(TDB -* +LIQUID +FCC_A1 +BCC_A2 +NI2V +NIV3_A15 +NI3V_D022 +SIGMA_OLD 
  ;P3 TMM:300/2500 *) !
$
$
 LIST-OF-REFERENCE
 NUMBER  SOURCE
  Null   'Unknown source'
  Same   'Same or similar interaction as in the corresponding stable phase'
  REFLAV 'Laves phase convention: G(LAVES,X:X)=+3*GHSERXX+15000'
  COST   'COST 507 database, 1998'
  91Din  'A.T. Dinsdale, Calphad, 15, 317-425(1991).'
  99Gho  'G. Ghosh, Metall. Mater. Trans. A, 30A, 1481-94(1999),
          SGTE unary database V.5.0, 2009; Ni'
  10Kab  'E.G. Kabanova, V.N. Kuznetsov, G.P. Zhmurko,
          Russ. J. Phys. Chem., 84, 755-59(2010); Ni-V'
!
