Repository: orchid-calphad/orchid-project.org

# orchid-project.org

Website and released data of **ORCHID** (Open Repository for CALPHAD Hypotheses, Intelligence, and Discovery),
served by GitHub Pages at https://orchid-project.org. Releases are archived on Zenodo (one DOI per version).

- `index.html`, `catalog/`, `best-practices.html` — static, self-contained pages (generated in the ORCHID tooling).
- `data/` — released data: catalog, redistributable TDB files, convex hulls. Licences: `data/LICENSES.md`, `data/NOTICE.md`.
- `llms.txt`, `data/croissant.json`, `CITATION.cff`, `.zenodo.json` — machine-readable metadata.

Only data with clear redistribution rights are published.

File: data/databases/sgte-binary/NiV-18Pan.tdb
$
$ Database for Ni-V from Y. Pan et al. 2018.
$
$ Y. Pan, Y. Du, J. Lv, T. Liang, F. Luo, Thermochim. Acta, 661, 137-46(2018).
$
$ Dataset created 2018.03.22 by Bengt Hallstedt.
$ 2020.12.07: Modified for use with GES6.
$
$ Invariant equilibria involving Ni2V and Ni2V7 differ by up to 5 K because
$ insufficient number of decimals were used for their compositions.
$
$ ------------------------------------------------------------------------------
 TEMP-LIM 298.15 6000.00 !
$
$ELEMENT NAME  REF. STATE               ATOMIC MASS H298-H0    S298    !
$
 ELEMENT VA   VACUUM                      0.0          0.0      0.0    ! 
 ELEMENT NI   FCC_A1                     58.69      4787.0     29.7955 ! 
 ELEMENT V    BCC_A2                     50.9415    4507.0     30.89   ! 
$ ------------------------------------------------------------------------------
$ Phase definitions
$
 PHASE LIQUID:L % 1 1 !
 CONST LIQUID:L : NI V : !
$
$ Fcc (cF4, Fm-3m) and MeX (cF8, Fm-3m)
$
 PHASE FCC_A1 %A 2 1 1 !
 CONST FCC_A1 : NI% V : VA : !
$
$ Bcc (cI2, Im-3m)
$
 PHASE BCC_A2 %B 2 1 3 !
 CONST BCC_A2 : NI V% : VA : !
$
$ Hcp (hP2, P6_3/mmc) and Me2X (NiAs-type, hP4, P6_3/mmc, B8_1)
$
 PHASE HCP_A3 %A 2 1 0.5 !
 CONST HCP_A3 : NI V : VA : !
$
$ Prototype Al3Ti (tI8, I4/mmm)
$
 PHASE NI3V_D022 % 2 3 1 !
 CONST NI3V_D022 : NI% V : NI V% : !
$
$ Prototype MoPt2 (oI6, Immm)
$
 PHASE NI2V % 2 2 1 !
 CONST NI2V : NI : V : !
$
$ Prototype Cr3Si (cP8, Pm-3n)
$
 PHASE NI2V7_A15 % 2 2 7 !
 CONST NI2V7_A15 : NI : V : !
$
$ Prototype CrFe (tP30, P4_2/mnm)
$
 PHASE SIGMA_D8B % 3 10 4 16 !
 CONST SIGMA_D8B : NI V : V : NI V : !
$ ------------------------------------------------------------------------------
$ Defaults
$
 DEFINE-SYSTEM-DEFAULT ELEMENT 2 !
 DEFAULT-COM DEFINE_SYSTEM_ELEMENT VA !
 TYPE-DEF % SEQ * !
 TYPE-DEF A GES AMEND_PHASE_DESCRIPTION @ MAGNETIC -3 0.28 !
 TYPE-DEF B GES AMEND_PHASE_DESCRIPTION @ MAGNETIC -1 0.4 !
 FUNCTION ZERO      298.15  0;                                         6000 N !
 FUNCTION UN_ASS    298.15  0;                                         6000 N !
 FUNCTION R         298.15  +8.31451;                                  6000 N !
$ ------------------------------------------------------------------------------
$ Element data
$ ------------------------------------------------------------------------------
$ Ni
$
$ FCC_A1 and LIQUID modified in unary 5.0 (slight change in upper T interval)
$ BCT_A5 added in unary 5.0
$
 PAR  G(FCC_A1,NI:VA),,                 +GHSERNI;                3000 N 91Din !
 PAR  TC(FCC_A1,NI:VA),,                  633.00;                3000 N 91Din !
 PAR  BM(FCC_A1,NI:VA),,                    0.52;                3000 N 91Din !
 PAR  G(BCC_A2,NI:VA),,                 +GHSERNI
             +8715.084-3.556*T;                                  3000 N 91Din !
 PAR  TC(BCC_A2,NI:VA),,                  575.00;                3000 N 91Din !
 PAR  BM(BCC_A2,NI:VA),,                    0.85;                3000 N 91Din !
 PAR  G(HCP_A3,NI:VA),,                 +GHSERNI+1046+1.255*T;   3000 N 91Din !
 PAR  TC(HCP_A3,NI:VA),,                  633.00;                3000 N 91Din !
 PAR  BM(HCP_A3,NI:VA),,                    0.52;                3000 N 91Din !
$PAR  G(BCT_A5,NI),,                    +GHSERNI+10023-4.556*T;  3000 N 99Gho !
$PAR  G(CBCC_A12,NI:VA),,               +GHSERNI+3556;           3000 N 91Din !
$PAR  G(CUB_A13,NI:VA),,                +GHSERNI+2092;           3000 N 91Din !
 PAR  G(LIQUID,NI),,                    +GLIQNI;                 3000 N 91Din !
$
 PAR  G(NI3V_D022,NI:NI),,              +4*GHSERNI+5862.49-0.94*T;,,  N 18Pan !
$
 FUNCTION GHSERNI   298.15  -5179.159+117.854*T-22.096*T*LN(T)-0.0048407*T**2;
      1728.00  Y  -27840.62+279.134977*T-43.1*T*LN(T)+1.12754E+31*T**(-9);
      3000.00  N !
 FUNCTION GLIQNI    298.15  +16414.686-9.397*T+GHSERNI-3.82318E-21*T**7;
      1728.00  Y  -9549.817+268.597977*T-43.1*T*LN(T);
      3000.00  N !
 FUNCTION GBCCNI    298.15  +GHSERNI+8715.084-3.556*T;                 3000 N !
$ ------------------------------------------------------------------------------
$ V
$
 PAR  G(BCC_A2,V:VA),,                  +GHSERVV;                4000 N 91Din !
 PAR  G(FCC_A1,V:VA),,                  +GHSERVV+7500+1.7*T;     4000 N 91Din !
 PAR  G(HCP_A3,V:VA),,                  +GHSERVV+4000+2.4*T;     4000 N 91Din !
$PAR  G(CBCC_A12,V:VA),,                +GHSERVV+9000;           4000 N 91Din !
$PAR  G(CUB_A13,V:VA),,                 +GHSERVV+10000;          4000 N 91Din !
 PAR  G(LIQUID,V),,                     +GLIQVV;                 4000 N 91Din !
$
 PAR  G(NI3V_D022,V:V),,                +4*GHSERVV+1453.42+28.8*T;,,  N 18Pan !
 PAR  G(SIGMA_D8B,V:V:V),,              +30*GHSERVV
             +63966.36+25.82*T;,,                                     N 18Pan !
$
 FUNCTION GHSERVV   298.15  -7930.43+133.346053*T-24.134*T*LN(T)
       -0.003098*T**2+1.2175E-07*T**3+69460*T**(-1);
       790.00  Y  -7967.842+143.291093*T-25.9*T*LN(T)
       +6.25E-05*T**2-6.8E-07*T**3;
      2183.00  Y  -41689.864+321.140783*T-47.43*T*LN(T)+6.44389E+31*T**(-9);
      4000.00  N !
 FUNCTION GLIQVV    298.15  +20764.117-9.455552*T+GHSERVV-5.19136E-22*T**7;
      2183.00  Y  -19617.51+311.055983*T-47.43*T*LN(T);
      4000.00  N !
$ ------------------------------------------------------------------------------
$ Binary system
$
$ Y. Pan, Y. Du, J. Lv, T. Liang, F. Luo, Thermochim. Acta, 661, 137-46(2018).
$
$ Checked against paper. Checked at 6000 K.
$
$ Invariant equilibria involving Ni2V and Ni2V7 differ by up to 5 K because
$ insufficient number of decimals were used for their compositions.
$
 PAR  L(LIQUID,NI,V;0),,                -69727.75+23.1*T;,,           N 18Pan !
 PAR  L(LIQUID,NI,V;1),,                -3537.34-1.02*T;,,            N 18Pan !
 PAR  L(LIQUID,NI,V;2),,                +4613.66-5.77*T;,,            N 18Pan !
$
 PAR  L(FCC_A1,NI,V:VA;0),,             -42546.16+4.6*T;,,            N 18Pan !
 PAR  L(FCC_A1,NI,V:VA;1),,             -66881.7+36.46*T;,,           N 18Pan !
 PAR  L(FCC_A1,NI,V:VA;2),,             +36212.36-25.52*T;,,          N 18Pan !
$
 PAR  L(BCC_A2,NI,V:VA;0),,             -7835.86-5.88*T;,,            N 18Pan !
 PAR  L(BCC_A2,NI,V:VA;1),,             +38301.81-28.07*T;,,          N 18Pan !
$
 PAR  G(NI3V_D022,NI:V),,               +3*GHSERNI+GHSERVV
             -53663.32+4.33*T;,,                                      N 18Pan !
 PAR  G(NI3V_D022,V:NI),,               +3*GHSERVV+GHSERNI
             +53663.32-4.33*T;,,                                      N 18Pan !
$
 PAR  G(NI2V,NI:V),,                    +2*GHSERNI+GHSERVV
             -39769.29+0.66*T;,,                                      N 18Pan !
 PAR  G(NI2V7_A15,NI:V),,               +2*GHSERNI+7*GHSERVV
             -87321.06+11.97*T;,,                                     N 18Pan !
$
 PAR  G(SIGMA_D8B,NI:V:NI),,            +26*GHSERNI+4*GHSERVV
             -244766.91+40.82*T;,,                                    N 18Pan !
 PAR  G(SIGMA_D8B,NI:V:V),,             +10*GHSERNI+20*GHSERVV
             -429589.12+97.23*T;,,                                    N 18Pan !
 PAR  G(SIGMA_D8B,V:V:NI),,             +16*GHSERNI+14*GHSERVV
             +673423.39-89.53*T;,,                                    N 18Pan !
$
$ metastable
$
 PAR  L(HCP_A3,NI,V:VA;0),,             -42546.16+4.6*T;,,            N Same !
 PAR  L(HCP_A3,NI,V:VA;1),,             -66881.7+36.46*T;,,           N Same !
 PAR  L(HCP_A3,NI,V:VA;2),,             +36212.36-25.52*T;,,          N Same !
$ ------------------------------------------------------------------------------
$
 ASSESSED_SYSTEM
  NI-V(TDB -* +LIQUID +FCC_A1 +BCC_A2 +NI2V +NI2V7_A15 +NI3V_D022 +SIGMA_D8B 
  ;P3 TMM:300/2500 *) !
$
$
 LIST-OF-REFERENCE
 NUMBER  SOURCE
  Null   'Unknown source'
  Same   'Same or similar interaction as in the corresponding stable phase'
  REFLAV 'Laves phase convention: G(LAVES,X:X)=+3*GHSERXX+15000'
  COST   'COST 507 database, 1998'
  91Din  'A.T. Dinsdale, Calphad, 15, 317-425(1991).'
  99Gho  'G. Ghosh, Metall. Mater. Trans. A, 30A, 1481-94(1999),
          SGTE unary database V.5.0, 2009; Ni'
  18Pan  'Y. Pan, Y. Du, J. Lv, T. Liang, F. Luo,
          Thermochim. Acta, 661, 137-46(2018); Ni-V'
!

File: data/databases/sgte-binary/NiV-19Noo-full.tdb
$
$ Database for Ni-V from M. Noori and B. Hallstedt 2019.
$
$ M. Noori, B. Hallstedt, Calphad, 65, 273-81(2019).
$
$ Dataset created 2018.11.13 by Bengt Hallstedt.
$ 2020.12.07: Modified for use with GES6.
$
$ This dataset contains a 5-SL add-on model for sigma and solubility ranges for
$ all intermetallic phases.
$
$ ------------------------------------------------------------------------------
 TEMP-LIM 298.15 6000.00 !
$
$ELEMENT NAME  REF. STATE               ATOMIC MASS H298-H0    S298    !
$
 ELEMENT VA   VACUUM                      0.0          0.0      0.0    ! 
 ELEMENT NI   FCC_A1                     58.69      4787.0     29.7955 ! 
 ELEMENT V    BCC_A2                     50.9415    4507.0     30.89   ! 
$ ------------------------------------------------------------------------------
$ Phase definitions
$
 PHASE LIQUID:L % 1 1 !
 CONST LIQUID:L : NI V : !
$
$ Fcc (cF4, Fm-3m) and MeX (cF8, Fm-3m)
$
 PHASE FCC_A1 %A 2 1 1 !
 CONST FCC_A1 : NI% V : VA : !
$
$ Bcc (cI2, Im-3m)
$
 PHASE BCC_A2 %B 2 1 3 !
 CONST BCC_A2 : NI V% : VA : !
$
$ Hcp (hP2, P6_3/mmc) and Me2X (NiAs-type, hP4, P6_3/mmc, B8_1)
$
 PHASE HCP_A3 %A 2 1 0.5 !
 CONST HCP_A3 : NI V : VA : !
$
$ Prototype Pt8Ti (tI18, I4/mmm, 139)
$
 PHASE NI8V % 3 8 8 2 !
 CONST NI8V : NI% V : NI% V : NI V% : !
$
$ Prototype Al3Ti (tI8, I4/mmm)
$
 PHASE NI3V_D022 % 2 3 1 !
 CONST NI3V_D022 : NI% V : NI V% : !
$
$ Prototype MoPt2 (oI6, Immm)
$
 PHASE NI2V % 2 2 1 !
 CONST NI2V : NI% V : NI V% : !
$
$ Sigma disordered contribution
$
 PHASE DIS_SIGMA % 1 1 !
 CONST DIS_SIGMA : NI V : !
$
$ Prototype CrFe (tP30, P4_2/mnm), ordering contribution
$
 PHASE SIGMA_D8B %P 5 2 4 8 8 8 !
 CONST SIGMA_D8B : NI V : NI V : NI V : NI V : NI V : !
$
$ Prototype Cr3Si (cP8, Pm-3n)
$
 PHASE NIV3_A15 % 2 1 3 !
 CONST NIV3_A15 : NI% V : NI V% : !
$ ------------------------------------------------------------------------------
$ Defaults
$
 DEFINE-SYSTEM-DEFAULT ELEMENT 2 !
 DEFAULT-COM DEFINE_SYSTEM_ELEMENT VA !
 TYPE-DEF % SEQ * !
 TYPE-DEF A GES AMEND_PHASE_DESCRIPTION @ MAGNETIC -3 0.28 !
 TYPE-DEF B GES AMEND_PHASE_DESCRIPTION @ MAGNETIC -1 0.4 !
 TYPE-DEF P GES AMEND_PHASE_DESCRIPTION SIGMA_D8B NEVER_DIS_PAR DIS_SIGMA !
 FUNCTION ZERO      298.15  0;                                         6000 N !
 FUNCTION UN_ASS    298.15  0;                                         6000 N !
 FUNCTION R         298.15  +8.31451;                                  6000 N !
$ ------------------------------------------------------------------------------
$ Element data
$ ------------------------------------------------------------------------------
$ Ni
$
$ FCC_A1 and LIQUID modified in unary 5.0 (slight change in upper T interval)
$ BCT_A5 added in unary 5.0
$
 PAR  G(FCC_A1,NI:VA),,                 +GHSERNI;                3000 N 91Din !
 PAR  TC(FCC_A1,NI:VA),,                  633.00;                3000 N 91Din !
 PAR  BM(FCC_A1,NI:VA),,                    0.52;                3000 N 91Din !
 PAR  G(BCC_A2,NI:VA),,                 +GHSERNI
             +8715.084-3.556*T;                                  3000 N 91Din !
 PAR  TC(BCC_A2,NI:VA),,                  575.00;                3000 N 91Din !
 PAR  BM(BCC_A2,NI:VA),,                    0.85;                3000 N 91Din !
 PAR  G(HCP_A3,NI:VA),,                 +GHSERNI+1046+1.255*T;   3000 N 91Din !
 PAR  TC(HCP_A3,NI:VA),,                  633.00;                3000 N 91Din !
 PAR  BM(HCP_A3,NI:VA),,                    0.52;                3000 N 91Din !
$PAR  G(BCT_A5,NI),,                    +GHSERNI+10023-4.556*T;  3000 N 99Gho !
$PAR  G(CBCC_A12,NI:VA),,               +GHSERNI+3556;           3000 N 91Din !
$PAR  G(CUB_A13,NI:VA),,                +GHSERNI+2092;           3000 N 91Din !
 PAR  G(LIQUID,NI),,                    +GLIQNI;                 3000 N 91Din !
$
 PAR  G(NI8V,NI:NI:NI),,                +18*GHSERNI+90000;,,          N 19Noo !
 PAR  G(NI3V_D022,NI:NI),,              +4*GHSERNI+20000;,,           N 19Noo !
 PAR  G(NI2V,NI:NI),,                   +3*GHSERNI+15000;,,           N 19Noo !
 PAR  G(DIS_SIGMA,NI),,                 +GHSERNI;,,                   N 19Noo !
 PAR  G(SIGMA_D8B,NI:NI:NI:NI:NI),,     +495000;,,                    N 19Noo !
 PAR  G(NIV3_A15,NI:NI),,               +4*GHSERNI+50800;,,           N 19Noo !
$
 FUNCTION GHSERNI   298.15  -5179.159+117.854*T-22.096*T*LN(T)-0.0048407*T**2;
      1728.00  Y  -27840.62+279.134977*T-43.1*T*LN(T)+1.12754E+31*T**(-9);
      3000.00  N !
 FUNCTION GLIQNI    298.15  +16414.686-9.397*T+GHSERNI-3.82318E-21*T**7;
      1728.00  Y  -9549.817+268.597977*T-43.1*T*LN(T);
      3000.00  N !
 FUNCTION GBCCNI    298.15  +GHSERNI+8715.084-3.556*T;                 3000 N !
$ ------------------------------------------------------------------------------
$ V
$
 PAR  G(BCC_A2,V:VA),,                  +GHSERVV;                4000 N 91Din !
 PAR  G(FCC_A1,V:VA),,                  +GHSERVV+7500+1.7*T;     4000 N 91Din !
 PAR  G(HCP_A3,V:VA),,                  +GHSERVV+4000+2.4*T;     4000 N 91Din !
$PAR  G(CBCC_A12,V:VA),,                +GHSERVV+9000;           4000 N 91Din !
$PAR  G(CUB_A13,V:VA),,                 +GHSERVV+10000;          4000 N 91Din !
 PAR  G(LIQUID,V),,                     +GLIQVV;                 4000 N 91Din !
$
 PAR  G(NI8V,V:V:V),,                   +18*GHSERVV+431813;,,         N 19Noo !
 PAR  G(NI3V_D022,V:V),,                +4*GHSERVV+94044;,,           N 19Noo !
 PAR  G(NI2V,V:V),,                     +3*GHSERVV+70794;,,           N 19Noo !
 PAR  G(DIS_SIGMA,V),,                  +GHSERVV;,,                   N 19Noo !
 PAR  G(SIGMA_D8B,V:V:V:V:V),,          +147000;,,                    N 19Noo !
 PAR  G(NIV3_A15,V:V),,                 +4*GHSERVV+19600;,,           N 19Noo !
$
 FUNCTION GHSERVV   298.15  -7930.43+133.346053*T-24.134*T*LN(T)
       -0.003098*T**2+1.2175E-07*T**3+69460*T**(-1);
       790.00  Y  -7967.842+143.291093*T-25.9*T*LN(T)
       +6.25E-05*T**2-6.8E-07*T**3;
      2183.00  Y  -41689.864+321.140783*T-47.43*T*LN(T)+6.44389E+31*T**(-9);
      4000.00  N !
 FUNCTION GLIQVV    298.15  +20764.117-9.455552*T+GHSERVV-5.19136E-22*T**7;
      2183.00  Y  -19617.51+311.055983*T-47.43*T*LN(T);
      4000.00  N !
$ ------------------------------------------------------------------------------
$ Binary system
$
$ M. Noori, B. Hallstedt, Calphad, 65, 273-81(2019).
$
$ Checked against paper. Checked at 6000 K.
$
$ This dataset contains a 5-SL add-on model for sigma and solubility ranges for
$ all intermetallic phases.
$
 PAR  L(LIQUID,NI,V;0),,                -67757+5.77*T;,,              N 19Noo !
 PAR  L(LIQUID,NI,V;1),,                -3161-10*T;,,                 N 19Noo !
 PAR  L(LIQUID,NI,V;2),,                +6033-10*T;,,                 N 19Noo !
$
 PAR  L(FCC_A1,NI,V:VA;0),,             -67527+6.4*T;,,               N 19Noo !
 PAR  L(FCC_A1,NI,V:VA;1),,             -52464+10*T;,,                N 19Noo !
 PAR  L(FCC_A1,NI,V:VA;2),,             -4245;,,                      N 19Noo !
$
 PAR  L(BCC_A2,NI,V:VA;0),,             -39921;,,                     N 19Noo !
 PAR  L(BCC_A2,NI,V:VA;1),,             -11151;,,                     N 19Noo !
$
 PAR  G(NI8V,NI:NI:V),,                 +16*GHSERNI+2*GHSERVV
             -239505+60.04*T;,,                                       N 19Noo !
 PAR  G(NI8V,NI:V:NI),,                 +10*GHSERNI+8*GHSERVV
             -242556;,,                                               N 19Noo !
 PAR  G(NI8V,NI:V:V),,                  +8*GHSERNI+10*GHSERVV
             -159140;,,                                               N 19Noo !
 PAR  G(NI8V,V:NI:NI),,                 +10*GHSERNI+8*GHSERVV
             -62754;,,                                                N 19Noo !
 PAR  G(NI8V,V:NI:V),,                  +8*GHSERNI+10*GHSERVV
             -146499;,,                                               N 19Noo !
 PAR  G(NI8V,V:V:NI),,                  +2*GHSERNI+16*GHSERVV
             -115093+50*T;,,                                          N 19Noo !
$
 PAR  G(NI3V_D022,NI:V),,               +3*GHSERNI+GHSERVV
             -92658+13.86*T;,,                                        N 19Noo !
 PAR  G(NI3V_D022,V:NI),,               +3*GHSERVV+GHSERNI+1321;,,    N 19Noo !
 PAR  L(NI3V_D022,NI,V:NI;0),,          -70244;,,                     N 19Noo !
 PAR  L(NI3V_D022,NI,V:V;0),,           -70244;,,                     N 19Noo !
 PAR  L(NI3V_D022,NI:NI,V;0),,          -22114;,,                     N 19Noo !
 PAR  L(NI3V_D022,V:NI,V;0),,           -22114;,,                     N 19Noo !
$
 PAR  G(NI2V,NI:V),,                    +2*GHSERNI+GHSERVV
             -75640+14.21*T;,,                                        N 19Noo !
 PAR  G(NI2V,V:NI),,                    +2*GHSERVV+GHSERNI-7477;,,    N 19Noo !
$
 PAR  G(SIGMA_D8B,NI:NI:NI:NI:V),,      -213659;,,                    N 19Noo !
 PAR  G(SIGMA_D8B,NI:NI:NI:V:NI),,      -241545;,,                    N 19Noo !
 PAR  G(SIGMA_D8B,NI:NI:NI:V:V),,       -158311;,,                    N 19Noo !
 PAR  G(SIGMA_D8B,NI:NI:V:NI:NI),,      -308682;,,                    N 19Noo !
 PAR  G(SIGMA_D8B,NI:NI:V:NI:V),,       -319732;,,                    N 19Noo !
 PAR  G(SIGMA_D8B,NI:NI:V:V:NI),,       -72227;,,                     N 19Noo !
 PAR  G(SIGMA_D8B,NI:NI:V:V:V),,        +186402;,,                    N 19Noo !
 PAR  G(SIGMA_D8B,NI:V:NI:NI:NI),,      -82700;,,                     N 19Noo !
 PAR  G(SIGMA_D8B,NI:V:NI:NI:V),,       -514231;,,                    N 19Noo !
 PAR  G(SIGMA_D8B,NI:V:NI:V:NI),,       -325603;,,                    N 19Noo !
 PAR  G(SIGMA_D8B,NI:V:NI:V:V),,        -295621;,,                    N 19Noo !
 PAR  G(SIGMA_D8B,NI:V:V:NI:NI),,       -293751;,,                    N 19Noo !
 PAR  G(SIGMA_D8B,NI:V:V:NI:V),,        -515836+69.83*T;,,            N 19Noo !
 PAR  G(SIGMA_D8B,NI:V:V:V:NI),,        -24890;,,                     N 19Noo !
 PAR  G(SIGMA_D8B,NI:V:V:V:V),,         +4315;,,                      N 19Noo !
 PAR  G(SIGMA_D8B,V:NI:NI:NI:NI),,      +133492;,,                    N 19Noo !
 PAR  G(SIGMA_D8B,V:NI:NI:NI:V),,       -246356;,,                    N 19Noo !
 PAR  G(SIGMA_D8B,V:NI:NI:V:NI),,       -141203;,,                    N 19Noo !
 PAR  G(SIGMA_D8B,V:NI:NI:V:V),,        -61597;,,                     N 19Noo !
 PAR  G(SIGMA_D8B,V:NI:V:NI:NI),,       -443997;,,                    N 19Noo !
 PAR  G(SIGMA_D8B,V:NI:V:NI:V),,        -394103;,,                    N 19Noo !
 PAR  G(SIGMA_D8B,V:NI:V:V:NI),,        -3674;,,                      N 19Noo !
 PAR  G(SIGMA_D8B,V:NI:V:V:V),,         +248390;,,                    N 19Noo !
 PAR  G(SIGMA_D8B,V:V:NI:NI:NI),,       -117514;,,                    N 19Noo !
 PAR  G(SIGMA_D8B,V:V:NI:NI:V),,        -322157;,,                    N 19Noo !
 PAR  G(SIGMA_D8B,V:V:NI:V:NI),,        -222515;,,                    N 19Noo !
 PAR  G(SIGMA_D8B,V:V:NI:V:V),,         -268453;,,                    N 19Noo !
 PAR  G(SIGMA_D8B,V:V:V:NI:NI),,        -315173;,,                    N 19Noo !
 PAR  G(SIGMA_D8B,V:V:V:NI:V),,         -432302+60.34*T;,,            N 19Noo !
 PAR  G(SIGMA_D8B,V:V:V:V:NI),,         +138108;,,                    N 19Noo !
$
 PAR  G(NIV3_A15,NI:V),,                +GHSERNI+3*GHSERVV
             -65084+14.97*T;,,                                        N 19Noo !
 PAR  G(NIV3_A15,V:NI),,                +GHSERVV+3*GHSERNI-60498;,,   N 19Noo !
$
$ metastable
$
 PAR  L(HCP_A3,NI,V:VA;0),,             -67527+6.4*T;,,               N Same !
 PAR  L(HCP_A3,NI,V:VA;1),,             -52464+10*T;,,                N Same !
 PAR  L(HCP_A3,NI,V:VA;2),,             -4245;,,                      N Same !
$ ------------------------------------------------------------------------------
$
 ASSESSED_SYSTEM
  NI-V(TDB -* +LIQUID +FCC_A1 +BCC_A2 +NI2V +NIV3_A15 +NI3V_D022 +SIGMA_D8B 
  +NI8V ;P3 TMM:300/2500 *) !
$
$
 LIST-OF-REFERENCE
 NUMBER  SOURCE
  Null   'Unknown source'
  Same   'Same or similar interaction as in the corresponding stable phase'
  REFLAV 'Laves phase convention: G(LAVES,X:X)=+3*GHSERXX+15000'
  COST   'COST 507 database, 1998'
  91Din  'A.T. Dinsdale, Calphad, 15, 317-425(1991).'
  99Gho  'G. Ghosh, Metall. Mater. Trans. A, 30A, 1481-94(1999),
          SGTE unary database V.5.0, 2009; Ni'
  19Noo  'M. Noori, B. Hallstedt, Calphad, 65, 273-81(2019); Ni-V'
!

File: data/databases/sgte-binary/NiV-19Noo-simple.tdb
$
$ Database for Ni-V from M. Noori and B. Hallstedt 2019.
$
$ M. Noori, B. Hallstedt, Calphad, 65, 273-81(2019).
$
$ Dataset created 2018.11.13 by Bengt Hallstedt.
$ 2020.12.07: Modified for use with GES6.
$
$ This dataset contains a 3-SL 10:4:16 model for sigma and solubility ranges
$ for Ni3V and NiV3, but not for Ni8V and Ni2V.
$
$ ------------------------------------------------------------------------------
 TEMP-LIM 298.15 6000.00 !
$
$ELEMENT NAME  REF. STATE               ATOMIC MASS H298-H0    S298    !
$
 ELEMENT VA   VACUUM                      0.0          0.0      0.0    ! 
 ELEMENT NI   FCC_A1                     58.69      4787.0     29.7955 ! 
 ELEMENT V    BCC_A2                     50.9415    4507.0     30.89   ! 
$ ------------------------------------------------------------------------------
$ Phase definitions
$
 PHASE LIQUID:L % 1 1 !
 CONST LIQUID:L : NI V : !
$
$ Fcc (cF4, Fm-3m) and MeX (cF8, Fm-3m)
$
 PHASE FCC_A1 %A 2 1 1 !
 CONST FCC_A1 : NI% V : VA : !
$
$ Bcc (cI2, Im-3m)
$
 PHASE BCC_A2 %B 2 1 3 !
 CONST BCC_A2 : NI V% : VA : !
$
$ Hcp (hP2, P6_3/mmc) and Me2X (NiAs-type, hP4, P6_3/mmc, B8_1)
$
 PHASE HCP_A3 %A 2 1 0.5 !
 CONST HCP_A3 : NI V : VA : !
$
$ Prototype Pt8Ti (tI18, I4/mmm, 139)
$
 PHASE NI8V % 2 8 1 !
 CONST NI8V : NI : V : !
$
$ Prototype Al3Ti (tI8, I4/mmm)
$
 PHASE NI3V_D022 % 2 3 1 !
 CONST NI3V_D022 : NI% V : NI V% : !
$
$ Prototype MoPt2 (oI6, Immm)
$
 PHASE NI2V % 2 2 1 !
 CONST NI2V : NI : V : !
$
$ Prototype CrFe (tP30, P4_2/mnm), ordering contribution
$
 PHASE SIGMA_D8B % 3 10 4 16 !
 CONST SIGMA_D8B : NI V : NI V : NI V : !
$
$ Prototype Cr3Si (cP8, Pm-3n)
$
 PHASE NIV3_A15 % 2 1 3 !
 CONST NIV3_A15 : NI% V : NI V% : !
$ ------------------------------------------------------------------------------
$ Defaults
$
 DEFINE-SYSTEM-DEFAULT ELEMENT 2 !
 DEFAULT-COM DEFINE_SYSTEM_ELEMENT VA !
 TYPE-DEF % SEQ * !
 TYPE-DEF A GES AMEND_PHASE_DESCRIPTION @ MAGNETIC -3 0.28 !
 TYPE-DEF B GES AMEND_PHASE_DESCRIPTION @ MAGNETIC -1 0.4 !
 FUNCTION ZERO      298.15  0;                                         6000 N !
 FUNCTION UN_ASS    298.15  0;                                         6000 N !
 FUNCTION R         298.15  +8.31451;                                  6000 N !
$ ------------------------------------------------------------------------------
$ Element data
$ ------------------------------------------------------------------------------
$ Ni
$
$ FCC_A1 and LIQUID modified in unary 5.0 (slight change in upper T interval)
$ BCT_A5 added in unary 5.0
$
 PAR  G(FCC_A1,NI:VA),,                 +GHSERNI;                3000 N 91Din !
 PAR  TC(FCC_A1,NI:VA),,                  633.00;                3000 N 91Din !
 PAR  BM(FCC_A1,NI:VA),,                    0.52;                3000 N 91Din !
 PAR  G(BCC_A2,NI:VA),,                 +GHSERNI
             +8715.084-3.556*T;                                  3000 N 91Din !
 PAR  TC(BCC_A2,NI:VA),,                  575.00;                3000 N 91Din !
 PAR  BM(BCC_A2,NI:VA),,                    0.85;                3000 N 91Din !
 PAR  G(HCP_A3,NI:VA),,                 +GHSERNI+1046+1.255*T;   3000 N 91Din !
 PAR  TC(HCP_A3,NI:VA),,                  633.00;                3000 N 91Din !
 PAR  BM(HCP_A3,NI:VA),,                    0.52;                3000 N 91Din !
$PAR  G(BCT_A5,NI),,                    +GHSERNI+10023-4.556*T;  3000 N 99Gho !
$PAR  G(CBCC_A12,NI:VA),,               +GHSERNI+3556;           3000 N 91Din !
$PAR  G(CUB_A13,NI:VA),,                +GHSERNI+2092;           3000 N 91Din !
 PAR  G(LIQUID,NI),,                    +GLIQNI;                 3000 N 91Din !
$
 PAR  G(NI3V_D022,NI:NI),,              +4*GHSERNI+20000;,,           N 19Noo !
 PAR  G(SIGMA_D8B,NI:NI:NI),,           +30*GHSERNI+495000;,,         N 19Noo !
 PAR  G(NIV3_A15,NI:NI),,               +4*GHSERNI+50800;,,           N 19Noo !
$
 FUNCTION GHSERNI   298.15  -5179.159+117.854*T-22.096*T*LN(T)-0.0048407*T**2;
      1728.00  Y  -27840.62+279.134977*T-43.1*T*LN(T)+1.12754E+31*T**(-9);
      3000.00  N !
 FUNCTION GLIQNI    298.15  +16414.686-9.397*T+GHSERNI-3.82318E-21*T**7;
      1728.00  Y  -9549.817+268.597977*T-43.1*T*LN(T);
      3000.00  N !
 FUNCTION GBCCNI    298.15  +GHSERNI+8715.084-3.556*T;                 3000 N !
$ ------------------------------------------------------------------------------
$ V
$
 PAR  G(BCC_A2,V:VA),,                  +GHSERVV;                4000 N 91Din !
 PAR  G(FCC_A1,V:VA),,                  +GHSERVV+7500+1.7*T;     4000 N 91Din !
 PAR  G(HCP_A3,V:VA),,                  +GHSERVV+4000+2.4*T;     4000 N 91Din !
$PAR  G(CBCC_A12,V:VA),,                +GHSERVV+9000;           4000 N 91Din !
$PAR  G(CUB_A13,V:VA),,                 +GHSERVV+10000;          4000 N 91Din !
 PAR  G(LIQUID,V),,                     +GLIQVV;                 4000 N 91Din !
$
 PAR  G(NI3V_D022,V:V),,                +4*GHSERVV+94044;,,           N 19Noo !
 PAR  G(SIGMA_D8B,V:V:V),,              +30*GHSERVV+147000;,,         N 19Noo !
 PAR  G(NIV3_A15,V:V),,                 +4*GHSERVV+19600;,,           N 19Noo !
$
 FUNCTION GHSERVV   298.15  -7930.43+133.346053*T-24.134*T*LN(T)
       -0.003098*T**2+1.2175E-07*T**3+69460*T**(-1);
       790.00  Y  -7967.842+143.291093*T-25.9*T*LN(T)
       +6.25E-05*T**2-6.8E-07*T**3;
      2183.00  Y  -41689.864+321.140783*T-47.43*T*LN(T)+6.44389E+31*T**(-9);
      4000.00  N !
 FUNCTION GLIQVV    298.15  +20764.117-9.455552*T+GHSERVV-5.19136E-22*T**7;
      2183.00  Y  -19617.51+311.055983*T-47.43*T*LN(T);
      4000.00  N !
$ ------------------------------------------------------------------------------
$ Binary system
$
$ M. Noori, B. Hallstedt, Calphad, 65, 273-81(2019).
$
$ Checked against paper. Checked at 6000 K.
$
$ This dataset contains a 3-SL 10:4:16 model for sigma and solubility ranges
$ for Ni3V and NiV3, but not for Ni8V and Ni2V.
$
 PAR  L(LIQUID,NI,V;0),,                -67757+5.77*T;,,              N 19Noo !
 PAR  L(LIQUID,NI,V;1),,                -3161-10*T;,,                 N 19Noo !
 PAR  L(LIQUID,NI,V;2),,                +6033-10*T;,,                 N 19Noo !
$
 PAR  L(FCC_A1,NI,V:VA;0),,             -67527+6.4*T;,,               N 19Noo !
 PAR  L(FCC_A1,NI,V:VA;1),,             -52464+10*T;,,                N 19Noo !
 PAR  L(FCC_A1,NI,V:VA;2),,             -4245;,,                      N 19Noo !
$
 PAR  L(BCC_A2,NI,V:VA;0),,             -39921;,,                     N 19Noo !
 PAR  L(BCC_A2,NI,V:VA;1),,             -11151;,,                     N 19Noo !
$
 PAR  G(NI8V,NI:V),,                    +8*GHSERNI+GHSERVV
             -119767+30.03*T;,,                                       N 19Noo !
$
 PAR  G(NI3V_D022,NI:V),,               +3*GHSERNI+GHSERVV
             -92658+13.86*T;,,                                        N 19Noo !
 PAR  G(NI3V_D022,V:NI),,               +3*GHSERVV+GHSERNI+1321;,,    N 19Noo !
 PAR  L(NI3V_D022,NI,V:NI;0),,          -70244;,,                     N 19Noo !
 PAR  L(NI3V_D022,NI,V:V;0),,           -70244;,,                     N 19Noo !
 PAR  L(NI3V_D022,NI:NI,V;0),,          -22114;,,                     N 19Noo !
 PAR  L(NI3V_D022,V:NI,V;0),,           -22114;,,                     N 19Noo !
$
 PAR  G(NI2V,NI:V),,                    +2*GHSERNI+GHSERVV
             -74611+13.35*T;,,                                        N 19Noo !
$
 PAR  G(SIGMA_D8B,NI:NI:V),,            +14*GHSERNI+16*GHSERVV
             -319732;,,                                               N 19Noo !
 PAR  G(SIGMA_D8B,NI:V:NI),,            +26*GHSERNI+4*GHSERVV
             -82700;,,                                                N 19Noo !
 PAR  G(SIGMA_D8B,NI:V:V),,             +10*GHSERNI+20*GHSERVV
             -520784+106.66*T;,,                                      N 19Noo !
 PAR  G(SIGMA_D8B,V:NI:NI),,            +20*GHSERNI+10*GHSERVV
             -141203;,,                                               N 19Noo !
 PAR  G(SIGMA_D8B,V:NI:V),,             +4*GHSERNI+26*GHSERVV
             +248390;,,                                               N 19Noo !
 PAR  G(SIGMA_D8B,V:V:NI),,             +16*GHSERNI+14*GHSERVV
             -222515;,,                                               N 19Noo !
 PAR  L(SIGMA_D8B,NI,V:*:*;0),,         -337046+240.54*T;,,           N 19Noo !
 PAR  L(SIGMA_D8B,*:*:NI,V;0),,         -643900;,,                    N 19Noo !
$
 PAR  G(NIV3_A15,NI:V),,                +GHSERNI+3*GHSERVV
             -65084+14.97*T;,,                                        N 19Noo !
 PAR  G(NIV3_A15,V:NI),,                +GHSERVV+3*GHSERNI-60498;,,   N 19Noo !
$
$ metastable
$
 PAR  L(HCP_A3,NI,V:VA;0),,             -67527+6.4*T;,,               N Same !
 PAR  L(HCP_A3,NI,V:VA;1),,             -52464+10*T;,,                N Same !
 PAR  L(HCP_A3,NI,V:VA;2),,             -4245;,,                      N Same !
$ ------------------------------------------------------------------------------
$
 ASSESSED_SYSTEM
  NI-V(TDB -* +LIQUID +FCC_A1 +BCC_A2 +NI2V +NIV3_A15 +NI3V_D022 +SIGMA_D8B 
  +NI8V ;P3 TMM:300/2500 *) !
$
$
 LIST-OF-REFERENCE
 NUMBER  SOURCE
  Null   'Unknown source'
  Same   'Same or similar interaction as in the corresponding stable phase'
  REFLAV 'Laves phase convention: G(LAVES,X:X)=+3*GHSERXX+15000'
  COST   'COST 507 database, 1998'
  91Din  'A.T. Dinsdale, Calphad, 15, 317-425(1991).'
  99Gho  'G. Ghosh, Metall. Mater. Trans. A, 30A, 1481-94(1999),
          SGTE unary database V.5.0, 2009; Ni'
  19Noo  'M. Noori, B. Hallstedt, Calphad, 65, 273-81(2019); Ni-V'
!

File: data/databases/sgte-binary/NiV-19Zou.tdb
$
$ Database for Ni-V from L. Zou et al. 2019.
$
$ L. Zou, C. Guo, C. Li, Z. Du, Calphad, 64, 97-114(2019).
$
$ Dataset created 2020.12.07 by Bengt Hallstedt.
$
$ Modified from 01Wat. Using a 10:20 Wagner-Schottky (!) model for the
$ sigma phase. This is not the proper model for sigma.
$
$ There is an inverse miscibility gap with a minimum at 3646 K and x(V)=0.52.
$
$ ------------------------------------------------------------------------------
 TEMP-LIM 298.15 6000.00 !
$
$ELEMENT NAME  REF. STATE               ATOMIC MASS H298-H0    S298    !
$
 ELEMENT VA   VACUUM                      0.0          0.0      0.0    ! 
 ELEMENT NI   FCC_A1                     58.69      4787.0     29.7955 ! 
 ELEMENT V    BCC_A2                     50.9415    4507.0     30.89   ! 
$ ------------------------------------------------------------------------------
$ Phase definitions
$
 PHASE LIQUID:L % 1 1 !
 CONST LIQUID:L : NI V : !
$
$ Fcc (cF4, Fm-3m) and MeX (cF8, Fm-3m)
$
 PHASE FCC_A1 %A 2 1 1 !
 CONST FCC_A1 : NI% V : VA : !
$
$ Bcc (cI2, Im-3m)
$
 PHASE BCC_A2 %B 2 1 3 !
 CONST BCC_A2 : NI V% : VA : !
$
$ Hcp (hP2, P6_3/mmc) and Me2X (NiAs-type, hP4, P6_3/mmc, B8_1)
$
 PHASE HCP_A3 %A 2 1 0.5 !
 CONST HCP_A3 : NI V : VA : !
$
$ Prototype Al3Ti (tI8, I4/mmm)
$
 PHASE NI3V_D022 % 2 3 1 !
 CONST NI3V_D022 : NI% V : NI V% : !
$
$ Prototype MoPt2 (oI6, Immm)
$
 PHASE NI2V % 2 2 1 !
 CONST NI2V : NI : V : !
$
$ Prototype Cr3Si (cP8, Pm-3n)
$
 PHASE NIV3_A15 % 2 1 3 !
 CONST NIV3_A15 : NI : V : !
$
$ Prototype CrFe (tP30, P4_2/mnm)
$
 PHASE SIGMA_D8B % 2 10 20 !
 CONST SIGMA_D8B : NI% V : NI V% : !
$ ------------------------------------------------------------------------------
$ Defaults
$
 DEFINE-SYSTEM-DEFAULT ELEMENT 2 !
 DEFAULT-COM DEFINE_SYSTEM_ELEMENT VA !
 TYPE-DEF % SEQ * !
 TYPE-DEF A GES AMEND_PHASE_DESCRIPTION @ MAGNETIC -3 0.28 !
 TYPE-DEF B GES AMEND_PHASE_DESCRIPTION @ MAGNETIC -1 0.4 !
 FUNCTION ZERO      298.15  0;                                         6000 N !
 FUNCTION UN_ASS    298.15  0;                                         6000 N !
 FUNCTION R         298.15  +8.31451;                                  6000 N !
$ ------------------------------------------------------------------------------
$ Element data
$ ------------------------------------------------------------------------------
$ Ni
$
$ FCC_A1 and LIQUID modified in unary 5.0 (slight change in upper T interval)
$ BCT_A5 added in unary 5.0
$
 PAR  G(FCC_A1,NI:VA),,                 +GHSERNI;                3000 N 91Din !
 PAR  TC(FCC_A1,NI:VA),,                  633.00;                3000 N 91Din !
 PAR  BM(FCC_A1,NI:VA),,                    0.52;                3000 N 91Din !
 PAR  G(BCC_A2,NI:VA),,                 +GHSERNI
             +8715.084-3.556*T;                                  3000 N 91Din !
 PAR  TC(BCC_A2,NI:VA),,                  575.00;                3000 N 91Din !
 PAR  BM(BCC_A2,NI:VA),,                    0.85;                3000 N 91Din !
 PAR  G(HCP_A3,NI:VA),,                 +GHSERNI+1046+1.255*T;   3000 N 91Din !
 PAR  TC(HCP_A3,NI:VA),,                  633.00;                3000 N 91Din !
 PAR  BM(HCP_A3,NI:VA),,                    0.52;                3000 N 91Din !
$PAR  G(BCT_A5,NI),,                    +GHSERNI+10023-4.556*T;  3000 N 99Gho !
$PAR  G(CBCC_A12,NI:VA),,               +GHSERNI+3556;           3000 N 91Din !
$PAR  G(CUB_A13,NI:VA),,                +GHSERNI+2092;           3000 N 91Din !
 PAR  G(LIQUID,NI),,                    +GLIQNI;                 3000 N 91Din !
$
 PAR  G(NI3V_D022,NI:NI),,              +4*GHSERNI
             +4363.13-1.06473*T;,,                                    N 01Wat !
 PAR  G(SIGMA_D8B,NI:NI),,              +30*GHSERNI+150000;,,         N 19Zou !
$
 FUNCTION GHSERNI   298.15  -5179.159+117.854*T-22.096*T*LN(T)-0.0048407*T**2;
      1728.00  Y  -27840.62+279.134977*T-43.1*T*LN(T)+1.12754E+31*T**(-9);
      3000.00  N !
 FUNCTION GLIQNI    298.15  +16414.686-9.397*T+GHSERNI-3.82318E-21*T**7;
      1728.00  Y  -9549.817+268.597977*T-43.1*T*LN(T);
      3000.00  N !
 FUNCTION GBCCNI    298.15  +GHSERNI+8715.084-3.556*T;                 3000 N !
$ ------------------------------------------------------------------------------
$ V
$
 PAR  G(BCC_A2,V:VA),,                  +GHSERVV;                4000 N 91Din !
 PAR  G(FCC_A1,V:VA),,                  +GHSERVV+7500+1.7*T;     4000 N 91Din !
 PAR  G(HCP_A3,V:VA),,                  +GHSERVV+4000+2.4*T;     4000 N 91Din !
$PAR  G(CBCC_A12,V:VA),,                +GHSERVV+9000;           4000 N 91Din !
$PAR  G(CUB_A13,V:VA),,                 +GHSERVV+10000;          4000 N 91Din !
 PAR  G(LIQUID,V),,                     +GLIQVV;                 4000 N 91Din !
$
 PAR  G(NI3V_D022,V:V),,                +4*GHSERVV+32000+6.8*T;,,     N 01Wat !
 PAR  G(SIGMA_D8B,V:V),,                +30*GHSERVV+150000;,,         N 19Zou !
$
 FUNCTION GHSERVV   298.15  -7930.43+133.346053*T-24.134*T*LN(T)
       -0.003098*T**2+1.2175E-07*T**3+69460*T**(-1);
       790.00  Y  -7967.842+143.291093*T-25.9*T*LN(T)
       +6.25E-05*T**2-6.8E-07*T**3;
      2183.00  Y  -41689.864+321.140783*T-47.43*T*LN(T)+6.44389E+31*T**(-9);
      4000.00  N !
 FUNCTION GLIQVV    298.15  +20764.117-9.455552*T+GHSERVV-5.19136E-22*T**7;
      2183.00  Y  -19617.51+311.055983*T-47.43*T*LN(T);
      4000.00  N !
$ ------------------------------------------------------------------------------
$ Binary system
$
$ L. Zou, C. Guo, C. Li, Z. Du, Calphad, 64, 97-114(2019).
$
$ Checked against paper and author's tdb. Checked at 6000 K.
$
$ Modified from 01Wat. Using a 10:20 Wagner-Schottky (!) model for the
$ sigma phase. This is not the proper model for sigma.
$
$ There is an inverse miscibility gap with a minimum at 3646 K and x(V)=0.52.
$
 PAR  L(LIQUID,NI,V;0),,                -71012.38+26.85583*T;,,       N 01Wat !
 PAR  L(LIQUID,NI,V;1),,                -3070.39-0.71481*T;,,         N 01Wat !
 PAR  L(LIQUID,NI,V;2),,                +19867.95-14.62151*T;,,       N 01Wat !
$
 PAR  L(FCC_A1,NI,V:VA;0),,             -52549.13+14.49558*T;,,       N 01Wat !
 PAR  L(FCC_A1,NI,V:VA;1),,             -22796.85+9.02933*T;,,        N 01Wat !
 PAR  L(FCC_A1,NI,V:VA;2),,             -6311.71;,,                   N 01Wat !
$
 PAR  L(BCC_A2,NI,V:VA;0),,             -35446.36+14.67865*T;,,       N 01Wat !
 PAR  L(BCC_A2,NI,V:VA;1),,             +349.61-2.94069*T;,,          N 01Wat !
$
 PAR  G(NI3V_D022,NI:V),,               +3*GHSERNI+GHSERVV
             -51400+5.62961*T;,,                                      N 19Zou !
 PAR  G(NI3V_D022,V:NI),,               +3*GHSERVV+GHSERNI
             +87763+0.1057*T;,,                                       N 19Zou !
 PAR  G(NI3V_D022,NI,V:NI;0),,          -6520.17;,,                   N 01Wat !
 PAR  G(NI3V_D022,NI,V:V;0),,           -6520.17;,,                   N 01Wat !
 PAR  G(NI3V_D022,NI:NI,V;1),,          +414.67;,,                    N 01Wat !
 PAR  G(NI3V_D022,V:NI,V;1),,           +414.67;,,                    N 01Wat !
$
 PAR  G(NI2V,NI:V),,                    +2*GHSERNI+GHSERVV
             -45474+7.9459*T;,,                                       N 19Zou !
$
 PAR  G(SIGMA_D8B,NI:V),,               +10*GHSERNI+20*GHSERVV
             -480686.4+144.0159*T;,,                                  N 19Zou !
 PAR  G(SIGMA_D8B,V:NI),,               +10*GHSERVV+20*GHSERNI
             +780686.4-144.0159*T;,,                                  N 19Zou !
 PAR  L(SIGMA_D8B,NI:NI,V;0),,          -452096.27+75.5234*T;,,       N 19Zou !
 PAR  L(SIGMA_D8B,NI:NI,V;1),,          -220515.96;,,                 N 19Zou !
 PAR  L(SIGMA_D8B,NI,V:V;0),,           -14025.13-45.3101*T;,,        N 19Zou !
 PAR  L(SIGMA_D8B,NI,V:V;1),,           +99030.28;,,                  N 19Zou !
$
 PAR  G(NIV3_A15,NI:V),,                +GHSERNI+3*GHSERVV
             -50229.68+13.6808*T;,,                                   N 19Zou !
$
$ metastable
$
 PAR  L(HCP_A3,NI,V:VA;0),,             +UN_ASS;,,                    N !
$ ------------------------------------------------------------------------------
$
 ASSESSED_SYSTEM
  NI-V(TDB -* +LIQUID +FCC_A1 +BCC_A2 +NI2V +NIV3_A15 +NI3V_D022 +SIGMA_OLD 
  ;P3 TMM:300/2500 *) !
$
$
 LIST-OF-REFERENCE
 NUMBER  SOURCE
  Null   'Unknown source'
  Same   'Same or similar interaction as in the corresponding stable phase'
  REFLAV 'Laves phase convention: G(LAVES,X:X)=+3*GHSERXX+15000'
  COST   'COST 507 database, 1998'
  91Din  'A.T. Dinsdale, Calphad, 15, 317-425(1991).'
  99Gho  'G. Ghosh, Metall. Mater. Trans. A, 30A, 1481-94(1999),
          SGTE unary database V.5.0, 2009; Ni'
  01Wat  'A. Watson, F.H. Hayes, J. Alloys Compd., 320, 199-206(2001); Ni-V'
  19Zou  'L. Zou, C. Guo, C. Li, Z. Du, Calphad, 64, 97-114(2019); Ni-V'
!
