Repository: orchid-calphad/orchid-project.org

# orchid-project.org

Website and released data of **ORCHID** (Open Repository for CALPHAD Hypotheses, Intelligence, and Discovery),
served by GitHub Pages at https://orchid-project.org. Releases are archived on Zenodo (one DOI per version).

- `index.html`, `catalog/`, `best-practices.html` — static, self-contained pages (generated in the ORCHID tooling).
- `data/` — released data: catalog, redistributable TDB files, convex hulls. Licences: `data/LICENSES.md`, `data/NOTICE.md`.
- `llms.txt`, `data/croissant.json`, `CITATION.cff`, `.zenodo.json` — machine-readable metadata.

Only data with clear redistribution rights are published.

File: data/databases/sgte-binary/NiV-98Kor-LB.tdb
$
$ Database for Ni-V from J. Korb and K. Hack 1998 (included in LB Vol. 4)
$
$ J. Korb, K. Hack, COST 507, Final report round 2, 1998.
$
$ Dataset created 2010.02.16 by Bengt Hallstedt.
$ 2020.12.07: Modified for use with GES6.
$
$ The model change for the sigma phase in LB leads to quite large shifts of
$ the phase boundaries, in particular on the V-rich side.
$ Invariant equilibria listed in COST are reproduced when SIGMA_OLD is used.
$
$ NI3V_D022 is not stable below 386 K.
$
$ ------------------------------------------------------------------------------
 TEMP-LIM 298.15 6000.00 !
$
$ELEMENT NAME  REF. STATE               ATOMIC MASS H298-H0    S298    !
$
 ELEMENT VA   VACUUM                      0.0          0.0      0.0    ! 
 ELEMENT NI   FCC_A1                     58.69      4787.0     29.7955 ! 
 ELEMENT V    BCC_A2                     50.9415    4507.0     30.89   ! 
$ ------------------------------------------------------------------------------
$ Phase definitions
$
 PHASE LIQUID:L % 1 1 !
 CONST LIQUID:L : NI V : !
$
$ Fcc (cF4, Fm-3m) and MeX (cF8, Fm-3m)
$
 PHASE FCC_A1 %A 2 1 1 !
 CONST FCC_A1 : NI% V : VA : !
$
$ Bcc (cI2, Im-3m)
$
 PHASE BCC_A2 %B 2 1 3 !
 CONST BCC_A2 : NI V% : VA : !
$
$ Hcp (hP2, P6_3/mmc) and Me2X (NiAs-type, hP4, P6_3/mmc, B8_1)
$
 PHASE HCP_A3 %A 2 1 0.5 !
 CONST HCP_A3 : NI V : VA : !
$
$ Prototype Al3Ti (tI8, I4/mmm)
$
 PHASE NI3V_D022 % 2 3 1 !
 CONST NI3V_D022 : NI : V : !
$
$ Prototype MoPt2 (oI6, Immm)
$
 PHASE NI2V % 2 2 1 !
 CONST NI2V : NI : V : !
$
$ Prototype Cr3Si (cP8, Pm-3n)
$
 PHASE NI2V7_A15 % 2 2 7 !
 CONST NI2V7_A15 : NI : V : !
$
$ Prototype CrFe (tP30, P4_2/mnm)
$
 PHASE SIGMA_OLD % 3 8 4 18 !
 CONST SIGMA_OLD : NI : V : NI V : !
$
$ Prototype CrFe (tP30, P4_2/mnm)
$
 PHASE SIGMA_D8B % 3 10 4 16 !
 CONST SIGMA_D8B : NI V : V : NI V : !
$ ------------------------------------------------------------------------------
$ Defaults
$
 DEFINE-SYSTEM-DEFAULT ELEMENT 2 !
 DEFAULT-COM DEFINE_SYSTEM_ELEMENT VA !
 DEFAULT-COM REJECT_PHASE SIGMA_OLD !
 TYPE-DEF % SEQ * !
 TYPE-DEF A GES AMEND_PHASE_DESCRIPTION @ MAGNETIC -3 0.28 !
 TYPE-DEF B GES AMEND_PHASE_DESCRIPTION @ MAGNETIC -1 0.4 !
 FUNCTION ZERO      298.15  0;                                         6000 N !
 FUNCTION UN_ASS    298.15  0;                                         6000 N !
 FUNCTION R         298.15  +8.31451;                                  6000 N !
$ ------------------------------------------------------------------------------
$ Element data
$ ------------------------------------------------------------------------------
$ Ni
$
$ FCC_A1 and LIQUID modified in unary 5.0 (slight change in upper T interval)
$ BCT_A5 added in unary 5.0
$
 PAR  G(FCC_A1,NI:VA),,                 +GHSERNI;                3000 N 91Din !
 PAR  TC(FCC_A1,NI:VA),,                  633.00;                3000 N 91Din !
 PAR  BM(FCC_A1,NI:VA),,                    0.52;                3000 N 91Din !
 PAR  G(BCC_A2,NI:VA),,                 +GHSERNI
             +8715.084-3.556*T;                                  3000 N 91Din !
 PAR  TC(BCC_A2,NI:VA),,                  575.00;                3000 N 91Din !
 PAR  BM(BCC_A2,NI:VA),,                    0.85;                3000 N 91Din !
 PAR  G(HCP_A3,NI:VA),,                 +GHSERNI+1046+1.255*T;   3000 N 91Din !
 PAR  TC(HCP_A3,NI:VA),,                  633.00;                3000 N 91Din !
 PAR  BM(HCP_A3,NI:VA),,                    0.52;                3000 N 91Din !
$PAR  G(BCT_A5,NI),,                    +GHSERNI+10023-4.556*T;  3000 N 99Gho !
$PAR  G(CBCC_A12,NI:VA),,               +GHSERNI+3556;           3000 N 91Din !
$PAR  G(CUB_A13,NI:VA),,                +GHSERNI+2092;           3000 N 91Din !
 PAR  G(LIQUID,NI),,                    +GLIQNI;                 3000 N 91Din !
$
 FUNCTION GHSERNI   298.15  -5179.159+117.854*T-22.096*T*LN(T)-0.0048407*T**2;
      1728.00  Y  -27840.62+279.134977*T-43.1*T*LN(T)+1.12754E+31*T**(-9);
      3000.00  N !
 FUNCTION GLIQNI    298.15  +16414.686-9.397*T+GHSERNI-3.82318E-21*T**7;
      1728.00  Y  -9549.817+268.597977*T-43.1*T*LN(T);
      3000.00  N !
 FUNCTION GBCCNI    298.15  +GHSERNI+8715.084-3.556*T;                 3000 N !
$ ------------------------------------------------------------------------------
$ V
$
 PAR  G(BCC_A2,V:VA),,                  +GHSERVV;                4000 N 91Din !
 PAR  G(FCC_A1,V:VA),,                  +GHSERVV+7500+1.7*T;     4000 N 91Din !
 PAR  G(HCP_A3,V:VA),,                  +GHSERVV+4000+2.4*T;     4000 N 91Din !
$PAR  G(CBCC_A12,V:VA),,                +GHSERVV+9000;           4000 N 91Din !
$PAR  G(CUB_A13,V:VA),,                 +GHSERVV+10000;          4000 N 91Din !
 PAR  G(LIQUID,V),,                     +GLIQVV;                 4000 N 91Din !
$
 PAR  G(SIGMA_D8B,V:V:V),,              +30*GHSERVV+100000;,,         N 02Sun !
$
 FUNCTION GHSERVV   298.15  -7930.43+133.346053*T-24.134*T*LN(T)
       -0.003098*T**2+1.2175E-07*T**3+69460*T**(-1);
       790.00  Y  -7967.842+143.291093*T-25.9*T*LN(T)
       +6.25E-05*T**2-6.8E-07*T**3;
      2183.00  Y  -41689.864+321.140783*T-47.43*T*LN(T)+6.44389E+31*T**(-9);
      4000.00  N !
 FUNCTION GLIQVV    298.15  +20764.117-9.455552*T+GHSERVV-5.19136E-22*T**7;
      2183.00  Y  -19617.51+311.055983*T-47.43*T*LN(T);
      4000.00  N !
$ ------------------------------------------------------------------------------
$ Binary system
$
$ From J. Korb and K. Hack 1998 (included in LB Vol. 4)
$
$ J. Korb, K. Hack, COST 507, Final report round 2, 1998.
$
$ Checked against LB and COST. Checked at 6000 K.
$
$ The model change for the sigma phase in LB leads to quite large shifts of
$ the phase boundaries, in particular on the V-rich side.
$ Invariant equilibria listed in COST are reproduced when SIGMA_OLD is used.
$
$ NI3V_D022 is not stable below 386 K.
$
 PAR  L(LIQUID,NI,V;0),,                -51927+14.99*T;,,             N 98Kor !
$
 PAR  L(BCC_A2,NI,V:VA;0),,             -30513.8+12.6138*T;,,         N 98Kor !
$
 PAR  L(FCC_A1,NI,V:VA;0),,             -36365.6+3.75677*T;,,         N 98Kor !
 PAR  L(FCC_A1,NI,V:VA;1),,             +11860.7-9.0302*T;,,          N 98Kor !
 PAR  L(FCC_A1,NI,V:VA;2),,             -10647.5+7.00954*T;,,         N 98Kor !
$
 PAR  G(NI3V_D022,NI:V),,               -45524.96+529.01852*T
             -99.74166*T*LOG(T)-0.00824*T**2-13753.332*T**(-1);,,     N 98Kor !
 PAR  G(NI2V,NI:V),,                    -38032.065+337.2614*T
             -64.6973*T*LOG(T)-0.01512*T**2-13.75326*T**(-1);,,       N 98Kor !
 PAR  G(NI2V7_A15,NI:V),,               -190634.14+1333.90548*T
             -233.55668*T*LOG(T)-0.00482*T**2-5.196308E-06*T**3
             +844557.21*T**(-1);,,                                    N 98Kor !
$
 PAR  G(SIGMA_OLD,NI:V:NI),,             +26*GHSERNI+4*GHSERVV
             +4734.82-64.7436*T;,,                                    N 98Kor !
 PAR  G(SIGMA_OLD,NI:V:V),,              +8*GHSERNI+22*GHSERVV
             -447428+136.3269*T;,,                                    N 98Kor !
$
$PAR  G(SIGMA_OLD,NI:V:NI),,             -161645.05+3532.8443*T
$            -671.032*T*LN(T)-0.1382502*T**2+4.87E-07*T**3
$            +277840*T**(-1); 790.00 Y -161794.7+3572.6245*T
$            -678.096*T*LN(T)-0.1256082*T**2-2.72E-06*T**3;      1728 N 98Kor !
$PAR  G(SIGMA_OLD,NI:V:V),,              -663330.65+4012.7719*T
$            -707.716*T*LN(T)-0.1068816*T**2+2.6785E-06*T**3
$            +1528120*T**(-1); 790.00 Y -664153.72+4231.5628*T
$            -746.568*T*LN(T)-0.0373506*T**2-1.496E-05*T**3;     1728 N 98Kor !
$
 PAR  G(SIGMA_D8B,NI:V:NI),,            +26*GHSERNI+4*GHSERVV
             +79717-127.17*T;,,                                       N 02Sun !
 PAR  G(SIGMA_D8B,NI:V:V),,             +10*GHSERNI+20*GHSERVV
             -450217+137.12*T;,,                                      N 02Sun !
 PAR  G(SIGMA_D8B,V:V:NI),,             +16*GHSERNI+14*GHSERVV
             +100000;,,                                               N 02Sun !
$
$ metastable
$
 PAR  L(HCP_A3,NI,V:VA;0),,             -36365.6+3.75677*T;,,         N Same !
 PAR  L(HCP_A3,NI,V:VA;1),,             +11860.7-9.0302*T;,,          N Same !
 PAR  L(HCP_A3,NI,V:VA;2),,             -10647.5+7.00954*T;,,         N Same !
$ ------------------------------------------------------------------------------
$
 ASSESSED_SYSTEM
  NI-V(TDB -* +LIQUID +FCC_A1 +BCC_A2 +NI2V +NI2V7_A15 +NI3V_D022 +SIGMA_D8B 
  ;P3 TMM:300/2500 *) !
$
$
 LIST-OF-REFERENCE
 NUMBER  SOURCE
  Null   'Unknown source'
  Same   'Same or similar interaction as in the corresponding stable phase'
  REFLAV 'Laves phase convention: G(LAVES,X:X)=+3*GHSERXX+15000'
  COST   'COST 507 database, 1998'
  91Din  'A.T. Dinsdale, Calphad, 15, 317-425(1991).'
  98Kor  'J. Korb, K. Hack, COST 507, Final report round 2, 1998; Ni-V'
  99Dup  'N. Dupin, I. Ansara, Z. Metallkd., 90, 76-85(1999); Al-Ni'
  99Gho  'G. Ghosh, Metall. Mater. Trans. A, 30A, 1481-94(1999),
          SGTE unary database V.5.0, 2009; Ni'
  02Sun  'B. Sundman, modified sigma parameters, 2002'
!

File: data/databases/sgte-binary/NiW-08Pop.tdb
$
$ Database for Ni-W from J. Popovic et al. 2008.
$
$ J. Popovic, P. Broz, J. Bursik, Intermetallics, 16, 884-88(2008).
$
$ Dataset created 2019.12.08 by Bengt Hallstedt.
$
$ Intermetallic compounds modified from 86Fer.
$
$ NI4X_D1A is not stable below 322 K.
$
$ ------------------------------------------------------------------------------
 TEMP-LIM 298.15 6000.00 !
$
$ELEMENT NAME  REF. STATE               ATOMIC MASS H298-H0    S298    !
$
 ELEMENT VA   VACUUM                      0.0          0.0      0.0    ! 
 ELEMENT NI   FCC_A1                     58.69      4787.0     29.7955 ! 
 ELEMENT W    BCC_A2                    183.85      4970.0     32.6176 ! 
$ ------------------------------------------------------------------------------
$ Phase definitions
$
 PHASE LIQUID:L % 1 1 !
 CONST LIQUID:L : NI W : !
$
$ Fcc (cF4, Fm-3m) and MeX (cF8, Fm-3m)
$
 PHASE FCC_A1 %A 2 1 1 !
 CONST FCC_A1 : NI% W : VA : !
$
$ Bcc (cI2, Im-3m)
$
 PHASE BCC_A2 %B 2 1 3 !
 CONST BCC_A2 : NI W% : VA : !
$
$ Hcp (hP2, P6_3/mmc) and Me2X (NiAs-type, hP4, P6_3/mmc, B8_1)
$
 PHASE HCP_A3 %A 2 1 0.5 !
 CONST HCP_A3 : NI W : VA : !
$
$ Prototype MoNi4 (tI10, I4/m)
$
 PHASE NI4X_D1A % 2 4 1 !
 CONST NI4X_D1A : NI : W : !
$
$ Prototype MoNi (oP56, P2_12_12_1)
$
 PHASE NIW % 2 1 1 !
 CONST NIW : NI : W : !
$
$ Pearson tI96
$
 PHASE NIW2 % 2 1 2 !
 CONST NIW2 : NI : W : !
$ ------------------------------------------------------------------------------
$ Defaults
$
 DEFINE-SYSTEM-DEFAULT ELEMENT 2 !
 DEFAULT-COM DEFINE_SYSTEM_ELEMENT VA !
 TYPE-DEF % SEQ * !
 TYPE-DEF A GES AMEND_PHASE_DESCRIPTION @ MAGNETIC -3 0.28 !
 TYPE-DEF B GES AMEND_PHASE_DESCRIPTION @ MAGNETIC -1 0.4 !
 FUNCTION ZERO      298.15  0;                                         6000 N !
 FUNCTION UN_ASS    298.15  0;                                         6000 N !
 FUNCTION R         298.15  +8.31451;                                  6000 N !
$ ------------------------------------------------------------------------------
$ Element data
$ ------------------------------------------------------------------------------
$ Ni
$
$ FCC_A1 and LIQUID modified in unary 5.0 (slight change in upper T interval)
$ BCT_A5 added in unary 5.0
$
 PAR  G(FCC_A1,NI:VA),,                 +GHSERNI;                3000 N 91Din !
 PAR  TC(FCC_A1,NI:VA),,                  633.00;                3000 N 91Din !
 PAR  BM(FCC_A1,NI:VA),,                    0.52;                3000 N 91Din !
 PAR  G(BCC_A2,NI:VA),,                 +GHSERNI
             +8715.084-3.556*T;                                  3000 N 91Din !
 PAR  TC(BCC_A2,NI:VA),,                  575.00;                3000 N 91Din !
 PAR  BM(BCC_A2,NI:VA),,                    0.85;                3000 N 91Din !
 PAR  G(HCP_A3,NI:VA),,                 +GHSERNI+1046+1.255*T;   3000 N 91Din !
 PAR  TC(HCP_A3,NI:VA),,                  633.00;                3000 N 91Din !
 PAR  BM(HCP_A3,NI:VA),,                    0.52;                3000 N 91Din !
$PAR  G(BCT_A5,NI),,                    +GHSERNI+10023-4.556*T;  3000 N 99Gho !
$PAR  G(CBCC_A12,NI:VA),,               +GHSERNI+3556;           3000 N 91Din !
$PAR  G(CUB_A13,NI:VA),,                +GHSERNI+2092;           3000 N 91Din !
 PAR  G(LIQUID,NI),,                    +GLIQNI;                 3000 N 91Din !
$
 FUNCTION GHSERNI   298.15  -5179.159+117.854*T-22.096*T*LN(T)-0.0048407*T**2;
      1728.00  Y  -27840.62+279.134977*T-43.1*T*LN(T)+1.12754E+31*T**(-9);
      3000.00  N !
 FUNCTION GLIQNI    298.15  +16414.686-9.397*T+GHSERNI-3.82318E-21*T**7;
      1728.00  Y  -9549.817+268.597977*T-43.1*T*LN(T);
      3000.00  N !
 FUNCTION GBCCNI    298.15  +GHSERNI+8715.084-3.556*T;                 6000 N !
$ ------------------------------------------------------------------------------
$ W
$
 PAR  G(BCC_A2,W:VA),,                  +GHSERWW;,,                   N 91Din !
 PAR  G(FCC_A1,W:VA),,                  +GHSERWW+19300+0.63*T;,,      N 91Din !
 PAR  G(HCP_A3,W:VA),,                  +GHSERWW+14750;,,             N 91Din !
 PAR  G(LIQUID,W),,                     +GLIQWW;,,                    N 91Din !
$
 FUNCTION GHSERWW   298.15  -7646.311+130.4*T-24.1*T*LN(T)
       -0.001936*T**2+2.07E-07*T**3+44500*T**(-1)-5.33E-11*T**4;
      3695.00  Y  -82868.801+389.362335*T-54*T*LN(T)+1.528621E+33*T**(-9);
      6000.00  N !
 FUNCTION GLIQWW    298.15  +52160.584-14.10999*T+GHSERWW-2.713468E-24*T**7;
      3695.00  Y  -30436.051+375.175*T-54*T*LN(T);
      6000.00  N !
 FUNCTION GFCCWW    298.15  +GHSERWW+19300+0.63*T;                     6000 N !
$ ------------------------------------------------------------------------------
$ Binary system
$
$ J. Popovic, P. Broz, J. Bursik, Intermetallics, 16, 884-88(2008).
$
$ Checked against paper. Checked at 6000 K.
$
$ Intermetallic compounds modified from 86Fer.
$
$ NI4X_D1A is not stable below 322 K.
$
 PAR  L(LIQUID,NI,W;0),,                +16290-10.25*T;,,             N 87Gus3 !
 PAR  L(LIQUID,NI,W;1),,                -22450;,,                     N 87Gus3 !
$
 PAR  L(FCC_A1,NI,W:VA;0),,             +2556+11.6*T;,,               N 87Gus3 !
 PAR  L(FCC_A1,NI,W:VA;1),,             -52900;,,                     N 87Gus3 !
$
 PAR  L(BCC_A2,NI,W:VA;0),,             +82000;,,                     N 87Gus3 !
$
 PAR  G(NI4X_D1A,NI:W),,                +4*GHSERNI+GHSERWW
             -11328.6-5.9*T;,,                                        N 08Pop !
 PAR  G(NIW,NI:W),,                     +GHSERNI+GHSERWW
             -4403.6-0.343*T;,,                                       N 08Pop !
 PAR  G(NIW2,NI:W),,                    +GHSERNI+2*GHSERWW
             -4698.1-0.125*T;,,                                       N 08Pop !
$
$ Metastable
$
 PAR  L(HCP_A3,NI,W:VA;0),,             +2556+11.6*T;,,               N 88Fer3 !
 PAR  L(HCP_A3,NI,W:VA;1),,             -52900;,,                     N 88Fer3 !
$ ------------------------------------------------------------------------------
$
 ASSESSED_SYSTEM
  NI-W(TDB -* +LIQUID +FCC_A1 +BCC_A2 +NI4X_D1A +NIW +NIW2 ;G5 MAJ:FCC/NI:VA
  ;P3 TMM:300/4000 STP:0.4/2000 ) !
$
$
 LIST-OF-REFERENCE
 NUMBER  SOURCE
  Null   'Unknown source'
  NIST   'NIST-Ni0209 Database, Ursula Kattner, 2002'
  86Fer  'A. Fernandez Guillermet, L. Ostlund,
          Metall. Trans. A, 17A, 1809-23(1986); Ni-W, Fe-Ni-W'
  87Gus3 'P. Gustafson, A. Gabriel, I. Ansara,
          Z. Metallkd., 78, 151-156(1987); Ni-W'
  88Fer3 'A. Fernandez Guillermet, TRITA-MAC 373 (1988); Co-Ni-W'
  91Din  'A.T. Dinsdale, Calphad, 15, 317-425(1991).'
  99Gho  'G. Ghosh, Metall. Mater. Trans. A, 30A, 1481-94(1999),
          SGTE unary database V.5.0, 2009; Ni'
  08Pop  'J. Popovic, P. Broz, J. Bursik,
          Intermetallics, 16, 884-88(2008); Ni-W'
!

File: data/databases/sgte-binary/NiW-17Iso.tdb
$
$ Database for Ni-W from I. Isomaki et al. 2017.
$
$ I. Isomaki, M. Hamalainien, M.H. Braga, M. Gasik,
$ Int. J. Mater. Res., 108, 1025-35(2017).
$
$ Dataset created 2023.12.01 by Bengt Hallstedt.
$
$ NiW and NiW2 are not included. They have been shown to be M12C and M6C
$ carbides.
$
$ Ni8W and Ni3W are included. The stability of these phases is uncertain.
$
$ The G(NI8W,NI:W:W) parameter is incorrect. Setting it "correctly" produces
$ a huge Ni8W phase field. Even with the value from the paper there is a second
$ large high-temperature phase field. To fix this the third sublattice was
$ removed and the Gibbs energy adjusted to reproduce the max T of about 800 K.
$
$ ------------------------------------------------------------------------------
 TEMP-LIM 298.15 6000.00 !
$
$ELEMENT NAME  REF. STATE               ATOMIC MASS H298-H0    S298    !
$
 ELEMENT VA   VACUUM                      0.0          0.0      0.0    ! 
 ELEMENT NI   FCC_A1                     58.69      4787.0     29.7955 ! 
 ELEMENT W    BCC_A2                    183.85      4970.0     32.6176 ! 
$ ------------------------------------------------------------------------------
$ Phase definitions
$
 PHASE LIQUID:L % 1 1 !
 CONST LIQUID:L : NI W : !
$
$ Fcc (cF4, Fm-3m) and MeX (cF8, Fm-3m)
$
 PHASE FCC_A1 %A 2 1 1 !
 CONST FCC_A1 : NI% W : VA : !
$
$ Bcc (cI2, Im-3m)
$
 PHASE BCC_A2 %B 2 1 3 !
 CONST BCC_A2 : NI W% : VA : !
$
$ Hcp (hP2, P6_3/mmc) and Me2X (NiAs-type, hP4, P6_3/mmc, B8_1)
$
 PHASE HCP_A3 %A 2 1 0.5 !
 CONST HCP_A3 : NI W : VA : !
$
$ Prototype Pt8Ti (tI18, I4/mmm)
$
$PHASE NI8W %A 3 1 0.125 2.875 !
$CONST NI8W : NI : VA W% : VA% W : !
$
 PHASE NI8W %A 2 1 0.125 !
 CONST NI8W : NI : VA W% : !
$
$ Prototype MoNi4 (tI10, I4/m)
$
 PHASE NI4X_D1A % 2 4 1 !
 CONST NI4X_D1A : NI : W : !
$
$ Prototype Cu3Ti (oP8, Pmmn)
$
 PHASE NI3W_D0A % 2 3 1 !
 CONST NI3W_D0A : NI : W : !
$ ------------------------------------------------------------------------------
$ Defaults
$
 DEFINE-SYSTEM-DEFAULT ELEMENT 2 !
 DEFAULT-COM DEFINE_SYSTEM_ELEMENT VA !
 TYPE-DEF % SEQ * !
 TYPE-DEF A GES AMEND_PHASE_DESCRIPTION @ MAGNETIC -3 0.28 !
 TYPE-DEF B GES AMEND_PHASE_DESCRIPTION @ MAGNETIC -1 0.4 !
 FUNCTION ZERO      298.15  0;                                         6000 N !
 FUNCTION UN_ASS    298.15  0;                                         6000 N !
 FUNCTION R         298.15  +8.31451;                                  6000 N !
$ ------------------------------------------------------------------------------
$ Element data
$ ------------------------------------------------------------------------------
$ Ni
$
$ FCC_A1 and LIQUID modified in unary 5.0 (slight change in upper T interval)
$ BCT_A5 added in unary 5.0
$
 PAR  G(FCC_A1,NI:VA),,                 +GHSERNI;                3000 N 91Din !
 PAR  TC(FCC_A1,NI:VA),,                  633.00;                3000 N 91Din !
 PAR  BMAG(FCC_A1,NI:VA),,                  0.52;                3000 N 91Din !
 PAR  G(BCC_A2,NI:VA),,                 +GHSERNI
             +8715.084-3.556*T;                                  3000 N 91Din !
 PAR  TC(BCC_A2,NI:VA),,                  575.00;                3000 N 91Din !
 PAR  BMAG(BCC_A2,NI:VA),,                  0.85;                3000 N 91Din !
 PAR  G(HCP_A3,NI:VA),,                 +GHSERNI+1046+1.255*T;   3000 N 91Din !
 PAR  TC(HCP_A3,NI:VA),,                  633.00;                3000 N 91Din !
 PAR  BMAG(HCP_A3,NI:VA),,                  0.52;                3000 N 91Din !
$PAR  G(BCT_A5,NI),,                    +GHSERNI+10023-4.556*T;  3000 N 99Gho !
$PAR  G(CBCC_A12,NI:VA),,               +GHSERNI+3556;           3000 N 91Din !
$PAR  G(CUB_A13,NI:VA),,                +GHSERNI+2092;           3000 N 91Din !
 PAR  G(LIQUID,NI),,                    +GLIQNI;                 3000 N 91Din !
$
 PAR  G(NI8W,NI:VA),,                   +GBCCNI;,,                    N 17Iso !
 PAR  TC(NI8W,NI:VA),,                   633.00;,,                    N 17Iso !
 PAR  BMAG(NI8W,NI:VA),,                   0.52;,,                    N 17Iso !
$
 FUNCTION GHSERNI   298.15  -5179.159+117.854*T-22.096*T*LN(T)-0.0048407*T**2;
      1728.00  Y  -27840.62+279.134977*T-43.1*T*LN(T)+1.12754E+31*T**(-9);
      3000.00  N !
 FUNCTION GLIQNI    298.15  +16414.686-9.397*T+GHSERNI-3.82318E-21*T**7;
      1728.00  Y  -9549.817+268.597977*T-43.1*T*LN(T);
      3000.00  N !
 FUNCTION GBCCNI    298.15  +GHSERNI+8715.084-3.556*T;                 6000 N !
$ ------------------------------------------------------------------------------
$ W
$
 PAR  G(BCC_A2,W:VA),,                  +GHSERWW;,,                   N 91Din !
 PAR  G(FCC_A1,W:VA),,                  +GHSERWW+19300+0.63*T;,,      N 91Din !
 PAR  G(HCP_A3,W:VA),,                  +GHSERWW+14750;,,             N 91Din !
 PAR  G(LIQUID,W),,                     +GLIQWW;,,                    N 91Din !
$
 FUNCTION GHSERWW   298.15  -7646.311+130.4*T-24.1*T*LN(T)
       -0.001936*T**2+2.07E-07*T**3+44500*T**(-1)-5.33E-11*T**4;
      3695.00  Y  -82868.801+389.362335*T-54*T*LN(T)+1.528621E+33*T**(-9);
      6000.00  N !
 FUNCTION GLIQWW    298.15  +52160.584-14.10999*T+GHSERWW-2.713468E-24*T**7;
      3695.00  Y  -30436.051+375.175*T-54*T*LN(T);
      6000.00  N !
 FUNCTION GFCCWW    298.15  +GHSERWW+19300+0.63*T;                     6000 N !
$ ------------------------------------------------------------------------------
$ Binary system
$
$ I. Isomaki, M. Hamalainien, M.H. Braga, M. Gasik,
$ Int. J. Mater. Res., 108, 1025-35(2017).
$
$ Checked against paper. Checked at 6000 K.
$
$ NiW and NiW2 are not included. They have been shown to be M12C and M6C
$ carbides.
$
$ Ni8W and Ni3W are included. The stability of these phases is uncertain.
$
$ The G(NI8W,NI:W:W) parameter is incorrect. Setting it "correctly" produces
$ a huge Ni8W phase field. Even with the value from the paper there is a second
$ large high-temperature phase field. To fix this the third sublattice was
$ removed and the Gibbs energy adjusted to reproduce the max T of about 800 K.
$
 PAR  L(LIQUID,NI,W;0),,                -20470+7.55*T;,,              N 13Dup !
 PAR  L(LIQUID,NI,W;1),,                -33545+15.2*T;,,              N 13Dup !
 PAR  L(LIQUID,NI,W;2),,                -12400;,,                     N 13Dup !
$
 PAR  L(FCC_A1,NI,W:VA;0),,             +2556+11.6*T;,,               N 87Gus3 !
 PAR  L(FCC_A1,NI,W:VA;1),,             -52900;,,                     N 87Gus3 !
$
 PAR  L(BCC_A2,NI,W:VA;0),,             +82000;,,                     N 87Gus3 !
$
$ Original Ni8W from paper below
$PAR  G(NI8W,NI:VA:VA),,                +GBCCNI;,,                    N 17Iso !
$PAR  TC(NI8W,NI:VA:VA),,                633.00;,,                    N 17Iso !
$PAR  BMAG(NI8W,NI:VA:VA),,                0.52;,,                    N 17Iso !
$PAR  G(NI8W,NI:W:VA),,                 +GHSERNI+0.125*GHSERWW
$            -2100-1.56*T;,,                                          N 17Iso !
$PAR  TC(NI8W,NI:W:VA),,                 633.00;,,                    N 17Iso !
$PAR  BMAG(NI8W,NI:W:VA),,                 0.52;,,                    N 17Iso !
$PAR  G(NI8W,NI:VA:W),,                 +GHSERNI+2.875*GHSERWW
$            -2100;,,                                                 N 17Iso !
$PAR  TC(NI8W,NI:VA:W),,                 633.00;,,                    N 17Iso !
$PAR  BMAG(NI8W,NI:VA:W),,                 0.52;,,                    N 17Iso !
$PAR  G(NI8W,NI:W:W),,                  +GHSERNI+GHSERWW;,,           N 17Iso !
$PAR  TC(NI8W,NI:W:W),,                  633.00;,,                    N 17Iso !
$PAR  BMAG(NI8W,NI:W:W),,                  0.52;,,                    N 17Iso !
$PAR  L(NI8W,NI:VA,W:*;0),,             +19000+14*T;,,                N 17Iso !
$PAR  L(NI8W,NI:*:VA,W;0),,             +19000+14*T;,,                N 17Iso !
$
$ Sanitized Ni8W below
 PAR  G(NI8W,NI:W),,                    +GHSERNI+0.125*GHSERWW
             -2129-1.56*T;,,                                          N 17Iso !
 PAR  TC(NI8W,NI:W),,                    633.00;,,                    N 17Iso !
 PAR  BMAG(NI8W,NI:W),,                    0.52;,,                    N 17Iso !
 PAR  L(NI8W,NI:VA,W;0),,               +19000+14*T;,,                N 17Iso !
$
 PAR  G(NI4X_D1A,NI:W),,                +4*GHSERNI+GHSERWW
             -13600-4.15*T;,,                                         N 17Iso !
 PAR  G(NI3W_D0A,NI:W),,                +3*GHSERNI+GHSERWW
             -11000-2.17*T;,,                                         N 17Iso !
$
$ Metastable
$
 PAR  L(HCP_A3,NI,W:VA;0),,             +2556+11.6*T;,,               N 88Fer3 !
 PAR  L(HCP_A3,NI,W:VA;1),,             -52900;,,                     N 88Fer3 !
$ ------------------------------------------------------------------------------
$
 ASSESSED_SYSTEM
  NI-W(TDB -* +LIQUID +FCC_A1 +BCC_A2 +NI4X_D1A +NI8W +NI3W_D0A
  ;G5 MAJ:FCC/NI:VA ;P3 TMM:300/4000 STP:0.4/2000 ) !
$
$
 LIST-OF-REFERENCE
 NUMBER  SOURCE
  Null   'Unknown source'
  NIST   'NIST-Ni0209 Database, Ursula Kattner, 2002'
  87Gus3 'P. Gustafson, A. Gabriel, I. Ansara,
          Z. Metallkd., 78, 151-156(1987); Ni-W'
  88Fer3 'A. Fernandez Guillermet, TRITA-MAC 373 (1988); Co-Ni-W'
  91Din  'A.T. Dinsdale, Calphad, 15, 317-425(1991).'
  99Gho  'G. Ghosh, Metall. Mater. Trans. A, 30A, 1481-94(1999),
          SGTE unary database V.5.0, 2009; Ni'
  13Dup  'N. Dupin, unpublished, 2013; Ni-W'
  17Iso  'I. Isomaki, M. Hamalainien, M.H. Braga, M. Gasik,
          Int. J. Mater. Res., 108, 1025-35(2017); Ni-W'
!

File: data/databases/sgte-binary/NiW-86Fer-LB.tdb
$
$ Database for Ni-W from A. Fernandez Guillermet and L. Ostlund 1986
$ (included in LB Vol. 4)
$
$ A. Fernandez Guillermet, L. Ostlund, Metall. Trans. A, 17A, 1809-23(1986).
$
$ Dataset created 2010.02.19 by Bengt Hallstedt.
$ 2019.12.08: Modified for use with GES6.
$
$ Liquid, fcc and bcc parameters are from P. Gustafson et al. 1987.
$
$ There is a misprint in the NiW2 parameter in the original paper (86Fer).
$ This was corrected in 88Fer3, but the incorrect parameter is included
$ in LB and TCFE99. In LB NiW2 is stable up to 1337 K instead of 1300 K in
$ the paper(s).
$
$ NI4X_D1A is not stable below 401 K.
$
$ ------------------------------------------------------------------------------
 TEMP-LIM 298.15 6000.00 !
$
$ELEMENT NAME  REF. STATE               ATOMIC MASS H298-H0    S298    !
$
 ELEMENT VA   VACUUM                      0.0          0.0      0.0    ! 
 ELEMENT NI   FCC_A1                     58.69      4787.0     29.7955 ! 
 ELEMENT W    BCC_A2                    183.85      4970.0     32.6176 ! 
$ ------------------------------------------------------------------------------
$ Phase definitions
$
 PHASE LIQUID:L % 1 1 !
 CONST LIQUID:L : NI W : !
$
$ Fcc (cF4, Fm-3m) and MeX (cF8, Fm-3m)
$
 PHASE FCC_A1 %A 2 1 1 !
 CONST FCC_A1 : NI% W : VA : !
$
$ Bcc (cI2, Im-3m)
$
 PHASE BCC_A2 %B 2 1 3 !
 CONST BCC_A2 : NI W% : VA : !
$
$ Hcp (hP2, P6_3/mmc) and Me2X (NiAs-type, hP4, P6_3/mmc, B8_1)
$
 PHASE HCP_A3 %A 2 1 0.5 !
 CONST HCP_A3 : NI W : VA : !
$
$ Prototype MoNi4 (tI10, I4/m)
$
 PHASE NI4X_D1A % 2 4 1 !
 CONST NI4X_D1A : NI : W : !
$
$ Prototype MoNi (oP56, P2_12_12_1)
$
 PHASE NIW % 2 1 1 !
 CONST NIW : NI : W : !
$
$ Pearson tI96
$
 PHASE NIW2 % 2 1 2 !
 CONST NIW2 : NI : W : !
$ ------------------------------------------------------------------------------
$ Defaults
$
 DEFINE-SYSTEM-DEFAULT ELEMENT 2 !
 DEFAULT-COM DEFINE_SYSTEM_ELEMENT VA !
 TYPE-DEF % SEQ * !
 TYPE-DEF A GES AMEND_PHASE_DESCRIPTION @ MAGNETIC -3 0.28 !
 TYPE-DEF B GES AMEND_PHASE_DESCRIPTION @ MAGNETIC -1 0.4 !
 FUNCTION ZERO      298.15  0;                                         6000 N !
 FUNCTION UN_ASS    298.15  0;                                         6000 N !
 FUNCTION R         298.15  +8.31451;                                  6000 N !
$ ------------------------------------------------------------------------------
$ Element data
$ ------------------------------------------------------------------------------
$ Ni
$
$ FCC_A1 and LIQUID modified in unary 5.0 (slight change in upper T interval)
$ BCT_A5 added in unary 5.0
$
 PAR  G(FCC_A1,NI:VA),,                 +GHSERNI;                3000 N 91Din !
 PAR  TC(FCC_A1,NI:VA),,                  633.00;                3000 N 91Din !
 PAR  BM(FCC_A1,NI:VA),,                    0.52;                3000 N 91Din !
 PAR  G(BCC_A2,NI:VA),,                 +GHSERNI
             +8715.084-3.556*T;                                  3000 N 91Din !
 PAR  TC(BCC_A2,NI:VA),,                  575.00;                3000 N 91Din !
 PAR  BM(BCC_A2,NI:VA),,                    0.85;                3000 N 91Din !
 PAR  G(HCP_A3,NI:VA),,                 +GHSERNI+1046+1.255*T;   3000 N 91Din !
 PAR  TC(HCP_A3,NI:VA),,                  633.00;                3000 N 91Din !
 PAR  BM(HCP_A3,NI:VA),,                    0.52;                3000 N 91Din !
$PAR  G(BCT_A5,NI),,                    +GHSERNI+10023-4.556*T;  3000 N 99Gho !
$PAR  G(CBCC_A12,NI:VA),,               +GHSERNI+3556;           3000 N 91Din !
$PAR  G(CUB_A13,NI:VA),,                +GHSERNI+2092;           3000 N 91Din !
 PAR  G(LIQUID,NI),,                    +GLIQNI;                 3000 N 91Din !
$
 FUNCTION GHSERNI   298.15  -5179.159+117.854*T-22.096*T*LN(T)-0.0048407*T**2;
      1728.00  Y  -27840.62+279.134977*T-43.1*T*LN(T)+1.12754E+31*T**(-9);
      3000.00  N !
 FUNCTION GLIQNI    298.15  +16414.686-9.397*T+GHSERNI-3.82318E-21*T**7;
      1728.00  Y  -9549.817+268.597977*T-43.1*T*LN(T);
      3000.00  N !
 FUNCTION GBCCNI    298.15  +GHSERNI+8715.084-3.556*T;                 6000 N !
$ ------------------------------------------------------------------------------
$ W
$
 PAR  G(BCC_A2,W:VA),,                  +GHSERWW;,,                   N 91Din !
 PAR  G(FCC_A1,W:VA),,                  +GHSERWW+19300+0.63*T;,,      N 91Din !
 PAR  G(HCP_A3,W:VA),,                  +GHSERWW+14750;,,             N 91Din !
 PAR  G(LIQUID,W),,                     +GLIQWW;,,                    N 91Din !
$
 FUNCTION GHSERWW   298.15  -7646.311+130.4*T-24.1*T*LN(T)
       -0.001936*T**2+2.07E-07*T**3+44500*T**(-1)-5.33E-11*T**4;
      3695.00  Y  -82868.801+389.362335*T-54*T*LN(T)+1.528621E+33*T**(-9);
      6000.00  N !
 FUNCTION GLIQWW    298.15  +52160.584-14.10999*T+GHSERWW-2.713468E-24*T**7;
      3695.00  Y  -30436.051+375.175*T-54*T*LN(T);
      6000.00  N !
 FUNCTION GFCCWW    298.15  +GHSERWW+19300+0.63*T;                     6000 N !
$ ------------------------------------------------------------------------------
$ Binary system
$
$ From A. Fernandez Guillermet and L. Ostlund 1986 (included in LB Vol. 4)
$
$ A. Fernandez Guillermet, L. Ostlund, Metall. Trans. A, 17A, 1809-23(1986).
$
$ Liquid, fcc and bcc parameters are from P. Gustafson et al. 1987.
$
$ Checked against 86Fer, 88Fer3 and LB. Checked at 6000 K.
$
$ There is a misprint in the NiW2 parameter in the original paper (86Fer).
$ This was corrected in 88Fer3, but the incorrect parameter is included
$ in LB and TCFE99. In LB NiW2 is stable up to 1337 K instead of 1300 K in
$ the paper(s).
$
$ NI4X_D1A is not stable below 401 K.
$
 PAR  L(LIQUID,NI,W;0),,                +16290-10.25*T;,,             N 87Gus3 !
 PAR  L(LIQUID,NI,W;1),,                -22450;,,                     N 87Gus3 !
$
 PAR  L(FCC_A1,NI,W:VA;0),,             +2556+11.6*T;,,               N 87Gus3 !
 PAR  L(FCC_A1,NI,W:VA;1),,             -52900;,,                     N 87Gus3 !
$
 PAR  L(BCC_A2,NI,W:VA;0),,             +82000;,,                     N 87Gus3 !
$
 PAR  G(NI4X_D1A,NI:W),,                +4*GHSERNI+GHSERWW
             -12862-4.747*T;,,                                        N 86Fer !
$
 PAR  G(NIW,NI:W),,                     +GHSERNI+GHSERWW
             -8885.91+3*T;,,                                          N 86Fer !
$
 PAR  G(NIW2,NI:W),,                    +GHSERNI+2*GHSERWW
             -8888.28+3*T;,,                                          N 86Fer !
$ Original parameter from 86Fer below, also in LBall-v7+fun.tdb
$PAR  G(NIW2,NI:W),,                    +GHSERNI+2*GHSERWW
$            -8889.05+3*T;,,                                          N 86Fer !
$
$ Metastable
$
 PAR  L(HCP_A3,NI,W:VA;0),,             +2556+11.6*T;,,               N 88Fer3 !
 PAR  L(HCP_A3,NI,W:VA;1),,             -52900;,,                     N 88Fer3 !
$ ------------------------------------------------------------------------------
$
 ASSESSED_SYSTEM
  NI-W(TDB -* +LIQUID +FCC_A1 +BCC_A2 +NI4X_D1A +NIW +NIW2 ;G5 MAJ:FCC/NI:VA
  ;P3 TMM:300/4000 STP:0.4/2000 ) !
$
$
 LIST-OF-REFERENCE
 NUMBER  SOURCE
  Null   'Unknown source'
  NIST   'NIST-Ni0209 Database, Ursula Kattner, 2002'
  86Fer  'A. Fernandez Guillermet, L. Ostlund,
          Metall. Trans. A, 17A, 1809-23(1986); Ni-W, Fe-Ni-W'
  87Gus3 'P. Gustafson, A. Gabriel, I. Ansara,
          Z. Metallkd., 78, 151-156(1987); Ni-W'
  88Fer3 'A. Fernandez Guillermet, TRITA-MAC 373 (1988); Co-Ni-W'
  91Din  'A.T. Dinsdale, Calphad, 15, 317-425(1991).'
  99Gho  'G. Ghosh, Metall. Mater. Trans. A, 30A, 1481-94(1999),
          SGTE unary database V.5.0, 2009; Ni'
!

File: data/databases/sgte-binary/NiY-05Du.tdb
$
$ Database for Ni-Y from Z. Du and D. Lu 2005.
$
$ Z. Du, D. Lu, Intermetallics, 13, 586-95(2005).
$
$ Dataset created 2023.12.01 by Bengt Hallstedt.
$ 2024.03.12: Changed prototype for Ni17Y2 from Fe17Lu2 to Ni17Th2.
$
$ Modified from 96Du.
$
$ A common model for Ni17Y2 and Ni5Y is used.
$
$ ------------------------------------------------------------------------------
 TEMP-LIM 298.15 6000.00 !
$
$ELEMENT NAME  REF. STATE               ATOMIC MASS H298-H0    S298    !
$
 ELEMENT VA   VACUUM                      0.0          0.0      0.0    ! 
 ELEMENT NI   FCC_A1                     58.69      4787.0     29.7955 ! 
 ELEMENT Y    HCP_A3                     88.9059    5983.457   44.7875 ! 
$ ------------------------------------------------------------------------------
$ Species
$
 SPECIE  NI2                                NI2 !
$ ------------------------------------------------------------------------------
$ Phase definitions
$
 PHASE LIQUID:L % 1 1 !
 CONST LIQUID:L : NI Y : !
$
$ Fcc (cF4, Fm-3m) and MeX (cF8, Fm-3m)
$
 PHASE FCC_A1 %A 2 1 1 !
 CONST FCC_A1 : NI% Y : VA : !
$
$ Bcc (cI2, Im-3m)
$
 PHASE BCC_A2 %B 2 1 3 !
 CONST BCC_A2 : NI Y% : VA : !
$
$ Hcp (hP2, P6_3/mmc) and Me2X (NiAs-type, hP4, P6_3/mmc, B8_1)
$
 PHASE HCP_A3 %A 2 1 0.5 !
 CONST HCP_A3 : NI Y% : VA : !
$
$ Prototype Ni17Th2 (hP38, P6_3/mmc), Ni17Y2
$ Prototype CaCu5 (hP6, P6/mmm, D2_d), Ni5Y
$
 PHASE NI17Y2 %A 3 1 2 15 !
 CONST NI17Y2 : NI2 Y : Y : NI : !
$
$ unknown structure
$
 PHASE NI4Y % 2 4 1 !
 CONST NI4Y : NI : Y : !
$
$ Prototype Ce2Ni7 (hP36, P6_3/mmc)
$
 PHASE NI7Y2 %A 2 7 2 !
 CONST NI7Y2 : NI : Y : !
$
$ Prototype Ni3Pu (hR12, R-3m)
$
 PHASE NI3Y %A 2 3 1 !
 CONST NI3Y : NI : Y : !
$
$ Prototype Ni2Tm (cF192, F-43m)
$
 PHASE NI2Y % 2 2 1 !
 CONST NI2Y : NI : Y : !
$
$ Prototype FeB (oP8, Pnma)
$
 PHASE NIY_B27 % 2 1 1 !
 CONST NIY_B27 : NI : Y : !
$
$ Prototype Ni2Y3 (tP80, P4_12_12)
$
 PHASE NI2Y3 % 2 2 3 !
 CONST NI2Y3 : NI : Y : !
$
$ Prototype Fe3C (oP16, Pnma)
$
 PHASE NIY3_D011 % 2 1 3 !
 CONST NIY3_D011 : NI : Y : !
$ ------------------------------------------------------------------------------
$ Defaults
$
 DEFINE-SYSTEM-DEFAULT ELEMENT 2 !
 DEFAULT-COM DEFINE_SYSTEM_ELEMENT VA !
 TYPE-DEF % SEQ * !
 TYPE-DEF A GES AMEND_PHASE_DESCRIPTION @ MAGNETIC -3 0.28 !
 TYPE-DEF B GES AMEND_PHASE_DESCRIPTION @ MAGNETIC -1 0.4 !
 FUNCTION ZERO      298.15  0;                                         6000 N !
 FUNCTION UN_ASS    298.15  0;                                         6000 N !
 FUNCTION R         298.15  +8.31451;                                  6000 N !
$ ------------------------------------------------------------------------------
$ Element data
$ ------------------------------------------------------------------------------
$ Ni
$
$ FCC_A1 and LIQUID modified in unary 5.0 (slight change in upper T interval)
$ BCT_A5 added in unary 5.0
$
 PAR  G(FCC_A1,NI:VA),,                 +GHSERNI;                3000 N 91Din !
 PAR  TC(FCC_A1,NI:VA),,                  633.00;                3000 N 91Din !
 PAR  BMAG(FCC_A1,NI:VA),,                  0.52;                3000 N 91Din !
 PAR  G(BCC_A2,NI:VA),,                 +GHSERNI
             +8715.084-3.556*T;                                  3000 N 91Din !
 PAR  TC(BCC_A2,NI:VA),,                  575.00;                3000 N 91Din !
 PAR  BMAG(BCC_A2,NI:VA),,                  0.85;                3000 N 91Din !
 PAR  G(HCP_A3,NI:VA),,                 +GHSERNI+1046+1.255*T;   3000 N 91Din !
 PAR  TC(HCP_A3,NI:VA),,                  633.00;                3000 N 91Din !
 PAR  BMAG(HCP_A3,NI:VA),,                  0.52;                3000 N 91Din !
$PAR  G(BCT_A5,NI),,                    +GHSERNI+10023-4.556*T;  3000 N 99Gho !
$PAR  G(CBCC_A12,NI:VA),,               +GHSERNI+3556;           3000 N 91Din !
$PAR  G(CUB_A13,NI:VA),,                +GHSERNI+2092;           3000 N 91Din !
 PAR  G(LIQUID,NI),,                    +GLIQNI;                 3000 N 91Din !
$
 FUNCTION GHSERNI   298.15  -5179.159+117.854*T-22.096*T*LN(T)-0.0048407*T**2;
      1728.00  Y  -27840.62+279.134977*T-43.1*T*LN(T)+1.12754E+31*T**(-9);
      3000.00  N !
 FUNCTION GLIQNI    298.15  +16414.686-9.397*T+GHSERNI-3.82318E-21*T**7;
      1728.00  Y  -9549.817+268.597977*T-43.1*T*LN(T);
      3000.00  N !
 FUNCTION GBCCNI    298.15  +GHSERNI+8715.084-3.556*T;                 6000 N !
$ ------------------------------------------------------------------------------
$ Y
$
$ HCP_A3, BCC_A2 and LIQUID revised in unary 3.0
$ FCC_A1 added in unary 4.1
$
$ FCC_A1 from 96Du not included in unary
$
 PAR  G(HCP_A3,Y:VA)            100.00  +GHSERYY;                3700 N 95She3 !
 PAR  G(BCC_A2,Y:VA)            100.00  +GBCCYY;                 3700 N 95She3 !
 PAR  G(FCC_A1,Y:VA)            100.00  +GHSERYY+6000;           3700 N Frie2 !
$PAR  G(FCC_A1,Y:VA)            100.00  +GHSERYY+5000;           3700 N 96Du !
 PAR  G(LIQUID,Y)               100.00  +GLIQYY;                 3700 N 95She3 !
$
 FUNCTION GHSERYY   100.00  -8011.09379+128.572856*T-25.6656992*T*LN(T)
       -0.00175716414*T**2-4.17561786E-07*T**3+26911.509*T**(-1);
      1000.00  Y  -7179.74574+114.497104*T-23.4941827*T*LN(T)
       -0.0038211802*T**2-8.2534534E-08*T**3;
      1795.15  Y  -67480.7761+382.124727*T-56.9527111*T*LN(T)
       +0.00231774379*T**2-7.22513088E-08*T**3+18077162.6*T**(-1);
      3700.00  N !
 FUNCTION GBCCYY    100.00  -833.658863+123.667346*T-25.5832578*T*LN(T)
       -0.00237175965*T**2+9.10372497E-09*T**3+27340.0687*T**(-1);
      1000.00  Y  -1297.79829+134.528352*T-27.3038477*T*LN(T)
       -5.41757644E-04*T**2-3.05012175E-07*T**3;
      1795.15  Y  +15389.4975+0.981325399*T-8.88296647*T*LN(T)
       -0.00904576576*T**2+4.02944768E-07*T**3-2542575.96*T**(-1);
      3700.00  N !
 FUNCTION GLIQYY    100.00  +2098.50738+119.41873*T-24.6467508*T*LN(T)
       -0.00347023463*T**2-8.12981167E-07*T**3+23713.7332*T**(-1);
      1000.00  Y  +7386.44846+19.4520171*T-9.0681627*T*LN(T)
       -0.0189533369*T**2+1.7595327E-06*T**3;
      1795.15  Y  -12976.5957+257.400783*T-43.0952*T*LN(T);
      3700.00  N !
$ ------------------------------------------------------------------------------
$ Binary system
$
$ Z. Du, D. Lu, Intermetallics, 13, 586-95(2005).
$
$ Checked against paper. Checked at 6000K.
$
$ Modified from 96Du.
$
$ A common model for Ni17Y2 and Ni5Y is used.
$
 PAR  L(LIQUID,NI,Y;0),,                -155496+38.932*T;,,           N 96Du !
 PAR  L(LIQUID,NI,Y;1),,                -52904+6.785*T;,,             N 96Du !
$
 PAR  L(FCC_A1,NI,Y:VA;0),,               -2000;,,                    N 05Du !
 PAR  L(BCC_A2,NI,Y:VA;0),,               -2000;,,                    N 05Du !
 PAR  L(HCP_A3,NI,Y:VA;0),,               -2000;,,                    N 05Du !
$
 PAR  G(NI17Y2,NI2:Y:NI),,              +17*GHSERNI+2*GHSERYY
             -386087+61.742*T;,,                                      N 96Du !
 PAR  TC(NI17Y2,NI2:Y:NI),,               160;,,                      N 05Du !
 PAR  BMAG(NI17Y2,NI2:Y:NI),,              11;,,                      N 05Du !
 PAR  G(NI17Y2,Y:Y:NI),,                +15*GHSERNI+3*GHSERYY
             -560118+93.561*T;,,                                      N 96Du !
 PAR  L(NI17Y2,NI2,Y:Y:NI;0),,          +100000;,,                    N 05Du !
$
 PAR  G(NI4Y,NI:Y),,                    +4*GHSERNI+GHSERYY
             -160555+22.979*T;,,                                      N 96Du !
$
 PAR  G(NI7Y2,NI:Y),,                   +7*GHSERNI+2*GHSERYY
             -294966+38.77*T;,,                                       N 96Du !
 PAR  TC(NI7Y2,NI:Y),,                     58;,,                      N 05Du !
 PAR  BMAG(NI7Y2,NI:Y),,                    0.42;,,                   N 05Du !
$
 PAR  G(NI3Y,NI:Y),,                    +3*GHSERNI+GHSERYY
             -134358+16.477*T;,,                                      N 96Du !
 PAR  TC(NI3Y,NI:Y),,                      33;,,                      N 05Du !
 PAR  BMAG(NI3Y,NI:Y),,                     0.16;,,                   N 05Du !
$
 PAR  G(NI2Y,NI:Y),,                    +2*GHSERNI+GHSERYY
             -101736+8.988*T;,,                                       N 96Du !
 PAR  G(NIY_B27,NI:Y),,                 +GHSERNI+GHSERYY
             -67151.8+5.5642*T;,,                                     N 05Du !
 PAR  G(NI2Y3,NI:Y),,                   +2*GHSERNI+3*GHSERYY
             -162837.5+32.5369*T;,,                                   N 05Du !
 PAR  G(NIY3_D011,NI:Y),,               +GHSERNI+3*GHSERYY
             -84446+14.1911*T;,,                                      N 05Du !
$ ------------------------------------------------------------------------------
$
 ASSESSED_SYSTEM
  NI-Y(TDB -* +LIQUID +FCC_A1 +BCC_A2 +HCP_A3 +NI17Y2 +NI2Y +NI2Y3 +NI3Y
  +NI4Y +NI7Y2 +NIY_B27 +NIY3_D011 ;G5 MAJ:BCC/Y:VA
  ;P3 TMM:300/2300 STP:0.9/1500 ) !
$
$
 LIST-OF-REFERENCE
 NUMBER  SOURCE
  Null   'Unknown source'
  Same   'Same or similar interaction as in the corresponding stable phase'
  REFLAV 'Laves phase convention: G(LAVES,X:X)=+3*GHSERXX+15000'
  Frie2  'Suzana Fries and Leo Lukas, unpublished,
          SGTE unary database V.4.1, 1999; Y'
  91Din  'A.T. Dinsdale, Calphad, 15, 317-425(1991).'
  95She3 'H. Shen, W. Zhang, G. Liu, R. Wang, Z. Du, Report F-95-03,
          University of Science and Technology, Beijing, May 1995,
          SGTE unary database V.3.0, 1996; Y'
  96Du   'Z. Du, W. Zhang, J. Alloys Compd., 245, 164-67(1996); Y, Ni-Y'
  99Gho  'G. Ghosh, Metall. Mater. Trans. A, 30A, 1481-94(1999),
          SGTE unary database V.5.0, 2009; Ni'
  05Du   'Z. Du, D. Lu, Intermetallics, 13, 586-95(2005); Ni-Y'
!
