Repository: orchid-calphad/orchid-project.org

# orchid-project.org

Website and released data of **ORCHID** (Open Repository for CALPHAD Hypotheses, Intelligence, and Discovery),
served by GitHub Pages at https://orchid-project.org. Releases are archived on Zenodo (one DOI per version).

- `index.html`, `catalog/`, `best-practices.html` — static, self-contained pages (generated in the ORCHID tooling).
- `data/` — released data: catalog, redistributable TDB files, convex hulls. Licences: `data/LICENSES.md`, `data/NOTICE.md`.
- `llms.txt`, `data/croissant.json`, `CITATION.cff`, `.zenodo.json` — machine-readable metadata.

Only data with clear redistribution rights are published.

File: data/databases/sgte-binary/NiYb-16Kar.tdb
$
$ Database for Ni-Yb from S. Kardellass et al. 2016.
$
$ S. Kardellass, C. Servant, N. Selhaoui,
$ J. Thermal Anal. Calorim., 125, 255-69(2016).
$
$ Dataset created 2021.07.16 by Bengt Hallstedt.
$
$ The fcc and bcc interactions seem too large.
$
$ ------------------------------------------------------------------------------
 TEMP-LIM 298.15 6000.00 !
$
$ELEMENT NAME  REF. STATE               ATOMIC MASS H298-H0    S298    !
$
 ELEMENT VA   VACUUM                      0.0          0.0      0.0    ! 
 ELEMENT NI   FCC_A1                     58.69      4787.0     29.7955 ! 
 ELEMENT YB   FCC_A1                    173.04      6711.136   59.8312 ! 
$ ------------------------------------------------------------------------------
$ Phase definitions
$
 PHASE LIQUID:L % 1 1 !
 CONST LIQUID:L : NI YB : !
$
$ Fcc (cF4, Fm-3m) and MeX (cF8, Fm-3m)
$
 PHASE FCC_A1 %A 2 1 1 !
 CONST FCC_A1 : NI YB : VA : !
$
$ Bcc (cI2, Im-3m)
$
 PHASE BCC_A2 %B 2 1 3 !
 CONST BCC_A2 : NI YB% : VA : !
$
$ Hcp (hP2, P6_3/mmc) and Me2X (NiAs-type, hP4, P6_3/mmc, B8_1)
$
 PHASE HCP_A3 %A 2 1 0.5 !
 CONST HCP_A3 : NI YB : VA : !
$
$ Prototype Ni17Th2 (hP38, P6_3/mmc)
$
 PHASE NI17YB2 % 2 17 2 !
 CONST NI17YB2 : NI : YB : !
$
$ Prototype CaCu5 (hP6, P6/mmm)
$
 PHASE NI5YB_D2D % 2 5 1 !
 CONST NI5YB_D2D : NI : YB : !
$
$ Prototype Ni3Pu (hR12, R-3m)
$
 PHASE NI3YB % 2 3 1 !
 CONST NI3YB : NI : YB : !
$
$ Prototype Cu2Mg (cF24, Fd-3m)
$
 PHASE NI2YB_C15 % 2 2 1 !
 CONST NI2YB_C15 : NI : YB : !
$
$ Prototype FeB (oP8, Pnma)
$
 PHASE NIYB_B27 % 2 1 1 !
 CONST NIYB_B27 : NI : YB : !
$ ------------------------------------------------------------------------------
$ Defaults
$
 DEFINE-SYSTEM-DEFAULT ELEMENT 2 !
 DEFAULT-COM DEFINE_SYSTEM_ELEMENT VA !
 TYPE-DEF % SEQ * !
 TYPE-DEF A GES AMEND_PHASE_DESCRIPTION @ MAGNETIC -3 0.28 !
 TYPE-DEF B GES AMEND_PHASE_DESCRIPTION @ MAGNETIC -1 0.4 !
 FUNCTION ZERO      298.15  0;                                         6000 N !
 FUNCTION UN_ASS    298.15  0;                                         6000 N !
 FUNCTION R         298.15  +8.31451;                                  6000 N !
$ ------------------------------------------------------------------------------
$ Element data
$ ------------------------------------------------------------------------------
$ Ni
$
$ FCC_A1 and LIQUID modified in unary 5.0 (slight change in upper T interval)
$ BCT_A5 added in unary 5.0
$
 PAR  G(FCC_A1,NI:VA),,                 +GHSERNI;                3000 N 91Din !
 PAR  TC(FCC_A1,NI:VA),,                  633.00;                3000 N 91Din !
 PAR  BM(FCC_A1,NI:VA),,                    0.52;                3000 N 91Din !
 PAR  G(BCC_A2,NI:VA),,                 +GHSERNI
             +8715.084-3.556*T;                                  3000 N 91Din !
 PAR  TC(BCC_A2,NI:VA),,                  575.00;                3000 N 91Din !
 PAR  BM(BCC_A2,NI:VA),,                    0.85;                3000 N 91Din !
 PAR  G(HCP_A3,NI:VA),,                 +GHSERNI+1046+1.255*T;   3000 N 91Din !
 PAR  TC(HCP_A3,NI:VA),,                  633.00;                3000 N 91Din !
 PAR  BM(HCP_A3,NI:VA),,                    0.52;                3000 N 91Din !
$PAR  G(BCT_A5,NI),,                    +GHSERNI+10023-4.556*T;  3000 N 99Gho !
$PAR  G(CBCC_A12,NI:VA),,               +GHSERNI+3556;           3000 N 91Din !
$PAR  G(CUB_A13,NI:VA),,                +GHSERNI+2092;           3000 N 91Din !
 PAR  G(LIQUID,NI),,                    +GLIQNI;                 3000 N 91Din !
$
 FUNCTION GHSERNI   298.15  -5179.159+117.854*T-22.096*T*LN(T)-0.0048407*T**2;
      1728.00  Y  -27840.62+279.134977*T-43.1*T*LN(T)+1.12754E+31*T**(-9);
      3000.00  N !
 FUNCTION GLIQNI    298.15  +16414.686-9.397*T+GHSERNI-3.82318E-21*T**7;
      1728.00  Y  -9549.817+268.597977*T-43.1*T*LN(T);
      3000.00  N !
 FUNCTION GBCCNI    298.15  +GHSERNI+8715.084-3.556*T;                 6000 N !
$ ------------------------------------------------------------------------------
$ Yb
$
$ HCP_A3 added in unary 5.0
$
 PAR  G(FCC_A1,YB:VA),,                 +GHSERYB;                2000 N 91Din !
 PAR  G(BCC_A2,YB:VA),,                 +GBCCYB;                 2000 N 91Din !
 PAR  G(HCP_A3,YB:VA),,                 +GHSERYB+5000;           2000 N 06Guo !
 PAR  G(LIQUID,YB),,                    +GLIQYB;                 2000 N 91Din !
$
 FUNCTION GHSERYB   298.15  -9370.941+189.327664*T-40.0791*T*LN(T)
       +0.04227115*T**2-2.2242E-05*T**3;
       553.00  Y  -8192.154+121.065655*T-26.7591*T*LN(T)-0.00256065*T**2;
      1033.00  Y  +16034.89-89.478241*T+2.7623966*T*LN(T)
       -0.017961331*T**2+1.421719E-06*T**3-3631462*T**(-1);
      2000.00  N !
 FUNCTION GBCCYB    298.15  -965.99-21.293677*T-3.8534432*T*LN(T)
       -0.030009694*T**2+4.743871E-06*T**3-334650*T**(-1);
      1033.00  Y  -13368.113+188.313864*T-36.1079*T*LN(T);
      1097.00  Y  -3911.847+113.174165*T-25.7402233*T*LN(T)
       -0.004743348*T**2+3.63044E-07*T**3-1553668*T**(-1);
      2000.00  N !
 FUNCTION GLIQYB    298.15  +7030.788-40.615571*T-1.8061816*T*LN(T)
       -0.03250938*T**2+5.136665E-06*T**3-370554*T**(-1);
      1033.00  Y  -6445.835+186.690398*T-36.7774*T*LN(T);
      2000.00  N !
 FUNCTION GHCPYB    298.15  +GHSERYB+5000;                             2000 N !
$ ------------------------------------------------------------------------------
$ Binary system
$
$ S. Kardellass, C. Servant, N. Selhaoui,
$ J. Thermal Anal. Calorim., 125, 255-69(2016).
$
$ Checked against paper. Checked at 6000K.
$
$ The fcc and bcc interactions seem too large.
$
 PAR  L(LIQUID,NI,YB;0),,               -28520+1.85*T;,,              N 16Kar !
 PAR  L(LIQUID,NI,YB;1),,               -56380+3.66*T;,,              N 16Kar !
 PAR  L(LIQUID,NI,YB;2),,               -34790+2.26*T;,,              N 16Kar !
 PAR  L(LIQUID,NI,YB;3),,               -13028.9+0.96*T;,,            N 16Kar !
 PAR  L(LIQUID,NI,YB;4),,               -7.85-0.52*T;,,               N 16Kar !
$
 PAR  L(FCC_A1,NI,YB:VA;0),,            +200000;,,                    N 16Kar !
 PAR  L(BCC_A2,NI,YB:VA;0),,            +50000;,,                     N 16Kar !
$
 PAR  G(NI17YB2,NI:YB),,                +17*GHSERNI+2*GHSERYB
             -281200+47.5*T;,,                                        N 16Kar !
 PAR  G(NI5YB_D2D,NI:YB),,              +5*GHSERNI+GHSERYB
             -133200+24*T;,,                                          N 16Kar !
 PAR  G(NI3YB,NI:YB),,                  +3*GHSERNI+GHSERYB
             -99200+22.96*T;,,                                        N 16Kar !
 PAR  G(NI2YB_C15,NI:YB),,              +2*GHSERNI+GHSERYB
             -69900+16.44*T;,,                                        N 16Kar !
 PAR  G(NIYB_B27,NI:YB),,               +GHSERNI+GHSERYB
             -36400+8*T;,,                                            N 16Kar !
$
$ Metastable
$
 PAR  L(HCP_A3,NI,YB:VA;0),,            +50000;,,                     N Same !
$ ------------------------------------------------------------------------------
$
$
 LIST-OF-REFERENCE
 NUMBER  SOURCE
  Null   'Unknown source'
  Same   'Same or similar interaction as in the corresponding stable phase'
  REFLAV 'Laves phase convention: G(LAVES,X:X)=+3*GHSERXX+15000'
  91Din  'A.T. Dinsdale, Calphad, 15, 317-425(1991).'
  99Gho  'G. Ghosh, Metall. Mater. Trans. A, 30A, 1481-94(1999),
          SGTE unary database V.5.0, 2009; Ni'
  06Guo  'C. Guo, Z. Du, J. Alloys Compd., 422, 102-8(2006),
          SGTE unary database V.5.0, 2009; Yb'
  16Kar  'S. Kardellass, C. Servant, N. Selhaoui,
          J. Thermal Anal. Calorim., 125, 255-69(2016); Ni-Yb'
!

File: data/databases/sgte-binary/NiYb-17Hu.tdb
$
$ Database for Ni-Yb from Y.-J. Hu et al. 2017.
$
$ Y.-J. Hu, Y. Wang, S.A. Firdosy, K.E. Star, J.-P. Fleurial, V.A. Ravi,
$ Z.-K. Liu, Calphad, 59, 207-17(2017).
$
$ Dataset created 2018.12.25 by Bengt Hallstedt.
$ 2021.02.02: Modified for use with GES6.
$
$ There is a very large number of parameters for the liquid.
$
$ The compounds may have discontinuous Gibbs energy functions.
$
$ Invariant equilibria differ by up to 3 K.
$
$ ------------------------------------------------------------------------------
 TEMP-LIM 298.15 6000.00 !
$
$ELEMENT NAME  REF. STATE               ATOMIC MASS H298-H0    S298    !
$
 ELEMENT VA   VACUUM                      0.0          0.0      0.0    ! 
 ELEMENT NI   FCC_A1                     58.69      4787.0     29.7955 ! 
 ELEMENT YB   FCC_A1                    173.04      6711.136   59.8312 ! 
$ ------------------------------------------------------------------------------
$ Species
$
 SPECIE  NIYB                               NI1YB1 !
 SPECIE  NI3YB                              NI3YB1 !
$ ------------------------------------------------------------------------------
$ Phase definitions
$
 PHASE LIQUID:L % 1 1 !
 CONST LIQUID:L : NI NIYB NI3YB YB : !
$
$ Fcc (cF4, Fm-3m) and MeX (cF8, Fm-3m)
$
 PHASE FCC_A1 %A 2 1 1 !
 CONST FCC_A1 : NI YB : VA : !
$
$ Bcc (cI2, Im-3m)
$
 PHASE BCC_A2 %B 2 1 3 !
 CONST BCC_A2 : NI YB% : VA : !
$
$ Hcp (hP2, P6_3/mmc) and Me2X (NiAs-type, hP4, P6_3/mmc, B8_1)
$
 PHASE HCP_A3 %A 2 1 0.5 !
 CONST HCP_A3 : NI YB : VA : !
$
$ Prototype Ni17Th2 (hP38, P6_3/mmc)
$
 PHASE NI17YB2 % 2 17 2 !
 CONST NI17YB2 : NI : YB : !
$
$ Prototype CaCu5 (hP6, P6/mmm)
$
 PHASE NI5YB_D2D % 2 5 1 !
 CONST NI5YB_D2D : NI : YB : !
$
$ Prototype Ni3Pu (hR12, R-3m)
$
 PHASE NI3YB % 2 3 1 !
 CONST NI3YB : NI : YB : !
$
$ Prototype Cu2Mg (cF24, Fd-3m)
$
 PHASE NI2YB_C15 % 2 2 1 !
 CONST NI2YB_C15 : NI : YB : !
$
$ Prototype FeB (oP8, Pnma)
$
 PHASE NIYB_B27 % 2 1 1 !
 CONST NIYB_B27 : NI : YB : !
$
$ uknown structure
$
 PHASE NIYB_HT % 2 1 1 !
 CONST NIYB_HT : NI : YB : !
$ ------------------------------------------------------------------------------
$ Defaults
$
 DEFINE-SYSTEM-DEFAULT ELEMENT 2 !
 DEFAULT-COM DEFINE_SYSTEM_ELEMENT VA !
 TYPE-DEF % SEQ * !
 TYPE-DEF A GES AMEND_PHASE_DESCRIPTION @ MAGNETIC -3 0.28 !
 TYPE-DEF B GES AMEND_PHASE_DESCRIPTION @ MAGNETIC -1 0.4 !
 FUNCTION ZERO      298.15  0;                                         6000 N !
 FUNCTION UN_ASS    298.15  0;                                         6000 N !
 FUNCTION R         298.15  +8.31451;                                  6000 N !
$ ------------------------------------------------------------------------------
$ Element data
$ ------------------------------------------------------------------------------
$ Ni
$
$ FCC_A1 and LIQUID modified in unary 5.0 (slight change in upper T interval)
$ BCT_A5 added in unary 5.0
$
 PAR  G(FCC_A1,NI:VA),,                 +GHSERNI;                3000 N 91Din !
 PAR  TC(FCC_A1,NI:VA),,                  633.00;                3000 N 91Din !
 PAR  BM(FCC_A1,NI:VA),,                    0.52;                3000 N 91Din !
 PAR  G(BCC_A2,NI:VA),,                 +GHSERNI
             +8715.084-3.556*T;                                  3000 N 91Din !
 PAR  TC(BCC_A2,NI:VA),,                  575.00;                3000 N 91Din !
 PAR  BM(BCC_A2,NI:VA),,                    0.85;                3000 N 91Din !
 PAR  G(HCP_A3,NI:VA),,                 +GHSERNI+1046+1.255*T;   3000 N 91Din !
 PAR  TC(HCP_A3,NI:VA),,                  633.00;                3000 N 91Din !
 PAR  BM(HCP_A3,NI:VA),,                    0.52;                3000 N 91Din !
$PAR  G(BCT_A5,NI),,                    +GHSERNI+10023-4.556*T;  3000 N 99Gho !
$PAR  G(CBCC_A12,NI:VA),,               +GHSERNI+3556;           3000 N 91Din !
$PAR  G(CUB_A13,NI:VA),,                +GHSERNI+2092;           3000 N 91Din !
 PAR  G(LIQUID,NI),,                    +GLIQNI;                 3000 N 91Din !
$
 FUNCTION GHSERNI   298.15  -5179.159+117.854*T-22.096*T*LN(T)-0.0048407*T**2;
      1728.00  Y  -27840.62+279.134977*T-43.1*T*LN(T)+1.12754E+31*T**(-9);
      3000.00  N !
 FUNCTION GLIQNI    298.15  +16414.686-9.397*T+GHSERNI-3.82318E-21*T**7;
      1728.00  Y  -9549.817+268.597977*T-43.1*T*LN(T);
      3000.00  N !
 FUNCTION GBCCNI    298.15  +GHSERNI+8715.084-3.556*T;                 6000 N !
$ ------------------------------------------------------------------------------
$ Yb
$
$ HCP_A3 added in unary 5.0
$
 PAR  G(FCC_A1,YB:VA),,                 +GHSERYB;                2000 N 91Din !
 PAR  G(BCC_A2,YB:VA),,                 +GBCCYB;                 2000 N 91Din !
 PAR  G(HCP_A3,YB:VA),,                 +GHSERYB+5000;           2000 N 06Guo !
 PAR  G(LIQUID,YB),,                    +GLIQYB;                 2000 N 91Din !
$
 FUNCTION GHSERYB   298.15  -9370.941+189.327664*T-40.0791*T*LN(T)
       +0.04227115*T**2-2.2242E-05*T**3;
       553.00  Y  -8192.154+121.065655*T-26.7591*T*LN(T)-0.00256065*T**2;
      1033.00  Y  +16034.89-89.478241*T+2.7623966*T*LN(T)
       -0.017961331*T**2+1.421719E-06*T**3-3631462*T**(-1);
      2000.00  N !
 FUNCTION GBCCYB    298.15  -965.99-21.293677*T-3.8534432*T*LN(T)
       -0.030009694*T**2+4.743871E-06*T**3-334650*T**(-1);
      1033.00  Y  -13368.113+188.313864*T-36.1079*T*LN(T);
      1097.00  Y  -3911.847+113.174165*T-25.7402233*T*LN(T)
       -0.004743348*T**2+3.63044E-07*T**3-1553668*T**(-1);
      2000.00  N !
 FUNCTION GLIQYB    298.15  +7030.788-40.615571*T-1.8061816*T*LN(T)
       -0.03250938*T**2+5.136665E-06*T**3-370554*T**(-1);
      1033.00  Y  -6445.835+186.690398*T-36.7774*T*LN(T);
      2000.00  N !
 FUNCTION GHCPYB    298.15  +GHSERYB+5000;                             2000 N !
$ ------------------------------------------------------------------------------
$ Binary system
$
$ Y.-J. Hu, Y. Wang, S.A. Firdosy, K.E. Star, J.-P. Fleurial, V.A. Ravi,
$ Z.-K. Liu, Calphad, 59, 207-17(2017).
$
$ Checked against paper. Checked at 6000K.
$
$ There is a very large number of parameters for the liquid.
$
$ The compounds may have discontinuous Gibbs energy functions.
$
$ Invariant equilibria differ by up to 3 K.
$
 PAR  G(LIQUID,NIYB),,                  +GLIQNI+GLIQYB
             -21096+2.1*T-4.315*T*LN(T);,,                            N 17Hu !
 PAR  G(LIQUID,NI3YB),,                 +3*GLIQNI+GLIQYB
             -65153+7.191*T;,,                                        N 17Hu !
 PAR  L(LIQUID,NI,NI3YB;0),,            -73931+19.5*T;,,              N 17Hu !
 PAR  L(LIQUID,NI,NI3YB;1),,            +19061-25.5*T;,,              N 17Hu !
 PAR  L(LIQUID,NI3YB,NIYB;0),,          +10149*L0EXP
             -89.61*T*L0EXP;,,                                        N 17Hu !
 PAR  L(LIQUID,NI3YB,NIYB;1),,          +30310*L1EXP
             -20.036*T*L1EXP;,,                                       N 17Hu !
 PAR  L(LIQUID,NI3YB,NIYB;2),,          -10245*L2EXP
             -40.126*T*L2EXP;,,                                       N 17Hu !
 PAR  L(LIQUID,NIYB,YB;0),,             +16105+3.1*T;,,               N 17Hu !
 PAR  L(LIQUID,NIYB,YB;1),,             -17000+3.5*T;,,               N 17Hu !
 PAR  L(LIQUID,NIYB,YB;2),,             -7000;,,                      N 17Hu !
$
 PAR  L(FCC_A1,NI,YB:VA;0),,            +10000;,,                     N 17Hu !
 PAR  L(BCC_A2,NI,YB:VA;0),,            +10000;,,                     N 17Hu !
$
 PAR  G(NI17YB2,NI:YB),,                +19*GNI17YB2;,,               N 17Hu !
 PAR  G(NI5YB_D2D,NI:YB),,              +6*GNI5YB;,,                  N 17Hu !
 PAR  G(NI3YB,NI:YB),,                  +4*GNI3YB;,,                  N 17Hu !
 PAR  G(NI2YB_C15,NI:YB),,              +3*GNI2YB;,,                  N 17Hu !
 PAR  G(NIYB_B27,NI:YB),,               +2*GNIYBLT;,,                 N 17Hu !
 PAR  G(NIYB_HT,NI:YB),,                +GHSERNI+GHSERYB
             -36062.2+2.17*T-3.03*T*LN(T);,,                          N 17Hu !
$
$ Metastable
$
 PAR  L(HCP_A3,NI,YB:VA;0),,            +10000;,,                     N Same !
$
 FUNCTION L0EXP     298.15  +EXP(-6.320315E-05*T);                     6000 N !
 FUNCTION L1EXP     298.15  +EXP(-1.415629E-04*T);                     6000 N !
 FUNCTION L2EXP     298.15  +EXP(-7.020993E-05*T);                     6000 N !
 FUNCTION GNI17YB2  298.15  -21204.2+117.506*T-22.1817*T*LN(T)
       -0.00557766*T**2+2.696E-07*T**3+18876.751*T**(-1);
      1570.00  Y  -29231.1+215.996*T-35.693*T*LN(T);
      6000.00  N !
 FUNCTION GNI5YB    298.15  -28922.4+122.796*T-23.4054*T*LN(T)
       -0.003674*T**2-9.7057E-08*T**3+34313.054*T**(-1);
      1620.00  Y  -40130.3+222.593*T-36.8113*T*LN(T);
      6000.00  N !
 FUNCTION GNI3YB    298.15  -39179.7+124.102*T-23.8853*T*LN(T)
       -0.00294858*T**2-7.4965E-08*T**3+36567.12*T**(-1);
      1630.00  Y  -48348.3+204.39*T-34.6652*T*LN(T);
      6000.00  N !
 FUNCTION GNI2YB    298.15  -46196.3+140.666*T-26.9936*T*LN(T)
       +0.0010847*T**2-6.9618E-07*T**3+72664.36*T**(-1);
      1580.00  Y  -54288.3+200.12*T-33.9354*T*LN(T);
      6000.00  N !
 FUNCTION GNIYBLT   298.15  -35837.1+116.294*T-24.5661*T*LN(T)
       -0.00102569*T**2-1.9773E-07*T**3+21212.797*T**(-1);
      1330.00  Y  -39448.4+151.854*T-29.369*T*LN(T);
      6000.00  N !
$ ------------------------------------------------------------------------------
$
$
 LIST-OF-REFERENCE
 NUMBER  SOURCE
  Null   'Unknown source'
  Same   'Same or similar interaction as in the corresponding stable phase'
  REFLAV 'Laves phase convention: G(LAVES,X:X)=+3*GHSERXX+15000'
  91Din  'A.T. Dinsdale, Calphad, 15, 317-425(1991).'
  99Gho  'G. Ghosh, Metall. Mater. Trans. A, 30A, 1481-94(1999),
          SGTE unary database V.5.0, 2009; Ni'
  06Guo  'C. Guo, Z. Du, J. Alloys Compd., 422, 102-8(2006),
          SGTE unary database V.5.0, 2009; Yb'
  17Hu   'Y.-J. Hu, Y. Wang, S.A. Firdosy, K.E. Star, J.-P. Fleurial, V.A. Ravi,
          Z.-K. Liu, Calphad, 59, 207-17(2017); Ni-Yb'
!

File: data/databases/sgte-binary/NiZn-02Su.tdb
$
$ Database for Ni-Zn from X. Su et al. 2002
$
$ X. Su, N.-Y. Tang, J.M. Toguri, J. Phase Equilib., 23, 140-48(2002).
$
$ Dataset created 2016.03.12 by Bengt Hallstedt.
$ 2021.02.02: Modified for use with GES6.
$
$ There are errors in the parameter list in the paper.
$ These have been corrected.
$
$ ------------------------------------------------------------------------------
 TEMP-LIM 298.15 6000.00 !
$
$ELEMENT NAME  REF. STATE               ATOMIC MASS H298-H0    S298    !
$
 ELEMENT VA   VACUUM                      0.0          0.0      0.0    ! 
 ELEMENT NI   FCC_A1                     58.69      4787.0     29.7955 ! 
 ELEMENT ZN   HCP_A3                     65.38      5657.0     41.63   ! 
$ ------------------------------------------------------------------------------
$ Phase definitions
$
 PHASE LIQUID:L % 1 1 !
 CONST LIQUID:L : NI ZN : !
$
$ Fcc (cF4, Fm-3m) and MeX (cF8, Fm-3m)
$
 PHASE FCC_A1 %A 2 1 1 !
 CONST FCC_A1 : NI% ZN : VA : !
$
$ Bcc (cI2, Im-3m)
$
 PHASE BCC_A2 %B 2 1 3 !
 CONST BCC_A2 : NI ZN : VA : !
$
$ Hcp (hP2, P6_3/mmc) and Me2X (NiAs-type, hP4, P6_3/mmc, B8_1)
$
 PHASE HCP_A3 %A 2 1 0.5 !
 CONST HCP_A3 : NI ZN% : VA : !
$
$ Prototype CsCl (cP2, Pm-3m)
$
 PHASE NIZN_B2 % 2 1 1 !
 CONST NIZN_B2 : NI% ZN : NI ZN% : !
$
$ Prototype AuCu (tP4, P4/mmm)
$
 PHASE NIZN_L10 % 2 1 1 !
 CONST NIZN_L10 : NI% ZN : NI ZN% : !
$
$ Prototype Cu5Zn8 (cI52, I4-3m), gamma-NiZn
$
 PHASE NI2ZN11_D82 % 3 4 4 18 !
 CONST NI2ZN11_D82 : NI ZN : NI : ZN : !
$
$ Prototype Ni3Zn22 (mC50, C2/m)
$
 PHASE NI2ZN15 % 2 2 15 !
 CONST NI2ZN15 : NI : ZN : !
$ ------------------------------------------------------------------------------
$ Defaults
$
 DEFINE-SYSTEM-DEFAULT ELEMENT 2 !
 DEFAULT-COM DEFINE_SYSTEM_ELEMENT VA !
 TYPE-DEF % SEQ * !
 TYPE-DEF A GES AMEND_PHASE_DESCRIPTION @ MAGNETIC -3 0.28 !
 TYPE-DEF B GES AMEND_PHASE_DESCRIPTION @ MAGNETIC -1 0.4 !
 FUNCTION ZERO      298.15  0;                                         6000 N !
 FUNCTION UN_ASS    298.15  0;                                         6000 N !
 FUNCTION R         298.15  +8.31451;                                  6000 N !
$ ------------------------------------------------------------------------------
$ Element data
$ ------------------------------------------------------------------------------
$ Ni
$
$ FCC_A1 and LIQUID modified in unary 5.0 (slight change in upper T interval)
$ BCT_A5 added in unary 5.0
$
 PAR  G(FCC_A1,NI:VA),,                 +GHSERNI;                3000 N 91Din !
 PAR  TC(FCC_A1,NI:VA),,                  633.00;                3000 N 91Din !
 PAR  BM(FCC_A1,NI:VA),,                    0.52;                3000 N 91Din !
 PAR  G(BCC_A2,NI:VA),,                 +GHSERNI
             +8715.084-3.556*T;                                  3000 N 91Din !
 PAR  TC(BCC_A2,NI:VA),,                  575.00;                3000 N 91Din !
 PAR  BM(BCC_A2,NI:VA),,                    0.85;                3000 N 91Din !
 PAR  G(HCP_A3,NI:VA),,                 +GHSERNI+1046+1.255*T;   3000 N 91Din !
 PAR  TC(HCP_A3,NI:VA),,                  633.00;                3000 N 91Din !
 PAR  BM(HCP_A3,NI:VA),,                    0.52;                3000 N 91Din !
$PAR  G(BCT_A5,NI),,                    +GHSERNI+10023-4.556*T;  3000 N 99Gho !
$PAR  G(CBCC_A12,NI:VA),,               +GHSERNI+3556;           3000 N 91Din !
$PAR  G(CUB_A13,NI:VA),,                +GHSERNI+2092;           3000 N 91Din !
 PAR  G(LIQUID,NI),,                    +GLIQNI;                 3000 N 91Din !
$
 PAR  G(NIZN_B2,NI:NI),,                +2*GBCCNI;,,                  N 02Su !
 PAR  G(NIZN_L10,NI:NI),,               +2*GHSERNI+10;,,              N 02Su !
$
 FUNCTION GHSERNI   298.15  -5179.159+117.854*T-22.096*T*LN(T)-0.0048407*T**2;
      1728.00  Y  -27840.62+279.134977*T-43.1*T*LN(T)+1.12754E+31*T**(-9);
      3000.00  N !
 FUNCTION GLIQNI    298.15  +16414.686-9.397*T+GHSERNI-3.82318E-21*T**7;
      1728.00  Y  -9549.817+268.597977*T-43.1*T*LN(T);
      3000.00  N !
 FUNCTION GBCCNI    298.15  +GHSERNI+8715.084-3.556*T;                 6000 N !
$ ------------------------------------------------------------------------------
$ Zn
$
$ BCT_A5 and DIAMOND_A4 added in unary 3.0
$ HCP_A3 revised in unary 4.1 (due to introduction of HCP_ZN)
$ RHOMBOHEDRAL_A7 and TETRAGONAL_A6 added in unary 4.1
$ TETRAGONAL_A6 revised in unary 4.4
$ CBCC_A12 and CUB_A13 added in unary 4.4
$ HCP_A3 and LIQUID modified in unary 5.0 (melting T and coefficients adjusted)
$ RHOMBO_A10 added in unary 5.0
$
$ Pure Zn restored as HCP_A3
$
 PAR  G(HCP_A3,ZN:VA),,                 +GHSERZN;                1700 N 91Din !
$PAR  G(HCP_A3,ZN:VA),,                 +GHSERZN
$            +2969.82-1.56968*T;                                 1700 N 93Kow !
 PAR  G(FCC_A1,ZN:VA),,                 +GHSERZN
             +2969.82-1.56968*T;                                 1700 N 91Din !
 PAR  G(BCC_A2,ZN:VA),,                 +GHSERZN
             +2886.96-2.5104*T;                                  1700 N 91Din !
$PAR  G(DIAMOND_A4,ZN),,                +GHSERZN+30*T;           1700 N SGCOST !
$PAR  G(BCT_A5,ZN),,                    +GHSERZN
$            +2886.96-2.5104*T;                                  1700 N SGCOST !
$PAR  G(TETRAGONAL_A6,ZN),,             +GHSERZN+4184;           1700 N 96Lee !
$PAR  G(TETRAGONAL_A6,ZN),,             +GHSERZN
$            +2886.96-2.5104*T;                                  1700 N 99SGUN !
$PAR  G(RHOMBOHEDRAL_A7,ZN),,           +GHSERZN+2300+11.5*T;    1700 N 99SGUN !
$PAR  G(RHOMBO_A10,ZN),,                +GLIQZN-2000+10*T;       1700 N 98Han !
$PAR  G(CBCC_A12,ZN:VA),,               +GHSERZN+2000;           1700 N 01Mie !
$PAR  G(CUB_A13,ZN:VA),,                +GHSERZN+2000;           1700 N 01Mie !
 PAR  G(LIQUID,ZN),,                    +GLIQZN;                 1700 N 91Din !
$
 PAR  G(NIZN_B2,ZN:ZN),,                +2*GBCCZN;,,                  N 02Su !
 PAR  G(NIZN_L10,ZN:ZN),,               +2*GFCCZN;,,                  N 02Su !
$
 FUNCTION GHSERZN   298.15  -7285.787+118.470069*T-23.701314*T*LN(T)
       -0.001712034*T**2-1.264963E-06*T**3;
       692.677 Y  -11070.546+172.345644*T-31.38*T*LN(T)+4.7047E+26*T**(-9);
      1700.00  N !
 FUNCTION GLIQZN    298.15  +7157.222-10.29305*T+GHSERZN-3.58949E-19*T**7;
       692.677 Y  -3620.385+161.60854*T-31.38*T*LN(T);
      1700.00  N !
 FUNCTION GBCCZN    298.15  +GHSERZN+2886.96-2.5104*T;                 6000 N !
 FUNCTION GFCCZN    298.15  +GHSERZN+2969.82-1.56968*T;                6000 N !
$ ------------------------------------------------------------------------------
$ Binary system
$
$ X. Su, N.-Y. Tang, J.M. Toguri, J. Phase Equilib., 23, 140-48(2002).
$
$ Checked against paper. Checked at 6000K.
$
$ There are errors in the parameter list in the paper.
$ These have been corrected.
$
 PAR  L(LIQUID,NI,ZN;0),,               -55346.9+10.069*T;,,          N 02Su !
 PAR  L(LIQUID,NI,ZN;1),,               +28733.8-16.9244*T;,,         N 02Su !
$
 PAR  L(FCC_A1,NI,ZN:VA;0),,            -78644.5+25.1483*T;,,         N 02Su !
 PAR  L(FCC_A1,NI,ZN:VA;1),,            +12832.7-13.5415*T;,,         N 02Su !
 PAR  TC(FCC_A1,NI,ZN:VA;0),,           -1154.00;,,                   N 02Su !
$
 PAR  L(HCP_A3,NI,ZN:VA;0),,            -80987.9+53.7547*T;,,         N 02Su !
$
 PAR  G(NIZN_B2,NI:ZN),,                +GHSERNI+GHSERZN
             -41524+2.9623*T;,,                                       N 02Su !
 PAR  G(NIZN_B2,ZN:NI),,                +GHSERNI+GHSERZN
             -41524+2.9623*T;,,                                       N 02Su !
 PAR  L(NIZN_B2,NI,ZN:NI;0),,           -44311.8+31.8337*T;,,         N 02Su !
 PAR  L(NIZN_B2,NI:NI,ZN;0),,           -44311.8+31.8337*T;,,         N 02Su !
 PAR  L(NIZN_B2,NI,ZN:ZN;0),,           -12785.3+1.4132*T;,,          N 02Su !
 PAR  L(NIZN_B2,ZN:NI,ZN;0),,           -12785.3+1.4132*T;,,          N 02Su !
$
 PAR  G(NIZN_L10,NI:ZN),,               +GHSERNI+GHSERZN
             -45490+6.7765*T;,,                                       N 02Su !
 PAR  G(NIZN_L10,ZN:NI),,               +GHSERNI+GHSERZN
             -45490+6.7765*T;,,                                       N 02Su !
 PAR  L(NIZN_L10,NI,ZN:NI;0),,          -5099.6+2.27804*T;,,          N 02Su !
 PAR  L(NIZN_L10,NI:NI,ZN;0),,          -5099.6+2.27804*T;,,          N 02Su !
 PAR  L(NIZN_L10,NI,ZN:ZN;0),,          -31889.7+25.212*T;,,          N 02Su !
 PAR  L(NIZN_L10,ZN:NI,ZN;0),,          -31889.7+25.212*T;,,          N 02Su !
$
 PAR  G(NI2ZN11_D82,NI:NI:ZN),,         +8*GHSERNI+18*GHSERZN
             -464104.6+12.6841*T;,,                                   N 02Su !
 PAR  G(NI2ZN11_D82,ZN:NI:ZN),,         +4*GHSERNI+22*GHSERZN
             -358826.6+20.4693*T;,,                                   N 02Su !
 PAR  L(NI2ZN11_D82,NI,ZN:NI:ZN;0),,    -115113.3+82.9257*T;,,        N 02Su !
$
 PAR  G(NI2ZN15,NI:ZN),,                +2*GHSERNI+15*GHSERZN
             -190874.4+20.9058*T;,,                                   N 02Su !
$
 PAR  L(BCC_A2,NI,ZN:VA;0),,            -78644.5+25.1483*T;,,         N Same !
 PAR  L(BCC_A2,NI,ZN:VA;1),,            +12832.7-13.5415*T;,,         N Same !
$ ------------------------------------------------------------------------------
$
 ASSESSED_SYSTEM
  NI-ZN(TDB -* +LIQUID +FCC_A1 +HCP_A3 +NIZN_L10 +NIZN_B2 +NI2ZN15 +NI2ZN11_D82
  ;P3 STP:.7/1000/1) !
$
$
 LIST-OF-REFERENCE
 NUMBER  SOURCE
  Null   'Unknown source'
  Same   'Same or similar interaction as in the corresponding stable phase'
  REFLAV 'Laves phase convention: G(LAVES,X:X)=+3*GHSERXX+15000'
  SGCOST 'COST 507 database, SGTE unary database V.3.0, 1996; Al, B, Nd, Ti, Zn'
  91Din  'A.T. Dinsdale, Calphad, 15, 317-425(1991).'
  93Kow  'M. Kowalski, P.J. Spencer, J. Phase Equilib., 14, 432-38 (1993),
          SGTE unary database V.4.1, 1999; Zn'
  96Lee  'B.-J. Lee, Calphad, 20, 471-80(1996)
          SGTE unary database V.4.4, 2001; Zn'
  98Han  'S.C. Hansen, Calphad, 22, 359-73(1998),
          SGTE unary database V.5.0, 2009; Zn'
  99Gho  'G. Ghosh, Metall. Mater. Trans. A, 30A, 1481-94(1999),
          SGTE unary database V.5.0, 2009; Ni'
  99SGUN 'SGTE unary database V.4.1, 1999.'
  01Mie  'J. Miettinen, Calphad, 25, 43-58(2001),
          SGTE unary database V.4.4, 2001; Sn, Zn'
  02Su   'X. Su, N.-Y. Tang, J.M. Toguri,
          J. Phase Equilib., 23, 140-48(2002); Ni-Zn'
!

File: data/databases/sgte-binary/NiZn-03Mie.tdb
$
$ Database for Ni-Zn from J. Miettinen 2003
$
$ J. Miettinen, Calphad, 27, 263-74(2003).
$
$ Dataset created 2016.03.09 by Bengt Hallstedt.
$ 2021.02.02: Modified for use with GES6.
$
$ Based on the assessment from 00Vas. The modelling is very simplified, using
$ single sublattice models for NIZN_B2, NIZN_B11 and NI2ZN11_D82. However,
$ the catastrophic problems with the NI2ZN11_D82 phase in 00Vas are avoided.
$
$ NI2ZN11_D82 becomes stable again above 5630 K and x(Ni)=0.18.
$
$ ------------------------------------------------------------------------------
 TEMP-LIM 298.15 6000.00 !
$
$ELEMENT NAME  REF. STATE               ATOMIC MASS H298-H0    S298    !
$
 ELEMENT VA   VACUUM                      0.0          0.0      0.0    ! 
 ELEMENT NI   FCC_A1                     58.69      4787.0     29.7955 ! 
 ELEMENT ZN   HCP_A3                     65.38      5657.0     41.63   ! 
$ ------------------------------------------------------------------------------
$ Phase definitions
$
 PHASE LIQUID:L % 1 1 !
 CONST LIQUID:L : NI ZN : !
$
$ Fcc (cF4, Fm-3m) and MeX (cF8, Fm-3m)
$
 PHASE FCC_A1 %A 2 1 1 !
 CONST FCC_A1 : NI% ZN : VA : !
$
$ Bcc (cI2, Im-3m)
$
 PHASE BCC_A2 %B 2 1 3 !
 CONST BCC_A2 : NI ZN : VA : !
$
$ Hcp (hP2, P6_3/mmc) and Me2X (NiAs-type, hP4, P6_3/mmc, B8_1)
$
 PHASE HCP_A3 %A 2 1 0.5 !
 CONST HCP_A3 : NI ZN% : VA : !
$
$ Prototype CsCl (cP2, Pm-3m)
$
 PHASE NIZN_B2 % 1 1 !
 CONST NIZN_B2 : NI ZN : !
$
$ Prototype CuTi (tP4, P4/mmm)
$
 PHASE NIZN_B11 % 1 1 !
 CONST NIZN_B11 : NI ZN : !
$
$ Prototype Cu5Zn8 (cI52, I4-3m), gamma-NiZn
$
 PHASE NI2ZN11_D82 % 1 1 !
 CONST NI2ZN11_D82 : NI ZN : !
$
$ Prototype Ni3Zn22 (mC50, C2/m)
$
 PHASE NIZN8 % 2 1 8 !
 CONST NIZN8 : NI : ZN : !
$ ------------------------------------------------------------------------------
$ Defaults
$
 DEFINE-SYSTEM-DEFAULT ELEMENT 2 !
 DEFAULT-COM DEFINE_SYSTEM_ELEMENT VA !
 TYPE-DEF % SEQ * !
 TYPE-DEF A GES AMEND_PHASE_DESCRIPTION @ MAGNETIC -3 0.28 !
 TYPE-DEF B GES AMEND_PHASE_DESCRIPTION @ MAGNETIC -1 0.4 !
 FUNCTION ZERO      298.15  0;                                         6000 N !
 FUNCTION UN_ASS    298.15  0;                                         6000 N !
 FUNCTION R         298.15  +8.31451;                                  6000 N !
$ ------------------------------------------------------------------------------
$ Element data
$ ------------------------------------------------------------------------------
$ Ni
$
$ FCC_A1 and LIQUID modified in unary 5.0 (slight change in upper T interval)
$ BCT_A5 added in unary 5.0
$
 PAR  G(FCC_A1,NI:VA),,                 +GHSERNI;                3000 N 91Din !
 PAR  TC(FCC_A1,NI:VA),,                  633.00;                3000 N 91Din !
 PAR  BM(FCC_A1,NI:VA),,                    0.52;                3000 N 91Din !
 PAR  G(BCC_A2,NI:VA),,                 +GHSERNI
             +8715.084-3.556*T;                                  3000 N 91Din !
 PAR  TC(BCC_A2,NI:VA),,                  575.00;                3000 N 91Din !
 PAR  BM(BCC_A2,NI:VA),,                    0.85;                3000 N 91Din !
 PAR  G(HCP_A3,NI:VA),,                 +GHSERNI+1046+1.255*T;   3000 N 91Din !
 PAR  TC(HCP_A3,NI:VA),,                  633.00;                3000 N 91Din !
 PAR  BM(HCP_A3,NI:VA),,                    0.52;                3000 N 91Din !
$PAR  G(BCT_A5,NI),,                    +GHSERNI+10023-4.556*T;  3000 N 99Gho !
$PAR  G(CBCC_A12,NI:VA),,               +GHSERNI+3556;           3000 N 91Din !
$PAR  G(CUB_A13,NI:VA),,                +GHSERNI+2092;           3000 N 91Din !
 PAR  G(LIQUID,NI),,                    +GLIQNI;                 3000 N 91Din !
$
 PAR  G(NIZN_B2,NI),,                   +GBCCNI;,,                    N 03Mie !
 PAR  G(NIZN_B11,NI),,                  +GBCCNI;,,                    N 03Mie !
 PAR  G(NI2ZN11_D82,NI),,               +GHSERNI+10;,,                N 03Mie !
$
 FUNCTION GHSERNI   298.15  -5179.159+117.854*T-22.096*T*LN(T)-0.0048407*T**2;
      1728.00  Y  -27840.62+279.134977*T-43.1*T*LN(T)+1.12754E+31*T**(-9);
      3000.00  N !
 FUNCTION GLIQNI    298.15  +16414.686-9.397*T+GHSERNI-3.82318E-21*T**7;
      1728.00  Y  -9549.817+268.597977*T-43.1*T*LN(T);
      3000.00  N !
 FUNCTION GBCCNI    298.15  +GHSERNI+8715.084-3.556*T;                 6000 N !
$ ------------------------------------------------------------------------------
$ Zn
$
$ BCT_A5 and DIAMOND_A4 added in unary 3.0
$ HCP_A3 revised in unary 4.1 (due to introduction of HCP_ZN)
$ RHOMBOHEDRAL_A7 and TETRAGONAL_A6 added in unary 4.1
$ TETRAGONAL_A6 revised in unary 4.4
$ CBCC_A12 and CUB_A13 added in unary 4.4
$ HCP_A3 and LIQUID modified in unary 5.0 (melting T and coefficients adjusted)
$ RHOMBO_A10 added in unary 5.0
$
$ Pure Zn restored as HCP_A3
$
 PAR  G(HCP_A3,ZN:VA),,                 +GHSERZN;                1700 N 91Din !
$PAR  G(HCP_A3,ZN:VA),,                 +GHSERZN
$            +2969.82-1.56968*T;                                 1700 N 93Kow !
 PAR  G(FCC_A1,ZN:VA),,                 +GHSERZN
             +2969.82-1.56968*T;                                 1700 N 91Din !
 PAR  G(BCC_A2,ZN:VA),,                 +GHSERZN
             +2886.96-2.5104*T;                                  1700 N 91Din !
$PAR  G(DIAMOND_A4,ZN),,                +GHSERZN+30*T;           1700 N SGCOST !
$PAR  G(BCT_A5,ZN),,                    +GHSERZN
$            +2886.96-2.5104*T;                                  1700 N SGCOST !
$PAR  G(TETRAGONAL_A6,ZN),,             +GHSERZN+4184;           1700 N 96Lee !
$PAR  G(TETRAGONAL_A6,ZN),,             +GHSERZN
$            +2886.96-2.5104*T;                                  1700 N 99SGUN !
$PAR  G(RHOMBOHEDRAL_A7,ZN),,           +GHSERZN+2300+11.5*T;    1700 N 99SGUN !
$PAR  G(RHOMBO_A10,ZN),,                +GLIQZN-2000+10*T;       1700 N 98Han !
$PAR  G(CBCC_A12,ZN:VA),,               +GHSERZN+2000;           1700 N 01Mie !
$PAR  G(CUB_A13,ZN:VA),,                +GHSERZN+2000;           1700 N 01Mie !
 PAR  G(LIQUID,ZN),,                    +GLIQZN;                 1700 N 91Din !
$
 PAR  G(NIZN_B2,ZN),,                   +GBCCZN;,,                    N 03Mie !
 PAR  G(NIZN_B11,ZN),,                  +GBCCZN;,,                    N 03Mie !
 PAR  G(NI2ZN11_D82,ZN),,               +GHSERZN+10;,,                N 03Mie !
$
 FUNCTION GHSERZN   298.15  -7285.787+118.470069*T-23.701314*T*LN(T)
       -0.001712034*T**2-1.264963E-06*T**3;
       692.677 Y  -11070.546+172.345644*T-31.38*T*LN(T)+4.7047E+26*T**(-9);
      1700.00  N !
 FUNCTION GLIQZN    298.15  +7157.222-10.29305*T+GHSERZN-3.58949E-19*T**7;
       692.677 Y  -3620.385+161.60854*T-31.38*T*LN(T);
      1700.00  N !
 FUNCTION GBCCZN    298.15  +GHSERZN+2886.96-2.5104*T;                 6000 N !
 FUNCTION GFCCZN    298.15  +GHSERZN+2969.82-1.56968*T;                6000 N !
$ ------------------------------------------------------------------------------
$ Binary system
$
$ J. Miettinen, Calphad, 27, 263-74(2003).
$
$ Based on the assessment from 00Vas. The modelling is very simplified, using
$ single sublattice models for NIZN_B2, NIZN_B11 and NI2ZN11_D82. However,
$ the catastrophic problems with the NI2ZN11_D82 phase in 00Vas are avoided.
$
$ Checked against paper. Checked at 6000K.
$
$ NI2ZN11_D82 becomes stable again above 5630 K and x(Ni)=0.18.
$
 PAR  L(LIQUID,NI,ZN;0),,               -50722+7.342*T;,,             N 00Vas !
 PAR  L(LIQUID,NI,ZN;1),,               +8436+1.972*T;,,              N 00Vas !
 PAR  L(LIQUID,NI,ZN;2),,               -25136+11.791*T;,,            N 00Vas !
$
 PAR  L(FCC_A1,NI,ZN:VA;0),,            -58399+10.133*T;,,            N 00Vas !
 PAR  L(FCC_A1,NI,ZN:VA;1),,            -21975+16.385*T;,,            N 00Vas !
 PAR  L(FCC_A1,NI,ZN:VA;2),,            +30856-19.717*T;,,            N 00Vas !
 PAR  TC(FCC_A1,NI,ZN:VA;0),,            -815.00;,,                   N 00Vas !
 PAR  BM(FCC_A1,NI,ZN:VA;0),,              -1.46;,,                   N 00Vas !
$
 PAR  L(HCP_A3,NI,ZN:VA;0),,            +ZERO;,,                      N !
$
 PAR  L(NIZN_B2,NI,ZN;0),,              -95000+31.5*T;,,              N 03Mie !
 PAR  L(NIZN_B2,NI,ZN;1),,              -20000+26.5*T;,,              N 03Mie !
 PAR  L(NIZN_B2,NI,ZN;2),,              +164000-50*T;,,               N 03Mie !
$
 PAR  L(NIZN_B11,NI,ZN;0),,             -104000+40.4*T;,,             N 03Mie !
 PAR  L(NIZN_B11,NI,ZN;1),,             -5000;,,                      N 03Mie !
 PAR  L(NIZN_B11,NI,ZN;2),,             +194000-28*T;,,               N 03Mie !
$
 PAR  L(NI2ZN11_D82,NI,ZN;0),,          +51056-13.472*T;,,            N 03Mie !
 PAR  L(NI2ZN11_D82,NI,ZN;1),,          +478894-132.362*T;,,          N 03Mie !
 PAR  L(NI2ZN11_D82,NI,ZN;2),,          +374000-100*T;,,              N 03Mie !
$
 PAR  G(NIZN8,NI:ZN),,                  +GHSERNI+8*GHSERZN
             -86310;,,                                                N 03Mie !
$
 PAR  L(BCC_A2,NI,ZN:VA;0),,            -58399+10.133*T;,,            N Same !
 PAR  L(BCC_A2,NI,ZN:VA;1),,            -21975+16.385*T;,,            N Same !
 PAR  L(BCC_A2,NI,ZN:VA;2),,            +30856-19.717*T;,,            N Same !
$ ------------------------------------------------------------------------------
$
 ASSESSED_SYSTEM
  NI-ZN(TDB -* +LIQUID +FCC_A1 +HCP_A3 +NIZN_B11 +NIZN_B2 +NIZN8 +NI2ZN11_D82
  ;P3 STP:.7/1000/1) !
$
$
 LIST-OF-REFERENCE
 NUMBER  SOURCE
  Null   'Unknown source'
  Same   'Same or similar interaction as in the corresponding stable phase'
  REFLAV 'Laves phase convention: G(LAVES,X:X)=+3*GHSERXX+15000'
  SGCOST 'COST 507 database, SGTE unary database V.3.0, 1996; Al, B, Nd, Ti, Zn'
  91Din  'A.T. Dinsdale, Calphad, 15, 317-425(1991).'
  93Kow  'M. Kowalski, P.J. Spencer, J. Phase Equilib., 14, 432-38 (1993),
          SGTE unary database V.4.1, 1999; Zn'
  96Lee  'B.-J. Lee, Calphad, 20, 471-80(1996)
          SGTE unary database V.4.4, 2001; Zn'
  98Han  'S.C. Hansen, Calphad, 22, 359-73(1998),
          SGTE unary database V.5.0, 2009; Zn'
  99Gho  'G. Ghosh, Metall. Mater. Trans. A, 30A, 1481-94(1999),
          SGTE unary database V.5.0, 2009; Ni'
  99SGUN 'SGTE unary database V.4.1, 1999.'
  00Vas  'G.P. Vassilev, T. Gomez-Acebo, J.-C. Tedenac,
          J. Phase Equilib., 21, 287-301(2000); Ni-Zn'
  01Mie  'J. Miettinen, Calphad, 25, 43-58(2001),
          SGTE unary database V.4.4, 2001; Sn, Zn'
  03Mie  'J. Miettinen, Calphad, 27, 263-74(2003); Ni-Zn'
!
