Repository: orchid-calphad/orchid-project.org

# orchid-project.org

Website and released data of **ORCHID** (Open Repository for CALPHAD Hypotheses, Intelligence, and Discovery),
served by GitHub Pages at https://orchid-project.org. Releases are archived on Zenodo (one DOI per version).

- `index.html`, `catalog/`, `best-practices.html` — static, self-contained pages (generated in the ORCHID tooling).
- `data/` — released data: catalog, redistributable TDB files, convex hulls. Licences: `data/LICENSES.md`, `data/NOTICE.md`.
- `llms.txt`, `data/croissant.json`, `CITATION.cff`, `.zenodo.json` — machine-readable metadata.

Only data with clear redistribution rights are published.

File: data/databases/sgte-binary/NiZn-05Jia.tdb
$
$ Database for Ni-Zn from M. Jiang et al. 2005
$
$ M. Jiang, C.P. Wang, X.J. Liu, I. Ohnuma, R. Kainuma, G.P. Vassilev,
$ K. Ishida, J. Phys. Chem. Solids, 66, 246-50(2005).
$
$ Dataset created 2017.06.17 by Bengt Hallstedt.
$ 2021.02.02: Modified for use with GES6.
$
$ Based on the (broken) dataset from 00Vas.
$
$ If the bcc interaction from 05Jia is used bcc becomes stable as part of the
$ current B2 region.
$
$ ------------------------------------------------------------------------------
 TEMP-LIM 298.15 6000.00 !
$
$ELEMENT NAME  REF. STATE               ATOMIC MASS H298-H0    S298    !
$
 ELEMENT VA   VACUUM                      0.0          0.0      0.0    ! 
 ELEMENT NI   FCC_A1                     58.69      4787.0     29.7955 ! 
 ELEMENT ZN   HCP_A3                     65.38      5657.0     41.63   ! 
$ ------------------------------------------------------------------------------
$ Phase definitions
$
 PHASE LIQUID:L % 1 1 !
 CONST LIQUID:L : NI ZN : !
$
$ Fcc (cF4, Fm-3m) and MeX (cF8, Fm-3m)
$
 PHASE FCC_A1 %A 2 1 1 !
 CONST FCC_A1 : NI% ZN : VA : !
$
$ Bcc (cI2, Im-3m)
$
 PHASE BCC_A2 %B 2 1 3 !
 CONST BCC_A2 : NI ZN : VA : !
$
$ Hcp (hP2, P6_3/mmc) and Me2X (NiAs-type, hP4, P6_3/mmc, B8_1)
$
 PHASE HCP_A3 %A 2 1 0.5 !
 CONST HCP_A3 : NI ZN% : VA : !
$
$ Prototype CsCl (cP2, Pm-3m)
$
 PHASE NIZN_B2 % 2 1 1 !
 CONST NIZN_B2 : NI% ZN : VA ZN% : !
$
$ Prototype AuCu (tP4, P4/mmm)
$
 PHASE NIZN_L10 % 2 1 1 !
 CONST NIZN_L10 : NI% ZN : NI ZN% : !
$
$ Prototype Cu5Zn8 (cI52, I4-3m), gamma-NiZn
$
 PHASE NI2ZN11_D82 % 1 1 !
 CONST NI2ZN11_D82 : NI ZN : !
$
$ Prototype Ni3Zn22 (mC50, C2/m)
$
 PHASE NIZN8 % 2 1 8 !
 CONST NIZN8 : NI : ZN : !
$ ------------------------------------------------------------------------------
$ Defaults
$
 DEFINE-SYSTEM-DEFAULT ELEMENT 2 !
 DEFAULT-COM DEFINE_SYSTEM_ELEMENT VA !
 TYPE-DEF % SEQ * !
 TYPE-DEF A GES AMEND_PHASE_DESCRIPTION @ MAGNETIC -3 0.28 !
 TYPE-DEF B GES AMEND_PHASE_DESCRIPTION @ MAGNETIC -1 0.4 !
 FUNCTION ZERO      298.15  0;                                         6000 N !
 FUNCTION UN_ASS    298.15  0;                                         6000 N !
 FUNCTION R         298.15  +8.31451;                                  6000 N !
$ ------------------------------------------------------------------------------
$ Element data
$ ------------------------------------------------------------------------------
$ Ni
$
$ FCC_A1 and LIQUID modified in unary 5.0 (slight change in upper T interval)
$ BCT_A5 added in unary 5.0
$
 PAR  G(FCC_A1,NI:VA),,                 +GHSERNI;                3000 N 91Din !
 PAR  TC(FCC_A1,NI:VA),,                  633.00;                3000 N 91Din !
 PAR  BM(FCC_A1,NI:VA),,                    0.52;                3000 N 91Din !
 PAR  G(BCC_A2,NI:VA),,                 +GHSERNI
             +8715.084-3.556*T;                                  3000 N 91Din !
 PAR  TC(BCC_A2,NI:VA),,                  575.00;                3000 N 91Din !
 PAR  BM(BCC_A2,NI:VA),,                    0.85;                3000 N 91Din !
 PAR  G(HCP_A3,NI:VA),,                 +GHSERNI+1046+1.255*T;   3000 N 91Din !
 PAR  TC(HCP_A3,NI:VA),,                  633.00;                3000 N 91Din !
 PAR  BM(HCP_A3,NI:VA),,                    0.52;                3000 N 91Din !
$PAR  G(BCT_A5,NI),,                    +GHSERNI+10023-4.556*T;  3000 N 99Gho !
$PAR  G(CBCC_A12,NI:VA),,               +GHSERNI+3556;           3000 N 91Din !
$PAR  G(CUB_A13,NI:VA),,                +GHSERNI+2092;           3000 N 91Din !
 PAR  G(LIQUID,NI),,                    +GLIQNI;                 3000 N 91Din !
$
 PAR  G(NIZN_B2,NI:VA),,                +GBCCNI+5000-0.5*T;,,         N 00Vas !
 PAR  G(NIZN_L10,NI:NI),,               +2*GHSERNI;,,                 N 05Jia !
 PAR  G(NI2ZN11_D82,NI),,               +GHSERNI+10000;,,             N 05Jia !
$
 FUNCTION GHSERNI   298.15  -5179.159+117.854*T-22.096*T*LN(T)-0.0048407*T**2;
      1728.00  Y  -27840.62+279.134977*T-43.1*T*LN(T)+1.12754E+31*T**(-9);
      3000.00  N !
 FUNCTION GLIQNI    298.15  +16414.686-9.397*T+GHSERNI-3.82318E-21*T**7;
      1728.00  Y  -9549.817+268.597977*T-43.1*T*LN(T);
      3000.00  N !
 FUNCTION GBCCNI    298.15  +GHSERNI+8715.084-3.556*T;                 6000 N !
$ ------------------------------------------------------------------------------
$ Zn
$
$ BCT_A5 and DIAMOND_A4 added in unary 3.0
$ HCP_A3 revised in unary 4.1 (due to introduction of HCP_ZN)
$ RHOMBOHEDRAL_A7 and TETRAGONAL_A6 added in unary 4.1
$ TETRAGONAL_A6 revised in unary 4.4
$ CBCC_A12 and CUB_A13 added in unary 4.4
$ HCP_A3 and LIQUID modified in unary 5.0 (melting T and coefficients adjusted)
$ RHOMBO_A10 added in unary 5.0
$
$ Pure Zn restored as HCP_A3
$
 PAR  G(HCP_A3,ZN:VA),,                 +GHSERZN;                1700 N 91Din !
$PAR  G(HCP_A3,ZN:VA),,                 +GHSERZN
$            +2969.82-1.56968*T;                                 1700 N 93Kow !
 PAR  G(FCC_A1,ZN:VA),,                 +GHSERZN
             +2969.82-1.56968*T;                                 1700 N 91Din !
 PAR  G(BCC_A2,ZN:VA),,                 +GHSERZN
             +2886.96-2.5104*T;                                  1700 N 91Din !
$PAR  G(DIAMOND_A4,ZN),,                +GHSERZN+30*T;           1700 N SGCOST !
$PAR  G(BCT_A5,ZN),,                    +GHSERZN
$            +2886.96-2.5104*T;                                  1700 N SGCOST !
$PAR  G(TETRAGONAL_A6,ZN),,             +GHSERZN+4184;           1700 N 96Lee !
$PAR  G(TETRAGONAL_A6,ZN),,             +GHSERZN
$            +2886.96-2.5104*T;                                  1700 N 99SGUN !
$PAR  G(RHOMBOHEDRAL_A7,ZN),,           +GHSERZN+2300+11.5*T;    1700 N 99SGUN !
$PAR  G(RHOMBO_A10,ZN),,                +GLIQZN-2000+10*T;       1700 N 98Han !
$PAR  G(CBCC_A12,ZN:VA),,               +GHSERZN+2000;           1700 N 01Mie !
$PAR  G(CUB_A13,ZN:VA),,                +GHSERZN+2000;           1700 N 01Mie !
 PAR  G(LIQUID,ZN),,                    +GLIQZN;                 1700 N 91Din !
$
 PAR  G(NIZN_B2,ZN:VA),,                +GBCCZN+59550.5-7.64491*T;,,  N 00Vas !
 PAR  G(NIZN_B2,ZN:ZN),,                +2*GBCCZN;,,                  N 00Vas !
 PAR  G(NIZN_L10,ZN:ZN),,               +2*GFCCZN;,,                  N 05Jia !
 PAR  G(NI2ZN11_D82,ZN),,               +GHSERZN+10000;,,             N 05Jia !
$
 FUNCTION GHSERZN   298.15  -7285.787+118.470069*T-23.701314*T*LN(T)
       -0.001712034*T**2-1.264963E-06*T**3;
       692.677 Y  -11070.546+172.345644*T-31.38*T*LN(T)+4.7047E+26*T**(-9);
      1700.00  N !
 FUNCTION GLIQZN    298.15  +7157.222-10.29305*T+GHSERZN-3.58949E-19*T**7;
       692.677 Y  -3620.385+161.60854*T-31.38*T*LN(T);
      1700.00  N !
 FUNCTION GBCCZN    298.15  +GHSERZN+2886.96-2.5104*T;                 6000 N !
 FUNCTION GFCCZN    298.15  +GHSERZN+2969.82-1.56968*T;                6000 N !
$ ------------------------------------------------------------------------------
$ Binary system
$
$ M. Jiang, C.P. Wang, X.J. Liu, I. Ohnuma, R. Kainuma, G.P. Vassilev,
$ K. Ishida, J. Phys. Chem. Solids, 66, 246-50(2005).
$
$ Based on the (broken) dataset from 00Vas.
$
$ If the bcc interaction from 05Jia is used bcc becomes stable as part of the
$ current B2 region.
$
$ Checked at 6000K. There is nothing to check against in the paper, but the
$ phase diagram looks similar to the one published by 00Vas, except the
$ NiZn-B2/NiZn-L10 two phase region, which looks a bit strange.
$
 PAR  L(LIQUID,NI,ZN;0),,               -50721.64+7.34178*T;,,        N 00Vas !
 PAR  L(LIQUID,NI,ZN;1),,               +8436.3+1.97211*T;,,          N 00Vas !
 PAR  L(LIQUID,NI,ZN;2),,               -25136.08+11.79072*T;,,       N 00Vas !
$
 PAR  L(FCC_A1,NI,ZN:VA;0),,            -58399.17+10.13337*T;,,       N 00Vas !
 PAR  L(FCC_A1,NI,ZN:VA;1),,            -21974.79+16.38475*T;,,       N 00Vas !
 PAR  L(FCC_A1,NI,ZN:VA;2),,            +30855.63-19.71684*T;,,       N 00Vas !
 PAR  TC(FCC_A1,NI,ZN:VA;0),,            -815.00;,,                   N 00Vas !
 PAR  BM(FCC_A1,NI,ZN:VA;0),,              -1.46;,,                   N 00Vas !
$
 PAR  L(HCP_A3,NI,ZN:VA;0),,            +ZERO;,,                      N 00Vas !
$
 PAR  G(NIZN_B2,NI:ZN),,                +GBCCNI+GBCCZN
             -49550.5+6.64491*T;,,                                    N 00Vas !
 PAR  L(NIZN_B2,NI,ZN:VA;0),,           -6057.64-5.63016*T;,,         N 00Vas !
 PAR  L(NIZN_B2,NI,ZN:ZN;0),,           -6057.64-5.63016*T;,,         N 00Vas !
 PAR  L(NIZN_B2,NI:VA,ZN;0),,           -24765.02+26.52783*T;,,       N 00Vas !
 PAR  L(NIZN_B2,ZN:VA,ZN;0),,           -24765.02+26.52783*T;,,       N 00Vas !
$
 PAR  G(NIZN_L10,NI:ZN),,               +GHSERNI+GFCCZN
             -43082.6129+3.99394891*T;,,                              N 05Jia !
 PAR  G(NIZN_L10,ZN:NI),,               +GFCCZN+GHSERNI
             -43082.6129+3.99394891*T;,,                              N 05Jia !
 PAR  L(NIZN_L10,NI,ZN:NI;0),,          -3395.03364+8.48315937*T;,,   N 05Jia !
 PAR  L(NIZN_L10,NI:NI,ZN;0),,          -3395.03364+8.48315937*T;,,   N 05Jia !
 PAR  L(NIZN_L10,NI,ZN:ZN;0),,          -9729.64622+5.79730282*T;,,   N 05Jia !
 PAR  L(NIZN_L10,ZN:NI,ZN;0),,          -9729.64622+5.79730282*T;,,   N 05Jia !
$
 PAR  L(NI2ZN11_D82,NI,ZN;0),,          -76447.5239+7.25980486*T;,,   N 05Jia !
 PAR  L(NI2ZN11_D82,NI,ZN;1),,          +73547.0089-21.8036134*T;,,   N 05Jia !
 PAR  L(NI2ZN11_D82,NI,ZN;2),,          -119121.737+19.1717902*T;,,   N 05Jia !
$
 PAR  G(NIZN8,NI:ZN),,                  +GHSERNI+8*GHSERZN
             -93777.84+3.09501*T;,,                                   N 00Vas !
$
$ Metastable
$
$PAR  L(BCC_A2,NI,ZN:VA;0),,            -93229.1431+30*T;,,           N 05Jia !
$PAR  L(BCC_A2,NI,ZN:VA;1),,            -15243.375+20.721995*T;,,     N 05Jia !
$PAR  L(BCC_A2,NI,ZN:VA;2),,            +107770.361;,,                N 05Jia !
 PAR  L(BCC_A2,NI,ZN:VA;0),,            -58399.17+10.13337*T;,,       N Same !
 PAR  L(BCC_A2,NI,ZN:VA;1),,            -21974.79+16.38475*T;,,       N Same !
 PAR  L(BCC_A2,NI,ZN:VA;2),,            +30855.63-19.71684*T;,,       N Same !
$ ------------------------------------------------------------------------------
$
 ASSESSED_SYSTEM
  NI-ZN(TDB -* +LIQUID +FCC_A1 +HCP_A3 +NIZN_L10 +NIZN_B2 +NIZN8 +NI2ZN11_D82
  ;P3 STP:.7/1000/1) !
$
$
 LIST-OF-REFERENCE
 NUMBER  SOURCE
  Null   'Unknown source'
  Same   'Same or similar interaction as in the corresponding stable phase'
  REFLAV 'Laves phase convention: G(LAVES,X:X)=+3*GHSERXX+15000'
  SGCOST 'COST 507 database, SGTE unary database V.3.0, 1996; Al, B, Nd, Ti, Zn'
  91Din  'A.T. Dinsdale, Calphad, 15, 317-425(1991).'
  93Kow  'M. Kowalski, P.J. Spencer, J. Phase Equilib., 14, 432-38 (1993),
          SGTE unary database V.4.1, 1999; Zn'
  96Lee  'B.-J. Lee, Calphad, 20, 471-80(1996)
          SGTE unary database V.4.4, 2001; Zn'
  98Han  'S.C. Hansen, Calphad, 22, 359-73(1998),
          SGTE unary database V.5.0, 2009; Zn'
  99Gho  'G. Ghosh, Metall. Mater. Trans. A, 30A, 1481-94(1999),
          SGTE unary database V.5.0, 2009; Ni'
  99SGUN 'SGTE unary database V.4.1, 1999.'
  00Vas  'G.P. Vassilev, T. Gomez-Acebo, J.-C. Tedenac,
          J. Phase Equilib., 21, 287-301(2000); Ni-Zn'
  01Mie  'J. Miettinen, Calphad, 25, 43-58(2001),
          SGTE unary database V.4.4, 2001; Sn, Zn'
  05Jia  'M. Jiang, C.P. Wang, X.J. Liu, I. Ohnuma, R. Kainuma, G.P. Vassilev,
          K. Ishida, J. Phys. Chem. Solids, 66, 246-50(2005); Ni-Zn, Cu-Ni-Zn'
!

File: data/databases/sgte-binary/NiZn-11Xio.tdb
$
$ Database for Ni-Zn from W. Xiong et al. 2011
$
$ W. Xiong, H. Xu, Y. Du, Calphad, 35, 276-83(2011).
$
$ Dataset created 2017.06.18 by Bengt Hallstedt.
$ 2021.02.02: Modified for use with GES6.
$
$ The high temperature NiZn phase is modeled as B2 with a 2-SL add on model.
$
$ The low temperature NiZn is sometimes referred to as L1_0 and sometimes as
$ CuTi-delta (L2_a, same space group). The Pauling file suggests CuTi-delta.
$ 11Xio consider it to be CuTi-delta and models it with a Wagner-Schottky
$ model. To me the difference between these two crystal structures is not clear.
$
$ ------------------------------------------------------------------------------
 TEMP-LIM 298.15 6000.00 !
$
$ELEMENT NAME  REF. STATE               ATOMIC MASS H298-H0    S298    !
$
 ELEMENT VA   VACUUM                      0.0          0.0      0.0    ! 
 ELEMENT NI   FCC_A1                     58.69      4787.0     29.7955 ! 
 ELEMENT ZN   HCP_A3                     65.38      5657.0     41.63   ! 
$ ------------------------------------------------------------------------------
$ Phase definitions
$
 PHASE LIQUID:L % 1 1 !
 CONST LIQUID:L : NI ZN : !
$
$ Fcc (cF4, Fm-3m) and MeX (cF8, Fm-3m)
$
 PHASE FCC_A1 %A 2 1 1 !
 CONST FCC_A1 : NI% ZN : VA : !
$
$ Bcc (cI2, Im-3m)
$
 PHASE BCC_A2 %B 2 1 3 !
 CONST BCC_A2 : NI ZN : VA : !
$
$ Disordered part of B2_BCC, identical to BCC_A2 (except Va)
$
 PHASE A2_BCC %B 2 1 3 !
 CONST A2_BCC : NI ZN VA : VA : !
$
$ Prototype CsCl (cP2, Pm-3m)
$
 PHASE B2_BCC %BO 3 0.5 0.5 3 !
 CONST B2_BCC : NI% ZN VA : NI ZN% VA : VA : !
$
$ Hcp (hP2, P6_3/mmc) and Me2X (NiAs-type, hP4, P6_3/mmc, B8_1)
$
 PHASE HCP_A3 %A 2 1 0.5 !
 CONST HCP_A3 : NI ZN% : VA : !
$
$ Prototype CuTi (tP2, P4/mmm)
$
 PHASE NIZN_L2A % 2 1 1 !
 CONST NIZN_L2A : NI% ZN : NI ZN% : !
$
$ Prototype Cu5Zn8 (cI52, I4-3m), gamma-NiZn
$
 PHASE NI2ZN11_D82 % 3 4 1 8 !
 CONST NI2ZN11_D82 : NI ZN : NI ZN : ZN : !
$
$ Prototype Ni3Zn22 (mC50, C2/m)
$
 PHASE NIZN8 % 2 1 8 !
 CONST NIZN8 : NI : ZN : !
$ ------------------------------------------------------------------------------
$ Defaults
$
 DEFINE-SYSTEM-DEFAULT ELEMENT 2 !
 DEFAULT-COM DEFINE_SYSTEM_ELEMENT VA !
 TYPE-DEF % SEQ * !
 TYPE-DEF A GES AMEND_PHASE_DESCRIPTION @ MAGNETIC -3 0.28 !
 TYPE-DEF B GES AMEND_PHASE_DESCRIPTION @ MAGNETIC -1 0.4 !
 TYPE-DEF O GES AMEND_PHASE_DESCRIPTION B2_BCC DIS_PART A2_BCC !
 FUNCTION ZERO      298.15  0;                                         6000 N !
 FUNCTION UN_ASS    298.15  0;                                         6000 N !
 FUNCTION R         298.15  +8.31451;                                  6000 N !
$ ------------------------------------------------------------------------------
$ Element data
$ ------------------------------------------------------------------------------
$ Ni
$
$ FCC_A1 and LIQUID modified in unary 5.0 (slight change in upper T interval)
$ BCT_A5 added in unary 5.0
$
 PAR  G(FCC_A1,NI:VA),,                 +GHSERNI;                3000 N 91Din !
 PAR  TC(FCC_A1,NI:VA),,                  633.00;                3000 N 91Din !
 PAR  BM(FCC_A1,NI:VA),,                    0.52;                3000 N 91Din !
 PAR  G(BCC_A2,NI:VA),,                 +GHSERNI
             +8715.084-3.556*T;                                  3000 N 91Din !
 PAR  TC(BCC_A2,NI:VA),,                  575.00;                3000 N 91Din !
 PAR  BM(BCC_A2,NI:VA),,                    0.85;                3000 N 91Din !
 PAR  G(A2_BCC,NI:VA),,                 +GHSERNI
             +8715.084-3.556*T;                                  3000 N 91Din !
 PAR  TC(A2_BCC,NI:VA),,                  575.00;                3000 N 91Din !
 PAR  BM(A2_BCC,NI:VA),,                    0.85;                3000 N 91Din !
 PAR  G(HCP_A3,NI:VA),,                 +GHSERNI+1046+1.255*T;   3000 N 91Din !
 PAR  TC(HCP_A3,NI:VA),,                  633.00;                3000 N 91Din !
 PAR  BM(HCP_A3,NI:VA),,                    0.52;                3000 N 91Din !
$PAR  G(BCT_A5,NI),,                    +GHSERNI+10023-4.556*T;  3000 N 99Gho !
$PAR  G(CBCC_A12,NI:VA),,               +GHSERNI+3556;           3000 N 91Din !
$PAR  G(CUB_A13,NI:VA),,                +GHSERNI+2092;           3000 N 91Din !
 PAR  G(LIQUID,NI),,                    +GLIQNI;                 3000 N 91Din !
$
 PAR  L(A2_BCC,NI,VA:VA;0),,            +GB2NIVA+LB2NIVA;,,           N 99Dup1 !
 PAR  G(B2_BCC,VA:NI:VA),,              +0.5*GB2NIVA-0.5*LB2NIVA;,,   N 99Dup1 !
 PAR  G(B2_BCC,NI:VA:VA),,              +0.5*GB2NIVA-0.5*LB2NIVA;,,   N 99Dup1 !
$
 PAR  G(NIZN_L2A,NI:NI),,               +2*GHSERNI+8430;,,            N 11Xio !
$
 FUNCTION GHSERNI   298.15  -5179.159+117.854*T-22.096*T*LN(T)-0.0048407*T**2;
      1728.00  Y  -27840.62+279.134977*T-43.1*T*LN(T)+1.12754E+31*T**(-9);
      3000.00  N !
 FUNCTION GLIQNI    298.15  +16414.686-9.397*T+GHSERNI-3.82318E-21*T**7;
      1728.00  Y  -9549.817+268.597977*T-43.1*T*LN(T);
      3000.00  N !
 FUNCTION GBCCNI    298.15  +GHSERNI+8715.084-3.556*T;                 6000 N !
$
$ With G(A2_BCC,VA:VA)=30*T the same amount must be subtracted from GB2NIVA.
 FUNCTION GB2NIVA   298.15  +162397.3-27.40575*T-30*T;                 6000 N !
 FUNCTION LB2NIVA   298.15  -64024.38+26.49419*T;                      6000 N !
$ ------------------------------------------------------------------------------
$ Zn
$
$ BCT_A5 and DIAMOND_A4 added in unary 3.0
$ HCP_A3 revised in unary 4.1 (due to introduction of HCP_ZN)
$ RHOMBOHEDRAL_A7 and TETRAGONAL_A6 added in unary 4.1
$ TETRAGONAL_A6 revised in unary 4.4
$ CBCC_A12 and CUB_A13 added in unary 4.4
$ HCP_A3 and LIQUID modified in unary 5.0 (melting T and coefficients adjusted)
$ RHOMBO_A10 added in unary 5.0
$
$ Pure Zn restored as HCP_A3
$
 PAR  G(HCP_A3,ZN:VA),,                 +GHSERZN;                1700 N 91Din !
$PAR  G(HCP_A3,ZN:VA),,                 +GHSERZN
$            +2969.82-1.56968*T;                                 1700 N 93Kow !
 PAR  G(FCC_A1,ZN:VA),,                 +GHSERZN
             +2969.82-1.56968*T;                                 1700 N 91Din !
 PAR  G(BCC_A2,ZN:VA),,                 +GHSERZN
             +2886.96-2.5104*T;                                  1700 N 91Din !
 PAR  G(A2_BCC,ZN:VA),,                 +GHSERZN
             +2886.96-2.5104*T;                                  1700 N 91Din !
$PAR  G(DIAMOND_A4,ZN),,                +GHSERZN+30*T;           1700 N SGCOST !
$PAR  G(BCT_A5,ZN),,                    +GHSERZN
$            +2886.96-2.5104*T;                                  1700 N SGCOST !
$PAR  G(TETRAGONAL_A6,ZN),,             +GHSERZN+4184;           1700 N 96Lee !
$PAR  G(TETRAGONAL_A6,ZN),,             +GHSERZN
$            +2886.96-2.5104*T;                                  1700 N 99SGUN !
$PAR  G(RHOMBOHEDRAL_A7,ZN),,           +GHSERZN+2300+11.5*T;    1700 N 99SGUN !
$PAR  G(RHOMBO_A10,ZN),,                +GLIQZN-2000+10*T;       1700 N 98Han !
$PAR  G(CBCC_A12,ZN:VA),,               +GHSERZN+2000;           1700 N 01Mie !
$PAR  G(CUB_A13,ZN:VA),,                +GHSERZN+2000;           1700 N 01Mie !
 PAR  G(LIQUID,ZN),,                    +GLIQZN;                 1700 N 91Din !
$
 PAR  L(A2_BCC,ZN,VA:VA;0),,            +GB2ZNVA+LB2ZNVA;,,           N 11Xio !
 PAR  G(B2_BCC,VA:ZN:VA),,              +0.5*GB2ZNVA-0.5*LB2ZNVA;,,   N 11Xio !
 PAR  G(B2_BCC,ZN:VA:VA),,              +0.5*GB2ZNVA-0.5*LB2ZNVA;,,   N 11Xio !
$
 PAR  G(NIZN_L2A,ZN:ZN),,               +2*GHSERZN+8430;,,            N 11Xio !
 PAR  G(NI2ZN11_D82,ZN:ZN:ZN),,         +13*GHSERZN+118432.6;,,       N 11Xio !
$
 FUNCTION GHSERZN   298.15  -7285.787+118.470069*T-23.701314*T*LN(T)
       -0.001712034*T**2-1.264963E-06*T**3;
       692.677 Y  -11070.546+172.345644*T-31.38*T*LN(T)+4.7047E+26*T**(-9);
      1700.00  N !
 FUNCTION GLIQZN    298.15  +7157.222-10.29305*T+GHSERZN-3.58949E-19*T**7;
       692.677 Y  -3620.385+161.60854*T-31.38*T*LN(T);
      1700.00  N !
 FUNCTION GBCCZN    298.15  +GHSERZN+2886.96-2.5104*T;                 6000 N !
 FUNCTION GFCCZN    298.15  +GHSERZN+2969.82-1.56968*T;                6000 N !
$ With G(A2_BCC,VA:VA)=30*T the same amount must be subtracted from GB2NIVA.
 FUNCTION GB2ZNVA   298.15  +25222.7-30*T;                             6000 N !
 FUNCTION LB2ZNVA   298.15  -2257.49;                                  6000 N !
$ ------------------------------------------------------------------------------
$ Va
$
 PAR  G(A2_BCC,VA:VA),,                 +30*T;,,                      N 09Sun !
$PAR  G(A2_BCC,VA:VA),,                 +ZERO;,,                      N 99Dup1 !
$PAR  L(A2_BCC,VA,*:VA;0),,             +LB2VA;,,                     N 01Sun !
$
$FUNCTION LB2VA     298.15  +100*T;                                    6000 N !
$ ------------------------------------------------------------------------------
$ Binary system
$
$ W. Xiong, H. Xu, Y. Du, Calphad, 35, 276-83(2011).
$
$ Checked against paper and author's tdb. Checked at 6000K.
$
$ The high temperature NiZn phase is modeled as B2 with a 2-SL add on model.
$
$ The low temperature NiZn is sometimes referred to as L1_0 and sometimes as
$ CuTi-delta (L2_a, same space group). The Pauling file suggests CuTi-delta.
$ 11Xio consider it to be CuTi-delta and models it with a Wagner-Schottky
$ model. To me the difference between these two crystal structures is not clear.
$
 PAR  L(LIQUID,NI,ZN;0),,               -40083.87;,,                  N 11Xio !
 PAR  L(LIQUID,NI,ZN;1),,               +15841.15;,,                  N 11Xio !
$
 PAR  L(FCC_A1,NI,ZN:VA;0),,            -56168.45+9.9117*T;,,         N 11Xio !
 PAR  L(FCC_A1,NI,ZN:VA;1),,            +1083.47+2.4401*T;,,          N 11Xio !
 PAR  TC(FCC_A1,NI,ZN:VA;0),,           -1100.00;,,                   N 11Xio !
 PAR  BM(FCC_A1,NI,ZN:VA;0),,              -1.46;,,                   N 11Xio !
$
 PAR  L(BCC_A2,NI,ZN:VA;0),,            +GB2NIZN+LB2NIZN;,,           N 11Xio !
 PAR  L(A2_BCC,NI,ZN:VA;0),,            +GB2NIZN+LB2NIZN;,,           N 11Xio !
$
 PAR  G(B2_BCC,NI:ZN:VA),,              +0.5*GB2NIZN-0.5*LB2NIZN;,,   N 11Xio !
 PAR  G(B2_BCC,ZN:NI:VA),,              +0.5*GB2NIZN-0.5*LB2NIZN;,,   N 11Xio !
$
 PAR  L(HCP_A3,NI,ZN:VA;0),,            +UN_ASS;,,                    N !
$
 PAR  G(NIZN_L2A,NI:ZN),,               +GHSERNI+GHSERZN
             -43071.66+6.816*T;,,                                     N 11Xio !
 PAR  G(NIZN_L2A,ZN:NI),,               +GHSERNI+GHSERZN
             +59931.66-6.816*T;,,                                     N 11Xio !
 PAR  L(NIZN_L2A,NI,ZN:NI;0),,          -6053.2;,,                    N 11Xio !
 PAR  L(NIZN_L2A,NI:NI,ZN;0),,          -6053.2;,,                    N 11Xio !
 PAR  L(NIZN_L2A,NI,ZN:ZN;0),,          -12064.6;,,                   N 11Xio !
 PAR  L(NIZN_L2A,ZN:NI,ZN;0),,          -12064.6;,,                   N 11Xio !
$
 PAR  G(NI2ZN11_D82,NI:NI:ZN),,         +5*GHSERNI+8*GHSERZN
             -189985.25;,,                                            N 11Xio !
 PAR  G(NI2ZN11_D82,NI:ZN:ZN),,         +4*GHSERNI+9*GHSERZN
             -172443.05;,,                                            N 11Xio !
 PAR  G(NI2ZN11_D82,ZN:NI:ZN),,         +GHSERNI+12*GHSERZN
             +100890.4;,,                                             N 11Xio !
 PAR  L(NI2ZN11_D82,NI,ZN:NI:ZN;0),,    -580136.05+125.008*T;,,       N 11Xio !
 PAR  L(NI2ZN11_D82,NI,ZN:ZN:ZN;0),,    -580136.05+125.008*T;,,       N 11Xio !
 PAR  L(NI2ZN11_D82,NI:NI,ZN:ZN;0),,    -16720.08+6.2257*T;,,         N 11Xio !
 PAR  L(NI2ZN11_D82,ZN:NI,ZN:ZN;0),,    -16720.08+6.2257*T;,,         N 11Xio !
$
 PAR  G(NIZN8,NI:ZN),,                  +GHSERNI+8*GHSERZN
             -88615.35+4.7682*T;,,                                    N 11Xio !
$
 FUNCTION GB2NIZN   298.15  -42884.09+2.9965*T;                        6000 N !
 FUNCTION LB2NIZN   298.15  -37582.04+25.0094*T;                       6000 N !
$ ------------------------------------------------------------------------------
$
 ASSESSED_SYSTEM
  NI-ZN(TDB -* +LIQUID +FCC_A1 +HCP_A3 +A2_BCC +B2_BCC +NIZN +NIZN8
  +NI2ZN11_D82 ;P3 STP:.7/1000/1) !
$
$
 LIST-OF-REFERENCE
 NUMBER  SOURCE
  Null   'Unknown source'
  Same   'Same or similar interaction as in the corresponding stable phase'
  REFLAV 'Laves phase convention: G(LAVES,X:X)=+3*GHSERXX+15000'
  SGCOST 'COST 507 database, SGTE unary database V.3.0, 1996; Al, B, Nd, Ti, Zn'
  91Din  'A.T. Dinsdale, Calphad, 15, 317-425(1991).'
  93Kow  'M. Kowalski, P.J. Spencer, J. Phase Equilib., 14, 432-38 (1993),
          SGTE unary database V.4.1, 1999; Zn'
  96Lee  'B.-J. Lee, Calphad, 20, 471-80(1996)
          SGTE unary database V.4.4, 2001; Zn'
  98Han  'S.C. Hansen, Calphad, 22, 359-73(1998),
          SGTE unary database V.5.0, 2009; Zn'
  99Dup1 'N. Dupin, I. Ansara, Z. Metallkd., 90, 76-85(1999); Al-Ni'
  99Gho  'G. Ghosh, Metall. Mater. Trans. A, 30A, 1481-94(1999),
          SGTE unary database V.5.0, 2009; Ni'
  99SGUN 'SGTE unary database V.4.1, 1999.'
  01Mie  'J. Miettinen, Calphad, 25, 43-58(2001),
          SGTE unary database V.4.4, 2001; Sn, Zn'
  01Sun  'B Sundman, fix to avoid BCC with just Va (in LB1-v2).'
  09Sun  'B. Sundman, I. Ohnuma, N. Dupin, U.R. Kattner, S.G. Fries,
          Acta Mater., 57, 2896-2908(2009); Al-Fe'
  11Xio  'W. Xiong, H. Xu, Y. Du, Calphad, 35, 276-83(2011); Ni-Zn'
!

File: data/databases/sgte-binary/NiZr-05Abe.tdb
$
$ Database for Ni-Zr from T. Abe et al. 2005.
$
$ T. Abe, H. Onodera, M. Shimono, M. Ode,
$ Mater. Trans. (JIM), 46, 2838-43(2005).
$
$ Dataset created 2024.03.15 by Bengt Hallstedt.
$
$ Associate liquid model with Ni2Zr associates. The paper also includes a model
$ for the supercooled liquid and glass transition. This is simply the IHJ
$ magnetic model.
$
$ Parameters for the solid phases are take from Zaitsev et al. 2002.
$ In Zatitsev Delta-G for the compounds are given relative to bcc-Zr, but in
$ the present paper they are given relative to hcp-Zr. I.e. the stability of
$ the compounds has changed.
$
$ The liquid is also stable below 300 K for Ni-rich compositions.
$
$ There is an inverse miscibility gap with a minimum at 5526 K and x(Zr)=0.17.
$
$ ------------------------------------------------------------------------------
 TEMP-LIM 298.15 6000.00 !
$
$ELEMENT NAME  REF. STATE               ATOMIC MASS H298-H0    S298    !
$
 ELEMENT VA   VACUUM                      0.0          0.0      0.0    ! 
 ELEMENT NI   FCC_A1                     58.69      4787.0     29.7955 ! 
 ELEMENT ZR   HCP_A3                     91.22      5566.27    39.1809 ! 
$ ------------------------------------------------------------------------------
$ Species
$
 SPECIE  NI2ZR                              NI2ZR1 !
$ ------------------------------------------------------------------------------
$ Phase definitions
$
 PHASE LIQUID:L %A 1 1 !
 CONST LIQUID:L : NI NI2ZR ZR : !
$
$ Fcc (cF4, Fm-3m) and MeX (cF8, Fm-3m)
$
 PHASE FCC_A1 %A 2 1 1 !
 CONST FCC_A1 : NI% ZR : VA : !
$
$ Bcc (cI2, Im-3m)
$
 PHASE BCC_A2 %B 2 1 3 !
 CONST BCC_A2 : NI ZR% : VA : !
$
$ Hcp (hP2, P6_3/mmc) and Me2X (NiAs-type, hP4, P6_3/mmc, B8_1)
$
 PHASE HCP_A3 %A 2 1 0.5 !
 CONST HCP_A3 : NI ZR% : VA : !
$
$ Prototype AuBe5 (cF24, F-43m)
$
 PHASE NI5ZR_C15B % 2 5 1 !
 CONST NI5ZR_C15B : NI : ZR : ! 
$
$ Prototype Ni7Zr2 (mC36, C2/m)
$
 PHASE NI7ZR2 % 2 7 2 !
 CONST NI7ZR2 : NI : ZR : !
$
$ Prototype Hf8Ni21 (aP29, P-1)
$
 PHASE NI21ZR8 % 2 21 8 !
 CONST NI21ZR8 : NI : ZR : !
$
$ Prototype Ni10Zr7 (oC68, Cmca)
$
 PHASE NI10ZR7 % 2 10 7 !
 CONST NI10ZR7 : NI : ZR : !
$
$ Prototype Pt11Zr9 (tI40, I4/m)
$
 PHASE NI11ZR9 % 2 11 9 !
 CONST NI11ZR9 : NI : ZR : !
$
$ Prototype CrB (oC8, Cmcm)
$
 PHASE NIZR_B33 % 2 1 1 !
 CONST NIZR_B33 : NI : ZR : !
$
$ Prototype Al2Cu (tI12, I4/mcm)
$
 PHASE NIZR2_C16 % 2 1 2 !
 CONST NIZR2_C16 : NI : ZR : !
$ ------------------------------------------------------------------------------
$ Defaults
$
 DEFINE-SYSTEM-DEFAULT ELEMENT 2 !
 DEFAULT-COM DEFINE_SYSTEM_ELEMENT VA !
 TYPE-DEF % SEQ * !
 TYPE-DEF A GES AMEND_PHASE_DESCRIPTION @ MAGNETIC -3 0.28 !
 TYPE-DEF B GES AMEND_PHASE_DESCRIPTION @ MAGNETIC -1 0.4 !
 FUNCTION ZERO      298.15  0;                                         6000 N !
 FUNCTION UN_ASS    298.15  0;                                         6000 N !
 FUNCTION R         298.15  +8.31451;                                  6000 N !
$ ------------------------------------------------------------------------------
$ Element data
$ ------------------------------------------------------------------------------
$ Ni
$
$ FCC_A1 and LIQUID modified in unary 5.0 (slight change in upper T interval)
$ BCT_A5 added in unary 5.0
$
 PAR  G(FCC_A1,NI:VA),,                 +GHSERNI;                3000 N 91Din !
 PAR  TC(FCC_A1,NI:VA),,                  633.00;                3000 N 91Din !
 PAR  BM(FCC_A1,NI:VA),,                    0.52;                3000 N 91Din !
 PAR  G(BCC_A2,NI:VA),,                 +GHSERNI
             +8715.084-3.556*T;                                  3000 N 91Din !
 PAR  TC(BCC_A2,NI:VA),,                  575.00;                3000 N 91Din !
 PAR  BM(BCC_A2,NI:VA),,                    0.85;                3000 N 91Din !
 PAR  G(HCP_A3,NI:VA),,                 +GHSERNI+1046+1.255*T;   3000 N 91Din !
 PAR  TC(HCP_A3,NI:VA),,                  633.00;                3000 N 91Din !
 PAR  BM(HCP_A3,NI:VA),,                    0.52;                3000 N 91Din !
$PAR  G(BCT_A5,NI),,                    +GHSERNI+10023-4.556*T;  3000 N 99Gho !
$PAR  G(CBCC_A12,NI:VA),,               +GHSERNI+3556;           3000 N 91Din !
$PAR  G(CUB_A13,NI:VA),,                +GHSERNI+2092;           3000 N 91Din !
 PAR  G(LIQUID,NI),,                    +GLIQNI;                 3000 N 91Din !
 PAR  TC(LIQUID,NI),,                    1035.00;                3000 N 05Abe !
 PAR  BMAG(LIQUID,NI),,                     2.416;               3000 N 00Sha !
$
 FUNCTION GHSERNI   298.15  -5179.159+117.854*T-22.096*T*LN(T)-0.0048407*T**2;
      1728.00  Y  -27840.62+279.134977*T-43.1*T*LN(T)+1.12754E+31*T**(-9);
      3000.00  N !
 FUNCTION GLIQNI    298.15  +16414.686-9.397*T+GHSERNI-3.82318E-21*T**7;
      1728.00  Y  -9549.817+268.597977*T-43.1*T*LN(T);
      3000.00  N !
 FUNCTION GBCCNI    298.15  +GHSERNI+8715.084-3.556*T;                 3000 N !
$ ------------------------------------------------------------------------------
$ Zr
$
$ CUB_A13, CBCC_A12, ORTHORHOMBIC_A20 and TETRAGONAL_U added in unary 4.1
$
 PAR  G(HCP_A3,ZR:VA)           130.00  +GHSERZR;,,                   N 91Din !
 PAR  G(BCC_A2,ZR:VA)           130.00  +GBCCZR;,,                    N 91Din !
$PAR  G(OMEGA,ZR)               130.00  +GOMEZR;,,                    N 91Din !
 PAR  G(FCC_A1,ZR:VA)           130.00  +GHSERZR+7600-0.9*T;,,        N 91Din !
$PAR  G(CBCC_A12,ZR:VA)         130.00  +GHSERZR+4602.2;,,            N 99SGUN !
$PAR  G(CUB_A13,ZR:VA)          130.00  +GHSERZR+7531.2;,,            N 99SGUN !
$PAR  G(ORTHORHOMBIC_A20,ZR)    130.00  +GBCCZR+5000;,,               N 99SGUN !
$PAR  G(TETRAGONAL_U,ZR)        130.00  +GBCCZR+5000;,,               N 99SGUN !
 PAR  G(LIQUID,ZR)              130.00  +GLIQZR;,,                    N 91Din !
 PAR  TC(LIQUID,ZR)             130.00    444.00;,,                   N 05Abe !
 PAR  BMAG(LIQUID,ZR)           130.00      3.306;,,                  N 00Sha !
$
 FUNCTION GHSERZR   130.00  -7827.595+125.64905*T-24.1618*T*LN(T)
       -0.00437791*T**2+34971*T**(-1);
      2128.00  Y  -26085.921+262.724183*T-42.144*T*LN(T)-1.342896E+31*T**(-9);
      6000.00  N !
 FUNCTION GBCCZR    130.00  -525.539+124.9457*T-25.607406*T*LN(T)
       -3.40084E-04*T**2-9.729E-09*T**3+25233*T**(-1)-7.6143E-11*T**4;
      2128.00  Y  -4620.034+1.55998*T+GHSERZR+1.4103476E+32*T**(-9);
      6000.00  N !
 FUNCTION GOMEZR    130.00  -8878.082+144.432234*T-26.8556*T*LN(T)
       -0.002799446*T**2+38376*T**(-1);
      2128.00  Y  -3414.603+2.566675*T+GHSERZR+8.517346E+31*T**(-9);
      6000.00  N !
 FUNCTION GLIQZR    130.00  +18147.69-9.080812*T+GHSERZR+1.6275E-22*T**7;
      2128.00  Y  -8281.26+253.812609*T-42.144*T*LN(T);
      6000.00  N !
$ ------------------------------------------------------------------------------
$ Binary system
$
$ T. Abe, H. Onodera, M. Shimono, M. Ode,
$ Mater. Trans. (JIM), 46, 2838-43(2005).
$
$ Checked against paper and NIMS tdb. Checked at 6000K.
$
$ Associate liquid model with Ni2Zr associates. The paper also includes a model
$ for the supercooled liquid and glass transition. This is simply the IHJ
$ magnetic model.
$
$ Parameters for the solid phases are take from Zaitsev et al. 2002.
$ In Zatitsev Delta-G for the compounds are given relative to bcc-Zr, but in
$ the present paper they are given relative to hcp-Zr. I.e. the stability of
$ the compounds has changed.
$
$ The liquid is also stable below 300 K for Ni-rich compositions.
$
$ There is an inverse miscibility gap with a minimum at 5526 K and x(Zr)=0.17.
$
 PAR  G(LIQUID,NI2ZR),,                 +2*GLIQNI+GLIQZR
             -72000+20*T;,,                                           N 05Abe !
 PAR  TC(LIQUID,NI2ZR),,                  855.00;,,                   N 05Abe !
 PAR  BMAG(LIQUID,NI2ZR),,                 15.00;,,                   N 05Abe !
 PAR  L(LIQUID,NI,ZR;0),,               -170700+13.4*T;,,             N 05Abe !
 PAR  L(LIQUID,NI,ZR;1),,               -90000+40*T;,,                N 05Abe !
 PAR  L(LIQUID,NI,NI2ZR;0),,            -295000+180*T;,,              N 05Abe !
 PAR  L(LIQUID,NI2ZR,ZR;0),,            -278000+73*T;,,               N 05Abe !
 PAR  TC(LIQUID,NI,ZR;0),,                  0.00;,,                   N 05Abe !
 PAR  BMAG(LIQUID,NI,ZR;0),,               15.00;,,                   N 05Abe !
 PAR  TC(LIQUID,NI,NI2ZR;0),,            -290.00;,,                   N 05Abe !
 PAR  BMAG(LIQUID,NI,NI2ZR;0),,           -58.00;,,                   N 05Abe !
 PAR  TC(LIQUID,NI2ZR,ZR;0),,             510.00;,,                   N 05Abe !
 PAR  BMAG(LIQUID,NI2ZR,ZR;0),,           -58.00;,,                   N 05Abe !
$
 PAR  L(FCC_A1,NI,ZR:VA;0),,            -124970;,,                    N 02Zai !
 PAR  L(BCC_A2,NI,ZR:VA;0),,            -72720;,,                     N 02Zai !
 PAR  L(HCP_A3,NI,ZR:VA;0),,            +UN_ASS;,,                    N !
$
 PAR  G(NI5ZR_C15B,NI:ZR),,             +5*GHSERNI+GHSERZR
             -192150+16.44*T;,,                                       N 02Zai !
 PAR  G(NI7ZR2,NI:ZR),,                 +7*GHSERNI+2*GHSERZR
             -386370+43.56*T;,,                                       N 02Zai !
 PAR  G(NI21ZR8,NI:ZR),,                +21*GHSERNI+8*GHSERZR
             -1363812+173.71*T;,,                                     N 02Zai !
 PAR  G(NI10ZR7,NI:ZR),,                +10*GHSERNI+7*GHSERZR
             -851275+87.72*T;,,                                       N 02Zai !
 PAR  G(NI11ZR9,NI:ZR),,                +11*GHSERNI+9*GHSERZR
             -993500+93.2*T;,,                                        N 02Zai !
 PAR  G(NIZR_B33,NI:ZR),,               +GHSERNI+GHSERZR
             -101586+10.64*T;,,                                       N 02Zai !
 PAR  G(NIZR2_C16,NI:ZR),,              +GHSERNI+2*GHSERZR
             -109380+6.36*T;,,                                        N 02Zai !
$ ------------------------------------------------------------------------------
$
 ASSESSED_SYSTEM
  NI-ZR(TDB -* +LIQUID +FCC_A1 +BCC_A2 +HCP_A3 +NI10ZR7 +NI11ZR9 +NI21ZR8
  +NI5ZR_C15B +NI7ZR2 +NIZR_B33 +NIZR2_C16 ;P3 TMM:300/2300 *) !
$
$
 LIST-OF-REFERENCE
 NUMBER  SOURCE
  Null   'Unknown source'
  COST   'COST 507 database'
  91Din  'A.T. Dinsdale, Calphad, 15, 317-425(1991).'
  99Gho  'G. Ghosh, Metall. Mater. Trans. A, 30A, 1481-94(1999),
          SGTE unary database V.5.0, 2009; Ni'
  99SGUN 'SGTE unary database V.4.1, 1999.'
  00Sha  'G. Shao, J. Appl. Phys., 88, 4443-45(2000); Ni, Zr'
  02Zai  'A.I. Zaitsev, N.E. Zaitseva, E.Kh. Shakhpazov, A.A. Kodentsov,
          Phys. Chem. Chem. Phys., 4, 6047-58(2002); Ni-Zr'
  05Abe  'T. Abe, H. Onodera, M. Shimono, M. Ode,
          Mater. Trans. (JIM), 46, 2838-43(2005); Ni-Zr'
!

File: data/databases/sgte-binary/NiZr-07Tok.tdb
$
$ Database for Ni-Zr from T. Tokunaga et al. 2007
$
$ T. Tokunaga, S. Matsumoto, H. Ohtani, M. Hasebe,
$ Mater. Trans. JIM, 48, 2263-71(2007).
$
$ Dataset created 2011.04.01 by Bengt Hallstedt.
$ 2021.02.02: Modified for use with GES6.
$
$ Modified from G. Ghosh 1994.
$
$ This dataset is also published in T. Tokunaga et al., J. Japan Inst. Met.,
$ 70, 741-49(2006).
$
$ In a tdb from NIMS hcp-Zr is used instead of bcc-Zr as reference for the
$ intermetallic compounds, leading to too low melting temperatures.
$
$ There is an inverse miscibility gap with a minimum at 4040 K and x(Zr)=0.91.
$
$ ------------------------------------------------------------------------------
 TEMP-LIM 298.15 6000.00 !
$
$ELEMENT NAME  REF. STATE               ATOMIC MASS H298-H0    S298    !
$
 ELEMENT VA   VACUUM                      0.0          0.0      0.0    ! 
 ELEMENT NI   FCC_A1                     58.69      4787.0     29.7955 ! 
 ELEMENT ZR   HCP_A3                     91.22      5566.27    39.1809 ! 
$ ------------------------------------------------------------------------------
$ Phase definitions
$
 PHASE LIQUID:L % 1 1 !
 CONST LIQUID:L : NI ZR : !
$
$ Fcc (cF4, Fm-3m) and MeX (cF8, Fm-3m)
$
 PHASE FCC_A1 %A 2 1 1 !
 CONST FCC_A1 : NI% ZR : VA : !
$
$ Bcc (cI2, Im-3m)
$
 PHASE BCC_A2 %B 2 1 3 !
 CONST BCC_A2 : NI ZR% : VA : !
$
$ Hcp (hP2, P6_3/mmc) and Me2X (NiAs-type, hP4, P6_3/mmc, B8_1)
$
 PHASE HCP_A3 %A 2 1 0.5 !
 CONST HCP_A3 : NI ZR% : VA : !
$
$ Prototype AuBe5 (cF24, F-43m)
$
 PHASE NI5ZR_C15B % 2 0.833 0.167 !
 CONST NI5ZR_C15B : NI% ZR : VA ZR% : ! 
$
$ Prototype Ni7Zr2 (mC36, C2/m)
$
 PHASE NI7ZR2 % 2 0.78 0.22 !
 CONST NI7ZR2 : NI : ZR : !
$
$ Prototype CdMg3 (hP8, P6_3/mmc)
$
 PHASE NI3ZR_D019 % 2 0.75 0.25 !
 CONST NI3ZR_D019 : NI% ZR : VA ZR% : !
$
$ Prototype Hf8Ni21 (aP29, P-1)
$
 PHASE NI21ZR8 % 2 0.725 0.275 !
 CONST NI21ZR8 : NI : ZR : !
$
$ Prototype Ni10Zr7 (oC68, Cmca)
$
 PHASE NI10ZR7 % 2 0.575 0.425 !
 CONST NI10ZR7 : NI% ZR : VA ZR% : !
$
$ Prototype Pt11Zr9 (tI40, I4/m)
$
 PHASE NI11ZR9 % 2 0.55 0.45 !
 CONST NI11ZR9 : NI : ZR : !
$
$ Prototype CrB (oC8, Cmcm)
$
 PHASE NIZR_B33 % 2 0.5 0.5 !
 CONST NIZR_B33 : NI : ZR : !
$
$ Prototype Al2Cu (tI12, I4/mcm)
$
 PHASE NIZR2_C16 % 2 0.333 0.667 !
 CONST NIZR2_C16 : NI : ZR : !
$ ------------------------------------------------------------------------------
$ Defaults
$
 DEFINE-SYSTEM-DEFAULT ELEMENT 2 !
 DEFAULT-COM DEFINE_SYSTEM_ELEMENT VA !
 TYPE-DEF % SEQ * !
 TYPE-DEF A GES AMEND_PHASE_DESCRIPTION @ MAGNETIC -3 0.28 !
 TYPE-DEF B GES AMEND_PHASE_DESCRIPTION @ MAGNETIC -1 0.4 !
 FUNCTION ZERO      298.15  0;                                         6000 N !
 FUNCTION UN_ASS    298.15  0;                                         6000 N !
 FUNCTION R         298.15  +8.31451;                                  6000 N !
$ ------------------------------------------------------------------------------
$ Element data
$ ------------------------------------------------------------------------------
$ Ni
$
$ FCC_A1 and LIQUID modified in unary 5.0 (slight change in upper T interval)
$ BCT_A5 added in unary 5.0
$
 PAR  G(FCC_A1,NI:VA),,                 +GHSERNI;                3000 N 91Din !
 PAR  TC(FCC_A1,NI:VA),,                  633.00;                3000 N 91Din !
 PAR  BM(FCC_A1,NI:VA),,                    0.52;                3000 N 91Din !
 PAR  G(BCC_A2,NI:VA),,                 +GHSERNI
             +8715.084-3.556*T;                                  3000 N 91Din !
 PAR  TC(BCC_A2,NI:VA),,                  575.00;                3000 N 91Din !
 PAR  BM(BCC_A2,NI:VA),,                    0.85;                3000 N 91Din !
 PAR  G(HCP_A3,NI:VA),,                 +GHSERNI+1046+1.255*T;   3000 N 91Din !
 PAR  TC(HCP_A3,NI:VA),,                  633.00;                3000 N 91Din !
 PAR  BM(HCP_A3,NI:VA),,                    0.52;                3000 N 91Din !
$PAR  G(BCT_A5,NI),,                    +GHSERNI+10023-4.556*T;  3000 N 99Gho !
$PAR  G(CBCC_A12,NI:VA),,               +GHSERNI+3556;           3000 N 91Din !
$PAR  G(CUB_A13,NI:VA),,                +GHSERNI+2092;           3000 N 91Din !
 PAR  G(LIQUID,NI),,                    +GLIQNI;                 3000 N 91Din !
$
 PAR  G(NI5ZR_C15B,NI:VA),,             +0.833*GHSERNI
             +29566-8.428*T;,,                                        N 94Gho !
 PAR  G(NI3ZR_D019,NI:VA),,             +0.75*GHSERNI
             +10000+1.25*T;,,                                         N 07Tok !
 PAR  G(NI10ZR7,NI:VA),,                +0.575*GHSERNI
             +20051-5.8167*T;,,                                       N 94Gho !
$
 FUNCTION GHSERNI   298.15  -5179.159+117.854*T-22.096*T*LN(T)-0.0048407*T**2;
      1728.00  Y  -27840.62+279.134977*T-43.1*T*LN(T)+1.12754E+31*T**(-9);
      3000.00  N !
 FUNCTION GLIQNI    298.15  +16414.686-9.397*T+GHSERNI-3.82318E-21*T**7;
      1728.00  Y  -9549.817+268.597977*T-43.1*T*LN(T);
      3000.00  N !
 FUNCTION GBCCNI    298.15  +GHSERNI+8715.084-3.556*T;                 3000 N !
$ ------------------------------------------------------------------------------
$ Zr
$
$ CUB_A13, CBCC_A12, ORTHORHOMBIC_A20 and TETRAGONAL_U added in unary 4.1
$
 PAR  G(HCP_A3,ZR:VA)           130.00  +GHSERZR;,,                   N 91Din !
 PAR  G(BCC_A2,ZR:VA)           130.00  +GBCCZR;,,                    N 91Din !
$PAR  G(OMEGA,ZR)               130.00  +GOMEZR;,,                    N 91Din !
 PAR  G(FCC_A1,ZR:VA)           130.00  +GHSERZR+7600-0.9*T;,,        N 91Din !
$PAR  G(CBCC_A12,ZR:VA)         130.00  +GHSERZR+4602.2;,,            N 99SGUN !
$PAR  G(CUB_A13,ZR:VA)          130.00  +GHSERZR+7531.2;,,            N 99SGUN !
$PAR  G(ORTHORHOMBIC_A20,ZR)    130.00  +GBCCZR+5000;,,               N 99SGUN !
$PAR  G(TETRAGONAL_U,ZR)        130.00  +GBCCZR+5000;,,               N 99SGUN !
 PAR  G(LIQUID,ZR)              130.00  +GLIQZR;,,                    N 91Din !
$
 PAR  G(NI5ZR_C15B,ZR:ZR),,             +GHSERZR+7600-0.9*T;,,        N 94Gho !
 PAR  G(NI5ZR_C15B,ZR:VA),,             +0.833*GBCCZR+32493-8.22*T;,, N 94Gho !
 PAR  G(NI3ZR_D019,ZR:ZR),,             +GHSERZR;,,                   N 94Gho !
 PAR  G(NI3ZR_D019,ZR:VA),,             +0.75*GBCCZR+47425+5.68*T;,,  N 94Gho !
 PAR  G(NI10ZR7,ZR:ZR),,                +GHSERZR+8750-2.556*T;,,      N 94Gho !
 PAR  G(NI10ZR7,ZR:VA),,                +0.575*GBCCZR
             +22075-5.674*T;,,                                        N 94Gho !
$
 FUNCTION GHSERZR   130.00  -7827.595+125.64905*T-24.1618*T*LN(T)
       -0.00437791*T**2+34971*T**(-1);
      2128.00  Y  -26085.921+262.724183*T-42.144*T*LN(T)-1.342896E+31*T**(-9);
      6000.00  N !
 FUNCTION GBCCZR    130.00  -525.539+124.9457*T-25.607406*T*LN(T)
       -3.40084E-04*T**2-9.729E-09*T**3+25233*T**(-1)-7.6143E-11*T**4;
      2128.00  Y  -4620.034+1.55998*T+GHSERZR+1.4103476E+32*T**(-9);
      6000.00  N !
 FUNCTION GOMEZR    130.00  -8878.082+144.432234*T-26.8556*T*LN(T)
       -0.002799446*T**2+38376*T**(-1);
      2128.00  Y  -3414.603+2.566675*T+GHSERZR+8.517346E+31*T**(-9);
      6000.00  N !
 FUNCTION GLIQZR    130.00  +18147.69-9.080812*T+GHSERZR+1.6275E-22*T**7;
      2128.00  Y  -8281.26+253.812609*T-42.144*T*LN(T);
      6000.00  N !
$ ------------------------------------------------------------------------------
$ Binary system
$
$ T. Tokunaga, S. Matsumoto, H. Ohtani, M. Hasebe,
$ Mater. Trans. JIM, 48, 2263-71(2007).
$
$ Checked against paper. Checked at 6000K.
$
$ Modified from G. Ghosh 1994.
$
$ This dataset is also published in T. Tokunaga et al., J. Japan Inst. Met.,
$ 70, 741-49(2006).
$
$ In a tdb from NIMS hcp-Zr is used instead of bcc-Zr as reference for the
$ intermetallic compounds, leading to too low melting temperatures.
$
$ There is an inverse miscibility gap with a minimum at 4040 K and x(Zr)=0.91.
$
 PAR  L(LIQUID,NI,ZR;0),,               -200450+10.35*T;,,            N 94Gho !
 PAR  L(LIQUID,NI,ZR;1),,               -42925+3.58*T;,,              N 94Gho !
 PAR  L(LIQUID,NI,ZR;2),,               -34000+32.37*T;,,             N 94Gho !
$
 PAR  L(FCC_A1,NI,ZR:VA;0),,            -130000+2*T;,,                N 94Gho !
 PAR  L(FCC_A1,NI,ZR:VA;1),,            -25000+2.5*T;,,               N 94Gho !
$
 PAR  L(BCC_A2,NI,ZR:VA;0),,            -147500+2.3*T;,,              N 94Gho !
 PAR  L(BCC_A2,NI,ZR:VA;1),,            -43500-11.6*T;,,              N 94Gho !
$
 PAR  L(HCP_A3,NI,ZR:VA;0),,            -68350+3.5*T;,,               N 94Gho !
 PAR  L(HCP_A3,NI,ZR:VA;1),,            +10000-6.6*T;,,               N 94Gho !
$
 PAR  G(NI5ZR_C15B,NI:ZR),,             +0.833*GHSERNI+0.167*GBCCZR
             -33205+0.95*T;,,                                         N 94Gho !
 PAR  L(NI5ZR_C15B,NI,ZR:VA;0),,        +76500;,,                     N 94Gho !
 PAR  L(NI5ZR_C15B,NI:VA,ZR;0),,        -19475+1.25*T;,,              N 94Gho !
 PAR  L(NI5ZR_C15B,NI,ZR:ZR;0),,        +7850;,,                      N 94Gho !
$
 PAR  G(NI7ZR2,NI:ZR),,                 +0.78*GHSERNI+0.22*GBCCZR
             -40775+0.3*T;,,                                          N 94Gho !
$
 PAR  G(NI3ZR_D019,NI:ZR),,             +0.75*GHSERNI+0.25*GBCCZR
             -43410+0.88*T;,,                                         N 07Tok !
 PAR  L(NI3ZR_D019,NI,ZR:VA;0),,        +75500;,,                     N 94Gho !
 PAR  L(NI3ZR_D019,NI:VA,ZR;0),,        -25000+4.5*T;,,               N 07Tok !
 PAR  L(NI3ZR_D019,NI,ZR:ZR;0),,        +7555;,,                      N 94Gho !
$
 PAR  G(NI21ZR8,NI:ZR),,                +0.725*GHSERNI+0.275*GBCCZR
             -44625+0.5*T;,,                                          N 94Gho !
$
 PAR  G(NI10ZR7,NI:ZR),,                +0.575*GHSERNI+0.425*GBCCZR
             -53000+1.75*T;,,                                         N 07Tok !
 PAR  L(NI10ZR7,NI,ZR:VA;0),,           +56000;,,                     N 94Gho !
 PAR  L(NI10ZR7,NI:VA,ZR;0),,           -19250;,,                     N 94Gho !
 PAR  L(NI10ZR7,NI,ZR:ZR;0),,           +8500;,,                      N 94Gho !
$
 PAR  G(NI11ZR9,NI:ZR),,                +0.55*GHSERNI+0.45*GBCCZR
             -52000+0.74*T;,,                                         N 07Tok !
 PAR  G(NIZR_B33,NI:ZR),,               +0.5*GHSERNI+0.5*GBCCZR
             -52275+0.6*T;,,                                          N 94Gho !
 PAR  G(NIZR2_C16,NI:ZR),,              +0.333*GHSERNI+0.667*GBCCZR
             -40650+0.15*T;,,                                         N 94Gho !
$ ------------------------------------------------------------------------------
$
 ASSESSED_SYSTEM
  NI-ZR(TDB -* +LIQUID +FCC_A1 +BCC_A2 +HCP_A3 +NI10ZR7 +NI11ZR9 +NI21ZR8
  +NI3ZR_D019 +NI5ZR_C15B +NI7ZR2 +NIZR_B33 +NIZR2_C16 ;P3 TMM:300/2300 *) !
$
$
 LIST-OF-REFERENCE
 NUMBER  SOURCE
  Null   'Unknown source'
  COST   'COST 507 database'
  91Din  'A.T. Dinsdale, Calphad, 15, 317-425(1991).'
  94Gho  'G. Ghosh, J. Mater. Res., 9, 598-616(1994); Ni-Zr'
  99Gho  'G. Ghosh, Metall. Mater. Trans. A, 30A, 1481-94(1999),
          SGTE unary database V.5.0, 2009; Ni'
  99SGUN 'SGTE unary database V.4.1, 1999.'
  07Tok  'T. Tokunaga, S. Matsumoto, H. Ohtani, M. Hasebe,
          Mater. Trans. JIM, 48, 2263-71(2007); Ni-Zr'
!
