Repository: orchid-calphad/orchid-project.org

# orchid-project.org

Website and released data of **ORCHID** (Open Repository for CALPHAD Hypotheses, Intelligence, and Discovery),
served by GitHub Pages at https://orchid-project.org. Releases are archived on Zenodo (one DOI per version).

- `index.html`, `catalog/`, `best-practices.html` — static, self-contained pages (generated in the ORCHID tooling).
- `data/` — released data: catalog, redistributable TDB files, convex hulls. Licences: `data/LICENSES.md`, `data/NOTICE.md`.
- `llms.txt`, `data/croissant.json`, `CITATION.cff`, `.zenodo.json` — machine-readable metadata.

Only data with clear redistribution rights are published.

File: data/databases/sgte-binary/NiZr-94Gho-LB.tdb
$
$ Database for Ni-Zr from G. Ghosh 1994 (Included in LB Vol. 4)
$
$ G. Ghosh, J. Mater. Res., 9, 598-616(1994).
$
$ Dataset created 2010.02.19 by Bengt Hallstedt.
$ 2021.02.02: Modified for use with GES6.
$
$ There is an inverse miscibility gap with a minimum at 4040 K and x(Zr)=0.91.
$
$ ------------------------------------------------------------------------------
 TEMP-LIM 298.15 6000.00 !
$
$ELEMENT NAME  REF. STATE               ATOMIC MASS H298-H0    S298    !
$
 ELEMENT VA   VACUUM                      0.0          0.0      0.0    ! 
 ELEMENT NI   FCC_A1                     58.69      4787.0     29.7955 ! 
 ELEMENT ZR   HCP_A3                     91.22      5566.27    39.1809 ! 
$ ------------------------------------------------------------------------------
$ Phase definitions
$
 PHASE LIQUID:L % 1 1 !
 CONST LIQUID:L : NI ZR : !
$
$ Fcc (cF4, Fm-3m) and MeX (cF8, Fm-3m)
$
 PHASE FCC_A1 %A 2 1 1 !
 CONST FCC_A1 : NI% ZR : VA : !
$
$ Bcc (cI2, Im-3m)
$
 PHASE BCC_A2 %B 2 1 3 !
 CONST BCC_A2 : NI ZR% : VA : !
$
$ Hcp (hP2, P6_3/mmc) and Me2X (NiAs-type, hP4, P6_3/mmc, B8_1)
$
 PHASE HCP_A3 %A 2 1 0.5 !
 CONST HCP_A3 : NI ZR% : VA : !
$
$ Prototype AuBe5 (cF24, F-43m)
$
 PHASE NI5ZR_C15B % 2 0.833 0.167 !
 CONST NI5ZR_C15B : NI% ZR : VA ZR% : ! 
$
$ Prototype Ni7Zr2 (mC36, C2/m)
$
 PHASE NI7ZR2 % 2 0.78 0.22 !
 CONST NI7ZR2 : NI : ZR : !
$
$ Prototype CdMg3 (hP8, P6_3/mmc)
$
 PHASE NI3ZR_D019 % 2 0.75 0.25 !
 CONST NI3ZR_D019 : NI% ZR : VA ZR% : !
$
$ Prototype Hf8Ni21 (aP29, P-1)
$
 PHASE NI21ZR8 % 2 0.725 0.275 !
 CONST NI21ZR8 : NI : ZR : !
$
$ Prototype Ni10Zr7 (oC68, Cmca)
$
 PHASE NI10ZR7 % 2 0.575 0.425 !
 CONST NI10ZR7 : NI% ZR : VA ZR% : !
$
$ Prototype Pt11Zr9 (tI40, I4/m)
$
 PHASE NI11ZR9 % 2 0.55 0.45 !
 CONST NI11ZR9 : NI : ZR : !
$
$ Prototype CrB (oC8, Cmcm)
$
 PHASE NIZR_B33 % 2 0.5 0.5 !
 CONST NIZR_B33 : NI : ZR : !
$
$ Prototype Al2Cu (tI12, I4/mcm)
$
 PHASE NIZR2_C16 % 2 0.333 0.667 !
 CONST NIZR2_C16 : NI : ZR : !
$ ------------------------------------------------------------------------------
$ Defaults
$
 DEFINE-SYSTEM-DEFAULT ELEMENT 2 !
 DEFAULT-COM DEFINE_SYSTEM_ELEMENT VA !
 TYPE-DEF % SEQ * !
 TYPE-DEF A GES AMEND_PHASE_DESCRIPTION @ MAGNETIC -3 0.28 !
 TYPE-DEF B GES AMEND_PHASE_DESCRIPTION @ MAGNETIC -1 0.4 !
 FUNCTION ZERO      298.15  0;                                         6000 N !
 FUNCTION UN_ASS    298.15  0;                                         6000 N !
 FUNCTION R         298.15  +8.31451;                                  6000 N !
$ ------------------------------------------------------------------------------
$ Element data
$ ------------------------------------------------------------------------------
$ Ni
$
$ FCC_A1 and LIQUID modified in unary 5.0 (slight change in upper T interval)
$ BCT_A5 added in unary 5.0
$
 PAR  G(FCC_A1,NI:VA),,                 +GHSERNI;                3000 N 91Din !
 PAR  TC(FCC_A1,NI:VA),,                  633.00;                3000 N 91Din !
 PAR  BM(FCC_A1,NI:VA),,                    0.52;                3000 N 91Din !
 PAR  G(BCC_A2,NI:VA),,                 +GHSERNI
             +8715.084-3.556*T;                                  3000 N 91Din !
 PAR  TC(BCC_A2,NI:VA),,                  575.00;                3000 N 91Din !
 PAR  BM(BCC_A2,NI:VA),,                    0.85;                3000 N 91Din !
 PAR  G(HCP_A3,NI:VA),,                 +GHSERNI+1046+1.255*T;   3000 N 91Din !
 PAR  TC(HCP_A3,NI:VA),,                  633.00;                3000 N 91Din !
 PAR  BM(HCP_A3,NI:VA),,                    0.52;                3000 N 91Din !
$PAR  G(BCT_A5,NI),,                    +GHSERNI+10023-4.556*T;  3000 N 99Gho !
$PAR  G(CBCC_A12,NI:VA),,               +GHSERNI+3556;           3000 N 91Din !
$PAR  G(CUB_A13,NI:VA),,                +GHSERNI+2092;           3000 N 91Din !
 PAR  G(LIQUID,NI),,                    +GLIQNI;                 3000 N 91Din !
$
 PAR  G(NI5ZR_C15B,NI:VA),,             +0.833*GHSERNI
             +29566-8.428*T;,,                                        N 94Gho !
 PAR  G(NI3ZR_D019,NI:VA),,             +0.75*GHSERNI
             +20000+1.25*T;,,                                         N 94Gho !
 PAR  G(NI10ZR7,NI:VA),,                +0.575*GHSERNI
             +20051-5.8167*T;,,                                       N 94Gho !
$
 FUNCTION GHSERNI   298.15  -5179.159+117.854*T-22.096*T*LN(T)-0.0048407*T**2;
      1728.00  Y  -27840.62+279.134977*T-43.1*T*LN(T)+1.12754E+31*T**(-9);
      3000.00  N !
 FUNCTION GLIQNI    298.15  +16414.686-9.397*T+GHSERNI-3.82318E-21*T**7;
      1728.00  Y  -9549.817+268.597977*T-43.1*T*LN(T);
      3000.00  N !
 FUNCTION GBCCNI    298.15  +GHSERNI+8715.084-3.556*T;                 3000 N !
$ ------------------------------------------------------------------------------
$ Zr
$
$ CUB_A13, CBCC_A12, ORTHORHOMBIC_A20 and TETRAGONAL_U added in unary 4.1
$
 PAR  G(HCP_A3,ZR:VA)           130.00  +GHSERZR;,,                   N 91Din !
 PAR  G(BCC_A2,ZR:VA)           130.00  +GBCCZR;,,                    N 91Din !
$PAR  G(OMEGA,ZR)               130.00  +GOMEZR;,,                    N 91Din !
 PAR  G(FCC_A1,ZR:VA)           130.00  +GHSERZR+7600-0.9*T;,,        N 91Din !
$PAR  G(CBCC_A12,ZR:VA)         130.00  +GHSERZR+4602.2;,,            N 99SGUN !
$PAR  G(CUB_A13,ZR:VA)          130.00  +GHSERZR+7531.2;,,            N 99SGUN !
$PAR  G(ORTHORHOMBIC_A20,ZR)    130.00  +GBCCZR+5000;,,               N 99SGUN !
$PAR  G(TETRAGONAL_U,ZR)        130.00  +GBCCZR+5000;,,               N 99SGUN !
 PAR  G(LIQUID,ZR)              130.00  +GLIQZR;,,                    N 91Din !
$
 PAR  G(NI5ZR_C15B,ZR:ZR),,             +GHSERZR+7600-0.9*T;,,        N 94Gho !
 PAR  G(NI5ZR_C15B,ZR:VA),,             +0.833*GBCCZR+32493-8.22*T;,, N 94Gho !
 PAR  G(NI3ZR_D019,ZR:ZR),,             +GHSERZR;,,                   N 94Gho !
 PAR  G(NI3ZR_D019,ZR:VA),,             +0.75*GBCCZR+47425+5.68*T;,,  N 94Gho !
 PAR  G(NI10ZR7,ZR:ZR),,                +GHSERZR+8750-2.556*T;,,      N 94Gho !
 PAR  G(NI10ZR7,ZR:VA),,                +0.575*GBCCZR
             +22075-5.674*T;,,                                        N 94Gho !
$
 FUNCTION GHSERZR   130.00  -7827.595+125.64905*T-24.1618*T*LN(T)
       -0.00437791*T**2+34971*T**(-1);
      2128.00  Y  -26085.921+262.724183*T-42.144*T*LN(T)-1.342896E+31*T**(-9);
      6000.00  N !
 FUNCTION GBCCZR    130.00  -525.539+124.9457*T-25.607406*T*LN(T)
       -3.40084E-04*T**2-9.729E-09*T**3+25233*T**(-1)-7.6143E-11*T**4;
      2128.00  Y  -4620.034+1.55998*T+GHSERZR+1.4103476E+32*T**(-9);
      6000.00  N !
 FUNCTION GOMEZR    130.00  -8878.082+144.432234*T-26.8556*T*LN(T)
       -0.002799446*T**2+38376*T**(-1);
      2128.00  Y  -3414.603+2.566675*T+GHSERZR+8.517346E+31*T**(-9);
      6000.00  N !
 FUNCTION GLIQZR    130.00  +18147.69-9.080812*T+GHSERZR+1.6275E-22*T**7;
      2128.00  Y  -8281.26+253.812609*T-42.144*T*LN(T);
      6000.00  N !
$ ------------------------------------------------------------------------------
$ Binary system
$
$ From G. Ghosh 1994 (Included in LB Vol. 4)
$
$ G. Ghosh, J. Mater. Res., 9, 598-616(1994).
$
$ Checked against LB and paper. Checked at 6000K.
$
$ There is an inverse miscibility gap with a minimum at 4040 K and x(Zr)=0.91.
$
 PAR  L(LIQUID,NI,ZR;0),,               -200450+10.35*T;,,            N 94Gho !
 PAR  L(LIQUID,NI,ZR;1),,               -42925+3.58*T;,,              N 94Gho !
 PAR  L(LIQUID,NI,ZR;2),,               -34000+32.37*T;,,             N 94Gho !
$
 PAR  L(FCC_A1,NI,ZR:VA;0),,            -130000+2*T;,,                N 94Gho !
 PAR  L(FCC_A1,NI,ZR:VA;1),,            -25000+2.5*T;,,               N 94Gho !
$
 PAR  L(BCC_A2,NI,ZR:VA;0),,            -147500+2.3*T;,,              N 94Gho !
 PAR  L(BCC_A2,NI,ZR:VA;1),,            -43500-11.6*T;,,              N 94Gho !
$
 PAR  L(HCP_A3,NI,ZR:VA;0),,            -68350+3.5*T;,,               N 94Gho !
 PAR  L(HCP_A3,NI,ZR:VA;1),,            +10000-6.6*T;,,               N 94Gho !
$
 PAR  G(NI5ZR_C15B,NI:ZR),,             +0.833*GHSERNI+0.167*GBCCZR
             -33205+0.95*T;,,                                         N 94Gho !
 PAR  L(NI5ZR_C15B,NI,ZR:VA;0),,        +76500;,,                     N 94Gho !
 PAR  L(NI5ZR_C15B,NI:VA,ZR;0),,        -19475+1.25*T;,,              N 94Gho !
 PAR  L(NI5ZR_C15B,NI,ZR:ZR;0),,        +7850;,,                      N 94Gho !
$
 PAR  G(NI7ZR2,NI:ZR),,                 +0.78*GHSERNI+0.22*GBCCZR
             -40775+0.3*T;,,                                          N 94Gho !
$
 PAR  G(NI3ZR_D019,NI:ZR),,             +0.75*GHSERNI+0.25*GBCCZR
             -43520+0.95*T;,,                                         N 94Gho !
 PAR  L(NI3ZR_D019,NI,ZR:VA;0),,        +75500;,,                     N 94Gho !
 PAR  L(NI3ZR_D019,NI:VA,ZR;0),,        -33110+7.5*T;,,               N 94Gho !
 PAR  L(NI3ZR_D019,NI,ZR:ZR;0),,        +7555;,,                      N 94Gho !
$
 PAR  G(NI21ZR8,NI:ZR),,                +0.725*GHSERNI+0.275*GBCCZR
             -44625+0.5*T;,,                                          N 94Gho !
$
 PAR  G(NI10ZR7,NI:ZR),,                +0.575*GHSERNI+0.425*GBCCZR
             -50525+0.1*T;,,                                          N 94Gho !
 PAR  L(NI10ZR7,NI,ZR:VA;0),,           +56000;,,                     N 94Gho !
 PAR  L(NI10ZR7,NI:VA,ZR;0),,           -19250;,,                     N 94Gho !
 PAR  L(NI10ZR7,NI,ZR:ZR;0),,           +8500;,,                      N 94Gho !
$
 PAR  G(NI11ZR9,NI:ZR),,                +0.55*GHSERNI+0.45*GBCCZR
             -49900-0.73*T;,,                                         N 94Gho !
 PAR  G(NIZR_B33,NI:ZR),,               +0.5*GHSERNI+0.5*GBCCZR
             -52275+0.6*T;,,                                          N 94Gho !
 PAR  G(NIZR2_C16,NI:ZR),,              +0.333*GHSERNI+0.667*GBCCZR
             -40650+0.15*T;,,                                         N 94Gho !
$ ------------------------------------------------------------------------------
$
 ASSESSED_SYSTEM
  NI-ZR(TDB -* +LIQUID +FCC_A1 +BCC_A2 +HCP_A3 +NI10ZR7 +NI11ZR9 +NI21ZR8
  +NI3ZR_D019 +NI5ZR_C15B +NI7ZR2 +NIZR_B33 +NIZR2_C16 ;P3 TMM:300/2300 *) !
$
$
 LIST-OF-REFERENCE
 NUMBER  SOURCE
  Null   'Unknown source'
  COST   'COST 507 database'
  91Din  'A.T. Dinsdale, Calphad, 15, 317-425(1991).'
  94Gho  'G. Ghosh, J. Mater. Res., 9, 598-616(1994); Ni-Zr'
  99Gho  'G. Ghosh, Metall. Mater. Trans. A, 30A, 1481-94(1999),
          SGTE unary database V.5.0, 2009; Ni'
  99SGUN 'SGTE unary database V.4.1, 1999.'
!

File: data/databases/sgte-binary/NpO-16Smi.tdb
$
$ Database for Np-O from A.L. Smith et al. 2016.
$
$ A.L. Smith, J.-Y. Colle, O. Benes, R.J.M. Konings, B. Sundman, C. Gueneau,
$ J. Chem. Thermodyn., 103, 257-75(2016).
$
$ Dataset created 2024.03.20 by Bengt Hallstedt.
$
$ In the paper a different expression for Np(g) is used. That expression
$ contains T**4 and T**5 terms. Here the SGSUB expression is used. It might
$ not be better, but it does not explode over 4000 K.
$
$ With the parameters in the paper the congruent melting temperature and
$ solubility range of NpO2 were too small. One parameter was corrected.
$ The remaining error is about 7 K in the congruent melting temperature.
$
$ ------------------------------------------------------------------------------
 TEMP-LIM 298.15 6000.00 !
$
$ELEMENT NAME  REF. STATE               ATOMIC MASS H298-H0    S298    !
$
 ELEMENT /-   ELECTRON_GAS                0.0          0.0      0.0    ! 
 ELEMENT VA   VACUUM                      0.0          0.0      0.0    ! 
 ELEMENT NP   ORTHO_AC                  237.0482    6606.536   50.4590 ! 
 ELEMENT O    1/2_MOLE_O2(G)             15.999     4341.0    102.52   ! 
$ ------------------------------------------------------------------------------
$ Species
$
 SPECIE  NP+3                               NP/+3 !
 SPECIE  NP+4                               NP/+4 !
 SPECIE  NPO                                NP1O1 !
 SPECIE  NPO2                               NP1O2 !
 SPECIE  O-2                                O/-2 !
 SPECIE  O2                                 O2 !
 SPECIE  O3                                 O3 !
$ ------------------------------------------------------------------------------
$ Phase definitions
$
 PHASE ION:Y % 2 1 1 !
 CONST ION:Y : NP+4 : O-2 VA O : !
$
 PHASE LIQUID:L % 1 1 !
 CONST LIQUID:L : NP : !
$
$ Bcc (cI2, Im-3m)
$
 PHASE BCC_A2 %B 2 1 3 !
 CONST BCC_A2 : NP : VA : !
$
$ Prototype alpha-Np (oP8, Pnma)
$
 PHASE ORTHO_AC % 1 1 !
 CONST ORTHO_AC : NP : !
$
$ Prototype beta-Np (tP4, P4/nmm)
$
 PHASE TETRAG_AD % 1 1 !
 CONST TETRAG_AD : NP : !
$
$ Prototype CaF2 (cF12, Fm-3m)
$
 PHASE NPO2_C1:I % 2 1 2 !
 CONST NPO2_C1:I : NP+3 NP+4 : O-2 VA : !
$
$ Prototype Np2O5 (mP28, P2/c)
$
 PHASE NP2O5 % 2 2 5 !
 CONST NP2O5 : NP : O : !
$
 PHASE O2GAS % 1 1 !
 CONST O2GAS : O2 :!
$
 PHASE GAS:G % 1 1 !
 CONST GAS:G : NP NPO NPO2 O O2 O3 : !
$ ------------------------------------------------------------------------------
$ Defaults
$
 DEFINE-SYSTEM-DEFAULT ELEMENT 2 !
 DEFAULT-COM DEFINE_SYSTEM_ELEMENT VA /- !
 DEFAULT-COM REJECT_PHASE LIQUID !
 TYPE-DEF % SEQ * !
 TYPE-DEF A GES AMEND_PHASE_DESCRIPTION @ MAGNETIC -3 0.28 !
 TYPE-DEF B GES AMEND_PHASE_DESCRIPTION @ MAGNETIC -1 0.4 !
 FUNCTION ZERO      298.15  0;                                         6000 N !
 FUNCTION UN_ASS    298.15  0;                                         6000 N !
 FUNCTION R         298.15  +8.31451;                                  6000 N !
 FUNCTION RTLNP     298.15  +8.31451*T*LN(1E-05*P);                    6000 N !
$ ------------------------------------------------------------------------------
$ Element data
$ ------------------------------------------------------------------------------
$ Np
$
$ HCP_A3 from 14Xio not in unary
$
 PAR  G(ORTHO_AC,NP),,                  +GHSERNP;                4000 N 91Din !
 PAR  G(TETRAG_AD,NP),,                 +GTETNP;                 4000 N 91Din !
 PAR  G(BCC_A2,NP:VA),,                 +GBCCNP;                 4000 N 91Din !
$PAR  G(HCP_A3,NP:VA),,                 +GHSERNP+19000;          4000 N 14Xio !
 PAR  G(LIQUID,NP),,                    +GLIQNP;                 4000 N 91Din !
$
 PAR  G(GAS,NP),,                       +F13304T+RTLNP;,,             N 97SUB !
 PAR  G(ION,NP+4:VA),,                  +GLIQNP;                 4000 N 91Din !
$
 FUNCTION GHSERNP   298.15  +241.888-57.531347*T+4.0543*T*LN(T)
       -0.04127725*T**2-402857*T**(-1);
       553.00  Y  -57015.112+664.27337*T-102.523*T*LN(T)
       +0.0284592*T**2-2.483917E-06*T**3+4796910*T**(-1);
      1799.00  Y  -12092.736+255.780866*T-45.3964*T*LN(T);
      4000.00  N !
 FUNCTION GTETNP    298.15  -10157.32+183.829213*T-34.11*T*LN(T)
       -0.0161186*T**2+4.98465E-06*T**3+532825*T**(-1);
       555.00  Y  -7873.688+207.01896*T-39.33*T*LN(T);
       856.00  Y  +19027.98-46.64846*T-3.4265*T*LN(T)
       -0.01921045*T**2+1.52726E-06*T**3-3564640*T**(-1);
      1999.00  Y  -3978.084+0.926171*T+GHSERNP;
      4000.00  N !
 FUNCTION GBCCNP    298.15  -3224.664+174.911817*T-35.177*T*LN(T)
       -0.00251865*T**2+5.14743E-07*T**3+302225*T**(-1);
       856.00  Y  -2366.486+180.807719*T-36.401*T*LN(T);
       917.00  Y  +50882.281-297.324358*T+30.7734*T*LN(T)
       -0.0343483*T**2+2.707217E-06*T**3-7500100*T**(-1);
      1999.00  Y  -2786.95-1.007779*T+GHSERNP;
      4000.00  N !
 FUNCTION GLIQNP    298.15  -4627.18+160.024959*T-31.229*T*LN(T)
       -0.0163885*T**2+2.941883E-06*T**3+439915*T**(-1);
       917.00  Y  -7415.255+247.671446*T-45.3964*T*LN(T);
      4000.00  N !
$ Np(g)
 FUNCTION F13304T   298.15  +459509.329-69.6673486*T-19.143*T*LN(T)
       +1.664E-04*T**2-1.550035E-06*T**3-42365*T**(-1);
       700.00  Y  +464195.895-142.938506*T-7.773*T*LN(T)
       -0.01171145*T**2+7.19933333E-07*T**3-389045*T**(-1);
      1500.00  Y  +457477.601-71.0938871*T-18.083*T*LN(T)
       -0.00556585*T**2+8.027E-08*T**3+183330*T**(-1);
      2600.00  Y  +491332.84-274.090696*T+8.639*T*LN(T)
       -0.01422805*T**2+5.8216E-07*T**3-6696365*T**(-1);
      4200.00  Y  +101617.987+923.921155*T-135.609*T*LN(T)
       +0.00958715*T**2-1.57381667E-07*T**3+1.9152485E+08*T**(-1);
      6000.00  N !
$ ------------------------------------------------------------------------------
$ O
$
$ GHSEROO modified in unary 3.0
$
 PAR  G(O2GAS,O2),,                     +2*GHSEROO+RTLNP;,,           N 91Din !
$
 PAR  G(GAS,O),,                        +F7397T+RTLNP;,,              N 92SUB !
 PAR  G(GAS,O2),,                       +2*GHSEROO+RTLNP;,,           N 91Din !
 PAR  G(GAS,O3),,                       +F7683T+RTLNP;,,              N 92SUB !
$
 PAR  G(ION,O),,                        +GHSEROO-2648.9+31.44*T;,,    N 91Din !
$
$ 1/2 O2(g)
 FUNCTION GHSEROO   298.15  -3480.87-25.503038*T-11.1355*T*LN(T)
       -0.005098875*T**2+6.61845833E-07*T**3-38365*T**(-1);
      1000.00  Y  -6568.763+12.659879*T-16.8138*T*LN(T)
       -5.957975E-04*T**2+6.781E-09*T**3+262905*T**(-1);
      3300.00  Y  -13986.728+31.259624*T-18.9536*T*LN(T)
       -4.25243E-04*T**2+1.0721E-08*T**3+4383200*T**(-1);
      6000.00  N !
$ O(g)
 FUNCTION F7397T    298.15  +243206.529-42897.0876*T**(-1)-20.7513421*T
       -21.0155542*T*LN(T)+1.26870532E-04*T**2-1.23131285E-08*T**3;
      2950.00  Y  +252301.473-3973170.33*T**(-1)-51.974853*T
       -17.2118798*T*LN(T)-5.41356254E-04*T**2+7.64520703E-09*T**3;
      6000.00  N !
$ O3(g)
 FUNCTION F7683T    298.15  +133772.042-11328.9959*T**(-1)-84.8602165*T
       -19.8314069*T*LN(T)-0.0392015696*T**2+7.90727187E-06*T**3;  
       600.00  Y  +120765.524+997137.156*T**(-1)+120.113376*T
       -51.8410152*T*LN(T)-0.00353983136*T**2+3.20640143E-07*T**3;
      1500.00  Y  +115412.196+1878139.02*T**(-1)+164.679664*T
       -58.069736*T*LN(T)-2.84399032E-04*T**2+5.95650279E-10*T**3;
      6000.00  N !
$ ------------------------------------------------------------------------------
$ Binary system
$
$ A.L. Smith, J.-Y. Colle, O. Benes, R.J.M. Konings, B. Sundman, C. Gueneau,
$ J. Chem. Thermodyn., 103, 257-75(2016).
$
$ Checked against paper. Checked at 6000 K.
$
$ In the paper a different expression for Np(g) is used. That expression
$ contains T**4 and T**5 terms. Here the SGSUB expression is used. It might
$ not be better, but it does not explode over 4000 K.
$
$ With the parameters in the paper the congruent melting temperature and
$ solubility range of NpO2 were too small. One parameter was corrected.
$ The remaining error is about 7 K in the congruent melting temperature.
$
 PAR  G(ION,NP+4:O-2),,                 -1879608.3+570*T
             -132*T*LN(T);,,                                          N 16Smi !
 PAR  L(ION,NP+4:O-2,VA;0),,            +392179-534.4*T;,,            N 16Smi !
 PAR  L(ION,NP+4:O-2,VA;1),,            -330000;,,                    N 16Smi !
$
 PAR  G(NPO2_C1,NP+3:O-2),,             +GNPO15+0.5*GHSEROO
             +1.12467*R*T;,,                                          N 16Smi !
 PAR  G(NPO2_C1,NP+4:O-2),,             +GNPO2S;,,                    N 16Smi !
 PAR  G(NPO2_C1,NP+3:VA),,              +GNPO15-1.5*GHSEROO
             +1.12467*R*T;,,                                          N 16Smi !
 PAR  G(NPO2_C1,NP+4:VA),,              +GNPO2S-2*GHSEROO;,,          N 16Smi !
$
 PAR  G(NP2O5,NP:O),,                   -2205958.9+451.36*T
             -99.2*T*LN(T)-0.0493*T**2;,,                             N 16Smi !
$
 PAR  G(GAS,NPO),,                      +GNPOG+RTLNP;,,               N 16Smi !
 PAR  G(GAS,NPO2),,                     +GNPO2G+RTLNP;,,              N 16Smi !
$
 FUNCTION GNPO2S    298.15  -1101900+409.09157*T-71.608*T*LN(T)
       -0.0079225*T**2+450324*T**(-1);
      4000.00  N !
$FUNCTION GNPO15    298.15  +0.75*GNPO2S+0.25*GHSERNP+152539.3
$      -64.3*T;
$     4000.00  N !
$ Corrected parameter below
 FUNCTION GNPO15    298.15  +0.75*GNPO2S+0.25*GHSERNP+152539.3
       -73.5*T;
      4000.00  N !
 FUNCTION GNPOG     298.15  -23737.373+23.6932071*T-40.73102*T*LN(T)
       -0.002534515*T**2-9.31391667E-07*T**3+197552.5*T**(-1)
       +2.71718333E-10*T**4;  
      1400.00  Y  -37203.4191+117.398183*T-53.06105*T*LN(T)
       -7.2306E-04*T**2+3.2164E-07*T**3+2560795*T**(-1)
       -3.02156667E-11*T**4;
      4000.00  N !
 FUNCTION GNPO2G    298.15  -492292.844+121.221111*T-56.33269*T*LN(T)
       -0.020019715*T**2+9.16285E-06*T**3+366402.5*T**(-1)
       -1.91906917E-09*T**4;  
      1000.00  Y  -493581.448+188.906305*T-68.29804*T*LN(T)
       +0.004517016*T**2-9.09885833E-07*T**3+185016.85*T**(-1)
       -5.52373E-11*T**4;
      4000.00  N !
$ ------------------------------------------------------------------------------
$
$
 LIST-OF-REFERENCE
 NUMBER  SOURCE
  Null   'Unknown source'
  Lin    'Linear combination of lattice stabilities'
  91Din  'A.T. Dinsdale, Calphad, 15, 317-425(1991).'
  92SUB  'SGTE Substance Database, 1992.'
  97SUB  'SGTE Substance Database, 1997.'
  14Xio  'W. Xiong, W. Xie, D. Morgan,
          J. Nuclear Mater., 452, 569-77(2014); Np, Zr'
  16Smi  'A.L. Smith, J.-Y. Colle, O. Benes, R.J.M. Konings, B. Sundman,
          C. Gueneau, J. Chem. Thermodyn., 103, 257-75(2016); Np-O'
!

File: data/databases/sgte-binary/NpPu-10Kur.tdb
$
$ Database for Np-Pu from M. Kurata 2010.
$
$ M. Kurata, IOP Conf. Ser.: Mater. Sci. Eng., 9, 012023(2010).
$
$ Dataset created 2019.08.09 by Bengt Hallstedt.
$ 2021.02.03: Modified for use with GES6.
$
$ Misprint for G(NPPU_ETA,PU) in 10Kur1.
$
$ ------------------------------------------------------------------------------
 TEMP-LIM 298.15 6000.00 !
$
$ELEMENT NAME  REF. STATE               ATOMIC MASS H298-H0    S298    !
$
 ELEMENT VA   VACUUM                      0.0          0.0      0.0    ! 
 ELEMENT NP   ORTHO_AC                  237.0482    6606.536   50.4590 ! 
 ELEMENT PU   ALPHA_PU                  244.        6902.0     54.4610 ! 
$ ------------------------------------------------------------------------------
$ Phase definitions
$
 PHASE LIQUID:L % 1 1 !
 CONST LIQUID:L : NP PU : !
$
$ Fcc (cF4, Fm-3m) and MeX (cF8, Fm-3m), delta
$
 PHASE FCC_A1 %A 2 1 1 !
 CONST FCC_A1 : NP PU% : VA : !
$
$ Bcc (cI2, Im-3m), epsilon
$
 PHASE BCC_A2 %B 2 1 3 !
 CONST BCC_A2 : NP% PU% : VA : !
$
$ Hcp (hP2, P6_3/mmc) and Me2X (NiAs-type, hP4, P6_3/mmc, B8_1)
$
 PHASE HCP_A3 %A 2 1 0.5 !
 CONST HCP_A3 : NP PU : VA : !
$
$ Prototype In (tI2, I4/mmm), delta-prime
$
 PHASE TETRAGONAL_A6 % 1 1 !
 CONST TETRAGONAL_A6 : NP PU% : !
$
$ Prototype alpha-Np (oP8, Pnma)
$
 PHASE ORTHO_AC % 1 1 !
 CONST ORTHO_AC : NP% PU : !
$
$ Prototype beta-Np (tP4, P4/nmm)
$
 PHASE TETRAG_AD % 1 1 !
 CONST TETRAG_AD : NP% PU : !
$
$ Prototype alpha-Pu (mP16, P2_1/m)
$
 PHASE ALPHA_PU % 1 1 !
 CONST ALPHA_PU : NP PU% : !
$
$ Prototype beta-Pu (mC34, C2/m)
$
 PHASE BETA_PU % 1 1 !
 CONST BETA_PU : NP PU% : !
$
$ Prototype gamma-Pu (oF8, Fddd)
$
 PHASE GAMMA_PU % 1 1 !
 CONST GAMMA_PU : NP PU% : !
$
$ Pearson tP52
$
 PHASE NPPU_ETA % 1 1 !
 CONST NPPU_ETA : NP PU : !
$ ------------------------------------------------------------------------------
$ Defaults
$
 DEFINE-SYSTEM-DEFAULT ELEMENT 2 !
 DEFAULT-COM DEFINE_SYSTEM_ELEMENT VA !
 TYPE-DEF % SEQ * !
 TYPE-DEF A GES AMEND_PHASE_DESCRIPTION @ MAGNETIC -3 0.28 !
 TYPE-DEF B GES AMEND_PHASE_DESCRIPTION @ MAGNETIC -1 0.4 !
 FUNCTION ZERO      298.15  0;                                         6000 N !
 FUNCTION UN_ASS    298.15  0;                                         6000 N !
 FUNCTION R         298.15  +8.31451;                                  6000 N !
$ ------------------------------------------------------------------------------
$ Element data
$ ------------------------------------------------------------------------------
$ Np
$
$ FCC_A1, HCP_A3, DHCP, TETRAGONAL_A6, ALPHA_PU, BETA_PU, GAMMA_PU,
$ ORTHORHOMBIC_A20 and TETRAGONAL_U not included in unary
$ HCP_A3 from 14Xio not in unary
$
 PAR  G(ORTHO_AC,NP),,                  +GHSERNP;                4000 N 91Din !
 PAR  G(TETRAG_AD,NP),,                 +GTETNP;                 4000 N 91Din !
 PAR  G(BCC_A2,NP:VA),,                 +GBCCNP;                 4000 N 91Din !
 PAR  G(FCC_A1,NP:VA),,                 +GBCCNP+5000;            4000 N 10Kur2 !
 PAR  G(HCP_A3,NP:VA),,                 +GBCCNP+5000;            4000 N 10Kur2 !
$PAR  G(HCP_A3,NP:VA),,                 +GHSERNP+19000;          4000 N 14Xio !
$PAR  G(DHCP,NP),,                      +GBCCNP+5000;            4000 N 10Kur2 !
 PAR  G(TETRAGONAL_A6,NP),,             +GBCCNP+5000;            4000 N 10Kur2 !
 PAR  G(ALPHA_PU,NP),,                  +GHSERNP+187.2;          4000 N 10Kur2 !
 PAR  G(BETA_PU,NP),,                   +GTETNP+80.8;            4000 N 10Kur2 !
 PAR  G(GAMMA_PU,NP),,                  +GTETNP+2000;            4000 N 10Kur2 !
$PAR  G(ORTHORHOMBIC_A20,NP),,          +GTETNP+792;             4000 N 10Kur2 !
$PAR  G(TETRAGONAL_U,NP),,              +GTETNP+792;             4000 N 10Kur2 !
 PAR  G(LIQUID,NP),,                    +GLIQNP;                 4000 N 91Din !
$
 PAR  G(NPPU_ETA,NP),,                  +GTETNP+153.2;           4000 N 10Kur2 !
$
 FUNCTION GHSERNP   298.15  +241.888-57.531347*T+4.0543*T*LN(T)
       -0.04127725*T**2-402857*T**(-1);
       553.00  Y  -57015.112+664.27337*T-102.523*T*LN(T)
       +0.0284592*T**2-2.483917E-06*T**3+4796910*T**(-1);
      1799.00  Y  -12092.736+255.780866*T-45.3964*T*LN(T);
      4000.00  N !
 FUNCTION GTETNP    298.15  -10157.32+183.829213*T-34.11*T*LN(T)
       -0.0161186*T**2+4.98465E-06*T**3+532825*T**(-1);
       555.00  Y  -7873.688+207.01896*T-39.33*T*LN(T);
       856.00  Y  +19027.98-46.64846*T-3.4265*T*LN(T)
       -0.01921045*T**2+1.52726E-06*T**3-3564640*T**(-1);
      1999.00  Y  -3978.084+0.926171*T+GHSERNP;
      4000.00  N !
 FUNCTION GBCCNP    298.15  -3224.664+174.911817*T-35.177*T*LN(T)
       -0.00251865*T**2+5.14743E-07*T**3+302225*T**(-1);
       856.00  Y  -2366.486+180.807719*T-36.401*T*LN(T);
       917.00  Y  +50882.281-297.324358*T+30.7734*T*LN(T)
       -0.0343483*T**2+2.707217E-06*T**3-7500100*T**(-1);
      1999.00  Y  -2786.95-1.007779*T+GHSERNP;
      4000.00  N !
 FUNCTION GLIQNP    298.15  -4627.18+160.024959*T-31.229*T*LN(T)
       -0.0163885*T**2+2.941883E-06*T**3+439915*T**(-1);
       917.00  Y  -7415.255+247.671446*T-45.3964*T*LN(T);
      4000.00  N !
$ ------------------------------------------------------------------------------
$ Pu
$
$ HCP_A3, ORTHORHOMBIC_A20 and TETRAGONAL_U from 10Kur1 not included in unary
$ DHCP, ORTHO_AC and TETRAG_AD from 10Kur2 not included in unary
$
 PAR  G(ALPHA_PU,PU),,                  +GHSERPU;                3000 N 91Din !
 PAR  G(BCC_A2,PU:VA),,                 +GBCCPU;                 3000 N 91Din !
 PAR  G(BETA_PU,PU),,                   +GBETPU;                 3000 N 91Din !
 PAR  G(FCC_A1,PU:VA),,                 +GFCCPU;                 3000 N 91Din !
 PAR  G(GAMMA_PU,PU),,                  +GGAMPU;                 3000 N 91Din !
 PAR  G(TETRAGONAL_A6,PU),,             +GTETPU;                 3000 N 91Din !
 PAR  G(HCP_A3,PU:VA),,                 +GFCCPU+5000;            3000 N 10Kur1 !
$PAR  G(DHCP,PU),,                      +GFCCPU+5000;            3000 N 10Kur2 !
 PAR  G(ORTHO_AC,PU),,                  +GHSERPU+1248.6;         3000 N 10Kur2 !
 PAR  G(TETRAG_AD,PU),,                 +GTETPU+575.1;           3000 N 10Kur2 !
$PAR  G(ORTHORHOMBIC_A20,PU),,          +GBETPU+652.7;           3000 N 10Kur1 !
$PAR  G(TETRAGONAL_U,PU),,              +GTETPU+209.6;           3000 N 10Kur1 !
 PAR  G(LIQUID,PU),,                    +GHSERPU
             +6608.1-12.5133*T;                                  3000 N 91Din !
$
 PAR  G(NPPU_ETA,PU),,                  +GGAMPU+51.1;            3000 N 10Kur1 !
$
 FUNCTION GHSERPU   298.15  -7396.309+80.301382*T-18.1258*T*LN(T)
       -0.02241*T**2;
       400.00  Y  -16605.962+236.786603*T-42.4187*T*LN(T)
       -0.00134493*T**2+2.63443E-07*T**3+579325*T**(-1);
       944.00  Y  -14462.156+232.961553*T-42.248*T*LN(T);
      3000.00  N !
 FUNCTION GBCCPU    298.15  -1358.984+116.603882*T-27.094*T*LN(T)
       -0.009105*T**2+2.061667E-06*T**3+20863*T**(-1);
       745.00  Y  -2890.817+156.878957*T-33.72*T*LN(T);
       956.00  Y  +29313.619-132.788248*T+6.921*T*LN(T)
       -0.02023305*T**2+1.426922E-06*T**3-4469245*T**(-1);
      2071.00  Y  -938.429-5.539698*T+GHSERPU;
      3000.00  N !
 FUNCTION GBETPU    298.15  -4873.654+123.249151*T-27.416*T*LN(T)
       -0.00653*T**2;
       679.50  Y  +2435.094+43.566585*T-15.7351*T*LN(T)
       -0.0154772*T**2+1.524942E-06*T**3-864940*T**(-1);
      1464.00  Y  +503.094-4.739938*T+GHSERPU;
      3000.00  N !
 FUNCTION GFCCPU    298.15  -3920.781+127.586536*T-28.4781*T*LN(T)
       -0.0054035*T**2;
       990.00  Y  +3528.208+41.52572*T-15.7351*T*LN(T)
       -0.0154772*T**2+1.524942E-06*T**3-864940*T**(-1);
      1464.00  Y  +1596.208-6.780803*T+GHSERPU;
      3000.00  N !
 FUNCTION GGAMPU    298.15  -16766.303+419.402655*T-77.5802*T*LN(T)
       +0.0816415*T**2-2.8103833E-05*T**3+574825*T**(-1);
       487.90  Y  -2942.77+88.325069*T-22.0233*T*LN(T)-0.0114795*T**2;
       593.90  Y  -9336.967+160.314641*T-32.3405*T*LN(T)
       -0.0070383*T**2+6.92887E-07*T**3+630600*T**(-1);
      1179.00  Y  +2026.406-6.829936*T+GHSERPU;
      3000.00  N !
 FUNCTION GTETPU    298.15  -496.178+54.586547*T-16.43*T*LN(T)
       -0.024006*T**2+5.166667E-06*T**3-158470*T**(-1);
       736.00  Y  -6122.307+173.35008*T-35.56*T*LN(T);
       757.00  Y  +3982.078+63.890352*T-19.756*T*LN(T)
       -0.00937295*T**2+6.59882E-07*T**3-1112565*T**(-1);
      2157.00  Y  -738.383-4.905143*T+GHSERPU;
      3000.00  N !
$ ------------------------------------------------------------------------------
$ Binary system
$
$ M. Kurata, IOP Conf. Ser.: Mater. Sci. Eng., 9, 012023(2010).
$
$ Checked against paper. Checked at 6000 K.
$
$ Misprint for G(NPPU_ETA,PU) in 10Kur1.
$
 PAR  L(LIQUID,NP,PU;0),,               +ZERO;,,                      N 10Kur2 !
$
 PAR  L(FCC_A1,NP,PU:VA;0),,            -2475.3;,,                    N 10Kur2 !
 PAR  L(BCC_A2,NP,PU:VA;0),,            +961.33;,,                    N 10Kur2 !
 PAR  L(ALPHA_PU,NP,PU;0),,             -2722.9;,,                    N 10Kur2 !
 PAR  L(BETA_PU,NP,PU;0),,              +226.21;,,                    N 10Kur2 !
 PAR  L(GAMMA_PU,NP,PU;0),,             +1108.5;,,                    N 10Kur2 !
 PAR  L(TETRAGONAL_A6,NP,PU;0),,        -2569.8;,,                    N 10Kur2 !
 PAR  L(ORTHO_AC,NP,PU;0),,             -1307.6;,,                    N 10Kur2 !
 PAR  L(TETRAG_AD,NP,PU;0),,            -1617.8+2.7283*T;,,           N 10Kur2 !
 PAR  L(NPPU_ETA,NP,PU;0),,             +596.87;,,                    N 10Kur2 !
$
$ Metastable
$
 PAR  L(HCP_A3,NP,PU:VA;0),,            +5000;,,                      N 10Kur2 !
$ ------------------------------------------------------------------------------
$
$
 LIST-OF-REFERENCE
 NUMBER  SOURCE
  Null   'Unknown source'
  COST   'COST 507 database'
  91Din  'A.T. Dinsdale, Calphad, 15, 317-425(1991).'
  10Kur1 'M. Kurata, IOP Conf. Ser.: Mater. Sci. Eng., 9, 012022(2010); Pu'
  10Kur2 'M. Kurata, IOP Conf. Ser.: Mater. Sci. Eng., 9, 012023(2010);
          Np, Pu, Np-Pu'
!

File: data/databases/sgte-binary/NpU-10Kur.tdb
$
$ Database for Np-U from M. Kurata 2010.
$
$ M. Kurata, IOP Conf. Ser.: Mater. Sci. Eng., 9, 012023(2010).
$
$ Dataset created 2019.08.09 by Bengt Hallstedt.
$ 2021.02.03: Modified for use with GES6.
$
$ Misprint for G(NPU_ZETA,U) in 10Kur1.
$
$ ------------------------------------------------------------------------------
 TEMP-LIM 298.15 6000.00 !
$
$ELEMENT NAME  REF. STATE               ATOMIC MASS H298-H0    S298    !
$
 ELEMENT VA   VACUUM                      0.0          0.0      0.0    ! 
 ELEMENT NP   ORTHO_AC                  237.0482    6606.536   50.4590 ! 
 ELEMENT U    ORTHORHOMBIC_A20          238.0289    6364.      50.20   ! 
$ ------------------------------------------------------------------------------
$ Phase definitions
$
 PHASE LIQUID:L % 1 1 !
 CONST LIQUID:L : NP U : !
$
$ Fcc (cF4, Fm-3m) and MeX (cF8, Fm-3m), delta
$
 PHASE FCC_A1 %A 2 1 1 !
 CONST FCC_A1 : NP U : VA : !
$
$ Bcc (cI2, Im-3m), epsilon
$
 PHASE BCC_A2 %B 2 1 3 !
 CONST BCC_A2 : NP% U% : VA : !
$
$ Hcp (hP2, P6_3/mmc) and Me2X (NiAs-type, hP4, P6_3/mmc, B8_1)
$
 PHASE HCP_A3 %A 2 1 0.5 !
 CONST HCP_A3 : NP U : VA : !
$
$ Prototype alpha-Np (oP8, Pnma)
$
 PHASE ORTHO_AC % 1 1 !
 CONST ORTHO_AC : NP% U : !
$
$ Prototype beta-Np (tP4, P4/nmm)
$
 PHASE TETRAG_AD % 1 1 !
 CONST TETRAG_AD : NP% U : !
$
$ Prototype alpha-U (oC4, Cmcm)
$
 PHASE ORTHORHOMBIC_A20 % 1 1 !
 CONST ORTHORHOMBIC_A20 : NP U% : !
$
$ Prototype beta-U (tP30, P4_2/mnm, SB: A_b)
$
 PHASE TETRAGONAL_U % 1 1 !
 CONST TETRAGONAL_U : NP U% : !
$
$ Prototype PuU-zeta (hR58, R-3m) 
$
 PHASE NPU_ZETA % 1 1 !
 CONST NPU_ZETA : NP U : !
$ ------------------------------------------------------------------------------
$ Defaults
$
 DEFINE-SYSTEM-DEFAULT ELEMENT 2 !
 DEFAULT-COM DEFINE_SYSTEM_ELEMENT VA !
 TYPE-DEF % SEQ * !
 TYPE-DEF A GES AMEND_PHASE_DESCRIPTION @ MAGNETIC -3 0.28 !
 TYPE-DEF B GES AMEND_PHASE_DESCRIPTION @ MAGNETIC -1 0.4 !
 FUNCTION ZERO      298.15  0;                                         6000 N !
 FUNCTION UN_ASS    298.15  0;                                         6000 N !
 FUNCTION R         298.15  +8.31451;                                  6000 N !
$ ------------------------------------------------------------------------------
$ Element data
$ ------------------------------------------------------------------------------
$ Np
$
$ FCC_A1, HCP_A3, DHCP, TETRAGONAL_A6, ALPHA_PU, BETA_PU, GAMMA_PU,
$ ORTHORHOMBIC_A20 and TETRAGONAL_U from 10Kur2 not included in unary
$ HCP_A3 from 14Xio not in unary
$
 PAR  G(ORTHO_AC,NP),,                  +GHSERNP;                4000 N 91Din !
 PAR  G(TETRAG_AD,NP),,                 +GTETNP;                 4000 N 91Din !
 PAR  G(BCC_A2,NP:VA),,                 +GBCCNP;                 4000 N 91Din !
 PAR  G(FCC_A1,NP:VA),,                 +GBCCNP+5000;            4000 N 10Kur2 !
 PAR  G(HCP_A3,NP:VA),,                 +GBCCNP+5000;            4000 N 10Kur2 !
$PAR  G(HCP_A3,NP:VA),,                 +GHSERNP+19000;          4000 N 14Xio !
$PAR  G(DHCP,NP),,                      +GBCCNP+5000;            4000 N 10Kur2 !
$PAR  G(TETRAGONAL_A6,NP),,             +GBCCNP+5000;            4000 N 10Kur2 !
$PAR  G(ALPHA_PU,NP),,                  +GHSERNP+187.2;          4000 N 10Kur2 !
$PAR  G(BETA_PU,NP),,                   +GTETNP+80.8;            4000 N 10Kur2 !
$PAR  G(GAMMA_PU,NP),,                  +GTETNP+2000;            4000 N 10Kur2 !
 PAR  G(ORTHORHOMBIC_A20,NP),,          +GTETNP+792;             4000 N 10Kur2 !
 PAR  G(TETRAGONAL_U,NP),,              +GTETNP+792;             4000 N 10Kur2 !
 PAR  G(LIQUID,NP),,                    +GLIQNP;                 4000 N 91Din !
$
 PAR  G(NPU_ZETA,NP),,                  +GTETNP+227.1;           4000 N 10Kur2 !
$
 FUNCTION GHSERNP   298.15  +241.888-57.531347*T+4.0543*T*LN(T)
       -0.04127725*T**2-402857*T**(-1);
       553.00  Y  -57015.112+664.27337*T-102.523*T*LN(T)
       +0.0284592*T**2-2.483917E-06*T**3+4796910*T**(-1);
      1799.00  Y  -12092.736+255.780866*T-45.3964*T*LN(T);
      4000.00  N !
 FUNCTION GTETNP    298.15  -10157.32+183.829213*T-34.11*T*LN(T)
       -0.0161186*T**2+4.98465E-06*T**3+532825*T**(-1);
       555.00  Y  -7873.688+207.01896*T-39.33*T*LN(T);
       856.00  Y  +19027.98-46.64846*T-3.4265*T*LN(T)
       -0.01921045*T**2+1.52726E-06*T**3-3564640*T**(-1);
      1999.00  Y  -3978.084+0.926171*T+GHSERNP;
      4000.00  N !
 FUNCTION GBCCNP    298.15  -3224.664+174.911817*T-35.177*T*LN(T)
       -0.00251865*T**2+5.14743E-07*T**3+302225*T**(-1);
       856.00  Y  -2366.486+180.807719*T-36.401*T*LN(T);
       917.00  Y  +50882.281-297.324358*T+30.7734*T*LN(T)
       -0.0343483*T**2+2.707217E-06*T**3-7500100*T**(-1);
      1999.00  Y  -2786.95-1.007779*T+GHSERNP;
      4000.00  N !
 FUNCTION GLIQNP    298.15  -4627.18+160.024959*T-31.229*T*LN(T)
       -0.0163885*T**2+2.941883E-06*T**3+439915*T**(-1);
       917.00  Y  -7415.255+247.671446*T-45.3964*T*LN(T);
      4000.00  N !
$ ------------------------------------------------------------------------------
$ U
$
$ FCC_A1 and HCP_A3 added in unary 4.1
$
$ HCP_A3 from 04Che not in unary
$ FCC_A1, HCP_A3, ALPHA_PU, BETA_PU, GAMMA_PU and TETRAGONAL_A6 from 10Kur1
$ not included in unary
$ DHCP, ORTHO_AC and TETRAG_AD from 10Kur2 not included in unary
$
 PAR  G(ORTHORHOMBIC_A20,U),,           +GHSERUU;                3000 N 91Din !
 PAR  G(TETRAGONAL_U,U),,               +GTETUU;                 3000 N 91Din !
 PAR  G(BCC_A2,U:VA),,                  +GBCCUU;                 3000 N 91Din !
$PAR  G(FCC_A1,U:VA),,                  +GHSERUU+5000;           3000 N 99SGUN !
 PAR  G(FCC_A1,U:VA),,                  +GBCCUU+5000;            3000 N 10Kur1 !
$PAR  G(HCP_A3,U:VA),,                  +GBCCUU+5000-0.008*T;    3000 N 99SGUN !
$PAR  G(HCP_A3,U:VA),,                  +GHSERUU+50000;          3000 N 04Che3 !
 PAR  G(HCP_A3,U:VA),,                  +GBCCUU+5000;            3000 N 10Kur1 !
$PAR  G(DHCP,U),,                       +GBCCUU+5000;            3000 N 10Kur2 !
 PAR  G(ORTHO_AC,U),,                   +GHSERUU+2814.7;         3000 N 10Kur2 !
 PAR  G(TETRAG_AD,U),,                  +GTETUU+260.4;           3000 N 10Kur2 !
$PAR  G(ALPHA_PU,U),,                   +GHSERUU+5000;           3000 N 10Kur1 !
$PAR  G(BETA_PU,U),,                    +GHSERUU+5000;           3000 N 10Kur1 !
$PAR  G(GAMMA_PU,U),,                   +GHSERUU+5000;           3000 N 10Kur1 !
$PAR  G(TETRAGONAL_A6,U),,              +GBCCUU+5000;            3000 N 10Kur1 !
 PAR  G(LIQUID,U),,                     +GHSERUU
             +12355.5-10.3239*T;                                 3000 N 91Din !
$
 PAR  G(NPU_ZETA,U),,                   +GHSERUU+337.8;          3000 N 10Kur1 !
$
 FUNCTION GHSERUU   298.15  -8407.734+130.955151*T-26.9182*T*LN(T)
       +0.00125156*T**2-4.42605E-06*T**3+38568*T**(-1);
       955.00  Y  -22521.8+292.121093*T-48.66*T*LN(T);
      3000.00  N !
 FUNCTION GTETUU    298.15  -5156.136+106.976316*T-22.841*T*LN(T)
       -0.01084475*T**2+2.7889E-08*T**3+81944*T**(-1);
       941.50  Y  -14327.309+244.16802*T-42.9278*T*LN(T);
      3000.00  N !
 FUNCTION GBCCUU    298.15  -752.767+131.5381*T-27.5152*T*LN(T)
       -0.00835595*T**2+9.67907E-07*T**3+204611*T**(-1);
      1049.00  Y  -4698.365+202.685635*T-38.2836*T*LN(T);
      3000.00  N !
 FUNCTION GLIQUU    298.15  +GHSERUU+12355.5-10.3239*T;                3000 N !
$ ------------------------------------------------------------------------------
$ Binary system
$
$ M. Kurata, IOP Conf. Ser.: Mater. Sci. Eng., 9, 012023(2010).
$
$ Checked against paper. Checked at 6000 K.
$
$ Misprint for G(NPU_ZETA,U) in 10Kur1.
$
 PAR  L(LIQUID,NP,U;0),,                +ZERO;,,                      N 10Kur2 !
$
 PAR  L(FCC_A1,NP,U:VA;0),,             +5000;,,                      N 10Kur2 !
 PAR  L(BCC_A2,NP,U:VA;0),,             +796.75;,,                    N 10Kur2 !
 PAR  L(ORTHO_AC,NP,U;0),,              +3652.9;,,                    N 10Kur2 !
 PAR  L(TETRAG_AD,NP,U;0),,             -1392.3+2.8809*T;,,           N 10Kur2 !
 PAR  L(ORTHORHOMBIC_A20,NP,U;0),,      -5310.1+6.9197*T;,,           N 10Kur2 !
 PAR  L(TETRAGONAL_U,NP,U;0),,          +753.31;,,                    N 10Kur2 !
$
 PAR  L(NPU_ZETA,NP,U;0),,              -4268.5+5.1448*T;,,           N 10Kur2 !
 PAR  L(NPU_ZETA,NP,U;1),,              -2467.7+2.796*T;,,            N 10Kur2 !
 PAR  L(NPU_ZETA,NP,U;2),,              +14741-15.48*T;,,             N 10Kur2 !
$
$ Metastable
$
 PAR  L(HCP_A3,NP,U:VA;0),,             +5000;,,                      N 10Kur2 !
$ ------------------------------------------------------------------------------
$
$
 LIST-OF-REFERENCE
 NUMBER  SOURCE
  Null   'Unknown source'
  COST   'COST 507 database'
  91Din  'A.T. Dinsdale, Calphad, 15, 317-425(1991).'
  10Kur1 'M. Kurata, IOP Conf. Ser.: Mater. Sci. Eng., 9, 012022(2010); U'
  10Kur2 'M. Kurata, IOP Conf. Ser.: Mater. Sci. Eng., 9, 012023(2010);
          Np, U, Np-U'
  14Xio  'W. Xiong, W. Xie, D. Morgan,
          J. Nuclear Mater., 452, 569-77(2014); Np, Zr'
!
