Repository: orchid-calphad/orchid-project.org

# orchid-project.org

Website and released data of **ORCHID** (Open Repository for CALPHAD Hypotheses, Intelligence, and Discovery),
served by GitHub Pages at https://orchid-project.org. Releases are archived on Zenodo (one DOI per version).

- `index.html`, `catalog/`, `best-practices.html` — static, self-contained pages (generated in the ORCHID tooling).
- `data/` — released data: catalog, redistributable TDB files, convex hulls. Licences: `data/LICENSES.md`, `data/NOTICE.md`.
- `llms.txt`, `data/croissant.json`, `CITATION.cff`, `.zenodo.json` — machine-readable metadata.

Only data with clear redistribution rights are published.

File: data/databases/sgte-binary/NpZr-18Xie.tdb
$
$ Database for Np-Zr from W. Xie and D. Morgan 2018.
$
$ W. Xie, D. Morgan, Comput. Mater. Sci., 143, 505-14(2018).
$
$ Dataset created 2019.09.14 by Bengt Hallstedt.
$ 2021.02.03: Modified for use with GES6.
$
$ Modified from 14Xio. Actually, 14Xio is cited, but the parameters are
$ different. 18Xie do not discuss the system and the parameters are only
$ included in their supplementary tdb.
$
$ Inverse stability range of UZR2_DELTA at U2Zr composition above 1630 K. This
$ is far below the melting T of Zr.
$
$ ------------------------------------------------------------------------------
 TEMP-LIM 298.15 6000.00 !
$
$ELEMENT NAME  REF. STATE               ATOMIC MASS H298-H0    S298    !
$
 ELEMENT VA   VACUUM                      0.0          0.0      0.0    ! 
 ELEMENT NP   ORTHO_AC                  237.0482    6606.536   50.4590 ! 
 ELEMENT ZR   HCP_A3                     91.22      5566.27    39.1809 ! 
$ ------------------------------------------------------------------------------
$ Phase definitions
$
 PHASE LIQUID:L % 1 1 !
 CONST LIQUID:L : NP ZR : !
$
$ Fcc (cF4, Fm-3m) and MeX (cF8, Fm-3m)
$
 PHASE FCC_A1 %A 2 1 1 !
 CONST FCC_A1 : ZR : VA : !
$
$ Bcc (cI2, Im-3m)
$
 PHASE BCC_A2 %B 2 1 3 !
 CONST BCC_A2 : NP% ZR% : VA : !
$
$ Hcp (hP2, P6_3/mmc) and Me2X (NiAs-type, hP4, P6_3/mmc, B8_1)
$
 PHASE HCP_A3 %A 2 1 0.5 !
 CONST HCP_A3 : NP ZR% : VA : !
$
$ Prototype alpha-Np (oP8, Pnma)
$
 PHASE ORTHO_AC % 1 1 !
 CONST ORTHO_AC : NP% ZR : !
$
$ Prototype beta-Np (tP4, P4/nmm)
$
 PHASE TETRAG_AD % 1 1 !
 CONST TETRAG_AD : NP% ZR : !
$
$ Prototype Pu4Zr (tP80, P4/ncc)
$
 PHASE NP4ZR_THETA % 2 4 1 !
 CONST NP4ZR_THETA : NP : ZR : !
$
$ Prototype Hg2U (hP3, P6/mmm)
$ (Branch of AlB2 with c/a=0.65 instead of 1.08 for AlB2)
$
 PHASE UZR2_DELTA % 2 1 2 !
 CONST UZR2_DELTA : ZR : NP ZR : !
$ ------------------------------------------------------------------------------
$ Defaults
$
 DEFINE-SYSTEM-DEFAULT ELEMENT 2 !
 DEFAULT-COM DEFINE_SYSTEM_ELEMENT VA !
 TYPE-DEF % SEQ * !
 TYPE-DEF A GES AMEND_PHASE_DESCRIPTION @ MAGNETIC -3 0.28 !
 TYPE-DEF B GES AMEND_PHASE_DESCRIPTION @ MAGNETIC -1 0.4 !
 FUNCTION ZERO      298.15  0;                                         6000 N !
 FUNCTION UN_ASS    298.15  0;                                         6000 N !
 FUNCTION R         298.15  +8.31451;                                  6000 N !
$ ------------------------------------------------------------------------------
$ Element data
$ ------------------------------------------------------------------------------
$ Np
$
$ HCP_A3 from 14Xio not in unary
$
 PAR  G(ORTHO_AC,NP),,                  +GHSERNP;                4000 N 91Din !
 PAR  G(TETRAG_AD,NP),,                 +GTETNP;                 4000 N 91Din !
 PAR  G(BCC_A2,NP:VA),,                 +GBCCNP;                 4000 N 91Din !
 PAR  G(HCP_A3,NP:VA),,                 +GHSERNP+19000;          4000 N 14Xio !
 PAR  G(LIQUID,NP),,                    +GLIQNP;                 4000 N 91Din !
$
 FUNCTION GHSERNP   298.15  +241.888-57.531347*T+4.0543*T*LN(T)
       -0.04127725*T**2-402857*T**(-1);
       553.00  Y  -57015.112+664.27337*T-102.523*T*LN(T)
       +0.0284592*T**2-2.483917E-06*T**3+4796910*T**(-1);
      1799.00  Y  -12092.736+255.780866*T-45.3964*T*LN(T);
      4000.00  N !
 FUNCTION GTETNP    298.15  -10157.32+183.829213*T-34.11*T*LN(T)
       -0.0161186*T**2+4.98465E-06*T**3+532825*T**(-1);
       555.00  Y  -7873.688+207.01896*T-39.33*T*LN(T);
       856.00  Y  +19027.98-46.64846*T-3.4265*T*LN(T)
       -0.01921045*T**2+1.52726E-06*T**3-3564640*T**(-1);
      1999.00  Y  -3978.084+0.926171*T+GHSERNP;
      4000.00  N !
 FUNCTION GBCCNP    298.15  -3224.664+174.911817*T-35.177*T*LN(T)
       -0.00251865*T**2+5.14743E-07*T**3+302225*T**(-1);
       856.00  Y  -2366.486+180.807719*T-36.401*T*LN(T);
       917.00  Y  +50882.281-297.324358*T+30.7734*T*LN(T)
       -0.0343483*T**2+2.707217E-06*T**3-7500100*T**(-1);
      1999.00  Y  -2786.95-1.007779*T+GHSERNP;
      4000.00  N !
 FUNCTION GLIQNP    298.15  -4627.18+160.024959*T-31.229*T*LN(T)
       -0.0163885*T**2+2.941883E-06*T**3+439915*T**(-1);
       917.00  Y  -7415.255+247.671446*T-45.3964*T*LN(T);
      4000.00  N !
$ ------------------------------------------------------------------------------
$ Zr
$
$ CUB_A13, CBCC_A12, ORTHORHOMBIC_A20 and TETRAGONAL_U added in unary 4.1
$
$ ORTHORHOMBIC_A20 and TETRAGONAL_U from 04Che3 not in unary
$ ORTHO_AC and TETRAG_AD from 14Xio and 18Xie not in unary
$
 PAR  G(HCP_A3,ZR:VA)           130.00  +GHSERZR;,,                   N 91Din !
 PAR  G(BCC_A2,ZR:VA)           130.00  +GBCCZR;,,                    N 91Din !
$PAR  G(OMEGA,ZR)               130.00  +GOMEZR;,,                    N 91Din !
 PAR  G(FCC_A1,ZR:VA)           130.00  +GHSERZR+7600-0.9*T;,,        N 91Din !
$PAR  G(CBCC_A12,ZR:VA)         130.00  +GHSERZR+4602.2;,,            N 99SGUN !
$PAR  G(CUB_A13,ZR:VA)          130.00  +GHSERZR+7531.2;,,            N 99SGUN !
$PAR  G(ORTHORHOMBIC_A20,ZR)    130.00  +GBCCZR+5000;,,               N 99SGUN !
$PAR  G(ORTHORHOMBIC_A20,ZR)    130.00  +GHSERZR+38000;,,             N 04Che3 !
$PAR  G(ORTHO_AC,ZR)            130.00  +GHSERZR+5804;,,              N 14Xio !
 PAR  G(ORTHO_AC,ZR)            130.00  +GBCCZR+5000;,,               N 18Xie !
$PAR  G(TETRAG_AD,ZR)           130.00  +GHSERZR+5331;,,              N 14Xio !
 PAR  G(TETRAG_AD,ZR)           130.00  +GBCCZR+5000;,,               N 18Xie !
$PAR  G(TETRAGONAL_U,ZR)        130.00  +GBCCZR+5000;,,               N 99SGUN !
$PAR  G(TETRAGONAL_U,ZR)        130.00  +GHSERZR+35000;,,             N 04Che3 !
 PAR  G(LIQUID,ZR)              130.00  +GLIQZR;,,                    N 91Din !
$
 PAR  G(UZR2_DELTA,ZR:ZR),,             +3*GHSERZR+1582.5;,,          N 13Xio !
$
 FUNCTION GHSERZR   130.00  -7827.595+125.64905*T-24.1618*T*LN(T)
       -0.00437791*T**2+34971*T**(-1);
      2128.00  Y  -26085.921+262.724183*T-42.144*T*LN(T)-1.342896E+31*T**(-9);
      6000.00  N !
 FUNCTION GBCCZR    130.00  -525.539+124.9457*T-25.607406*T*LN(T)
       -3.40084E-04*T**2-9.729E-09*T**3+25233*T**(-1)-7.6143E-11*T**4;
      2128.00  Y  -4620.034+1.55998*T+GHSERZR+1.4103476E+32*T**(-9);
      6000.00  N !
 FUNCTION GOMEZR    130.00  -8878.082+144.432234*T-26.8556*T*LN(T)
       -0.002799446*T**2+38376*T**(-1);
      2128.00  Y  -3414.603+2.566675*T+GHSERZR+8.517346E+31*T**(-9);
      6000.00  N !
 FUNCTION GLIQZR    130.00  +18147.69-9.080812*T+GHSERZR+1.6275E-22*T**7;
      2128.00  Y  -8281.26+253.812609*T-42.144*T*LN(T);
      6000.00  N !
 FUNCTION GFCCZR    130.00  +GHSERZR+7600-0.9*T;                       6000 N !
$ ------------------------------------------------------------------------------
$ Binary system
$
$ W. Xie, D. Morgan, Comput. Mater. Sci., 143, 505-14(2018).
$
$ Checked against author's tdb. Checked at 6000 K.
$
$ Modified from 14Xio. Actually, 14Xio is cited, but the parameters are
$ different. 18Xie do not discuss the system and the parameters are only
$ included in their supplementary tdb.
$
$ Inverse stability range of UZR2_DELTA at U2Zr composition above 1630 K. This
$ is far below the melting T of Zr.
$
 PAR  L(LIQUID,NP,ZR;0),,               +1142.97;,,                   N 14Xio !
 PAR  L(LIQUID,NP,ZR;1),,               +10193.88;,,                  N 14Xio !
$
 PAR  L(BCC_A2,NP,ZR:VA;0),,            +12335.36+3.973*T;,,          N 14Xio !
 PAR  L(BCC_A2,NP,ZR:VA;1),,            +4304.16;,,                   N 14Xio !
$
 PAR  L(HCP_A3,NP,ZR:VA;0),,            -2109.31;,,                   N 14Xio !
 PAR  L(ORTHO_AC,NP,ZR;0),,             +528764.83;,,                 N 18Xie !
 PAR  L(TETRAG_AD,NP,ZR;0),,            +23559.89;,,                  N 14Xio !
$
 PAR  G(NP4ZR_THETA,NP:ZR),,            +4*GHSERNP+GHSERZR-2076.74;,, N 18Xie !
$
 PAR  G(UZR2_DELTA,ZR:NP),,             +GHSERZR+2*GHSERNP
             +33521.613-43*T;,,                                       N 18Xie !
 PAR  L(UZR2_DELTA,ZR:NP,ZR;0),,        -79022+129*T;,,               N 18Xie !
 PAR  L(UZR2_DELTA,ZR:NP,ZR;1),,        -37331+47.42*T;,,             N 18Xie !
$ ------------------------------------------------------------------------------
$
$
 LIST-OF-REFERENCE
 NUMBER  SOURCE
  Null   'Unknown source'
  Same   'Same or similar interaction as in the corresponding stable phase'
  COST   'COST 507 database'
  91Din  'A.T. Dinsdale, Calphad, 15, 317-425(1991).'
  99SGUN 'SGTE unary database V.4.1, 1999.'
  04Che3 'P.-Y. Chevalier, E. Fischer, B. Cheynet,
          Calphad, 28, 15-40(2004); U, Zr'
  13Xio  'W. Xiong, W. Xie, C. Shen, D. Morgan,
          J. Nuclear Mater., 443, 331-41(2013); U-Zr'
  14Xio  'W. Xiong, W. Xie, D. Morgan,
          J. Nuclear Mater., 452, 569-77(2014); Np, Zr, Np-Zr'
  18Xie  'W. Xie, D. Morgan, Comput. Mater. Sci., 143, 505-14(2018);
          Np, U, Zr, Np-Zr'
!

File: data/databases/sgte-binary/OsC-04Kor-LB.tdb
$
$ Database for Os-C from J. Korb and T. Jantzen 2004 (Included in LB Vol. 5)
$
$ J. Korb, T. Jantzen, unpublished work, GTT, 2004.
$
$ Dataset created 2015.03.22 by Bengt Hallstedt.
$ 2021.02.03: Modified for use with GES6.
$
$ ------------------------------------------------------------------------------
 TEMP-LIM 298.15 6000.00 !
$
$ELEMENT NAME  REF. STATE               ATOMIC MASS H298-H0    S298    !
$
 ELEMENT VA   VACUUM                      0.0          0.0      0.0    ! 
 ELEMENT C    GRAPHITE                   12.011     1054.0      5.7423 ! 
 ELEMENT OS   HCP_A3                    190.20         0.      32.6352 ! 
$ ------------------------------------------------------------------------------
$ Phase definitions
$
 PHASE LIQUID:L % 1 1 !
 CONST LIQUID:L : C OS : !
$
$ Fcc (cF4, Fm-3m) and MeX (cF8, Fm-3m)
$
 PHASE FCC_A1 %A 2 1 1 !
 CONST FCC_A1 : OS : C VA% : !
$
$ Bcc (cI2, Im-3m)
$
 PHASE BCC_A2 %B 2 1 3 !
 CONST BCC_A2 : OS : C VA% : !
$
$ Hcp (hP2, P6_3/mmc) and Me2X (NiAs-type, hP4, P6_3/mmc, B8_1)
$
 PHASE HCP_A3 %A 2 1 0.5 !
 CONST HCP_A3 : OS : C VA% : !
$
$ Prototype C (cF8, Fd-3m)
$
 PHASE DIAMOND_A4 % 1 1 !
 CONST DIAMOND_A4 : C : !
$
$ Prototype C (hP4, P6_3/mmc)
$
 PHASE GRAPHITE_A9 % 1 1 !
 CONST GRAPHITE_A9 : C : !
$ ------------------------------------------------------------------------------
$ Defaults
$
 DEFINE-SYSTEM-DEFAULT ELEMENT 2 !
 DEFAULT-COM DEFINE_SYSTEM_ELEMENT VA !
 TYPE-DEF % SEQ * !
 TYPE-DEF A GES AMEND_PHASE_DESCRIPTION @ MAGNETIC -3 0.28 !
 TYPE-DEF B GES AMEND_PHASE_DESCRIPTION @ MAGNETIC -1 0.4 !
 FUNCTION ZERO      298.15  0;                                         6000 N !
 FUNCTION UN_ASS    298.15  0;                                         6000 N !
 FUNCTION R         298.15  +8.31451;                                  6000 N !
$ ------------------------------------------------------------------------------
$ Element data
$ ------------------------------------------------------------------------------
$ C
$
 PAR  G(GRAPHITE_A9,C),,                +GHSERCC;,,                   N 91Din !
 PAR  G(DIAMOND_A4,C),,                 +GDIACC;,,                    N 91Din !
 PAR  G(LIQUID,C),,                     +GHSERCC+117369-24.63*T;,,    N 91Din !
$
 FUNCTION GHSERCC   298.15  -17368.441+170.73*T-24.3*T*LN(T)
       -4.723E-04*T**2+2562600*T**(-1)-2.643E+08*T**(-2)+1.2E+10*T**(-3);
      6000.00  N !
 FUNCTION GDIACC    298.15  -16359.441+175.61*T-24.31*T*LN(T)
       -4.723E-04*T**2+2698000*T**(-1)-2.61E+08*T**(-2)+1.11E+10*T**(-3);
      6000.00  N !
$ ------------------------------------------------------------------------------
$ Os
$
$ BCC_A2 revised in unary 4.4
$
 PAR  G(HCP_A3,OS:VA),,                 +GHSEROS;                5500 N 91Din !
 PAR  G(FCC_A1,OS:VA),,                 +GHSEROS+13000-2.5*T;    5500 N 91Din !
 PAR  G(BCC_A2,OS:VA),,                 +GHSEROS+27500-4.4*T;    5500 N 01SGUN !
$PAR  G(BCC_A2,OS:VA),,                 +GHSEROS+43500-9*T;      5500 N 91Din !
 PAR  G(LIQUID,OS),,                    +GLIQOS;                 5500 N 91Din !
$
 FUNCTION GHSEROS   298.15  -7196.978+126.369531*T-23.5710242*T*LN(T)
       -0.00190427*T**2;
      3306.00  Y  +644910.07-1935.2137*T+224.998034*T*LN(T)
       -0.042489827*T**2+1.173861E-06*T**3-3.12569031E+08*T**(-1);
      5500.00  N !
 FUNCTION GLIQOS    298.15  +36460.17-8.473743*T+GHSEROS;
      1000.00  Y  +68715.318-198.324341*T+19.9382156*T*LN(T)
       -0.020464464*T**2+1.014279E-06*T**3-6237261*T**(-1);
      3306.00  Y  -15903.192+336.874526*T-50*T*LN(T);
      5500.00  N !
$ ------------------------------------------------------------------------------
$ Binary system
$
$ From J. Korb and T. Jantzen 2004 (Included in LB Vol. 5)
$
$ J. Korb, T. Jantzen, unpublished work, GTT, 2004.
$
$ Checked against LB. Checked at 6000K.
$
 PAR  L(LIQUID,C,OS;0),,                -3800;,,                      N 04Kor !
$
 PAR  G(HCP_A3,OS:C),,                  +GHSEROS+0.5*GHSERCC
             +52633.3-4.636531*T;,,                                   N 04Kor !
$ ------------------------------------------------------------------------------
$
 ASSESSED_SYSTEM
  C-OS(TDB -* +LIQUID +GRAPH +HCP_A3 ;P3 TMM:500/3500 *) !
$
$
 LIST-OF-REFERENCE
 NUMBER  SOURCE
  Null   'Unknown source'
  Same   'Same or similar interaction as in the corresponding stable phase'
  REFLAV 'Laves phase convention: G(LAVES,X:X)=+3*GHSERXX+15000'
  COST   'COST 507 database'
  91Din  'A.T. Dinsdale, Calphad, 15, 317-425(1991).'
  01SGUN 'SGTE unary database V.4.4, 2001.'
  04Kor  'J. Korb, T. Jantzen, unpublished work, GTT, 2004; Os-C'
!

File: data/databases/sgte-binary/OsPt-21Jou.tdb
$
$ Database for Os-Pt from J.-M. Joubert et al. 2021.
$
$ J.-M. Joubert, J.-C. Crivello, K.V. Yusenko, Calphad, 74, 102311(2021).
$
$ Dataset created 2024.03.20 by Bengt Hallstedt.
$
$ Most of the paper is about high-pressure modelling of the system. This
$ dataset only includes the ambient pressure model.
$
$ ------------------------------------------------------------------------------
 TEMP-LIM 298.15 6000.00 !
$
$ELEMENT NAME  REF. STATE               ATOMIC MASS H298-H0    S298    !
$
 ELEMENT VA   VACUUM                      0.0          0.0      0.0    ! 
 ELEMENT OS   HCP_A3                    190.20         0.      32.6352 ! 
 ELEMENT PT   FCC_A1                    195.08      5723.712   41.6308 !
$ ------------------------------------------------------------------------------
$ Phase definitions
$
 PHASE LIQUID:L % 1 1 !
 CONST LIQUID:L : OS PT : !
$
$ Fcc (cF4, Fm-3m) and MeX (cF8, Fm-3m)
$
 PHASE FCC_A1 %A 2 1 1 !
 CONST FCC_A1 : OS PT% : VA : !
$
$ Bcc (cI2, Im-3m)
$
 PHASE BCC_A2 %B 2 1 3 !
 CONST BCC_A2 : OS PT : VA : !
$
$ Hcp (hP2, P6_3/mmc) and Me2X (NiAs-type, hP4, P6_3/mmc, B8_1)
$
 PHASE HCP_A3 % 2 1 0.5 !
 CONST HCP_A3 : OS% PT : VA : !
$ ------------------------------------------------------------------------------
$ Defaults
$
 DEFINE-SYSTEM-DEFAULT ELEMENT 2 !
 DEFAULT-COM DEFINE_SYSTEM_ELEMENT VA !
 TYPE-DEF % SEQ * !
 TYPE-DEF A GES AMEND_PHASE_DESCRIPTION @ MAGNETIC -3 0.28 !
 TYPE-DEF B GES AMEND_PHASE_DESCRIPTION @ MAGNETIC -1 0.4 !
 FUNCTION ZERO      298.15  0;                                         6000 N !
 FUNCTION UN_ASS    298.15  0;                                         6000 N !
 FUNCTION R         298.15  +8.31451;                                  6000 N !
$ ------------------------------------------------------------------------------
$ Element data
$ ------------------------------------------------------------------------------
$ Os
$
$ BCC_A2 revised in unary 4.4
$
 PAR  G(HCP_A3,OS:VA),,                 +GHSEROS;                5500 N 91Din !
 PAR  G(FCC_A1,OS:VA),,                 +GHSEROS+13000-2.5*T;    5500 N 91Din !
 PAR  G(BCC_A2,OS:VA),,                 +GHSEROS+27500-4.4*T;    5500 N 01SGUN !
$PAR  G(BCC_A2,OS:VA),,                 +GHSEROS+43500-9*T;      5500 N 91Din !
 PAR  G(LIQUID,OS),,                    +GLIQOS;                 5500 N 91Din !
$
 FUNCTION GHSEROS   298.15  -7196.978+126.369531*T-23.5710242*T*LN(T)
       -0.00190427*T**2;
      3306.00  Y  +644910.07-1935.2137*T+224.998034*T*LN(T)
       -0.042489827*T**2+1.173861E-06*T**3-3.12569031E+08*T**(-1);
      5500.00  N !
 FUNCTION GLIQOS    298.15  +36460.17-8.473743*T+GHSEROS;
      1000.00  Y  +68715.318-198.324341*T+19.9382156*T*LN(T)
       -0.020464464*T**2+1.014279E-06*T**3-6237261*T**(-1);
      3306.00  Y  -15903.192+336.874526*T-50*T*LN(T);
      5500.00  N !
$ ------------------------------------------------------------------------------
$ Pt
$
 PAR  G(FCC_A1,PT:VA),,                 +GHSERPT;                4000 N 91Din !
 PAR  G(BCC_A2,PT:VA),,                 +GHSERPT+15000-2.4*T;    4000 N 91Din !
 PAR  G(HCP_A3,PT:VA),,                 +GHSERPT+2500+0.1*T;     4000 N 91Din !
 PAR  G(LIQUID,PT),,                    +GLIQPT;                 4000 N 91Din !
$
 FUNCTION GHSERPT   298.15  -7595.631+124.388275*T-24.5526*T*LN(T)
       -0.00248297*T**2-2.0138E-08*T**3+7974*T**(-1);
      1300.00  Y  -9253.174+161.529615*T-30.2527*T*LN(T)
       +0.002321665*T**2-6.56946E-07*T**3-272106*T**(-1);
      2041.50  Y  -222048.216+1019.35892*T-136.192996*T*LN(T)
       +0.020454938*T**2-7.59259E-07*T**3+71539020*T**(-1);
      4000.00  N !
 FUNCTION GLIQPT    298.15  +20114.016-9.275183*T+GHSERPT;
       600.00  Y  +19023.491+32.94182*T-12.3403769*T*LN(T)
       -0.011551507*T**2+9.31516E-07*T**3-601426*T**(-1);
      2041.50  Y  +1404.468+205.858962*T-36.5*T*LN(T);
      4000.00  N !
 FUNCTION GBCCPT    298.15  +GHSERPT+15000-2.4*T;                      6000 N !
$ ------------------------------------------------------------------------------
$ Binary system
$
$ J.-M. Joubert, J.-C. Crivello, K.V. Yusenko, Calphad, 74, 102311(2021).
$
$ Checked against paper. Checked at 6000 K.
$
$ Most of the paper is about high-pressure modelling of the system. This
$ dataset only includes the ambient pressure model.
$
 PAR  L(LIQUID,OS,PT;0),,               +24344;,,                     N 21Jou !
$
 PAR  L(FCC_A1,OS,PT:VA;0),,            +22965+1.8241*T;,,            N 21Jou !
 PAR  L(FCC_A1,OS,PT:VA;1),,            -11715+6.39*T;,,              N 21Jou !
$
 PAR  L(HCP_A3,OS,PT:VA;0),,            +52174;,,                     N 21Jou !
 PAR  L(HCP_A3,OS,PT:VA;1),,            -10343;,,                     N 21Jou !
$
$ Metastable
$
 PAR  L(BCC_A2,OS,PT:VA;0),,            +22965+1.8241*T;,,            N Same !
 PAR  L(BCC_A2,OS,PT:VA;1),,            -11715+6.39*T;,,              N Same !
$ ------------------------------------------------------------------------------
$
$
 LIST-OF-REFERENCE
 NUMBER  SOURCE
  Null   'Unknown source'
  Same   'Same or similar interaction as in the corresponding stable phase'
  91Din  'A.T. Dinsdale, Calphad, 15, 317-425(1991).'
  01SGUN 'SGTE unary database V.4.4, 2001.'
  21Jou  'J.-M. Joubert, J.-C. Crivello, K.V. Yusenko,
          Calphad, 74, 102311(2021); Os-Pt'
!

File: data/databases/sgte-binary/OsSi-01Liu-LB.tdb
$
$ Database for Os-Si from Y.Q. Liu et al. 2001 (included in LB Vol. 5)
$
$ Y.Q. Liu, G. Shao, K.P. Homewood, J. Alloys Compd., 320, 72-79(2001).
$
$ Dataset created 2010.09.27 by Bengt Hallstedt.
$ 2021.02.03: Modified for use with GES6.
$
$ Equilibria involving OsSi2 are up to 1K different from LB, because of change
$ from fractions. All invariants are slightly different (up to 2K) from paper.
$
$ The hcp (and fcc, bcc) interaction seems very improbable.
$
$ ------------------------------------------------------------------------------
 TEMP-LIM 298.15 6000.00 !
$
$ELEMENT NAME  REF. STATE               ATOMIC MASS H298-H0    S298    !
$
 ELEMENT VA   VACUUM                      0.0          0.0      0.0    ! 
 ELEMENT OS   HCP_A3                    190.20         0.      32.6352 ! 
 ELEMENT SI   DIAMOND_A4                 28.0855    3217.      18.81   ! 
$ ------------------------------------------------------------------------------
$ Phase definitions
$
 PHASE LIQUID:L % 1 1 !
 CONST LIQUID:L : OS SI : !
$
$ Fcc (cF4, Fm-3m) and MeX (cF8, Fm-3m)
$
 PHASE FCC_A1 %A 2 1 1 !
 CONST FCC_A1 : OS SI : VA : !
$
$ Bcc (cI2, Im-3m)
$
 PHASE BCC_A2 %B 2 1 3 !
 CONST BCC_A2 : OS SI : VA : !
$
$ Hcp (hP2, P6_3/mmc) and Me2X (NiAs-type, hP4, P6_3/mmc, B8_1)
$
 PHASE HCP_A3 % 2 1 0.5 !
 CONST HCP_A3 : OS% SI : VA : !
$
$ Prototype C (cF8, Fd-3m)
$
 PHASE DIAMOND_A4 % 1 1 !
 CONST DIAMOND_A4 : SI : !
$
$ Prototype FeSi (cP8, P2_13)
$
 PHASE MSI_B20 % 2 1 1 !
 CONST MSI_B20 : OS : SI : !
$
$ Prototype Ge3Ru2 (oP40, Pbcn)
$
 PHASE OS2SI3 % 2 2 3 !
 CONST OS2SI3 : OS : SI : !
$
$ Prototype FeSi2-h (oC48, Cmca)
$
 PHASE OSSI2 % 2 1 2 !
 CONST OSSI2 : OS : SI : !
$ ------------------------------------------------------------------------------
$ Defaults
$
 DEFINE-SYSTEM-DEFAULT ELEMENT 2 !
 DEFAULT-COM DEFINE_SYSTEM_ELEMENT VA !
 TYPE-DEF % SEQ * !
 TYPE-DEF A GES AMEND_PHASE_DESCRIPTION @ MAGNETIC -3 0.28 !
 TYPE-DEF B GES AMEND_PHASE_DESCRIPTION @ MAGNETIC -1 0.4 !
 FUNCTION ZERO      298.15  0;                                         6000 N !
 FUNCTION UN_ASS    298.15  0;                                         6000 N !
 FUNCTION R         298.15  +8.31451;                                  6000 N !
$ ------------------------------------------------------------------------------
$ Element data
$ ------------------------------------------------------------------------------
$ Os
$
$ BCC_A2 revised in unary 4.4
$
 PAR  G(HCP_A3,OS:VA),,                 +GHSEROS;                5500 N 91Din !
 PAR  G(FCC_A1,OS:VA),,                 +GHSEROS+13000-2.5*T;    5500 N 91Din !
 PAR  G(BCC_A2,OS:VA),,                 +GHSEROS+27500-4.4*T;    5500 N 01SGUN !
$PAR  G(BCC_A2,OS:VA),,                 +GHSEROS+43500-9*T;      5500 N 91Din !
 PAR  G(LIQUID,OS),,                    +GLIQOS;                 5500 N 91Din !
$
 FUNCTION GHSEROS   298.15  -7196.978+126.369531*T-23.5710242*T*LN(T)
       -0.00190427*T**2;
      3306.00  Y  +644910.07-1935.2137*T+224.998034*T*LN(T)
       -0.042489827*T**2+1.173861E-06*T**3-3.12569031E+08*T**(-1);
      5500.00  N !
 FUNCTION GLIQOS    298.15  +36460.17-8.473743*T+GHSEROS;
      1000.00  Y  +68715.318-198.324341*T+19.9382156*T*LN(T)
       -0.020464464*T**2+1.014279E-06*T**3-6237261*T**(-1);
      3306.00  Y  -15903.192+336.874526*T-50*T*LN(T);
      5500.00  N !
$ ------------------------------------------------------------------------------
$ Si
$
 PAR  G(DIAMOND_A4,SI),,                +GHSERSI;                3600 N 91Din !
 PAR  G(FCC_A1,SI:VA),,                 +GHSERSI+51000-21.8*T;   3600 N 91Din !
 PAR  G(BCC_A2,SI:VA),,                 +GHSERSI+47000-22.5*T;   3600 N 91Din !
 PAR  G(HCP_A3,SI:VA),,                 +GHSERSI+49200-20.8*T;   3600 N 91Din !
$PAR  G(CBCC_A12,SI:VA),,               +GHSERSI+50208-20.377*T; 3600 N 91Din !
$PAR  G(CUB_A13,SI:VA),,                +GHSERSI+47279-20.377*T; 3600 N 91Din !
 PAR  G(LIQUID,SI),,                    +GLIQSI;                 3600 N 91Din !
$
 FUNCTION GHSERSI   298.15  -8162.609+137.236859*T-22.8317533*T*LN(T)
       -0.001912904*T**2-3.552E-09*T**3+176667*T**(-1);
      1687.00  Y  -9457.642+167.281367*T-27.196*T*LN(T)-4.20369E+30*T**(-9);
      3600.00  N !
 FUNCTION GLIQSI    298.15  +50696.36-30.099439*T+GHSERSI+2.09307E-21*T**7;
      1687.00  Y  +40370.523+137.722298*T-27.196*T*LN(T);
      3600.00  N !
 FUNCTION GBCCSI    298.15  +GHSERSI+47000-22.5*T;                     3600 N !
$ ------------------------------------------------------------------------------
$ Binary system
$
$ From Y.Q. Liu et al. 2001 (included in LB Vol. 5)
$
$ Y.Q. Liu, G. Shao, K.P. Homewood, J. Alloys Compd., 320, 72-79(2001).
$
$ Checked against LB and paper. Checked at 6000 K.
$
$ Equilibria involving OsSi2 are up to 1K different from LB, because of change
$ from fractions. All invariants are slightly different (up to 2K) from paper.
$
$ The hcp (and fcc, bcc) interaction seems very improbable.
$
 PAR  L(LIQUID,OS,SI;0),,               -125865+31.56*T;,,            N 01Liu !
 PAR  L(LIQUID,OS,SI;1),,               +27569-11.068*T;,,            N 01Liu !
$
 PAR  L(HCP_A3,OS,SI:VA;0),,            +464047;,,                    N 01Liu !
$
 PAR  G(MSI_B20,OS:SI),,                +GHSEROS+GHSERSI
             -50830+2.484*T;,,                                        N 01Liu !
 PAR  G(OS2SI3,OS:SI),,                 +2*GHSEROS+3*GHSERSI
             -152250+9.025*T;,,                                       N 01Liu !
 PAR  G(OSSI2,OS:SI),,                  +GHSEROS+2*GHSERSI
             -86235+6.003*T;,,                                        N 01Liu !
$
$ Metastable
$
 PAR  L(FCC_A1,OS,SI:VA;0),,            +464047;,,                    N Same !
 PAR  L(BCC_A2,OS,SI:VA;0),,            +464047;,,                    N Same !
$ ------------------------------------------------------------------------------
$
 ASSESSED_SYSTEM
  OS-SI(TDB -* +LIQUID +DIAMOND +HCP_A3 +MSI_B20 +OS2SI3 +OSSI2
    ;P3 TMM:500/3500 *) !
$
$
 LIST-OF-REFERENCE
 NUMBER  SOURCE
  Null   'Unknown source'
  Same   'Same or similar interaction as in the corresponding stable phase'
  91Din  'A.T. Dinsdale, Calphad, 15, 317-425(1991).'
  01Liu  'Y.Q. Liu, G. Shao, K.P. Homewood,
          J. Alloys Compd., 320, 72-79(2001); Os-Si'
  01SGUN 'SGTE unary database V.4.4, 2001.'
!

File: data/databases/sgte-binary/PbAs-93Ran.tdb
$
$ Database for Pb-As from H. Rannikko et al. 1993
$
$ H. Rannikko, S. Sundstrom, P. Taskinen, Thermochim. Acta, 216, 1-14(1993).
$
$ Dataset created 2017.08.06 by Bengt Hallstedt.
$ 2021.02.03: Modified for use with GES6.
$
$ ------------------------------------------------------------------------------
 TEMP-LIM 298.15 6000.00 !
$
$ELEMENT NAME  REF. STATE               ATOMIC MASS H298-H0    S298    !
$
 ELEMENT VA   VACUUM                      0.0          0.0      0.0    ! 
 ELEMENT AS   RHOMBOHEDRAL_A7            74.922     5117.032   35.6895 ! 
 ELEMENT PB   FCC_A1                    207.2       6870.      64.80   ! 
$ ------------------------------------------------------------------------------
$ Phase definitions
$
 PHASE LIQUID:L % 1 1 !
 CONST LIQUID:L : AS PB : !
$
$ Fcc (cF4, Fm-3m) and MeX (cF8, Fm-3m)
$
 PHASE FCC_A1 %A 2 1 1 !
 CONST FCC_A1 : AS PB% : VA : !
$
$ Bcc (cI2, Im-3m)
$
 PHASE BCC_A2 %B 2 1 3 !
 CONST BCC_A2 : AS PB : VA : !
$
$ Hcp (hP2, P6_3/mmc) and Me2X (NiAs-type, hP4, P6_3/mmc, B8_1)
$
 PHASE HCP_A3 %A 2 1 0.5 !
 CONST HCP_A3 : AS PB : VA : !
$
$ Prototype alpha-As (hR2, R-3m)
$
 PHASE RHOMBOHEDRAL_A7 % 1 1 !
 CONST RHOMBOHEDRAL_A7 : AS : !
$ ------------------------------------------------------------------------------
$ Defaults
$
 DEFINE-SYSTEM-DEFAULT ELEMENT 2 !
 DEFAULT-COM DEFINE_SYSTEM_ELEMENT VA !
 TYPE-DEF % SEQ * !
 TYPE-DEF A GES AMEND_PHASE_DESCRIPTION @ MAGNETIC -3 0.28 !
 TYPE-DEF B GES AMEND_PHASE_DESCRIPTION @ MAGNETIC -1 0.4 !
 FUNCTION ZERO      298.15  0;                                         6000 N !
 FUNCTION UN_ASS    298.15  0;                                         6000 N !
 FUNCTION R         298.15  +8.31451;                                  6000 N !
$ ------------------------------------------------------------------------------
$ Element data
$ ------------------------------------------------------------------------------
$ As
$
$ RED_P added in unary 4.4
$
 PAR  G(RHOMBOHEDRAL_A7,AS),,           +GHSERAS;                1200 N 91Din !
 PAR  G(FCC_A1,AS:VA),,                 +GHSERAS+24874-14.74*T;  1200 N 91Din !
 PAR  G(BCC_A2,AS:VA),,                 +GHSERAS+24874-16.1*T;   1200 N 91Din !
 PAR  G(HCP_A3,AS:VA),,                 +GHSERAS+24874-14*T;     1200 N 91Din !
$PAR  G(RED_P,AS),,                     +GHSERAS+5782-3.85466*T; 1200 N 01SGUN !
 PAR  G(LIQUID,AS),,                    +GHSERAS
             +24442.9-22.424679*T;                               1200 N 91Din !
$
 FUNCTION GHSERAS   298.15  -7270.447+122.211069*T-23.3144*T*LN(T)
       -0.00271613*T**2+11600*T**(-1);
      1090.00  Y  -10454.913+163.457433*T-29.216037*T*LN(T);
      1200.00  N !
 FUNCTION GLIQAS    298.15  +GHSERAS+24442.9-22.424679*T;              6000 N !
 FUNCTION GHCPAS    298.15  +GHSERAS+24874-14*T;                       6000 N !
$ ------------------------------------------------------------------------------
$ Pb
$
$ RHOMBOHEDRAL_A7 and TETRAGONAL_A6 added in unary 3.0
$ RHOMBOHEDRAL_A7, TETRAGONAL_A6 and TET_ALPHA1_A6 revised in unary 4.1
$ RHOMBO_A10 added in unary 5.0
$
 PAR  G(FCC_A1,PB:VA),,                 +GHSERPB;                2100 N 91Din !
 PAR  G(BCC_A2,PB:VA),,                 +GHSERPB+2400-1.1*T;     2100 N 91Din !
 PAR  G(HCP_A3,PB:VA),,                 +GHSERPB+300+T;          2100 N 91Din !
$PAR  G(BCT_A5,PB),,                    +GHSERPB+489+3.52*T;     2100 N 91Din !
$PAR  G(TETRAGONAL_A6,PB),,             +GHSERPB+4493.235;       2100 N 98Boa !
$PAR  G(TETRAGONAL_A6,PB),,             +GHSERPB+473.23+3.5531*T
$            -0.0396834*T*LN(T)+2.1489E-05*T**2;                 2100 N 96SGUN !
$PAR  G(TET_ALPHA1_A6,PB),,             +GHSERPB
$            +1903.3-2.0602*T;                                   2100 N 98Boa !
$PAR  G(TET_ALPHA1_A6,PB),,             +GHSERPB+183.2+0.45314*T
$            -0.0396834*T*LN(T)+2.149E-06*T**2;                  2100 N 91Din !
$PAR  G(RHOMBOHEDRAL_A7,PB),,           +GHSERPB+300+T;          2100 N 99SGUN !
$PAR  G(RHOMBOHEDRAL_A7,PB),,           +GHSERPB+4900+3.52*T;    2100 N 96SGUN !
$PAR  G(RHOMBO_A10,PB),,                +GHSERPB+10;             2100 N 09SGUN !
 PAR  G(LIQUID,PB),,                    +GLIQPB;                 2100 N 91Din !
$
 FUNCTION GHSERPB   298.15  -7650.085+101.700244*T-24.5242231*T*LN(T)
       -0.00365895*T**2-2.4395E-07*T**3;
       600.61  Y  -10531.095+154.243182*T-32.4913959*T*LN(T)
       +0.00154613*T**2+8.05448E+25*T**(-9);
      1200.00  Y  +4157.616+53.139072*T-18.9640637*T*LN(T)
       -0.002882943*T**2+9.8144E-08*T**3-2696755*T**(-1)+8.05448E+25*T**(-9);
      2100.00  N !
 FUNCTION GLIQPB    298.15  +4672.124-7.750683*T+GHSERPB-6.019E-19*T**7;
       600.61  Y  +4853.137-8.067136*T+GHSERPB-8.05448E+25*T**(-9);
      2100.00  N !
$ ------------------------------------------------------------------------------
$ Binary system
$
$ H. Rannikko, S. Sundstrom, P. Taskinen, Thermochim. Acta, 216, 1-14(1993).
$
$ Checked against paper. Checked at 6000 K.
$
 PAR  L(LIQUID,AS,PB;0),,               +1835.46-6.20869*T;,,         N 93Ran !
 PAR  L(LIQUID,AS,PB;1),,               -1857.52-3.50418*T;,,         N 93Ran !
$
 PAR  L(FCC_A1,AS,PB:VA;0),,            +14076.6;,,                   N 93Ran !
$
$ Metastable
$
 PAR  L(BCC_A2,AS,PB:VA;0),,            +14076.6;,,                   N Same !
 PAR  L(HCP_A3,AS,PB:VA;0),,            +14076.6;,,                   N Same !
$ ------------------------------------------------------------------------------
$
$
 LIST-OF-REFERENCE
 NUMBER  SOURCE
  Null   'Unknown source'
  Same   'Same or similar interaction as in the corresponding stable phase'
  COST   'COST 507 database'
  91Din  'A.T. Dinsdale, Calphad, 15, 317-425(1991).'
  93Ran  'H. Rannikko, S. Sundstrom, P. Taskinen,
          Thermochim. Acta, 216, 1-14(1993); Pb-As'
  96SGUN 'SGTE unary database V.3.0, 1996.'
  98Boa  'D. Boa, I. Ansara, Thermochim. Acta, 314, 79-86(1998),
          SGTE unary database V.4.1, 1999; In, Pb'
  99SGUN 'SGTE unary database V.4.1, 1999.'
  01SGUN 'SGTE unary database V.4.4, 2001.'
  09SGUN 'SGTE unary database V.5.0, 2009.'
!

File: data/databases/sgte-binary/PbC-87Cha-LB.tdb
$
$ Database for Pb-C from T.G. Chart 1987 (Included in LB Vol. 2)
$
$ T.G. Chart, unpublished work, NPL, 1987.
$
$ Dataset created 2015.03.22 by Bengt Hallstedt.
$ 2021.02.03: Modified for use with GES6.
$
$ ------------------------------------------------------------------------------
 TEMP-LIM 298.15 6000.00 !
$
$ELEMENT NAME  REF. STATE               ATOMIC MASS H298-H0    S298    !
$
 ELEMENT VA   VACUUM                      0.0          0.0      0.0    ! 
 ELEMENT C    GRAPHITE                   12.011     1054.0      5.7423 ! 
 ELEMENT PB   FCC_A1                    207.2       6870.      64.80   ! 
$ ------------------------------------------------------------------------------
$ Phase definitions
$
 PHASE LIQUID:L % 1 1 !
 CONST LIQUID:L : C PB : !
$
$ Fcc (cF4, Fm-3m) and MeX (cF8, Fm-3m)
$
 PHASE FCC_A1 %A 2 1 1 !
 CONST FCC_A1 : PB : C VA% : !
$
$ Bcc (cI2, Im-3m)
$
 PHASE BCC_A2 %B 2 1 3 !
 CONST BCC_A2 : PB : C VA% : !
$
$ Hcp (hP2, P6_3/mmc) and Me2X (NiAs-type, hP4, P6_3/mmc, B8_1)
$
 PHASE HCP_A3 %A 2 1 0.5 !
 CONST HCP_A3 : PB : C VA% : !
$
$ Prototype C (cF8, Fd-3m)
$
 PHASE DIAMOND_A4 % 1 1 !
 CONST DIAMOND_A4 : C : !
$
$ Prototype C (hP4, P6_3/mmc)
$
 PHASE GRAPHITE_A9 % 1 1 !
 CONST GRAPHITE_A9 : C : !
$ ------------------------------------------------------------------------------
$ Defaults
$
 DEFINE-SYSTEM-DEFAULT ELEMENT 2 !
 DEFAULT-COM DEFINE_SYSTEM_ELEMENT VA !
 TYPE-DEF % SEQ * !
 TYPE-DEF A GES AMEND_PHASE_DESCRIPTION @ MAGNETIC -3 0.28 !
 TYPE-DEF B GES AMEND_PHASE_DESCRIPTION @ MAGNETIC -1 0.4 !
 FUNCTION ZERO      298.15  0;                                         6000 N !
 FUNCTION UN_ASS    298.15  0;                                         6000 N !
 FUNCTION R         298.15  +8.31451;                                  6000 N !
$ ------------------------------------------------------------------------------
$ Element data
$ ------------------------------------------------------------------------------
$ C
$
 PAR  G(GRAPHITE_A9,C),,                +GHSERCC;,,                   N 91Din !
 PAR  G(DIAMOND_A4,C),,                 +GDIACC;,,                    N 91Din !
 PAR  G(LIQUID,C),,                     +GHSERCC+117369-24.63*T;,,    N 91Din !
$
 FUNCTION GHSERCC   298.15  -17368.441+170.73*T-24.3*T*LN(T)
       -4.723E-04*T**2+2562600*T**(-1)-2.643E+08*T**(-2)+1.2E+10*T**(-3);
      6000.00  N !
 FUNCTION GDIACC    298.15  -16359.441+175.61*T-24.31*T*LN(T)
       -4.723E-04*T**2+2698000*T**(-1)-2.61E+08*T**(-2)+1.11E+10*T**(-3);
      6000.00  N !
$ ------------------------------------------------------------------------------
$ Pb
$
$ RHOMBOHEDRAL_A7 and TETRAGONAL_A6 added in unary 3.0
$ RHOMBOHEDRAL_A7, TETRAGONAL_A6 and TET_ALPHA1_A6 revised in unary 4.1
$ RHOMBO_A10 added in unary 5.0
$
 PAR  G(FCC_A1,PB:VA),,                 +GHSERPB;                2100 N 91Din !
 PAR  G(BCC_A2,PB:VA),,                 +GHSERPB+2400-1.1*T;     2100 N 91Din !
 PAR  G(HCP_A3,PB:VA),,                 +GHSERPB+300+T;          2100 N 91Din !
$PAR  G(BCT_A5,PB),,                    +GHSERPB+489+3.52*T;     2100 N 91Din !
$PAR  G(TETRAGONAL_A6,PB),,             +GHSERPB+4493.235;       2100 N 98Boa !
$PAR  G(TETRAGONAL_A6,PB),,             +GHSERPB+473.23+3.5531*T
$            -0.0396834*T*LN(T)+2.1489E-05*T**2;                 2100 N 96SGUN !
$PAR  G(TET_ALPHA1_A6,PB),,             +GHSERPB
$            +1903.3-2.0602*T;                                   2100 N 98Boa !
$PAR  G(TET_ALPHA1_A6,PB),,             +GHSERPB+183.2+0.45314*T
$            -0.0396834*T*LN(T)+2.149E-06*T**2;                  2100 N 91Din !
$PAR  G(RHOMBOHEDRAL_A7,PB),,           +GHSERPB+300+T;          2100 N 99SGUN !
$PAR  G(RHOMBOHEDRAL_A7,PB),,           +GHSERPB+4900+3.52*T;    2100 N 96SGUN !
$PAR  G(RHOMBO_A10,PB),,                +GHSERPB+10;             2100 N 09SGUN !
 PAR  G(LIQUID,PB),,                    +GLIQPB;                 2100 N 91Din !
$
 FUNCTION GHSERPB   298.15  -7650.085+101.700244*T-24.5242231*T*LN(T)
       -0.00365895*T**2-2.4395E-07*T**3;
       600.61  Y  -10531.095+154.243182*T-32.4913959*T*LN(T)
       +0.00154613*T**2+8.05448E+25*T**(-9);
      1200.00  Y  +4157.616+53.139072*T-18.9640637*T*LN(T)
       -0.002882943*T**2+9.8144E-08*T**3-2696755*T**(-1)+8.05448E+25*T**(-9);
      2100.00  N !
 FUNCTION GLIQPB    298.15  +4672.124-7.750683*T+GHSERPB-6.019E-19*T**7;
       600.61  Y  +4853.137-8.067136*T+GHSERPB-8.05448E+25*T**(-9);
      2100.00  N !
$ ------------------------------------------------------------------------------
$ Binary system
$
$ From T.G. Chart 1987 (Included in LB Vol. 2)
$
$ T.G. Chart, unpublished work, NPL, 1987.
$
$ Checked against LB. Checked at 6000K.
$
 PAR  L(LIQUID,C,PB;0),,                -10000;,,                     N 87Cha !
$
 PAR  G(FCC_A1,PB:C),,                  +UN_ASS;,,                    N !
$ ------------------------------------------------------------------------------
$
 ASSESSED_SYSTEM
  C-PB(TDB -* +LIQ +GRAP +FCC_A1 ;P3 TMM:300/2000 *) !
$
$
 LIST-OF-REFERENCE
 NUMBER  SOURCE
  Null   'Unknown source'
  Same   'Same or similar interaction as in the corresponding stable phase'
  REFLAV 'Laves phase convention: G(LAVES,X:X)=+3*GHSERXX+15000'
  COST   'COST 507 database'
  87Cha  'T.G. Chart, unpublished work, NPL, 1987; Pb-C'
  91Din  'A.T. Dinsdale, Calphad, 15, 317-425(1991).'
  96SGUN 'SGTE unary database V.3.0, 1996.'
  98Boa  'D. Boa, I. Ansara, Thermochim. Acta, 314, 79-86(1998),
          SGTE unary database V.4.1, 1999; In, Pb'
  99SGUN 'SGTE unary database V.4.1, 1999.'
  09SGUN 'SGTE unary database V.5.0, 2009.'
!
