Repository: orchid-calphad/orchid-project.org

# orchid-project.org

Website and released data of **ORCHID** (Open Repository for CALPHAD Hypotheses, Intelligence, and Discovery),
served by GitHub Pages at https://orchid-project.org. Releases are archived on Zenodo (one DOI per version).

- `index.html`, `catalog/`, `best-practices.html` — static, self-contained pages (generated in the ORCHID tooling).
- `data/` — released data: catalog, redistributable TDB files, convex hulls. Licences: `data/LICENSES.md`, `data/NOTICE.md`.
- `llms.txt`, `data/croissant.json`, `CITATION.cff`, `.zenodo.json` — machine-readable metadata.

Only data with clear redistribution rights are published.

File: data/databases/sgte-binary/PbPt-09Lon.tdb
$
$ Database for Pb-Pt from Z.H. Long et al. 2009.
$
$ Z.H. Long, X.M. Tao, H.S. Liu, Z.P. Jin,
$ J. Phase Equilib. Diffus., 30, 318-22(2009).
$
$ Dataset created 2018.01.21 by Bengt Hallstedt.
$ 2021.02.03: Modified for use with GES6.
$
$ ------------------------------------------------------------------------------
 TEMP-LIM 298.15 6000.00 !
$
$ELEMENT NAME  REF. STATE               ATOMIC MASS H298-H0    S298    !
$
 ELEMENT VA   VACUUM                      0.0          0.0      0.0    ! 
 ELEMENT PB   FCC_A1                    207.2       6870.      64.80   ! 
 ELEMENT PT   FCC_A1                    195.08      5723.712   41.6308 !
$ ------------------------------------------------------------------------------
$ Phase definitions
$
 PHASE LIQUID:L % 1 1 !
 CONST LIQUID:L : PB PT : !
$
$ Fcc (cF4, Fm-3m) and MeX (cF8, Fm-3m)
$
 PHASE FCC_A1 %A 2 1 1 !
 CONST FCC_A1 : PB PT : VA : !
$
$ Bcc (cI2, Im-3m)
$
 PHASE BCC_A2 %B 2 1 3 !
 CONST BCC_A2 : PB PT : VA : !
$
$ Hcp (hP2, P6_3/mmc) and Me2X (NiAs-type, hP4, P6_3/mmc, B8_1)
$
 PHASE HCP_A3 %A 2 1 0.5 !
 CONST HCP_A3 : PB PT : VA : !
$
$ Prototype Pb4Pt (tP10, P4/nbm)
$
 PHASE PB4PT % 2 4 1 !
 CONST PB4PT : PB : PT : !
$
$ Prototype NiAs (hP4, P6_3/mmc)
$
 PHASE PBPT_B81 % 2 1 1 !
 CONST PBPT_B81 : PB : PT : !
$
$ Prototype AuCu3 (cP4, Pm-3m)
$
 PHASE PBPT3_L12 % 2 1 3 !
 CONST PBPT3_L12 : PB : PT : !
$ ------------------------------------------------------------------------------
$ Defaults
$
 DEFINE-SYSTEM-DEFAULT ELEMENT 2 !
 DEFAULT-COM DEFINE_SYSTEM_ELEMENT VA !
 TYPE-DEF % SEQ * !
 TYPE-DEF A GES AMEND_PHASE_DESCRIPTION @ MAGNETIC -3 0.28 !
 TYPE-DEF B GES AMEND_PHASE_DESCRIPTION @ MAGNETIC -1 0.4 !
 FUNCTION ZERO      298.15  0;                                         6000 N !
 FUNCTION UN_ASS    298.15  0;                                         6000 N !
 FUNCTION R         298.15  +8.31451;                                  6000 N !
$ ------------------------------------------------------------------------------
$ Element data
$ ------------------------------------------------------------------------------
$ Pb
$
$ RHOMBOHEDRAL_A7 and TETRAGONAL_A6 added in unary 3.0
$ RHOMBOHEDRAL_A7, TETRAGONAL_A6 and TET_ALPHA1_A6 revised in unary 4.1
$ RHOMBO_A10 added in unary 5.0
$
 PAR  G(FCC_A1,PB:VA),,                 +GHSERPB;                2100 N 91Din !
 PAR  G(BCC_A2,PB:VA),,                 +GHSERPB+2400-1.1*T;     2100 N 91Din !
 PAR  G(HCP_A3,PB:VA),,                 +GHSERPB+300+T;          2100 N 91Din !
$PAR  G(BCT_A5,PB),,                    +GHSERPB+489+3.52*T;     2100 N 91Din !
$PAR  G(TETRAGONAL_A6,PB),,             +GHSERPB+4493.235;       2100 N 98Boa !
$PAR  G(TETRAGONAL_A6,PB),,             +GHSERPB+473.23+3.5531*T
$            -0.0396834*T*LN(T)+2.1489E-05*T**2;                 2100 N 96SGUN !
$PAR  G(TET_ALPHA1_A6,PB),,             +GHSERPB
$            +1903.3-2.0602*T;                                   2100 N 98Boa !
$PAR  G(TET_ALPHA1_A6,PB),,             +GHSERPB+183.2+0.45314*T
$            -0.0396834*T*LN(T)+2.149E-06*T**2;                  2100 N 91Din !
$PAR  G(RHOMBOHEDRAL_A7,PB),,           +GHSERPB+300+T;          2100 N 99SGUN !
$PAR  G(RHOMBOHEDRAL_A7,PB),,           +GHSERPB+4900+3.52*T;    2100 N 96SGUN !
$PAR  G(RHOMBO_A10,PB),,                +GHSERPB+10;             2100 N 09SGUN !
 PAR  G(LIQUID,PB),,                    +GLIQPB;                 2100 N 91Din !
$
 FUNCTION GHSERPB   298.15  -7650.085+101.700244*T-24.5242231*T*LN(T)
       -0.00365895*T**2-2.4395E-07*T**3;
       600.61  Y  -10531.095+154.243182*T-32.4913959*T*LN(T)
       +0.00154613*T**2+8.05448E+25*T**(-9);
      1200.00  Y  +4157.616+53.139072*T-18.9640637*T*LN(T)
       -0.002882943*T**2+9.8144E-08*T**3-2696755*T**(-1)+8.05448E+25*T**(-9);
      2100.00  N !
 FUNCTION GLIQPB    298.15  +4672.124-7.750683*T+GHSERPB-6.019E-19*T**7;
       600.61  Y  +4853.137-8.067136*T+GHSERPB-8.05448E+25*T**(-9);
      2100.00  N !
$ ------------------------------------------------------------------------------
$ Pt
$
 PAR  G(FCC_A1,PT:VA),,                 +GHSERPT;                4000 N 91Din !
 PAR  G(BCC_A2,PT:VA),,                 +GHSERPT+15000-2.4*T;    4000 N 91Din !
 PAR  G(HCP_A3,PT:VA),,                 +GHSERPT+2500+0.1*T;     4000 N 91Din !
 PAR  G(LIQUID,PT),,                    +GLIQPT;                 4000 N 91Din !
$
 FUNCTION GHSERPT   298.15  -7595.631+124.388275*T-24.5526*T*LN(T)
       -0.00248297*T**2-2.0138E-08*T**3+7974*T**(-1);
      1300.00  Y  -9253.174+161.529615*T-30.2527*T*LN(T)
       +0.002321665*T**2-6.56946E-07*T**3-272106*T**(-1);
      2041.50  Y  -222048.216+1019.35892*T-136.192996*T*LN(T)
       +0.020454938*T**2-7.59259E-07*T**3+71539020*T**(-1);
      4000.00  N !
 FUNCTION GLIQPT    298.15  +20114.016-9.275183*T+GHSERPT;
       600.00  Y  +19023.491+32.94182*T-12.3403769*T*LN(T)
       -0.011551507*T**2+9.31516E-07*T**3-601426*T**(-1);
      2041.50  Y  +1404.468+205.858962*T-36.5*T*LN(T);
      4000.00  N !
 FUNCTION GBCCPT    298.15  +GHSERPT+15000-2.4*T;                      6000 N !
$ ------------------------------------------------------------------------------
$ Binary system
$
$ Z.H. Long, X.M. Tao, H.S. Liu, Z.P. Jin,
$ J. Phase Equilib. Diffus., 30, 318-22(2009).
$
$ Checked against paper. Checked at 6000 K.
$
 PAR  L(LIQUID,PB,PT;0),,               -84177.589+236.106*T
             -26.024*T*LN(T);,,                                       N 09Lon !
 PAR  L(LIQUID,PB,PT;1),,               +4387-4.689*T;,,              N 09Lon !
$
 PAR  L(FCC_A1,PB,PT:VA;0),,            +46000;,,                     N 09Lon !
$
 PAR  G(PB4PT,PB:PT),,                  +4*GHSERPB+GHSERPT
             -66399.035+52.157*T;,,                                   N 09Lon !
 PAR  G(PBPT_B81,PB:PT),,               +GHSERPB+GHSERPT
             -42348.892+22.123*T;,,                                   N 09Lon !
 PAR  G(PBPT3_L12,PB:PT),,              +GHSERPB+3*GHSERPT
             -50562.516+24.555*T;,,                                   N 09Lon !
$
$ Metastable
$
 PAR  L(BCC_A2,PB,PT:VA;0),,            +46000;,,                     N Same !
 PAR  L(HCP_A3,PB,PT:VA;0),,            +46000;,,                     N Same !
$ ------------------------------------------------------------------------------
$
$
 LIST-OF-REFERENCE
 NUMBER  SOURCE
  Null   'Unknown source'
  Same   'Same or similar interaction as in the corresponding stable phase'
  COST   'COST 507 database'
  91Din  'A.T. Dinsdale, Calphad, 15, 317-425(1991).'
  96SGUN 'SGTE unary database V.3.0, 1996.'
  98Boa  'D. Boa, I. Ansara, Thermochim. Acta, 314, 79-86(1998),
          SGTE unary database V.4.1, 1999; In, Pb'
  99SGUN 'SGTE unary database V.4.1, 1999.'
  09Lon  'Z.H. Long, X.M. Tao, H.S. Liu, Z.P. Jin,
          J. Phase Equilib. Diffus., 30, 318-22(2009); Pb-Pt'
  09SGUN 'SGTE unary database V.5.0, 2009.'
!

File: data/databases/sgte-binary/PbPu-10Li.tdb
$
$ Database for Pb-Pu from Z.S. Li et al. 2010.
$
$ Z.S. Li, X.J. Liu, C.P. Wang, J. Nucl. Mater., 403, 1-6(2010).
$
$ Dataset created 2024.03.20 by Bengt Hallstedt.
$
$ ------------------------------------------------------------------------------
 TEMP-LIM 298.15 6000.00 !
$
$ELEMENT NAME  REF. STATE               ATOMIC MASS H298-H0    S298    !
$
 ELEMENT VA   VACUUM                      0.0          0.0      0.0    ! 
 ELEMENT PB   FCC_A1                    207.2       6870.      64.80   ! 
 ELEMENT PU   ALPHA_PU                  244.        6902.0     54.4610 ! 
$ ------------------------------------------------------------------------------
$ Phase definitions
$
 PHASE LIQUID:L % 1 1 !
 CONST LIQUID:L : PB PU : !
$
$ Fcc (cF4, Fm-3m) and MeX (cF8, Fm-3m)
$
 PHASE FCC_A1 %A 2 1 1 !
 CONST FCC_A1 : PB% PU% : VA : !
$
$ Bcc (cI2, Im-3m)
$
 PHASE BCC_A2 %B 2 1 3 !
 CONST BCC_A2 : PB PU% : VA : !
$
$ Hcp (hP2, P6_3/mmc) and Me2X (NiAs-type, hP4, P6_3/mmc, B8_1)
$
 PHASE HCP_A3 %A 2 1 0.5 !
 CONST HCP_A3 : PB : VA: !
$
$ Prototype In (tI2, I4/mmm), delta-prime
$
 PHASE TETRAGONAL_A6 % 1 1 !
 CONST TETRAGONAL_A6 : PB PU% : !
$
$ Prototype alpha-Pu (mP16, P2_1/m)
$
 PHASE ALPHA_PU % 1 1 !
 CONST ALPHA_PU : PU : !
$
$ Prototype beta-Pu (mC34, C2/m)
$
 PHASE BETA_PU % 1 1 !
 CONST BETA_PU : PU : !
$
$ Prototype gamma-Pu (oF8, Fddd)
$
 PHASE GAMMA_PU % 1 1 !
 CONST GAMMA_PU : PU : !
$
$ Prototype AuCu3 (cP4, Pm-3m)
$
 PHASE PB3PU_L12 % 2 3 1 !
 CONST PB3PU_L12 : PB : PU : !
$
$ Prototype Ga2Hf (tI24, I4_1/amd)
$
 PHASE PB2PU_ALPHA % 2 2 1 !
 CONST PB2PU_ALPHA : PB : PU : !
$
$ unknown structure
$
 PHASE PB2PU_BETA % 2 2 1 !
 CONST PB2PU_BETA : PB : PU : !
$
$ Pearson hP*, P6_322
$
 PHASE PB5PU4 % 2 5 4 !
 CONST PB5PU4 : PB% PU : PB PU% : !
$
$ Prototype Ga4Ti5 (hP18, P6_3/mcm)
$
 PHASE PB4PU5 % 2 4 5 !
 CONST PB4PU5 : PB : PU : !
$
$ Prototype Si3W5 (tI32, I4/mcm)
$
 PHASE PB3PU5_D8M % 2 3 5 !
 CONST PB3PU5_D8M : PB : PU : !
$
$ Prototype AuCu3 (cP4, Pm-3m)
$
 PHASE PBPU3_L12 % 2 1 3 !
 CONST PBPU3_L12 : PB : PU : !
$ ------------------------------------------------------------------------------
$ Defaults
$
 DEFINE-SYSTEM-DEFAULT ELEMENT 2 !
 DEFAULT-COM DEFINE_SYSTEM_ELEMENT VA !
 TYPE-DEF % SEQ * !
 TYPE-DEF A GES AMEND_PHASE_DESCRIPTION @ MAGNETIC -3 0.28 !
 TYPE-DEF B GES AMEND_PHASE_DESCRIPTION @ MAGNETIC -1 0.4 !
 FUNCTION ZERO      298.15  0;                                         6000 N !
 FUNCTION UN_ASS    298.15  0;                                         6000 N !
 FUNCTION R         298.15  +8.31451;                                  6000 N !
$ ------------------------------------------------------------------------------
$ Element data
$ ------------------------------------------------------------------------------
$ Pb
$
$ RHOMBOHEDRAL_A7 and TETRAGONAL_A6 added in unary 3.0
$ RHOMBOHEDRAL_A7, TETRAGONAL_A6 and TET_ALPHA1_A6 revised in unary 4.1
$ RHOMBO_A10 added in unary 5.0
$
$ RHOMBOHEDRAL_A7 from 98Yoo not included in unary
$ ORTHORHOMBIC_A20 and TETRAGONAL_U from 10Li not included in unary
$
 PAR  G(FCC_A1,PB:VA),,                 +GHSERPB;                2100 N 91Din !
 PAR  G(BCC_A2,PB:VA),,                 +GHSERPB+2400-1.1*T;     2100 N 91Din !
 PAR  G(HCP_A3,PB:VA),,                 +GHSERPB+300+T;          2100 N 91Din !
$PAR  G(BCT_A5,PB),,                    +GHSERPB+489+3.52*T;     2100 N 91Din !
 PAR  G(TETRAGONAL_A6,PB),,             +GHSERPB+4493.235;       2100 N 98Boa !
$PAR  G(TETRAGONAL_A6,PB),,             +GHSERPB+473.23+3.5531*T
$            -0.0396834*T*LN(T)+2.1489E-05*T**2;                 2100 N 96SGUN !
$PAR  G(TET_ALPHA1_A6,PB),,             +GHSERPB
$            +1903.3-2.0602*T;                                   2100 N 98Boa !
$PAR  G(TET_ALPHA1_A6,PB),,             +GHSERPB+183.2+0.45314*T
$            -0.0396834*T*LN(T)+2.149E-06*T**2;                  2100 N 91Din !
$PAR  G(RHOMBOHEDRAL_A7,PB),,           +GHSERPB+300+T;          2100 N 99SGUN !
$PAR  G(RHOMBOHEDRAL_A7,PB),,           +GHSERPB+4900+3.52*T;    2100 N 96SGUN !
$PAR  G(RHOMBOHEDRAL_A7,PB),,           +GHSERPB+15000;          2100 N 98Yoo !
$PAR  G(RHOMBO_A10,PB),,                +GHSERPB+10;             2100 N 09SGUN !
$PAR  G(ORTHORHOMBIC_A20,PB),,          +GHSERPB+20000;          2100 N 10Li !
$PAR  G(TETRAGONAL_U,PB),,              +GHSERPB+5000;           2100 N 10Li !
 PAR  G(LIQUID,PB),,                    +GLIQPB;                 2100 N 91Din !
$
 PAR  G(PB5PU4,PB:PB),,                 +9*GHSERPB+270000;,,          N 10Li !
$
 FUNCTION GHSERPB   298.15  -7650.085+101.700244*T-24.5242231*T*LN(T)
       -0.00365895*T**2-2.4395E-07*T**3;
       600.61  Y  -10531.095+154.243182*T-32.4913959*T*LN(T)
       +0.00154613*T**2+8.05448E+25*T**(-9);
      1200.00  Y  +4157.616+53.139072*T-18.9640637*T*LN(T)
       -0.002882943*T**2+9.8144E-08*T**3-2696755*T**(-1)+8.05448E+25*T**(-9);
      2100.00  N !
 FUNCTION GLIQPB    298.15  +4672.124-7.750683*T+GHSERPB-6.019E-19*T**7;
       600.61  Y  +4853.137-8.067136*T+GHSERPB-8.05448E+25*T**(-9);
      2100.00  N !
$ ------------------------------------------------------------------------------
$ Pu
$
 PAR  G(ALPHA_PU,PU),,                  +GHSERPU;                3000 N 91Din !
 PAR  G(BCC_A2,PU:VA),,                 +GBCCPU;                 3000 N 91Din !
 PAR  G(BETA_PU,PU),,                   +GBETPU;                 3000 N 91Din !
 PAR  G(FCC_A1,PU:VA),,                 +GFCCPU;                 3000 N 91Din !
 PAR  G(GAMMA_PU,PU),,                  +GGAMPU;                 3000 N 91Din !
 PAR  G(TETRAGONAL_A6,PU),,             +GTETPU;                 3000 N 91Din !
 PAR  G(LIQUID,PU),,                    +GHSERPU
             +6608.1-12.5133*T;                                  3000 N 91Din !
$
 PAR  G(PB5PU4,PU:PU),,                 +9*GHSERPU+90000;,,           N 10Li !
$
 FUNCTION GHSERPU   298.15  -7396.309+80.301382*T-18.1258*T*LN(T)
       -0.02241*T**2;
       400.00  Y  -16605.962+236.786603*T-42.4187*T*LN(T)
       -0.00134493*T**2+2.63443E-07*T**3+579325*T**(-1);
       944.00  Y  -14462.156+232.961553*T-42.248*T*LN(T);
      3000.00  N !
 FUNCTION GBCCPU    298.15  -1358.984+116.603882*T-27.094*T*LN(T)
       -0.009105*T**2+2.061667E-06*T**3+20863*T**(-1);
       745.00  Y  -2890.817+156.878957*T-33.72*T*LN(T);
       956.00  Y  +29313.619-132.788248*T+6.921*T*LN(T)
       -0.02023305*T**2+1.426922E-06*T**3-4469245*T**(-1);
      2071.00  Y  -938.429-5.539698*T+GHSERPU;
      3000.00  N !
 FUNCTION GBETPU    298.15  -4873.654+123.249151*T-27.416*T*LN(T)
       -0.00653*T**2;
       679.50  Y  +2435.094+43.566585*T-15.7351*T*LN(T)
       -0.0154772*T**2+1.524942E-06*T**3-864940*T**(-1);
      1464.00  Y  +503.094-4.739938*T+GHSERPU;
      3000.00  N !
 FUNCTION GFCCPU    298.15  -3920.781+127.586536*T-28.4781*T*LN(T)
       -0.0054035*T**2;
       990.00  Y  +3528.208+41.52572*T-15.7351*T*LN(T)
       -0.0154772*T**2+1.524942E-06*T**3-864940*T**(-1);
      1464.00  Y  +1596.208-6.780803*T+GHSERPU;
      3000.00  N !
 FUNCTION GGAMPU    298.15  -16766.303+419.402655*T-77.5802*T*LN(T)
       +0.0816415*T**2-2.8103833E-05*T**3+574825*T**(-1);
       487.90  Y  -2942.77+88.325069*T-22.0233*T*LN(T)-0.0114795*T**2;
       593.90  Y  -9336.967+160.314641*T-32.3405*T*LN(T)
       -0.0070383*T**2+6.92887E-07*T**3+630600*T**(-1);
      1179.00  Y  +2026.406-6.829936*T+GHSERPU;
      3000.00  N !
 FUNCTION GTETPU    298.15  -496.178+54.586547*T-16.43*T*LN(T)
       -0.024006*T**2+5.166667E-06*T**3-158470*T**(-1);
       736.00  Y  -6122.307+173.35008*T-35.56*T*LN(T);
       757.00  Y  +3982.078+63.890352*T-19.756*T*LN(T)
       -0.00937295*T**2+6.59882E-07*T**3-1112565*T**(-1);
      2157.00  Y  -738.383-4.905143*T+GHSERPU;
      3000.00  N !
$ ------------------------------------------------------------------------------
$ Binary system
$
$ Z.S. Li, X.J. Liu, C.P. Wang, J. Nucl. Mater., 403, 1-6(2010).
$
$ Checked against paper. Checked at 6000 K.
$
 PAR  L(LIQUID,PB,PU;0),,               -77296+25*T;,,                N 10Li !
 PAR  L(LIQUID,PB,PU;1),,               -3563-0.503*T;,,              N 10Li !
 PAR  L(LIQUID,PB,PU;2),,               +32516-3.866*T;,,             N 10Li !
$
 PAR  L(FCC_A1,PB,PU:VA;0),,            +ZERO;,,                      N 10Li !
 PAR  L(BCC_A2,PB,PU:VA;0),,            +50000;,,                     N 10Li !
 PAR  L(TETRAGONAL_A6,PB,PU;0),,        +ZERO;,,                      N 10Li !
$
 PAR  G(PB3PU_L12,PB:PU),,              +3*GHSERPB+GHSERPU
             -86400+0.92*T;,,                                         N 10Li !
 PAR  G(PB2PU_ALPHA,PB:PU),,            +2*GHSERPB+GHSERPU
             -74880+1.158*T;,,                                        N 10Li !
 PAR  G(PB2PU_BETA,PB:PU),,             +2*GHSERPB+GHSERPU
             -74565+0.93*T;,,                                         N 10Li !
$
 PAR  G(PB5PU4,PB:PU),,                 +5*GHSERPB+4*GHSERPU
             -265500+13.86*T;,,                                       N 10Li !
 PAR  G(PB5PU4,PU:PB),,                 +5*GHSERPU+4*GHSERPB+90000;,, N 10Li !
 PAR  L(PB5PU4,PB:PB,PU;0),,            -252000-56.7*T;,,             N 10Li !
$
 PAR  G(PB4PU5,PB:PU),,                 +4*GHSERPB+5*GHSERPU
             -299707.2+19.17*T;,,                                     N 10Li !
 PAR  G(PB3PU5_D8M,PB:PU),,             +3*GHSERPB+5*GHSERPU
             -286800+36.96*T;,,                                       N 10Li !
 PAR  G(PBPU3_L12,PB:PU),,              +GHSERPB+3*GHSERPU
             -92480+0.4*T;,,                                          N 10Li !
$ ------------------------------------------------------------------------------
$
$
 LIST-OF-REFERENCE
 NUMBER  SOURCE
  Null   'Unknown source'
  Same   'Same or similar interaction as in the corresponding stable phase'
  COST   'COST 507 database'
  91Din  'A.T. Dinsdale, Calphad, 15, 317-425(1991).'
  96SGUN 'SGTE unary database V.3.0, 1996.'
  98Boa  'D. Boa, I. Ansara, Thermochim. Acta, 314, 79-86(1998),
          SGTE unary database V.4.1, 1999; In, Pb'
  98Yoo  'S.W. Yoon, H.M. Lee, Calphad, 22, 167-78(1998); Pb'
  99SGUN 'SGTE unary database V.4.1, 1999.'
  09SGUN 'SGTE unary database V.5.0, 2009.'
  10Li   'Z.S. Li, X.J. Liu, C.P. Wang,
          J. Nucl. Mater., 403, 1-6(2010); Pb, Pb-Pu'
!

File: data/databases/sgte-binary/PbS-14Hua.tdb
$
$ Database for Pb-S from S. Huang et al. 2014.
$
$ S. Huang, Y. Liu, Y. Chen, Z. Kang, J. Electron. Mater., 43, 1237-43(2014).
$
$ Dataset created 2018.04.30 by Bengt Hallstedt.
$ 2021.02.03: Modified for use with GES6.
$
$ ------------------------------------------------------------------------------
 TEMP-LIM 298.15 6000.00 !
$
$ELEMENT NAME  REF. STATE               ATOMIC MASS H298-H0    S298    !
$
 ELEMENT VA   VACUUM                      0.0          0.0      0.0    ! 
 ELEMENT PB   FCC_A1                    207.2       6870.      64.80   ! 
 ELEMENT S    ORTHORHOMBIC_A16           32.06      4412.0     32.07   ! 
$ ------------------------------------------------------------------------------
$ Species
$
 SPECIE  PBS                                PB1S1 !
$ ------------------------------------------------------------------------------
$ Phase definitions
$
 PHASE LIQUID:L % 1 1 !
 CONST LIQUID:L : PB PBS S : !
$
$ Fcc (cF4, Fm-3m) and MeX (cF8, Fm-3m)
$
 PHASE FCC_A1 %A 2 1 1 !
 CONST FCC_A1 : PB% S : VA : !
$
$ Bcc (cI2, Im-3m)
$
 PHASE BCC_A2 %B 2 1 3 !
 CONST BCC_A2 : PB S : VA : !
$
$ Hcp (hP2, P6_3/mmc) and Me2X (NiAs-type, hP4, P6_3/mmc, B8_1)
$
 PHASE HCP_A3 %A 2 1 0.5 !
 CONST HCP_A3 : PB : VA: !
$
$ Prototype alpha-S (oF128, Fddd)
$
 PHASE ORTHORHOMBIC_A16 % 1 1 !
 CONST ORTHORHOMBIC_A16 : S : !
$
$ Prototype beta-S (mP48, P2_1/a)
$
 PHASE MONOCLINIC_S % 1 1 !
 CONST MONOCLINIC_S : S : !
$
$ Prototype NaCl (cF8, Fm-3m)
$
 PHASE PBS_B1 % 2 1 1 !
 CONST PBS_B1 : PB : S : !
$ ------------------------------------------------------------------------------
$ Defaults
$
 DEFINE-SYSTEM-DEFAULT ELEMENT 2 !
 DEFAULT-COM DEFINE_SYSTEM_ELEMENT VA !
 TYPE-DEF % SEQ * !
 TYPE-DEF A GES AMEND_PHASE_DESCRIPTION @ MAGNETIC -3 0.28 !
 TYPE-DEF B GES AMEND_PHASE_DESCRIPTION @ MAGNETIC -1 0.4 !
 FUNCTION ZERO      298.15  0;                                         6000 N !
 FUNCTION UN_ASS    298.15  0;                                         6000 N !
 FUNCTION R         298.15  +8.31451;                                  6000 N !
$ ------------------------------------------------------------------------------
$ Element data
$ ------------------------------------------------------------------------------
$ Pb
$
$ RHOMBOHEDRAL_A7 and TETRAGONAL_A6 added in unary 3.0
$ RHOMBOHEDRAL_A7, TETRAGONAL_A6 and TET_ALPHA1_A6 revised in unary 4.1
$ RHOMBO_A10 added in unary 5.0
$
 PAR  G(FCC_A1,PB:VA),,                 +GHSERPB;                2100 N 91Din !
 PAR  G(BCC_A2,PB:VA),,                 +GHSERPB+2400-1.1*T;     2100 N 91Din !
 PAR  G(HCP_A3,PB:VA),,                 +GHSERPB+300+T;          2100 N 91Din !
$PAR  G(BCT_A5,PB),,                    +GHSERPB+489+3.52*T;     2100 N 91Din !
$PAR  G(TETRAGONAL_A6,PB),,             +GHSERPB+4493.235;       2100 N 98Boa !
$PAR  G(TETRAGONAL_A6,PB),,             +GHSERPB+473.23+3.5531*T
$            -0.0396834*T*LN(T)+2.1489E-05*T**2;                 2100 N 96SGUN !
$PAR  G(TET_ALPHA1_A6,PB),,             +GHSERPB
$            +1903.3-2.0602*T;                                   2100 N 98Boa !
$PAR  G(TET_ALPHA1_A6,PB),,             +GHSERPB+183.2+0.45314*T
$            -0.0396834*T*LN(T)+2.149E-06*T**2;                  2100 N 91Din !
$PAR  G(RHOMBOHEDRAL_A7,PB),,           +GHSERPB+300+T;          2100 N 99SGUN !
$PAR  G(RHOMBOHEDRAL_A7,PB),,           +GHSERPB+4900+3.52*T;    2100 N 96SGUN !
$PAR  G(RHOMBO_A10,PB),,                +GHSERPB+10;             2100 N 09SGUN !
 PAR  G(LIQUID,PB),,                    +GLIQPB;                 2100 N 91Din !
$
 FUNCTION GHSERPB   298.15  -7650.085+101.700244*T-24.5242231*T*LN(T)
       -0.00365895*T**2-2.4395E-07*T**3;
       600.61  Y  -10531.095+154.243182*T-32.4913959*T*LN(T)
       +0.00154613*T**2+8.05448E+25*T**(-9);
      1200.00  Y  +4157.616+53.139072*T-18.9640637*T*LN(T)
       -0.002882943*T**2+9.8144E-08*T**3-2696755*T**(-1)+8.05448E+25*T**(-9);
      2100.00  N !
 FUNCTION GLIQPB    298.15  +4672.124-7.750683*T+GHSERPB-6.019E-19*T**7;
       600.61  Y  +4853.137-8.067136*T+GHSERPB-8.05448E+25*T**(-9);
      2100.00  N !
$ ------------------------------------------------------------------------------
$ S
$
$ FCC_A1 and BCC_A2 revised in unary 3.0
$ ORTHORHOMBIC_A16 and LIQUID modified in unary 4.1
$ MONOCLINIC revised in unary 4.1
$ ORTHORHOMBIC_A16 and LIQUID revised in unary 4.4
$
 PAR  G(ORTHORHOMBIC_A16,S),,           +GHSERSS;                1300 N 01SGUN !
 PAR  G(MONOCLINIC,S),,                 +GMONSS;                 1300 N 01SGUN !
 PAR  G(FCC_A1,S:VA),,                  +GHSERSS+105000;         1300 N Sundm !
$PAR  G(FCC_A1,S:VA),,                  +GHSERSS+30000+32*T;     1300 N 91Din !
 PAR  G(BCC_A2,S:VA),,                  +GHSERSS+105000;         1300 N Sundm !
$PAR  G(BCC_A2,S:VA),,                  +GHSERSS+31000+32*T;     1300 N 91Din !
 PAR  G(LIQUID,S),,                     +GLIQSS;                 1300 N 01SGUN !
$
 FUNCTION GHSERSS   298.15  -5198.294+53.913855*T-10.726*T*LN(T)
       -0.0273801*T**2+8.179537E-6*T**3; 
       368.30  Y  -6475.706+94.182332*T-17.8693298*T*LN(T)
       -0.010936877*T**2+1.406467E-6*T**3+36871*T**(-1); 
      1300.00  Y  -12485.546+188.304687*T-32*T*LN(T); 
      1301.00  N !
 FUNCTION GMONSS    298.15  -5725.422+89.544275*T-17.413*T*LN(T)
       -0.00993935*T**2-0.070062E-6*T**3+1250*T**(-1); 
       388.36  Y  -7455.008+114.782945*T-21.1531404*T*LN(T)
       -0.008566163*T**2+1.112484E-6*T**3+122167*T**(-1); 
      1300.00  Y  -11779.415+186.699065*T-32*T*LN(T); 
      1301.00  N !
 FUNCTION GLIQSS    298.15  -4196.575+85.63027*T-17.413*T*LN(T)
       -0.00993935*T**2-0.070062E-6*T**3+1250*T**(-1); 
       335.00  Y  1790361.982-44195.451432*T+7511.6194258*T*LN(T)
       -13.985517511*T**2+4838.738601E-6*T**3-79880891*T**(-1); 
       388.36  Y  -876313.954+23366.872986*T-4028.756*T*LN(T)
       +7.954595*T**2-2908.513333E-6*T**3+33980035*T**(-1); 
       432.25  Y  454088.687-7814.670231*T+1237.001*T*LN(T)
       -1.5607295*T**2+359.883667E-6*T**3-31765395*T**(-1); 
       500.00  Y  18554.561-144.895285*T+16.535*T*LN(T)
       -0.0454119*T**2+8.327402E-6*T**3-2705030*T**(-1); 
       700.00  Y  21243.126-113.298877*T+9.944*T*LN(T)
       -0.0288384*T**2+3.791365E-6*T**3-3507570*T**(-1); 
       900.00  Y  16117.849-32.79523*T-2.425*T*LN(T)
       -0.01712545*T**2+1.84974E-6*T**3-3215170*T**(-1); 
      1300.00  Y  -6461.814+175.590536*T-32*T*LN(T); 
      1301.00  N !
$ ------------------------------------------------------------------------------
$ Binary system
$
$ S. Huang, Y. Liu, Y. Chen, Z. Kang, J. Electron. Mater., 43, 1237-43(2014).
$
$ Checked against paper. Checked at 6000 K.
$
 PAR  G(LIQUID,PBS),,                   +GLIQPB+GLIQSS
             -60000-6*T;,,                                            N 14Hua !
 PAR  L(LIQUID,PB,PBS;0),,              +21000;,,                     N 14Hua !
 PAR  L(LIQUID,PB,PBS;1),,              -2*T;,,                       N 14Hua !
 PAR  L(LIQUID,PBS,S;0),,               +4500;,,                      N 14Hua !
 PAR  L(LIQUID,PBS,S;1),,               -11000+2*T;,,                 N 14Hua !
 PAR  L(LIQUID,PBS,S;2),,               +8000+7*T;,,                  N 14Hua !
$
 PAR  L(FCC_A1,PB,S:VA;0),,             +UN_ASS;,,                    N !
$
 PAR  G(PBS_B1,PB:S),,                  +GHSERPB+GHSERSS
             -98000+8.6*T;,,                                          N 14Hua !
$ ------------------------------------------------------------------------------
$
$
 LIST-OF-REFERENCE
 NUMBER  SOURCE
  Null   'Unknown source'
  Same   'Same or similar interaction as in the corresponding stable phase'
  Sundm  'Bosse Sundman, unpublished, SGTE unary database V.3.0, 1996; S'
  COST   'COST 507 database'
  91Din  'A.T. Dinsdale, Calphad, 15, 317-425(1991).'
  96SGUN 'SGTE unary database V.3.0, 1996.'
  98Boa  'D. Boa, I. Ansara, Thermochim. Acta, 314, 79-86(1998),
          SGTE unary database V.4.1, 1999; In, Pb'
  99SGUN 'SGTE unary database V.4.1, 1999.'
  01SGUN 'SGTE unary database V.4.4, 2001.'
  09SGUN 'SGTE unary database V.5.0, 2009.'
  14Hua  'S. Huang, Y. Liu, Y. Chen, Z. Kang,
          J. Electron. Mater., 43, 1237-43(2014); Pb-S'
!

File: data/databases/sgte-binary/PbSb-09Has.tdb
$
$ Database for Pb-Sb from S. Hassam et al. 2009.
$
$ S. Hassam, D. Boa, Y. Fouque, K.P. Kotchi, J. Rogez,
$ J. Alloys Compd., 476, 74-78(2009).
$
$ Dataset created 2024.03.21 by Bengt Hallstedt.
$
$ The eutectic is at 526.23 K instead of 525.39 K, unclear why.
$
$ ------------------------------------------------------------------------------
 TEMP-LIM 298.15 6000.00 !
$
$ELEMENT NAME  REF. STATE               ATOMIC MASS H298-H0    S298    !
$
 ELEMENT VA   VACUUM                      0.0          0.0      0.0    ! 
 ELEMENT PB   FCC_A1                    207.2       6870.      64.80   ! 
 ELEMENT SB   RHOMBOHEDRAL_A7           121.75      5870.152   45.5219 ! 
$ ------------------------------------------------------------------------------
$ Phase definitions
$
 PHASE LIQUID:L % 1 1 !
 CONST LIQUID:L : PB SB : !
$
$ Fcc (cF4, Fm-3m) and MeX (cF8, Fm-3m)
$
 PHASE FCC_A1 %A 2 1 1 !
 CONST FCC_A1 : PB% SB : VA : !
$
$ Bcc (cI2, Im-3m)
$
 PHASE BCC_A2 %B 2 1 3 !
 CONST BCC_A2 : PB SB : VA : !
$
$ Hcp (hP2, P6_3/mmc) and Me2X (NiAs-type, hP4, P6_3/mmc, B8_1)
$
 PHASE HCP_A3 %A 2 1 0.5 !
 CONST HCP_A3 : PB SB : VA : !
$
$ Prototype alpha-As (hR2, R-3m)
$
 PHASE RHOMBOHEDRAL_A7 % 1 1 !
 CONST RHOMBOHEDRAL_A7 : PB SB% : !
$ ------------------------------------------------------------------------------
$ Defaults
$
 DEFINE-SYSTEM-DEFAULT ELEMENT 2 !
 DEFAULT-COM DEFINE_SYSTEM_ELEMENT VA !
 TYPE-DEF % SEQ * !
 TYPE-DEF A GES AMEND_PHASE_DESCRIPTION @ MAGNETIC -3 0.28 !
 TYPE-DEF B GES AMEND_PHASE_DESCRIPTION @ MAGNETIC -1 0.4 !
 FUNCTION ZERO      298.15  0;                                         6000 N !
 FUNCTION UN_ASS    298.15  0;                                         6000 N !
 FUNCTION R         298.15  +8.31451;                                  6000 N !
$ ------------------------------------------------------------------------------
$ Element data
$ ------------------------------------------------------------------------------
$ Pb
$
$ RHOMBOHEDRAL_A7 and TETRAGONAL_A6 added in unary 3.0
$ RHOMBOHEDRAL_A7, TETRAGONAL_A6 and TET_ALPHA1_A6 revised in unary 4.1
$ RHOMBO_A10 added in unary 5.0
$
 PAR  G(FCC_A1,PB:VA),,                 +GHSERPB;                2100 N 91Din !
 PAR  G(BCC_A2,PB:VA),,                 +GHSERPB+2400-1.1*T;     2100 N 91Din !
 PAR  G(HCP_A3,PB:VA),,                 +GHSERPB+300+T;          2100 N 91Din !
$PAR  G(BCT_A5,PB),,                    +GHSERPB+489+3.52*T;     2100 N 91Din !
$PAR  G(TETRAGONAL_A6,PB),,             +GHSERPB+4493.235;       2100 N 98Boa !
$PAR  G(TETRAGONAL_A6,PB),,             +GHSERPB+473.23+3.5531*T
$            -0.0396834*T*LN(T)+2.1489E-05*T**2;                 2100 N 96SGUN !
$PAR  G(TET_ALPHA1_A6,PB),,             +GHSERPB
$            +1903.3-2.0602*T;                                   2100 N 98Boa !
$PAR  G(TET_ALPHA1_A6,PB),,             +GHSERPB+183.2+0.45314*T
$            -0.0396834*T*LN(T)+2.149E-06*T**2;                  2100 N 91Din !
 PAR  G(RHOMBOHEDRAL_A7,PB),,           +GHSERPB+300+T;          2100 N 99SGUN !
$PAR  G(RHOMBOHEDRAL_A7,PB),,           +GHSERPB+4900+3.52*T;    2100 N 96SGUN !
$PAR  G(RHOMBO_A10,PB),,                +GHSERPB+10;             2100 N 09SGUN !
 PAR  G(LIQUID,PB),,                    +GLIQPB;                 2100 N 91Din !
$
 FUNCTION GHSERPB   298.15  -7650.085+101.700244*T-24.5242231*T*LN(T)
       -0.00365895*T**2-2.4395E-07*T**3;
       600.61  Y  -10531.095+154.243182*T-32.4913959*T*LN(T)
       +0.00154613*T**2+8.05448E+25*T**(-9);
      1200.00  Y  +4157.616+53.139072*T-18.9640637*T*LN(T)
       -0.002882943*T**2+9.8144E-08*T**3-2696755*T**(-1)+8.05448E+25*T**(-9);
      2100.00  N !
 FUNCTION GLIQPB    298.15  +4672.124-7.750683*T+GHSERPB-6.019E-19*T**7;
       600.61  Y  +4853.137-8.067136*T+GHSERPB-8.05448E+25*T**(-9);
      2100.00  N !
$ ------------------------------------------------------------------------------
$ Sb
$
$ BCT_A5 revised in unary 3.0
$
 PAR  G(RHOMBOHEDRAL_A7,SB),,           +GHSERSB;                2000 N 91Din !
 PAR  G(FCC_A1,SB:VA),,                 +GHSERSB+19874-13.7*T;   2000 N 91Din !
 PAR  G(BCC_A2,SB:VA),,                 +GHSERSB+19874-15.1*T;   2000 N 91Din !
 PAR  G(HCP_A3,SB:VA),,                 +GHSERSB+19874-13*T;     2000 N 91Din !
$PAR  G(BCT_A5,SB),,                    +GHSERSB+13000-8*T;      2000 N 96SGUN !
$PAR  G(BCT_A5,SB),,                    +GHSERSB+1000;           2000 N 91Din !
 PAR  G(LIQUID,SB),,                    +GLIQSB;                 2000 N 91Din !
$
 FUNCTION GHSERSB   298.15  -9242.858+156.154689*T-30.5130752*T*LN(T)
       +0.007748768*T**2-3.003415E-06*T**3+100625*T**(-1);
       903.78  Y  -11738.83+169.485872*T-31.38*T*LN(T)+1.616849E+27*T**(-9);
      2000.00  N !
 FUNCTION GLIQSB    298.15  +19822.328-21.923164*T+GHSERSB-1.74847E-20*T**7;
       903.78  Y  +8175.359+147.455986*T-31.38*T*LN(T);
      2000.00  N !
$ ------------------------------------------------------------------------------
$ Binary system
$
$ S. Hassam, D. Boa, Y. Fouque, K.P. Kotchi, J. Rogez,
$ J. Alloys Compd., 476, 74-78(2009).
$
$ Checked against paper. Checked at 6000 K.
$
$ The eutectic is at 526.23 K instead of 525.39 K, unclear why.
$
 PAR  L(LIQUID,PB,SB;0),,               -256.51-1.13569*T;,,          N 09Has !
 PAR  L(LIQUID,PB,SB;1),,               -150.577+0.017182*T;,,        N 09Has !
 PAR  L(LIQUID,PB,SB;2),,               +226.284-0.378119*T;,,        N 09Has !
$
 PAR  L(FCC_A1,PB,SB:VA;0),,            +6287.361-12.670708*T;,,      N 09Has !
 PAR  L(RHOMBOHEDRAL_A7,PB,SB;0),,      +20733.193-4.376804*T;,,      N 09Has !
$
$ Metastable
$
 PAR  L(BCC_A2,PB,SB:VA;0),,            +6287.361-12.670708*T;,,      N Same !
 PAR  L(HCP_A3,PB,SB:VA;0),,            +6287.361-12.670708*T;,,      N Same !
$ ------------------------------------------------------------------------------
$
 ASSESSED_SYSTEM
  PB-SB(TDB -* +LIQUID +FCC_A1 +RHOMBO_A7 ;P3 TMM:300/1000 *) !
$
$
 LIST-OF-REFERENCE
 NUMBER  SOURCE
  Null   'Unknown source'
  Same   'Same or similar interaction as in the corresponding stable phase'
  COST   'COST 507 database'
  91Din  'A.T. Dinsdale, Calphad, 15, 317-425(1991).'
  96SGUN 'SGTE unary database V.3.0, 1996.'
  98Boa  'D. Boa, I. Ansara, Thermochim. Acta, 314, 79-86(1998),
          SGTE unary database V.4.1, 1999; In, Pb'
  99SGUN 'SGTE unary database V.4.1, 1999.'
  09Has  'S. Hassam, D. Boa, Y. Fouque, K.P. Kotchi, J. Rogez,
          J. Alloys Compd., 476, 74-78(2009); Pb-Sb'
  09SGUN 'SGTE unary database V.5.0, 2009.'
!

File: data/databases/sgte-binary/PbSb-13Gie.tdb
$
$ Database for Pb-Sb from W. Gierlotka et al. 2013.
$
$ W. Gierlotka, C. Lee, P. Chumpanaya, M.A. Rahman, T.-N. Ko,
$ J. Phase Equilib. Diffus., 34, 421-24(2013).
$
$ Dataset created 2024.03.21 by Bengt Hallstedt.
$
$ ------------------------------------------------------------------------------
 TEMP-LIM 298.15 6000.00 !
$
$ELEMENT NAME  REF. STATE               ATOMIC MASS H298-H0    S298    !
$
 ELEMENT VA   VACUUM                      0.0          0.0      0.0    ! 
 ELEMENT PB   FCC_A1                    207.2       6870.      64.80   ! 
 ELEMENT SB   RHOMBOHEDRAL_A7           121.75      5870.152   45.5219 ! 
$ ------------------------------------------------------------------------------
$ Phase definitions
$
 PHASE LIQUID:L % 1 1 !
 CONST LIQUID:L : PB SB : !
$
$ Fcc (cF4, Fm-3m) and MeX (cF8, Fm-3m)
$
 PHASE FCC_A1 %A 2 1 1 !
 CONST FCC_A1 : PB% SB : VA : !
$
$ Bcc (cI2, Im-3m)
$
 PHASE BCC_A2 %B 2 1 3 !
 CONST BCC_A2 : PB SB : VA : !
$
$ Hcp (hP2, P6_3/mmc) and Me2X (NiAs-type, hP4, P6_3/mmc, B8_1)
$
 PHASE HCP_A3 %A 2 1 0.5 !
 CONST HCP_A3 : PB SB : VA : !
$
$ Prototype alpha-As (hR2, R-3m)
$
 PHASE RHOMBOHEDRAL_A7 % 1 1 !
 CONST RHOMBOHEDRAL_A7 : PB SB% : !
$ ------------------------------------------------------------------------------
$ Defaults
$
 DEFINE-SYSTEM-DEFAULT ELEMENT 2 !
 DEFAULT-COM DEFINE_SYSTEM_ELEMENT VA !
 TYPE-DEF % SEQ * !
 TYPE-DEF A GES AMEND_PHASE_DESCRIPTION @ MAGNETIC -3 0.28 !
 TYPE-DEF B GES AMEND_PHASE_DESCRIPTION @ MAGNETIC -1 0.4 !
 FUNCTION ZERO      298.15  0;                                         6000 N !
 FUNCTION UN_ASS    298.15  0;                                         6000 N !
 FUNCTION R         298.15  +8.31451;                                  6000 N !
$ ------------------------------------------------------------------------------
$ Element data
$ ------------------------------------------------------------------------------
$ Pb
$
$ RHOMBOHEDRAL_A7 and TETRAGONAL_A6 added in unary 3.0
$ RHOMBOHEDRAL_A7, TETRAGONAL_A6 and TET_ALPHA1_A6 revised in unary 4.1
$ RHOMBO_A10 added in unary 5.0
$
 PAR  G(FCC_A1,PB:VA),,                 +GHSERPB;                2100 N 91Din !
 PAR  G(BCC_A2,PB:VA),,                 +GHSERPB+2400-1.1*T;     2100 N 91Din !
 PAR  G(HCP_A3,PB:VA),,                 +GHSERPB+300+T;          2100 N 91Din !
$PAR  G(BCT_A5,PB),,                    +GHSERPB+489+3.52*T;     2100 N 91Din !
$PAR  G(TETRAGONAL_A6,PB),,             +GHSERPB+4493.235;       2100 N 98Boa !
$PAR  G(TETRAGONAL_A6,PB),,             +GHSERPB+473.23+3.5531*T
$            -0.0396834*T*LN(T)+2.1489E-05*T**2;                 2100 N 96SGUN !
$PAR  G(TET_ALPHA1_A6,PB),,             +GHSERPB
$            +1903.3-2.0602*T;                                   2100 N 98Boa !
$PAR  G(TET_ALPHA1_A6,PB),,             +GHSERPB+183.2+0.45314*T
$            -0.0396834*T*LN(T)+2.149E-06*T**2;                  2100 N 91Din !
 PAR  G(RHOMBOHEDRAL_A7,PB),,           +GHSERPB+300+T;          2100 N 99SGUN !
$PAR  G(RHOMBOHEDRAL_A7,PB),,           +GHSERPB+4900+3.52*T;    2100 N 96SGUN !
$PAR  G(RHOMBO_A10,PB),,                +GHSERPB+10;             2100 N 09SGUN !
 PAR  G(LIQUID,PB),,                    +GLIQPB;                 2100 N 91Din !
$
 FUNCTION GHSERPB   298.15  -7650.085+101.700244*T-24.5242231*T*LN(T)
       -0.00365895*T**2-2.4395E-07*T**3;
       600.61  Y  -10531.095+154.243182*T-32.4913959*T*LN(T)
       +0.00154613*T**2+8.05448E+25*T**(-9);
      1200.00  Y  +4157.616+53.139072*T-18.9640637*T*LN(T)
       -0.002882943*T**2+9.8144E-08*T**3-2696755*T**(-1)+8.05448E+25*T**(-9);
      2100.00  N !
 FUNCTION GLIQPB    298.15  +4672.124-7.750683*T+GHSERPB-6.019E-19*T**7;
       600.61  Y  +4853.137-8.067136*T+GHSERPB-8.05448E+25*T**(-9);
      2100.00  N !
$ ------------------------------------------------------------------------------
$ Sb
$
$ BCT_A5 revised in unary 3.0
$
 PAR  G(RHOMBOHEDRAL_A7,SB),,           +GHSERSB;                2000 N 91Din !
 PAR  G(FCC_A1,SB:VA),,                 +GHSERSB+19874-13.7*T;   2000 N 91Din !
 PAR  G(BCC_A2,SB:VA),,                 +GHSERSB+19874-15.1*T;   2000 N 91Din !
 PAR  G(HCP_A3,SB:VA),,                 +GHSERSB+19874-13*T;     2000 N 91Din !
$PAR  G(BCT_A5,SB),,                    +GHSERSB+13000-8*T;      2000 N 96SGUN !
$PAR  G(BCT_A5,SB),,                    +GHSERSB+1000;           2000 N 91Din !
 PAR  G(LIQUID,SB),,                    +GLIQSB;                 2000 N 91Din !
$
 FUNCTION GHSERSB   298.15  -9242.858+156.154689*T-30.5130752*T*LN(T)
       +0.007748768*T**2-3.003415E-06*T**3+100625*T**(-1);
       903.78  Y  -11738.83+169.485872*T-31.38*T*LN(T)+1.616849E+27*T**(-9);
      2000.00  N !
 FUNCTION GLIQSB    298.15  +19822.328-21.923164*T+GHSERSB-1.74847E-20*T**7;
       903.78  Y  +8175.359+147.455986*T-31.38*T*LN(T);
      2000.00  N !
$ ------------------------------------------------------------------------------
$ Binary system
$
$ W. Gierlotka, C. Lee, P. Chumpanaya, M.A. Rahman, T.-N. Ko,
$ J. Phase Equilib. Diffus., 34, 421-24(2013).
$
$ Checked against paper. Checked at 6000 K.
$
 PAR  L(LIQUID,PB,SB;0),,               -245.773-1.205*T;,,           N 13Gie !
$
 PAR  L(FCC_A1,PB,SB:VA;0),,            +6208.438-11.439*T;,,         N 13Gie !
 PAR  L(RHOMBOHEDRAL_A7,PB,SB;0),,      +17346.048;,,                 N 13Gie !
$
$ Metastable
$
 PAR  L(BCC_A2,PB,SB:VA;0),,            +6208.438-11.439*T;,,         N Same !
 PAR  L(HCP_A3,PB,SB:VA;0),,            +6208.438-11.439*T;,,         N Same !
$ ------------------------------------------------------------------------------
$
 ASSESSED_SYSTEM
  PB-SB(TDB -* +LIQUID +FCC_A1 +RHOMBO_A7 ;P3 TMM:300/1000 *) !
$
$
 LIST-OF-REFERENCE
 NUMBER  SOURCE
  Null   'Unknown source'
  Same   'Same or similar interaction as in the corresponding stable phase'
  COST   'COST 507 database'
  91Din  'A.T. Dinsdale, Calphad, 15, 317-425(1991).'
  96SGUN 'SGTE unary database V.3.0, 1996.'
  98Boa  'D. Boa, I. Ansara, Thermochim. Acta, 314, 79-86(1998),
          SGTE unary database V.4.1, 1999; In, Pb'
  99SGUN 'SGTE unary database V.4.1, 1999.'
  09SGUN 'SGTE unary database V.5.0, 2009.'
  13Gie  'W. Gierlotka, C. Lee, P. Chumpanaya, M.A. Rahman, T.-N. Ko,
          J. Phase Equilib. Diffus., 34, 421-24(2013); Pb-Sb'
!

File: data/databases/sgte-binary/PbSb-94Lee.tdb
$
$ Database for Pb-Sb from B.-J. Lee et al. 1994.
$
$ B.-J. Lee, C.-S. Oh, D.N. Lee, J. Alloys Compd., 215, 293-301(1994).
$
$ Dataset created 2024.03.21 by Bengt Hallstedt.
$
$ Fcc is also stable above 1270 K.
$
$ ------------------------------------------------------------------------------
 TEMP-LIM 298.15 6000.00 !
$
$ELEMENT NAME  REF. STATE               ATOMIC MASS H298-H0    S298    !
$
 ELEMENT VA   VACUUM                      0.0          0.0      0.0    ! 
 ELEMENT PB   FCC_A1                    207.2       6870.      64.80   ! 
 ELEMENT SB   RHOMBOHEDRAL_A7           121.75      5870.152   45.5219 ! 
$ ------------------------------------------------------------------------------
$ Phase definitions
$
 PHASE LIQUID:L % 1 1 !
 CONST LIQUID:L : PB SB : !
$
$ Fcc (cF4, Fm-3m) and MeX (cF8, Fm-3m)
$
 PHASE FCC_A1 %A 2 1 1 !
 CONST FCC_A1 : PB% SB : VA : !
$
$ Bcc (cI2, Im-3m)
$
 PHASE BCC_A2 %B 2 1 3 !
 CONST BCC_A2 : PB SB : VA : !
$
$ Hcp (hP2, P6_3/mmc) and Me2X (NiAs-type, hP4, P6_3/mmc, B8_1)
$
 PHASE HCP_A3 %A 2 1 0.5 !
 CONST HCP_A3 : PB SB : VA : !
$
$ Prototype alpha-As (hR2, R-3m)
$
 PHASE RHOMBOHEDRAL_A7 % 1 1 !
 CONST RHOMBOHEDRAL_A7 : PB SB% : !
$ ------------------------------------------------------------------------------
$ Defaults
$
 DEFINE-SYSTEM-DEFAULT ELEMENT 2 !
 DEFAULT-COM DEFINE_SYSTEM_ELEMENT VA !
 TYPE-DEF % SEQ * !
 TYPE-DEF A GES AMEND_PHASE_DESCRIPTION @ MAGNETIC -3 0.28 !
 TYPE-DEF B GES AMEND_PHASE_DESCRIPTION @ MAGNETIC -1 0.4 !
 FUNCTION ZERO      298.15  0;                                         6000 N !
 FUNCTION UN_ASS    298.15  0;                                         6000 N !
 FUNCTION R         298.15  +8.31451;                                  6000 N !
$ ------------------------------------------------------------------------------
$ Element data
$ ------------------------------------------------------------------------------
$ Pb
$
$ RHOMBOHEDRAL_A7 and TETRAGONAL_A6 added in unary 3.0
$ RHOMBOHEDRAL_A7, TETRAGONAL_A6 and TET_ALPHA1_A6 revised in unary 4.1
$ RHOMBO_A10 added in unary 5.0
$
$ RHOMBOHEDRAL_A7 from 94Lee not included in unary
$
 PAR  G(FCC_A1,PB:VA),,                 +GHSERPB;                2100 N 91Din !
 PAR  G(BCC_A2,PB:VA),,                 +GHSERPB+2400-1.1*T;     2100 N 91Din !
 PAR  G(HCP_A3,PB:VA),,                 +GHSERPB+300+T;          2100 N 91Din !
$PAR  G(BCT_A5,PB),,                    +GHSERPB+489+3.52*T;     2100 N 91Din !
$PAR  G(TETRAGONAL_A6,PB),,             +GHSERPB+4493.235;       2100 N 98Boa !
$PAR  G(TETRAGONAL_A6,PB),,             +GHSERPB+473.23+3.5531*T
$            -0.0396834*T*LN(T)+2.1489E-05*T**2;                 2100 N 96SGUN !
$PAR  G(TET_ALPHA1_A6,PB),,             +GHSERPB
$            +1903.3-2.0602*T;                                   2100 N 98Boa !
$PAR  G(TET_ALPHA1_A6,PB),,             +GHSERPB+183.2+0.45314*T
$            -0.0396834*T*LN(T)+2.149E-06*T**2;                  2100 N 91Din !
$PAR  G(RHOMBOHEDRAL_A7,PB),,           +GHSERPB+300+T;          2100 N 99SGUN !
$PAR  G(RHOMBOHEDRAL_A7,PB),,           +GHSERPB+4900+3.52*T;    2100 N 96SGUN !
 PAR  G(RHOMBOHEDRAL_A7,PB),,           +GHSERPB+5000;           2100 N 94Lee !
$PAR  G(RHOMBO_A10,PB),,                +GHSERPB+10;             2100 N 09SGUN !
 PAR  G(LIQUID,PB),,                    +GLIQPB;                 2100 N 91Din !
$
 FUNCTION GHSERPB   298.15  -7650.085+101.700244*T-24.5242231*T*LN(T)
       -0.00365895*T**2-2.4395E-07*T**3;
       600.61  Y  -10531.095+154.243182*T-32.4913959*T*LN(T)
       +0.00154613*T**2+8.05448E+25*T**(-9);
      1200.00  Y  +4157.616+53.139072*T-18.9640637*T*LN(T)
       -0.002882943*T**2+9.8144E-08*T**3-2696755*T**(-1)+8.05448E+25*T**(-9);
      2100.00  N !
 FUNCTION GLIQPB    298.15  +4672.124-7.750683*T+GHSERPB-6.019E-19*T**7;
       600.61  Y  +4853.137-8.067136*T+GHSERPB-8.05448E+25*T**(-9);
      2100.00  N !
$ ------------------------------------------------------------------------------
$ Sb
$
$ BCT_A5 revised in unary 3.0
$
 PAR  G(RHOMBOHEDRAL_A7,SB),,           +GHSERSB;                2000 N 91Din !
 PAR  G(FCC_A1,SB:VA),,                 +GHSERSB+19874-13.7*T;   2000 N 91Din !
 PAR  G(BCC_A2,SB:VA),,                 +GHSERSB+19874-15.1*T;   2000 N 91Din !
 PAR  G(HCP_A3,SB:VA),,                 +GHSERSB+19874-13*T;     2000 N 91Din !
$PAR  G(BCT_A5,SB),,                    +GHSERSB+13000-8*T;      2000 N 96SGUN !
$PAR  G(BCT_A5,SB),,                    +GHSERSB+1000;           2000 N 91Din !
 PAR  G(LIQUID,SB),,                    +GLIQSB;                 2000 N 91Din !
$
 FUNCTION GHSERSB   298.15  -9242.858+156.154689*T-30.5130752*T*LN(T)
       +0.007748768*T**2-3.003415E-06*T**3+100625*T**(-1);
       903.78  Y  -11738.83+169.485872*T-31.38*T*LN(T)+1.616849E+27*T**(-9);
      2000.00  N !
 FUNCTION GLIQSB    298.15  +19822.328-21.923164*T+GHSERSB-1.74847E-20*T**7;
       903.78  Y  +8175.359+147.455986*T-31.38*T*LN(T);
      2000.00  N !
$ ------------------------------------------------------------------------------
$ Binary system
$
$ B.-J. Lee, C.-S. Oh, D.N. Lee, J. Alloys Compd., 215, 293-301(1994).
$
$ Checked against paper. Checked at 6000 K.
$
$ Fcc is also stable above 1270 K.
$
 PAR  L(LIQUID,PB,SB;0),,               -212.66-2.00293*T;,,          N 94Lee !
 PAR  L(LIQUID,PB,SB;1),,               -88.23;,,                     N 94Lee !
$
 PAR  L(FCC_A1,PB,SB:VA;0),,            +22721.11-44.39499*T;,,       N 94Lee !
$
 PAR  L(RHOMBOHEDRAL_A7,PB,SB;0),,      +12414.92;,,                  N 94Lee !
$
$ Metastable
$
 PAR  L(BCC_A2,PB,SB:VA;0),,            +22721.11-20*T;,,             N Same !
 PAR  L(HCP_A3,PB,SB:VA;0),,            +22721.11-44.39499*T;,,       N Same !
$ ------------------------------------------------------------------------------
$
 ASSESSED_SYSTEM
  PB-SB(TDB -* +LIQUID +FCC_A1 +RHOMBO_A7 ;P3 TMM:300/1000 *) !
$
$
 LIST-OF-REFERENCE
 NUMBER  SOURCE
  Null   'Unknown source'
  Same   'Same or similar interaction as in the corresponding stable phase'
  COST   'COST 507 database'
  91Din  'A.T. Dinsdale, Calphad, 15, 317-425(1991).'
  94Lee  'B.-J. Lee, C.-S. Oh, D.N. Lee,
          J. Alloys Compd., 215, 293-301(1994); Pb, Pb-Sb'
  96SGUN 'SGTE unary database V.3.0, 1996.'
  98Boa  'D. Boa, I. Ansara, Thermochim. Acta, 314, 79-86(1998),
          SGTE unary database V.4.1, 1999; In, Pb'
  99SGUN 'SGTE unary database V.4.1, 1999.'
  09SGUN 'SGTE unary database V.5.0, 2009.'
!
