Repository: orchid-calphad/orchid-project.org

# orchid-project.org

Website and released data of **ORCHID** (Open Repository for CALPHAD Hypotheses, Intelligence, and Discovery),
served by GitHub Pages at https://orchid-project.org. Releases are archived on Zenodo (one DOI per version).

- `index.html`, `catalog/`, `best-practices.html` — static, self-contained pages (generated in the ORCHID tooling).
- `data/` — released data: catalog, redistributable TDB files, convex hulls. Licences: `data/LICENSES.md`, `data/NOTICE.md`.
- `llms.txt`, `data/croissant.json`, `CITATION.cff`, `.zenodo.json` — machine-readable metadata.

Only data with clear redistribution rights are published.

File: data/databases/sgte-binary/PbSb-95Oht-LB.tdb
$
$ Database for Pb-Sb from H. Ohtani et al. 1995 (included in LB vol. 4)
$
$ H. Ohtani, K. Okuda, K. Ishida, J. Phase Equilib., 16, 416-29(1995).
$
$ Dataset created 2016.03.13 by Bengt Hallstedt.
$ 2021.02.03: Modified for use with GES6.
$
$ 95Oht used a different lattice stability for Pb in Rhombo-A7 structure,
$ but this seems to have very little influence.
$
$ ------------------------------------------------------------------------------
 TEMP-LIM 298.15 6000.00 !
$
$ELEMENT NAME  REF. STATE               ATOMIC MASS H298-H0    S298    !
$
 ELEMENT VA   VACUUM                      0.0          0.0      0.0    ! 
 ELEMENT PB   FCC_A1                    207.2       6870.      64.80   ! 
 ELEMENT SB   RHOMBOHEDRAL_A7           121.75      5870.152   45.5219 ! 
$ ------------------------------------------------------------------------------
$ Phase definitions
$
 PHASE LIQUID:L % 1 1 !
 CONST LIQUID:L : PB SB : !
$
$ Fcc (cF4, Fm-3m) and MeX (cF8, Fm-3m)
$
 PHASE FCC_A1 %A 2 1 1 !
 CONST FCC_A1 : PB% SB : VA : !
$
$ Bcc (cI2, Im-3m)
$
 PHASE BCC_A2 %B 2 1 3 !
 CONST BCC_A2 : PB SB : VA : !
$
$ Hcp (hP2, P6_3/mmc) and Me2X (NiAs-type, hP4, P6_3/mmc, B8_1)
$
 PHASE HCP_A3 %A 2 1 0.5 !
 CONST HCP_A3 : PB SB : VA : !
$
$ Prototype alpha-As (hR2, R-3m)
$
 PHASE RHOMBOHEDRAL_A7 % 1 1 !
 CONST RHOMBOHEDRAL_A7 : PB SB% : !
$ ------------------------------------------------------------------------------
$ Defaults
$
 DEFINE-SYSTEM-DEFAULT ELEMENT 2 !
 DEFAULT-COM DEFINE_SYSTEM_ELEMENT VA !
 TYPE-DEF % SEQ * !
 TYPE-DEF A GES AMEND_PHASE_DESCRIPTION @ MAGNETIC -3 0.28 !
 TYPE-DEF B GES AMEND_PHASE_DESCRIPTION @ MAGNETIC -1 0.4 !
 FUNCTION ZERO      298.15  0;                                         6000 N !
 FUNCTION UN_ASS    298.15  0;                                         6000 N !
 FUNCTION R         298.15  +8.31451;                                  6000 N !
$ ------------------------------------------------------------------------------
$ Element data
$ ------------------------------------------------------------------------------
$ Pb
$
$ RHOMBOHEDRAL_A7 and TETRAGONAL_A6 added in unary 3.0
$ RHOMBOHEDRAL_A7, TETRAGONAL_A6 and TET_ALPHA1_A6 revised in unary 4.1
$ RHOMBO_A10 added in unary 5.0
$
 PAR  G(FCC_A1,PB:VA),,                 +GHSERPB;                2100 N 91Din !
 PAR  G(BCC_A2,PB:VA),,                 +GHSERPB+2400-1.1*T;     2100 N 91Din !
 PAR  G(HCP_A3,PB:VA),,                 +GHSERPB+300+T;          2100 N 91Din !
$PAR  G(BCT_A5,PB),,                    +GHSERPB+489+3.52*T;     2100 N 91Din !
$PAR  G(TETRAGONAL_A6,PB),,             +GHSERPB+4493.235;       2100 N 98Boa !
$PAR  G(TETRAGONAL_A6,PB),,             +GHSERPB+473.23+3.5531*T
$            -0.0396834*T*LN(T)+2.1489E-05*T**2;                 2100 N 96SGUN !
$PAR  G(TET_ALPHA1_A6,PB),,             +GHSERPB
$            +1903.3-2.0602*T;                                   2100 N 98Boa !
$PAR  G(TET_ALPHA1_A6,PB),,             +GHSERPB+183.2+0.45314*T
$            -0.0396834*T*LN(T)+2.149E-06*T**2;                  2100 N 91Din !
 PAR  G(RHOMBOHEDRAL_A7,PB),,           +GHSERPB+300+T;          2100 N 99SGUN !
$PAR  G(RHOMBOHEDRAL_A7,PB),,           +GHSERPB+4900+3.52*T;    2100 N 96SGUN !
$PAR  G(RHOMBO_A10,PB),,                +GHSERPB+10;             2100 N 09SGUN !
 PAR  G(LIQUID,PB),,                    +GLIQPB;                 2100 N 91Din !
$
 FUNCTION GHSERPB   298.15  -7650.085+101.700244*T-24.5242231*T*LN(T)
       -0.00365895*T**2-2.4395E-07*T**3;
       600.61  Y  -10531.095+154.243182*T-32.4913959*T*LN(T)
       +0.00154613*T**2+8.05448E+25*T**(-9);
      1200.00  Y  +4157.616+53.139072*T-18.9640637*T*LN(T)
       -0.002882943*T**2+9.8144E-08*T**3-2696755*T**(-1)+8.05448E+25*T**(-9);
      2100.00  N !
 FUNCTION GLIQPB    298.15  +4672.124-7.750683*T+GHSERPB-6.019E-19*T**7;
       600.61  Y  +4853.137-8.067136*T+GHSERPB-8.05448E+25*T**(-9);
      2100.00  N !
$ ------------------------------------------------------------------------------
$ Sb
$
$ BCT_A5 revised in unary 3.0
$
 PAR  G(RHOMBOHEDRAL_A7,SB),,           +GHSERSB;                2000 N 91Din !
 PAR  G(FCC_A1,SB:VA),,                 +GHSERSB+19874-13.7*T;   2000 N 91Din !
 PAR  G(BCC_A2,SB:VA),,                 +GHSERSB+19874-15.1*T;   2000 N 91Din !
 PAR  G(HCP_A3,SB:VA),,                 +GHSERSB+19874-13*T;     2000 N 91Din !
$PAR  G(BCT_A5,SB),,                    +GHSERSB+13000-8*T;      2000 N 96SGUN !
$PAR  G(BCT_A5,SB),,                    +GHSERSB+1000;           2000 N 91Din !
 PAR  G(LIQUID,SB),,                    +GLIQSB;                 2000 N 91Din !
$
 FUNCTION GHSERSB   298.15  -9242.858+156.154689*T-30.5130752*T*LN(T)
       +0.007748768*T**2-3.003415E-06*T**3+100625*T**(-1);
       903.78  Y  -11738.83+169.485872*T-31.38*T*LN(T)+1.616849E+27*T**(-9);
      2000.00  N !
 FUNCTION GLIQSB    298.15  +19822.328-21.923164*T+GHSERSB-1.74847E-20*T**7;
       903.78  Y  +8175.359+147.455986*T-31.38*T*LN(T);
      2000.00  N !
$ ------------------------------------------------------------------------------
$ Binary system
$
$ From from H. Ohtani et al. 1995 (included in LB vol. 4)
$
$ H. Ohtani, K. Okuda, K. Ishida, J. Phase Equilib., 16, 416-29(1995).
$
$ Checked against LB and paper. Checked at 6000 K.
$
$ 95Oht used a different lattice stability for Pb in Rhombo-A7 structure,
$ but this seems to have very little influence.
$
 PAR  L(LIQUID,PB,SB;0),,               +110-2.5*T;,,                 N 95Oht !
 PAR  L(LIQUID,PB,SB;1),,               -420+1.05*T;,,                N 95Oht !
 PAR  L(LIQUID,PB,SB;2),,               +0.36*T;,,                    N 95Oht !
$
 PAR  L(FCC_A1,PB,SB:VA;0),,            +11400-22.66*T;,,             N 95Oht !
$
 PAR  L(RHOMBOHEDRAL_A7,PB,SB;0),,      +21360-5.66*T;,,              N 95Oht !
$
$ Metastable
$
 PAR  L(BCC_A2,PB,SB:VA;0),,            +11400-22.66*T;,,             N Same !
 PAR  L(HCP_A3,PB,SB:VA;0),,            +11400-22.66*T;,,             N Same !
$ ------------------------------------------------------------------------------
$
 ASSESSED_SYSTEM
  PB-SB(TDB -* +LIQUID +FCC_A1 +RHOMBO_A7 ;P3 TMM:300/1000 *) !
$
$
 LIST-OF-REFERENCE
 NUMBER  SOURCE
  Null   'Unknown source'
  Same   'Same or similar interaction as in the corresponding stable phase'
  COST   'COST 507 database'
  91Din  'A.T. Dinsdale, Calphad, 15, 317-425(1991).'
  95Oht  'H. Ohtani, K. Okuda, K. Ishida,
          J. Phase Equilib., 16, 416-29(1995); Pb-Sb'
  96SGUN 'SGTE unary database V.3.0, 1996.'
  98Boa  'D. Boa, I. Ansara, Thermochim. Acta, 314, 79-86(1998),
          SGTE unary database V.4.1, 1999; In, Pb'
  99SGUN 'SGTE unary database V.4.1, 1999.'
  09SGUN 'SGTE unary database V.5.0, 2009.'
!

File: data/databases/sgte-binary/PbSc-14Idd.tdb
$
$ Database for Pb-Sc from A. Iddaoudi et al. 2014.
$
$ A. Iddaoudi, C. Servant, N. Selhaoui, S. Kardellass, K. Mahdouk, L. Bouirden,
$ J. Alloys Compd., 589, 192-99(2014).
$
$ Dataset created 2018.06.22 by Bengt Hallstedt.
$ 2021.02.03: Modified for use with GES6.
$
$ There are two(!) narrow inverse miscibility gaps above 3783 and 3971 K.
$
$ ------------------------------------------------------------------------------
 TEMP-LIM 298.15 6000.00 !
$
$ELEMENT NAME  REF. STATE               ATOMIC MASS H298-H0    S298    !
$
 ELEMENT VA   VACUUM                      0.0          0.0      0.0    ! 
 ELEMENT PB   FCC_A1                    207.2       6870.      64.80   ! 
 ELEMENT SC   HCP_A3                     44.9559    5217.448   34.6435 ! 
$ ------------------------------------------------------------------------------
$ Phase definitions
$
 PHASE LIQUID:L % 1 1 !
 CONST LIQUID:L : PB SC : !
$
$ Fcc (cF4, Fm-3m) and MeX (cF8, Fm-3m)
$
 PHASE FCC_A1 %A 2 1 1 !
 CONST FCC_A1 : PB% SC : VA : !
$
$ Bcc (cI2, Im-3m)
$
 PHASE BCC_A2 %B 2 1 3 !
 CONST BCC_A2 : PB SC% : VA : !
$
$ Hcp (hP2, P6_3/mmc) and Me2X (NiAs-type, hP4, P6_3/mmc, B8_1)
$
 PHASE HCP_A3 %A 2 1 0.5 !
 CONST HCP_A3 : PB SC% : VA : !
$
$ Prototype Si5V6 (oI44, Ibam)
$
 PHASE PB5SC6 % 2 5 6 !
 CONST PB5SC6 : PB : SC : !
$
$ Prototype Mn5Si3 (hP16, P6_3/mcm)
$
 PHASE PB3SC5_D88 % 2 3 5 !
 CONST PB3SC5_D88 : PB : SC : !
$ ------------------------------------------------------------------------------
$ Defaults
$
 DEFINE-SYSTEM-DEFAULT ELEMENT 2 !
 DEFAULT-COM DEFINE_SYSTEM_ELEMENT VA !
 TYPE-DEF % SEQ * !
 TYPE-DEF A GES AMEND_PHASE_DESCRIPTION @ MAGNETIC -3 0.28 !
 TYPE-DEF B GES AMEND_PHASE_DESCRIPTION @ MAGNETIC -1 0.4 !
 FUNCTION ZERO      298.15  0;                                         6000 N !
 FUNCTION UN_ASS    298.15  0;                                         6000 N !
 FUNCTION R         298.15  +8.31451;                                  6000 N !
$ ------------------------------------------------------------------------------
$ Element data
$ ------------------------------------------------------------------------------
$ Pb
$
$ RHOMBOHEDRAL_A7 and TETRAGONAL_A6 added in unary 3.0
$ RHOMBOHEDRAL_A7, TETRAGONAL_A6 and TET_ALPHA1_A6 revised in unary 4.1
$ RHOMBO_A10 added in unary 5.0
$
 PAR  G(FCC_A1,PB:VA),,                 +GHSERPB;                2100 N 91Din !
 PAR  G(BCC_A2,PB:VA),,                 +GHSERPB+2400-1.1*T;     2100 N 91Din !
 PAR  G(HCP_A3,PB:VA),,                 +GHSERPB+300+T;          2100 N 91Din !
$PAR  G(BCT_A5,PB),,                    +GHSERPB+489+3.52*T;     2100 N 91Din !
$PAR  G(TETRAGONAL_A6,PB),,             +GHSERPB+4493.235;       2100 N 98Boa !
$PAR  G(TETRAGONAL_A6,PB),,             +GHSERPB+473.23+3.5531*T
$            -0.0396834*T*LN(T)+2.1489E-05*T**2;                 2100 N 96SGUN !
$PAR  G(TET_ALPHA1_A6,PB),,             +GHSERPB
$            +1903.3-2.0602*T;                                   2100 N 98Boa !
$PAR  G(TET_ALPHA1_A6,PB),,             +GHSERPB+183.2+0.45314*T
$            -0.0396834*T*LN(T)+2.149E-06*T**2;                  2100 N 91Din !
$PAR  G(RHOMBOHEDRAL_A7,PB),,           +GHSERPB+300+T;          2100 N 99SGUN !
$PAR  G(RHOMBOHEDRAL_A7,PB),,           +GHSERPB+4900+3.52*T;    2100 N 96SGUN !
$PAR  G(RHOMBO_A10,PB),,                +GHSERPB+10;             2100 N 09SGUN !
 PAR  G(LIQUID,PB),,                    +GLIQPB;                 2100 N 91Din !
$
 FUNCTION GHSERPB   298.15  -7650.085+101.700244*T-24.5242231*T*LN(T)
       -0.00365895*T**2-2.4395E-07*T**3;
       600.61  Y  -10531.095+154.243182*T-32.4913959*T*LN(T)
       +0.00154613*T**2+8.05448E+25*T**(-9);
      1200.00  Y  +4157.616+53.139072*T-18.9640637*T*LN(T)
       -0.002882943*T**2+9.8144E-08*T**3-2696755*T**(-1)+8.05448E+25*T**(-9);
      2100.00  N !
 FUNCTION GLIQPB    298.15  +4672.124-7.750683*T+GHSERPB-6.019E-19*T**7;
       600.61  Y  +4853.137-8.067136*T+GHSERPB-8.05448E+25*T**(-9);
      2100.00  N !
$ ------------------------------------------------------------------------------
$ Sc
$
$ FCC_A1 and DHCP added in unary 4.4
$
 PAR  G(HCP_A3,SC:VA),,                 +GHSERSC;                3200 N 91Din !
 PAR  G(BCC_A2,SC:VA),,                 +GBCCSC;                 3200 N 91Din !
 PAR  G(FCC_A1,SC:VA),,                 +GHSERSC+5000;           3200 N 99Cac !
$PAR  G(DHCP,SC),,                      +GHSERSC
$            +1200+0.4157255*T;                                  3200 N 00Nor2 !
 PAR  G(LIQUID,SC),,                    +GLIQSC;                 3200 N 91Din !
$
 FUNCTION GHSERSC   298.15  -8689.547+153.48097*T-28.1882*T*LN(T)
       +0.00321892*T**2-1.64531E-06*T**3+72177*T**(-1);
       800.00  Y  -7511.295+132.759582*T-24.9132*T*LN(T)
       -5.73295E-04*T**2-8.59345E-07*T**3;
      1608.00  Y  +261143.04-1817.92245*T+241.441051*T*LN(T)
       -0.117529396*T**2+8.7398E-06*T**3-50607159*T**(-1);
      2000.00  Y  -30515.246+286.474338*T-44.2249*T*LN(T);
      3200.00  N !
 FUNCTION GBCCSC    298.15  +1979.728-1.024135*T+GHSERSC;
      1000.00  Y  +230161.408-2004.05469*T+276.76664*T*LN(T)
       -0.167120107*T**2+1.5637371E-05*T**3-33783257*T**(-1);
      1608.00  Y  -25928.011+283.642312*T-44.2249*T*LN(T);
      2000.00  Y  +4587.235-2.832026*T+GHSERSC;
      3200.00  N !
 FUNCTION GLIQSC    298.15  +6478.66+45.427539*T-10.7967803*T*LN(T)
       -0.020636524*T**2+2.13106E-06*T**3-158106*T**(-1);
      1608.00  Y  -11832.111+275.871695*T-44.2249*T*LN(T);
      3200.00  N !
$ ------------------------------------------------------------------------------
$ Binary system
$
$ A. Iddaoudi, C. Servant, N. Selhaoui, S. Kardellass, K. Mahdouk, L. Bouirden,
$ J. Alloys Compd., 589, 192-99(2014).
$
$ Checked against paper and author's tdb. Checked at 6000 K.
$
$ There are two(!) narrow inverse miscibility gaps above 3783 and 3971 K.
$
 PAR  L(LIQUID,PB,SC;0),,               -77737-7.378*T;,,             N 14Idd !
 PAR  L(LIQUID,PB,SC;1),,               +42557-10.653*T;,,            N 14Idd !
 PAR  L(LIQUID,PB,SC;2),,               -17110+29.971*T;,,            N 14Idd !
$
 PAR  L(FCC_A1,PB,SC:VA;0),,            +UN_ASS;,,                    N !
 PAR  L(BCC_A2,PB,SC:VA;0),,            -68365+4.022*T;,,             N 14Idd !
 PAR  L(HCP_A3,PB,SC:VA;0),,            -41899-5.872*T;,,             N 14Idd !
$
 PAR  G(PB5SC6,PB:SC),,                 +5*GHSERPB+6*GHSERSC
             -543367+89.562*T;,,                                      N 14Idd !
 PAR  G(PB3SC5_D88,PB:SC),,             +3*GHSERPB+5*GHSERSC
             -322816+6.984*T;,,                                       N 14Idd !
$ ------------------------------------------------------------------------------
$
$
 LIST-OF-REFERENCE
 NUMBER  SOURCE
  Null   'Unknown source'
  Same   'Same or similar interaction as in the corresponding stable phase'
  REFLAV 'Laves phase convention: G(LAVES,X:X)=+3*GHSERXX+15000'
  91Din  'A.T. Dinsdale, Calphad, 15, 317-425(1991).'
  96SGUN 'SGTE unary database V.3.0, 1996.'
  98Boa  'D. Boa, I. Ansara, Thermochim. Acta, 314, 79-86(1998),
          SGTE unary database V.4.1, 1999; In, Pb'
  99Cac  'G. Cacciamani, P. Riani, G. Borzone, N. Parodi, A. Saccone, R. Ferro,
          A. Pisch, R. Schmid-Fetzer, Intermetallics, 7, 101-8(1999),
          SGTE unary database V.4.4, 2001; Sc'
  99SGUN 'SGTE unary database V.4.1, 1999.'
  00Nor2 'S. Norgren, PhD Thesis, KTH, Stockholm, 2000,
          SGTE unary database V.4.4, 2001; Nd, Sc'
  09SGUN 'SGTE unary database V.5.0, 2009.'
  14Idd  'A. Iddaoudi, C. Servant, N. Selhaoui, S. Kardellass, K. Mahdouk,
          L. Bouirden, J. Alloys Compd., 589, 192-99(2014); Pb-Sc'
!

File: data/databases/sgte-binary/PbSe-12Liu.tdb
$
$ Database for Pb-Se from Y. Liu et al. 2012.
$
$ Y. Liu, Z. Kang, G. Sheng, L. Zhang, J. Wang, Z. Long,
$ J. Electron. Mater., 41, 1915-23(2012).
$
$ Dataset created 2018.05.21 by Bengt Hallstedt.
$ 2021.02.03: Modified for use with GES6.
$
$ ------------------------------------------------------------------------------
 TEMP-LIM 298.15 6000.00 !
$
$ELEMENT NAME  REF. STATE               ATOMIC MASS H298-H0    S298    !
$
 ELEMENT VA   VACUUM                      0.0          0.0      0.0    ! 
 ELEMENT PB   FCC_A1                    207.2       6870.      64.80   ! 
 ELEMENT SE   HEXAGONAL_A8               78.96      5514.512   41.9655 ! 
$ ------------------------------------------------------------------------------
$ Species
$
 SPECIE  PBSE                               PB1SE1 !
$ ------------------------------------------------------------------------------
$ Phase definitions
$
 PHASE LIQUID:L % 1 1 !
 CONST LIQUID:L : PB PBSE SE : !
$
$ Fcc (cF4, Fm-3m) and MeX (cF8, Fm-3m)
$
 PHASE FCC_A1 %A 2 1 1 !
 CONST FCC_A1 : PB : VA : !
$
$ Bcc (cI2, Im-3m)
$
 PHASE BCC_A2 %B 2 1 3 !
 CONST BCC_A2 : PB : VA : !
$
$ Hcp (hP2, P6_3/mmc) and Me2X (NiAs-type, hP4, P6_3/mmc, B8_1)
$
 PHASE HCP_A3 %A 2 1 0.5 !
 CONST HCP_A3 : PB : VA : !
$
$ gamma-Se (hP3, P3_121)
$
 PHASE HEXAGONAL_A8 % 1 1 !
 CONST HEXAGONAL_A8 : SE : !
$
$ NaCl (cF8, Fm-3m)
$
 PHASE PBSE_B1 % 2 1 1 !
 CONST PBSE_B1 : PB : SE : !
$ ------------------------------------------------------------------------------
$ Defaults
$
 DEFINE-SYSTEM-DEFAULT ELEMENT 2 !
 DEFAULT-COM DEFINE_SYSTEM_ELEMENT VA !
 TYPE-DEF % SEQ * !
 TYPE-DEF A GES AMEND_PHASE_DESCRIPTION @ MAGNETIC -3 0.28 !
 TYPE-DEF B GES AMEND_PHASE_DESCRIPTION @ MAGNETIC -1 0.4 !
 FUNCTION ZERO      298.15  0;                                         6000 N !
 FUNCTION UN_ASS    298.15  0;                                         6000 N !
 FUNCTION R         298.15  +8.31451;                                  6000 N !
$ ------------------------------------------------------------------------------
$ Element data
$ ------------------------------------------------------------------------------
$ Pb
$
$ RHOMBOHEDRAL_A7 and TETRAGONAL_A6 added in unary 3.0
$ RHOMBOHEDRAL_A7, TETRAGONAL_A6 and TET_ALPHA1_A6 revised in unary 4.1
$ RHOMBO_A10 added in unary 5.0
$
 PAR  G(FCC_A1,PB:VA),,                 +GHSERPB;                2100 N 91Din !
 PAR  G(BCC_A2,PB:VA),,                 +GHSERPB+2400-1.1*T;     2100 N 91Din !
 PAR  G(HCP_A3,PB:VA),,                 +GHSERPB+300+T;          2100 N 91Din !
$PAR  G(BCT_A5,PB),,                    +GHSERPB+489+3.52*T;     2100 N 91Din !
$PAR  G(TETRAGONAL_A6,PB),,             +GHSERPB+4493.235;       2100 N 98Boa !
$PAR  G(TETRAGONAL_A6,PB),,             +GHSERPB+473.23+3.5531*T
$            -0.0396834*T*LN(T)+2.1489E-05*T**2;                 2100 N 96SGUN !
$PAR  G(TET_ALPHA1_A6,PB),,             +GHSERPB
$            +1903.3-2.0602*T;                                   2100 N 98Boa !
$PAR  G(TET_ALPHA1_A6,PB),,             +GHSERPB+183.2+0.45314*T
$            -0.0396834*T*LN(T)+2.149E-06*T**2;                  2100 N 91Din !
$PAR  G(RHOMBOHEDRAL_A7,PB),,           +GHSERPB+300+T;          2100 N 99SGUN !
$PAR  G(RHOMBOHEDRAL_A7,PB),,           +GHSERPB+4900+3.52*T;    2100 N 96SGUN !
$PAR  G(RHOMBO_A10,PB),,                +GHSERPB+10;             2100 N 09SGUN !
 PAR  G(LIQUID,PB),,                    +GLIQPB;                 2100 N 91Din !
$
 FUNCTION GHSERPB   298.15  -7650.085+101.700244*T-24.5242231*T*LN(T)
       -0.00365895*T**2-2.4395E-07*T**3;
       600.61  Y  -10531.095+154.243182*T-32.4913959*T*LN(T)
       +0.00154613*T**2+8.05448E+25*T**(-9);
      1200.00  Y  +4157.616+53.139072*T-18.9640637*T*LN(T)
       -0.002882943*T**2+9.8144E-08*T**3-2696755*T**(-1)+8.05448E+25*T**(-9);
      2100.00  N !
 FUNCTION GLIQPB    298.15  +4672.124-7.750683*T+GHSERPB-6.019E-19*T**7;
       600.61  Y  +4853.137-8.067136*T+GHSERPB-8.05448E+25*T**(-9);
      2100.00  N !
$ ------------------------------------------------------------------------------
$ Se
$
 PAR  G(HEXAGONAL_A8,SE),,              +GHSERSE;                1000 N 91Din !
 PAR  G(LIQUID,SE),,                    +GLIQSE;                 1000 N 91Din !
$
 FUNCTION GHSERSE   298.15  -9376.371+174.205877*T-33.6527*T*LN(T)
       +0.02424314*T**2-1.5318461E-05*T**3+102249*T**(-1);
       494.00  Y  -37546.134+507.111538*T-81.2006585*T*LN(T)
       +0.037144892*T**2-5.611026E-06*T**3+2614263*T**(-1);
       800.00  Y  -12193.47+197.770166*T-35.1456*T*LN(T);
      1000.00  N !
 FUNCTION GLIQSE    298.15  +50533.347-1178.28824*T+194.107439*T*LN(T)
       -0.390268991*T**2+1.19219297E-04*T**3-2224398*T**(-1); 
       494.00  Y  -5228.304+183.72559*T-35.1456*T*LN(T);
      1000.00  N !
$ ------------------------------------------------------------------------------
$ Binary system
$
$ Y. Liu, Z. Kang, G. Sheng, L. Zhang, J. Wang, Z. Long,
$ J. Electron. Mater., 41, 1915-23(2012).
$
$ Checked against paper. Checked at 6000 K.
$
 PAR  G(LIQUID,PBSE),,                  +GLIQPB+GLIQSE
             -91032.45+29.88*T;,,                                     N 12Liu !
 PAR  L(LIQUID,PB,PBSE;0),,             +19500.32;,,                  N 12Liu !
 PAR  L(LIQUID,PB,PBSE;1),,             -1003.26+0.58*T;,,            N 12Liu !
 PAR  L(LIQUID,PB,PBSE;2),,             +8352.21-5.64*T;,,            N 12Liu !
 PAR  L(LIQUID,PBSE,SE;0),,             +17503.24-7.95*T;,,           N 12Liu !
 PAR  L(LIQUID,PBSE,SE;1),,             -4201.24+1.42*T;,,            N 12Liu !
 PAR  L(LIQUID,PBSE,SE;2),,             +16498.24-3.61*T;,,           N 12Liu !
$
 PAR  G(PBSE_B1,PB:SE),,                +GHSERPB+GHSERSE
             -99783.25+22.58*T;,,                                     N 12Liu !
$ ------------------------------------------------------------------------------
$
$
 LIST-OF-REFERENCE
 NUMBER  SOURCE
  Null   'Unknown source'
  Same   'Same or similar interaction as in the corresponding stable phase'
  COST   'COST 507 database'
  91Din  'A.T. Dinsdale, Calphad, 15, 317-425(1991).'
  96SGUN 'SGTE unary database V.3.0, 1996.'
  98Boa  'D. Boa, I. Ansara, Thermochim. Acta, 314, 79-86(1998),
          SGTE unary database V.4.1, 1999; In, Pb'
  99SGUN 'SGTE unary database V.4.1, 1999.'
  09SGUN 'SGTE unary database V.5.0, 2009.'
  12Liu  'Y. Liu, Z. Kang, G. Sheng, L. Zhang, J. Wang, Z. Long,
          J. Electron. Mater., 41, 1915-23(2012); Pb-Se'
!

File: data/databases/sgte-binary/PbSi-84Ole-LB.tdb
$
$ Database for Pb-Si from R.W. Olesinski and G.J. Abbaschian 1984
$ (included in LB vol. 4)
$
$ R.W. Olesinski, G.J. Abbaschian, Bull. Alloy Phase Diag., 5, 271-73(1984).
$
$ Dataset created 2016.03.13 by Bengt Hallstedt.
$ 2021.02.03: Modified for use with GES6.
$
$ ------------------------------------------------------------------------------
 TEMP-LIM 298.15 6000.00 !
$
$ELEMENT NAME  REF. STATE               ATOMIC MASS H298-H0    S298    !
$
 ELEMENT VA   VACUUM                      0.0          0.0      0.0    ! 
 ELEMENT PB   FCC_A1                    207.2       6870.      64.80   ! 
 ELEMENT SI   DIAMOND_A4                 28.0855    3217.      18.81   ! 
$ ------------------------------------------------------------------------------
$ Phase definitions
$
 PHASE LIQUID:L % 1 1 !
 CONST LIQUID:L : PB SI : !
$
$ Fcc (cF4, Fm-3m) and MeX (cF8, Fm-3m)
$
 PHASE FCC_A1 %A 2 1 1 !
 CONST FCC_A1 : PB% SI : VA : !
$
$ Bcc (cI2, Im-3m)
$
 PHASE BCC_A2 %B 2 1 3 !
 CONST BCC_A2 : PB SI : VA : !
$
$ Hcp (hP2, P6_3/mmc) and Me2X (NiAs-type, hP4, P6_3/mmc, B8_1)
$
 PHASE HCP_A3 %A 2 1 0.5 !
 CONST HCP_A3 : PB SI : VA : !
$
$ Prototype C (cF8, Fd-3m)
$
 PHASE DIAMOND_A4 % 1 1 !
 CONST DIAMOND_A4 : PB SI% : !
$ ------------------------------------------------------------------------------
$ Defaults
$
 DEFINE-SYSTEM-DEFAULT ELEMENT 2 !
 DEFAULT-COM DEFINE_SYSTEM_ELEMENT VA !
 TYPE-DEF % SEQ * !
 TYPE-DEF A GES AMEND_PHASE_DESCRIPTION @ MAGNETIC -3 0.28 !
 TYPE-DEF B GES AMEND_PHASE_DESCRIPTION @ MAGNETIC -1 0.4 !
 FUNCTION ZERO      298.15  0;                                         6000 N !
 FUNCTION UN_ASS    298.15  0;                                         6000 N !
 FUNCTION R         298.15  +8.31451;                                  6000 N !
$ ------------------------------------------------------------------------------
$ Element data
$ ------------------------------------------------------------------------------
$ Pb
$
$ RHOMBOHEDRAL_A7 and TETRAGONAL_A6 added in unary 3.0
$ RHOMBOHEDRAL_A7, TETRAGONAL_A6 and TET_ALPHA1_A6 revised in unary 4.1
$ RHOMBO_A10 added in unary 5.0
$ DIAMOND_A4 from 89Che2 not included in unary
$
 PAR  G(FCC_A1,PB:VA),,                 +GHSERPB;                2100 N 91Din !
 PAR  G(BCC_A2,PB:VA),,                 +GHSERPB+2400-1.1*T;     2100 N 91Din !
 PAR  G(HCP_A3,PB:VA),,                 +GHSERPB+300+T;          2100 N 91Din !
 PAR  G(DIAMOND_A4,PB),,                +GHSERPB+4184;           2100 N 89Che2 !
$PAR  G(BCT_A5,PB),,                    +GHSERPB+489+3.52*T;     2100 N 91Din !
$PAR  G(TETRAGONAL_A6,PB),,             +GHSERPB+4493.235;       2100 N 98Boa !
$PAR  G(TETRAGONAL_A6,PB),,             +GHSERPB+473.23+3.5531*T
$            -0.0396834*T*LN(T)+2.1489E-05*T**2;                 2100 N 96SGUN !
$PAR  G(TET_ALPHA1_A6,PB),,             +GHSERPB
$            +1903.3-2.0602*T;                                   2100 N 98Boa !
$PAR  G(TET_ALPHA1_A6,PB),,             +GHSERPB+183.2+0.45314*T
$            -0.0396834*T*LN(T)+2.149E-06*T**2;                  2100 N 91Din !
$PAR  G(RHOMBOHEDRAL_A7,PB),,           +GHSERPB+300+T;          2100 N 99SGUN !
$PAR  G(RHOMBOHEDRAL_A7,PB),,           +GHSERPB+4900+3.52*T;    2100 N 96SGUN !
$PAR  G(RHOMBO_A10,PB),,                +GHSERPB+10;             2100 N 09SGUN !
 PAR  G(LIQUID,PB),,                    +GLIQPB;                 2100 N 91Din !
$
 FUNCTION GHSERPB   298.15  -7650.085+101.700244*T-24.5242231*T*LN(T)
       -0.00365895*T**2-2.4395E-07*T**3;
       600.61  Y  -10531.095+154.243182*T-32.4913959*T*LN(T)
       +0.00154613*T**2+8.05448E+25*T**(-9);
      1200.00  Y  +4157.616+53.139072*T-18.9640637*T*LN(T)
       -0.002882943*T**2+9.8144E-08*T**3-2696755*T**(-1)+8.05448E+25*T**(-9);
      2100.00  N !
 FUNCTION GLIQPB    298.15  +4672.124-7.750683*T+GHSERPB-6.019E-19*T**7;
       600.61  Y  +4853.137-8.067136*T+GHSERPB-8.05448E+25*T**(-9);
      2100.00  N !
$ ------------------------------------------------------------------------------
$ Si
$
 PAR  G(DIAMOND_A4,SI),,                +GHSERSI;                3600 N 91Din !
 PAR  G(FCC_A1,SI:VA),,                 +GHSERSI+51000-21.8*T;   3600 N 91Din !
 PAR  G(BCC_A2,SI:VA),,                 +GHSERSI+47000-22.5*T;   3600 N 91Din !
 PAR  G(HCP_A3,SI:VA),,                 +GHSERSI+49200-20.8*T;   3600 N 91Din !
$PAR  G(CBCC_A12,SI:VA),,               +GHSERSI+50208-20.377*T; 3600 N 91Din !
$PAR  G(CUB_A13,SI:VA),,                +GHSERSI+47279-20.377*T; 3600 N 91Din !
 PAR  G(LIQUID,SI),,                    +GLIQSI;                 3600 N 91Din !
$
 FUNCTION GHSERSI   298.15  -8162.609+137.236859*T-22.8317533*T*LN(T)
       -0.001912904*T**2-3.552E-09*T**3+176667*T**(-1);
      1687.00  Y  -9457.642+167.281367*T-27.196*T*LN(T)-4.20369E+30*T**(-9);
      3600.00  N !
 FUNCTION GLIQSI    298.15  +50696.36-30.099439*T+GHSERSI+2.09307E-21*T**7;
      1687.00  Y  +40370.523+137.722298*T-27.196*T*LN(T);
      3600.00  N !
 FUNCTION GBCCSI    298.15  +GHSERSI+47000-22.5*T;               3600 N 91Din !
$ ------------------------------------------------------------------------------
$ Binary system
$
$ From from R.W. Olesinski and G.J. Abbaschian 1984 (included in LB vol. 4)
$
$ R.W. Olesinski, G.J. Abbaschian, Bull. Alloy Phase Diag., 5, 271-73(1984).
$
$ Checked against LB and paper. Checked at 6000 K.
$
 PAR  L(LIQUID,PB,SI;0),,               +66630-7.7*T;,,               N 84Ole !
$
 PAR  L(FCC_A1,PB,SI:VA;0),,            +80*T;,,                      N !
$
 PAR  L(DIAMOND_A4,PB,SI;0),,           +70000;,,                     N 04Sun !
$
$ Metastable
$
 PAR  L(BCC_A2,PB,SI:VA;0),,            +80*T;,,                      N !
 PAR  L(HCP_A3,PB,SI:VA;0),,            +80*T;,,                      N !
$ ------------------------------------------------------------------------------
$
 ASSESSED_SYSTEM
  PB-SB(TDB -* +LIQUID +FCC_A1 +RHOMBO_A7 ;P3 TMM:300/1000 *) !
$
$
 LIST-OF-REFERENCE
 NUMBER  SOURCE
  Null   'Unknown source'
  Same   'Same or similar interaction as in the corresponding stable phase'
  COST   'COST 507 database'
  84Ole  'R.W. Olesinski, G.J. Abbaschian,
          Bull. Alloy Phase Diag., 5, 271-73(1984); Pb-Si'
  89Che2 'P.-Y. Chevalier, Thermochim. Acta, 155, 227-40(1989); In, Pb, Sb, Tl'
  91Din  'A.T. Dinsdale, Calphad, 15, 317-425(1991).'
  96SGUN 'SGTE unary database V.3.0, 1996.'
  98Boa  'D. Boa, I. Ansara, Thermochim. Acta, 314, 79-86(1998),
          SGTE unary database V.4.1, 1999; In, Pb'
  99SGUN 'SGTE unary database V.4.1, 1999.'
  04Sun  'B. Sundman, added parameter in DIAMOND_A4, 2004; Pb-Si'
  09SGUN 'SGTE unary database V.5.0, 2009.'
!

File: data/databases/sgte-binary/PbSn-22Khv-3g.tdb
$
$ Database for Pb-Sn from A.V. Khvan et al. 2022.
$
$ A.V. Khvan, A.T. Dinsdale, Q. Chen, Calphad, 76, 102396(2022).
$
$ Dataset created 2021.11.21 by Bengt Hallstedt.
$
$ This database cannot be used with GES6. It does not understand the THETA
$ identifier.
$
$ 3rd generation modelling.
$
$ Bct-A5 has two Einstein temperatures with a weighting of 0.64684 and 0.35316
$ in Gibbs energy. This makes a tricky definition of this phase necessary.
$ The definition is for 1.545977367 mol (=1/0.64684), but THETA(BCT_A5;SN) is
$ apparently defined for one (!) mol irrespective of the phase definition.
$ This is needed in order to ba able to write a THETA(BCT_A5,PB,SN) interaction
$ parameter, (which is also defined for one mol of atoms/constituents). The
$ other Einstein temperature is only used for the pure elements.
$
$ ------------------------------------------------------------------------------
 TEMP-LIM   0.01 6000.00 !
$
$ELEMENT NAME  REF. STATE               ATOMIC MASS H298-H0    S298    !
$
 ELEMENT VA   VACUUM                      0.0          0.0      0.0    ! 
 ELEMENT PB   FCC_A1                    207.2       6870.      64.80   ! 
 ELEMENT SN   BCT_A5                    118.69      6323.      51.18   ! 
$ ------------------------------------------------------------------------------
$ Phase definitions
$
 PHASE LIQUID:L % 1 1 !
 CONST LIQUID:L : PB SN : !
$
$ Fcc (cF4, Fm-3m) and MeX (cF8, Fm-3m)
$
 PHASE FCC_A1 %A 2 1 1 !
 CONST FCC_A1 : PB% SN : VA : !
$
$ Bcc (cI2, Im-3m)
$
$PHASE BCC_A2 %B 2 1 3 !
$CONST BCC_A2 : PB SN : VA : !
$
$ Hcp (hP2, P6_3/mmc) and Me2X (NiAs-type, hP4, P6_3/mmc, B8_1)
$
 PHASE HCP_A3 %A 2 1 0.5 !
 CONST HCP_A3 : PB SN : VA : !
$
$ Prototype C (cF8, Fd-3m)
$
 PHASE DIAMOND_A4 % 1 1 !
 CONST DIAMOND_A4 : SN : !
$
$ Prototype beta-Sn (tI4, I4_1/amd)
$
 PHASE BCT_A5 % 1 1.545977367 !
 CONST BCT_A5 : PB SN% : !
$ ------------------------------------------------------------------------------
$ Defaults
$
 DEFINE-SYSTEM-DEFAULT ELEMENT 2 !
 DEFAULT-COM DEFINE_SYSTEM_ELEMENT VA !
 TYPE-DEF % SEQ * !
 TYPE-DEF A GES AMEND_PHASE_DESCRIPTION @ MAGNETIC -3 0.28 !
 TYPE-DEF B GES AMEND_PHASE_DESCRIPTION @ MAGNETIC -1 0.4 !
 FUNCTION ZERO        0.01  0;                                         6000 N !
 FUNCTION UN_ASS      0.01  0;                                         6000 N !
 FUNCTION R           0.01  +8.31451;                                  6000 N !
 FUNCTION TINV        0.01  +T**(-1);                                  6000 N !
 FUNCTION RTINV       0.01  +R**(-1)*TINV;                             6000 N !
$ ------------------------------------------------------------------------------
$ Element data
$ ------------------------------------------------------------------------------
$ Pb
$
 PAR  THETA(FCC_A1,PB:VA),,             +LN(63.63059);,,              N 18Khv !
 PAR  G(FCC_A1,PB:VA),,                 -7697.6474+GCORPB;,,          N 18Khv !
 PAR  THETA(HCP_A3,PB:VA),,             +LN(66.23341165);,,           N 22Khv !
 PAR  G(HCP_A3,PB:VA),,                 -7397.6474+GCORPB;,,          N 22Khv !
 PAR  THETA(BCT_A5,PB),,                +LN(80.9020691);,,            N 22Khv !
 PAR  G(BCT_A5,PB),,                    +GBCTPB;,,                    N 22Khv !
 PAR  THETA(LIQUID,PB),,                +LN(63.63059);,,              N 18Khv !
 PAR  G(LIQUID,PB),,                    -5391;,,                      N 18Khv !
 PAR  GD(LIQUID,PB),,                   +7000-4.518*T-T*LN(T);,,      N 18Khv !
$
 FUNCTION GCORPB      0.01  -0.5*COEFF1PB*T**2-0.1666667*COEFF2PB*T**3
       -0.0833333*COEFF3PB*T**4-0.05*COEFF4PB*T**5;
       600.61  Y  -1001.34+26.16438*T-4.05647*T*LN(T)-5.938E+15*T**(-5)
       +4.82E+31*T**(-11);
      6000.00  N !
 FUNCTION COEFF1PB    0.01  +3.926E-03;                                6000 N !
 FUNCTION COEFF2PB    0.01  +1.225E-05;                                6000 N !
 FUNCTION COEFF3PB    0.01  -3.663E-08;                                6000 N !
 FUNCTION COEFF4PB    0.01  +4.705E-11;                                6000 N !
 FUNCTION GBCTPB      0.01  +1.545977367*E0BCTPB+GE2SUMPB
       +1.545977367*GCORPB;
      6000.00  N !
$ bct-Pb
 FUNCTION E0BCTPB     0.01  -7208.6474;                                6000 N !
 FUNCTION GE2SUMPB    0.01  +GE2F1PB+GE2F2PB;                          6000 N !
 FUNCTION GE2F1PB     0.01  +12.47169*E2PB*ALF2PB;                     6000 N !
 FUNCTION E2PB        0.01  +61.12222;                                 6000 N ! 
 FUNCTION ALF2PB      0.01  +0.545977367;                              6000 N !
 FUNCTION GE2F2PB     0.01  +24.94338*T*ALF2PB*LN(ETEPB2);             6000 N !
 FUNCTION TEPB2       0.01  -E2PB*TINV;                                6000 N !
 FUNCTION ETEPB2      0.01  +1-EXP(TEPB2);                             6000 N !
$ ------------------------------------------------------------------------------
$ Sn
$
 PAR  THETA(BCT_A5,SN),,                +LN(159.07493);,,             N 19Khv !
 PAR  G(BCT_A5,SN),,                    +GBCTSN;,,                    N 19Khv !
 PAR  G(DIAMOND_A4,SN),,                +GDIASN;,,                    N 19Khv !
 PAR  THETA(FCC_A1,SN:VA),,             +LN(80.83248023);,,           N 22Khv !
 PAR  G(FCC_A1,SN:VA),,                 -2363.56153+GCORSN;,,         N 22Khv !
 PAR  THETA(HCP_A3,SN:VA),,             +LN(83.51385789);,,           N 22Khv !
 PAR  G(HCP_A3,SN:VA),,                 -3973.5615+GCORSN;,,          N 22Khv !
 PAR  THETA(LIQUID,SN),,                +LN(107.0238);,,              N 19Khv !
 PAR  G(LIQUID,SN),,                    -3974.00518;,,                N 19Khv !
 PAR  GD(LIQUID,SN),,                   +7317.41566-18.3219791*T;,,   N 19Khv !
$
 FUNCTION GBCTSN      0.01  +1.545977367*E0SN+GE2SUMSN
       +1.545977367*GCORSN;
      6000.00  N !
 FUNCTION GDIASN      0.01  +E0ASN+GE1SUASN+GE2SUASN+GCORASN;          6000 N !
 FUNCTION GLIQSN    100.00  +7103.092-14.087767*T+GHSERSN+1.47031E-18*T**7;
       505.08  Y  +6971.586-13.814383*T+GHSERSN+1.2307E+25*T**(-9);
       800.00  Y  -1285.372+125.182498*T-28.4512*T*LN(T);
      3000.00  N !
 FUNCTION GBCCSN    298.15  +GHSERSN+4400-6*T;                         3000 N !
$ bct-Sn
 FUNCTION E0SN        0.01  -7873.56153;                               6000 N !
 FUNCTION GE2SUMSN    0.01  +GE2F1SN+GE2F2SN;                          6000 N !
 FUNCTION GE2F1SN     0.01  +12.47169*E2SN*ALF2SN;                     6000 N !
 FUNCTION E2SN        0.01  +61.12222;                                 6000 N ! 
 FUNCTION ALF2SN      0.01  +0.545977367;                              6000 N !
 FUNCTION GE2F2SN     0.01  +24.94338*T*ALF2SN*LN(ETESN2);             6000 N !
 FUNCTION TESN2       0.01  -E2SN*TINV;                                6000 N !
 FUNCTION ETESN2      0.01  +1-EXP(TESN2);                             6000 N !
 FUNCTION GCORSN      0.01  -0.5*COEFF1SN*T**2-0.1666667*COEFF2SN*T**3;
       505.08  Y  +144.6411036+16.88719177*T-2.99662*T*LN(T)
       -3.48163E+15*T**(-5)+6.91728E+30*T**(-11);
      6000.00  N !
 FUNCTION COEFF1SN    0.01  +0.00396944725927489;                      6000 N !
 FUNCTION COEFF2SN    0.01  +1.55634375763732E-05;                     6000 N !
$ diamond-Sn
 FUNCTION E0ASN       0.01  -9.84974990E+03;                           6000 N !
 FUNCTION GE1SUASN    0.01  +GE1F1ASN+GE1F2ASN;                        6000 N !
 FUNCTION GE1F1ASN    0.01  +12.47169*E1ASN*ALF1ASN;                   6000 N !
 FUNCTION E1ASN       0.01  +218.4858;                                 6000 N ! 
 FUNCTION ALF1ASN     0.01  +0.67374;                                  6000 N ! 
 FUNCTION GE1F2ASN    0.01  +24.94338*T*ALF1ASN*LN(ETEASN1);           6000 N !
 FUNCTION TEASN1      0.01  -E1ASN*TINV;                               6000 N !
 FUNCTION ETEASN1     0.01  +1-1*EXP(TEASN1);                          6000 N !
 FUNCTION GE2SUASN    0.01  +GE2F1ASN+GE2F2ASN;                        6000 N !
 FUNCTION GE2F1ASN    0.01  +12.47169*E2ASN*ALF2ASN;                   6000 N !
 FUNCTION E2ASN       0.01  +61.9652;                                  6000 N ! 
 FUNCTION ALF2ASN     0.01  +0.32626;                                  6000 N !
 FUNCTION GE2F2ASN    0.01  +24.94338*T*ALF2ASN*LN(ETEASN2);           6000 N !
 FUNCTION TEASN2      0.01  -E2ASN*TINV;                               6000 N !
 FUNCTION ETEASN2     0.01  +1-1*EXP(TEASN2);                          6000 N !
 FUNCTION GCORASN     0.01  -0.5*COEF1ASN*T**2;
       505.08  Y  +241.721315-0.731164278*T-6.93646E+14*T**(-5)
       +1.40929E+30*T**(-11);
      6000.00  N !
 FUNCTION COEF1ASN    0.01  +0.00114537024702243;                      6000 N !
$ ------------------------------------------------------------------------------
$ Binary system
$
$ A.V. Khvan, A.T. Dinsdale, Q. Chen, Calphad, 76, 102396(2022).
$
$ Checked against paper and author's tdb. Checked at 6000 K.
$
$ This database cannot be used with GES6. It does not understand the THETA
$ identifier.
$
$ 3rd generation modelling.
$
$ Bct-A5 has two Einstein temperatures with a weighting of 0.64684 and 0.35316
$ in Gibbs energy. This makes a tricky definition of this phase necessary.
$ The definition is for 1.545977367 mol (=1/0.64684), but THETA(BCT_A5;SN) is
$ apparently defined for one (!) mol irrespective of the phase definition.
$ This is needed in order to ba able to write a THETA(BCT_A5,PB,SN) interaction
$ parameter, (which is also defined for one mol of atoms/constituents). The
$ other Einstein temperature is only used for the pure elements.
$
 PAR  L(LIQUID,PB,SN;0),,               +5263.92992;,,                N 22Khv !
 PAR  THETA(LIQUID,PB,SN;0),,           +0.0264485281;,,              N 22Khv !
 PAR  L(LIQUID,PB,SN;1),,               +127.97957;,,                 N 22Khv !
 PAR  THETA(LIQUID,PB,SN;1),,           +0.00874035466;,,             N 22Khv !
$
 PAR  L(FCC_A1,PB,SN:VA;0),,            +6824.14206;,,                N 22Khv !
 PAR  THETA(FCC_A1,PB,SN:VA;0),,        -0.0635561869;,,              N 22Khv !
$
 PAR  L(BCT_A5,PB,SN;0),,               +30455.75413;,,               N 22Khv !
 PAR  THETA(BCT_A5,PB,SN;0),,           -0.984908201;,,               N 22Khv !
$
$ Metastable
$
 PAR  L(HCP_A3,PB,SN:VA;0),,            +10000;,,                     N 22Khv !
 PAR  THETA(HCP_A3,PB,SN:VA;0),,        -0.080186032;,,               N 22Khv !
$ ------------------------------------------------------------------------------
$
 ASSESSED_SYSTEM
  PB-SN(TDB -* +LIQUID +FCC_A1 +BCT_A5 ;P3 TMM:300/1000 *) !
$
$
 LIST-OF-REFERENCE
 NUMBER  SOURCE
  Null   'Unknown source'
  Same   'Same or similar interaction as in the corresponding stable phase'
  18Khv  'A.V. Khvan, A.T. Dinsdale, I.A. Uspenskaya, M. Zhilin, T. Babkina
          A.M. Phiri, Calphad, 60, 144-55(2018); Pb'
  19Khv  'A.V. Khvan, T. Babkina, A.T. Dinsdale, I.A. Uspenskaya,
          I.V. Fartushna, A.I. Druzhinina, A.B. Syzdykova, M.P. Belov,
          I.A. Abrikosov, Calphad, 65, 50-72(2019); Sn'
  22Khv  'A.V. Khvan, A.T. Dinsdale, Q. Chen,
          Calphad, 76, 102396(2022); Pb, Sn, Pb-Sn'
!
