Repository: orchid-calphad/orchid-project.org

# orchid-project.org

Website and released data of **ORCHID** (Open Repository for CALPHAD Hypotheses, Intelligence, and Discovery),
served by GitHub Pages at https://orchid-project.org. Releases are archived on Zenodo (one DOI per version).

- `index.html`, `catalog/`, `best-practices.html` — static, self-contained pages (generated in the ORCHID tooling).
- `data/` — released data: catalog, redistributable TDB files, convex hulls. Licences: `data/LICENSES.md`, `data/NOTICE.md`.
- `llms.txt`, `data/croissant.json`, `CITATION.cff`, `.zenodo.json` — machine-readable metadata.

Only data with clear redistribution rights are published.

File: data/databases/sgte-binary/PbSn-95Oht-LB.tdb
$
$ Database for Pb-Sn from H. Ohtani et al. 1995 (included in LB vol. 4)
$
$ H. Ohtani, K. Okuda, K. Ishida, J. Phase Equilib., 16, 416-29(1995).
$
$ Dataset created 2011.01.29 by Bengt Hallstedt.
$ 2019.11.16: Modified for use with GES6.
$
$ 95Oht used G(FCC_A1,SN) from 91Din. The current SGTE unary database (v. 4.4)
$ uses G(FCC_A1,SN) from 89Fec. Using the current fcc parameters together with
$ the original 95Oht interaction results in an increase of the eutectic
$ tempareture by 1.2 K.
$
$ Unary HCP_A3 parameters are also different. When using the original hcp
$ interaction from 95Oht together with current unary parameters, the hcp
$ phase becomes stable.
$
$ Using the original 95Oht parameters seem to result in a too high Sn
$ solubility in fcc-Pb and possibly in a too high eutectic temparature.
$ A comparison is difficult since only a phase diagram without any numbers
$ is presented in the paper.
$
$ The 95Oht parameters have been refitted, possibly for the LB database. The
$ refitting is not documented in any way.
$
$ ------------------------------------------------------------------------------
 TEMP-LIM 298.15 6000.00 !
$
$ELEMENT NAME  REF. STATE               ATOMIC MASS H298-H0    S298    !
$
 ELEMENT VA   VACUUM                      0.0          0.0      0.0    ! 
 ELEMENT PB   FCC_A1                    207.2       6870.      64.80   ! 
 ELEMENT SN   BCT_A5                    118.69      6323.      51.18   ! 
$ ------------------------------------------------------------------------------
$ Phase definitions
$
 PHASE LIQUID:L % 1 1 !
 CONST LIQUID:L : PB SN : !
$
$ Fcc (cF4, Fm-3m) and MeX (cF8, Fm-3m)
$
 PHASE FCC_A1 %A 2 1 1 !
 CONST FCC_A1 : PB% SN : VA : !
$
$ Bcc (cI2, Im-3m)
$
 PHASE BCC_A2 %B 2 1 3 !
 CONST BCC_A2 : PB SN : VA : !
$
$ Hcp (hP2, P6_3/mmc) and Me2X (NiAs-type, hP4, P6_3/mmc, B8_1)
$
 PHASE HCP_A3 %A 2 1 0.5 !
 CONST HCP_A3 : PB SN : VA : !
$
$ Prototype C (cF8, Fd-3m)
$
 PHASE DIAMOND_A4 % 1 1 !
 CONST DIAMOND_A4 : SN : !
$
$ Prototype beta-Sn (tI4, I4_1/amd)
$
 PHASE BCT_A5 % 1 1 !
 CONST BCT_A5 : PB SN% : !
$ ------------------------------------------------------------------------------
$ Defaults
$
 DEFINE-SYSTEM-DEFAULT ELEMENT 2 !
 DEFAULT-COM DEFINE_SYSTEM_ELEMENT VA !
 TYPE-DEF % SEQ * !
 TYPE-DEF A GES AMEND_PHASE_DESCRIPTION @ MAGNETIC -3 0.28 !
 TYPE-DEF B GES AMEND_PHASE_DESCRIPTION @ MAGNETIC -1 0.4 !
 FUNCTION ZERO      298.15  0;                                         6000 N !
 FUNCTION UN_ASS    298.15  0;                                         6000 N !
 FUNCTION R         298.15  +8.31451;                                  6000 N !
$ ------------------------------------------------------------------------------
$ Element data
$ ------------------------------------------------------------------------------
$ Pb
$
$ RHOMBOHEDRAL_A7 and TETRAGONAL_A6 added in unary 3.0
$ RHOMBOHEDRAL_A7, TETRAGONAL_A6 and TET_ALPHA1_A6 revised in unary 4.1
$ RHOMBO_A10 added in unary 5.0
$
 PAR  G(FCC_A1,PB:VA),,                 +GHSERPB;                2100 N 91Din !
 PAR  G(BCC_A2,PB:VA),,                 +GHSERPB+2400-1.1*T;     2100 N 91Din !
 PAR  G(HCP_A3,PB:VA),,                 +GHSERPB+300+T;          2100 N 91Din !
 PAR  G(BCT_A5,PB),,                    +GHSERPB+489+3.52*T;     2100 N 91Din !
$PAR  G(TETRAGONAL_A6,PB),,             +GHSERPB+4493.235;       2100 N 98Boa !
$PAR  G(TETRAGONAL_A6,PB),,             +GHSERPB+473.23+3.5531*T
$            -0.0396834*T*LN(T)+2.1489E-05*T**2;                 2100 N 96SGUN !
$PAR  G(TET_ALPHA1_A6,PB),,             +GHSERPB
$            +1903.3-2.0602*T;                                   2100 N 98Boa !
$PAR  G(TET_ALPHA1_A6,PB),,             +GHSERPB+183.2+0.45314*T
$            -0.0396834*T*LN(T)+2.149E-06*T**2;                  2100 N 91Din !
$PAR  G(RHOMBOHEDRAL_A7,PB),,           +GHSERPB+300+T;          2100 N 99SGUN !
$PAR  G(RHOMBOHEDRAL_A7,PB),,           +GHSERPB+4900+3.52*T;    2100 N 96SGUN !
$PAR  G(RHOMBO_A10,PB),,                +GHSERPB+10;             2100 N 09SGUN !
 PAR  G(LIQUID,PB),,                    +GLIQPB;                 2100 N 91Din !
$
 FUNCTION GHSERPB   298.15  -7650.085+101.700244*T-24.5242231*T*LN(T)
       -0.00365895*T**2-2.4395E-07*T**3;
       600.61  Y  -10531.095+154.243182*T-32.4913959*T*LN(T)
       +0.00154613*T**2+8.05448E+25*T**(-9);
      1200.00  Y  +4157.616+53.139072*T-18.9640637*T*LN(T)
       -0.002882943*T**2+9.8144E-08*T**3-2696755*T**(-1)+8.05448E+25*T**(-9);
      2100.00  N !
 FUNCTION GLIQPB    298.15  +4672.124-7.750683*T+GHSERPB-6.019E-19*T**7;
       600.61  Y  +4853.137-8.067136*T+GHSERPB-8.05448E+25*T**(-9);
      2100.00  N !
$ ------------------------------------------------------------------------------
$ Sn
$
$ FCC_A1 revised in unary 3.0
$ HCP_A3 revised in unary 4.1
$ TETRAGONAL_A6 added in unary 4.1
$ CBCC_A12 and CUB_A13 added in unary 4.4
$ FCC_A1 modified in unary 5.0
$ DHCP and TET_ALPHA1_A6 added in unary 5.0
$
$ The DHCP phase is labelled D0_24 in 03Liu and alpha-prime in 92Ans. The
$ phase is present between the fcc and hcp phases in the Au-Sn and Au-In
$ systems.
$
 PAR  G(BCT_A5,SN)              100.00  +GHSERSN;                3000 N 91Din !
 PAR  G(DIAMOND_A4,SN)          100.00  +GDIASN;                 3000 N 91Din !
 PAR  G(FCC_A1,SN:VA)           100.00  +GHSERSN+5510-8.46*T;    3000 N 89Fec !
$PAR  G(FCC_A1,SN:VA)           100.00  +GHSERSN+4150-5.2*T;     3000 N 91Din !
 PAR  G(BCC_A2,SN:VA)           100.00  +GHSERSN+4400-6*T;       3000 N 91Din !
 PAR  G(HCP_A3,SN:VA)           100.00  +GHSERSN+3900-7.646*T;   3000 N Ansar !
$PAR  G(HCP_A3,SN:VA)           100.00  +GHSERSN+3900-4.4*T;     3000 N 91Din !
$PAR  G(DHCP,SN)                100.00  +GHSERSN+3803.52-3.46*T; 3000 N 03Liu !
$PAR  G(RHOMBOHEDRAL_A7,SN)     100.00  +GHSERSN+2035;           3000 N 91Din !
$PAR  G(TETRAGONAL_A6,SN)       100.00  +GHSERSN+5387-8.26212*T; 3000 N 99Ans !
$PAR  G(CBCC_A12,SN:VA)         100.00  +GHSERSN+2000;           3000 N 01Mie !
$PAR  G(CUB_A13,SN:VA)          100.00  +GHSERSN+2000;           3000 N 01Mie !
$PAR  G(TET_ALPHA1_A6,SN)       100.00  +GHSERSN+5510-8.46*T;    3000 N 99Ans !
 PAR  G(LIQUID,SN)              100.00  +GLIQSN;                 3000 N 91Din !
$
 FUNCTION GHSERSN   100.00  -7958.517+122.765451*T-25.858*T*LN(T)
       +5.1185E-04*T**2-3.192767E-06*T**3+18440*T**(-1);
       250.00  Y  -5855.135+65.443315*T-15.961*T*LN(T)
       -0.0188702*T**2+3.121167E-06*T**3-61960*T**(-1);
       505.08  Y  +2524.724+4.005269*T-8.2590486*T*LN(T)
       -0.016814429*T**2+2.623131E-06*T**3-1081244*T**(-1)-1.2307E+25*T**(-9);
       800.00  Y  -8256.959+138.99688*T-28.4512*T*LN(T)-1.2307E+25*T**(-9);
      3000.00  N !
 FUNCTION GDIASN    100.00  -9579.608+114.007785*T-22.972*T*LN(T)
       -0.00813975*T**2+2.7288E-06*T**3+25615*T**(-1);
       298.15  Y  -9063.001+104.84654*T-21.5750771*T*LN(T)
       -0.008575282*T**2+1.784447E-06*T**3-2544*T**(-1);
       800.00  Y  -10909.351+147.396535*T-28.4512*T*LN(T);
      3000.00  N !
 FUNCTION GLIQSN    100.00  +7103.092-14.087767*T+GHSERSN+1.47031E-18*T**7;
       505.08  Y  +6971.586-13.814383*T+GHSERSN+1.2307E+25*T**(-9);
       800.00  Y  -1285.372+125.182498*T-28.4512*T*LN(T);
      3000.00  N !
 FUNCTION GBCCSN    298.15  +GHSERSN+4400-6*T;                         3000 N !
$ ------------------------------------------------------------------------------
$ Binary system
$
$ From from H. Ohtani et al. 1995 (included in LB vol. 4)
$
$ Checked against LB and paper. Checked at 6000 K.
$
$ 95Oht used G(FCC_A1,SN) from 91Din. The current SGTE unary database (v. 4.4)
$ uses G(FCC_A1,SN) from 89Fec. Using the current fcc parameters together with
$ the original 95Oht interaction results in an increase of the eutectic
$ tempareture by 1.2 K.
$
$ Unary HCP_A3 parameters are also different. When using the original hcp
$ interaction from 95Oht together with current unary parameters, the hcp
$ phase becomes stable.
$
$ Using the original 95Oht parameters seem to result in a too high Sn
$ solubility in fcc-Pb and possibly in a too high eutectic temparature.
$ A comparison is difficult since only a phase diagram without any numbers
$ is presented in the paper.
$
$ The 95Oht parameters have been refitted, possibly for the LB database. The
$ refitting is not documented in any way.
$
$ Parameters from paper below
$PAR  L(LIQUID,PB,SN;0),,               +6200-0.418*T;,,              N 95Oht !
$PAR  L(LIQUID,PB,SN;1),,               +790-1.914*T;,,               N 95Oht !
$ Parameters from LBall-v7+fun.tdb below
 PAR  L(LIQUID,PB,SN;0),,               +6204.5-0.67981*T;,,          N Null !
 PAR  L(LIQUID,PB,SN;1),,               +791.7-1.5219*T;,,            N Null !
$
$ Parameter from paper below
$PAR  L(FCC_A1,PB,SN:VA;0),,            +7860-4.94*T;,,               N 95Oht !
$ Parameter from LBall-v7+fun.tdb below
 PAR  L(FCC_A1,PB,SN:VA;0),,            +7145.3-2.30237*T;,,          N Null !
$
 PAR  L(BCT_A5,PB,SN;0),,               +19700-15.89*T;,,             N 95Oht !
$
$ Metastable
$
 PAR  L(BCC_A2,PB,SN:VA;0),,            +7145.3-2.30237*T;,,          N Same !
 PAR  L(HCP_A3,PB,SN:VA;0),,            +10000-2*T;,,                 N 04Din !
$ Parameters from paper below
$PAR  L(HCP_A3,PB,SN:VA;0),,            +16510-19.9*T;,,              N 95Oht !
$PAR  L(HCP_A3,PB,SN:VA;1),,            +1850;,,                      N 95Oht !
$ ------------------------------------------------------------------------------
$
 ASSESSED_SYSTEM
  PB-SN(TDB -* +LIQUID +FCC_A1 +BCT_A5 ;P3 TMM:300/1000 *) !
$
$
 LIST-OF-REFERENCE
 NUMBER  SOURCE
  Null   'Unknown source'
  Same   'Same or similar interaction as in the corresponding stable phase'
  COST   'COST 507 database'
  Ansar  'Himo Ansara, unpublished, SGTE unary database V.4.1, 1999; Sn'
  89Fec  'H.J. Fecht, M.X. Zhang, Y.A. Chang, J.H. Perepezko,
          Metall. Trans. A, 20A, 795-803(1989),
          SGTE unary database V.3.0, 1996; Sn'
  91Din  'A.T. Dinsdale, Calphad, 15, 317-425(1991).'
  95Oht  'H. Ohtani, K. Okuda, K. Ishida,
          J. Phase Equilib., 16, 416-29(1995); Pb-Sn, Pb-Sb-Sn'
  96SGUN 'SGTE unary database V.3.0, 1996.'
  98Boa  'D. Boa, I. Ansara, Thermochim. Acta, 314, 79-86(1998),
          SGTE unary database V.4.1, 1999; In, Pb'
  99Ans  'I. Ansara, S.G. Fries, H.L. Lukas, unpublished, 1999,
          SGTE unary database V.5.0, 2009; In, Sn'
  99SGUN 'SGTE unary database V.4.1, 1999.'
  01Mie  'J. Miettinen, Calphad, 25, 43-58(2001),
          SGTE unary database V.4.4, 2001; Sn, Zn'
  03Liu  'H.S. Liu, C.L. Liu, K. Ishida, Z.P. Jin, J. Electron. Mater.,
          32, 1290-96(2003), SGTE unary database V.5.0, 2009; Sn'
  04Din  'A.T. Dinsdale, unpublished research, NPL, 2004; Pb-Sn'
  09SGUN 'SGTE unary database V.5.0, 2009.'
!

File: data/databases/sgte-binary/PbTe-09Gie.tdb
$
$ Database for Pb-Te from W. Gierlotka et al. 2009
$
$ W. Gierlotka, J. Lapsa, D. Jendrzejczyk-Handzlik,
$ J. Alloys Compd., 479, 152-56(2009).
$
$ Dataset created 2017.06.25 by Bengt Hallstedt.
$ 2021.02.03: Modified for use with GES6.
$ 2021.09.05: ION order fixed for GES6.
$
$ The ionic liquid is incorrectly modelled. G(ION,PB+2:TE-2) is valid for
$ one mole of Pb2Te2 and not one mole of PbTe as the authors obviously thought.
$
$ ------------------------------------------------------------------------------
 TEMP-LIM 298.15 6000.00 !
$
$ELEMENT NAME  REF. STATE               ATOMIC MASS H298-H0    S298    !
$
 ELEMENT /-   ELECTRON_GAS                0.0          0.0      0.0    ! 
 ELEMENT VA   VACUUM                      0.0          0.0      0.0    ! 
 ELEMENT PB   FCC_A1                    207.2       6870.      64.80   ! 
 ELEMENT TE   HEXAGONAL_A8              127.60      6080.      49.221  ! 
$ ------------------------------------------------------------------------------
$ Species
$
 SPECIE  PB+2                               PB/+2 !
 SPECIE  TE-2                               TE/-2 !
$ ------------------------------------------------------------------------------
$ Phase definitions
$
 PHASE ION:Y % 2 1 1 !
 CONST ION:Y : PB+2 : TE-2 VA TE : !
$
$ Fcc (cF4, Fm-3m) and MeX (cF8, Fm-3m)
$
 PHASE FCC_A1 %A 2 1 1 !
 CONST FCC_A1 : PB : VA : !
$
$ Bcc (cI2, Im-3m)
$
 PHASE BCC_A2 %B 2 1 3 !
 CONST BCC_A2 : PB : VA : !
$
$ Hcp (hP2, P6_3/mmc) and Me2X (NiAs-type, hP4, P6_3/mmc, B8_1)
$
 PHASE HCP_A3 %A 2 1 0.5 !
 CONST HCP_A3 : PB : VA: !
$
$ gamma-Se (hP3, P3_121)
$
 PHASE HEXAGONAL_A8 % 1 1 !
 CONST HEXAGONAL_A8 : TE : !
$
$ Prototype NaCl (cF8, Fm-3m)
$
 PHASE PBTE_B1 % 2 1 1 !
 CONST PBTE_B1 : PB% TE : PB TE% : !
$ ------------------------------------------------------------------------------
$ Defaults
$
 DEFINE-SYSTEM-DEFAULT ELEMENT 2 !
 DEFAULT-COM DEFINE_SYSTEM_ELEMENT VA /- !
 TYPE-DEF % SEQ * !
 TYPE-DEF A GES AMEND_PHASE_DESCRIPTION @ MAGNETIC -3 0.28 !
 TYPE-DEF B GES AMEND_PHASE_DESCRIPTION @ MAGNETIC -1 0.4 !
 FUNCTION ZERO      298.15  0;                                         6000 N !
 FUNCTION UN_ASS    298.15  0;                                         6000 N !
 FUNCTION R         298.15  +8.31451;                                  6000 N !
$ ------------------------------------------------------------------------------
$ Element data
$ ------------------------------------------------------------------------------
$ Pb
$
$ RHOMBOHEDRAL_A7 and TETRAGONAL_A6 added in unary 3.0
$ RHOMBOHEDRAL_A7, TETRAGONAL_A6 and TET_ALPHA1_A6 revised in unary 4.1
$ RHOMBO_A10 added in unary 5.0
$
 PAR  G(FCC_A1,PB:VA),,                 +GHSERPB;                2100 N 91Din !
 PAR  G(BCC_A2,PB:VA),,                 +GHSERPB+2400-1.1*T;     2100 N 91Din !
 PAR  G(HCP_A3,PB:VA),,                 +GHSERPB+300+T;          2100 N 91Din !
$PAR  G(BCT_A5,PB),,                    +GHSERPB+489+3.52*T;     2100 N 91Din !
$PAR  G(TETRAGONAL_A6,PB),,             +GHSERPB+4493.235;       2100 N 98Boa !
$PAR  G(TETRAGONAL_A6,PB),,             +GHSERPB+473.23+3.5531*T
$            -0.0396834*T*LN(T)+2.1489E-05*T**2;                 2100 N 96SGUN !
$PAR  G(TET_ALPHA1_A6,PB),,             +GHSERPB
$            +1903.3-2.0602*T;                                   2100 N 98Boa !
$PAR  G(TET_ALPHA1_A6,PB),,             +GHSERPB+183.2+0.45314*T
$            -0.0396834*T*LN(T)+2.149E-06*T**2;                  2100 N 91Din !
$PAR  G(RHOMBOHEDRAL_A7,PB),,           +GHSERPB+300+T;          2100 N 99SGUN !
$PAR  G(RHOMBOHEDRAL_A7,PB),,           +GHSERPB+4900+3.52*T;    2100 N 96SGUN !
$PAR  G(RHOMBO_A10,PB),,                +GHSERPB+10;             2100 N 09SGUN !
 PAR  G(LIQUID,PB),,                    +GLIQPB;                 2100 N 91Din !
$
 PAR  G(ION,PB+2:VA),,                  +GLIQPB;                 2100 N 91Din !
$
 FUNCTION GHSERPB   298.15  -7650.085+101.700244*T-24.5242231*T*LN(T)
       -0.00365895*T**2-2.4395E-07*T**3;
       600.61  Y  -10531.095+154.243182*T-32.4913959*T*LN(T)
       +0.00154613*T**2+8.05448E+25*T**(-9);
      1200.00  Y  +4157.616+53.139072*T-18.9640637*T*LN(T)
       -0.002882943*T**2+9.8144E-08*T**3-2696755*T**(-1)+8.05448E+25*T**(-9);
      2100.00  N !
 FUNCTION GLIQPB    298.15  +4672.124-7.750683*T+GHSERPB-6.019E-19*T**7;
       600.61  Y  +4853.137-8.067136*T+GHSERPB-8.05448E+25*T**(-9);
      2100.00  N !
$ ------------------------------------------------------------------------------
$ Te
$
$ HEXAGONAL_A8 and LIQUID revised in unary 3.0
$
$ RHOMBOHEDRAL_A7 from 89Gho not included in unary
$
 PAR  G(HEXAGONAL_A8,TE),,              +GHSERTE;                1600 N 95Dav !
$PAR  G(RHOMBOHEDRAL_A7,TE),,           +GHSERTE+15*T;           1600 N 89Gho !
 PAR  G(LIQUID,TE),,                    +GLIQTE;                 1600 N 95Dav !
$
 PAR  G(ION,TE),,                       +GLIQTE;                 1600 N 91Din !
$
 FUNCTION GHSERTE   298.15  -10544.679+183.372894*T-35.6687*T*LN(T)
       +0.01583435*T**2-5.240417E-06*T**3+155015*T**(-1);
       722.66  Y  +9160.595-129.265373*T+13.004*T*LN(T)
       -0.0362361*T**2+5.006367E-06*T**3-1286810*T**(-1);
      1150.00  Y  -12781.349+174.901226*T-32.5596*T*LN(T);
      1600.00  N !
 FUNCTION GLIQTE    298.15  -17554.731+685.877639*T-126.318*T*LN(T)
       +0.2219435*T**2-9.42075E-05*T**3+827930*T**(-1);
       626.49  Y  -3165763.48+46756.357*T-7196.41*T*LN(T)
       +7.09775*T**2-0.00130692833*T**3+2.58051E+08*T**(-1);
       722.66  Y  +180326.959-1500.57909*T+202.743*T*LN(T)
       -0.142016*T**2+1.6129733E-05*T**3-24238450*T**(-1);
      1150.00  Y  +19110.036-26.1929273*T+GHSERTE;
      1600.00  N !
$ ------------------------------------------------------------------------------
$ Binary system
$
$ W. Gierlotka, J. Lapsa, D. Jendrzejczyk-Handzlik,
$ J. Alloys Compd., 479, 152-56(2009).
$
$ Checked against paper. Checked at 6000 K.
$
$ The ionic liquid is incorrectly modelled. G(ION,PB+2:TE-2) is valid for
$ one mole of Pb2Te2 and not one mole of PbTe as the authors obviously thought.
$
 PAR  G(ION,PB+2:TE-2),,                +GHSERPB+GHSERTE
             -18541.625-227.511*T;,,                                  N 09Gie !
 PAR  L(ION,PB+2:TE-2,VA;0),,           +37254.867-16.899*T;,,        N 09Gie !
 PAR  L(ION,PB+2:TE-2,TE;0),,          -14689.488+0.923*T;,,          N 09Gie !
$
 PAR  G(PBTE_B1,PB:TE),,                +GHSERPB+GHSERTE
             -65055.475+5.458*T;,,                                    N 09Gie !
 PAR  G(PBTE_B1,PB:PB),,                +2*GHSERPB+174091.2;,,        N 09Gie !
 PAR  G(PBTE_B1,TE:TE),,                +2*GHSERTE+157960.355;,,      N 09Gie !
 PAR  G(PBTE_B1,TE:PB),,                +UN_ASS;,,                    N !
 PAR  L(PBTE_B1,PB,TE:PB;0),,           -86805.405-32.657*T;,,        N 09Gie !
 PAR  L(PBTE_B1,PB,TE:TE;0),,           -86805.405-32.657*T;,,        N 09Gie !
 PAR  L(PBTE_B1,PB:PB,TE;0),,           +ZERO;,,                      N 09Gie !
 PAR  L(PBTE_B1,TE:PB,TE;0),,           +ZERO;,,                      N 09Gie !
$ ------------------------------------------------------------------------------
$
$
 LIST-OF-REFERENCE
 NUMBER  SOURCE
  Null   'Unknown source'
  Same   'Same or similar interaction as in the corresponding stable phase'
  COST   'COST 507 database'
  89Gho  'G. Ghosh, H.L. Lukas, L. Delaey,
          Z. Metallkd., 80, 731-36 (1989); Te'
  91Din  'A.T. Dinsdale, Calphad, 15, 317-425(1991).'
  95Dav  'A.V. Davydov, M.H. Rand, B.B. Argent, Calphad, 19, 375-87(1995),
          SGTE unary database V.3.0, 1996; Te'
  96SGUN 'SGTE unary database V.3.0, 1996.'
  98Boa  'D. Boa, I. Ansara, Thermochim. Acta, 314, 79-86(1998),
          SGTE unary database V.4.1, 1999; In, Pb'
  99SGUN 'SGTE unary database V.4.1, 1999.'
  09Gie  'W. Gierlotka, J. Lapsa, D. Jendrzejczyk-Handzlik,
          J. Alloys Compd., 479, 152-56(2009); Pb-Te'
  09SGUN 'SGTE unary database V.5.0, 2009.'
!

File: data/databases/sgte-binary/PbTe-09Liu.tdb
$
$ Database for Pb-Te from Y. Liu et al. 2009
$
$ Y. Liu, L. Zhang, D. Yu, J. Electron. Mater., 38, 2033-45(2009).
$
$ Dataset created 2017.06.25 by Bengt Hallstedt.
$ 2021.02.03: Modified for use with GES6.
$
$ The congruent melting point of PbTe is 1197 K instead of 1192 K. Other
$ invariant equilibria differ by less than 0.2 K. The reason for the
$ differences is unknown.
$
$ ------------------------------------------------------------------------------
 TEMP-LIM 298.15 6000.00 !
$
$ELEMENT NAME  REF. STATE               ATOMIC MASS H298-H0    S298    !
$
 ELEMENT VA   VACUUM                      0.0          0.0      0.0    ! 
 ELEMENT PB   FCC_A1                    207.2       6870.      64.80   ! 
 ELEMENT TE   HEXAGONAL_A8              127.60      6080.      49.221  ! 
$ ------------------------------------------------------------------------------
$ Species
$
 SPECIE  PBTE                               PB1TE1 !
$ ------------------------------------------------------------------------------
$ Phase definitions
$
 PHASE LIQUID:L % 1 1 !
 CONST LIQUID:L : PB PBTE TE : !
$
$ Fcc (cF4, Fm-3m) and MeX (cF8, Fm-3m)
$
 PHASE FCC_A1 %A 2 1 1 !
 CONST FCC_A1 : PB : VA : !
$
$ Bcc (cI2, Im-3m)
$
 PHASE BCC_A2 %B 2 1 3 !
 CONST BCC_A2 : PB : VA : !
$
$ Hcp (hP2, P6_3/mmc) and Me2X (NiAs-type, hP4, P6_3/mmc, B8_1)
$
 PHASE HCP_A3 %A 2 1 0.5 !
 CONST HCP_A3 : PB : VA: !
$
$ gamma-Se (hP3, P3_121)
$
 PHASE HEXAGONAL_A8 % 1 1 !
 CONST HEXAGONAL_A8 : TE : !
$
$ Prototype NaCl (cF8, Fm-3m)
$
 PHASE PBTE_B1 % 2 1 1 !
 CONST PBTE_B1 : PB : TE : !
$ ------------------------------------------------------------------------------
$ Defaults
$
 DEFINE-SYSTEM-DEFAULT ELEMENT 2 !
 DEFAULT-COM DEFINE_SYSTEM_ELEMENT VA !
 TYPE-DEF % SEQ * !
 TYPE-DEF A GES AMEND_PHASE_DESCRIPTION @ MAGNETIC -3 0.28 !
 TYPE-DEF B GES AMEND_PHASE_DESCRIPTION @ MAGNETIC -1 0.4 !
 FUNCTION ZERO      298.15  0;                                         6000 N !
 FUNCTION UN_ASS    298.15  0;                                         6000 N !
 FUNCTION R         298.15  +8.31451;                                  6000 N !
$ ------------------------------------------------------------------------------
$ Element data
$ ------------------------------------------------------------------------------
$ Pb
$
$ RHOMBOHEDRAL_A7 and TETRAGONAL_A6 added in unary 3.0
$ RHOMBOHEDRAL_A7, TETRAGONAL_A6 and TET_ALPHA1_A6 revised in unary 4.1
$ RHOMBO_A10 added in unary 5.0
$
 PAR  G(FCC_A1,PB:VA),,                 +GHSERPB;                2100 N 91Din !
 PAR  G(BCC_A2,PB:VA),,                 +GHSERPB+2400-1.1*T;     2100 N 91Din !
 PAR  G(HCP_A3,PB:VA),,                 +GHSERPB+300+T;          2100 N 91Din !
$PAR  G(BCT_A5,PB),,                    +GHSERPB+489+3.52*T;     2100 N 91Din !
$PAR  G(TETRAGONAL_A6,PB),,             +GHSERPB+4493.235;       2100 N 98Boa !
$PAR  G(TETRAGONAL_A6,PB),,             +GHSERPB+473.23+3.5531*T
$            -0.0396834*T*LN(T)+2.1489E-05*T**2;                 2100 N 96SGUN !
$PAR  G(TET_ALPHA1_A6,PB),,             +GHSERPB
$            +1903.3-2.0602*T;                                   2100 N 98Boa !
$PAR  G(TET_ALPHA1_A6,PB),,             +GHSERPB+183.2+0.45314*T
$            -0.0396834*T*LN(T)+2.149E-06*T**2;                  2100 N 91Din !
$PAR  G(RHOMBOHEDRAL_A7,PB),,           +GHSERPB+300+T;          2100 N 99SGUN !
$PAR  G(RHOMBOHEDRAL_A7,PB),,           +GHSERPB+4900+3.52*T;    2100 N 96SGUN !
$PAR  G(RHOMBO_A10,PB),,                +GHSERPB+10;             2100 N 09SGUN !
 PAR  G(LIQUID,PB),,                    +GLIQPB;                 2100 N 91Din !
$
 FUNCTION GHSERPB   298.15  -7650.085+101.700244*T-24.5242231*T*LN(T)
       -0.00365895*T**2-2.4395E-07*T**3;
       600.61  Y  -10531.095+154.243182*T-32.4913959*T*LN(T)
       +0.00154613*T**2+8.05448E+25*T**(-9);
      1200.00  Y  +4157.616+53.139072*T-18.9640637*T*LN(T)
       -0.002882943*T**2+9.8144E-08*T**3-2696755*T**(-1)+8.05448E+25*T**(-9);
      2100.00  N !
 FUNCTION GLIQPB    298.15  +4672.124-7.750683*T+GHSERPB-6.019E-19*T**7;
       600.61  Y  +4853.137-8.067136*T+GHSERPB-8.05448E+25*T**(-9);
      2100.00  N !
$ ------------------------------------------------------------------------------
$ Te
$
$ HEXAGONAL_A8 and LIQUID revised in unary 3.0
$
$ RHOMBOHEDRAL_A7 from 89Gho not included in unary
$
 PAR  G(HEXAGONAL_A8,TE),,              +GHSERTE;                1600 N 95Dav !
$PAR  G(RHOMBOHEDRAL_A7,TE),,           +GHSERTE+15*T;           1600 N 89Gho !
 PAR  G(LIQUID,TE),,                    +GLIQTE;                 1600 N 95Dav !
$
 FUNCTION GHSERTE   298.15  -10544.679+183.372894*T-35.6687*T*LN(T)
       +0.01583435*T**2-5.240417E-06*T**3+155015*T**(-1);
       722.66  Y  +9160.595-129.265373*T+13.004*T*LN(T)
       -0.0362361*T**2+5.006367E-06*T**3-1286810*T**(-1);
      1150.00  Y  -12781.349+174.901226*T-32.5596*T*LN(T);
      1600.00  N !
 FUNCTION GLIQTE    298.15  -17554.731+685.877639*T-126.318*T*LN(T)
       +0.2219435*T**2-9.42075E-05*T**3+827930*T**(-1);
       626.49  Y  -3165763.48+46756.357*T-7196.41*T*LN(T)
       +7.09775*T**2-0.00130692833*T**3+2.58051E+08*T**(-1);
       722.66  Y  +180326.959-1500.57909*T+202.743*T*LN(T)
       -0.142016*T**2+1.6129733E-05*T**3-24238450*T**(-1);
      1150.00  Y  +19110.036-26.1929273*T+GHSERTE;
      1600.00  N !
$ ------------------------------------------------------------------------------
$ Binary system
$
$ Y. Liu, L. Zhang, D. Yu, J. Electron. Mater., 38, 2033-45(2009).
$
$ Checked against paper. Checked at 6000 K.
$
$ The congruent melting point of PbTe is 1197 K instead of 1192 K. Other
$ invariant equilibria differ by less than 0.2 K. The reason for the
$ differences is unknown.
$
 PAR  G(LIQUID,PBTE),,                  +GLIQPB+GLIQTE
             -61700+20.87*T;,,                                        N 09Liu !
 PAR  L(LIQUID,PB,PBTE;0),,             +15965.83-3.8*T;,,            N 09Liu !
 PAR  L(LIQUID,PB,PBTE;1),,             +3681.91;,,                   N 09Liu !
 PAR  L(LIQUID,PBTE,TE;0),,             -6216.19+5.56*T;,,            N 09Liu !
 PAR  L(LIQUID,PBTE,TE;1),,             +1174.92;,,                   N 09Liu !
$
 PAR  G(PBTE_B1,PB:TE),,                +GHSERPB+GHSERTE
             -68796+10.8*T;,,                                         N 09Liu !
$ ------------------------------------------------------------------------------
$
$
 LIST-OF-REFERENCE
 NUMBER  SOURCE
  Null   'Unknown source'
  Same   'Same or similar interaction as in the corresponding stable phase'
  COST   'COST 507 database'
  89Gho  'G. Ghosh, H.L. Lukas, L. Delaey,
          Z. Metallkd., 80, 731-36 (1989); Te'
  91Din  'A.T. Dinsdale, Calphad, 15, 317-425(1991).'
  95Dav  'A.V. Davydov, M.H. Rand, B.B. Argent, Calphad, 19, 375-87(1995),
          SGTE unary database V.3.0, 1996; Te'
  96SGUN 'SGTE unary database V.3.0, 1996.'
  98Boa  'D. Boa, I. Ansara, Thermochim. Acta, 314, 79-86(1998),
          SGTE unary database V.4.1, 1999; In, Pb'
  99SGUN 'SGTE unary database V.4.1, 1999.'
  09Liu  'Y. Liu, L. Zhang, D. Yu,
          J. Electron. Mater., 38, 2033-45(2009); Pb-Te'
  09SGUN 'SGTE unary database V.5.0, 2009.'
!

File: data/databases/sgte-binary/PbTe-10Gie.tdb
$
$ Database for Pb-Te from W. Gierlotka et al. 2010
$
$ W. Gierlotka, J. Lapsa, K. Fitzner,
$ J. Phase Equilib. Diffus., 31, 509-17(2010).
$
$ Dataset created 2017.06.25 by Bengt Hallstedt.
$ 2021.02.03: Modified for use with GES6.
$
$ Data for invariant equilibria are not given in the paper, so a detailed
$ comparison is not possible.
$
$ ------------------------------------------------------------------------------
 TEMP-LIM 298.15 6000.00 !
$
$ELEMENT NAME  REF. STATE               ATOMIC MASS H298-H0    S298    !
$
 ELEMENT VA   VACUUM                      0.0          0.0      0.0    ! 
 ELEMENT PB   FCC_A1                    207.2       6870.      64.80   ! 
 ELEMENT TE   HEXAGONAL_A8              127.60      6080.      49.221  ! 
$ ------------------------------------------------------------------------------
$ Species
$
 SPECIE  PBTE                               PB1TE1 !
$ ------------------------------------------------------------------------------
$ Phase definitions
$
 PHASE LIQUID:L % 1 1 !
 CONST LIQUID:L : PB PBTE TE : !
$
$ Fcc (cF4, Fm-3m) and MeX (cF8, Fm-3m)
$
 PHASE FCC_A1 %A 2 1 1 !
 CONST FCC_A1 : PB : VA : !
$
$ Bcc (cI2, Im-3m)
$
 PHASE BCC_A2 %B 2 1 3 !
 CONST BCC_A2 : PB : VA : !
$
$ Hcp (hP2, P6_3/mmc) and Me2X (NiAs-type, hP4, P6_3/mmc, B8_1)
$
 PHASE HCP_A3 %A 2 1 0.5 !
 CONST HCP_A3 : PB : VA: !
$
$ gamma-Se (hP3, P3_121)
$
 PHASE HEXAGONAL_A8 % 1 1 !
 CONST HEXAGONAL_A8 : TE : !
$
$ Prototype NaCl (cF8, Fm-3m)
$
 PHASE PBTE_B1 % 2 1 1 !
 CONST PBTE_B1 : PB : TE : !
$ ------------------------------------------------------------------------------
$ Defaults
$
 DEFINE-SYSTEM-DEFAULT ELEMENT 2 !
 DEFAULT-COM DEFINE_SYSTEM_ELEMENT VA !
 TYPE-DEF % SEQ * !
 TYPE-DEF A GES AMEND_PHASE_DESCRIPTION @ MAGNETIC -3 0.28 !
 TYPE-DEF B GES AMEND_PHASE_DESCRIPTION @ MAGNETIC -1 0.4 !
 FUNCTION ZERO      298.15  0;                                         6000 N !
 FUNCTION UN_ASS    298.15  0;                                         6000 N !
 FUNCTION R         298.15  +8.31451;                                  6000 N !
$ ------------------------------------------------------------------------------
$ Element data
$ ------------------------------------------------------------------------------
$ Pb
$
$ RHOMBOHEDRAL_A7 and TETRAGONAL_A6 added in unary 3.0
$ RHOMBOHEDRAL_A7, TETRAGONAL_A6 and TET_ALPHA1_A6 revised in unary 4.1
$ RHOMBO_A10 added in unary 5.0
$
 PAR  G(FCC_A1,PB:VA),,                 +GHSERPB;                2100 N 91Din !
 PAR  G(BCC_A2,PB:VA),,                 +GHSERPB+2400-1.1*T;     2100 N 91Din !
 PAR  G(HCP_A3,PB:VA),,                 +GHSERPB+300+T;          2100 N 91Din !
$PAR  G(BCT_A5,PB),,                    +GHSERPB+489+3.52*T;     2100 N 91Din !
$PAR  G(TETRAGONAL_A6,PB),,             +GHSERPB+4493.235;       2100 N 98Boa !
$PAR  G(TETRAGONAL_A6,PB),,             +GHSERPB+473.23+3.5531*T
$            -0.0396834*T*LN(T)+2.1489E-05*T**2;                 2100 N 96SGUN !
$PAR  G(TET_ALPHA1_A6,PB),,             +GHSERPB
$            +1903.3-2.0602*T;                                   2100 N 98Boa !
$PAR  G(TET_ALPHA1_A6,PB),,             +GHSERPB+183.2+0.45314*T
$            -0.0396834*T*LN(T)+2.149E-06*T**2;                  2100 N 91Din !
$PAR  G(RHOMBOHEDRAL_A7,PB),,           +GHSERPB+300+T;          2100 N 99SGUN !
$PAR  G(RHOMBOHEDRAL_A7,PB),,           +GHSERPB+4900+3.52*T;    2100 N 96SGUN !
$PAR  G(RHOMBO_A10,PB),,                +GHSERPB+10;             2100 N 09SGUN !
 PAR  G(LIQUID,PB),,                    +GLIQPB;                 2100 N 91Din !
$
 FUNCTION GHSERPB   298.15  -7650.085+101.700244*T-24.5242231*T*LN(T)
       -0.00365895*T**2-2.4395E-07*T**3;
       600.61  Y  -10531.095+154.243182*T-32.4913959*T*LN(T)
       +0.00154613*T**2+8.05448E+25*T**(-9);
      1200.00  Y  +4157.616+53.139072*T-18.9640637*T*LN(T)
       -0.002882943*T**2+9.8144E-08*T**3-2696755*T**(-1)+8.05448E+25*T**(-9);
      2100.00  N !
 FUNCTION GLIQPB    298.15  +4672.124-7.750683*T+GHSERPB-6.019E-19*T**7;
       600.61  Y  +4853.137-8.067136*T+GHSERPB-8.05448E+25*T**(-9);
      2100.00  N !
$ ------------------------------------------------------------------------------
$ Te
$
$ HEXAGONAL_A8 and LIQUID revised in unary 3.0
$
$ RHOMBOHEDRAL_A7 from 89Gho not included in unary
$
 PAR  G(HEXAGONAL_A8,TE),,              +GHSERTE;                1600 N 95Dav !
$PAR  G(RHOMBOHEDRAL_A7,TE),,           +GHSERTE+15*T;           1600 N 89Gho !
 PAR  G(LIQUID,TE),,                    +GLIQTE;                 1600 N 95Dav !
$
 FUNCTION GHSERTE   298.15  -10544.679+183.372894*T-35.6687*T*LN(T)
       +0.01583435*T**2-5.240417E-06*T**3+155015*T**(-1);
       722.66  Y  +9160.595-129.265373*T+13.004*T*LN(T)
       -0.0362361*T**2+5.006367E-06*T**3-1286810*T**(-1);
      1150.00  Y  -12781.349+174.901226*T-32.5596*T*LN(T);
      1600.00  N !
 FUNCTION GLIQTE    298.15  -17554.731+685.877639*T-126.318*T*LN(T)
       +0.2219435*T**2-9.42075E-05*T**3+827930*T**(-1);
       626.49  Y  -3165763.48+46756.357*T-7196.41*T*LN(T)
       +7.09775*T**2-0.00130692833*T**3+2.58051E+08*T**(-1);
       722.66  Y  +180326.959-1500.57909*T+202.743*T*LN(T)
       -0.142016*T**2+1.6129733E-05*T**3-24238450*T**(-1);
      1150.00  Y  +19110.036-26.1929273*T+GHSERTE;
      1600.00  N !
$ ------------------------------------------------------------------------------
$ Binary system
$
$ W. Gierlotka, J. Lapsa, K. Fitzner,
$ J. Phase Equilib. Diffus., 31, 509-17(2010).
$
$ Checked against paper. Checked at 6000 K.
$
$ Data for invariant equilibria are not given in the paper, so a detailed
$ comparison is not possible.
$
 PAR  G(LIQUID,PBTE),,                  +GHSERPB+GHSERTE
             -33257.3816-23.9402592*T;,,                              N 10Gie !
 PAR  L(LIQUID,PB,PBTE;0),,             +17486.0829-10.8584755*T;,,   N 10Gie !
 PAR  L(LIQUID,PB,PBTE;1),,             +2964.38138;,,                N 10Gie !
 PAR  L(LIQUID,PBTE,TE;0),,             -11491.366+9.67716633*T;,,    N 10Gie !
$
 PAR  G(PBTE_B1,PB:TE),,                +GHSERPB+GHSERTE
             -76063.2138+9.67716633*T;,,                              N 10Gie !
$ ------------------------------------------------------------------------------
$
$
 LIST-OF-REFERENCE
 NUMBER  SOURCE
  Null   'Unknown source'
  Same   'Same or similar interaction as in the corresponding stable phase'
  COST   'COST 507 database'
  89Gho  'G. Ghosh, H.L. Lukas, L. Delaey,
          Z. Metallkd., 80, 731-36 (1989); Te'
  91Din  'A.T. Dinsdale, Calphad, 15, 317-425(1991).'
  95Dav  'A.V. Davydov, M.H. Rand, B.B. Argent, Calphad, 19, 375-87(1995),
          SGTE unary database V.3.0, 1996; Te'
  96SGUN 'SGTE unary database V.3.0, 1996.'
  98Boa  'D. Boa, I. Ansara, Thermochim. Acta, 314, 79-86(1998),
          SGTE unary database V.4.1, 1999; In, Pb'
  99SGUN 'SGTE unary database V.4.1, 1999.'
  09SGUN 'SGTE unary database V.5.0, 2009.'
  10Gie  'W. Gierlotka, J. Lapsa, K. Fitzner,
          J. Phase Equilib. Diffus., 31, 509-17(2010); Pb-Te'
!

File: data/databases/sgte-binary/PbTe-15Baj.tdb
$
$ Database for Pb-Te from S. Bajaj et al. 2015.
$
$ S. Bajaj, G.S. Pomrehn, J.W. Doak, W. Gierlotka, H.-J. Wu, S.-W. Chen,
$ C. Wolverton, W.A. Goddard, G.J. Snyder, Acta Mater., 92, 72-80(2015).
$
$ Dataset created 2ß24.03.20 by Bengt Hallstedt.
$
$ Presumably based on 10Gie with a small solubility range for PbTe, but the
$ thermodynamic properties are completely different.
$
$ PbTe is also stable above 5000 K.
$
$ ------------------------------------------------------------------------------
 TEMP-LIM 298.15 6000.00 !
$
$ELEMENT NAME  REF. STATE               ATOMIC MASS H298-H0    S298    !
$
 ELEMENT VA   VACUUM                      0.0          0.0      0.0    ! 
 ELEMENT PB   FCC_A1                    207.2       6870.      64.80   ! 
 ELEMENT TE   HEXAGONAL_A8              127.60      6080.      49.221  ! 
$ ------------------------------------------------------------------------------
$ Species
$
 SPECIE  PBTE                               PB1TE1 !
$ ------------------------------------------------------------------------------
$ Phase definitions
$
 PHASE LIQUID:L % 1 1 !
 CONST LIQUID:L : PB PBTE TE : !
$
$ Fcc (cF4, Fm-3m) and MeX (cF8, Fm-3m)
$
 PHASE FCC_A1 %A 2 1 1 !
 CONST FCC_A1 : PB : VA : !
$
$ Bcc (cI2, Im-3m)
$
 PHASE BCC_A2 %B 2 1 3 !
 CONST BCC_A2 : PB : VA : !
$
$ Hcp (hP2, P6_3/mmc) and Me2X (NiAs-type, hP4, P6_3/mmc, B8_1)
$
 PHASE HCP_A3 %A 2 1 0.5 !
 CONST HCP_A3 : PB : VA: !
$
$ gamma-Se (hP3, P3_121)
$
 PHASE HEXAGONAL_A8 % 1 1 !
 CONST HEXAGONAL_A8 : TE : !
$
$ Prototype NaCl (cF8, Fm-3m)
$
 PHASE PBTE_B1 % 2 1 1 !
 CONST PBTE_B1 : PB% VA : TE% VA : !
$ ------------------------------------------------------------------------------
$ Defaults
$
 DEFINE-SYSTEM-DEFAULT ELEMENT 2 !
 DEFAULT-COM DEFINE_SYSTEM_ELEMENT VA !
 TYPE-DEF % SEQ * !
 TYPE-DEF A GES AMEND_PHASE_DESCRIPTION @ MAGNETIC -3 0.28 !
 TYPE-DEF B GES AMEND_PHASE_DESCRIPTION @ MAGNETIC -1 0.4 !
 FUNCTION ZERO      298.15  0;                                         6000 N !
 FUNCTION UN_ASS    298.15  0;                                         6000 N !
 FUNCTION R         298.15  +8.31451;                                  6000 N !
$ ------------------------------------------------------------------------------
$ Element data
$ ------------------------------------------------------------------------------
$ Pb
$
$ RHOMBOHEDRAL_A7 and TETRAGONAL_A6 added in unary 3.0
$ RHOMBOHEDRAL_A7, TETRAGONAL_A6 and TET_ALPHA1_A6 revised in unary 4.1
$ RHOMBO_A10 added in unary 5.0
$
 PAR  G(FCC_A1,PB:VA),,                 +GHSERPB;                2100 N 91Din !
 PAR  G(BCC_A2,PB:VA),,                 +GHSERPB+2400-1.1*T;     2100 N 91Din !
 PAR  G(HCP_A3,PB:VA),,                 +GHSERPB+300+T;          2100 N 91Din !
$PAR  G(BCT_A5,PB),,                    +GHSERPB+489+3.52*T;     2100 N 91Din !
$PAR  G(TETRAGONAL_A6,PB),,             +GHSERPB+4493.235;       2100 N 98Boa !
$PAR  G(TETRAGONAL_A6,PB),,             +GHSERPB+473.23+3.5531*T
$            -0.0396834*T*LN(T)+2.1489E-05*T**2;                 2100 N 96SGUN !
$PAR  G(TET_ALPHA1_A6,PB),,             +GHSERPB
$            +1903.3-2.0602*T;                                   2100 N 98Boa !
$PAR  G(TET_ALPHA1_A6,PB),,             +GHSERPB+183.2+0.45314*T
$            -0.0396834*T*LN(T)+2.149E-06*T**2;                  2100 N 91Din !
$PAR  G(RHOMBOHEDRAL_A7,PB),,           +GHSERPB+300+T;          2100 N 99SGUN !
$PAR  G(RHOMBOHEDRAL_A7,PB),,           +GHSERPB+4900+3.52*T;    2100 N 96SGUN !
$PAR  G(RHOMBO_A10,PB),,                +GHSERPB+10;             2100 N 09SGUN !
 PAR  G(LIQUID,PB),,                    +GLIQPB;                 2100 N 91Din !
$
 PAR  G(PBTE_B1,PB:VA),,                +GHSERPB+69469+18*T;,,        N 15Baj !
$
 FUNCTION GHSERPB   298.15  -7650.085+101.700244*T-24.5242231*T*LN(T)
       -0.00365895*T**2-2.4395E-07*T**3;
       600.61  Y  -10531.095+154.243182*T-32.4913959*T*LN(T)
       +0.00154613*T**2+8.05448E+25*T**(-9);
      1200.00  Y  +4157.616+53.139072*T-18.9640637*T*LN(T)
       -0.002882943*T**2+9.8144E-08*T**3-2696755*T**(-1)+8.05448E+25*T**(-9);
      2100.00  N !
 FUNCTION GLIQPB    298.15  +4672.124-7.750683*T+GHSERPB-6.019E-19*T**7;
       600.61  Y  +4853.137-8.067136*T+GHSERPB-8.05448E+25*T**(-9);
      2100.00  N !
$ ------------------------------------------------------------------------------
$ Te
$
$ HEXAGONAL_A8 and LIQUID revised in unary 3.0
$
$ RHOMBOHEDRAL_A7 from 89Gho not included in unary
$
 PAR  G(HEXAGONAL_A8,TE),,              +GHSERTE;                1600 N 95Dav !
$PAR  G(RHOMBOHEDRAL_A7,TE),,           +GHSERTE+15*T;           1600 N 89Gho !
 PAR  G(LIQUID,TE),,                    +GLIQTE;                 1600 N 95Dav !
$
 PAR  G(PBTE_B1,VA:TE),,                +GHSERTE+33770+25*T;,,        N 15Baj !
$
 FUNCTION GHSERTE   298.15  -10544.679+183.372894*T-35.6687*T*LN(T)
       +0.01583435*T**2-5.240417E-06*T**3+155015*T**(-1);
       722.66  Y  +9160.595-129.265373*T+13.004*T*LN(T)
       -0.0362361*T**2+5.006367E-06*T**3-1286810*T**(-1);
      1150.00  Y  -12781.349+174.901226*T-32.5596*T*LN(T);
      1600.00  N !
 FUNCTION GLIQTE    298.15  -17554.731+685.877639*T-126.318*T*LN(T)
       +0.2219435*T**2-9.42075E-05*T**3+827930*T**(-1);
       626.49  Y  -3165763.48+46756.357*T-7196.41*T*LN(T)
       +7.09775*T**2-0.00130692833*T**3+2.58051E+08*T**(-1);
       722.66  Y  +180326.959-1500.57909*T+202.743*T*LN(T)
       -0.142016*T**2+1.6129733E-05*T**3-24238450*T**(-1);
      1150.00  Y  +19110.036-26.1929273*T+GHSERTE;
      1600.00  N !
$ ------------------------------------------------------------------------------
$ Va
$
 PAR  G(PBTE_B1,VA:VA),,                +ZERO;,,                      N 15Baj !
$ ------------------------------------------------------------------------------
$ Binary system
$
$ S. Bajaj, G.S. Pomrehn, J.W. Doak, W. Gierlotka, H.-J. Wu, S.-W. Chen,
$ C. Wolverton, W.A. Goddard, G.J. Snyder, Acta Mater., 92, 72-80(2015).
$
$ Checked against paper. Checked at 6000 K.
$
$ Presumably based on 10Gie with a small solubility range for PbTe, but the
$ thermodynamic properties are completely different.
$
$ PbTe is also stable above 5000 K.
$
 PAR  G(LIQUID,PBTE),,                  +GLIQPB+GLIQTE
             -60870.3+18.1*T;,,                                       N 15Baj !
 PAR  L(LIQUID,PB,PBTE;0),,             +20634.8-9.7*T;,,             N 15Baj !
 PAR  L(LIQUID,PB,PBTE;1),,             +7.9;,,                       N 15Baj !
 PAR  L(LIQUID,PBTE,TE;0),,             -4167.5-2.7*T;,,              N 15Baj !
 PAR  L(LIQUID,PBTE,TE;1),,             +3500.9;,,                    N 15Baj !
$
 PAR  G(PBTE_B1,PB:TE),,                +GHSERPB+GHSERTE
             -128362.3+432.9*T-52.9*T*LN(T);,,                        N 15Baj !
 PAR  L(PBTE_B1,PB,VA:TE;0),,           +20621.9-35.7*T;,,            N 15Baj !
$ ------------------------------------------------------------------------------
$
$
 LIST-OF-REFERENCE
 NUMBER  SOURCE
  Null   'Unknown source'
  Same   'Same or similar interaction as in the corresponding stable phase'
  COST   'COST 507 database'
  89Gho  'G. Ghosh, H.L. Lukas, L. Delaey,
          Z. Metallkd., 80, 731-36 (1989); Te'
  91Din  'A.T. Dinsdale, Calphad, 15, 317-425(1991).'
  95Dav  'A.V. Davydov, M.H. Rand, B.B. Argent, Calphad, 19, 375-87(1995),
          SGTE unary database V.3.0, 1996; Te'
  96SGUN 'SGTE unary database V.3.0, 1996.'
  98Boa  'D. Boa, I. Ansara, Thermochim. Acta, 314, 79-86(1998),
          SGTE unary database V.4.1, 1999; In, Pb'
  99SGUN 'SGTE unary database V.4.1, 1999.'
  09SGUN 'SGTE unary database V.5.0, 2009.'
  15Baj  'S. Bajaj, G.S. Pomrehn, J.W. Doak, W. Gierlotka, H.-J. Wu,
          S.-W. Chen, C. Wolverton, W.A. Goddard, G.J. Snyder,
          Acta Mater., 92, 72-80(2015); Pb-Te'
!
