Repository: orchid-calphad/orchid-project.org

# orchid-project.org

Website and released data of **ORCHID** (Open Repository for CALPHAD Hypotheses, Intelligence, and Discovery),
served by GitHub Pages at https://orchid-project.org. Releases are archived on Zenodo (one DOI per version).

- `index.html`, `catalog/`, `best-practices.html` — static, self-contained pages (generated in the ORCHID tooling).
- `data/` — released data: catalog, redistributable TDB files, convex hulls. Licences: `data/LICENSES.md`, `data/NOTICE.md`.
- `llms.txt`, `data/croissant.json`, `CITATION.cff`, `.zenodo.json` — machine-readable metadata.

Only data with clear redistribution rights are published.

File: data/databases/sgte-binary/PbTe-86Kat.tdb
$
$ Database for Pb-Te from U. Kattner et al. 1986
$
$ U. Kattner, H.L. Lukas, G. Petzow, Calphad, 10, 103-16(1986).
$
$ Dataset created 2017.06.25 by Bengt Hallstedt.
$ 2021.02.03: Modified for use with GES6.
$
$ Old unary data for Te are used. In order to use current data reoptimization
$ is necessary.
$
$ The congruent melting point of PbTe is 1182 K instead of 1196 K. Other
$ invariant equilibria differ by less than 0.3 K. The differences are probably
$ due to differences in unary data used (extrapolation of solid Pb and Te
$ above their melting points).
$
$ ------------------------------------------------------------------------------
 TEMP-LIM 298.15 6000.00 !
$
$ELEMENT NAME  REF. STATE               ATOMIC MASS H298-H0    S298    !
$
 ELEMENT VA   VACUUM                      0.0          0.0      0.0    ! 
 ELEMENT PB   FCC_A1                    207.2       6870.      64.80   ! 
 ELEMENT TE   HEXAGONAL_A8              127.60      6080.      49.221  ! 
$ ------------------------------------------------------------------------------
$ Species
$
 SPECIE  PBTE                               PB1TE1 !
$ ------------------------------------------------------------------------------
$ Phase definitions
$
 PHASE LIQUID:L % 1 1 !
 CONST LIQUID:L : PB PBTE TE : !
$
$ Fcc (cF4, Fm-3m) and MeX (cF8, Fm-3m)
$
 PHASE FCC_A1 %A 2 1 1 !
 CONST FCC_A1 : PB : VA : !
$
$ Bcc (cI2, Im-3m)
$
 PHASE BCC_A2 %B 2 1 3 !
 CONST BCC_A2 : PB : VA : !
$
$ Hcp (hP2, P6_3/mmc) and Me2X (NiAs-type, hP4, P6_3/mmc, B8_1)
$
 PHASE HCP_A3 %A 2 1 0.5 !
 CONST HCP_A3 : PB : VA: !
$
$ gamma-Se (hP3, P3_121)
$
 PHASE HEXAGONAL_A8 % 1 1 !
 CONST HEXAGONAL_A8 : TE : !
$
$ Prototype NaCl (cF8, Fm-3m)
$
 PHASE PBTE_B1 % 2 1 1 !
 CONST PBTE_B1 : PB% VA : PB TE% : !
$ ------------------------------------------------------------------------------
$ Defaults
$
 DEFINE-SYSTEM-DEFAULT ELEMENT 2 !
 DEFAULT-COM DEFINE_SYSTEM_ELEMENT VA !
 TYPE-DEF % SEQ * !
 TYPE-DEF A GES AMEND_PHASE_DESCRIPTION @ MAGNETIC -3 0.28 !
 TYPE-DEF B GES AMEND_PHASE_DESCRIPTION @ MAGNETIC -1 0.4 !
 FUNCTION ZERO      298.15  0;                                         6000 N !
 FUNCTION UN_ASS    298.15  0;                                         6000 N !
 FUNCTION R         298.15  +8.31451;                                  6000 N !
$ ------------------------------------------------------------------------------
$ Element data
$ ------------------------------------------------------------------------------
$ Pb
$
$ RHOMBOHEDRAL_A7 and TETRAGONAL_A6 added in unary 3.0
$ RHOMBOHEDRAL_A7, TETRAGONAL_A6 and TET_ALPHA1_A6 revised in unary 4.1
$ RHOMBO_A10 added in unary 5.0
$
 PAR  G(FCC_A1,PB:VA),,                 +GHSERPB;                2100 N 91Din !
 PAR  G(BCC_A2,PB:VA),,                 +GHSERPB+2400-1.1*T;     2100 N 91Din !
 PAR  G(HCP_A3,PB:VA),,                 +GHSERPB+300+T;          2100 N 91Din !
$PAR  G(BCT_A5,PB),,                    +GHSERPB+489+3.52*T;     2100 N 91Din !
$PAR  G(TETRAGONAL_A6,PB),,             +GHSERPB+4493.235;       2100 N 98Boa !
$PAR  G(TETRAGONAL_A6,PB),,             +GHSERPB+473.23+3.5531*T
$            -0.0396834*T*LN(T)+2.1489E-05*T**2;                 2100 N 96SGUN !
$PAR  G(TET_ALPHA1_A6,PB),,             +GHSERPB
$            +1903.3-2.0602*T;                                   2100 N 98Boa !
$PAR  G(TET_ALPHA1_A6,PB),,             +GHSERPB+183.2+0.45314*T
$            -0.0396834*T*LN(T)+2.149E-06*T**2;                  2100 N 91Din !
$PAR  G(RHOMBOHEDRAL_A7,PB),,           +GHSERPB+300+T;          2100 N 99SGUN !
$PAR  G(RHOMBOHEDRAL_A7,PB),,           +GHSERPB+4900+3.52*T;    2100 N 96SGUN !
$PAR  G(RHOMBO_A10,PB),,                +GHSERPB+10;             2100 N 09SGUN !
 PAR  G(LIQUID,PB),,                    +GLIQPB;                 2100 N 91Din !
$
 PAR  G(PBTE_B1,PB:PB),,                +2*GHSERPB+DGPBTE
             +117932.4+10.32391*T;,,                                  N 86Kat !
 PAR  G(PBTE_B1,VA:PB),,                +GHSERPB+DGPBTE
             +117932.4+10.32391*T+133904.8-27.47112*T;,,              N 86Kat !
$
 FUNCTION GHSERPB   298.15  -7650.085+101.700244*T-24.5242231*T*LN(T)
       -0.00365895*T**2-2.4395E-07*T**3;
       600.61  Y  -10531.095+154.243182*T-32.4913959*T*LN(T)
       +0.00154613*T**2+8.05448E+25*T**(-9);
      1200.00  Y  +4157.616+53.139072*T-18.9640637*T*LN(T)
       -0.002882943*T**2+9.8144E-08*T**3-2696755*T**(-1)+8.05448E+25*T**(-9);
      2100.00  N !
 FUNCTION GLIQPB    298.15  +4672.124-7.750683*T+GHSERPB-6.019E-19*T**7;
       600.61  Y  +4853.137-8.067136*T+GHSERPB-8.05448E+25*T**(-9);
      2100.00  N !
$ ------------------------------------------------------------------------------
$ Te
$
$ HEXAGONAL_A8 and LIQUID revised in unary 3.0
$
$ Old unary data!
$
 PAR  G(HEXAGONAL_A8,TE),,              +GHSERTE;                1600 N 91Din !
 PAR  G(LIQUID,TE),,                    +GLIQTE;                 1600 N 91Din !
$
 PAR  G(PBTE_B1,VA:TE),,                +GHSERTE+DGPBTE
             +133904.8-27.47112*T;,,                                  N 86Kat !
$
 FUNCTION GHSERTE   298.15  -6677.083+85.019049*T-19.1003366*T*LN(T)
       -0.011050509*T**2;
       722.66  Y  -14523.024+210.012403*T-37.656*T*LN(T)
       +1.115357E+27*T**(-9);
      1261.00  N !
 FUNCTION GLIQTE    298.15  +17222.341-23.770344*T+GHSERTE
       -4.31979E-19*T**7;
       722.66  Y  +3173.591+185.552954*T-37.656*T*LN(T);
      1261.00  N !
$ ------------------------------------------------------------------------------
$ Binary system
$
$ U. Kattner, H.L. Lukas, G. Petzow, Calphad, 10, 103-16(1986).
$
$ Checked against paper. Checked at 6000 K.
$
$ Old unary data for Te are used. In order to use current data reoptimization
$ is necessary.
$
$ The congruent melting point of PbTe is 1182 K instead of 1196 K. Other
$ invariant equilibria differ by less than 0.3 K. The differences are probably
$ due to differences in unary data used (extrapolation of solid Pb and Te
$ above their melting points).
$
 PAR  G(LIQUID,PBTE),,                  +GLIQPB+GLIQTE
             -60838.1+17.09623*T;,,                                   N 86Kat !
 PAR  L(LIQUID,PB,PBTE;0),,             +25513.1-15.41517*T;,,        N 86Kat !
 PAR  L(LIQUID,PBTE,TE;0),,             -5296.4-0.18447*T;,,          N 86Kat !
$
 PAR  G(PBTE_B1,PB:TE),,                +GHSERPB+GHSERTE+DGPBTE;,,    N 86Kat !
$
 FUNCTION DGPBTE    298.15  -69778.6+12.667838*T-1.727898*T*LN(T)
       +0.0074453*T**2;,,
      6000.00  N !
$ ------------------------------------------------------------------------------
$
$
 LIST-OF-REFERENCE
 NUMBER  SOURCE
  Null   'Unknown source'
  Same   'Same or similar interaction as in the corresponding stable phase'
  COST   'COST 507 database'
  86Kat  'U. Kattner, H.L. Lukas, G. Petzow, Calphad, 10, 103-16(1986); Pb-Te'
  91Din  'A.T. Dinsdale, Calphad, 15, 317-425(1991).'
  95Dav  'A.V. Davydov, M.H. Rand, B.B. Argent, Calphad, 19, 375-87(1995),
          SGTE unary database V.3.0, 1996; Te'
  96SGUN 'SGTE unary database V.3.0, 1996.'
  98Boa  'D. Boa, I. Ansara, Thermochim. Acta, 314, 79-86(1998),
          SGTE unary database V.4.1, 1999; In, Pb'
  99SGUN 'SGTE unary database V.4.1, 1999.'
  09SGUN 'SGTE unary database V.5.0, 2009.'
!

File: data/databases/sgte-binary/PbTl-01Fri-LB.tdb
$
$ Database for Pb-Tl from S.G. Fries et al. 2001 (included in LB vol. 4)
$
$ S.G. Fries, I. Ansara, H.L. Lukas, J. Alloys Compd., 320, 228-33(2001).
$
$ Dataset created 2016.03.13 by Bengt Hallstedt.
$ 2021.02.03: Modified for use with GES6.
$ 2024.08.29: Added upper T-interval for GHSERTL and GBCCTL.
$
$ ------------------------------------------------------------------------------
 TEMP-LIM 298.15 6000.00 !
$
$ELEMENT NAME  REF. STATE               ATOMIC MASS H298-H0    S298    !
$
 ELEMENT VA   VACUUM                      0.0          0.0      0.0    ! 
 ELEMENT PB   FCC_A1                    207.2       6870.      64.80   ! 
 ELEMENT TL   HCP_A3                    204.383     6831.97    64.2997 ! 
$ ------------------------------------------------------------------------------
$ Phase definitions
$
 PHASE LIQUID:L % 1 1 !
 CONST LIQUID:L : PB TL : !
$
$ Fcc (cF4, Fm-3m) and MeX (cF8, Fm-3m)
$
 PHASE FCC_A1 %A 2 1 1 !
 CONST FCC_A1 : PB% TL : VA : !
$
$ Bcc (cI2, Im-3m)
$
 PHASE BCC_A2 %B 2 1 3 !
 CONST BCC_A2 : PB TL% : VA : !
$
$ Hcp (hP2, P6_3/mmc) and Me2X (NiAs-type, hP4, P6_3/mmc, B8_1)
$
 PHASE HCP_A3 %A 2 1 0.5 !
 CONST HCP_A3 : PB TL% : VA : !
$ ------------------------------------------------------------------------------
$ Defaults
$
 DEFINE-SYSTEM-DEFAULT ELEMENT 2 !
 DEFAULT-COM DEFINE_SYSTEM_ELEMENT VA !
 TYPE-DEF % SEQ * !
 TYPE-DEF A GES AMEND_PHASE_DESCRIPTION @ MAGNETIC -3 0.28 !
 TYPE-DEF B GES AMEND_PHASE_DESCRIPTION @ MAGNETIC -1 0.4 !
 FUNCTION ZERO      298.15  0;                                         6000 N !
 FUNCTION UN_ASS    298.15  0;                                         6000 N !
 FUNCTION R         298.15  +8.31451;                                  6000 N !
$ ------------------------------------------------------------------------------
$ Element data
$ ------------------------------------------------------------------------------
$ Pb
$
$ RHOMBOHEDRAL_A7 and TETRAGONAL_A6 added in unary 3.0
$ RHOMBOHEDRAL_A7, TETRAGONAL_A6 and TET_ALPHA1_A6 revised in unary 4.1
$ RHOMBO_A10 added in unary 5.0
$ DIAMOND_A4 from 89Che2 not included in unary
$
 PAR  G(FCC_A1,PB:VA),,                 +GHSERPB;                2100 N 91Din !
 PAR  G(BCC_A2,PB:VA),,                 +GHSERPB+2400-1.1*T;     2100 N 91Din !
 PAR  G(HCP_A3,PB:VA),,                 +GHSERPB+300+T;          2100 N 91Din !
$PAR  G(DIAMOND_A4,PB),,                +GHSERPB+4184;           2100 N 89Che2 !
$PAR  G(BCT_A5,PB),,                    +GHSERPB+489+3.52*T;     2100 N 91Din !
$PAR  G(TETRAGONAL_A6,PB),,             +GHSERPB+4493.235;       2100 N 98Boa !
$PAR  G(TETRAGONAL_A6,PB),,             +GHSERPB+473.23+3.5531*T
$            -0.0396834*T*LN(T)+2.1489E-05*T**2;                 2100 N 96SGUN !
$PAR  G(TET_ALPHA1_A6,PB),,             +GHSERPB
$            +1903.3-2.0602*T;                                   2100 N 98Boa !
$PAR  G(TET_ALPHA1_A6,PB),,             +GHSERPB+183.2+0.45314*T
$            -0.0396834*T*LN(T)+2.149E-06*T**2;                  2100 N 91Din !
$PAR  G(RHOMBOHEDRAL_A7,PB),,           +GHSERPB+300+T;          2100 N 99SGUN !
$PAR  G(RHOMBOHEDRAL_A7,PB),,           +GHSERPB+4900+3.52*T;    2100 N 96SGUN !
 PAR  G(RHOMBO_A10,PB),,                +GHSERPB+10;             2100 N 09SGUN !
 PAR  G(LIQUID,PB),,                    +GLIQPB;                 2100 N 91Din !
$
 FUNCTION GHSERPB   298.15  -7650.085+101.700244*T-24.5242231*T*LN(T)
       -0.00365895*T**2-2.4395E-07*T**3;
       600.61  Y  -10531.095+154.243182*T-32.4913959*T*LN(T)
       +0.00154613*T**2+8.05448E+25*T**(-9);
      1200.00  Y  +4157.616+53.139072*T-18.9640637*T*LN(T)
       -0.002882943*T**2+9.8144E-08*T**3-2696755*T**(-1)+8.05448E+25*T**(-9);
      2100.00  N !
 FUNCTION GLIQPB    298.15  +4672.124-7.750683*T+GHSERPB-6.019E-19*T**7;
       600.61  Y  +4853.137-8.067136*T+GHSERPB-8.05448E+25*T**(-9);
      2100.00  N !
$ ------------------------------------------------------------------------------
$ Tl
$
$ Upper T-interval for GHSERTL and GBCCTL added in Version 5.0
$
 PAR  G(HCP_A3,TL:VA)           200.00  +GHSERTL;                1801 N 91Din !
 PAR  G(BCC_A2,TL:VA)           200.00  +GBCCTL;                 1801 N 91Din !
 PAR  G(FCC_A1,TL:VA)           200.00  +GHSERTL+310;            1801 N 91Din !
 PAR  G(LIQUID,TL)              200.00  +GLIQTL;                 1801 N 91Din !
$
 FUNCTION GHSERTL   200.00  -8104.038+107.140405*T-25.2274*T*LN(T)
       -0.0033063*T**2-1.21807E-07*T**3+42058*T**(-1);
       577.00  Y  -15406.859+196.771926*T-38.4130658*T*LN(T)
       +0.005228106*T**2-5.19136E-07*T**3+729665*T**(-1);
      1800.00  Y  -4885.034+106.361006*T-25.8437*T*LN(T)
       -8.3662E-04*T**2+9E-12*T**3-612570*T**(-1);
      1801.00  N !
 FUNCTION GBCCTL    200.00  -9194.493+150.019517*T-33.0508*T*LN(T)
       +0.0172318*T**2-1.0115933E-05*T**3+82153*T**(-1);
       577.00  Y  -41836.403+482.633817*T-79.2926704*T*LN(T)
       +0.026042993*T**2-2.359101E-06*T**3+3507810*T**(-1);
      1800.00  Y  -623.343+101.120182*T-25.8437*T*LN(T)
       -8.3662E-04*T**2+9E-12*T**3-612570*T**(-1);
      1801.00  N !
 FUNCTION GLIQTL    200.00  -946.623+0.755649*T-7.44455*T*LN(T)
       -0.044350292*T**2+1.4248046E-05*T**3-54228*T**(-1);
       577.00  Y  -614.74+98.472609*T-25.8437*T*LN(T)
       -8.3662E-04*T**2+9E-12*T**3-612570*T**(-1);
      1801.00  N !
$ ------------------------------------------------------------------------------
$ Binary system
$
$ From from S.G. Fries et al. 2001 (included in LB vol. 4)
$
$ S.G. Fries, I. Ansara, H.L. Lukas, J. Alloys Compd., 320, 228-33(2001).
$
$ Checked against LB and paper. Checked at 6000 K.
$
 PAR  L(LIQUID,PB,TL;0),,               -6453.4+27.23311*T
             -3.394542*T*LN(T);,,                                     N 01Fri !
 PAR  L(LIQUID,PB,TL;1),,               +313.01+0.59285*T;,,          N 01Fri !
 PAR  L(LIQUID,PB,TL;2),,               +538.29+0.87994*T;,,          N 01Fri !
$
 PAR  L(FCC_A1,PB,TL:VA;0),,            -8182.59+3.92502*T;,,         N 01Fri !
 PAR  L(FCC_A1,PB,TL:VA;1),,            +800.86+3.79107*T;,,          N 01Fri !
 PAR  L(FCC_A1,PB,TL:VA;2),,            +1695.79-2.22944*T;,,         N 01Fri !
$
 PAR  L(BCC_A2,PB,TL:VA;0),,            -8746.72+5.31624*T;,,         N 01Fri !
 PAR  L(HCP_A3,PB,TL:VA;0),,            -4345.49;,,                   N 01Fri !
$ ------------------------------------------------------------------------------
$
 ASSESSED_SYSTEM
  PB-TL(TDB -* +LIQUID +FCC_A1 +BCC_A2 +HCP_A3 ;P3 TMM:300/1500 *) !
$
$
 LIST-OF-REFERENCE
 NUMBER  SOURCE
  Null   'Unknown source'
  Same   'Same or similar interaction as in the corresponding stable phase'
  COST   'COST 507 database'
  89Che2 'P.-Y. Chevalier, Thermochim. Acta, 155, 227-40(1989); In, Pb, Sb, Tl'
  91Din  'A.T. Dinsdale, Calphad, 15, 317-425(1991).'
  96SGUN 'SGTE unary database V.3.0, 1996.'
  98Boa  'D. Boa, I. Ansara, Thermochim. Acta, 314, 79-86(1998),
          SGTE unary database V.4.1, 1999; In, Pb'
  99SGUN 'SGTE unary database V.4.1, 1999.'
  01Fri  'S.G. Fries, I. Ansara, H.L. Lukas,
          J. Alloys Compd., 320, 228-33(2001); Pb-Tl'
  09SGUN 'SGTE unary database V.5.0, 2009.'
!

File: data/databases/sgte-binary/PbU-10Li.tdb
$
$ Database for Pb-U from Z.S. Li et al. 2010.
$
$ Z.S. Li, X.J. Liu, C.P. Wang, J. Nucl. Mater., 403, 1-6(2010).
$
$ Dataset created 2021.06.13 by Bengt Hallstedt.
$
$ The interactions do not give a reliable impression.
$
$ ------------------------------------------------------------------------------
 TEMP-LIM 298.15 6000.00 !
$
$ELEMENT NAME  REF. STATE               ATOMIC MASS H298-H0    S298    !
$
 ELEMENT VA   VACUUM                      0.0          0.0      0.0    ! 
 ELEMENT PB   FCC_A1                    207.2       6870.      64.80   ! 
 ELEMENT U    ORTHORHOMBIC_A20          238.0289    6364.      50.20   ! 
$ ------------------------------------------------------------------------------
$ Phase definitions
$
 PHASE LIQUID:L % 1 1 !
 CONST LIQUID:L : PB U : !
$
$ Fcc (cF4, Fm-3m) and MeX (cF8, Fm-3m)
$
 PHASE FCC_A1 %A 2 1 1 !
 CONST FCC_A1 : PB% U : VA : !
$
$ Bcc (cI2, Im-3m)
$
 PHASE BCC_A2 %B 2 1 3 !
 CONST BCC_A2 : PB U% : VA : !
$
$ Hcp (hP2, P6_3/mmc) and Me2X (NiAs-type, hP4, P6_3/mmc, B8_1)
$
 PHASE HCP_A3 %A 2 1 0.5 !
 CONST HCP_A3 : PB U : VA: !
$
$ Prototype alpha-U (oC4, Cmcm)
$
 PHASE ORTHORHOMBIC_A20 % 1 1 !
 CONST ORTHORHOMBIC_A20 : PB U% : !
$
$ Prototype beta-U (tP30, P4_2/mnm, SB: A_b)
$
 PHASE TETRAGONAL_U % 1 1 !
 CONST TETRAGONAL_U : PB U% : !
$
$ Prototype AuCu3 (cP4, Pm-3m)
$
 PHASE PB3U_L12 % 2 3 1 !
 CONST PB3U_L12 : PB : U : !
$
$ Prototype PbU (tI8, I4_1/amd, 141)
$
 PHASE PBU % 2 1 1 !
 CONST PBU : PB : U : !
$ ------------------------------------------------------------------------------
$ Defaults
$
 DEFINE-SYSTEM-DEFAULT ELEMENT 2 !
 DEFAULT-COM DEFINE_SYSTEM_ELEMENT VA !
 TYPE-DEF % SEQ * !
 TYPE-DEF A GES AMEND_PHASE_DESCRIPTION @ MAGNETIC -3 0.28 !
 TYPE-DEF B GES AMEND_PHASE_DESCRIPTION @ MAGNETIC -1 0.4 !
 FUNCTION ZERO      298.15  0;                                         6000 N !
 FUNCTION UN_ASS    298.15  0;                                         6000 N !
 FUNCTION R         298.15  +8.31451;                                  6000 N !
$ ------------------------------------------------------------------------------
$ Element data
$ ------------------------------------------------------------------------------
$ Pb
$
$ RHOMBOHEDRAL_A7 and TETRAGONAL_A6 added in unary 3.0
$ RHOMBOHEDRAL_A7, TETRAGONAL_A6 and TET_ALPHA1_A6 revised in unary 4.1
$ RHOMBO_A10 added in unary 5.0
$
$ RHOMBOHEDRAL_A7 from 98Yoo not included in unary
$ ORTHORHOMBIC_A20 and TETRAGONAL_U from 10Li not included in unary
$
 PAR  G(FCC_A1,PB:VA),,                 +GHSERPB;                2100 N 91Din !
 PAR  G(BCC_A2,PB:VA),,                 +GHSERPB+2400-1.1*T;     2100 N 91Din !
 PAR  G(HCP_A3,PB:VA),,                 +GHSERPB+300+T;          2100 N 91Din !
$PAR  G(BCT_A5,PB),,                    +GHSERPB+489+3.52*T;     2100 N 91Din !
$PAR  G(TETRAGONAL_A6,PB),,             +GHSERPB+4493.235;       2100 N 98Boa !
$PAR  G(TETRAGONAL_A6,PB),,             +GHSERPB+473.23+3.5531*T
$            -0.0396834*T*LN(T)+2.1489E-05*T**2;                 2100 N 96SGUN !
$PAR  G(TET_ALPHA1_A6,PB),,             +GHSERPB
$            +1903.3-2.0602*T;                                   2100 N 98Boa !
$PAR  G(TET_ALPHA1_A6,PB),,             +GHSERPB+183.2+0.45314*T
$            -0.0396834*T*LN(T)+2.149E-06*T**2;                  2100 N 91Din !
$PAR  G(RHOMBOHEDRAL_A7,PB),,           +GHSERPB+300+T;          2100 N 99SGUN !
$PAR  G(RHOMBOHEDRAL_A7,PB),,           +GHSERPB+4900+3.52*T;    2100 N 96SGUN !
$PAR  G(RHOMBOHEDRAL_A7,PB),,           +GHSERPB+15000;          2100 N 98Yoo !
$PAR  G(RHOMBO_A10,PB),,                +GHSERPB+10;             2100 N 09SGUN !
 PAR  G(ORTHORHOMBIC_A20,PB),,          +GHSERPB+20000;          2100 N 10Li !
 PAR  G(TETRAGONAL_U,PB),,              +GHSERPB+5000;           2100 N 10Li !
 PAR  G(LIQUID,PB),,                    +GLIQPB;                 2100 N 91Din !
$
 FUNCTION GHSERPB   298.15  -7650.085+101.700244*T-24.5242231*T*LN(T)
       -0.00365895*T**2-2.4395E-07*T**3;
       600.61  Y  -10531.095+154.243182*T-32.4913959*T*LN(T)
       +0.00154613*T**2+8.05448E+25*T**(-9);
      1200.00  Y  +4157.616+53.139072*T-18.9640637*T*LN(T)
       -0.002882943*T**2+9.8144E-08*T**3-2696755*T**(-1)+8.05448E+25*T**(-9);
      2100.00  N !
 FUNCTION GLIQPB    298.15  +4672.124-7.750683*T+GHSERPB-6.019E-19*T**7;
       600.61  Y  +4853.137-8.067136*T+GHSERPB-8.05448E+25*T**(-9);
      2100.00  N !
$ ------------------------------------------------------------------------------
$ U
$
$ FCC_A1 and HCP_A3 added in unary 4.1
$
$ HCP_A3 from 04Che not in unary
$ RHOMBOHEDRAL_A7 not in unary
$
 PAR  G(ORTHORHOMBIC_A20,U),,           +GHSERUU;                3000 N 91Din !
 PAR  G(TETRAGONAL_U,U),,               +GTETUU;                 3000 N 91Din !
 PAR  G(BCC_A2,U:VA),,                  +GBCCUU;                 3000 N 91Din !
 PAR  G(FCC_A1,U:VA),,                  +GHSERUU+5000;           3000 N 99SGUN !
 PAR  G(HCP_A3,U:VA),,                  +GBCCUU+5000-0.008*T;    3000 N 99SGUN !
$PAR  G(HCP_A3,U:VA),,                  +GHSERUU+50000;          3000 N 04Che3 !
 PAR  G(LIQUID,U),,                     +GHSERUU
             +12355.5-10.3239*T;                                 3000 N 91Din !
$
 FUNCTION GHSERUU   298.15  -8407.734+130.955151*T-26.9182*T*LN(T)
       +0.00125156*T**2-4.42605E-06*T**3+38568*T**(-1);
       955.00  Y  -22521.8+292.121093*T-48.66*T*LN(T);
      3000.00  N !
 FUNCTION GTETUU    298.15  -5156.136+106.976316*T-22.841*T*LN(T)
       -0.01084475*T**2+2.7889E-08*T**3+81944*T**(-1);
       941.50  Y  -14327.309+244.16802*T-42.9278*T*LN(T);
      3000.00  N !
 FUNCTION GBCCUU    298.15  -752.767+131.5381*T-27.5152*T*LN(T)
       -0.00835595*T**2+9.67907E-07*T**3+204611*T**(-1);
      1049.00  Y  -4698.365+202.685635*T-38.2836*T*LN(T);
      3000.00  N !
 FUNCTION GLIQUU    298.15  +GHSERUU+12355.5-10.3239*T;                3000 N !
$ ------------------------------------------------------------------------------
$ Binary system
$
$ Z.S. Li, X.J. Liu, C.P. Wang, J. Nucl. Mater., 403, 1-6(2010).
$
$ Checked against paper. Checked at 6000 K.
$
$ The interactions do not give a reliable impression.
$
 PAR  L(LIQUID,PB,U;0),,                +81158.96-47.628*T;,,         N 10Li !
 PAR  L(LIQUID,PB,U;1),,                -21756.49-16.5*T;,,           N 10Li !
 PAR  L(LIQUID,PB,U;2),,                -20700.2+9.61*T;,,            N 10Li !
 PAR  L(LIQUID,PB,U;3),,                +17000;,,                     N 10Li !
$
 PAR  L(FCC_A1,PB,U:VA;0),,             +ZERO;,,                      N 10Li !
$
 PAR  L(BCC_A2,PB,U:VA;0),,             -24950+45*T;,,                N 10Li !
 PAR  L(BCC_A2,PB,U:VA;1),,             +62133-44*T;,,                N 10Li !
$
 PAR  L(ORTHORHOMBIC_A20,PB,U;0),,      +ZERO;,,                      N 10Li !
$
 PAR  L(TETRAGONAL_U,PB,U;0),,          -26820+50*T;,,                N 10Li !
 PAR  L(TETRAGONAL_U,PB,U;1),,          +67820-50*T;,,                N 10Li !
$
 PAR  G(PB3U_L12,PB:U),,                +3*GHSERPB+GHSERUU
             -89200+18.4*T;,,                                         N 10Li !
 PAR  G(PBU,PB:U),,                     +GHSERPB+GHSERUU
             -43600+10.6*T;,,                                         N 10Li !
$
$ Metastable
$
 PAR  L(HCP_A3,PB,U:VA;0),,             +ZERO;,,                      N Same !
$ ------------------------------------------------------------------------------
$
$
 LIST-OF-REFERENCE
 NUMBER  SOURCE
  Null   'Unknown source'
  Same   'Same or similar interaction as in the corresponding stable phase'
  COST   'COST 507 database'
  91Din  'A.T. Dinsdale, Calphad, 15, 317-425(1991).'
  96SGUN 'SGTE unary database V.3.0, 1996.'
  98Boa  'D. Boa, I. Ansara, Thermochim. Acta, 314, 79-86(1998),
          SGTE unary database V.4.1, 1999; In, Pb'
  98Yoo  'S.W. Yoon, H.M. Lee, Calphad, 22, 167-78(1998); Pb'
  99SGUN 'SGTE unary database V.4.1, 1999.'
  04Che3 'P.-Y. Chevalier, E. Fischer, B. Cheynet,
          Calphad, 28, 15-40(2004); U, Zr'
  09SGUN 'SGTE unary database V.5.0, 2009.'
  10Li   'Z.S. Li, X.J. Liu, C.P. Wang,
          J. Nucl. Mater., 403, 1-6(2010); Pb, Pb-U'
!

File: data/databases/sgte-binary/PbU-21Aga.tdb
$
$ Database for Pb-U from R. Agarwal 2021.
$
$ R. Agarwal, Thermochim. Acta, 699, 178913(2021).
$
$ Dataset created 2021.06.13 by Bengt Hallstedt.
$
$ The coefficients of the liquid interaction are about twice as large as those
$ from 10Li.
$
$ ------------------------------------------------------------------------------
 TEMP-LIM 298.15 6000.00 !
$
$ELEMENT NAME  REF. STATE               ATOMIC MASS H298-H0    S298    !
$
 ELEMENT VA   VACUUM                      0.0          0.0      0.0    ! 
 ELEMENT PB   FCC_A1                    207.2       6870.      64.80   ! 
 ELEMENT U    ORTHORHOMBIC_A20          238.0289    6364.      50.20   ! 
$ ------------------------------------------------------------------------------
$ Phase definitions
$
 PHASE LIQUID:L % 1 1 !
 CONST LIQUID:L : PB U : !
$
$ Fcc (cF4, Fm-3m) and MeX (cF8, Fm-3m)
$
 PHASE FCC_A1 %A 2 1 1 !
 CONST FCC_A1 : PB% U : VA : !
$
$ Bcc (cI2, Im-3m)
$
 PHASE BCC_A2 %B 2 1 3 !
 CONST BCC_A2 : PB U% : VA : !
$
$ Hcp (hP2, P6_3/mmc) and Me2X (NiAs-type, hP4, P6_3/mmc, B8_1)
$
 PHASE HCP_A3 %A 2 1 0.5 !
 CONST HCP_A3 : PB U : VA: !
$
$ Prototype alpha-U (oC4, Cmcm)
$
 PHASE ORTHORHOMBIC_A20 % 1 1 !
 CONST ORTHORHOMBIC_A20 : PB U% : !
$
$ Prototype beta-U (tP30, P4_2/mnm, SB: A_b)
$
 PHASE TETRAGONAL_U % 1 1 !
 CONST TETRAGONAL_U : PB U% : !
$
$ Prototype AuCu3 (cP4, Pm-3m)
$
 PHASE PB3U_L12 % 2 3 1 !
 CONST PB3U_L12 : PB : U : !
$
$ Prototype PbU (tI8, I4_1/amd, 141)
$
 PHASE PBU % 2 1 1 !
 CONST PBU : PB : U : !
$ ------------------------------------------------------------------------------
$ Defaults
$
 DEFINE-SYSTEM-DEFAULT ELEMENT 2 !
 DEFAULT-COM DEFINE_SYSTEM_ELEMENT VA !
 TYPE-DEF % SEQ * !
 TYPE-DEF A GES AMEND_PHASE_DESCRIPTION @ MAGNETIC -3 0.28 !
 TYPE-DEF B GES AMEND_PHASE_DESCRIPTION @ MAGNETIC -1 0.4 !
 FUNCTION ZERO      298.15  0;                                         6000 N !
 FUNCTION UN_ASS    298.15  0;                                         6000 N !
 FUNCTION R         298.15  +8.31451;                                  6000 N !
$ ------------------------------------------------------------------------------
$ Element data
$ ------------------------------------------------------------------------------
$ Pb
$
$ RHOMBOHEDRAL_A7 and TETRAGONAL_A6 added in unary 3.0
$ RHOMBOHEDRAL_A7, TETRAGONAL_A6 and TET_ALPHA1_A6 revised in unary 4.1
$ RHOMBO_A10 added in unary 5.0
$
$ RHOMBOHEDRAL_A7 from 98Yoo not included in unary
$ ORTHORHOMBIC_A20 and TETRAGONAL_U from 10Li not included in unary
$
 PAR  G(FCC_A1,PB:VA),,                 +GHSERPB;                2100 N 91Din !
 PAR  G(BCC_A2,PB:VA),,                 +GHSERPB+2400-1.1*T;     2100 N 91Din !
 PAR  G(HCP_A3,PB:VA),,                 +GHSERPB+300+T;          2100 N 91Din !
$PAR  G(BCT_A5,PB),,                    +GHSERPB+489+3.52*T;     2100 N 91Din !
$PAR  G(TETRAGONAL_A6,PB),,             +GHSERPB+4493.235;       2100 N 98Boa !
$PAR  G(TETRAGONAL_A6,PB),,             +GHSERPB+473.23+3.5531*T
$            -0.0396834*T*LN(T)+2.1489E-05*T**2;                 2100 N 96SGUN !
$PAR  G(TET_ALPHA1_A6,PB),,             +GHSERPB
$            +1903.3-2.0602*T;                                   2100 N 98Boa !
$PAR  G(TET_ALPHA1_A6,PB),,             +GHSERPB+183.2+0.45314*T
$            -0.0396834*T*LN(T)+2.149E-06*T**2;                  2100 N 91Din !
$PAR  G(RHOMBOHEDRAL_A7,PB),,           +GHSERPB+300+T;          2100 N 99SGUN !
$PAR  G(RHOMBOHEDRAL_A7,PB),,           +GHSERPB+4900+3.52*T;    2100 N 96SGUN !
$PAR  G(RHOMBOHEDRAL_A7,PB),,           +GHSERPB+15000;          2100 N 98Yoo !
$PAR  G(RHOMBO_A10,PB),,                +GHSERPB+10;             2100 N 09SGUN !
 PAR  G(ORTHORHOMBIC_A20,PB),,          +GHSERPB+20000;          2100 N 10Li !
 PAR  G(TETRAGONAL_U,PB),,              +GHSERPB+5000;           2100 N 10Li !
 PAR  G(LIQUID,PB),,                    +GLIQPB;                 2100 N 91Din !
$
 FUNCTION GHSERPB   298.15  -7650.085+101.700244*T-24.5242231*T*LN(T)
       -0.00365895*T**2-2.4395E-07*T**3;
       600.61  Y  -10531.095+154.243182*T-32.4913959*T*LN(T)
       +0.00154613*T**2+8.05448E+25*T**(-9);
      1200.00  Y  +4157.616+53.139072*T-18.9640637*T*LN(T)
       -0.002882943*T**2+9.8144E-08*T**3-2696755*T**(-1)+8.05448E+25*T**(-9);
      2100.00  N !
 FUNCTION GLIQPB    298.15  +4672.124-7.750683*T+GHSERPB-6.019E-19*T**7;
       600.61  Y  +4853.137-8.067136*T+GHSERPB-8.05448E+25*T**(-9);
      2100.00  N !
$ ------------------------------------------------------------------------------
$ U
$
$ FCC_A1 and HCP_A3 added in unary 4.1
$
$ HCP_A3 from 04Che not in unary
$ RHOMBOHEDRAL_A7 not in unary
$
 PAR  G(ORTHORHOMBIC_A20,U),,           +GHSERUU;                3000 N 91Din !
 PAR  G(TETRAGONAL_U,U),,               +GTETUU;                 3000 N 91Din !
 PAR  G(BCC_A2,U:VA),,                  +GBCCUU;                 3000 N 91Din !
 PAR  G(FCC_A1,U:VA),,                  +GHSERUU+5000;           3000 N 99SGUN !
 PAR  G(HCP_A3,U:VA),,                  +GBCCUU+5000-0.008*T;    3000 N 99SGUN !
$PAR  G(HCP_A3,U:VA),,                  +GHSERUU+50000;          3000 N 04Che3 !
 PAR  G(LIQUID,U),,                     +GHSERUU
             +12355.5-10.3239*T;                                 3000 N 91Din !
$
 FUNCTION GHSERUU   298.15  -8407.734+130.955151*T-26.9182*T*LN(T)
       +0.00125156*T**2-4.42605E-06*T**3+38568*T**(-1);
       955.00  Y  -22521.8+292.121093*T-48.66*T*LN(T);
      3000.00  N !
 FUNCTION GTETUU    298.15  -5156.136+106.976316*T-22.841*T*LN(T)
       -0.01084475*T**2+2.7889E-08*T**3+81944*T**(-1);
       941.50  Y  -14327.309+244.16802*T-42.9278*T*LN(T);
      3000.00  N !
 FUNCTION GBCCUU    298.15  -752.767+131.5381*T-27.5152*T*LN(T)
       -0.00835595*T**2+9.67907E-07*T**3+204611*T**(-1);
      1049.00  Y  -4698.365+202.685635*T-38.2836*T*LN(T);
      3000.00  N !
 FUNCTION GLIQUU    298.15  +GHSERUU+12355.5-10.3239*T;                3000 N !
$ ------------------------------------------------------------------------------
$ Binary system
$
$ R. Agarwal, Thermochim. Acta, 699, 178913(2021).
$
$ Checked against paper. Checked at 6000 K.
$
$ There is nothing to compare with in the paper, but the phase diagram seems
$ correctly reproduced.
$
$ The coefficients of the liquid interaction are about twice as large as those
$ from 10Li.
$
 PAR  L(LIQUID,PB,U;0),,                +124413-86.0931*T;,,          N 21Aga !
 PAR  L(LIQUID,PB,U;1),,                -53257-16.465*T;,,            N 21Aga !
 PAR  L(LIQUID,PB,U;2),,                -49969+24.091*T;,,            N 21Aga !
 PAR  L(LIQUID,PB,U;3),,                +38028.5;,,                   N 21Aga !
$
 PAR  L(FCC_A1,PB,U:VA;0),,             +ZERO;,,                      N 21Aga !
 PAR  L(BCC_A2,PB,U:VA;0),,             -11608.1+10.25*T;,,           N 21Aga !
 PAR  L(ORTHORHOMBIC_A20,PB,U;0),,      +ZERO;,,                      N 21Aga !
 PAR  L(TETRAGONAL_U,PB,U;0),,          -11302.6+7.07*T;,,            N 21Aga !
$
 PAR  G(PB3U_L12,PB:U),,                +3*GHSERPB+GHSERUU
             -70504+5.768*T-5.2*T*LN(T)+0.0188*T**2;,,                N 21Aga !
 PAR  G(PBU,PB:U),,                     +GHSERPB+GHSERUU
             -62900.08+17*T;,,                                        N 21Aga !
$
$ Metastable
$
 PAR  L(HCP_A3,PB,U:VA;0),,             +ZERO;,,                      N Same !
$ ------------------------------------------------------------------------------
$
$
 LIST-OF-REFERENCE
 NUMBER  SOURCE
  Null   'Unknown source'
  Same   'Same or similar interaction as in the corresponding stable phase'
  COST   'COST 507 database'
  91Din  'A.T. Dinsdale, Calphad, 15, 317-425(1991).'
  96SGUN 'SGTE unary database V.3.0, 1996.'
  98Boa  'D. Boa, I. Ansara, Thermochim. Acta, 314, 79-86(1998),
          SGTE unary database V.4.1, 1999; In, Pb'
  98Yoo  'S.W. Yoon, H.M. Lee, Calphad, 22, 167-78(1998); Pb'
  99SGUN 'SGTE unary database V.4.1, 1999.'
  04Che3 'P.-Y. Chevalier, E. Fischer, B. Cheynet,
          Calphad, 28, 15-40(2004); U, Zr'
  09SGUN 'SGTE unary database V.5.0, 2009.'
  10Li   'Z.S. Li, X.J. Liu, C.P. Wang,
          J. Nucl. Mater., 403, 1-6(2010); Pb'
  21Aga  'R. Agarwal, Thermochim. Acta, 699, 178913(2021); Pb-U'
!

File: data/databases/sgte-binary/PbY-93Vas.tdb
$
$ Database for Pb-Y from V. Vassiliev et al. 1993.
$
$ V. Vassiliev, M. Gambino, J.P. Bros, G. Borzone, G. Cacciamani, R. Ferro,
$ J. Phase Equilib., 14, 142-49(1993).
$
$ Dataset created 2018.12.25 by Bengt Hallstedt.
$ 2021.02.03: Modified for use with GES6.
$
$ The liquid interaction is quite ugly.
$
$ The bcc and hcp interactions were sanitized, otherwise bcc or hcp is stable
$ for Pb-rich compositions.
$
$ There are large differences in invariant equilibria. (The use of new data
$ for Y only causes minor changes).
$
$ There is an inverse miscibility gap with a minimum at 2174 K and x(Y)=0.83.
$
$ ------------------------------------------------------------------------------
 TEMP-LIM 298.15 6000.00 !
$
$ELEMENT NAME  REF. STATE               ATOMIC MASS H298-H0    S298    !
$
 ELEMENT VA   VACUUM                      0.0          0.0      0.0    ! 
 ELEMENT PB   FCC_A1                    207.2       6870.      64.80   ! 
 ELEMENT Y    HCP_A3                     88.9059    5983.457   44.7875 ! 
$ ------------------------------------------------------------------------------
$ Phase definitions
$
 PHASE LIQUID:L % 1 1 !
 CONST LIQUID:L : PB Y : !
$
$ Fcc (cF4, Fm-3m) and MeX (cF8, Fm-3m)
$
 PHASE FCC_A1 %A 2 1 1 !
 CONST FCC_A1 : PB% Y : VA : !
$
$ Bcc (cI2, Im-3m)
$
 PHASE BCC_A2 %B 2 1 3 !
 CONST BCC_A2 : PB Y% : VA : !
$
$ Hcp (hP2, P6_3/mmc) and Me2X (NiAs-type, hP4, P6_3/mmc, B8_1)
$
 PHASE HCP_A3 %A 2 1 0.5 !
 CONST HCP_A3 : PB Y% : VA : !
$
$ Prototype AuCu3 (cP4, Pm-3m)
$
 PHASE PB3Y_L12 % 2 3 1 !
 CONST PB3Y_L12 : PB : Y : !
$
$ Prototype Si2Zr (oC12, Cmcm)
$
 PHASE PB2Y_C49 % 2 2 1 !
 CONST PB2Y_C49 : PB : Y : !
$
$ Prototype Gd5Si4 (oP36, Pnma)
$
 PHASE PB4Y5 % 2 4 5 !
 CONST PB4Y5 : PB : Y : !
$
$ Prototype Mn5Si3 (hP16, P6_3/mcm)
$
 PHASE PB3Y5_D88 % 2 3 5 !
 CONST PB3Y5_D88 : PB : Y : !
$ ------------------------------------------------------------------------------
$ Defaults
$
 DEFINE-SYSTEM-DEFAULT ELEMENT 2 !
 DEFAULT-COM DEFINE_SYSTEM_ELEMENT VA !
 TYPE-DEF % SEQ * !
 TYPE-DEF A GES AMEND_PHASE_DESCRIPTION @ MAGNETIC -3 0.28 !
 TYPE-DEF B GES AMEND_PHASE_DESCRIPTION @ MAGNETIC -1 0.4 !
 FUNCTION ZERO      298.15  0;                                         6000 N !
 FUNCTION UN_ASS    298.15  0;                                         6000 N !
 FUNCTION R         298.15  +8.31451;                                  6000 N !
$ ------------------------------------------------------------------------------
$ Element data
$ ------------------------------------------------------------------------------
$ Pb
$
$ RHOMBOHEDRAL_A7 and TETRAGONAL_A6 added in unary 3.0
$ RHOMBOHEDRAL_A7, TETRAGONAL_A6 and TET_ALPHA1_A6 revised in unary 4.1
$ RHOMBO_A10 added in unary 5.0
$
 PAR  G(FCC_A1,PB:VA),,                 +GHSERPB;                2100 N 91Din !
 PAR  G(BCC_A2,PB:VA),,                 +GHSERPB+2400-1.1*T;     2100 N 91Din !
 PAR  G(HCP_A3,PB:VA),,                 +GHSERPB+300+T;          2100 N 91Din !
$PAR  G(BCT_A5,PB),,                    +GHSERPB+489+3.52*T;     2100 N 91Din !
$PAR  G(TETRAGONAL_A6,PB),,             +GHSERPB+4493.235;       2100 N 98Boa !
$PAR  G(TETRAGONAL_A6,PB),,             +GHSERPB+473.23+3.5531*T
$            -0.0396834*T*LN(T)+2.1489E-05*T**2;                 2100 N 96SGUN !
$PAR  G(TET_ALPHA1_A6,PB),,             +GHSERPB
$            +1903.3-2.0602*T;                                   2100 N 98Boa !
$PAR  G(TET_ALPHA1_A6,PB),,             +GHSERPB+183.2+0.45314*T
$            -0.0396834*T*LN(T)+2.149E-06*T**2;                  2100 N 91Din !
$PAR  G(RHOMBOHEDRAL_A7,PB),,           +GHSERPB+300+T;          2100 N 99SGUN !
$PAR  G(RHOMBOHEDRAL_A7,PB),,           +GHSERPB+4900+3.52*T;    2100 N 96SGUN !
$PAR  G(RHOMBO_A10,PB),,                +GHSERPB+10;             2100 N 09SGUN !
 PAR  G(LIQUID,PB),,                    +GLIQPB;                 2100 N 91Din !
$
 FUNCTION GHSERPB   298.15  -7650.085+101.700244*T-24.5242231*T*LN(T)
       -0.00365895*T**2-2.4395E-07*T**3;
       600.61  Y  -10531.095+154.243182*T-32.4913959*T*LN(T)
       +0.00154613*T**2+8.05448E+25*T**(-9);
      1200.00  Y  +4157.616+53.139072*T-18.9640637*T*LN(T)
       -0.002882943*T**2+9.8144E-08*T**3-2696755*T**(-1)+8.05448E+25*T**(-9);
      2100.00  N !
 FUNCTION GLIQPB    298.15  +4672.124-7.750683*T+GHSERPB-6.019E-19*T**7;
       600.61  Y  +4853.137-8.067136*T+GHSERPB-8.05448E+25*T**(-9);
      2100.00  N !
$ ------------------------------------------------------------------------------
$ Y
$
$ HCP_A3, BCC_A2 and LIQUID revised in unary 3.0
$ FCC_A1 added in unary 4.1
$
 PAR  G(HCP_A3,Y:VA)            100.00  +GHSERYY;                3700 N 95She3 !
 PAR  G(BCC_A2,Y:VA)            100.00  +GBCCYY;                 3700 N 95She3 !
 PAR  G(FCC_A1,Y:VA)            100.00  +GHSERYY+6000;           3700 N Frie2 !
 PAR  G(LIQUID,Y)               100.00  +GLIQYY;                 3700 N 95She3 !
$
 FUNCTION GHSERYY   100.00  -8011.09379+128.572856*T-25.6656992*T*LN(T)
       -0.00175716414*T**2-4.17561786E-07*T**3+26911.509*T**(-1);
      1000.00  Y  -7179.74574+114.497104*T-23.4941827*T*LN(T)
       -0.0038211802*T**2-8.2534534E-08*T**3;
      1795.15  Y  -67480.7761+382.124727*T-56.9527111*T*LN(T)
       +0.00231774379*T**2-7.22513088E-08*T**3+18077162.6*T**(-1);
      3700.00  N !
 FUNCTION GBCCYY    100.00  -833.658863+123.667346*T-25.5832578*T*LN(T)
       -0.00237175965*T**2+9.10372497E-09*T**3+27340.0687*T**(-1);
      1000.00  Y  -1297.79829+134.528352*T-27.3038477*T*LN(T)
       -5.41757644E-04*T**2-3.05012175E-07*T**3;
      1795.15  Y  +15389.4975+0.981325399*T-8.88296647*T*LN(T)
       -0.00904576576*T**2+4.02944768E-07*T**3-2542575.96*T**(-1);
      3700.00  N !
 FUNCTION GLIQYY    100.00  +2098.50738+119.41873*T-24.6467508*T*LN(T)
       -0.00347023463*T**2-8.12981167E-07*T**3+23713.7332*T**(-1);
      1000.00  Y  +7386.44846+19.4520171*T-9.0681627*T*LN(T)
       -0.0189533369*T**2+1.7595327E-06*T**3;
      1795.15  Y  -12976.5957+257.400783*T-43.0952*T*LN(T);
      3700.00  N !
$ ------------------------------------------------------------------------------
$ Binary system
$
$ V. Vassiliev, M. Gambino, J.P. Bros, G. Borzone, G. Cacciamani, R. Ferro,
$ J. Phase Equilib., 14, 142-49(1993).
$
$ Checked against paper. Checked at 6000 K.
$
$ The liquid interaction is quite ugly.
$
$ The bcc and hcp interactions were sanitized, otherwise bcc or hcp is stable
$ for Pb-rich compositions.
$
$ There are large differences in invariant equilibria. (The use of new data
$ for Y only causes minor changes).
$
$ There is an inverse miscibility gap with a minimum at 2174 K and x(Y)=0.83.
$
 PAR  L(LIQUID,PB,Y;0),,                -150182.06-29.33181*T;,,      N 93Vas !
 PAR  L(LIQUID,PB,Y;1),,                +210403.45-145.74304*T;,,     N 93Vas !
 PAR  L(LIQUID,PB,Y;2),,                +31178.47+23.06968*T;,,       N 93Vas !
 PAR  L(LIQUID,PB,Y;3),,                -122574.7+88.16693*T;,,       N 93Vas !
 PAR  L(LIQUID,PB,Y;4),,                -20888.22+5.05025*T;,,        N 93Vas !
$
 PAR  L(FCC_A1,PB,Y:VA;0),,             +UN_ASS;,,                    N !
 PAR  L(BCC_A2,PB,Y:VA;0),,             -124000;,,                    N 18Hal !
$ Original interaction below
$PAR  L(BCC_A2,PB,Y:VA;0),,             -197864.56+41.98164*T;,,      N 93Vas !
 PAR  L(HCP_A3,PB,Y:VA;0),,             -126911.22+8.84375*T;,,       N 18Hal !
 PAR  L(HCP_A3,PB,Y:VA;1),,             +10000;,,                     N 18Hal !
$ Original interaction below
$PAR  L(HCP_A3,PB,Y:VA;0),,             -136911.22+8.84375*T;,,       N 93Vas !
$
 PAR  G(PB3Y_L12,PB:Y),,                +3*GHSERPB+GHSERYY
             -112162.16-71.9946*T+6.835128*T*LN(T);,,                 N 93Vas !
 PAR  G(PB2Y_C49,PB:Y),,                +2*GHSERPB+GHSERYY
             -109134.6-62.04264*T+5.658891*T*LN(T);,,                 N 93Vas !
 PAR  G(PB4Y5,PB:Y),,                   +4*GHSERPB+5*GHSERYY
             -536646.78-135.9918*T+15.301467*T*LN(T);,,               N 93Vas !
 PAR  G(PB3Y5_D88,PB:Y),,               +3*GHSERPB+5*GHSERYY
             -532512.56-73.124*T+13.6*T*LN(T);,,                      N 93Vas !
$ ------------------------------------------------------------------------------
$
$
 LIST-OF-REFERENCE
 NUMBER  SOURCE
  Null   'Unknown source'
  Same   'Same or similar interaction as in the corresponding stable phase'
  REFLAV 'Laves phase convention: G(LAVES,X:X)=+3*GHSERXX+15000'
  Frie2  'Suzana Fries and Leo Lukas, unpublished,
          SGTE unary database V.4.1, 1999; Y'
  91Din  'A.T. Dinsdale, Calphad, 15, 317-425(1991).'
  93Vas  'V. Vassiliev, M. Gambino, J.P. Bros, G. Borzone, G. Cacciamani,
          R. Ferro, J. Phase Equilib., 14, 142-49(1993); Pb-Y'
  95She3 'H. Shen, W. Zhang, G. Liu, R. Wang, Z. Du, Report F-95-03,
          University of Science and Technology, Beijing, May 1995,
          SGTE unary database V.3.0, 1996; Y'
  96SGUN 'SGTE unary database V.3.0, 1996.'
  98Boa  'D. Boa, I. Ansara, Thermochim. Acta, 314, 79-86(1998),
          SGTE unary database V.4.1, 1999; In, Pb'
  99SGUN 'SGTE unary database V.4.1, 1999.'
  09SGUN 'SGTE unary database V.5.0, 2009.'
  18Hal  'B. Hallstedt, sanitized bcc and hcp interactions, 2018; Pb-Y'
!
