Repository: orchid-calphad/orchid-project.org

# orchid-project.org

Website and released data of **ORCHID** (Open Repository for CALPHAD Hypotheses, Intelligence, and Discovery),
served by GitHub Pages at https://orchid-project.org. Releases are archived on Zenodo (one DOI per version).

- `index.html`, `catalog/`, `best-practices.html` — static, self-contained pages (generated in the ORCHID tooling).
- `data/` — released data: catalog, redistributable TDB files, convex hulls. Licences: `data/LICENSES.md`, `data/NOTICE.md`.
- `llms.txt`, `data/croissant.json`, `CITATION.cff`, `.zenodo.json` — machine-readable metadata.

Only data with clear redistribution rights are published.

File: data/databases/sgte-binary/PbZr-98Dix.tdb
$
$ Database for Pb-Zr from P.R. Dixon et al. 1998.
$
$ P.R. Dixon, B.B. Argent, T.G. Chart, Calphad, 22, 397-416(1998).
$
$ Dataset created 2018.01.21 by Bengt Hallstedt.
$ 2021.02.03: Modified for use with GES6.
$
$ Only the Zr-rich part of the phase diagram is shown in the paper. The phase
$ diagram seems to be incompletely known.
$
$ There is an inverse miscibility gap with a minimum at 3112 K and x(Zr)=0.50.
$ Pb3Zr5 is stable also above 4546 K.
$
$ ------------------------------------------------------------------------------
 TEMP-LIM 298.15 6000.00 !
$
$ELEMENT NAME  REF. STATE               ATOMIC MASS H298-H0    S298    !
$
 ELEMENT VA   VACUUM                      0.0          0.0      0.0    ! 
 ELEMENT PB   FCC_A1                    207.2       6870.      64.80   ! 
 ELEMENT ZR   HCP_A3                     91.22      5566.27    39.1809 ! 
$ ------------------------------------------------------------------------------
$ Phase definitions
$
 PHASE LIQUID:L % 1 1 !
 CONST LIQUID:L : PB ZR : !
$
$ Fcc (cF4, Fm-3m) and MeX (cF8, Fm-3m)
$
 PHASE FCC_A1 %A 2 1 1 !
 CONST FCC_A1 : PB% ZR : VA : !
$
$ Bcc (cI2, Im-3m)
$
 PHASE BCC_A2 %B 2 1 3 !
 CONST BCC_A2 : PB ZR% : VA : !
$
$ Hcp (hP2, P6_3/mmc) and Me2X (NiAs-type, hP4, P6_3/mmc, B8_1)
$
 PHASE HCP_A3 %A 2 1 0.5 !
 CONST HCP_A3 : PB ZR% : VA : !
$
$ unknown structure 
$
 PHASE PB2ZR % 2 2 1 !
 CONST PB2ZR : PB : ZR : !
$
$ Prototype Mn5Si3 (hP16, P6_3/mcm)
$
 PHASE PB3ZR5_D88 % 2 3 5 !
 CONST PB3ZR5_D88 : PB : ZR : !
$
$ Prototype Cr3Si (cP8, Pm-3n)
$
 PHASE PBZR4_A15 % 2 1 4 !
 CONST PBZR4_A15 : PB : ZR : !
$ ------------------------------------------------------------------------------
$ Defaults
$
 DEFINE-SYSTEM-DEFAULT ELEMENT 2 !
 DEFAULT-COM DEFINE_SYSTEM_ELEMENT VA !
 TYPE-DEF % SEQ * !
 TYPE-DEF A GES AMEND_PHASE_DESCRIPTION @ MAGNETIC -3 0.28 !
 TYPE-DEF B GES AMEND_PHASE_DESCRIPTION @ MAGNETIC -1 0.4 !
 FUNCTION ZERO      298.15  0;                                         6000 N !
 FUNCTION UN_ASS    298.15  0;                                         6000 N !
 FUNCTION R         298.15  +8.31451;                                  6000 N !
$ ------------------------------------------------------------------------------
$ Element data
$ ------------------------------------------------------------------------------
$ Pb
$
$ RHOMBOHEDRAL_A7 and TETRAGONAL_A6 added in unary 3.0
$ RHOMBOHEDRAL_A7, TETRAGONAL_A6 and TET_ALPHA1_A6 revised in unary 4.1
$ RHOMBO_A10 added in unary 5.0
$
 PAR  G(FCC_A1,PB:VA),,                 +GHSERPB;                2100 N 91Din !
 PAR  G(BCC_A2,PB:VA),,                 +GHSERPB+2400-1.1*T;     2100 N 91Din !
 PAR  G(HCP_A3,PB:VA),,                 +GHSERPB+300+T;          2100 N 91Din !
$PAR  G(BCT_A5,PB),,                    +GHSERPB+489+3.52*T;     2100 N 91Din !
$PAR  G(TETRAGONAL_A6,PB),,             +GHSERPB+4493.235;       2100 N 98Boa !
$PAR  G(TETRAGONAL_A6,PB),,             +GHSERPB+473.23+3.5531*T
$            -0.0396834*T*LN(T)+2.1489E-05*T**2;                 2100 N 96SGUN !
$PAR  G(TET_ALPHA1_A6,PB),,             +GHSERPB
$            +1903.3-2.0602*T;                                   2100 N 98Boa !
$PAR  G(TET_ALPHA1_A6,PB),,             +GHSERPB+183.2+0.45314*T
$            -0.0396834*T*LN(T)+2.149E-06*T**2;                  2100 N 91Din !
$PAR  G(RHOMBOHEDRAL_A7,PB),,           +GHSERPB+300+T;          2100 N 99SGUN !
$PAR  G(RHOMBOHEDRAL_A7,PB),,           +GHSERPB+4900+3.52*T;    2100 N 96SGUN !
$PAR  G(RHOMBO_A10,PB),,                +GHSERPB+10;             2100 N 09SGUN !
 PAR  G(LIQUID,PB),,                    +GLIQPB;                 2100 N 91Din !
$
 FUNCTION GHSERPB   298.15  -7650.085+101.700244*T-24.5242231*T*LN(T)
       -0.00365895*T**2-2.4395E-07*T**3;
       600.61  Y  -10531.095+154.243182*T-32.4913959*T*LN(T)
       +0.00154613*T**2+8.05448E+25*T**(-9);
      1200.00  Y  +4157.616+53.139072*T-18.9640637*T*LN(T)
       -0.002882943*T**2+9.8144E-08*T**3-2696755*T**(-1)+8.05448E+25*T**(-9);
      2100.00  N !
 FUNCTION GLIQPB    298.15  +4672.124-7.750683*T+GHSERPB-6.019E-19*T**7;
       600.61  Y  +4853.137-8.067136*T+GHSERPB-8.05448E+25*T**(-9);
      2100.00  N !
$ ------------------------------------------------------------------------------
$ Zr
$
$ CUB_A13, CBCC_A12, ORTHORHOMBIC_A20 and TETRAGONAL_U added in unary 4.1
$
 PAR  G(HCP_A3,ZR:VA)           130.00  +GHSERZR;,,                   N 91Din !
 PAR  G(BCC_A2,ZR:VA)           130.00  +GBCCZR;,,                    N 91Din !
$PAR  G(OMEGA,ZR)               130.00  +GOMEZR;,,                    N 91Din !
 PAR  G(FCC_A1,ZR:VA)           130.00  +GHSERZR+7600-0.9*T;,,        N 91Din !
$PAR  G(CBCC_A12,ZR:VA)         130.00  +GHSERZR+4602.2;,,            N 99SGUN !
$PAR  G(CUB_A13,ZR:VA)          130.00  +GHSERZR+7531.2;,,            N 99SGUN !
$PAR  G(ORTHORHOMBIC_A20,ZR)    130.00  +GBCCZR+5000;,,               N 99SGUN !
$PAR  G(TETRAGONAL_U,ZR)        130.00  +GBCCZR+5000;,,               N 99SGUN !
 PAR  G(LIQUID,ZR)              130.00  +GLIQZR;,,                    N 91Din !
$
 FUNCTION GHSERZR   130.00  -7827.595+125.64905*T-24.1618*T*LN(T)
       -0.00437791*T**2+34971*T**(-1);
      2128.00  Y  -26085.921+262.724183*T-42.144*T*LN(T)-1.342896E+31*T**(-9);
      6000.00  N !
 FUNCTION GBCCZR    130.00  -525.539+124.9457*T-25.607406*T*LN(T)
       -3.40084E-04*T**2-9.729E-09*T**3+25233*T**(-1)-7.6143E-11*T**4;
      2128.00  Y  -4620.034+1.55998*T+GHSERZR+1.4103476E+32*T**(-9);
      6000.00  N !
 FUNCTION GOMEZR    130.00  -8878.082+144.432234*T-26.8556*T*LN(T)
       -0.002799446*T**2+38376*T**(-1);
      2128.00  Y  -3414.603+2.566675*T+GHSERZR+8.517346E+31*T**(-9);
      6000.00  N !
 FUNCTION GLIQZR    130.00  +18147.69-9.080812*T+GHSERZR+1.6275E-22*T**7;
      2128.00  Y  -8281.26+253.812609*T-42.144*T*LN(T);
      6000.00  N !
$ ------------------------------------------------------------------------------
$ Binary system
$
$ P.R. Dixon, B.B. Argent, T.G. Chart, Calphad, 22, 397-416(1998).
$
$ Checked against paper. Checked at 6000 K.
$
$ Only the Zr-rich part of the phase diagram is shown in the paper. The phase
$ diagram seems to be incompletely known.
$
$ There is an inverse miscibility gap with a minimum at 3112 K and x(Zr)=0.50.
$ Pb3Zr5 is stable also above 4546 K.
$
 PAR  L(LIQUID,PB,ZR;0),,               -97398.36+47.9309*T;,,        N 98Dix !
$
 PAR  L(FCC_A1,PB,ZR:VA;0),,            -117853.01+63.46457*T;,,      N Same !
 PAR  L(BCC_A2,PB,ZR:VA;0),,            -87870.84+43.17287*T;,,       N 98Dix !
 PAR  L(HCP_A3,PB,ZR:VA;0),,            -117853.01+63.46457*T;,,      N 98Dix !
$
 PAR  G(PB2ZR,PB:ZR),,                  -131570.49+367.64883*T
             -73.21025*T*LN(T)-0.0116958*T**2-4.8789E-07*T**3
             +34971*T**(-1);,,                                        N 98Dix !
 PAR  G(PB3ZR5_D88,PB:ZR),,             -252257.52+967.61712*T
             -194.381672*T*LN(T)-0.0328664*T**2-7.3184E-07*T**3
             +174855*T**(-1);,,                                       N 98Dix !
 PAR  G(PBZR4_A15,PB:ZR),,              -156830.95+646.86585*T
             -121.171425*T*LN(T)-0.0211706*T**2-2.4395E-07*T**3
             +139884*T**(-1);,,                                       N 98Dix !
$ ------------------------------------------------------------------------------
$
$
 LIST-OF-REFERENCE
 NUMBER  SOURCE
  Null   'Unknown source'
  Same   'Same or similar interaction as in the corresponding stable phase'
  COST   'COST 507 database'
  91Din  'A.T. Dinsdale, Calphad, 15, 317-425(1991).'
  96SGUN 'SGTE unary database V.3.0, 1996.'
  98Boa  'D. Boa, I. Ansara, Thermochim. Acta, 314, 79-86(1998),
          SGTE unary database V.4.1, 1999; In, Pb'
  98Dix  'P.R. Dixon, B.B. Argent, T.G. Chart,
          Calphad, 22, 397-416(1998); Pb-Zr'
  99SGUN 'SGTE unary database V.4.1, 1999.'
  09SGUN 'SGTE unary database V.5.0, 2009.'
!

File: data/databases/sgte-binary/PdC-04Kor-LB.tdb
$
$ Database for Pd-C from J. Korb 2004 (Included in LB Vol. 5)
$
$ J. Korb, unpublished work, GTT, 2004.
$
$ Dataset created 2015.03.22 by Bengt Hallstedt.
$ 2021.02.03: Modified for use with GES6.
$
$ There is an inverse miscibility gap with a minimum at 5863 K and x(C)=0.75.
$
$ ------------------------------------------------------------------------------
 TEMP-LIM 298.15 6000.00 !
$
$ELEMENT NAME  REF. STATE               ATOMIC MASS H298-H0    S298    !
$
 ELEMENT VA   VACUUM                      0.0          0.0      0.0    ! 
 ELEMENT C    GRAPHITE                   12.011     1054.0      5.7423 ! 
 ELEMENT PD   FCC_A1                    106.42      5468.488   37.8234 ! 
$ ------------------------------------------------------------------------------
$ Phase definitions
$
 PHASE LIQUID:L % 1 1 !
 CONST LIQUID:L : C PD : !
$
$ Fcc (cF4, Fm-3m) and MeX (cF8, Fm-3m)
$
 PHASE FCC_A1 %A 2 1 1 !
 CONST FCC_A1 : PD : C VA% : !
$
$ Bcc (cI2, Im-3m)
$
 PHASE BCC_A2 %B 2 1 3 !
 CONST BCC_A2 : PD : C VA% : !
$
$ Hcp (hP2, P6_3/mmc) and Me2X (NiAs-type, hP4, P6_3/mmc, B8_1)
$
 PHASE HCP_A3 %A 2 1 0.5 !
 CONST HCP_A3 : PD : C VA% : !
$
$ Prototype C (cF8, Fd-3m)
$
 PHASE DIAMOND_A4 % 1 1 !
 CONST DIAMOND_A4 : C : !
$
$ Prototype C (hP4, P6_3/mmc)
$
 PHASE GRAPHITE_A9 % 1 1 !
 CONST GRAPHITE_A9 : C : !
$ ------------------------------------------------------------------------------
$ Defaults
$
 DEFINE-SYSTEM-DEFAULT ELEMENT 2 !
 DEFAULT-COM DEFINE_SYSTEM_ELEMENT VA !
 TYPE-DEF % SEQ * !
 TYPE-DEF A GES AMEND_PHASE_DESCRIPTION @ MAGNETIC -3 0.28 !
 TYPE-DEF B GES AMEND_PHASE_DESCRIPTION @ MAGNETIC -1 0.4 !
 FUNCTION ZERO      298.15  0;                                         6000 N !
 FUNCTION UN_ASS    298.15  0;                                         6000 N !
 FUNCTION R         298.15  +8.31451;                                  6000 N !
$ ------------------------------------------------------------------------------
$ Element data
$ ------------------------------------------------------------------------------
$ C
$
 PAR  G(GRAPHITE_A9,C),,                +GHSERCC;,,                   N 91Din !
 PAR  G(DIAMOND_A4,C),,                 +GDIACC;,,                    N 91Din !
 PAR  G(LIQUID,C),,                     +GHSERCC+117369-24.63*T;,,    N 91Din !
$
 FUNCTION GHSERCC   298.15  -17368.441+170.73*T-24.3*T*LN(T)
       -4.723E-04*T**2+2562600*T**(-1)-2.643E+08*T**(-2)+1.2E+10*T**(-3);
      6000.00  N !
 FUNCTION GDIACC    298.15  -16359.441+175.61*T-24.31*T*LN(T)
       -4.723E-04*T**2+2698000*T**(-1)-2.61E+08*T**(-2)+1.11E+10*T**(-3);
      6000.00  N !
$ ------------------------------------------------------------------------------
$ Pd
$
$ RHOMBOHEDRAL_A7 added in unary 5.0
$
 PAR  G(FCC_A1,PD:VA),,                 +GHSERPD;                4000 N 91Din !
 PAR  G(BCC_A2,PD:VA),,                 +GHSERPD+10500-1.8*T;    4000 N 91Din !
 PAR  G(HCP_A3,PD:VA),,                 +GHSERPD+2000+0.1*T;     4000 N 91Din !
$PAR  G(RHOMBOHEDRAL_A7,PD),,           +GHSERPD+4000;           4000 N 06Vre !
 PAR  G(LIQUID,PD),,                    +GLIQPD;                 4000 N 91Din !
$
 FUNCTION GHSERPD   298.15  -10204.027+176.076315*T-32.211*T*LN(T)
       +0.007120975*T**2-1.919875E-06*T**3+168687*T**(-1);
       900.00  Y  +917.062+49.659892*T-13.5708*T*LN(T)
       -0.00717522*T**2+1.91115E-07*T**3-1112465*T**(-1);
      1828.00  Y  -67161.018+370.102147*T-54.2067086*T*LN(T)
       +0.002091396*T**2-6.2811E-08*T**3+18683526*T**(-1);
      4000.00  N !
 FUNCTION GLIQPD    298.15  +11506.758-5.112162*T+GHSERPD;
       600.00  Y  +23405.778-116.918419*T+10.8922031*T*LN(T)
       -0.027266568*T**2+2.430675E-06*T**3-1853674*T**(-1);
      1828.00  Y  -12373.637+251.416903*T-41.17*T*LN(T);
      4000.00  N !
$ ------------------------------------------------------------------------------
$ Binary system
$
$ From J. Korb 2004 (Included in LB Vol. 5)
$
$ J. Korb, unpublished work, GTT, 2004.
$
$ Checked against LB. Checked at 6000K.
$
$ There is an inverse miscibility gap with a minimum at 5863 K and x(C)=0.75.
$
 PAR  L(LIQUID,C,PD;0),,                -136109.8+30*T;,,             N 05Jan !
 PAR  L(LIQUID,C,PD;1),,                -90318.9+25.66*T;,,           N 05Jan !
$
 PAR  G(FCC_A1,PD:C),,                  +GHSERPD+GHSERCC
             +39271.268-3.377315*T;,,                                 N 04Kor !
$ ------------------------------------------------------------------------------
$
 ASSESSED_SYSTEM
  C-PD(TDB -* +LIQUID +GRAPH +FCC ;P3 TMM:500/2000 *) !
$
$
 LIST-OF-REFERENCE
 NUMBER  SOURCE
  Null   'Unknown source'
  Same   'Same or similar interaction as in the corresponding stable phase'
  REFLAV 'Laves phase convention: G(LAVES,X:X)=+3*GHSERXX+15000'
  COST   'COST 507 database'
  91Din  'A.T. Dinsdale, Calphad, 15, 317-425(1991).'
  04Kor  'J. Korb, unpublished work, GTT, 2004; Pd-C'
  05Jan  'T. Jantzen, unpublished work, GTT, 2005; Pd-C'
  06Vre  'J. Vrestal, J. Pinkas, A. Watson, A. Scott, J. Houserova, A. Kroupa,
          Calphad, 30, 14-17(2006), SGTE unary database V.5.0, 2009; Pd'
!

File: data/databases/sgte-binary/PdC-06Du.tdb
$
$ Database for Pd-C from Z. Du et al. 2006.
$
$ Z. Du, C. Guo, X. Yang, T. Liu, Intermetallics, 14, 560-69(2006).
$
$ Dataset created 2024.03.22 by Bengt Hallstedt.
$
$ C is modelled as substitutional in fcc!! Pd is included in graphite and
$ diamond! Seriously?
$
$ There is a huge inverse miscibility gap with a minimum at 2844 K 
$ and x(C)=0.44.
$
$ ------------------------------------------------------------------------------
 TEMP-LIM 298.15 6000.00 !
$
$ELEMENT NAME  REF. STATE               ATOMIC MASS H298-H0    S298    !
$
 ELEMENT VA   VACUUM                      0.0          0.0      0.0    ! 
 ELEMENT C    GRAPHITE                   12.011     1054.0      5.7423 ! 
 ELEMENT PD   FCC_A1                    106.42      5468.488   37.8234 ! 
$ ------------------------------------------------------------------------------
$ Phase definitions
$
 PHASE LIQUID:L % 1 1 !
 CONST LIQUID:L : C PD : !
$
$ Fcc (cF4, Fm-3m) and MeX (cF8, Fm-3m)
$
 PHASE FCC_A1 %A 2 1 1 !
 CONST FCC_A1 : C PD% : VA : !
$
$ Bcc (cI2, Im-3m)
$
 PHASE BCC_A2 %B 2 1 3 !
 CONST BCC_A2 : PD : C VA% : !
$
$ Hcp (hP2, P6_3/mmc) and Me2X (NiAs-type, hP4, P6_3/mmc, B8_1)
$
 PHASE HCP_A3 %A 2 1 0.5 !
 CONST HCP_A3 : PD : C VA% : !
$
$ Prototype C (cF8, Fd-3m)
$
 PHASE DIAMOND_A4 % 1 1 !
 CONST DIAMOND_A4 : C% PD : !
$
$ Prototype C (hP4, P6_3/mmc)
$
 PHASE GRAPHITE_A9 % 1 1 !
 CONST GRAPHITE_A9 : C% PD : !
$ ------------------------------------------------------------------------------
$ Defaults
$
 DEFINE-SYSTEM-DEFAULT ELEMENT 2 !
 DEFAULT-COM DEFINE_SYSTEM_ELEMENT VA !
 TYPE-DEF % SEQ * !
 TYPE-DEF A GES AMEND_PHASE_DESCRIPTION @ MAGNETIC -3 0.28 !
 TYPE-DEF B GES AMEND_PHASE_DESCRIPTION @ MAGNETIC -1 0.4 !
 FUNCTION ZERO      298.15  0;                                         6000 N !
 FUNCTION UN_ASS    298.15  0;                                         6000 N !
 FUNCTION R         298.15  +8.31451;                                  6000 N !
$ ------------------------------------------------------------------------------
$ Element data
$ ------------------------------------------------------------------------------
$ C
$
 PAR  G(GRAPHITE_A9,C),,                +GHSERCC;,,                   N 91Din !
 PAR  G(DIAMOND_A4,C),,                 +GDIACC;,,                    N 91Din !
 PAR  G(LIQUID,C),,                     +GHSERCC+117369-24.63*T;,,    N 91Din !
$
 PAR  G(FCC_A1,C:VA),,                  +GHSERCC+10000;,,             N 06Du !
$
 FUNCTION GHSERCC   298.15  -17368.441+170.73*T-24.3*T*LN(T)
       -4.723E-04*T**2+2562600*T**(-1)-2.643E+08*T**(-2)+1.2E+10*T**(-3);
      6000.00  N !
 FUNCTION GDIACC    298.15  -16359.441+175.61*T-24.31*T*LN(T)
       -4.723E-04*T**2+2698000*T**(-1)-2.61E+08*T**(-2)+1.11E+10*T**(-3);
      6000.00  N !
$ ------------------------------------------------------------------------------
$ Pd
$
$ RHOMBOHEDRAL_A7 added in unary 5.0
$
 PAR  G(FCC_A1,PD:VA),,                 +GHSERPD;                4000 N 91Din !
 PAR  G(BCC_A2,PD:VA),,                 +GHSERPD+10500-1.8*T;    4000 N 91Din !
 PAR  G(HCP_A3,PD:VA),,                 +GHSERPD+2000+0.1*T;     4000 N 91Din !
$PAR  G(RHOMBOHEDRAL_A7,PD),,           +GHSERPD+4000;           4000 N 06Vre !
 PAR  G(LIQUID,PD),,                    +GLIQPD;                 4000 N 91Din !
$
 PAR  G(GRAPHITE_A9,PD),,               +GHSERPD+10000;,,             N 06Du !
 PAR  G(DIAMOND_A4,PD),,                +GHSERPD+10000;,,             N 06Du !
$
 FUNCTION GHSERPD   298.15  -10204.027+176.076315*T-32.211*T*LN(T)
       +0.007120975*T**2-1.919875E-06*T**3+168687*T**(-1);
       900.00  Y  +917.062+49.659892*T-13.5708*T*LN(T)
       -0.00717522*T**2+1.91115E-07*T**3-1112465*T**(-1);
      1828.00  Y  -67161.018+370.102147*T-54.2067086*T*LN(T)
       +0.002091396*T**2-6.2811E-08*T**3+18683526*T**(-1);
      4000.00  N !
 FUNCTION GLIQPD    298.15  +11506.758-5.112162*T+GHSERPD;
       600.00  Y  +23405.778-116.918419*T+10.8922031*T*LN(T)
       -0.027266568*T**2+2.430675E-06*T**3-1853674*T**(-1);
      1828.00  Y  -12373.637+251.416903*T-41.17*T*LN(T);
      4000.00  N !
$ ------------------------------------------------------------------------------
$ Binary system
$
$ Z. Du, C. Guo, X. Yang, T. Liu, Intermetallics, 14, 560-69(2006).
$
$ Checked against paper. Checked at 6000K.
$
$ C is modelled as substitutional in fcc!! Pd is included in graphite and
$ diamond! Seriously?
$
$ There is a huge inverse miscibility gap with a minimum at 2844 K 
$ and x(C)=0.44.
$
 PAR  L(LIQUID,C,PD;0),,                -205602.5+60.8397*T;,,        N 06Du !
 PAR  L(LIQUID,C,PD;1),,                -112063.6+18.0275*T;,,        N 06Du !
 PAR  L(LIQUID,C,PD;2),,                +ZERO;,,                      N 06Du !
 PAR  L(LIQUID,C,PD;3),,                +17977.5-0.5039*T;,,          N 06Du !
$
 PAR  L(FCC_A1,C,PD:VA;0),,             +12507.4+11.2484*T;,,         N 06Du !
 PAR  L(DIAMOND_A4,C,PD;0),,            +UN_ASS;,,                    N !
 PAR  L(GRAPHITE_A9,C,PD;0),,           +220000;,,                    N 06Du !
$ ------------------------------------------------------------------------------
$
 ASSESSED_SYSTEM
  C-PD(TDB -* +LIQUID +GRAPH +FCC ;P3 TMM:500/2000 *) !
$
$
 LIST-OF-REFERENCE
 NUMBER  SOURCE
  Null   'Unknown source'
  Same   'Same or similar interaction as in the corresponding stable phase'
  REFLAV 'Laves phase convention: G(LAVES,X:X)=+3*GHSERXX+15000'
  COST   'COST 507 database'
  91Din  'A.T. Dinsdale, Calphad, 15, 317-425(1991).'
  06Du   'Z. Du, C. Guo, X. Yang, T. Liu,
          Intermetallics, 14, 560-69(2006); Pd-C'
  06Vre  'J. Vrestal, J. Pinkas, A. Watson, A. Scott, J. Houserova, A. Kroupa,
          Calphad, 30, 14-17(2006), SGTE unary database V.5.0, 2009; Pd'
!

File: data/databases/sgte-binary/PdC-20Jia.tdb
$
$ Database for Pd-C from C. Jiang et al. 2020.
$
$ C. Jiang, I.J. van Rooyen, S. Meher, Comput. Mater. Sci., 171, 109238(2020).
$
$ Dataset created 2024.03.22 by Bengt Hallstedt.
$
$ ------------------------------------------------------------------------------
 TEMP-LIM 298.15 6000.00 !
$
$ELEMENT NAME  REF. STATE               ATOMIC MASS H298-H0    S298    !
$
 ELEMENT VA   VACUUM                      0.0          0.0      0.0    ! 
 ELEMENT C    GRAPHITE                   12.011     1054.0      5.7423 ! 
 ELEMENT PD   FCC_A1                    106.42      5468.488   37.8234 ! 
$ ------------------------------------------------------------------------------
$ Phase definitions
$
 PHASE LIQUID:L % 1 1 !
 CONST LIQUID:L : C PD : !
$
$ Fcc (cF4, Fm-3m) and MeX (cF8, Fm-3m)
$
 PHASE FCC_A1 %A 2 1 1 !
 CONST FCC_A1 : PD : C VA% : !
$
$ Bcc (cI2, Im-3m)
$
 PHASE BCC_A2 %B 2 1 3 !
 CONST BCC_A2 : PD : C VA% : !
$
$ Hcp (hP2, P6_3/mmc) and Me2X (NiAs-type, hP4, P6_3/mmc, B8_1)
$
 PHASE HCP_A3 %A 2 1 0.5 !
 CONST HCP_A3 : PD : C VA% : !
$
$ Prototype C (cF8, Fd-3m)
$
 PHASE DIAMOND_A4 % 1 1 !
 CONST DIAMOND_A4 : C : !
$
$ Prototype C (hP4, P6_3/mmc)
$
 PHASE GRAPHITE_A9 % 1 1 !
 CONST GRAPHITE_A9 : C : !
$ ------------------------------------------------------------------------------
$ Defaults
$
 DEFINE-SYSTEM-DEFAULT ELEMENT 2 !
 DEFAULT-COM DEFINE_SYSTEM_ELEMENT VA !
 TYPE-DEF % SEQ * !
 TYPE-DEF A GES AMEND_PHASE_DESCRIPTION @ MAGNETIC -3 0.28 !
 TYPE-DEF B GES AMEND_PHASE_DESCRIPTION @ MAGNETIC -1 0.4 !
 FUNCTION ZERO      298.15  0;                                         6000 N !
 FUNCTION UN_ASS    298.15  0;                                         6000 N !
 FUNCTION R         298.15  +8.31451;                                  6000 N !
$ ------------------------------------------------------------------------------
$ Element data
$ ------------------------------------------------------------------------------
$ C
$
 PAR  G(GRAPHITE_A9,C),,                +GHSERCC;,,                   N 91Din !
 PAR  G(DIAMOND_A4,C),,                 +GDIACC;,,                    N 91Din !
 PAR  G(LIQUID,C),,                     +GHSERCC+117369-24.63*T;,,    N 91Din !
$
 FUNCTION GHSERCC   298.15  -17368.441+170.73*T-24.3*T*LN(T)
       -4.723E-04*T**2+2562600*T**(-1)-2.643E+08*T**(-2)+1.2E+10*T**(-3);
      6000.00  N !
 FUNCTION GDIACC    298.15  -16359.441+175.61*T-24.31*T*LN(T)
       -4.723E-04*T**2+2698000*T**(-1)-2.61E+08*T**(-2)+1.11E+10*T**(-3);
      6000.00  N !
$ ------------------------------------------------------------------------------
$ Pd
$
$ RHOMBOHEDRAL_A7 added in unary 5.0
$
 PAR  G(FCC_A1,PD:VA),,                 +GHSERPD;                4000 N 91Din !
 PAR  G(BCC_A2,PD:VA),,                 +GHSERPD+10500-1.8*T;    4000 N 91Din !
 PAR  G(HCP_A3,PD:VA),,                 +GHSERPD+2000+0.1*T;     4000 N 91Din !
$PAR  G(RHOMBOHEDRAL_A7,PD),,           +GHSERPD+4000;           4000 N 06Vre !
 PAR  G(LIQUID,PD),,                    +GLIQPD;                 4000 N 91Din !
$
 FUNCTION GHSERPD   298.15  -10204.027+176.076315*T-32.211*T*LN(T)
       +0.007120975*T**2-1.919875E-06*T**3+168687*T**(-1);
       900.00  Y  +917.062+49.659892*T-13.5708*T*LN(T)
       -0.00717522*T**2+1.91115E-07*T**3-1112465*T**(-1);
      1828.00  Y  -67161.018+370.102147*T-54.2067086*T*LN(T)
       +0.002091396*T**2-6.2811E-08*T**3+18683526*T**(-1);
      4000.00  N !
 FUNCTION GLIQPD    298.15  +11506.758-5.112162*T+GHSERPD;
       600.00  Y  +23405.778-116.918419*T+10.8922031*T*LN(T)
       -0.027266568*T**2+2.430675E-06*T**3-1853674*T**(-1);
      1828.00  Y  -12373.637+251.416903*T-41.17*T*LN(T);
      4000.00  N !
$ ------------------------------------------------------------------------------
$ Binary system
$
$ C. Jiang, I.J. van Rooyen, S. Meher, Comput. Mater. Sci., 171, 109238(2020).
$
$ Checked against paper. Checked at 6000K.
$
 PAR  L(LIQUID,C,PD;0),,                -58098.1+8.8726*T;,,          N 20Jia !
$
 PAR  G(FCC_A1,PD:C),,                  +GHSERPD+GDIACC+100000;,,     N 20Jia !
 PAR  L(FCC_A1,PD:C,VA;0),,             -22969.9-29.09838*T;,,        N 20Jia !
$ ------------------------------------------------------------------------------
$
 ASSESSED_SYSTEM
  C-PD(TDB -* +LIQUID +GRAPH +FCC ;P3 TMM:500/2000 *) !
$
$
 LIST-OF-REFERENCE
 NUMBER  SOURCE
  Null   'Unknown source'
  Same   'Same or similar interaction as in the corresponding stable phase'
  REFLAV 'Laves phase convention: G(LAVES,X:X)=+3*GHSERXX+15000'
  COST   'COST 507 database'
  91Din  'A.T. Dinsdale, Calphad, 15, 317-425(1991).'
  06Vre  'J. Vrestal, J. Pinkas, A. Watson, A. Scott, J. Houserova, A. Kroupa,
          Calphad, 30, 14-17(2006), SGTE unary database V.5.0, 2009; Pd'
  20Jia  'C. Jiang, I.J. van Rooyen, S. Meher,
          Comput. Mater. Sci., 171, 109238(2020); Pd-C'
!

File: data/databases/sgte-binary/PdH-07Hua.tdb
$
$ Database for Pd-H from W. Huang et al. 2007
$
$ W. Huang, S.M. Opalka, D. Wang, T.B. Flanagan, Calphad, 31, 315-29(2007).
$
$ Dataset created 2010.02.20 by Bengt Hallstedt.
$ 2021.02.03: Modified for use with GES6.
$
$ ------------------------------------------------------------------------------
 TEMP-LIM 298.15 6000.00 !
$
$ELEMENT NAME  REF. STATE               ATOMIC MASS H298-H0    S298    !
$
 ELEMENT VA   VACUUM                      0.0          0.0      0.0    ! 
 ELEMENT H    1/2_MOLE_H2(G)              1.0079    4234.      65.285  ! 
 ELEMENT PD   FCC_A1                    106.42      5468.488   37.8234 ! 
$ ------------------------------------------------------------------------------
$ Species
$
 SPECIE  H2                                 H2 !
$ ------------------------------------------------------------------------------
$ Phase definitions
$
 PHASE LIQUID:L % 1 1 !
 CONST LIQUID:L : H PD : !
$
$ Fcc (cF4, Fm-3m) and MeX (cF8, Fm-3m)
$
 PHASE FCC_A1 %A 2 1 1 !
 CONST FCC_A1 : PD% : H VA% : !
$
$ Bcc (cI2, Im-3m)
$
 PHASE BCC_A2 %B 2 1 3 !
 CONST BCC_A2 : PD : VA : !
$
$ Hcp (hP2, P6_3/mmc) and Me2X (NiAs-type, hP4, P6_3/mmc, B8_1)
$
 PHASE HCP_A3 %A 2 1 0.5 !
 CONST HCP_A3 : PD : VA : !
$
 PHASE GAS:G % 1 1 !
 CONST GAS:G : H H2 PD : !
$ ------------------------------------------------------------------------------
$ Defaults
$
 DEFINE-SYSTEM-DEFAULT ELEMENT 2 !
 DEFAULT-COM DEFINE_SYSTEM_ELEMENT VA !
 TYPE-DEF % SEQ * !
 TYPE-DEF A GES AMEND_PHASE_DESCRIPTION @ MAGNETIC -3 0.28 !
 TYPE-DEF B GES AMEND_PHASE_DESCRIPTION @ MAGNETIC -1 0.4 !
 FUNCTION ZERO      298.15  0;                                         6000 N !
 FUNCTION UN_ASS    298.15  0;                                         6000 N !
 FUNCTION R         298.15  +8.31451;                                  6000 N !
 FUNCTION RTLNP     298.15  +8.31451*T*LN(1E-05*P);                    6000 N !
$ ------------------------------------------------------------------------------
$ Element data
$ ------------------------------------------------------------------------------
$ H
$
$ H is not included in unary
$
 PAR  G(LIQUID,H),,                     +0.5*GHSERH2
             +8035+25*T+2*T*LN(T);,,                                  N 06Qiu !
$
 PAR  G(GAS,H),,                        +F10383T+RTLNP;,,             N 97SUB !
 PAR  G(GAS,H2),,                       +GHSERH2+RTLNP;,,             N 97SUB !
$
$ H(g)
 FUNCTION F10383T   298.15  +211801.621+24.4989821*T-20.78611*T*LN(T);
      6000.00  N !
$ H2(g)
 FUNCTION GHSERH2   298.15  -9522.9741+78.5273879*T-31.35707*T*LN(T)
       +0.0027589925*T**2-7.46390667E-07*T**3+56582.3*T**(-1);
      1000.00  Y  +180.108664-15.6128256*T-17.84857*T*LN(T)
       -0.00584168*T**2+3.14618667E-07*T**3-1280036*T**(-1);
      2100.00  Y  -18840.1663+92.3120255*T-32.05082*T*LN(T)
       -0.0010728235*T**2+1.14281783E-08*T**3+3561002.5*T**(-1);
      6000.00  N !
$ ------------------------------------------------------------------------------
$ Pd
$
$ RHOMBOHEDRAL_A7 added in unary 5.0
$
 PAR  G(FCC_A1,PD:VA),,                 +GHSERPD;                4000 N 91Din !
 PAR  G(BCC_A2,PD:VA),,                 +GHSERPD+10500-1.8*T;    4000 N 91Din !
 PAR  G(HCP_A3,PD:VA),,                 +GHSERPD+2000+0.1*T;     4000 N 91Din !
$PAR  G(RHOMBOHEDRAL_A7,PD),,           +GHSERPD+4000;           4000 N 06Vre !
 PAR  G(LIQUID,PD),,                    +GLIQPD;                 4000 N 91Din !
$
 PAR  G(GAS,PD),,                       +F14562T+RTLNP;,,             N 97SUB !
$
 FUNCTION GHSERPD   298.15  -10204.027+176.076315*T-32.211*T*LN(T)
       +0.007120975*T**2-1.919875E-06*T**3+168687*T**(-1);
       900.00  Y  +917.062+49.659892*T-13.5708*T*LN(T)
       -0.00717522*T**2+1.91115E-07*T**3-1112465*T**(-1);
      1828.00  Y  -67161.018+370.102147*T-54.2067086*T*LN(T)
       +0.002091396*T**2-6.2811E-08*T**3+18683526*T**(-1);
      4000.00  N !
 FUNCTION GLIQPD    298.15  +11506.758-5.112162*T+GHSERPD;
       600.00  Y  +23405.778-116.918419*T+10.8922031*T*LN(T)
       -0.027266568*T**2+2.430675E-06*T**3-1853674*T**(-1);
      1828.00  Y  -12373.637+251.416903*T-41.17*T*LN(T);
      4000.00  N !
$ Pd(g)
 FUNCTION F14562T   298.15  +369512.41-31.1883312*T-21.7238*T*LN(T)
       +0.001246047*T**2-2.915795E-07*T**3+15794.285*T**(-1);
      1000.00  Y  +373159.728-51.4596341*T-19.20343*T*LN(T)
       +0.0014135165*T**2-5.28501667E-07*T**3-700867*T**(-1);
      1800.00  Y  +425198.304-390.890604*T+26.38264*T*LN(T)
       -0.016322765*T**2+7.64466667E-07*T**3-11832085*T**(-1);
      3200.00  Y  +186236.4+517.493075*T-86.28461*T*LN(T)
       +0.007406315*T**2-1.77186E-07*T**3+83688450*T**(-1);
      6600.00  Y  +596000.062-304.073797*T+7.218185*T*LN(T)
       -0.0021568925*T**2+7.706275E-09*T**3-2.559045E+08*T**(-1);
     10000.00  N !
$ ------------------------------------------------------------------------------
$ Binary system
$
$ W. Huang, S.M. Opalka, D. Wang, T.B. Flanagan, Calphad, 31, 315-29(2007).
$
$ Checked against paper.
$
 PAR  L(LIQUID,H,PD),,                  -10000;,,                     N 07Hua !
$
 PAR  G(FCC_A1,PD:H),,                  +GHSERPD+0.5*GHSERH2
             -21600.84+132.44864*T-10.8092*T*LN(T);,,                 N 07Hua !
 PAR  L(FCC_A1,PD:H,VA;0),,             -3649.4;,,                    N 07Hua !
 PAR  L(FCC_A1,PD:H,VA;1),,             -15431.2+4.90985*T;,,         N 07Hua !
 PAR  L(FCC_A1,PD:H,VA;2),,             -3426.8;,,                    N 07Hua !
$
$ metastable
$
$PAR  G(B2_BCC,PD:PD:H),,               +GHSERPD+0.5*GHSERH2
$            -15600.84+132.44864*T-10.8092*T*LN(T);,,                 N 07Hua !
$ ------------------------------------------------------------------------------
$
$
 LIST-OF-REFERENCE
 NUMBER  SOURCE
  Null   'Unknown source'
  Same   'Same or similar interaction as in the corresponding stable phase'
  COST   'COST 507 database'
  91Din  'A.T. Dinsdale, Calphad, 15, 317-425(1991).'
  97SUB  'SGTE substance database, version 1997'
  06Qiu  'C. Qiu, S.M. Opalka, G.B. Olson, D.L. Anton,
          Int. J. Mater. Res., 97, 845-53(2006); Na-H'
  06Vre  'J. Vrestal, J. Pinkas, A. Watson, A. Scott, J. Houserova, A. Kroupa,
          Calphad, 30, 14-17(2006), SGTE unary database V.5.0, 2009; Pd'
  07Hua  'W. Huang, S.M. Opalka, D. Wang, T.B. Flanagan,
          Calphad, 31, 315-29(2007); Pd-H'
!

File: data/databases/sgte-binary/PdH-09Jou.tdb
$
$ Database for Pd-H from J.-M. Joubert and S. Thiebaut 2009.
$
$ J.-M. Joubert, S. Thiebaut, J. Nucl. Mater., 395, 79-88(2009).
$
$ Dataset created 2024.03.23 by Bengt Hallstedt.
$
$ Only the fcc phase is modelled.
$
$ ------------------------------------------------------------------------------
 TEMP-LIM 298.15 6000.00 !
$
$ELEMENT NAME  REF. STATE               ATOMIC MASS H298-H0    S298    !
$
 ELEMENT VA   VACUUM                      0.0          0.0      0.0    ! 
 ELEMENT H    1/2_MOLE_H2(G)              1.0079    4234.      65.285  ! 
 ELEMENT PD   FCC_A1                    106.42      5468.488   37.8234 ! 
$ ------------------------------------------------------------------------------
$ Species
$
 SPECIE  H2                                 H2 !
$ ------------------------------------------------------------------------------
$ Phase definitions
$
 PHASE LIQUID:L % 1 1 !
 CONST LIQUID:L : H PD : !
$
$ Fcc (cF4, Fm-3m) and MeX (cF8, Fm-3m)
$
 PHASE FCC_A1 %A 2 1 1 !
 CONST FCC_A1 : PD% : H VA% : !
$
$ Bcc (cI2, Im-3m)
$
 PHASE BCC_A2 %B 2 1 3 !
 CONST BCC_A2 : PD : VA : !
$
$ Hcp (hP2, P6_3/mmc) and Me2X (NiAs-type, hP4, P6_3/mmc, B8_1)
$
 PHASE HCP_A3 %A 2 1 0.5 !
 CONST HCP_A3 : PD : VA : !
$
 PHASE GAS:G % 1 1 !
 CONST GAS:G : H H2 PD : !
$ ------------------------------------------------------------------------------
$ Defaults
$
 DEFINE-SYSTEM-DEFAULT ELEMENT 2 !
 DEFAULT-COM DEFINE_SYSTEM_ELEMENT VA !
 TYPE-DEF % SEQ * !
 TYPE-DEF A GES AMEND_PHASE_DESCRIPTION @ MAGNETIC -3 0.28 !
 TYPE-DEF B GES AMEND_PHASE_DESCRIPTION @ MAGNETIC -1 0.4 !
 FUNCTION ZERO      298.15  0;                                         6000 N !
 FUNCTION UN_ASS    298.15  0;                                         6000 N !
 FUNCTION R         298.15  +8.31451;                                  6000 N !
 FUNCTION RTLNP     298.15  +8.31451*T*LN(1E-05*P);                    6000 N !
$ ------------------------------------------------------------------------------
$ Element data
$ ------------------------------------------------------------------------------
$ H
$
$ H is not included in unary
$
 PAR  G(LIQUID,H),,                     +0.5*GHSERH2
             +8035+25*T+2*T*LN(T);,,                                  N 06Qiu !
$
 PAR  G(GAS,H),,                        +F10383T+RTLNP;,,             N 97SUB !
 PAR  G(GAS,H2),,                       +GHSERH2+RTLNP;,,             N 97SUB !
$
$ H(g)
 FUNCTION F10383T   298.15  +211801.621+24.4989821*T-20.78611*T*LN(T);
      6000.00  N !
$ H2(g)
 FUNCTION GHSERH2   298.15  -9522.9741+78.5273879*T-31.35707*T*LN(T)
       +0.0027589925*T**2-7.46390667E-07*T**3+56582.3*T**(-1);
      1000.00  Y  +180.108664-15.6128256*T-17.84857*T*LN(T)
       -0.00584168*T**2+3.14618667E-07*T**3-1280036*T**(-1);
      2100.00  Y  -18840.1663+92.3120255*T-32.05082*T*LN(T)
       -0.0010728235*T**2+1.14281783E-08*T**3+3561002.5*T**(-1);
      6000.00  N !
$ ------------------------------------------------------------------------------
$ Pd
$
$ RHOMBOHEDRAL_A7 added in unary 5.0
$
 PAR  G(FCC_A1,PD:VA),,                 +GHSERPD;                4000 N 91Din !
 PAR  G(BCC_A2,PD:VA),,                 +GHSERPD+10500-1.8*T;    4000 N 91Din !
 PAR  G(HCP_A3,PD:VA),,                 +GHSERPD+2000+0.1*T;     4000 N 91Din !
$PAR  G(RHOMBOHEDRAL_A7,PD),,           +GHSERPD+4000;           4000 N 06Vre !
 PAR  G(LIQUID,PD),,                    +GLIQPD;                 4000 N 91Din !
$
 PAR  G(GAS,PD),,                       +F14562T+RTLNP;,,             N 97SUB !
$
 FUNCTION GHSERPD   298.15  -10204.027+176.076315*T-32.211*T*LN(T)
       +0.007120975*T**2-1.919875E-06*T**3+168687*T**(-1);
       900.00  Y  +917.062+49.659892*T-13.5708*T*LN(T)
       -0.00717522*T**2+1.91115E-07*T**3-1112465*T**(-1);
      1828.00  Y  -67161.018+370.102147*T-54.2067086*T*LN(T)
       +0.002091396*T**2-6.2811E-08*T**3+18683526*T**(-1);
      4000.00  N !
 FUNCTION GLIQPD    298.15  +11506.758-5.112162*T+GHSERPD;
       600.00  Y  +23405.778-116.918419*T+10.8922031*T*LN(T)
       -0.027266568*T**2+2.430675E-06*T**3-1853674*T**(-1);
      1828.00  Y  -12373.637+251.416903*T-41.17*T*LN(T);
      4000.00  N !
$ Pd(g)
 FUNCTION F14562T   298.15  +369512.41-31.1883312*T-21.7238*T*LN(T)
       +0.001246047*T**2-2.915795E-07*T**3+15794.285*T**(-1);
      1000.00  Y  +373159.728-51.4596341*T-19.20343*T*LN(T)
       +0.0014135165*T**2-5.28501667E-07*T**3-700867*T**(-1);
      1800.00  Y  +425198.304-390.890604*T+26.38264*T*LN(T)
       -0.016322765*T**2+7.64466667E-07*T**3-11832085*T**(-1);
      3200.00  Y  +186236.4+517.493075*T-86.28461*T*LN(T)
       +0.007406315*T**2-1.77186E-07*T**3+83688450*T**(-1);
      6600.00  Y  +596000.062-304.073797*T+7.218185*T*LN(T)
       -0.0021568925*T**2+7.706275E-09*T**3-2.559045E+08*T**(-1);
     10000.00  N !
$ ------------------------------------------------------------------------------
$ Binary system
$
$ J.-M. Joubert, S. Thiebaut, J. Nucl. Mater., 395, 79-88(2009).
$
$ Checked against paper.
$
$ Only the fcc phase is modelled.
$
$ This phase diagram has a very rich life at high temperature where fcc
$ becomes stable again.
$
 PAR  L(LIQUID,H,PD),,                  -10000;,,                     N 07Hua !
$
 PAR  G(FCC_A1,PD:H),,                  +GHSERPD+0.5*GHSERH2
             -14550+39.7*T+2.6*T*LN(T)-0.0122*T**2;,,                 N 09Jou !
 PAR  L(FCC_A1,PD:H,VA;0),,             -7390+10.1*T;,,               N 09Jou !
 PAR  L(FCC_A1,PD:H,VA;1),,             -21090+19.6*T;,,              N 09Jou !
 PAR  L(FCC_A1,PD:H,VA;2),,             -9400+13.7*T;,,               N 09Jou !
$
$ metastable
$
$PAR  G(B2_BCC,PD:PD:H),,               +GHSERPD+0.5*GHSERH2
$            -15600.84+132.44864*T-10.8092*T*LN(T);,,                 N 07Hua !
$ ------------------------------------------------------------------------------
$
$
 LIST-OF-REFERENCE
 NUMBER  SOURCE
  Null   'Unknown source'
  Same   'Same or similar interaction as in the corresponding stable phase'
  COST   'COST 507 database'
  91Din  'A.T. Dinsdale, Calphad, 15, 317-425(1991).'
  97SUB  'SGTE substance database, version 1997'
  06Qiu  'C. Qiu, S.M. Opalka, G.B. Olson, D.L. Anton,
          Int. J. Mater. Res., 97, 845-53(2006); Na-H'
  06Vre  'J. Vrestal, J. Pinkas, A. Watson, A. Scott, J. Houserova, A. Kroupa,
          Calphad, 30, 14-17(2006), SGTE unary database V.5.0, 2009; Pd'
  07Hua  'W. Huang, S.M. Opalka, D. Wang, T.B. Flanagan,
          Calphad, 31, 315-29(2007); Pd-H'
  09Jou  'J.-M. Joubert, S. Thiebaut, J. Nucl. Mater., 395, 79-88(2009); Pd-H'
!
