Repository: orchid-calphad/orchid-project.org

# orchid-project.org

Website and released data of **ORCHID** (Open Repository for CALPHAD Hypotheses, Intelligence, and Discovery),
served by GitHub Pages at https://orchid-project.org. Releases are archived on Zenodo (one DOI per version).

- `index.html`, `catalog/`, `best-practices.html` — static, self-contained pages (generated in the ORCHID tooling).
- `data/` — released data: catalog, redistributable TDB files, convex hulls. Licences: `data/LICENSES.md`, `data/NOTICE.md`.
- `llms.txt`, `data/croissant.json`, `CITATION.cff`, `.zenodo.json` — machine-readable metadata.

Only data with clear redistribution rights are published.

File: data/databases/sgte-binary/PdO-22Lau.tdb
$
$ Database for Pd-O from C. Laurin et al. 2022.
$
$ C. Laurin, A. Quaini, E. Regnier, A. Laplace, T. Croze, S. Gosse,
$ J. Chem. Thermodyn., 172, 106831(2022).
$
$ Dataset created 2024.03.25 by Bengt Hallstedt.
$
$ ------------------------------------------------------------------------------
 TEMP-LIM 298.15 6000.00 !
$
$ELEMENT NAME  REF. STATE               ATOMIC MASS H298-H0    S298    !
$
 ELEMENT /-   ELECTRON_GAS                0.0          0.0      0.0    ! 
 ELEMENT VA   VACUUM                      0.0          0.0      0.0    ! 
 ELEMENT O    1/2_MOLE_O2(G)             15.999     4341.0    102.52   ! 
 ELEMENT PD   FCC_A1                    106.42      5468.488   37.8234 ! 
$ ------------------------------------------------------------------------------
$ Species
$
 SPECIE  O-2                                O/-2 !
 SPECIE  O2                                 O2 !
 SPECIE  O3                                 O3 !
 SPECIE  PD+2                               PD/+2 !
$ ------------------------------------------------------------------------------
$ Phase definitions
$
 PHASE ION:Y % 2 1 1 !
 CONST ION:Y : PD+2 : O-2 VA : !
$
$ Fcc (cF4, Fm-3m) and MeX (cF8, Fm-3m)
$
 PHASE FCC_A1 %A 2 1 1 !
 CONST FCC_A1 : PD : O VA% : !
$
$ Bcc (cI2, Im-3m)
$
 PHASE BCC_A2 %B 2 1 3 !
 CONST BCC_A2 : PD : VA : !
$
$ Hcp (hP2, P6_3/mmc) and Me2X (NiAs-type, hP4, P6_3/mmc, B8_1)
$
 PHASE HCP_A3 %A 2 1 0.5 !
 CONST HCP_A3 : PD : VA : !
$
$ Prototype PtS (tP4, P4_2/mmc)
$
 PHASE PDO_B17:I % 2 1 1 !
 CONST PDO_B17:I : PD+2 : O-2 : !
$
 PHASE O2GAS % 1 1 !
 CONST O2GAS : O2 :!
$
 PHASE GAS:G % 1 1 !
 CONST GAS:G : O O2 O3 PD : !
$ ------------------------------------------------------------------------------
$ Defaults
$
 DEFINE-SYSTEM-DEFAULT ELEMENT 2 !
 DEFAULT-COM DEFINE_SYSTEM_ELEMENT VA /- !
 TYPE-DEF % SEQ * !
 TYPE-DEF A GES AMEND_PHASE_DESCRIPTION @ MAGNETIC -3 0.28 !
 TYPE-DEF B GES AMEND_PHASE_DESCRIPTION @ MAGNETIC -1 0.4 !
 FUNCTION ZERO      298.15  0;                                         6000 N !
 FUNCTION UN_ASS    298.15  0;                                         6000 N !
 FUNCTION R         298.15  +8.31451;                                  6000 N !
 FUNCTION RTLNP     298.15  +8.31451*T*LN(1E-05*P);                    6000 N !
$ ------------------------------------------------------------------------------
$ Element data
$ ------------------------------------------------------------------------------
$ O
$
$ GHSEROO modified in unary 3.0
$
 PAR  G(O2GAS,O2),,                     +2*GHSEROO+RTLNP;,,           N 91Din !
$
 PAR  G(GAS,O),,                        +F7397T+RTLNP;,,              N 92SUB !
 PAR  G(GAS,O2),,                       +2*GHSEROO+RTLNP;,,           N 91Din !
 PAR  G(GAS,O3),,                       +F7683T+RTLNP;,,              N 92SUB !
$
$PAR  G(ION,O),,                        +GHSEROO-2648.9+31.44*T;,,    N 91Din !
$PAR  G(LIQUID,O),,                     +GHSEROO-2648.9+31.44*T;,,    N 91Din !
$
 FUNCTION GSOLOO    298.15  +GHSEROO+65*T;                             6000 N !
$ 1/2 O2(g)
 FUNCTION GHSEROO   298.15  -3480.87-25.503038*T-11.1355*T*LN(T)
       -0.005098875*T**2+6.61845833E-07*T**3-38365*T**(-1);
      1000.00  Y  -6568.763+12.659879*T-16.8138*T*LN(T)
       -5.957975E-04*T**2+6.781E-09*T**3+262905*T**(-1);
      3300.00  Y  -13986.728+31.259624*T-18.9536*T*LN(T)
       -4.25243E-04*T**2+1.0721E-08*T**3+4383200*T**(-1);
      6000.00  N !
$ O(g)
 FUNCTION F7397T    298.15  +243206.529-42897.0876*T**(-1)-20.7513421*T
       -21.0155542*T*LN(T)+1.26870532E-04*T**2-1.23131285E-08*T**3;
      2950.00  Y  +252301.473-3973170.33*T**(-1)-51.974853*T
       -17.2118798*T*LN(T)-5.41356254E-04*T**2+7.64520703E-09*T**3;
      6000.00  N !
$ O3(g)
 FUNCTION F7683T    298.15  +133772.042-11328.9959*T**(-1)-84.8602165*T
       -19.8314069*T*LN(T)-0.0392015696*T**2+7.90727187E-06*T**3;  
       600.00  Y  +120765.524+997137.156*T**(-1)+120.113376*T
       -51.8410152*T*LN(T)-0.00353983136*T**2+3.20640143E-07*T**3;
      1500.00  Y  +115412.196+1878139.02*T**(-1)+164.679664*T
       -58.069736*T*LN(T)-2.84399032E-04*T**2+5.95650279E-10*T**3;
      6000.00  N !
$ ------------------------------------------------------------------------------
$ Pd
$
$ RHOMBOHEDRAL_A7 added in unary 5.0
$
 PAR  G(FCC_A1,PD:VA),,                 +GHSERPD;                4000 N 91Din !
 PAR  G(BCC_A2,PD:VA),,                 +GHSERPD+10500-1.8*T;    4000 N 91Din !
 PAR  G(HCP_A3,PD:VA),,                 +GHSERPD+2000+0.1*T;     4000 N 91Din !
$PAR  G(RHOMBOHEDRAL_A7,PD),,           +GHSERPD+4000;           4000 N 06Vre !
$PAR  G(LIQUID,PD),,                    +GLIQPD;                 4000 N 91Din !
$
 PAR  G(ION,PD+2:VA),,                  +GLIQPD;                 4000 N 91Din !
$
 PAR  G(GAS,PD),,                       +F14562T+RTLNP;,,             N 97SUB !
$
 FUNCTION GHSERPD   298.15  -10204.027+176.076315*T-32.211*T*LN(T)
       +0.007120975*T**2-1.919875E-06*T**3+168687*T**(-1);
       900.00  Y  +917.062+49.659892*T-13.5708*T*LN(T)
       -0.00717522*T**2+1.91115E-07*T**3-1112465*T**(-1);
      1828.00  Y  -67161.018+370.102147*T-54.2067086*T*LN(T)
       +0.002091396*T**2-6.2811E-08*T**3+18683526*T**(-1);
      4000.00  N !
 FUNCTION GLIQPD    298.15  +11506.758-5.112162*T+GHSERPD;
       600.00  Y  +23405.778-116.918419*T+10.8922031*T*LN(T)
       -0.027266568*T**2+2.430675E-06*T**3-1853674*T**(-1);
      1828.00  Y  -12373.637+251.416903*T-41.17*T*LN(T);
      4000.00  N !
$ Pd(g)
 FUNCTION F14562T   298.15  +369512.41-31.1883312*T-21.7238*T*LN(T)
       +0.001246047*T**2-2.915795E-07*T**3+15794.285*T**(-1);
      1000.00  Y  +373159.728-51.4596341*T-19.20343*T*LN(T)
       +0.0014135165*T**2-5.28501667E-07*T**3-700867*T**(-1);
      1800.00  Y  +425198.304-390.890604*T+26.38264*T*LN(T)
       -0.016322765*T**2+7.64466667E-07*T**3-11832085*T**(-1);
      3200.00  Y  +186236.4+517.493075*T-86.28461*T*LN(T)
       +0.007406315*T**2-1.77186E-07*T**3+83688450*T**(-1);
      6600.00  Y  +596000.062-304.073797*T+7.218185*T*LN(T)
       -0.0021568925*T**2+7.706275E-09*T**3-2.559045E+08*T**(-1);
     10000.00  N !
$ ------------------------------------------------------------------------------
$ Binary system
$
$ C. Laurin, A. Quaini, E. Regnier, A. Laplace, T. Croze, S. Gosse,
$ J. Chem. Thermodyn., 172, 106831(2022).
$
$ Checked against paper and author's tdb. Checked at 6000K.
$
 PAR  G(ION,PD+2:O-2),,                 -120000+120*T-44.45*T*LN(T)
             -0.0057*T**2+1.12295E-07*T**3+333220*T**(-1);,,          N 22Lau !
 PAR  L(ION,PD+2:O-2,VA;0),,            +500000;,,                    N 22Lau !
$
 PAR  G(FCC_A1,PD:O),,                  +GPDOS+50835;,,               N 22Lau !
 PAR  L(FCC_A1,PD:O,VA;0),,             +21600;,,                     N 22Lau !
$
 PAR  G(PDO_B17,PD+2:O-2),,             +GPDOS;,,                     N 22Lau !
$
 FUNCTION GPDOS     298.15  -134604.26+273.218*T-44.748*T*LN(T)
       -0.00569*T**2+1.12295E-07*T**3+413571*T**(-1);
      6000.00  N !
$ ------------------------------------------------------------------------------
$
$
 LIST-OF-REFERENCE
 NUMBER  SOURCE
  Null   'Unknown source'
  Same   'Same or similar interaction as in the corresponding stable phase'
  COST   'COST 507 database'
  91Din  'A.T. Dinsdale, Calphad, 15, 317-425(1991).'
  92SUB  'SGTE Substance Database, version 1992'
  97SUB  'SGTE Substance Database, version 1997'
  06Vre  'J. Vrestal, J. Pinkas, A. Watson, A. Scott, J. Houserova, A. Kroupa,
          Calphad, 30, 14-17(2006), SGTE unary database V.5.0, 2009; Pd'
  22Lau  'C. Laurin, A. Quaini, E. Regnier, A. Laplace, T. Croze, S. Gosse,
          J. Chem. Thermodyn., 172, 106831(2022); Pd-O'
!

File: data/databases/sgte-binary/PdPt-91Oka.tdb
$
$ Database for Pd-Pt from H. Okamoto 1991.
$
$ H. Okamoto, J. Phase Equilib., 12, 617-18(1991).
$
$ Dataset created 2024.03.25 by Bengt Hallstedt.
$
$ The interactions were estimated based on the Miedema model.
$
$ Experimental data (calorimetry and vapour pressure) from Darby and Myles
$ (J.B. Darby, K.M. Myles, Metall. Trans., 3, 653-57(1972)) in contrast
$ indicate weak negative interactions. 
$
$ ------------------------------------------------------------------------------
 TEMP-LIM 298.15 6000.00 !
$
$ELEMENT NAME  REF. STATE               ATOMIC MASS H298-H0    S298    !
$
 ELEMENT VA   VACUUM                      0.0          0.0      0.0    ! 
 ELEMENT PD   FCC_A1                    106.42      5468.488   37.8234 ! 
 ELEMENT PT   FCC_A1                    195.08      5723.712   41.6308 !
$ ------------------------------------------------------------------------------
$ Phase definitions
$
 PHASE LIQUID:L % 1 1 !
 CONST LIQUID:L : PD PT : !
$
$ Fcc (cF4, Fm-3m) and MeX (cF8, Fm-3m)
$
 PHASE FCC_A1 %A 2 1 1 !
 CONST FCC_A1 : PD PT : VA : !
$
$ Bcc (cI2, Im-3m)
$
 PHASE BCC_A2 %B 2 1 3 !
 CONST BCC_A2 : PD PT : VA : !
$
$ Hcp (hP2, P6_3/mmc) and Me2X (NiAs-type, hP4, P6_3/mmc, B8_1)
$
 PHASE HCP_A3 %A 2 1 0.5 !
 CONST HCP_A3 : PD PT : VA : !
$ ------------------------------------------------------------------------------
$ Defaults
$
 DEFINE-SYSTEM-DEFAULT ELEMENT 2 !
 DEFAULT-COM DEFINE_SYSTEM_ELEMENT VA !
 TYPE-DEF % SEQ * !
 TYPE-DEF A GES AMEND_PHASE_DESCRIPTION @ MAGNETIC -3 0.28 !
 TYPE-DEF B GES AMEND_PHASE_DESCRIPTION @ MAGNETIC -1 0.4 !
 FUNCTION ZERO      298.15  0;                                         6000 N !
 FUNCTION UN_ASS    298.15  0;                                         6000 N !
 FUNCTION R         298.15  +8.31451;                                  6000 N !
$ ------------------------------------------------------------------------------
$ Element data
$ ------------------------------------------------------------------------------
$ Pd
$
$ RHOMBOHEDRAL_A7 added in unary 5.0
$
 PAR  G(FCC_A1,PD:VA),,                 +GHSERPD;                4000 N 91Din !
 PAR  G(BCC_A2,PD:VA),,                 +GHSERPD+10500-1.8*T;    4000 N 91Din !
 PAR  G(HCP_A3,PD:VA),,                 +GHSERPD+2000+0.1*T;     4000 N 91Din !
$PAR  G(RHOMBOHEDRAL_A7,PD),,           +GHSERPD+4000;           4000 N 06Vre !
 PAR  G(LIQUID,PD),,                    +GLIQPD;                 4000 N 91Din !
$
 FUNCTION GHSERPD   298.15  -10204.027+176.076315*T-32.211*T*LN(T)
       +0.007120975*T**2-1.919875E-06*T**3+168687*T**(-1);
       900.00  Y  +917.062+49.659892*T-13.5708*T*LN(T)
       -0.00717522*T**2+1.91115E-07*T**3-1112465*T**(-1);
      1828.00  Y  -67161.018+370.102147*T-54.2067086*T*LN(T)
       +0.002091396*T**2-6.2811E-08*T**3+18683526*T**(-1);
      4000.00  N !
 FUNCTION GLIQPD    298.15  +11506.758-5.112162*T+GHSERPD;
       600.00  Y  +23405.778-116.918419*T+10.8922031*T*LN(T)
       -0.027266568*T**2+2.430675E-06*T**3-1853674*T**(-1);
      1828.00  Y  -12373.637+251.416903*T-41.17*T*LN(T);
      4000.00  N !
$ ------------------------------------------------------------------------------
$ Pt
$
 PAR  G(FCC_A1,PT:VA),,                 +GHSERPT;                4000 N 91Din !
 PAR  G(BCC_A2,PT:VA),,                 +GHSERPT+15000-2.4*T;    4000 N 91Din !
 PAR  G(HCP_A3,PT:VA),,                 +GHSERPT+2500+0.1*T;     4000 N 91Din !
 PAR  G(LIQUID,PT),,                    +GLIQPT;                 4000 N 91Din !
$
 FUNCTION GHSERPT   298.15  -7595.631+124.388275*T-24.5526*T*LN(T)
       -0.00248297*T**2-2.0138E-08*T**3+7974*T**(-1);
      1300.00  Y  -9253.174+161.529615*T-30.2527*T*LN(T)
       +0.002321665*T**2-6.56946E-07*T**3-272106*T**(-1);
      2041.50  Y  -222048.216+1019.35892*T-136.192996*T*LN(T)
       +0.020454938*T**2-7.59259E-07*T**3+71539020*T**(-1);
      4000.00  N !
 FUNCTION GLIQPT    298.15  +20114.016-9.275183*T+GHSERPT;
       600.00  Y  +19023.491+32.94182*T-12.3403769*T*LN(T)
       -0.011551507*T**2+9.31516E-07*T**3-601426*T**(-1);
      2041.50  Y  +1404.468+205.858962*T-36.5*T*LN(T);
      4000.00  N !
 FUNCTION GBCCPT    298.15  +GHSERPT+15000-2.4*T;                      6000 N !
$ ------------------------------------------------------------------------------
$ Binary system
$
$ H. Okamoto, J. Phase Equilib., 12, 617-18(1991).
$
$ Checked against paper. Checked at 6000 K.
$
$ The interactions were estimated based on the Miedema model.
$
$ Experimental data (calorimetry and vapour pressure) from Darby and Myles
$ (J.B. Darby, K.M. Myles, Metall. Trans., 3, 653-57(1972)) in contrast
$ indicate weak negative interactions. 
$
 PAR  L(LIQUID,PD,PT;0),,               +8000;,,                      N 91Oka !
$
 PAR  L(FCC_A1,PD,PT:VA;0),,            +6840;,,                      N 91Oka !
 PAR  L(FCC_A1,PD,PT:VA;1),,            -1150;,,                      N 91Oka !
$
$ Metastable
$
 PAR  L(BCC_A2,PD,PT:VA;0),,            +6840;,,                      N Same !
 PAR  L(BCC_A2,PD,PT:VA;1),,            -1150;,,                      N Same !
$
 PAR  L(HCP_A3,PD,PT:VA;0),,            +6840;,,                      N Same !
 PAR  L(HCP_A3,PD,PT:VA;1),,            -1150;,,                      N Same !
$ ------------------------------------------------------------------------------
$
$
 LIST-OF-REFERENCE
 NUMBER  SOURCE
  Null   'Unknown source'
  Same   'Same or similar interaction as in the corresponding stable phase'
  COST   'COST 507 database'
  91Din  'A.T. Dinsdale, Calphad, 15, 317-425(1991).'
  91Oka  'H. Okamoto, J. Phase Equilib., 12, 617-18(1991); Pd-Pt'
  06Vre  'J. Vrestal, J. Pinkas, A. Watson, A. Scott, J. Houserova, A. Kroupa,
          Calphad, 30, 14-17(2006), SGTE unary database V.5.0, 2009; Pd'
!

File: data/databases/sgte-binary/PdRh-04Kor-LB.tdb
$
$ Database for Pd-Rh from J. Korb 2004 (included in LB Vol. 5)
$
$ J. Korb, unpublished, 2004.
$
$ Dataset created 2016.03.13 by Bengt Hallstedt.
$ 2021.02.03: Modified for use with GES6.
$
$ ------------------------------------------------------------------------------
 TEMP-LIM 298.15 6000.00 !
$
$ELEMENT NAME  REF. STATE               ATOMIC MASS H298-H0    S298    !
$
 ELEMENT VA   VACUUM                      0.0          0.0      0.0    ! 
 ELEMENT PD   FCC_A1                    106.42      5468.488   37.8234 ! 
 ELEMENT RH   FCC_A1                    102.9055    4920.384   31.5557 ! 
$ ------------------------------------------------------------------------------
$ Phase definitions
$
 PHASE LIQUID:L % 1 1 !
 CONST LIQUID:L : PD RH : !
$
$ Fcc (cF4, Fm-3m) and MeX (cF8, Fm-3m)
$
 PHASE FCC_A1 %A 2 1 1 !
 CONST FCC_A1 : PD RH : VA : !
$
$ Bcc (cI2, Im-3m)
$
 PHASE BCC_A2 %B 2 1 3 !
 CONST BCC_A2 : PD RH : VA : !
$
$ Hcp (hP2, P6_3/mmc) and Me2X (NiAs-type, hP4, P6_3/mmc, B8_1)
$
 PHASE HCP_A3 %A 2 1 0.5 !
 CONST HCP_A3 : PD RH : VA : !
$ ------------------------------------------------------------------------------
$ Defaults
$
 DEFINE-SYSTEM-DEFAULT ELEMENT 2 !
 DEFAULT-COM DEFINE_SYSTEM_ELEMENT VA !
 TYPE-DEF % SEQ * !
 TYPE-DEF A GES AMEND_PHASE_DESCRIPTION @ MAGNETIC -3 0.28 !
 TYPE-DEF B GES AMEND_PHASE_DESCRIPTION @ MAGNETIC -1 0.4 !
 FUNCTION ZERO      298.15  0;                                         6000 N !
 FUNCTION UN_ASS    298.15  0;                                         6000 N !
 FUNCTION R         298.15  +8.31451;                                  6000 N !
$ ------------------------------------------------------------------------------
$ Element data
$ ------------------------------------------------------------------------------
$ Pd
$
$ RHOMBOHEDRAL_A7 added in unary 5.0
$
 PAR  G(FCC_A1,PD:VA),,                 +GHSERPD;                4000 N 91Din !
 PAR  G(BCC_A2,PD:VA),,                 +GHSERPD+10500-1.8*T;    4000 N 91Din !
 PAR  G(HCP_A3,PD:VA),,                 +GHSERPD+2000+0.1*T;     4000 N 91Din !
$PAR  G(RHOMBOHEDRAL_A7,PD),,           +GHSERPD+4000;           4000 N 06Vre !
 PAR  G(LIQUID,PD),,                    +GLIQPD;                 4000 N 91Din !
$
 FUNCTION GHSERPD   298.15  -10204.027+176.076315*T-32.211*T*LN(T)
       +0.007120975*T**2-1.919875E-06*T**3+168687*T**(-1);
       900.00  Y  +917.062+49.659892*T-13.5708*T*LN(T)
       -0.00717522*T**2+1.91115E-07*T**3-1112465*T**(-1);
      1828.00  Y  -67161.018+370.102147*T-54.2067086*T*LN(T)
       +0.002091396*T**2-6.2811E-08*T**3+18683526*T**(-1);
      4000.00  N !
 FUNCTION GLIQPD    298.15  +11506.758-5.112162*T+GHSERPD;
       600.00  Y  +23405.778-116.918419*T+10.8922031*T*LN(T)
       -0.027266568*T**2+2.430675E-06*T**3-1853674*T**(-1);
      1828.00  Y  -12373.637+251.416903*T-41.17*T*LN(T);
      4000.00  N !
$ ------------------------------------------------------------------------------
$ Rh
$
 PAR  G(FCC_A1,RH:VA),,                 +GHSERRH;                2500 N 91Din !
 PAR  G(BCC_A2,RH:VA),,                 +GHSERRH+19000-4.7*T;    2500 N 91Din !
 PAR  G(HCP_A3,RH:VA),,                 +GHSERRH+3000-0.5*T;     2500 N 91Din !
 PAR  G(LIQUID,RH),,                    +GLIQRH;                 2500 N 91Din !
$
 FUNCTION GHSERRH   298.15  -7848.828+132.020923*T-24.0178336*T*LN(T)
       -0.003424186*T**2-1.68032E-07*T**3+55846*T**(-1);
      1200.00  Y  -28367.852+305.771019*T-48.3766632*T*LN(T)
       +0.00966345*T**2-1.512774E-06*T**3+3348162*T**(-1);
      2237.00  Y  -6237470.48+30151.6342*T-3874.21058*T*LN(T)
       +1.04921361*T**2-5.3978814E-05*T**3+1.88036218E+09*T**(-1);
      2450.00  Y  -44863.489+344.889895*T-50.58456*T*LN(T);
      2500.00  N !
 FUNCTION GLIQRH    298.15  +19092.91-6.92133*T+GHSERRH;
       700.00  Y  +35898.508-147.926418*T+15.6492377*T*LN(T)
       -0.028665357*T**2+2.100572E-06*T**3-2638940*T**(-1);
      2237.00  Y  -18208.54+332.974832*T-50.58456*T*LN(T);
      2500.00  N !
$ ------------------------------------------------------------------------------
$ Binary system
$
$ From from J. Korb 2004 (included in LB Vol. 5)
$
$ J. Korb, unpublished, 2004.
$
$ Checked against LB. Checked at 6000 K.
$
 PAR  L(LIQUID,PD,RH;0),,               +17927.5;,,                   N 04Kor !
$
 PAR  L(FCC_A1,PD,RH:VA;0),,            +19484.2;,,                   N 04Kor !
 PAR  L(FCC_A1,PD,RH:VA;1),,            -604.872;,,                   N 04Kor !
$
$ Metastable
$
 PAR  L(BCC_A2,PD,RH:VA;0),,            +19484.2;,,                   N Same !
 PAR  L(BCC_A2,PD,RH:VA;1),,            -604.872;,,                   N Same !
$
 PAR  L(HCP_A3,PD,RH:VA;0),,            +19484.2;,,                   N Same !
 PAR  L(HCP_A3,PD,RH:VA;1),,            -604.872;,,                   N Same !
$ ------------------------------------------------------------------------------
$
 ASSESSED_SYSTEM
  PD-RH(TDB -* +LIQUID +FCC_A1 ;G5 C_S:FCC_A1/RH:VA MAJ:FCC_A1/PD:VA 
  ;P3 STP:.5/800/1 STP:.2/1900/1) !
$
$
 LIST-OF-REFERENCE
 NUMBER  SOURCE
  Null   'Unknown source'
  Same   'Same or similar interaction as in the corresponding stable phase'
  COST   'COST 507 database'
  91Din  'A.T. Dinsdale, Calphad, 15, 317-425(1991).'
  04Kor  'J. Korb, unpublished, 2004; Pd-Rh'
  06Vre  'J. Vrestal, J. Pinkas, A. Watson, A. Scott, J. Houserova, A. Kroupa,
          Calphad, 30, 14-17(2006), SGTE unary database V.5.0, 2009; Pd'
!

File: data/databases/sgte-binary/PdRh-16Gos.tdb
$
$ Database for Pd-Rh from S. Gosse et al. 2016.
$
$ S. Gosse, N. Dupin, C. Gueneau, J.-C. Crivello, J.-M. Joubert,
$ J. Nucl. Mater., 474, 163-73(2016).
$
$ Dataset created 2024.03.25 by Bengt Hallstedt.
$
$ ------------------------------------------------------------------------------
 TEMP-LIM 298.15 6000.00 !
$
$ELEMENT NAME  REF. STATE               ATOMIC MASS H298-H0    S298    !
$
 ELEMENT VA   VACUUM                      0.0          0.0      0.0    ! 
 ELEMENT PD   FCC_A1                    106.42      5468.488   37.8234 ! 
 ELEMENT RH   FCC_A1                    102.9055    4920.384   31.5557 ! 
$ ------------------------------------------------------------------------------
$ Phase definitions
$
 PHASE LIQUID:L % 1 1 !
 CONST LIQUID:L : PD RH : !
$
$ Fcc (cF4, Fm-3m) and MeX (cF8, Fm-3m)
$
 PHASE FCC_A1 %A 2 1 1 !
 CONST FCC_A1 : PD RH : VA : !
$
$ Bcc (cI2, Im-3m)
$
 PHASE BCC_A2 %B 2 1 3 !
 CONST BCC_A2 : PD RH : VA : !
$
$ Hcp (hP2, P6_3/mmc) and Me2X (NiAs-type, hP4, P6_3/mmc, B8_1)
$
 PHASE HCP_A3 %A 2 1 0.5 !
 CONST HCP_A3 : PD RH : VA : !
$ ------------------------------------------------------------------------------
$ Defaults
$
 DEFINE-SYSTEM-DEFAULT ELEMENT 2 !
 DEFAULT-COM DEFINE_SYSTEM_ELEMENT VA !
 TYPE-DEF % SEQ * !
 TYPE-DEF A GES AMEND_PHASE_DESCRIPTION @ MAGNETIC -3 0.28 !
 TYPE-DEF B GES AMEND_PHASE_DESCRIPTION @ MAGNETIC -1 0.4 !
 FUNCTION ZERO      298.15  0;                                         6000 N !
 FUNCTION UN_ASS    298.15  0;                                         6000 N !
 FUNCTION R         298.15  +8.31451;                                  6000 N !
$ ------------------------------------------------------------------------------
$ Element data
$ ------------------------------------------------------------------------------
$ Pd
$
$ RHOMBOHEDRAL_A7 added in unary 5.0
$
 PAR  G(FCC_A1,PD:VA),,                 +GHSERPD;                4000 N 91Din !
 PAR  G(BCC_A2,PD:VA),,                 +GHSERPD+10500-1.8*T;    4000 N 91Din !
 PAR  G(HCP_A3,PD:VA),,                 +GHSERPD+2000+0.1*T;     4000 N 91Din !
$PAR  G(RHOMBOHEDRAL_A7,PD),,           +GHSERPD+4000;           4000 N 06Vre !
 PAR  G(LIQUID,PD),,                    +GLIQPD;                 4000 N 91Din !
$
 FUNCTION GHSERPD   298.15  -10204.027+176.076315*T-32.211*T*LN(T)
       +0.007120975*T**2-1.919875E-06*T**3+168687*T**(-1);
       900.00  Y  +917.062+49.659892*T-13.5708*T*LN(T)
       -0.00717522*T**2+1.91115E-07*T**3-1112465*T**(-1);
      1828.00  Y  -67161.018+370.102147*T-54.2067086*T*LN(T)
       +0.002091396*T**2-6.2811E-08*T**3+18683526*T**(-1);
      4000.00  N !
 FUNCTION GLIQPD    298.15  +11506.758-5.112162*T+GHSERPD;
       600.00  Y  +23405.778-116.918419*T+10.8922031*T*LN(T)
       -0.027266568*T**2+2.430675E-06*T**3-1853674*T**(-1);
      1828.00  Y  -12373.637+251.416903*T-41.17*T*LN(T);
      4000.00  N !
$ ------------------------------------------------------------------------------
$ Rh
$
 PAR  G(FCC_A1,RH:VA),,                 +GHSERRH;                2500 N 91Din !
 PAR  G(BCC_A2,RH:VA),,                 +GHSERRH+19000-4.7*T;    2500 N 91Din !
 PAR  G(HCP_A3,RH:VA),,                 +GHSERRH+3000-0.5*T;     2500 N 91Din !
 PAR  G(LIQUID,RH),,                    +GLIQRH;                 2500 N 91Din !
$
 FUNCTION GHSERRH   298.15  -7848.828+132.020923*T-24.0178336*T*LN(T)
       -0.003424186*T**2-1.68032E-07*T**3+55846*T**(-1);
      1200.00  Y  -28367.852+305.771019*T-48.3766632*T*LN(T)
       +0.00966345*T**2-1.512774E-06*T**3+3348162*T**(-1);
      2237.00  Y  -6237470.48+30151.6342*T-3874.21058*T*LN(T)
       +1.04921361*T**2-5.3978814E-05*T**3+1.88036218E+09*T**(-1);
      2450.00  Y  -44863.489+344.889895*T-50.58456*T*LN(T);
      2500.00  N !
 FUNCTION GLIQRH    298.15  +19092.91-6.92133*T+GHSERRH;
       700.00  Y  +35898.508-147.926418*T+15.6492377*T*LN(T)
       -0.028665357*T**2+2.100572E-06*T**3-2638940*T**(-1);
      2237.00  Y  -18208.54+332.974832*T-50.58456*T*LN(T);
      2500.00  N !
$ ------------------------------------------------------------------------------
$ Binary system
$
$ S. Gosse, N. Dupin, C. Gueneau, J.-C. Crivello, J.-M. Joubert,
$ J. Nucl. Mater., 474, 163-73(2016).
$
$ Checked against paper. Checked at 6000 K.
$
 PAR  L(LIQUID,PD,RH;0),,               +18897-2.46*T;,,              N 16Gos !
$
 PAR  L(FCC_A1,PD,RH:VA;0),,            +24373-3.7*T;,,               N 16Gos !
 PAR  L(FCC_A1,PD,RH:VA;1),,            -2655+1.4*T;,,                N 16Gos !
$
$ Metastable
$
 PAR  L(BCC_A2,PD,RH:VA;0),,            +24373-3.7*T;,,               N Same !
 PAR  L(BCC_A2,PD,RH:VA;1),,            -2655+1.4*T;,,                N Same !
$
 PAR  L(HCP_A3,PD,RH:VA;0),,            +26701;,,                     N 16Gos !
 PAR  L(HCP_A3,PD,RH:VA;1),,            +7969;,,                      N 16Gos !
$ ------------------------------------------------------------------------------
$
 ASSESSED_SYSTEM
  PD-RH(TDB -* +LIQUID +FCC_A1 ;G5 C_S:FCC_A1/RH:VA MAJ:FCC_A1/PD:VA 
  ;P3 STP:.5/800/1 STP:.2/1900/1) !
$
$
 LIST-OF-REFERENCE
 NUMBER  SOURCE
  Null   'Unknown source'
  Same   'Same or similar interaction as in the corresponding stable phase'
  COST   'COST 507 database'
  91Din  'A.T. Dinsdale, Calphad, 15, 317-425(1991).'
  06Vre  'J. Vrestal, J. Pinkas, A. Watson, A. Scott, J. Houserova, A. Kroupa,
          Calphad, 30, 14-17(2006), SGTE unary database V.5.0, 2009; Pd'
  16Gos  'S. Gosse, N. Dupin, C. Gueneau, J.-C. Crivello, J.-M. Joubert,
          J. Nucl. Mater., 474, 163-73(2016); Pd-Rh'
!

File: data/databases/sgte-binary/PdRh-22Lau.tdb
$
$ Database for Pd-Rh from C. Laurin et al. 2022.
$
$ C. Laurin, A. Quaini, E. Regnier, A. Laplace, T. Croze, S. Gosse,
$ J. Chem. Thermodyn., 172, 106831(2022).
$
$ Dataset created 2024.03.25 by Bengt Hallstedt.
$
$ Modified from 16Gos.
$
$ ------------------------------------------------------------------------------
 TEMP-LIM 298.15 6000.00 !
$
$ELEMENT NAME  REF. STATE               ATOMIC MASS H298-H0    S298    !
$
 ELEMENT VA   VACUUM                      0.0          0.0      0.0    ! 
 ELEMENT PD   FCC_A1                    106.42      5468.488   37.8234 ! 
 ELEMENT RH   FCC_A1                    102.9055    4920.384   31.5557 ! 
$ ------------------------------------------------------------------------------
$ Phase definitions
$
 PHASE LIQUID:L % 1 1 !
 CONST LIQUID:L : PD RH : !
$
$ Fcc (cF4, Fm-3m) and MeX (cF8, Fm-3m)
$
 PHASE FCC_A1 %A 2 1 1 !
 CONST FCC_A1 : PD RH : VA : !
$
$ Bcc (cI2, Im-3m)
$
 PHASE BCC_A2 %B 2 1 3 !
 CONST BCC_A2 : PD RH : VA : !
$
$ Hcp (hP2, P6_3/mmc) and Me2X (NiAs-type, hP4, P6_3/mmc, B8_1)
$
 PHASE HCP_A3 %A 2 1 0.5 !
 CONST HCP_A3 : PD RH : VA : !
$ ------------------------------------------------------------------------------
$ Defaults
$
 DEFINE-SYSTEM-DEFAULT ELEMENT 2 !
 DEFAULT-COM DEFINE_SYSTEM_ELEMENT VA !
 TYPE-DEF % SEQ * !
 TYPE-DEF A GES AMEND_PHASE_DESCRIPTION @ MAGNETIC -3 0.28 !
 TYPE-DEF B GES AMEND_PHASE_DESCRIPTION @ MAGNETIC -1 0.4 !
 FUNCTION ZERO      298.15  0;                                         6000 N !
 FUNCTION UN_ASS    298.15  0;                                         6000 N !
 FUNCTION R         298.15  +8.31451;                                  6000 N !
$ ------------------------------------------------------------------------------
$ Element data
$ ------------------------------------------------------------------------------
$ Pd
$
$ RHOMBOHEDRAL_A7 added in unary 5.0
$
 PAR  G(FCC_A1,PD:VA),,                 +GHSERPD;                4000 N 91Din !
 PAR  G(BCC_A2,PD:VA),,                 +GHSERPD+10500-1.8*T;    4000 N 91Din !
 PAR  G(HCP_A3,PD:VA),,                 +GHSERPD+2000+0.1*T;     4000 N 91Din !
$PAR  G(RHOMBOHEDRAL_A7,PD),,           +GHSERPD+4000;           4000 N 06Vre !
 PAR  G(LIQUID,PD),,                    +GLIQPD;                 4000 N 91Din !
$
 FUNCTION GHSERPD   298.15  -10204.027+176.076315*T-32.211*T*LN(T)
       +0.007120975*T**2-1.919875E-06*T**3+168687*T**(-1);
       900.00  Y  +917.062+49.659892*T-13.5708*T*LN(T)
       -0.00717522*T**2+1.91115E-07*T**3-1112465*T**(-1);
      1828.00  Y  -67161.018+370.102147*T-54.2067086*T*LN(T)
       +0.002091396*T**2-6.2811E-08*T**3+18683526*T**(-1);
      4000.00  N !
 FUNCTION GLIQPD    298.15  +11506.758-5.112162*T+GHSERPD;
       600.00  Y  +23405.778-116.918419*T+10.8922031*T*LN(T)
       -0.027266568*T**2+2.430675E-06*T**3-1853674*T**(-1);
      1828.00  Y  -12373.637+251.416903*T-41.17*T*LN(T);
      4000.00  N !
$ ------------------------------------------------------------------------------
$ Rh
$
 PAR  G(FCC_A1,RH:VA),,                 +GHSERRH;                2500 N 91Din !
 PAR  G(BCC_A2,RH:VA),,                 +GHSERRH+19000-4.7*T;    2500 N 91Din !
 PAR  G(HCP_A3,RH:VA),,                 +GHSERRH+3000-0.5*T;     2500 N 91Din !
 PAR  G(LIQUID,RH),,                    +GLIQRH;                 2500 N 91Din !
$
 FUNCTION GHSERRH   298.15  -7848.828+132.020923*T-24.0178336*T*LN(T)
       -0.003424186*T**2-1.68032E-07*T**3+55846*T**(-1);
      1200.00  Y  -28367.852+305.771019*T-48.3766632*T*LN(T)
       +0.00966345*T**2-1.512774E-06*T**3+3348162*T**(-1);
      2237.00  Y  -6237470.48+30151.6342*T-3874.21058*T*LN(T)
       +1.04921361*T**2-5.3978814E-05*T**3+1.88036218E+09*T**(-1);
      2450.00  Y  -44863.489+344.889895*T-50.58456*T*LN(T);
      2500.00  N !
 FUNCTION GLIQRH    298.15  +19092.91-6.92133*T+GHSERRH;
       700.00  Y  +35898.508-147.926418*T+15.6492377*T*LN(T)
       -0.028665357*T**2+2.100572E-06*T**3-2638940*T**(-1);
      2237.00  Y  -18208.54+332.974832*T-50.58456*T*LN(T);
      2500.00  N !
$ ------------------------------------------------------------------------------
$ Binary system
$
$ C. Laurin, A. Quaini, E. Regnier, A. Laplace, T. Croze, S. Gosse,
$ J. Chem. Thermodyn., 172, 106831(2022).
$
$ Checked against paper and author's tdb. Checked at 6000 K.
$
$ Modified from 16Gos.
$
 PAR  L(LIQUID,PD,RH;0),,               +13418.5;,,                   N 22Lau !
$
 PAR  L(FCC_A1,PD,RH:VA;0),,            +24746-4.17*T;,,              N 22Lau !
 PAR  L(FCC_A1,PD,RH:VA;1),,            -2025+0.92*T;,,               N 22Lau !
$
$ Metastable
$
 PAR  L(BCC_A2,PD,RH:VA;0),,            +24746-4.17*T;,,              N Same !
 PAR  L(BCC_A2,PD,RH:VA;1),,            -2025+0.92*T;,,               N Same !
$
 PAR  L(HCP_A3,PD,RH:VA;0),,            +26701;,,                     N 16Gos !
 PAR  L(HCP_A3,PD,RH:VA;1),,            +7969;,,                      N 16Gos !
$ ------------------------------------------------------------------------------
$
 ASSESSED_SYSTEM
  PD-RH(TDB -* +LIQUID +FCC_A1 ;G5 C_S:FCC_A1/RH:VA MAJ:FCC_A1/PD:VA 
  ;P3 STP:.5/800/1 STP:.2/1900/1) !
$
$
 LIST-OF-REFERENCE
 NUMBER  SOURCE
  Null   'Unknown source'
  Same   'Same or similar interaction as in the corresponding stable phase'
  COST   'COST 507 database'
  91Din  'A.T. Dinsdale, Calphad, 15, 317-425(1991).'
  06Vre  'J. Vrestal, J. Pinkas, A. Watson, A. Scott, J. Houserova, A. Kroupa,
          Calphad, 30, 14-17(2006), SGTE unary database V.5.0, 2009; Pd'
  16Gos  'S. Gosse, N. Dupin, C. Gueneau, J.-C. Crivello, J.-M. Joubert,
          J. Nucl. Mater., 474, 163-73(2016); Pd-Rh'
  22Lau  'C. Laurin, A. Quaini, E. Regnier, A. Laplace, T. Croze, S. Gosse,
          J. Chem. Thermodyn., 172, 106831(2022); Pd-Rh'
!

File: data/databases/sgte-binary/PdRu-16Gos.tdb
$
$ Database for Pd-Ru from S. Gosse et al. 2016.
$
$ S. Gosse, N. Dupin, C. Gueneau, J.-C. Crivello, J.-M. Joubert,
$ J. Nucl. Mater., 474, 163-73(2016).
$
$ Dataset created 2024.03.25 by Bengt Hallstedt.
$
$ ------------------------------------------------------------------------------
 TEMP-LIM 298.15 6000.00 !
$
$ELEMENT NAME  REF. STATE               ATOMIC MASS H298-H0    S298    !
$
 ELEMENT VA   VACUUM                      0.0          0.0      0.0    ! 
 ELEMENT PD   FCC_A1                    106.42      5468.488   37.8234 ! 
 ELEMENT RU   HCP_A3                    101.07      4602.4     28.6144 ! 
$ ------------------------------------------------------------------------------
$ Phase definitions
$
 PHASE LIQUID:L % 1 1 !
 CONST LIQUID:L : PD RU : !
$
$ Fcc (cF4, Fm-3m) and MeX (cF8, Fm-3m)
$
 PHASE FCC_A1 %A 2 1 1 !
 CONST FCC_A1 : PD% RU : VA : !
$
$ Bcc (cI2, Im-3m)
$
 PHASE BCC_A2 %B 2 1 3 !
 CONST BCC_A2 : PD RU : VA : !
$
$ Hcp (hP2, P6_3/mmc) and Me2X (NiAs-type, hP4, P6_3/mmc, B8_1)
$
 PHASE HCP_A3 %A 2 1 0.5 !
 CONST HCP_A3 : PD RU% : VA : !
$ ------------------------------------------------------------------------------
$ Defaults
$
 DEFINE-SYSTEM-DEFAULT ELEMENT 2 !
 DEFAULT-COM DEFINE_SYSTEM_ELEMENT VA !
 TYPE-DEF % SEQ * !
 TYPE-DEF A GES AMEND_PHASE_DESCRIPTION @ MAGNETIC -3 0.28 !
 TYPE-DEF B GES AMEND_PHASE_DESCRIPTION @ MAGNETIC -1 0.4 !
 FUNCTION ZERO      298.15  0;                                         6000 N !
 FUNCTION UN_ASS    298.15  0;                                         6000 N !
 FUNCTION R         298.15  +8.31451;                                  6000 N !
$ ------------------------------------------------------------------------------
$ Element data
$ ------------------------------------------------------------------------------
$ Pd
$
$ RHOMBOHEDRAL_A7 added in unary 5.0
$
 PAR  G(FCC_A1,PD:VA),,                 +GHSERPD;                4000 N 91Din !
 PAR  G(BCC_A2,PD:VA),,                 +GHSERPD+10500-1.8*T;    4000 N 91Din !
 PAR  G(HCP_A3,PD:VA),,                 +GHSERPD+2000+0.1*T;     4000 N 91Din !
$PAR  G(RHOMBOHEDRAL_A7,PD),,           +GHSERPD+4000;           4000 N 06Vre !
 PAR  G(LIQUID,PD),,                    +GLIQPD;                 4000 N 91Din !
$
 FUNCTION GHSERPD   298.15  -10204.027+176.076315*T-32.211*T*LN(T)
       +0.007120975*T**2-1.919875E-06*T**3+168687*T**(-1);
       900.00  Y  +917.062+49.659892*T-13.5708*T*LN(T)
       -0.00717522*T**2+1.91115E-07*T**3-1112465*T**(-1);
      1828.00  Y  -67161.018+370.102147*T-54.2067086*T*LN(T)
       +0.002091396*T**2-6.2811E-08*T**3+18683526*T**(-1);
      4000.00  N !
 FUNCTION GLIQPD    298.15  +11506.758-5.112162*T+GHSERPD;
       600.00  Y  +23405.778-116.918419*T+10.8922031*T*LN(T)
       -0.027266568*T**2+2.430675E-06*T**3-1853674*T**(-1);
      1828.00  Y  -12373.637+251.416903*T-41.17*T*LN(T);
      4000.00  N !
$ ------------------------------------------------------------------------------
$ Ru
$
$ BCC_A2 revised in unary 4.4
$
 PAR  G(HCP_A3,RU:VA),,                 +GHSERRU;                4500 N 91Din !
 PAR  G(FCC_A1,RU:VA),,                 +GHSERRU+12500-2.4*T;    4500 N 91Din !
 PAR  G(BCC_A2,RU:VA),,                 +GHSERRU+21500-5.05*T;   4500 N 01SGUN !
$PAR  G(BCC_A2,RU:VA),,                 +GHSERRU+26500-6.2*T;    4500 N 91Din !
 PAR  G(LIQUID,RU),,                    +GLIQRU;                 4500 N 91Din !
$
 FUNCTION GHSERRU   298.15  -7561.873+127.866233*T-22.9143287*T*LN(T)
       -0.004062566*T**2+1.7641E-07*T**3+56377*T**(-1);
      1500.00  Y  -59448.103+489.516214*T-72.3241219*T*LN(T)
       +0.018726245*T**2-1.952433E-06*T**3+11063885*T**(-1);
      2607.00  Y  -38588773+168610.517*T-21329.705*T*LN(T)
       +5.221639*T**2-2.40245985E-04*T**3+1.30829926E+10*T**(-1);
      2740.00  Y  -55768.304+364.482314*T-51.8816*T*LN(T);
      4500.00  N !
 FUNCTION GLIQRU    298.15  +27480.616-8.398748*T+GHSERRU;
       800.00  Y  +50827.232-179.818561*T+19.539341*T*LN(T)
       -0.026524167*T**2+1.667839E-06*T**3-3861125*T**(-1);
      2607.00  Y  -17161.807+349.673561*T-51.8816*T*LN(T);
      4500.00  N !
$ ------------------------------------------------------------------------------
$ Binary system
$
$ S. Gosse, N. Dupin, C. Gueneau, J.-C. Crivello, J.-M. Joubert,
$ J. Nucl. Mater., 474, 163-73(2016).
$
$ Checked against paper. Checked at 6000 K.
$
 PAR  L(LIQUID,PD,RU;0),,               +21698.3+2.496*T;,,           N 16Gos !
$
 PAR  L(FCC_A1,PD,RU:VA;0),,            +34852-5.308*T;,,             N 16Gos !
 PAR  L(FCC_A1,PD,RU:VA;1),,            +2767.19;,,                   N 16Gos !
$
 PAR  L(HCP_A3,PD,RU:VA;0),,            +55996.64-0.261*T;,,          N 16Gos !
 PAR  L(HCP_A3,PD,RU:VA;1),,            +14662.79;,,                  N 16Gos !
$
$ Metastable
$
 PAR  L(BCC_A2,PD,RU:VA;0),,            +34852-5.308*T;,,             N Same !
 PAR  L(BCC_A2,PD,RU:VA;1),,            +2767.19;,,                   N Same !
$ ------------------------------------------------------------------------------
$
$
 LIST-OF-REFERENCE
 NUMBER  SOURCE
  Null   'Unknown source'
  Same   'Same or similar interaction as in the corresponding stable phase'
  COST   'COST 507 database'
  91Din  'A.T. Dinsdale, Calphad, 15, 317-425(1991).'
  01SGUN 'SGTE unary database V.4.4, 2001.'
  06Vre  'J. Vrestal, J. Pinkas, A. Watson, A. Scott, J. Houserova, A. Kroupa,
          Calphad, 30, 14-17(2006), SGTE unary database V.5.0, 2009; Pd'
  16Gos  'S. Gosse, N. Dupin, C. Gueneau, J.-C. Crivello, J.-M. Joubert,
          J. Nucl. Mater., 474, 163-73(2016); Pd-Ru'
!
