Repository: orchid-calphad/orchid-project.org

# orchid-project.org

Website and released data of **ORCHID** (Open Repository for CALPHAD Hypotheses, Intelligence, and Discovery),
served by GitHub Pages at https://orchid-project.org. Releases are archived on Zenodo (one DOI per version).

- `index.html`, `catalog/`, `best-practices.html` — static, self-contained pages (generated in the ORCHID tooling).
- `data/` — released data: catalog, redistributable TDB files, convex hulls. Licences: `data/LICENSES.md`, `data/NOTICE.md`.
- `llms.txt`, `data/croissant.json`, `CITATION.cff`, `.zenodo.json` — machine-readable metadata.

Only data with clear redistribution rights are published.

File: data/databases/sgte-binary/PdRu-98Spe-LB.tdb
$
$ Database for Pd-Ru from P.J. Spencer 1998 (included in LB Vol. 4)
$
$ P.J. Spencer, unpublished work, 1998.
$
$ Dataset created 2016.03.13 by Bengt Hallstedt.
$ 2021.02.03: Modified for use with GES6.
$
$ ------------------------------------------------------------------------------
 TEMP-LIM 298.15 6000.00 !
$
$ELEMENT NAME  REF. STATE               ATOMIC MASS H298-H0    S298    !
$
 ELEMENT VA   VACUUM                      0.0          0.0      0.0    ! 
 ELEMENT PD   FCC_A1                    106.42      5468.488   37.8234 ! 
 ELEMENT RU   HCP_A3                    101.07      4602.4     28.6144 ! 
$ ------------------------------------------------------------------------------
$ Phase definitions
$
 PHASE LIQUID:L % 1 1 !
 CONST LIQUID:L : PD RU : !
$
$ Fcc (cF4, Fm-3m) and MeX (cF8, Fm-3m)
$
 PHASE FCC_A1 %A 2 1 1 !
 CONST FCC_A1 : PD% RU : VA : !
$
$ Bcc (cI2, Im-3m)
$
 PHASE BCC_A2 %B 2 1 3 !
 CONST BCC_A2 : PD RU : VA : !
$
$ Hcp (hP2, P6_3/mmc) and Me2X (NiAs-type, hP4, P6_3/mmc, B8_1)
$
 PHASE HCP_A3 %A 2 1 0.5 !
 CONST HCP_A3 : PD RU% : VA : !
$ ------------------------------------------------------------------------------
$ Defaults
$
 DEFINE-SYSTEM-DEFAULT ELEMENT 2 !
 DEFAULT-COM DEFINE_SYSTEM_ELEMENT VA !
 TYPE-DEF % SEQ * !
 TYPE-DEF A GES AMEND_PHASE_DESCRIPTION @ MAGNETIC -3 0.28 !
 TYPE-DEF B GES AMEND_PHASE_DESCRIPTION @ MAGNETIC -1 0.4 !
 FUNCTION ZERO      298.15  0;                                         6000 N !
 FUNCTION UN_ASS    298.15  0;                                         6000 N !
 FUNCTION R         298.15  +8.31451;                                  6000 N !
$ ------------------------------------------------------------------------------
$ Element data
$ ------------------------------------------------------------------------------
$ Pd
$
$ RHOMBOHEDRAL_A7 added in unary 5.0
$
 PAR  G(FCC_A1,PD:VA),,                 +GHSERPD;                4000 N 91Din !
 PAR  G(BCC_A2,PD:VA),,                 +GHSERPD+10500-1.8*T;    4000 N 91Din !
 PAR  G(HCP_A3,PD:VA),,                 +GHSERPD+2000+0.1*T;     4000 N 91Din !
$PAR  G(RHOMBOHEDRAL_A7,PD),,           +GHSERPD+4000;           4000 N 06Vre !
 PAR  G(LIQUID,PD),,                    +GLIQPD;                 4000 N 91Din !
$
 FUNCTION GHSERPD   298.15  -10204.027+176.076315*T-32.211*T*LN(T)
       +0.007120975*T**2-1.919875E-06*T**3+168687*T**(-1);
       900.00  Y  +917.062+49.659892*T-13.5708*T*LN(T)
       -0.00717522*T**2+1.91115E-07*T**3-1112465*T**(-1);
      1828.00  Y  -67161.018+370.102147*T-54.2067086*T*LN(T)
       +0.002091396*T**2-6.2811E-08*T**3+18683526*T**(-1);
      4000.00  N !
 FUNCTION GLIQPD    298.15  +11506.758-5.112162*T+GHSERPD;
       600.00  Y  +23405.778-116.918419*T+10.8922031*T*LN(T)
       -0.027266568*T**2+2.430675E-06*T**3-1853674*T**(-1);
      1828.00  Y  -12373.637+251.416903*T-41.17*T*LN(T);
      4000.00  N !
$ ------------------------------------------------------------------------------
$ Ru
$
$ BCC_A2 revised in unary 4.4
$
 PAR  G(HCP_A3,RU:VA),,                 +GHSERRU;                4500 N 91Din !
 PAR  G(FCC_A1,RU:VA),,                 +GHSERRU+12500-2.4*T;    4500 N 91Din !
 PAR  G(BCC_A2,RU:VA),,                 +GHSERRU+21500-5.05*T;   4500 N 01SGUN !
$PAR  G(BCC_A2,RU:VA),,                 +GHSERRU+26500-6.2*T;    4500 N 91Din !
 PAR  G(LIQUID,RU),,                    +GLIQRU;                 4500 N 91Din !
$
 FUNCTION GHSERRU   298.15  -7561.873+127.866233*T-22.9143287*T*LN(T)
       -0.004062566*T**2+1.7641E-07*T**3+56377*T**(-1);
      1500.00  Y  -59448.103+489.516214*T-72.3241219*T*LN(T)
       +0.018726245*T**2-1.952433E-06*T**3+11063885*T**(-1);
      2607.00  Y  -38588773+168610.517*T-21329.705*T*LN(T)
       +5.221639*T**2-2.40245985E-04*T**3+1.30829926E+10*T**(-1);
      2740.00  Y  -55768.304+364.482314*T-51.8816*T*LN(T);
      4500.00  N !
 FUNCTION GLIQRU    298.15  +27480.616-8.398748*T+GHSERRU;
       800.00  Y  +50827.232-179.818561*T+19.539341*T*LN(T)
       -0.026524167*T**2+1.667839E-06*T**3-3861125*T**(-1);
      2607.00  Y  -17161.807+349.673561*T-51.8816*T*LN(T);
      4500.00  N !
$ ------------------------------------------------------------------------------
$ Binary system
$
$ From from P.J. Spencer 1998 (included in LB Vol. 4)
$
$ P.J. Spencer, unpublished work, 1998.
$
$ Checked against LB. Checked at 6000 K.
$
 PAR  L(LIQUID,PD,RU;0),,               +23800;,,                     N 98Spe !
$
 PAR  L(FCC_A1,PD,RU:VA;0),,            +25046.104-0.031702387*T;,,   N 98Spe !
 PAR  L(HCP_A3,PD,RU:VA;0),,            +33283.325-0.05642205*T;,,    N 98Spe !
$
$ Metastable
$
 PAR  L(BCC_A2,PD,RU:VA;0),,            +25046.104-0.031702387*T;,,   N Same !
$ ------------------------------------------------------------------------------
$
 ASSESSED_SYSTEM
  PD-RU(TDB -* +LIQUID +FCC_A1 +HCP_A3 ;P3 TMM:300/3000 *) !
$
$
 LIST-OF-REFERENCE
 NUMBER  SOURCE
  Null   'Unknown source'
  Same   'Same or similar interaction as in the corresponding stable phase'
  COST   'COST 507 database'
  91Din  'A.T. Dinsdale, Calphad, 15, 317-425(1991).'
  98Spe  'P.J. Spencer, unpublished work, 1998; Pd-Ru'
  01SGUN 'SGTE unary database V.4.4, 2001.'
  06Vre  'J. Vrestal, J. Pinkas, A. Watson, A. Scott, J. Houserova, A. Kroupa,
          Calphad, 30, 14-17(2006), SGTE unary database V.5.0, 2009; Pd'
!

File: data/databases/sgte-binary/PdS-10Hu.tdb
$
$ Database for Pd-S from R. Hu et al. 2010
$
$ R. Hu, M.C. Gao, O.N. Dogan, P. King, M. Widom, Calphad, 34, 324-31(2010).
$
$ Dataset created 2016.05.26 by Bengt Hallstedt.
$ 2021.02.03: Modified for use with GES6.
$
$ Note! This is only a partial description up to 50 at.% S. PdS2 is not
$ included.
$
$ Compound compositions are changed from fractional to integar. This shifts
$ invariant equilibria involving Pd16S7 by up to 8 K.
$
$ There is an inverse miscibility gap with a minimum at 4190 K and x(S)=0.50.
$
$ ------------------------------------------------------------------------------
 TEMP-LIM 298.15 6000.00 !
$
$ELEMENT NAME  REF. STATE               ATOMIC MASS H298-H0    S298    !
$
 ELEMENT VA   VACUUM                      0.0          0.0      0.0    ! 
 ELEMENT PD   FCC_A1                    106.42      5468.488   37.8234 ! 
 ELEMENT S    ORTHORHOMBIC_S             32.06      4412.0     32.07   ! 
$ ------------------------------------------------------------------------------
$ Phase definitions
$
 PHASE LIQUID:L % 1 1 !
 CONST LIQUID:L : PD S : !
$
$ Fcc (cF4, Fm-3m) and MeX (cF8, Fm-3m)
$
 PHASE FCC_A1 %A 2 1 1 !
 CONST FCC_A1 : PD S : VA : !
$
$ Bcc (cI2, Im-3m)
$
 PHASE BCC_A2 %B 2 1 3 !
 CONST BCC_A2 : PD S : VA : !
$
$ Hcp (hP2, P6_3/mmc) and Me2X (NiAs-type, hP4, P6_3/mmc, B8_1)
$
 PHASE HCP_A3 %A 2 1 0.5 !
 CONST HCP_A3 : PD : VA : !
$
$ Prototype alpha-S (oF128, Fddd)
$
 PHASE ORTHORHOMBIC_A16 % 1 1 !
 CONST ORTHORHOMBIC_A16 : S : !
$
$ Prototype beta-S (mP48, P2_1/a)
$
 PHASE MONOCLINIC_S % 1 1 !
 CONST MONOCLINIC_S : S : !
$
$ Prototype Pd4Se (tP10, P-42_1c)
$
 PHASE PD4S % 2 4 1 !
 CONST PD4S : PD : S : !
$
$ Prototype Pd3S (oC16, Ama2)
$
 PHASE PD3S % 2 3 1 !
 CONST PD3S : PD : S : !
$
$ Prototype Pd16S7 (cI46, I-43m)
$
 PHASE PD16S7 % 2 16 7 !
 CONST PD16S7 : PD : S : !
$
$ Prototype PdS (tP16, P4_2/m)
$
 PHASE PDS_B34 % 2 1 1 !
 CONST PDS_B34 : PD : S : !
$ ------------------------------------------------------------------------------
$ Defaults
$
 DEFINE-SYSTEM-DEFAULT ELEMENT 2 !
 DEFAULT-COM DEFINE_SYSTEM_ELEMENT VA !
 TYPE-DEF % SEQ * !
 TYPE-DEF A GES AMEND_PHASE_DESCRIPTION @ MAGNETIC -3 0.28 !
 TYPE-DEF B GES AMEND_PHASE_DESCRIPTION @ MAGNETIC -1 0.4 !
 FUNCTION ZERO      298.15  0;                                         6000 N !
 FUNCTION UN_ASS    298.15  0;                                         6000 N !
 FUNCTION R         298.15  +8.31451;                                  6000 N !
$ ------------------------------------------------------------------------------
$ Element data
$ ------------------------------------------------------------------------------
$ Pd
$
$ RHOMBOHEDRAL_A7 added in unary 5.0
$
 PAR  G(FCC_A1,PD:VA),,                 +GHSERPD;                4000 N 91Din !
 PAR  G(BCC_A2,PD:VA),,                 +GHSERPD+10500-1.8*T;    4000 N 91Din !
 PAR  G(HCP_A3,PD:VA),,                 +GHSERPD+2000+0.1*T;     4000 N 91Din !
$PAR  G(RHOMBOHEDRAL_A7,PD),,           +GHSERPD+4000;           4000 N 06Vre !
 PAR  G(LIQUID,PD),,                    +GLIQPD;                 4000 N 91Din !
$
 FUNCTION GHSERPD   298.15  -10204.027+176.076315*T-32.211*T*LN(T)
       +0.007120975*T**2-1.919875E-06*T**3+168687*T**(-1);
       900.00  Y  +917.062+49.659892*T-13.5708*T*LN(T)
       -0.00717522*T**2+1.91115E-07*T**3-1112465*T**(-1);
      1828.00  Y  -67161.018+370.102147*T-54.2067086*T*LN(T)
       +0.002091396*T**2-6.2811E-08*T**3+18683526*T**(-1);
      4000.00  N !
 FUNCTION GLIQPD    298.15  +11506.758-5.112162*T+GHSERPD;
       600.00  Y  +23405.778-116.918419*T+10.8922031*T*LN(T)
       -0.027266568*T**2+2.430675E-06*T**3-1853674*T**(-1);
      1828.00  Y  -12373.637+251.416903*T-41.17*T*LN(T);
      4000.00  N !
$ ------------------------------------------------------------------------------
$ S
$
$ FCC_A1 and BCC_A2 revised in unary 3.0
$ ORTHORHOMBIC_S and LIQUID modified in unary 4.1
$ MONOCLINIC revised in unary 4.1
$ ORTHORHOMBIC_S and LIQUID revised in unary 4.4
$
 PAR  G(ORTHORHOMBIC_A16,S),,           +GHSERSS;                1300 N 01SGUN !
 PAR  G(MONOCLINIC_S,S),,               +GMONSS;                 1300 N 01SGUN !
 PAR  G(FCC_A1,S:VA),,                  +GHSERSS+105000;         1300 N Sundm !
$PAR  G(FCC_A1,S:VA),,                  +GHSERSS+30000+32*T;     1300 N 91Din !
 PAR  G(BCC_A2,S:VA),,                  +GHSERSS+105000;         1300 N Sundm !
$PAR  G(BCC_A2,S:VA),,                  +GHSERSS+31000+32*T;     1300 N 91Din !
 PAR  G(LIQUID,S),,                     +GLIQSS;                 1300 N 01SGUN !
$
 FUNCTION GHSERSS   298.15  -5198.294+53.913855*T-10.726*T*LN(T)
       -0.0273801*T**2+8.179537E-6*T**3; 
       368.30  Y  -6475.706+94.182332*T-17.8693298*T*LN(T)
       -0.010936877*T**2+1.406467E-6*T**3+36871*T**(-1); 
      1300.00  Y  -12485.546+188.304687*T-32*T*LN(T); 
      1301.00  N !
 FUNCTION GMONSS    298.15  -5725.422+89.544275*T-17.413*T*LN(T)
       -0.00993935*T**2-0.070062E-6*T**3+1250*T**(-1); 
       388.36  Y  -7455.008+114.782945*T-21.1531404*T*LN(T)
       -0.008566163*T**2+1.112484E-6*T**3+122167*T**(-1); 
      1300.00  Y  -11779.415+186.699065*T-32*T*LN(T); 
      1301.00  N !
 FUNCTION GLIQSS    298.15  -4196.575+85.63027*T-17.413*T*LN(T)
       -0.00993935*T**2-0.070062E-6*T**3+1250*T**(-1); 
       335.00  Y  1790361.982-44195.451432*T+7511.6194258*T*LN(T)
       -13.985517511*T**2+4838.738601E-6*T**3-79880891*T**(-1); 
       388.36  Y  -876313.954+23366.872986*T-4028.756*T*LN(T)
       +7.954595*T**2-2908.513333E-6*T**3+33980035*T**(-1); 
       432.25  Y  454088.687-7814.670231*T+1237.001*T*LN(T)
       -1.5607295*T**2+359.883667E-6*T**3-31765395*T**(-1); 
       500.00  Y  18554.561-144.895285*T+16.535*T*LN(T)
       -0.0454119*T**2+8.327402E-6*T**3-2705030*T**(-1); 
       700.00  Y  21243.126-113.298877*T+9.944*T*LN(T)
       -0.0288384*T**2+3.791365E-6*T**3-3507570*T**(-1); 
       900.00  Y  16117.849-32.79523*T-2.425*T*LN(T)
       -0.01712545*T**2+1.84974E-6*T**3-3215170*T**(-1); 
      1300.00  Y  -6461.814+175.590536*T-32*T*LN(T); 
      1301.00  N !
$ ------------------------------------------------------------------------------
$ Binary system
$
$ R. Hu, M.C. Gao, O.N. Dogan, P. King, M. Widom, Calphad, 34, 324-31(2010).
$
$ Checked against paper and author's tdb. Checked at 6000 K.
$
$ Note! This is only a partial description up to 50 at.% S. PdS2 is not
$ included.
$
$ Compound compositions are changed from fractional to integar. This shifts
$ invariant equilibria involving Pd16S7 by up to 8 K.
$
$ There is an inverse miscibility gap with a minimum at 4190 K and x(S)=0.50.
$
 PAR  L(LIQUID,PD,S;0),,                -152889+53.122*T;,,           N 10Hu !
$
 PAR  G(PD4S,PD:S),,                    +4*GHSERPD+GHSERSS
             -90655+7.495*T;,,                                        N 10Hu !
 PAR  G(PD3S,PD:S),,                    +3*GHSERPD+GHSERSS
             -85764+5.448*T;,,                                        N 10Hu !
 PAR  G(PD16S7,PD:S),,                  +16*GHSERPD+7*GHSERSS
             -615940+75.785*T;,,                                      N 10Hu !
 PAR  G(PDS_B34,PD:S),,                 +GHSERPD+GHSERSS
             -72172-138.956*T+20.454*T*LN(T);,,                       N 10Hu !
$ ------------------------------------------------------------------------------
$
$
 LIST-OF-REFERENCE
 NUMBER  SOURCE
  Null   'Unknown source'
  Same   'Same or similar interaction as in the corresponding stable phase'
  COST   'COST 507 database'
  Sundm  'Bosse Sundman, unpublished, SGTE unary database V.3.0, 1996; S'
  91Din  'A.T. Dinsdale, Calphad, 15, 317-425(1991).'
  01SGUN 'SGTE unary database V.4.4, 2001.'
  06Vre  'J. Vrestal, J. Pinkas, A. Watson, A. Scott, J. Houserova, A. Kroupa,
          Calphad, 30, 14-17(2006), SGTE unary database V.5.0, 2009; Pd'
  10Hu   'R. Hu, M.C. Gao, O.N. Dogan, P. King, M. Widom,
          Calphad, 34, 324-31(2010); Pd-S'
!

File: data/databases/sgte-binary/PdSb-10Han.tdb
$
$ Database for Pd-Sb from W. Han and M. Li 2010.
$
$ W. Han, M. Li, J. Alloys Compd., 507, 521-25(2010).
$
$ Dataset created 2018.12.26 by Bengt Hallstedt.
$ 2021.02.03: Modified for use with GES6.
$
$ There is an inverse miscibility gap with a minimum at 4813 K and x(Sb)=0.23.
$
$ ------------------------------------------------------------------------------
 TEMP-LIM 298.15 6000.00 !
$
$ELEMENT NAME  REF. STATE               ATOMIC MASS H298-H0    S298    !
$
 ELEMENT VA   VACUUM                      0.0          0.0      0.0    ! 
 ELEMENT PD   FCC_A1                    106.42      5468.488   37.8234 ! 
 ELEMENT SB   RHOMBOHEDRAL_A7           121.75      5870.152   45.5219 ! 
$ ------------------------------------------------------------------------------
$ Phase definitions
$
 PHASE LIQUID:L % 1 1 !
 CONST LIQUID:L : PD SB : !
$
$ Fcc (cF4, Fm-3m) and MeX (cF8, Fm-3m)
$
 PHASE FCC_A1 %A 2 1 1 !
 CONST FCC_A1 : PD% SB : VA : !
$
$ Bcc (cI2, Im-3m)
$
 PHASE BCC_A2 %B 2 1 3 !
 CONST BCC_A2 : PD SB : VA : !
$
$ Hcp (hP2, P6_3/mmc) and Me2X (NiAs-type, hP4, P6_3/mmc, B8_1)
$
 PHASE HCP_A3 %A 2 1 0.5 !
 CONST HCP_A3 : PD SB : VA : !
$
$ Prototype alpha-As (hR2, R-3m)
$
 PHASE RHOMBOHEDRAL_A7 % 1 1 !
 CONST RHOMBOHEDRAL_A7 : SB : !
$
$ Prototype NaTl (cF16, Fd-3m)
$
 PHASE PD3SB_B32 % 2 3 1 !
 CONST PD3SB_B32 : PD% SB : SB : !
$
$ Prototype Pd20Sb7 (hR27, R-3)
$
 PHASE PD20SB7 % 2 20 7 !
 CONST PD20SB7 : PD : SB : !
$
$ Prototype In3Yb8 (hR44, R-3c)
$
 PHASE PD8SB3 % 2 8 3 !
 CONST PD8SB3 : PD : SB : !
$
$ Prototype Pd5Sb2 (hP42, P6_3cm)
$
 PHASE PD5SB2 % 2 5 2 !
 CONST PD5SB2 : PD : SB : !
$
$ Prototype Pd2As (oC24, Cmc2_1)
$
 PHASE PD2SB % 2 2 1 !
 CONST PD2SB : PD : SB : !
$
$ Pearson oP*
$
 PHASE PD5SB3 % 2 5 3 !
 CONST PD5SB3 : PD% SB : PD SB% : !
$
$ Prototype NiAs (hP4, P6_3/mmc)
$
 PHASE PDSB_B81 % 2 1 1 !
 CONST PDSB_B81 : PD : SB : !
$
$ Prototype beta-FeS2 (cP12, Pa-3)
$
 PHASE PDSB2_C2 % 2 1 2 !
 CONST PDSB2_C2 : PD : SB : !
$ ------------------------------------------------------------------------------
$ Defaults
$
 DEFINE-SYSTEM-DEFAULT ELEMENT 2 !
 DEFAULT-COM DEFINE_SYSTEM_ELEMENT VA !
 TYPE-DEF % SEQ * !
 TYPE-DEF A GES AMEND_PHASE_DESCRIPTION @ MAGNETIC -3 0.28 !
 TYPE-DEF B GES AMEND_PHASE_DESCRIPTION @ MAGNETIC -1 0.4 !
 FUNCTION ZERO      298.15  0;                                         6000 N !
 FUNCTION UN_ASS    298.15  0;                                         6000 N !
 FUNCTION R         298.15  +8.31451;                                  6000 N !
$ ------------------------------------------------------------------------------
$ Element data
$ ------------------------------------------------------------------------------
$ Pd
$
$ RHOMBOHEDRAL_A7 added in unary 5.0
$
 PAR  G(FCC_A1,PD:VA),,                 +GHSERPD;                4000 N 91Din !
 PAR  G(BCC_A2,PD:VA),,                 +GHSERPD+10500-1.8*T;    4000 N 91Din !
 PAR  G(HCP_A3,PD:VA),,                 +GHSERPD+2000+0.1*T;     4000 N 91Din !
$PAR  G(RHOMBOHEDRAL_A7,PD),,           +GHSERPD+4000;           4000 N 06Vre !
 PAR  G(LIQUID,PD),,                    +GLIQPD;                 4000 N 91Din !
$
 PAR  G(PD5SB3,PD:PD),,                 +8*GHSERPD+40000;,,           N 10Han !
$
 FUNCTION GHSERPD   298.15  -10204.027+176.076315*T-32.211*T*LN(T)
       +0.007120975*T**2-1.919875E-06*T**3+168687*T**(-1);
       900.00  Y  +917.062+49.659892*T-13.5708*T*LN(T)
       -0.00717522*T**2+1.91115E-07*T**3-1112465*T**(-1);
      1828.00  Y  -67161.018+370.102147*T-54.2067086*T*LN(T)
       +0.002091396*T**2-6.2811E-08*T**3+18683526*T**(-1);
      4000.00  N !
 FUNCTION GLIQPD    298.15  +11506.758-5.112162*T+GHSERPD;
       600.00  Y  +23405.778-116.918419*T+10.8922031*T*LN(T)
       -0.027266568*T**2+2.430675E-06*T**3-1853674*T**(-1);
      1828.00  Y  -12373.637+251.416903*T-41.17*T*LN(T);
      4000.00  N !
$ ------------------------------------------------------------------------------
$ Sb
$
$ BCT_A5 revised in unary 3.0
$
$ BCT_A5 the value from 91Din is used in LBall-v7+fun.tdb.
$ BCT_A5 the value from 96SGUN is used in SGSOL 5.0.
$ It is only needed in Sb-Sn.
$
 PAR  G(RHOMBOHEDRAL_A7,SB),,           +GHSERSB;                2000 N 91Din !
 PAR  G(FCC_A1,SB:VA),,                 +GHSERSB+19874-13.7*T;   2000 N 91Din !
 PAR  G(BCC_A2,SB:VA),,                 +GHSERSB+19874-15.1*T;   2000 N 91Din !
 PAR  G(HCP_A3,SB:VA),,                 +GHSERSB+19874-13*T;     2000 N 91Din !
$PAR  G(BCT_A5,SB),,                    +GHSERSB+13000-8*T;      2000 N 96SGUN !
$PAR  G(BCT_A5,SB),,                    +GHSERSB+1000;           2000 N 91Din !
 PAR  G(LIQUID,SB),,                    +GLIQSB;                 2000 N 91Din !
$
 PAR  G(PD3SB_B32,SB:SB),,              +4*GHSERSB+20000;,,           N 10Han !
 PAR  G(PD5SB3,SB:SB),,                 +8*GHSERSB+40000;,,           N 10Han !
$
 FUNCTION GHSERSB   298.15  -9242.858+156.154689*T-30.5130752*T*LN(T)
       +0.007748768*T**2-3.003415E-06*T**3+100625*T**(-1);
       903.78  Y  -11738.83+169.485872*T-31.38*T*LN(T)+1.616849E+27*T**(-9);
      2000.00  N !
 FUNCTION GLIQSB    298.15  +19822.328-21.923164*T+GHSERSB-1.74847E-20*T**7;
       903.78  Y  +8175.359+147.455986*T-31.38*T*LN(T);
      2000.00  N !
$ ------------------------------------------------------------------------------
$ Binary system
$
$ W. Han, M. Li, J. Alloys Compd., 507, 521-25(2010).
$
$ Checked against paper. Checked at 6000 K.
$
$ There is an inverse miscibility gap with a minimum at 4813 K and x(Sb)=0.23.
$
 PAR  L(LIQUID,PD,SB;0),,               -186656.4+42.548*T;,,         N 10Han !
 PAR  L(LIQUID,PD,SB;1),,               -95651.8+32.036*T;,,          N 10Han !
$
 PAR  L(FCC_A1,PD,SB:VA;0),,            -176510.8+46.406*T;,,         N 10Han !
 PAR  L(FCC_A1,PD,SB:VA;1),,            -90235.1+22.051*T;,,          N 10Han !
$
 PAR  G(PD3SB_B32,PD:SB),,              +3*GHSERPD+GHSERSB
             -134392.8-5.305*T;,,                                     N 10Han !
 PAR  L(PD3SB_B32,PD,SB:SB;0),,         -215273.1+5.049*T;,,          N 10Han !
$
 PAR  G(PD20SB7,PD:SB),,                +20*GHSERPD+7*GHSERSB
             -1064845.5+72.808*T;,,                                   N 10Han !
 PAR  G(PD8SB3,PD:SB),,                 +8*GHSERPD+3*GHSERSB
             -447831.9+28.997*T;,,                                    N 10Han !
 PAR  G(PD5SB2,PD:SB),,                 +5*GHSERPD+2*GHSERSB
             -290622.9+18.047*T;,,                                    N 10Han !
 PAR  G(PD2SB,PD:SB),,                  +2*GHSERPD+GHSERSB
             -131878.8+13.981*T;,,                                    N 10Han !
$
 PAR  G(PD5SB3,PD:SB),,                 +5*GHSERPD+3*GHSERSB
             -324579.4+2.999*T;,,                                     N 10Han !
 PAR  G(PD5SB3,SB:PD),,                 +5*GHSERSB+3*GHSERPD
             -40036+10.001*T;,,                                       N 10Han !
 PAR  L(PD5SB3,PD,SB:PD;0),,            -344444.1+145.001*T;,,        N 10Han !
 PAR  L(PD5SB3,PD,SB:SB;0),,            -344444.1+145.001*T;,,        N 10Han !
 PAR  L(PD5SB3,PD:PD,SB;0),,            -397728+130.183*T;,,          N 10Han !
 PAR  L(PD5SB3,SB:PD,SB;0),,            -397728+130.183*T;,,          N 10Han !
$
 PAR  G(PDSB_B81,PD:SB),,               +GHSERPD+GHSERSB
             -95313.7+13.768*T;,,                                     N 10Han !
 PAR  G(PDSB2_C2,PD:SB),,               +GHSERPD+2*GHSERSB
             -112527.2+19.884*T;,,                                    N 10Han !
$
$ Metastable
$
 PAR  L(BCC_A2,PD,SB:VA;0),,            -176510.8+46.406*T;,,         N Same !
 PAR  L(BCC_A2,PD,SB:VA;1),,            -90235.1+22.051*T;,,          N Same !
$
 PAR  L(HCP_A3,PD,SB:VA;0),,            -176510.8+46.406*T;,,         N Same !
 PAR  L(HCP_A3,PD,SB:VA;1),,            -90235.1+22.051*T;,,          N Same !
$ ------------------------------------------------------------------------------
$
$
 LIST-OF-REFERENCE
 NUMBER  SOURCE
  Null   'Unknown source'
  Same   'Same or similar interaction as in the corresponding stable phase'
  COST   'COST 507 database'
  91Din  'A.T. Dinsdale, Calphad, 15, 317-425(1991).'
  96SGUN 'SGTE unary database V.3.0, 1996.'
  06Vre  'J. Vrestal, J. Pinkas, A. Watson, A. Scott, J. Houserova, A. Kroupa,
          Calphad, 30, 14-17(2006), SGTE unary database V.5.0, 2009; Pd'
  10Han  'W. Han, M. Li, J. Alloys Compd., 507, 521-25(2010); Pd-Sb'
!

File: data/databases/sgte-binary/PdSc-02Du.tdb
$
$ Database for Pd-Sc from Z. Du et al. 2002.
$
$ Z. Du, C. Li, L. Lu, Z. Metallkd., 93, 277-80(2002).
$
$ Dataset created 2018.01.21 by Bengt Hallstedt.
$ 2021.02.03: Modified for use with GES6.
$
$ Bcc and hcp interactions not included in paper.
$
$ The fcc parameters are not acceptable.
$
$ ------------------------------------------------------------------------------
 TEMP-LIM 298.15 6000.00 !
$
$ELEMENT NAME  REF. STATE               ATOMIC MASS H298-H0    S298    !
$
 ELEMENT VA   VACUUM                      0.0          0.0      0.0    ! 
 ELEMENT PD   FCC_A1                    106.42      5468.488   37.8234 ! 
 ELEMENT SC   HCP_A3                     44.9559    5217.448   34.6435 ! 
$ ------------------------------------------------------------------------------
$ Phase definitions
$
 PHASE LIQUID:L % 1 1 !
 CONST LIQUID:L : PD SC : !
$
$ Fcc (cF4, Fm-3m) and MeX (cF8, Fm-3m)
$
 PHASE FCC_A1 %A 2 1 1 !
 CONST FCC_A1 : PD% SC : VA : !
$
$ Bcc (cI2, Im-3m)
$
 PHASE BCC_A2 %B 2 1 3 !
 CONST BCC_A2 : PD SC% : VA : !
$
$ Hcp (hP2, P6_3/mmc) and Me2X (NiAs-type, hP4, P6_3/mmc, B8_1)
$
 PHASE HCP_A3 %A 2 1 0.5 !
 CONST HCP_A3 : PD SC% : VA : !
$
$ Prototype AuCu3 (cP4, Pm-3m)
$
 PHASE PD3SC_L12 % 2 3 1 !
 CONST PD3SC_L12 : PD : SC : !
$
$ unknown structure 
$
 PHASE PD2SC % 2 2 1 !
 CONST PD2SC : PD : SC : !
$
$ Prototype CsCl (cP2, Pm-3m)
$
 PHASE PDSC_B2 % 2 1 1 !
 CONST PDSC_B2 : PD% VA : SC : !
$
$ Prototype NiTi2 (cF96, Fd-3m)
$
 PHASE PDSC2 % 2 1 2 !
 CONST PDSC2 : PD : SC : !
$
$ unknown structure 
$
 PHASE PDSC4 % 2 1 4 !
 CONST PDSC4 : PD : SC : !
$ ------------------------------------------------------------------------------
$ Defaults
$
 DEFINE-SYSTEM-DEFAULT ELEMENT 2 !
 DEFAULT-COM DEFINE_SYSTEM_ELEMENT VA !
 TYPE-DEF % SEQ * !
 TYPE-DEF A GES AMEND_PHASE_DESCRIPTION @ MAGNETIC -3 0.28 !
 TYPE-DEF B GES AMEND_PHASE_DESCRIPTION @ MAGNETIC -1 0.4 !
 FUNCTION ZERO      298.15  0;                                         6000 N !
 FUNCTION UN_ASS    298.15  0;                                         6000 N !
 FUNCTION R         298.15  +8.31451;                                  6000 N !
$ ------------------------------------------------------------------------------
$ Element data
$ ------------------------------------------------------------------------------
$ Pd
$
$ RHOMBOHEDRAL_A7 added in unary 5.0
$
$ RHOMB_C19 from 00Du1 is absurd and not included in unary.
$
 PAR  G(FCC_A1,PD:VA),,                 +GHSERPD;                4000 N 91Din !
 PAR  G(BCC_A2,PD:VA),,                 +GHSERPD+10500-1.8*T;    4000 N 91Din !
 PAR  G(HCP_A3,PD:VA),,                 +GHSERPD+2000+0.1*T;     4000 N 91Din !
$PAR  G(RHOMBOHEDRAL_A7,PD),,           +GHSERPD+4000;           4000 N 06Vre !
$PAR  G(RHOMB_C19,PD),,                 +GHSERPD+714075;         4000 N 00Du1 !
 PAR  G(LIQUID,PD),,                    +GLIQPD;                 4000 N 91Din !
$
 FUNCTION GHSERPD   298.15  -10204.027+176.076315*T-32.211*T*LN(T)
       +0.007120975*T**2-1.919875E-06*T**3+168687*T**(-1);
       900.00  Y  +917.062+49.659892*T-13.5708*T*LN(T)
       -0.00717522*T**2+1.91115E-07*T**3-1112465*T**(-1);
      1828.00  Y  -67161.018+370.102147*T-54.2067086*T*LN(T)
       +0.002091396*T**2-6.2811E-08*T**3+18683526*T**(-1);
      4000.00  N !
 FUNCTION GLIQPD    298.15  +11506.758-5.112162*T+GHSERPD;
       600.00  Y  +23405.778-116.918419*T+10.8922031*T*LN(T)
       -0.027266568*T**2+2.430675E-06*T**3-1853674*T**(-1);
      1828.00  Y  -12373.637+251.416903*T-41.17*T*LN(T);
      4000.00  N !
$ ------------------------------------------------------------------------------
$ Sc
$
$ FCC_A1 and DHCP added in unary 4.4
$
$ FCC_A1 from 02Du absurd and not included in unary
$
 PAR  G(HCP_A3,SC:VA),,                 +GHSERSC;                3200 N 91Din !
 PAR  G(BCC_A2,SC:VA),,                 +GBCCSC;                 3200 N 91Din !
$PAR  G(FCC_A1,SC:VA),,                 +GHSERSC+5000;           3200 N 99Cac !
 PAR  G(FCC_A1,SC:VA),,                 +GHSERSC+125375.1;       3200 N 02Du !
$PAR  G(DHCP,SC),,                      +GHSERSC
$            +1200+0.4157255*T;                                  3200 N 00Nor2 !
 PAR  G(LIQUID,SC),,                    +GLIQSC;                 3200 N 91Din !
$
 PAR  G(PDSC_B2,VA:SC),,                +GHSERSC+5000;,,              N 02Du !
$
 FUNCTION GHSERSC   298.15  -8689.547+153.48097*T-28.1882*T*LN(T)
       +0.00321892*T**2-1.64531E-06*T**3+72177*T**(-1);
       800.00  Y  -7511.295+132.759582*T-24.9132*T*LN(T)
       -5.73295E-04*T**2-8.59345E-07*T**3;
      1608.00  Y  +261143.04-1817.92245*T+241.441051*T*LN(T)
       -0.117529396*T**2+8.7398E-06*T**3-50607159*T**(-1);
      2000.00  Y  -30515.246+286.474338*T-44.2249*T*LN(T);
      3200.00  N !
 FUNCTION GBCCSC    298.15  +1979.728-1.024135*T+GHSERSC;
      1000.00  Y  +230161.408-2004.05469*T+276.76664*T*LN(T)
       -0.167120107*T**2+1.5637371E-05*T**3-33783257*T**(-1);
      1608.00  Y  -25928.011+283.642312*T-44.2249*T*LN(T);
      2000.00  Y  +4587.235-2.832026*T+GHSERSC;
      3200.00  N !
 FUNCTION GLIQSC    298.15  +6478.66+45.427539*T-10.7967803*T*LN(T)
       -0.020636524*T**2+2.13106E-06*T**3-158106*T**(-1);
      1608.00  Y  -11832.111+275.871695*T-44.2249*T*LN(T);
      3200.00  N !
$ ------------------------------------------------------------------------------
$ Binary system
$
$ Z. Du, C. Li, L. Lu, Z. Metallkd., 93, 277-80(2002).
$
$ Checked against paper. Checked at 6000 K.
$
$ Bcc and hcp interactions not included in paper.
$
$ The fcc parameters are not acceptable.
$
 PAR  L(LIQUID,PD,SC;0),,               -257589+26.0238*T;,,          N 02Du !
 PAR  L(LIQUID,PD,SC;1),,               +10099.9-20.212*T;,,          N 02Du !
$
 PAR  L(FCC_A1,PD,SC:VA;0),,            -504164+76.1676*T;,,          N 02Du !
$
 PAR  G(PD3SC_L12,PD:SC),,              +3*GHSERPD+GHSERSC
             -328696.1+72.5546*T;,,                                   N 02Du !
 PAR  G(PD2SC,PD:SC),,                  +2*GHSERPD+GHSERSC
             -254365+48.5251*T;,,                                     N 02Du !
$
 PAR  G(PDSC_B2,PD:SC),,                +GHSERPD+GHSERSC
             -178497.5+27.228*T;,,                                    N 02Du !
 PAR  L(PDSC_B2,PD,VA:SC;0),,           +19547.8;,,                   N 02Du !
$
 PAR  G(PDSC2,PD:SC),,                  +GHSERPD+2*GHSERSC
             -237314.2+54.5888*T;,,                                   N 02Du !
 PAR  G(PDSC4,PD:SC),,                  +GHSERPD+4*GHSERSC
             -303852+97.3543*T;,,                                     N 02Du !
$ ------------------------------------------------------------------------------
$
$
 LIST-OF-REFERENCE
 NUMBER  SOURCE
  Null   'Unknown source'
  Same   'Same or similar interaction as in the corresponding stable phase'
  COST   'COST 507 database'
  91Din  'A.T. Dinsdale, Calphad, 15, 317-425(1991).'
  99Cac  'G. Cacciamani, P. Riani, G. Borzone, N. Parodi, A. Saccone, R. Ferro,
          A. Pisch, R. Schmid-Fetzer, Intermetallics, 7, 101-8(1999),
          SGTE unary database V.4.4, 2001; Sc'
  00Du1  'Z. Du, H. Yang, Z. Metallkd., 91, 455-59(2000); Pd, Sm'
  00Nor2 'S. Norgren, PhD Thesis, KTH, Stockholm, 2000,
          SGTE unary database V.4.4, 2001; Nd, Sc'
  02Du   'Z. Du, C. Li, L. Lu, Z. Metallkd., 93, 277-80(2002); Sc, Pd-Sc'
  06Vre  'J. Vrestal, J. Pinkas, A. Watson, A. Scott, J. Houserova, A. Kroupa,
          Calphad, 30, 14-17(2006), SGTE unary database V.5.0, 2009; Pd'
!

File: data/databases/sgte-binary/PdSe-14Bor.tdb
$
$ Database for Pd-Se from S. Bordier et al. 2014.
$
$ S. Bordier, A. Chocard, S. Gosse, J. Nucl. Mater., 451, 120-29(2014).
$
$ Dataset created 2018.12.26 by Bengt Hallstedt.
$ 2021.02.03: Modified for use with GES6.
$
$ The modelling of the compounds is rather unusual.
$
$ ------------------------------------------------------------------------------
 TEMP-LIM 298.15 6000.00 !
$
$ELEMENT NAME  REF. STATE               ATOMIC MASS H298-H0    S298    !
$
 ELEMENT VA   VACUUM                      0.0          0.0      0.0    ! 
 ELEMENT PD   FCC_A1                    106.42      5468.488   37.8234 ! 
 ELEMENT SE   HEXAGONAL_A8               78.96      5514.512   41.9655 ! 
$ ------------------------------------------------------------------------------
$ Phase definitions
$
 PHASE LIQUID:L % 1 1 !
 CONST LIQUID:L : PD SE : !
$
$ Fcc (cF4, Fm-3m) and MeX (cF8, Fm-3m)
$
 PHASE FCC_A1 %A 2 1 1 !
 CONST FCC_A1 : PD% SE : VA : !
$
$ Bcc (cI2, Im-3m)
$
 PHASE BCC_A2 %B 2 1 3 !
 CONST BCC_A2 : PD : VA : !
$
$ Hcp (hP2, P6_3/mmc) and Me2X (NiAs-type, hP4, P6_3/mmc, B8_1)
$
 PHASE HCP_A3 %A 2 1 0.5 !
 CONST HCP_A3 : PD : VA : !
$
$ gamma-Se (hP3, P3_121)
$
 PHASE HEXAGONAL_A8 % 1 1 !
 CONST HEXAGONAL_A8 : SE : !
$
$ unknown structure
$
 PHASE PD9SE2 % 2 9 2 !
 CONST PD9SE2 : PD : SE : !
$
$ Prototype Pd4Se (tP10, P-42_1c)
$
 PHASE PD4SE_LT % 2 4 1 !
 CONST PD4SE_LT : PD : SE : !
$
$ unknown structure 
$
 PHASE PD4SE_HT % 2 4 1 !
 CONST PD4SE_HT : PD : SE : !
$
$ Prototype Pd7Se2 (mP18, P2_1/c)
$
 PHASE PD7SE2 % 2 7 2 !
 CONST PD7SE2 : PD : SE : !
$
$ Prototype Pd34Se11 (mP90, P2_1/c)
$
 PHASE PD34SE11 % 2 34 11 !
 CONST PD34SE11 : PD : SE : !
$
$ Prototype Pd7Se4 (oP22, P2_12_12)
$
 PHASE PD7SE4 % 2 7 4 !
 CONST PD7SE4 : PD : SE : !
$
$ Prototype Pd17Se15 (cP64, Pm-3m)
$
 PHASE PD17SE15 % 2 17 15 !
 CONST PD17SE15 : PD : SE : !
$
$ Prototype Pd(S,Se) (tP48, P4_2/mbc)
$
 PHASE PDSE % 2 1 1 !
 CONST PDSE : PD : SE : !
$
$ Prototype PdSe2 (oP12, Pbca)
$
 PHASE PDSE2 % 2 1 2 !
 CONST PDSE2 : PD : SE : !
$ ------------------------------------------------------------------------------
$ Defaults
$
 DEFINE-SYSTEM-DEFAULT ELEMENT 2 !
 DEFAULT-COM DEFINE_SYSTEM_ELEMENT VA !
 TYPE-DEF % SEQ * !
 TYPE-DEF A GES AMEND_PHASE_DESCRIPTION @ MAGNETIC -3 0.28 !
 TYPE-DEF B GES AMEND_PHASE_DESCRIPTION @ MAGNETIC -1 0.4 !
 FUNCTION ZERO      298.15  0;                                         6000 N !
 FUNCTION UN_ASS    298.15  0;                                         6000 N !
 FUNCTION R         298.15  +8.31451;                                  6000 N !
$ ------------------------------------------------------------------------------
$ Element data
$ ------------------------------------------------------------------------------
$ Pd
$
$ RHOMBOHEDRAL_A7 added in unary 5.0
$
 PAR  G(FCC_A1,PD:VA),,                 +GHSERPD;                4000 N 91Din !
 PAR  G(BCC_A2,PD:VA),,                 +GHSERPD+10500-1.8*T;    4000 N 91Din !
 PAR  G(HCP_A3,PD:VA),,                 +GHSERPD+2000+0.1*T;     4000 N 91Din !
$PAR  G(RHOMBOHEDRAL_A7,PD),,           +GHSERPD+4000;           4000 N 06Vre !
 PAR  G(LIQUID,PD),,                    +GLIQPD;                 4000 N 91Din !
$
 FUNCTION GHSERPD   298.15  -10204.027+176.076315*T-32.211*T*LN(T)
       +0.007120975*T**2-1.919875E-06*T**3+168687*T**(-1);
       900.00  Y  +917.062+49.659892*T-13.5708*T*LN(T)
       -0.00717522*T**2+1.91115E-07*T**3-1112465*T**(-1);
      1828.00  Y  -67161.018+370.102147*T-54.2067086*T*LN(T)
       +0.002091396*T**2-6.2811E-08*T**3+18683526*T**(-1);
      4000.00  N !
 FUNCTION GLIQPD    298.15  +11506.758-5.112162*T+GHSERPD;
       600.00  Y  +23405.778-116.918419*T+10.8922031*T*LN(T)
       -0.027266568*T**2+2.430675E-06*T**3-1853674*T**(-1);
      1828.00  Y  -12373.637+251.416903*T-41.17*T*LN(T);
      4000.00  N !
$ ------------------------------------------------------------------------------
$ Se
$
$ FCC_A1 from 14Bor not included in unary
$
 PAR  G(HEXAGONAL_A8,SE),,              +GHSERSE;                1000 N 91Din !
 PAR  G(FCC_A1,SE:VA),,                 +GHSERSE+5000;           1000 N 14Bor !
 PAR  G(LIQUID,SE),,                    +GLIQSE;                 1000 N 91Din !
$
 FUNCTION GHSERSE   298.15  -9376.371+174.205877*T-33.6527*T*LN(T)
       +0.02424314*T**2-1.5318461E-05*T**3+102249*T**(-1);
       494.00  Y  -37546.134+507.111538*T-81.2006585*T*LN(T)
       +0.037144892*T**2-5.611026E-06*T**3+2614263*T**(-1);
       800.00  Y  -12193.47+197.770166*T-35.1456*T*LN(T);
      1000.00  N !
 FUNCTION GLIQSE    298.15  +50533.347-1178.28824*T+194.107439*T*LN(T)
       -0.390268991*T**2+1.19219297E-04*T**3-2224398*T**(-1); 
       494.00  Y  -5228.304+183.72559*T-35.1456*T*LN(T);
      1000.00  N !
$ ------------------------------------------------------------------------------
$ Binary system
$
$ S. Bordier, A. Chocard, S. Gosse, J. Nucl. Mater., 451, 120-29(2014).
$
$ Checked against paper. Checked at 6000 K.
$
$ The modelling of the compounds is rather unusual.
$
 PAR  L(LIQUID,PD,SE;0),,               -54323.1-31.247*T;,,          N 14Bor !
 PAR  L(LIQUID,PD,SE;1),,               -187278.1;,,                  N 14Bor !
 PAR  L(LIQUID,PD,SE;2),,               +159858.2;,,                  N 14Bor !
$
 PAR  L(FCC_A1,PD,SE:VA;0),,            -80443.6;,,                   N 14Bor !
$
 PAR  G(PD9SE2,PD:SE),,                 +GHSERPD+2*GCPPD4SE
             -225306.4+1251.66*T;,,                                   N 14Bor !
 PAR  G(PD4SE_LT,PD:SE),,               +GCPPD4SE-120123.1+637*T;,,   N 14Bor !
 PAR  G(PD4SE_HT,PD:SE),,               +GCPPD4SE-117161.8+633.3*T;,, N 14Bor !
 PAR  G(PD7SE2,PD:SE),,                 -GHSERPD+2*GCPPD4SE
             -235713.6+1272.66*T;,,                                   N 14Bor !
 PAR  G(PD34SE11,PD:SE),,               -2*GHSERPD+2*GHSERSE
             +9*GCPPD4SE-1201389.9+5715.3*T;,,                        N 14Bor !
 PAR  G(PD7SE4,PD:SE),,                 -GHSERPD+2*GHSERSE
             +2*GCPPD4SE-384440.6+1333.1*T;,,                         N 14Bor !
 PAR  G(PD17SE15,PD:SE),,               +GHSERPD+11*GHSERSE
             +4*GCPPD4SE-1246412.4+2812.2*T;,,                        N 14Bor !
$ Corrected parameter below
 PAR  G(PDSE,PD:SE),,                   +0.75*GHSERPD+0.25*GCPPD4SE
             -75096+170.96*T;,,                                       N 14Bor !
$ Original parameter below
$PAR  G(PDSE,PD:SE),,                   +0.75*GHSERPD+0.25*GCPPD4SE
$            -76069+176.18*T;,,                                       N 14Bor !
 PAR  G(PDSE2,PD:SE),,                 -3*GHSERPD+GHSERSE+GCPPD4SE
             -127576.6+686.13*T;,,                                    N 14Bor !
$
 FUNCTION GCPPD4SE  298.15  -124.585*T*LN(T)-0.028373896*T**2
       +1.2376119E-06*T**3+193945.52*T**(-1);
      4000.00  N !
$ ------------------------------------------------------------------------------
$
$
 LIST-OF-REFERENCE
 NUMBER  SOURCE
  Null   'Unknown source'
  Same   'Same or similar interaction as in the corresponding stable phase'
  COST   'COST 507 database'
  91Din  'A.T. Dinsdale, Calphad, 15, 317-425(1991).'
  06Vre  'J. Vrestal, J. Pinkas, A. Watson, A. Scott, J. Houserova, A. Kroupa,
          Calphad, 30, 14-17(2006), SGTE unary database V.5.0, 2009; Pd'
  14Bor  'S. Bordier, A. Chocard, S. Gosse,
          J. Nucl. Mater., 451, 120-29(2014); Se, Pd-Se'
!

File: data/databases/sgte-binary/PdSi-05The.tdb
$
$ Database for Pd-Si from Thermodata 2005
$
$ Thermodata, unpublished work, 2005.
$
$ Dataset created 2016.03.28 by Bengt Hallstedt.
$ 2021.02.03: Modified for use with GES6.
$
$ Not included in LB, probably because of a very large inverse miscibility gap.
$
$ The dataset from 05The is reproduced.
$
$ 05The did not include Si in the fcc phase.
$
$ There is an inverse miscibility gap with a minimum at 1977 K and x(Si)=0.22.
$
$ ------------------------------------------------------------------------------
 TEMP-LIM 298.15 6000.00 !
$
$ELEMENT NAME  REF. STATE               ATOMIC MASS H298-H0    S298    !
$
 ELEMENT VA   VACUUM                      0.0          0.0      0.0    ! 
 ELEMENT PD   FCC_A1                    106.42      5468.488   37.8234 ! 
 ELEMENT SI   DIAMOND_A4                 28.0855    3217.      18.81   ! 
$ ------------------------------------------------------------------------------
$ Phase definitions
$
 PHASE LIQUID:L % 1 1 !
 CONST LIQUID:L : PD SI : !
$
$ Fcc (cF4, Fm-3m) and MeX (cF8, Fm-3m)
$
 PHASE FCC_A1 %A 2 1 1 !
 CONST FCC_A1 : PD% SI : VA : !
$
$ Bcc (cI2, Im-3m)
$
 PHASE BCC_A2 %B 2 1 3 !
 CONST BCC_A2 : PD SI : VA : !
$
$ Hcp (hP2, P6_3/mmc) and Me2X (NiAs-type, hP4, P6_3/mmc, B8_1)
$
 PHASE HCP_A3 %A 2 1 0.5 !
 CONST HCP_A3 : PD SI : VA : !
$
$ Prototype C (cF8, Fd-3m)
$
 PHASE DIAMOND_A4 % 1 1 !
 CONST DIAMOND_A4 : SI : !
$
$ Prototype Pd5Si (mP24, P2_1)
$
 PHASE PD5SI % 2 5 1 !
 CONST PD5SI : PD : SI : !
$
$ Prototype Pd9Si2 (oP44, Pnma)
$
 PHASE PD9SI2 % 2 9 2 !
 CONST PD9SI2 : PD : SI : !
$
$ Prototype Fe3C (oP16, Pnma)
$
 PHASE PD3SI_D011 % 2 3 1 !
 CONST PD3SI_D011 : PD : SI : !
$
$ Prototype Fe2P (hP9, P-62m)
$
 PHASE PD2SI_C22 % 2 2 1 !
 CONST PD2SI_C22 : PD : SI : !
$
$ Prototype MnP (oP8, Pnma)
$
 PHASE PDSI_B31 % 2 1 1 !
 CONST PDSI_B31 : PD : SI : !
$ ------------------------------------------------------------------------------
$ Defaults
$
 DEFINE-SYSTEM-DEFAULT ELEMENT 2 !
 DEFAULT-COM DEFINE_SYSTEM_ELEMENT VA !
 TYPE-DEF % SEQ * !
 TYPE-DEF A GES AMEND_PHASE_DESCRIPTION @ MAGNETIC -3 0.28 !
 TYPE-DEF B GES AMEND_PHASE_DESCRIPTION @ MAGNETIC -1 0.4 !
 FUNCTION ZERO      298.15  0;                                         6000 N !
 FUNCTION UN_ASS    298.15  0;                                         6000 N !
 FUNCTION R         298.15  +8.31451;                                  6000 N !
$ ------------------------------------------------------------------------------
$ Element data
$ ------------------------------------------------------------------------------
$ Pd
$
$ RHOMBOHEDRAL_A7 added in unary 5.0
$
$ BCT_A5 from 99Gho (used in SGSOL 5.0) not included in unary
$
 PAR  G(FCC_A1,PD:VA),,                 +GHSERPD;                4000 N 91Din !
 PAR  G(BCC_A2,PD:VA),,                 +GHSERPD+10500-1.8*T;    4000 N 91Din !
 PAR  G(HCP_A3,PD:VA),,                 +GHSERPD+2000+0.1*T;     4000 N 91Din !
$PAR  G(BCT_A5,PD),,                    +GHSERPD+2139+5.76*T;    4000 N 99Gho !
$PAR  G(RHOMBOHEDRAL_A7,PD),,           +GHSERPD+4000;           4000 N 06Vre !
 PAR  G(LIQUID,PD),,                    +GLIQPD;                 4000 N 91Din !
$
 FUNCTION GHSERPD   298.15  -10204.027+176.076315*T-32.211*T*LN(T)
       +0.007120975*T**2-1.919875E-06*T**3+168687*T**(-1);
       900.00  Y  +917.062+49.659892*T-13.5708*T*LN(T)
       -0.00717522*T**2+1.91115E-07*T**3-1112465*T**(-1);
      1828.00  Y  -67161.018+370.102147*T-54.2067086*T*LN(T)
       +0.002091396*T**2-6.2811E-08*T**3+18683526*T**(-1);
      4000.00  N !
 FUNCTION GLIQPD    298.15  +11506.758-5.112162*T+GHSERPD;
       600.00  Y  +23405.778-116.918419*T+10.8922031*T*LN(T)
       -0.027266568*T**2+2.430675E-06*T**3-1853674*T**(-1);
      1828.00  Y  -12373.637+251.416903*T-41.17*T*LN(T);
      4000.00  N !
$ ------------------------------------------------------------------------------
$ Si
$
 PAR  G(DIAMOND_A4,SI),,                +GHSERSI;                3600 N 91Din !
 PAR  G(FCC_A1,SI:VA),,                 +GHSERSI+51000-21.8*T;   3600 N 91Din !
 PAR  G(BCC_A2,SI:VA),,                 +GHSERSI+47000-22.5*T;   3600 N 91Din !
 PAR  G(HCP_A3,SI:VA),,                 +GHSERSI+49200-20.8*T;   3600 N 91Din !
$PAR  G(CBCC_A12,SI:VA),,               +GHSERSI+50208-20.377*T; 3600 N 91Din !
$PAR  G(CUB_A13,SI:VA),,                +GHSERSI+47279-20.377*T; 3600 N 91Din !
 PAR  G(LIQUID,SI),,                    +GLIQSI;                 3600 N 91Din !
$
 FUNCTION GHSERSI   298.15  -8162.609+137.236859*T-22.8317533*T*LN(T)
       -0.001912904*T**2-3.552E-09*T**3+176667*T**(-1);
      1687.00  Y  -9457.642+167.281367*T-27.196*T*LN(T)-4.20369E+30*T**(-9);
      3600.00  N !
 FUNCTION GLIQSI    298.15  +50696.36-30.099439*T+GHSERSI+2.09307E-21*T**7;
      1687.00  Y  +40370.523+137.722298*T-27.196*T*LN(T);
      3600.00  N !
 FUNCTION GBCCSI    298.15  +GHSERSI+47000-22.5*T;                     3600 N !
$ ------------------------------------------------------------------------------
$ Binary system
$
$ Thermodata, unpublished work, 2005.
$
$ Not included in LB, probably because a very large inverse miscibility gap.
$
$ Checked at 6000 K.
$
$ The dataset from 05The is reproduced.
$
$ 05The did not include Si in the fcc phase.
$
$ There is an inverse miscibility gap with a minimum at 1977 K and x(Si)=0.22.
$
 PAR  L(LIQUID,PD,SI;0),,               -233289.2+120.77487*T;,,      N 05The !
 PAR  L(LIQUID,PD,SI;1),,               -143502.6+85.3446*T;,,        N 05The !
$
 PAR  L(FCC_A1,PD,SI:VA;0),,            +80*T;,,                      N !
$
 PAR  G(PD5SI,PD:SI),,                  +5*GHSERPD+GHSERSI
             -196748.4+97.31664*T;,,                                  N 05The !
 PAR  G(PD9SI2,PD:SI),,                 +9*GHSERPD+2*GHSERSI
             -382703.97+187.27225*T;,,                                N 05The !
 PAR  G(PD3SI_D011,PD:SI),,             +3*GHSERPD+GHSERSI
             -160857.68+70.14116*T;,,                                 N 05The !
 PAR  G(PD2SI_C22,PD:SI),,              +2*GHSERPD+GHSERSI
             -134772.69+54.79704*T;,,                                 N 05The !
 PAR  G(PDSI_B31,PD:SI),,               +GHSERPD+GHSERSI
             -56081.14+14.65542*T;,,                                  N 05The !
$
$ Metastable
$
 PAR  L(BCC_A2,PD,SI:VA;0),,            +80*T;,,                      N !
 PAR  L(HCP_A3,PD,SI:VA;0),,            +80*T;,,                      N !
$ ------------------------------------------------------------------------------
$
$
 LIST-OF-REFERENCE
 NUMBER  SOURCE
  Null   'Unknown source'
  Same   'Same or similar interaction as in the corresponding stable phase'
  COST   'COST 507 database'
  91Din  'A.T. Dinsdale, Calphad, 15, 317-425(1991).'
  99Gho  'G. Ghosh, Metall. Mater. Trans. A, 30A, 5-18(1999); Pd'
  05The  'Thermodata, unpublished work, 2005; Pd-Si'
  06Vre  'J. Vrestal, J. Pinkas, A. Watson, A. Scott, J. Houserova, A. Kroupa,
          Calphad, 30, 14-17(2006), SGTE unary database V.5.0, 2009; Pd'
!
