Repository: orchid-calphad/orchid-project.org

# orchid-project.org

Website and released data of **ORCHID** (Open Repository for CALPHAD Hypotheses, Intelligence, and Discovery),
served by GitHub Pages at https://orchid-project.org. Releases are archived on Zenodo (one DOI per version).

- `index.html`, `catalog/`, `best-practices.html` — static, self-contained pages (generated in the ORCHID tooling).
- `data/` — released data: catalog, redistributable TDB files, convex hulls. Licences: `data/LICENSES.md`, `data/NOTICE.md`.
- `llms.txt`, `data/croissant.json`, `CITATION.cff`, `.zenodo.json` — machine-readable metadata.

Only data with clear redistribution rights are published.

File: data/databases/sgte-binary/PdSi-06Du.tdb
$
$ Database for Pd-Si from Z. Du et al. 2006.
$
$ Z. Du, C. Guo, X. Yang, T. Liu, Intermetallics, 14, 560-69(2006).
$
$ Dataset created 2024.03.22 by Bengt Hallstedt.
$
$ The phase diagram was later greatly simplified by 16Zho based on own ab intio
$ calculations and experimental work. All phases with unknown structure in the
$ present dataset were removed.
$
$ The liquid interaction is (let's say) interesting.
$
$ The bcc phase had to be slightly destabilized.
$
$ There is an inverse miscibility gap with a minimum at 3134 K and x(Si)=0.24.
$
$ ------------------------------------------------------------------------------
 TEMP-LIM 298.15 6000.00 !
$
$ELEMENT NAME  REF. STATE               ATOMIC MASS H298-H0    S298    !
$
 ELEMENT VA   VACUUM                      0.0          0.0      0.0    ! 
 ELEMENT PD   FCC_A1                    106.42      5468.488   37.8234 ! 
 ELEMENT SI   DIAMOND_A4                 28.0855    3217.      18.81   ! 
$ ------------------------------------------------------------------------------
$ Phase definitions
$
 PHASE LIQUID:L % 1 1 !
 CONST LIQUID:L : PD SI : !
$
$ Fcc (cF4, Fm-3m) and MeX (cF8, Fm-3m)
$
 PHASE FCC_A1 %A 2 1 1 !
 CONST FCC_A1 : PD% SI : VA : !
$
$ Bcc (cI2, Im-3m)
$
 PHASE BCC_A2 %B 2 1 3 !
 CONST BCC_A2 : PD SI : VA : !
$
$ Hcp (hP2, P6_3/mmc) and Me2X (NiAs-type, hP4, P6_3/mmc, B8_1)
$
 PHASE HCP_A3 %A 2 1 0.5 !
 CONST HCP_A3 : PD SI : VA : !
$
$ Prototype C (cF8, Fd-3m)
$
 PHASE DIAMOND_A4 % 1 1 !
 CONST DIAMOND_A4 : PD SI% : !
$
$ unknown structure
$
 PHASE PD21SI4 % 2 21 4 !
 CONST PD21SI4 : PD% SI : SI : !
$
$ Prototype Pd5P (mP24, P2_1)
$
 PHASE PD5SI % 2 5 1 !
 CONST PD5SI : PD : SI : !
$
$ unknown structure
$
 PHASE PD14SI3 % 2 14 3 !
 CONST PD14SI3 : PD : SI : !
$
$ Prototype Pd9Si2 (oP44, Pnma)
$
 PHASE PD9SI2 % 2 9 2 !
 CONST PD9SI2 : PD : SI : !
$
$ unknown structure
$
 PHASE PD15SI4 % 2 15 4 !
 CONST PD15SI4 : PD : SI : !
$
$ Prototype Fe3C (oP16, Pnma)
$
 PHASE PD3SI_D011 % 2 3 1 !
 CONST PD3SI_D011 : PD : SI : !
$
$ Prototype Fe2P (hP9, P-62m), alpha
$
 PHASE PD2SI_C22 % 2 2 1 !
 CONST PD2SI_C22 : PD% SI : SI : !
$
$ unknown structure
$
 PHASE PD2SI_BETA % 2 2 1 !
 CONST PD2SI_BETA : PD% SI : SI : !
$
$ unknown structure
$
 PHASE PD39SI20 % 2 39 20 !
 CONST PD39SI20 : PD : SI : !
$
$ unknown structure
$
 PHASE PD19SI10 % 2 19 10 !
 CONST PD19SI10 : PD : SI : !
$
$ Prototype MnP (oP8, Pnma)
$
 PHASE PDSI_B31 % 2 1 1 !
 CONST PDSI_B31 : PD : SI : !
$ ------------------------------------------------------------------------------
$ Defaults
$
 DEFINE-SYSTEM-DEFAULT ELEMENT 2 !
 DEFAULT-COM DEFINE_SYSTEM_ELEMENT VA !
 TYPE-DEF % SEQ * !
 TYPE-DEF A GES AMEND_PHASE_DESCRIPTION @ MAGNETIC -3 0.28 !
 TYPE-DEF B GES AMEND_PHASE_DESCRIPTION @ MAGNETIC -1 0.4 !
 FUNCTION ZERO      298.15  0;                                         6000 N !
 FUNCTION UN_ASS    298.15  0;                                         6000 N !
 FUNCTION R         298.15  +8.31451;                                  6000 N !
$ ------------------------------------------------------------------------------
$ Element data
$ ------------------------------------------------------------------------------
$ Pd
$
$ RHOMBOHEDRAL_A7 added in unary 5.0
$
$ DIAMOND_A4 from 06Du not included in unary
$ BCT_A5 from 99Gho (used in SGSOL 5.0) not included in unary
$
 PAR  G(FCC_A1,PD:VA),,                 +GHSERPD;                4000 N 91Din !
 PAR  G(BCC_A2,PD:VA),,                 +GHSERPD+10500-1.8*T;    4000 N 91Din !
 PAR  G(HCP_A3,PD:VA),,                 +GHSERPD+2000+0.1*T;     4000 N 91Din !
 PAR  G(DIAMOND_A4,PD),,                +GHSERPD+10000;          4000 N 06Du !
$PAR  G(BCT_A5,PD),,                    +GHSERPD+2139+5.76*T;    4000 N 99Gho !
$PAR  G(RHOMBOHEDRAL_A7,PD),,           +GHSERPD+4000;           4000 N 06Vre !
 PAR  G(LIQUID,PD),,                    +GLIQPD;                 4000 N 91Din !
$
 FUNCTION GHSERPD   298.15  -10204.027+176.076315*T-32.211*T*LN(T)
       +0.007120975*T**2-1.919875E-06*T**3+168687*T**(-1);
       900.00  Y  +917.062+49.659892*T-13.5708*T*LN(T)
       -0.00717522*T**2+1.91115E-07*T**3-1112465*T**(-1);
      1828.00  Y  -67161.018+370.102147*T-54.2067086*T*LN(T)
       +0.002091396*T**2-6.2811E-08*T**3+18683526*T**(-1);
      4000.00  N !
 FUNCTION GLIQPD    298.15  +11506.758-5.112162*T+GHSERPD;
       600.00  Y  +23405.778-116.918419*T+10.8922031*T*LN(T)
       -0.027266568*T**2+2.430675E-06*T**3-1853674*T**(-1);
      1828.00  Y  -12373.637+251.416903*T-41.17*T*LN(T);
      4000.00  N !
$ ------------------------------------------------------------------------------
$ Si
$
 PAR  G(DIAMOND_A4,SI),,                +GHSERSI;                3600 N 91Din !
 PAR  G(FCC_A1,SI:VA),,                 +GHSERSI+51000-21.8*T;   3600 N 91Din !
 PAR  G(BCC_A2,SI:VA),,                 +GHSERSI+47000-22.5*T;   3600 N 91Din !
 PAR  G(HCP_A3,SI:VA),,                 +GHSERSI+49200-20.8*T;   3600 N 91Din !
$PAR  G(CBCC_A12,SI:VA),,               +GHSERSI+50208-20.377*T; 3600 N 91Din !
$PAR  G(CUB_A13,SI:VA),,                +GHSERSI+47279-20.377*T; 3600 N 91Din !
 PAR  G(LIQUID,SI),,                    +GLIQSI;                 3600 N 91Din !
$
 PAR  G(PD21SI4,SI:SI),,                +25*GHSERSI+4029878.7;,,      N 06Du !
 PAR  G(PD2SI_C22,SI:SI),,              +3*GHSERSI+15000;,,           N 06Du !
 PAR  G(PD2SI_BETA,SI:SI),,             +3*GHSERSI+15000;,,           N 06Du !
$
 FUNCTION GHSERSI   298.15  -8162.609+137.236859*T-22.8317533*T*LN(T)
       -0.001912904*T**2-3.552E-09*T**3+176667*T**(-1);
      1687.00  Y  -9457.642+167.281367*T-27.196*T*LN(T)-4.20369E+30*T**(-9);
      3600.00  N !
 FUNCTION GLIQSI    298.15  +50696.36-30.099439*T+GHSERSI+2.09307E-21*T**7;
      1687.00  Y  +40370.523+137.722298*T-27.196*T*LN(T);
      3600.00  N !
 FUNCTION GBCCSI    298.15  +GHSERSI+47000-22.5*T;                     3600 N !
$ ------------------------------------------------------------------------------
$ Binary system
$
$ Z. Du, C. Guo, X. Yang, T. Liu, Intermetallics, 14, 560-69(2006).
$
$ Checked against paper. Checked at 6000K.
$
$ The phase diagram was later greatly simplified by 16Zho based on own ab intio
$ calculations and experimental work. All phases with unknown structure in the
$ present dataset were removed.
$
$ The liquid interaction is (let's say) interesting.
$
$ The bcc phase had to be slightly destabilized.
$
$ There is an inverse miscibility gap with a minimum at 3134 K and x(Si)=0.24.
$
 PAR  L(LIQUID,PD,SI;0),,               -253536.9+56.4967*T;,,        N 06Du !
 PAR  L(LIQUID,PD,SI;1),,               -238371.9+86.7719*T;,,        N 06Du !
 PAR  L(LIQUID,PD,SI;2),,               -127556.8+64.1779*T;,,        N 06Du !
 PAR  L(LIQUID,PD,SI;3),,               +174993.5-71.8464*T;,,        N 06Du !
 PAR  L(LIQUID,PD,SI;4),,               +178995.5-82.6501*T;,,        N 06Du !
$
 PAR  L(FCC_A1,PD,SI:VA;0),,            -281447.5+91.0352*T;,,        N 06Du !
 PAR  L(FCC_A1,PD,SI:VA;1),,            -1523.2+1.3407*T;,,           N 06Du !
$
 PAR  L(DIAMOND_A4,PD,SI;0),,           +10000;,,                     N 06Du !
$
 PAR  G(PD21SI4,PD:SI),,                +21*GHSERPD+4*GHSERSI
             -1219360.3+381.3982*T;,,                                 N 06Du !
 PAR  L(PD21SI4,PD,SI:SI;0),,           -7695207.7+91.2617*T;,,       N 06Du !
$
 PAR  G(PD5SI,PD:SI),,                  +5*GHSERPD+GHSERSI
             -228665.7+25.0812*T;,,                                   N 06Du !
 PAR  G(PD14SI3,PD:SI),,                +14*GHSERPD+3*GHSERSI
             -885447.7+264.9019*T;,,                                  N 06Du !
 PAR  G(PD9SI2,PD:SI),,                 +9*GHSERPD+2*GHSERSI
             -560960.9+150.3999*T;,,                                  N 06Du !
 PAR  G(PD15SI4,PD:SI),,                +15*GHSERPD+4*GHSERSI
             -1045544.7+245.8983*T;,,                                 N 06Du !
 PAR  G(PD3SI_D011,PD:SI),,             +3*GHSERPD+GHSERSI
             -239726.5+45.3402*T;,,                                   N 06Du !
$
 PAR  G(PD2SI_C22,PD:SI),,              +2*GHSERPD+GHSERSI
             -206414.7+33.8086*T;,,                                   N 06Du !
 PAR  L(PD2SI_C22,PD,SI:SI;0),,         +73034.7;,,                   N 06Du !
$
 PAR  G(PD2SI_BETA,PD:SI),,             +2*GHSERPD+GHSERSI
             -205648.9+33.231*T;,,                                    N 06Du !
 PAR  L(PD2SI_BETA,PD,SI:SI;0),,        +111261.2+9.4105*T;,,         N 06Du !
$
 PAR  G(PD39SI20,PD:SI),,               +39*GHSERPD+20*GHSERSI
             -4033625.6+657.2479*T;,,                                 N 06Du !
 PAR  G(PD19SI10,PD:SI),,               +19*GHSERPD+10*GHSERSI
             -1969472+319.4884*T;,,                                   N 06Du !
 PAR  G(PDSI_B31,PD:SI),,               +GHSERPD+GHSERSI
             -66481.3-17.0851*T;,,                                    N 06Du !
$
$ Metastable
$
 PAR  L(BCC_A2,PD,SI:VA;0),,            -271447.5+91.0352*T;,,        N Same !
 PAR  L(BCC_A2,PD,SI:VA;1),,            -1523.2+1.3407*T;,,           N Same !
$
 PAR  L(HCP_A3,PD,SI:VA;0),,            -281447.5+91.0352*T;,,        N Same !
 PAR  L(HCP_A3,PD,SI:VA;1),,            -1523.2+1.3407*T;,,           N Same !
$ ------------------------------------------------------------------------------
$
$
 LIST-OF-REFERENCE
 NUMBER  SOURCE
  Null   'Unknown source'
  Same   'Same or similar interaction as in the corresponding stable phase'
  COST   'COST 507 database'
  91Din  'A.T. Dinsdale, Calphad, 15, 317-425(1991).'
  99Gho  'G. Ghosh, Metall. Mater. Trans. A, 30A, 5-18(1999); Pd'
  06Du   'Z. Du, C. Guo, X. Yang, T. Liu,
          Intermetallics, 14, 560-69(2006); Pd, Pd-Si'
  06Vre  'J. Vrestal, J. Pinkas, A. Watson, A. Scott, J. Houserova, A. Kroupa,
          Calphad, 30, 14-17(2006), SGTE unary database V.5.0, 2009; Pd'
!

File: data/databases/sgte-binary/PdSi-16Zho.tdb
$
$ Database for Pd-Si from S.H. Zhou et al. 2016.
$
$ S.H. Zhou, Y. Huo, R.E. Napolitano,
$ Metall. Mater. Trans. A, 47, 194-208(2016).
$
$ Dataset created 2024.03.22 by Bengt Hallstedt.
$
$ The phase diagram was greatly simplified based on own ab intio calculations
$ and experimental work. All phases with unknown structure in the 06Du dataset
$ were removed.
$
$ Associate liquid model with Pd2Si associates.
$
$ All intermetallic phases are modelled as solid solutions. This seems
$ completely unnecessary, except for Pd2Si.
$
$ This is version II for Pd5Si and Pd9Si2.
$
$ There is some inaccuracy for the Pd9Si2 phase.
$
$ ------------------------------------------------------------------------------
 TEMP-LIM 298.15 6000.00 !
$
$ELEMENT NAME  REF. STATE               ATOMIC MASS H298-H0    S298    !
$
 ELEMENT VA   VACUUM                      0.0          0.0      0.0    ! 
 ELEMENT PD   FCC_A1                    106.42      5468.488   37.8234 ! 
 ELEMENT SI   DIAMOND_A4                 28.0855    3217.      18.81   ! 
$ ------------------------------------------------------------------------------
$ Species
$
 SPECIE  PD2SI                              PD2SI1 !
$ ------------------------------------------------------------------------------
$ Phase definitions
$
 PHASE LIQUID:L % 1 1 !
 CONST LIQUID:L : PD PD2SI SI : !
$
$ Fcc (cF4, Fm-3m) and MeX (cF8, Fm-3m)
$
 PHASE FCC_A1 %A 2 1 1 !
 CONST FCC_A1 : PD% SI : VA : !
$
$ Bcc (cI2, Im-3m)
$
 PHASE BCC_A2 %B 2 1 3 !
 CONST BCC_A2 : PD SI : VA : !
$
$ Hcp (hP2, P6_3/mmc) and Me2X (NiAs-type, hP4, P6_3/mmc, B8_1)
$
 PHASE HCP_A3 %A 2 1 0.5 !
 CONST HCP_A3 : PD SI : VA : !
$
$ Prototype C (cF8, Fd-3m)
$
 PHASE DIAMOND_A4 % 1 1 !
 CONST DIAMOND_A4 : PD SI% : !
$
$ Prototype Pd5P (mP24, P2_1)
$
 PHASE PD5SI % 2 0.833 0.167 !
 CONST PD5SI : PD% SI : PD SI% : !
$
$ Prototype Pd9Si2 (oP44, Pnma)
$
 PHASE PD9SI2 % 2 0.818 0.182 !
 CONST PD9SI2 : PD% SI : PD SI% : !
$
$ Prototype Fe3C (oP16, Pnma)
$
 PHASE PD3SI_D011 % 2 3 1 !
 CONST PD3SI_D011 : PD% SI : PD SI% : !
$
$ Prototype Fe2P (hP9, P-62m)
$
 PHASE PD2SI_C22 % 2 2 1 !
 CONST PD2SI_C22 : PD% SI : PD SI% : !
$
$ Prototype MnP (oP8, Pnma)
$
 PHASE PDSI_B31 % 2 1 1 !
 CONST PDSI_B31 : PD% SI : PD SI% : !
$ ------------------------------------------------------------------------------
$ Defaults
$
 DEFINE-SYSTEM-DEFAULT ELEMENT 2 !
 DEFAULT-COM DEFINE_SYSTEM_ELEMENT VA !
 TYPE-DEF % SEQ * !
 TYPE-DEF A GES AMEND_PHASE_DESCRIPTION @ MAGNETIC -3 0.28 !
 TYPE-DEF B GES AMEND_PHASE_DESCRIPTION @ MAGNETIC -1 0.4 !
 FUNCTION ZERO      298.15  0;                                         6000 N !
 FUNCTION UN_ASS    298.15  0;                                         6000 N !
 FUNCTION R         298.15  +8.31451;                                  6000 N !
$ ------------------------------------------------------------------------------
$ Element data
$ ------------------------------------------------------------------------------
$ Pd
$
$ RHOMBOHEDRAL_A7 added in unary 5.0
$
$ DIAMOND_A4 from 06Du and 16Zho not included in unary
$ BCT_A5 from 99Gho (used in SGSOL 5.0) not included in unary
$
 PAR  G(FCC_A1,PD:VA),,                 +GHSERPD;                4000 N 91Din !
 PAR  G(BCC_A2,PD:VA),,                 +GHSERPD+10500-1.8*T;    4000 N 91Din !
 PAR  G(HCP_A3,PD:VA),,                 +GHSERPD+2000+0.1*T;     4000 N 91Din !
$PAR  G(DIAMOND_A4,PD),,                +GHSERPD+10000;          4000 N 06Du !
 PAR  G(DIAMOND_A4,PD),,                +GHSERPD+109648.6;       4000 N 16Zho !
$PAR  G(BCT_A5,PD),,                    +GHSERPD+2139+5.76*T;    4000 N 99Gho !
$PAR  G(RHOMBOHEDRAL_A7,PD),,           +GHSERPD+4000;           4000 N 06Vre !
 PAR  G(LIQUID,PD),,                    +GLIQPD;                 4000 N 91Din !
$
 PAR  G(PD5SI,PD:PD),,                  +GHSERPD+48686.6;,,           N 16Zho !
 PAR  G(PD9SI2,PD:PD),,                 +GHSERPD+34454.45;,,          N 16Zho !
 PAR  G(PD3SI_D011,PD:PD),,             +4*GHSERPD+120651.32;,,       N 16Zho !
 PAR  G(PD2SI_C22,PD:PD),,              +3*GHSERPD+560177.1;,,        N 16Zho !
 PAR  G(PDSI_B31,PD:PD),,               +2*GHSERPD+71863;,,           N 16Zho !
$
 FUNCTION GHSERPD   298.15  -10204.027+176.076315*T-32.211*T*LN(T)
       +0.007120975*T**2-1.919875E-06*T**3+168687*T**(-1);
       900.00  Y  +917.062+49.659892*T-13.5708*T*LN(T)
       -0.00717522*T**2+1.91115E-07*T**3-1112465*T**(-1);
      1828.00  Y  -67161.018+370.102147*T-54.2067086*T*LN(T)
       +0.002091396*T**2-6.2811E-08*T**3+18683526*T**(-1);
      4000.00  N !
 FUNCTION GLIQPD    298.15  +11506.758-5.112162*T+GHSERPD;
       600.00  Y  +23405.778-116.918419*T+10.8922031*T*LN(T)
       -0.027266568*T**2+2.430675E-06*T**3-1853674*T**(-1);
      1828.00  Y  -12373.637+251.416903*T-41.17*T*LN(T);
      4000.00  N !
$ ------------------------------------------------------------------------------
$ Si
$
 PAR  G(DIAMOND_A4,SI),,                +GHSERSI;                3600 N 91Din !
 PAR  G(FCC_A1,SI:VA),,                 +GHSERSI+51000-21.8*T;   3600 N 91Din !
 PAR  G(BCC_A2,SI:VA),,                 +GHSERSI+47000-22.5*T;   3600 N 91Din !
 PAR  G(HCP_A3,SI:VA),,                 +GHSERSI+49200-20.8*T;   3600 N 91Din !
$PAR  G(CBCC_A12,SI:VA),,               +GHSERSI+50208-20.377*T; 3600 N 91Din !
$PAR  G(CUB_A13,SI:VA),,                +GHSERSI+47279-20.377*T; 3600 N 91Din !
 PAR  G(LIQUID,SI),,                    +GLIQSI;                 3600 N 91Din !
$
 PAR  G(PD5SI,SI:SI),,                  +GHSERSI+66394.6;,,           N 16Zho !
 PAR  G(PD9SI2,SI:SI),,                 +GHSERSI+62418.91;,,          N 16Zho !
 PAR  G(PD3SI_D011,SI:SI),,             +4*GHSERSI+7520;,,            N 16Zho !
 PAR  G(PD2SI_C22,SI:SI),,              +3*GHSERSI+444288.9;,,        N 16Zho !
 PAR  G(PDSI_B31,SI:SI),,               +2*GHSERSI+91957;,,           N 16Zho !
$
 FUNCTION GHSERSI   298.15  -8162.609+137.236859*T-22.8317533*T*LN(T)
       -0.001912904*T**2-3.552E-09*T**3+176667*T**(-1);
      1687.00  Y  -9457.642+167.281367*T-27.196*T*LN(T)-4.20369E+30*T**(-9);
      3600.00  N !
 FUNCTION GLIQSI    298.15  +50696.36-30.099439*T+GHSERSI+2.09307E-21*T**7;
      1687.00  Y  +40370.523+137.722298*T-27.196*T*LN(T);
      3600.00  N !
 FUNCTION GBCCSI    298.15  +GHSERSI+47000-22.5*T;                     3600 N !
$ ------------------------------------------------------------------------------
$ Binary system
$
$ S.H. Zhou, Y. Huo, R.E. Napolitano,
$ Metall. Mater. Trans. A, 47, 194-208(2016).
$
$ Checked against paper. Checked at 6000K.
$
$ The phase diagram was greatly simplified based on own ab intio calculations
$ and experimental work. All phases with unknown structure in the 06Du dataset
$ were removed.
$
$ Associate liquid model with Pd2Si associates.
$
$ All intermetallic phases are modelled as solid solutions. This seems
$ completely unnecessary, except for Pd2Si.
$
$ This is version II for Pd5Si and Pd9Si2.
$
$ There is some inaccuracy for the Pd9Si2 phase.
$
 PAR  G(LIQUID,PD2SI),,                 +2*GLIQPD+GLIQSI
             -258603+77.632*T;,,                                      N 16Zho !
 PAR  L(LIQUID,PD,SI;0),,               -105332;,,                    N 16Zho !
 PAR  L(LIQUID,PD,PD2SI;0),,            -63365;,,                     N 16Zho !
 PAR  L(LIQUID,PD2SI,SI;0),,            -41233;,,                     N 16Zho !
$
 PAR  L(FCC_A1,PD,SI:VA;0),,            -267130+84.465*T;,,           N 16Zho !
 PAR  L(FCC_A1,PD,SI:VA;1),,            -6500;,,                      N 16Zho!
$
 PAR  L(DIAMOND_A4,PD,SI;0),,           +ZERO;,,                      N 16Zho !
$
 PAR  G(PD5SI,PD:SI),,                  +0.833*GHSERPD+0.167*GHSERSI
             -39441+0.31036*T+0.865*T*LN(T);,,                        N 16Zho !
 PAR  G(PD5SI,SI:PD),,                  +0.833*GHSERSI+0.167*GHSERPD
             +43174.59;,,                                             N 16Zho !
 PAR  L(PD5SI,SI:PD,SI;0),,             -33546;,,                     N 16Zho !
 PAR  L(PD5SI,SI:PD,SI;1),,             +14546;,,                     N 16Zho !
$
 PAR  G(PD9SI2,PD:SI),,                 +0.818*GHSERPD+0.182*GHSERSI
             -42757.3-2.3023*T+1.2991*T*LN(T);,,                      N 16Zho !
 PAR  G(PD9SI2,SI:PD),,                 +0.818*GHSERSI+0.182*GHSERPD
             +36649.54;,,                                             N 16Zho !
$
 PAR  G(PD3SI_D011,PD:SI),,             +3*GHSERPD+GHSERSI
             -231600-60.92744*T+13.887*T*LN(T);,,                     N 16Zho !
 PAR  G(PD3SI_D011,SI:PD),,             +3*GHSERSI+GHSERPD+42400;,,   N 16Zho !
$
 PAR  G(PD2SI_C22,PD:SI),,              +2*GHSERPD+GHSERSI
             -195727.5+30.954*T;,,                                    N 16Zho !
 PAR  G(PD2SI_C22,SI:PD),,              +2*GHSERSI+GHSERPD
             +508342.11;,,                                            N 16Zho !
 PAR  L(PD2SI_C22,PD,SI:SI;0),,         -395727.51;,,                 N 16Zho !
$
 PAR  G(PDSI_B31,PD:SI),,               +GHSERPD+GHSERSI
             -70659-9.554*T;,,                                        N 16Zho !
 PAR  G(PDSI_B31,SI:PD),,               +GHSERPD+GHSERSI+86340;,,     N 16Zho !
 PAR  L(PDSI_B31,PD,SI:SI;0),,          -49957;,,                     N 16Zho !
$
$ Metastable
$
 PAR  L(BCC_A2,PD,SI:VA;0),,            -267130+84.465*T;,,           N Same !
 PAR  L(BCC_A2,PD,SI:VA;1),,            -6500;,,                      N Same !
$
 PAR  L(HCP_A3,PD,SI:VA;0),,            -267130+84.465*T;,,           N Same !
 PAR  L(HCP_A3,PD,SI:VA;1),,            -6500;,,                      N Same !
$ ------------------------------------------------------------------------------
$
$
 LIST-OF-REFERENCE
 NUMBER  SOURCE
  Null   'Unknown source'
  Same   'Same or similar interaction as in the corresponding stable phase'
  COST   'COST 507 database'
  91Din  'A.T. Dinsdale, Calphad, 15, 317-425(1991).'
  99Gho  'G. Ghosh, Metall. Mater. Trans. A, 30A, 5-18(1999); Pd'
  06Du   'Z. Du, C. Guo, X. Yang, T. Liu,
          Intermetallics, 14, 560-69(2006); Pd'
  06Vre  'J. Vrestal, J. Pinkas, A. Watson, A. Scott, J. Houserova, A. Kroupa,
          Calphad, 30, 14-17(2006), SGTE unary database V.5.0, 2009; Pd'
  16Zho  'S.H. Zhou, Y. Huo, R.E. Napolitano,
          Metall. Mater. Trans. A, 47, 194-208(2016); Pd, Pd-Si'
!

File: data/databases/sgte-binary/PdSi-20Jia.tdb
$
$ Database for Pd-Si from C. Jiang et al. 2020.
$
$ C. Jiang, I.J. van Rooyen, S. Meher, Comput. Mater. Sci., 171, 109238(2020).
$
$ Dataset created 2024.03.22 by Bengt Hallstedt.
$
$ The modelling is considerably simplified compared to 16Zho. All compounds are
$ modelled as stoichiometric.
$
$ Associate liquid model with Pd2Si associates.
$
$ ------------------------------------------------------------------------------
 TEMP-LIM 298.15 6000.00 !
$
$ELEMENT NAME  REF. STATE               ATOMIC MASS H298-H0    S298    !
$
 ELEMENT VA   VACUUM                      0.0          0.0      0.0    ! 
 ELEMENT PD   FCC_A1                    106.42      5468.488   37.8234 ! 
 ELEMENT SI   DIAMOND_A4                 28.0855    3217.      18.81   ! 
$ ------------------------------------------------------------------------------
$ Species
$
 SPECIE  PD2SI                              PD2SI1 !
$ ------------------------------------------------------------------------------
$ Phase definitions
$
 PHASE LIQUID:L % 1 1 !
 CONST LIQUID:L : PD PD2SI SI : !
$
$ Fcc (cF4, Fm-3m) and MeX (cF8, Fm-3m)
$
 PHASE FCC_A1 %A 2 1 1 !
 CONST FCC_A1 : PD% SI : VA : !
$
$ Bcc (cI2, Im-3m)
$
 PHASE BCC_A2 %B 2 1 3 !
 CONST BCC_A2 : PD SI : VA : !
$
$ Hcp (hP2, P6_3/mmc) and Me2X (NiAs-type, hP4, P6_3/mmc, B8_1)
$
 PHASE HCP_A3 %A 2 1 0.5 !
 CONST HCP_A3 : PD SI : VA : !
$
$ Prototype C (cF8, Fd-3m)
$
 PHASE DIAMOND_A4 % 1 1 !
 CONST DIAMOND_A4 : SI : !
$
$ Prototype Pd5P (mP24, P2_1)
$
 PHASE PD5SI % 2 5 1 !
 CONST PD5SI : PD : SI : !
$
$ Prototype Pd9Si2 (oP44, Pnma)
$
 PHASE PD9SI2 % 2 9 2 !
 CONST PD9SI2 : PD : SI : !
$
$ Prototype Fe3C (oP16, Pnma)
$
 PHASE PD3SI_D011 % 2 3 1 !
 CONST PD3SI_D011 : PD : SI : !
$
$ Prototype Fe2P (hP9, P-62m)
$
 PHASE PD2SI_C22 % 2 2 1 !
 CONST PD2SI_C22 : PD : SI : !
$
$ Prototype MnP (oP8, Pnma)
$
 PHASE PDSI_B31 % 2 1 1 !
 CONST PDSI_B31 : PD : SI : !
$ ------------------------------------------------------------------------------
$ Defaults
$
 DEFINE-SYSTEM-DEFAULT ELEMENT 2 !
 DEFAULT-COM DEFINE_SYSTEM_ELEMENT VA !
 TYPE-DEF % SEQ * !
 TYPE-DEF A GES AMEND_PHASE_DESCRIPTION @ MAGNETIC -3 0.28 !
 TYPE-DEF B GES AMEND_PHASE_DESCRIPTION @ MAGNETIC -1 0.4 !
 FUNCTION ZERO      298.15  0;                                         6000 N !
 FUNCTION UN_ASS    298.15  0;                                         6000 N !
 FUNCTION R         298.15  +8.31451;                                  6000 N !
$ ------------------------------------------------------------------------------
$ Element data
$ ------------------------------------------------------------------------------
$ Pd
$
$ RHOMBOHEDRAL_A7 added in unary 5.0
$
$ DIAMOND_A4 from 06Du and 16Zho not included in unary
$ BCT_A5 from 99Gho (used in SGSOL 5.0) not included in unary
$
 PAR  G(FCC_A1,PD:VA),,                 +GHSERPD;                4000 N 91Din !
 PAR  G(BCC_A2,PD:VA),,                 +GHSERPD+10500-1.8*T;    4000 N 91Din !
 PAR  G(HCP_A3,PD:VA),,                 +GHSERPD+2000+0.1*T;     4000 N 91Din !
$PAR  G(DIAMOND_A4,PD),,                +GHSERPD+10000;          4000 N 06Du !
$PAR  G(DIAMOND_A4,PD),,                +GHSERPD+109648.6;       4000 N 16Zho !
$PAR  G(BCT_A5,PD),,                    +GHSERPD+2139+5.76*T;    4000 N 99Gho !
$PAR  G(RHOMBOHEDRAL_A7,PD),,           +GHSERPD+4000;           4000 N 06Vre !
 PAR  G(LIQUID,PD),,                    +GLIQPD;                 4000 N 91Din !
$
 FUNCTION GHSERPD   298.15  -10204.027+176.076315*T-32.211*T*LN(T)
       +0.007120975*T**2-1.919875E-06*T**3+168687*T**(-1);
       900.00  Y  +917.062+49.659892*T-13.5708*T*LN(T)
       -0.00717522*T**2+1.91115E-07*T**3-1112465*T**(-1);
      1828.00  Y  -67161.018+370.102147*T-54.2067086*T*LN(T)
       +0.002091396*T**2-6.2811E-08*T**3+18683526*T**(-1);
      4000.00  N !
 FUNCTION GLIQPD    298.15  +11506.758-5.112162*T+GHSERPD;
       600.00  Y  +23405.778-116.918419*T+10.8922031*T*LN(T)
       -0.027266568*T**2+2.430675E-06*T**3-1853674*T**(-1);
      1828.00  Y  -12373.637+251.416903*T-41.17*T*LN(T);
      4000.00  N !
$ ------------------------------------------------------------------------------
$ Si
$
 PAR  G(DIAMOND_A4,SI),,                +GHSERSI;                3600 N 91Din !
 PAR  G(FCC_A1,SI:VA),,                 +GHSERSI+51000-21.8*T;   3600 N 91Din !
 PAR  G(BCC_A2,SI:VA),,                 +GHSERSI+47000-22.5*T;   3600 N 91Din !
 PAR  G(HCP_A3,SI:VA),,                 +GHSERSI+49200-20.8*T;   3600 N 91Din !
$PAR  G(CBCC_A12,SI:VA),,               +GHSERSI+50208-20.377*T; 3600 N 91Din !
$PAR  G(CUB_A13,SI:VA),,                +GHSERSI+47279-20.377*T; 3600 N 91Din !
 PAR  G(LIQUID,SI),,                    +GLIQSI;                 3600 N 91Din !
$
 FUNCTION GHSERSI   298.15  -8162.609+137.236859*T-22.8317533*T*LN(T)
       -0.001912904*T**2-3.552E-09*T**3+176667*T**(-1);
      1687.00  Y  -9457.642+167.281367*T-27.196*T*LN(T)-4.20369E+30*T**(-9);
      3600.00  N !
 FUNCTION GLIQSI    298.15  +50696.36-30.099439*T+GHSERSI+2.09307E-21*T**7;
      1687.00  Y  +40370.523+137.722298*T-27.196*T*LN(T);
      3600.00  N !
 FUNCTION GBCCSI    298.15  +GHSERSI+47000-22.5*T;                     3600 N !
$ ------------------------------------------------------------------------------
$ Binary system
$
$ C. Jiang, I.J. van Rooyen, S. Meher, Comput. Mater. Sci., 171, 109238(2020).
$
$ Checked against paper. Checked at 6000K.
$
$ The modelling is considerably simplified compared to 16Zho. All compounds are
$ modelled as stoichiometric.
$
$ Associate liquid model with Pd2Si associates.
$
 PAR  G(LIQUID,PD2SI),,                 +2*GLIQPD+GLIQSI
             -217639.9+5.49331*T;,,                                   N 20Jia !
 PAR  L(LIQUID,PD,SI;0),,               -121248.5;,,                  N 20Jia !
 PAR  L(LIQUID,PD,PD2SI;0),,            -112203.1+30.48502*T;,,       N 20Jia !
 PAR  L(LIQUID,PD2SI,SI;0),,            -1479.3-48.2586*T;,,          N 20Jia !
$
 PAR  L(FCC_A1,PD,SI:VA;0),,            -152232.8;,,                  N 20Jia !
 PAR  L(FCC_A1,PD,SI:VA;1),,            -59312.4;,,                   N 20Jia !
$
 PAR  G(PD5SI,PD:SI),,                  +5*GHSERPD+GHSERSI
             -238830.8-5.77951*T;,,                                   N 20Jia !
 PAR  G(PD9SI2,PD:SI),,                 +9*GHSERPD+2*GHSERSI
             -477193.3-8.99104*T;,,                                   N 20Jia !
 PAR  G(PD3SI_D011,PD:SI),,             +3*GHSERPD+GHSERSI
             -233496.5-4.15741*T;,,                                   N 20Jia !
 PAR  G(PD2SI_C22,PD:SI),,              +2*GHSERPD+GHSERSI
             -199511.7-8.46359*T;,,                                   N 20Jia !
 PAR  G(PDSI_B31,PD:SI),,               +GHSERPD+GHSERSI
             -103796.1-4.06055*T;,,                                   N 20Jia !
$
$ Metastable
$
 PAR  L(BCC_A2,PD,SI:VA;0),,            -152232.8;,,                  N Same !
 PAR  L(BCC_A2,PD,SI:VA;1),,            -59312.4;,,                   N Same !
$
 PAR  L(HCP_A3,PD,SI:VA;0),,            -152232.8;,,                  N Same !
 PAR  L(HCP_A3,PD,SI:VA;1),,            -59312.4;,,                   N Same !
$ ------------------------------------------------------------------------------
$
$
 LIST-OF-REFERENCE
 NUMBER  SOURCE
  Null   'Unknown source'
  Same   'Same or similar interaction as in the corresponding stable phase'
  COST   'COST 507 database'
  91Din  'A.T. Dinsdale, Calphad, 15, 317-425(1991).'
  99Gho  'G. Ghosh, Metall. Mater. Trans. A, 30A, 5-18(1999); Pd'
  06Du   'Z. Du, C. Guo, X. Yang, T. Liu,
          Intermetallics, 14, 560-69(2006); Pd'
  06Vre  'J. Vrestal, J. Pinkas, A. Watson, A. Scott, J. Houserova, A. Kroupa,
          Calphad, 30, 14-17(2006), SGTE unary database V.5.0, 2009; Pd'
  16Zho  'S.H. Zhou, Y. Huo, R.E. Napolitano,
          Metall. Mater. Trans. A, 47, 194-208(2016); Pd'
  20Jia  'C. Jiang, I.J. van Rooyen, S. Meher,
          Comput. Mater. Sci., 171, 109238(2020); Pd-Si'
!

File: data/databases/sgte-binary/PdSi-85Sau.tdb
$
$ Database for Pd-Si from N. Saunders 1985.
$
$ N. Saunders, Calphad, 9, 297-309(1985).
$
$ Dataset created 2021.10.17 by Bengt Hallstedt.
$
$ The phase diagram is only approximately reproduced. The eutectica are too
$ low.
$
$ There is an inverse miscibility gap with a minimum at 2600 K and x(Si)=0.59.
$
$ ------------------------------------------------------------------------------
 TEMP-LIM 298.15 6000.00 !
$
$ELEMENT NAME  REF. STATE               ATOMIC MASS H298-H0    S298    !
$
 ELEMENT VA   VACUUM                      0.0          0.0      0.0    ! 
 ELEMENT PD   FCC_A1                    106.42      5468.488   37.8234 ! 
 ELEMENT SI   DIAMOND_A4                 28.0855    3217.      18.81   ! 
$ ------------------------------------------------------------------------------
$ Phase definitions
$
 PHASE LIQUID:L % 1 1 !
 CONST LIQUID:L : PD SI : !
$
$ Fcc (cF4, Fm-3m) and MeX (cF8, Fm-3m)
$
 PHASE FCC_A1 %A 2 1 1 !
 CONST FCC_A1 : PD% SI : VA : !
$
$ Bcc (cI2, Im-3m)
$
 PHASE BCC_A2 %B 2 1 3 !
 CONST BCC_A2 : PD SI : VA : !
$
$ Hcp (hP2, P6_3/mmc) and Me2X (NiAs-type, hP4, P6_3/mmc, B8_1)
$
 PHASE HCP_A3 %A 2 1 0.5 !
 CONST HCP_A3 : PD SI : VA : !
$
$ Prototype C (cF8, Fd-3m)
$
 PHASE DIAMOND_A4 % 1 1 !
 CONST DIAMOND_A4 : SI : !
$
$ Prototype Fe3C (oP16, Pnma)
$
 PHASE PD3SI_D011 % 2 3 1 !
 CONST PD3SI_D011 : PD : SI : !
$
$ Prototype Fe2P (hP9, P-62m)
$
 PHASE PD2SI_C22 % 2 2 1 !
 CONST PD2SI_C22 : PD : SI : !
$
$ Prototype MnP (oP8, Pnma)
$
 PHASE PDSI_B31 % 2 1 1 !
 CONST PDSI_B31 : PD : SI : !
$ ------------------------------------------------------------------------------
$ Defaults
$
 DEFINE-SYSTEM-DEFAULT ELEMENT 2 !
 DEFAULT-COM DEFINE_SYSTEM_ELEMENT VA !
 TYPE-DEF % SEQ * !
 TYPE-DEF A GES AMEND_PHASE_DESCRIPTION @ MAGNETIC -3 0.28 !
 TYPE-DEF B GES AMEND_PHASE_DESCRIPTION @ MAGNETIC -1 0.4 !
 FUNCTION ZERO      298.15  0;                                         6000 N !
 FUNCTION UN_ASS    298.15  0;                                         6000 N !
 FUNCTION R         298.15  +8.31451;                                  6000 N !
$ ------------------------------------------------------------------------------
$ Element data
$ ------------------------------------------------------------------------------
$ Pd
$
$ RHOMBOHEDRAL_A7 added in unary 5.0
$
$ BCT_A5 from 99Gho (used in SGSOL 5.0) not included in unary
$
 PAR  G(FCC_A1,PD:VA),,                 +GHSERPD;                4000 N 91Din !
 PAR  G(BCC_A2,PD:VA),,                 +GHSERPD+10500-1.8*T;    4000 N 91Din !
 PAR  G(HCP_A3,PD:VA),,                 +GHSERPD+2000+0.1*T;     4000 N 91Din !
$PAR  G(BCT_A5,PD),,                    +GHSERPD+2139+5.76*T;    4000 N 99Gho !
$PAR  G(RHOMBOHEDRAL_A7,PD),,           +GHSERPD+4000;           4000 N 06Vre !
 PAR  G(LIQUID,PD),,                    +GLIQPD;                 4000 N 91Din !
$
 FUNCTION GHSERPD   298.15  -10204.027+176.076315*T-32.211*T*LN(T)
       +0.007120975*T**2-1.919875E-06*T**3+168687*T**(-1);
       900.00  Y  +917.062+49.659892*T-13.5708*T*LN(T)
       -0.00717522*T**2+1.91115E-07*T**3-1112465*T**(-1);
      1828.00  Y  -67161.018+370.102147*T-54.2067086*T*LN(T)
       +0.002091396*T**2-6.2811E-08*T**3+18683526*T**(-1);
      4000.00  N !
 FUNCTION GLIQPD    298.15  +11506.758-5.112162*T+GHSERPD;
       600.00  Y  +23405.778-116.918419*T+10.8922031*T*LN(T)
       -0.027266568*T**2+2.430675E-06*T**3-1853674*T**(-1);
      1828.00  Y  -12373.637+251.416903*T-41.17*T*LN(T);
      4000.00  N !
$ ------------------------------------------------------------------------------
$ Si
$
 PAR  G(DIAMOND_A4,SI),,                +GHSERSI;                3600 N 91Din !
 PAR  G(FCC_A1,SI:VA),,                 +GHSERSI+51000-21.8*T;   3600 N 91Din !
 PAR  G(BCC_A2,SI:VA),,                 +GHSERSI+47000-22.5*T;   3600 N 91Din !
 PAR  G(HCP_A3,SI:VA),,                 +GHSERSI+49200-20.8*T;   3600 N 91Din !
$PAR  G(CBCC_A12,SI:VA),,               +GHSERSI+50208-20.377*T; 3600 N 91Din !
$PAR  G(CUB_A13,SI:VA),,                +GHSERSI+47279-20.377*T; 3600 N 91Din !
 PAR  G(LIQUID,SI),,                    +GLIQSI;                 3600 N 91Din !
$
 FUNCTION GHSERSI   298.15  -8162.609+137.236859*T-22.8317533*T*LN(T)
       -0.001912904*T**2-3.552E-09*T**3+176667*T**(-1);
      1687.00  Y  -9457.642+167.281367*T-27.196*T*LN(T)-4.20369E+30*T**(-9);
      3600.00  N !
 FUNCTION GLIQSI    298.15  +50696.36-30.099439*T+GHSERSI+2.09307E-21*T**7;
      1687.00  Y  +40370.523+137.722298*T-27.196*T*LN(T);
      3600.00  N !
 FUNCTION GBCCSI    298.15  +GHSERSI+47000-22.5*T;                     3600 N !
$ ------------------------------------------------------------------------------
$ Binary system
$
$ N. Saunders, Calphad, 9, 297-309(1985).
$
$ Checked against paper. Checked at 6000K.
$
$ The phase diagram is only approximately reproduced. The eutectica are too
$ low.
$
$ There is an inverse miscibility gap with a minimum at 2600 K and x(Si)=0.59.
$
 PAR  L(LIQUID,PD,SI;0),,               -232212+105.3*T;,,            N 85Sau !
 PAR  L(LIQUID,PD,SI;1),,               -64852+22.72*T;,,             N 85Sau !
$
 PAR  L(FCC_A1,PD,SI:VA;0),,            +41840;,,                     N 85Sau !
$
 PAR  G(PD3SI_D011,PD:SI),,             +3*GHSERPD+GHSERSI
             -150492+52.56*T;,,                                       N 85Sau !
 PAR  G(PD2SI_C22,PD:SI),,              +2*GHSERPD+GHSERSI
             -105726+23.61*T;,,                                       N 85Sau !
 PAR  G(PDSI_B31,PD:SI),,               +GHSERPD+GHSERSI
             -59368+9.54*T;,,                                         N 85Sau !
$
$ Metastable
$
 PAR  L(BCC_A2,PD,SI:VA;0),,            +41840;,,                     N Same !
 PAR  L(HCP_A3,PD,SI:VA;0),,            +41840;,,                     N Same !
$ ------------------------------------------------------------------------------
$
$
 LIST-OF-REFERENCE
 NUMBER  SOURCE
  Null   'Unknown source'
  Same   'Same or similar interaction as in the corresponding stable phase'
  COST   'COST 507 database'
  85Sau  'N. Saunders, Calphad, 9, 297-309(1985); Pd-Si'
  91Din  'A.T. Dinsdale, Calphad, 15, 317-425(1991).'
  99Gho  'G. Ghosh, Metall. Mater. Trans. A, 30A, 5-18(1999); Pd'
  06Vre  'J. Vrestal, J. Pinkas, A. Watson, A. Scott, J. Houserova, A. Kroupa,
          Calphad, 30, 14-17(2006), SGTE unary database V.5.0, 2009; Pd'
!

File: data/databases/sgte-binary/PdSm-00Du-LB.tdb
$
$ Database for Pd-Sm from Z. Du and H. Yang 2000 (included in LB Vol. 5)
$
$ Z. Du, H. Yang, Z. Metallkd., 91, 455-59(2000).
$
$ Dataset created 2016.03.19 by Bengt Hallstedt.
$ 2021.02.03: Modified for use with GES6.
$
$ The FCC_A1 and RHOMB_C19 parameters from 00Du1 are absurd.
$
$ ------------------------------------------------------------------------------
 TEMP-LIM 298.15 6000.00 !
$
$ELEMENT NAME  REF. STATE               ATOMIC MASS H298-H0    S298    !
$
 ELEMENT VA   VACUUM                      0.0          0.0      0.0    ! 
 ELEMENT PD   FCC_A1                    106.42      5468.488   37.8234 ! 
 ELEMENT SM   RHOMB_C19                 150.36      7573.04    69.4962 ! 
$ ------------------------------------------------------------------------------
$ Phase definitions
$
 PHASE LIQUID:L % 1 1 !
 CONST LIQUID:L : PD SM : !
$
$ Fcc (cF4, Fm-3m) and MeX (cF8, Fm-3m)
$
 PHASE FCC_A1 %A 2 1 1 !
 CONST FCC_A1 : PD% SM : VA : !
$
$ Bcc (cI2, Im-3m)
$
 PHASE BCC_A2 %B 2 1 3 !
 CONST BCC_A2 : PD SM% : VA : !
$
$ Hcp (hP2, P6_3/mmc) and Me2X (NiAs-type, hP4, P6_3/mmc, B8_1)
$
 PHASE HCP_A3 %A 2 1 0.5 !
 CONST HCP_A3 : PD SM% : VA : !
$
$ Prototype alpha-Sm (hR9, R-3m)
$
 PHASE RHOMB_C19 % 1 1 !
 CONST RHOMB_C19 : PD SM% : !
$
$ Pearson c**
$
 PHASE PD7SM % 2 7 1 !
 CONST PD7SM : PD : SM : !
$
$ Pearson o*72
$
 PHASE PD5SM % 2 5 1 !
 CONST PD5SM : PD : SM : !
$
$ Prototype AuCu3 (cP4, Pm-3m)
$
 PHASE PD3SM_L12 % 2 3 1 !
 CONST PD3SM_L12 : PD : PD SM% : !
$
$ Prototype Pd21Sm10 (mC124, C2/m)
$
 PHASE PD21SM10 % 2 21 10 !
 CONST PD21SM10 : PD : SM : !
$
$ Prototype Pd4Pu3 (hR14, R-3)
$
 PHASE PD4SM3 % 2 4 3 !
 CONST PD4SM3 : PD : SM : !
$
$ unknown structure
$
 PHASE PDSM_BETA % 2 1 1 !
 CONST PDSM_BETA : PD% SM : SM : !
$
$ Prototype CrB (oC8, Cmcm)
$
 PHASE PDSM_B33 % 2 1 1 !
 CONST PDSM_B33 : PD% SM : SM : !
$
$ unknown structure
$
 PHASE PD2SM3 % 2 2 3 !
 CONST PD2SM3 : PD : SM : !
$
$ Prototype Fe3Th7 (hP20, P6_3mc)
$
 PHASE PD3SM7_D102 % 2 3 7 !
 CONST PD3SM7_D102 : PD : SM : !
$ ------------------------------------------------------------------------------
$ Defaults
$
 DEFINE-SYSTEM-DEFAULT ELEMENT 2 !
 DEFAULT-COM DEFINE_SYSTEM_ELEMENT VA !
 TYPE-DEF % SEQ * !
 TYPE-DEF A GES AMEND_PHASE_DESCRIPTION @ MAGNETIC -3 0.28 !
 TYPE-DEF B GES AMEND_PHASE_DESCRIPTION @ MAGNETIC -1 0.4 !
 FUNCTION ZERO      298.15  0;                                         6000 N !
 FUNCTION UN_ASS    298.15  0;                                         6000 N !
 FUNCTION R         298.15  +8.31451;                                  6000 N !
$ ------------------------------------------------------------------------------
$ Element data
$ ------------------------------------------------------------------------------
$ Pd
$
$ RHOMBOHEDRAL_A7 added in unary 5.0
$
$ RHOMB_C19 from 00Du1 is absurd and not included in unary.
$
 PAR  G(FCC_A1,PD:VA),,                 +GHSERPD;                4000 N 91Din !
 PAR  G(BCC_A2,PD:VA),,                 +GHSERPD+10500-1.8*T;    4000 N 91Din !
 PAR  G(HCP_A3,PD:VA),,                 +GHSERPD+2000+0.1*T;     4000 N 91Din !
$PAR  G(RHOMBOHEDRAL_A7,PD),,           +GHSERPD+4000;           4000 N 06Vre !
 PAR  G(RHOMB_C19,PD),,                 +GHSERPD+714075;         4000 N 00Du1 !
 PAR  G(LIQUID,PD),,                    +GLIQPD;                 4000 N 91Din !
$
 PAR  G(PD3SM_L12,PD:PD),,              +4*GHSERPD+10492;,,           N 00Du1 !
$
 FUNCTION GHSERPD   298.15  -10204.027+176.076315*T-32.211*T*LN(T)
       +0.007120975*T**2-1.919875E-06*T**3+168687*T**(-1);
       900.00  Y  +917.062+49.659892*T-13.5708*T*LN(T)
       -0.00717522*T**2+1.91115E-07*T**3-1112465*T**(-1);
      1828.00  Y  -67161.018+370.102147*T-54.2067086*T*LN(T)
       +0.002091396*T**2-6.2811E-08*T**3+18683526*T**(-1);
      4000.00  N !
 FUNCTION GLIQPD    298.15  +11506.758-5.112162*T+GHSERPD;
       600.00  Y  +23405.778-116.918419*T+10.8922031*T*LN(T)
       -0.027266568*T**2+2.430675E-06*T**3-1853674*T**(-1);
      1828.00  Y  -12373.637+251.416903*T-41.17*T*LN(T);
      4000.00  N !
$ ------------------------------------------------------------------------------
$ Sm
$
$ HCP_A3 added in unary 4.4
$ HCP_A3 modified in unary 5.0
$
$ FCC_A1 from 00Du1 (used in SGSOL 5.0; this value is absurd)
$ not included in unary
$ FCC_A1 from 02Zin not included in unary
$ FCC_A1, CBCC_A12, CUB_A13 from 09Wan not included in unary
$
 PAR  G(RHOMB_C19,SM),,                 +GHSERSM;                2100 N 91Din !
 PAR  G(BCC_A2,SM:VA),,                 +GBCCSM;                 2100 N 91Din !
 PAR  G(FCC_A1,SM:VA),,                 +GHSERSM+180946;         2100 N 00Du1 !
$PAR  G(FCC_A1,SM:VA),,                 +GHSERSM+5000;           2100 N 98Su1 !
$PAR  G(FCC_A1,SM:VA),,                 +GHSERSM+1000;           2100 N 09Wan !
 PAR  G(HCP_A3,SM:VA),,                 +GHSERSM
             +69.977-0.069491*T;                                 2100 N 98Su2 !
$PAR  G(CBCC_A12,SM:VA),,               +GHSERSM+1000;           2100 N 09Wan !
$PAR  G(CUB_A13,SM:VA),,                +GHSERSM+5000;           2100 N 09Wan !
 PAR  G(LIQUID,SM),,                    +GLIQSM;                 2100 N 91Din !
$
 PAR  G(PDSM_B33,SM:SM),,               +2*GHSERSM+173104;,,          N 00Du1 !
 PAR  G(PDSM_BETA,SM:SM),,              +2*GHSERSM+150476+32.062*T;,, N 00Du1 !
$
 FUNCTION GHSERSM   298.15  -3872.013-32.10748*T-1.6485*T*LN(T)
       -0.050254*T**2+1.010345E-05*T**3-82168*T**(-1);
       700.00  Y  -50078.215+627.869894*T-102.665*T*LN(T)
       +0.0474522*T**2-7.538383E-06*T**3+3861770*T**(-1);
      1190.00  Y  +289719.819-2744.50976*T+381.41982*T*LN(T)
       -0.254986338*T**2+2.7512152E-05*T**3-40102102*T**(-1);
      1345.00  Y  -23056.079+282.194375*T-50.208*T*LN(T);
      2100.00  N !
 FUNCTION GBCCSM    298.15  -4368.72+55.972523*T-16.9298494*T*LN(T)
       -0.025446016*T**2+3.579527E-06*T**3+94209*T**(-1);
      1190.00  Y  -15957.862+253.121044*T-46.9445*T*LN(T);
      1345.00  Y  +111191.653-624.680805*T+71.6856914*T*LN(T)
       -0.047314968*T**2+3.329865E-06*T**3-24870276*T**(-1);
      2100.00  N !
 FUNCTION GLIQSM    298.15  +3468.783+20.117456*T-11.6968284*T*LN(T)
       -0.032418177*T**2+4.544272E-06*T**3+23528*T**(-1);
      1190.00  Y  -11728.229+273.487076*T-50.208*T*LN(T);
      2100.00  N !
$ ------------------------------------------------------------------------------
$ Binary system
$
$ From Z. Du and H. Yang 2000 (included in LB Vol. 5)
$
$ Z. Du, H. Yang, Z. Metallkd., 91, 455-59(2000).
$
$ Checked against LB and paper. Checked at 6000 K.
$
$ The FCC_A1 and RHOMB_C19 parameters from 00Du1 are absurd.
$
 PAR  L(LIQUID,PD,SM;0),,               -338139+51.976*T;,,           N 00Du1 !
 PAR  L(LIQUID,PD,SM;1),,               -143615+28.118*T;,,           N 00Du1 !
$
 PAR  L(FCC_A1,PD,SM:VA;0),,            -634803+84.672*T;,,           N 00Du1 !
 PAR  L(BCC_A2,PD,SM:VA;0),,            -121502;,,                    N 00Du1 !
 PAR  L(HCP_A3,PD,SM:VA;0),,            -145069;,,                    N 00Du1 !
 PAR  L(RHOMB_C19,PD,SM;0),,            -863326;,,                    N 00Du1 !
$
 PAR  G(PD7SM,PD:SM),,                  +7*GHSERPD+GHSERSM
             -433471+110.524*T;,,                                     N 00Du1 !
 PAR  G(PD5SM,PD:SM),,                  +5*GHSERPD+GHSERSM
             -391294+70.037*T;,,                                      N 00Du1 !
$
 PAR  G(PD3SM_L12,PD:SM),,              +3*GHSERPD+GHSERSM
             -314587+30.923*T;,,                                      N 00Du1 !
 PAR  L(PD3SM_L12,PD:PD,SM;0),,         -159899+93.688*T;,,           N 00Du1 !
$
 PAR  G(PD21SM10,PD:SM),,               +21*GHSERPD+10*GHSERSM
             -2529585+218.838*T;,,                                    N 00Du1 !
 PAR  G(PD4SM3,PD:SM),,                 +4*GHSERPD+3*GHSERSM
             -601206+50.07*T;,,                                       N 00Du1 !
$
 PAR  G(PDSM_B33,PD:SM),,               +GHSERPD+GHSERSM
             -175745+19.192*T;,,                                      N 00Du1 !
 PAR  L(PDSM_B33,PD,SM:SM;0),,          -173861;,,                    N 00Du1 !
$
 PAR  G(PDSM_BETA,PD:SM),,              +GHSERPD+GHSERSM
             -174746+18.381*T;,,                                      N 00Du1 !
 PAR  L(PDSM_BETA,PD,SM:SM;0),,         -189729;,,                    N 00Du1 !
$
 PAR  G(PD2SM3,PD:SM),,                 +2*GHSERPD+3*GHSERSM
             -451492+117.58*T;,,                                      N 00Du1 !
 PAR  G(PD3SM7_D102,PD:SM),,            +3*GHSERPD+7*GHSERSM
             -823721+304.768*T;,,                                     N 00Du1 !
$ ------------------------------------------------------------------------------
$
 ASSESSED_SYSTEM
  PD-SM(TDB -* +LIQUID +BCC_A2 +FCC_A1 +HCP_A3 +RHOMB_C19 +PD3SM_L12 +PDSM_B33
  +PDSM_BETA +PD7SM +PD5SM +PD21SM10 +PD4SM3 +PD2SM3 +PD3SM7 ;P3 *) !
$
$
 LIST-OF-REFERENCE
 NUMBER  SOURCE
  Null   'Unknown source'
  Same   'Same or similar interaction as in the corresponding stable phase'
  COST   'COST 507 database'
  91Din  'A.T. Dinsdale, Calphad, 15, 317-425(1991).'
  98Su1  'X. Su, W. Zhang, G. Liu, Z. Du,
          J. Alloys Compd., 267, 149-53(1998); Sm'
  98Su2  'X. Su, W. Zhang, Z. Du, J. Alloys Compd., 278, 182-84(1998)
          SGTE unary database V.4.4, 2001; Sm'
  00Du1  'Z. Du, H. Yang, Z. Metallkd., 91, 455-59(2000); Pd, Sm, Pd-Sm'
  06Vre  'J. Vrestal, J. Pinkas, A. Watson, A. Scott, J. Houserova, A. Kroupa,
          Calphad, 30, 14-17(2006), SGTE unary database V.5.0, 2009; Pd'
  09Wan  'C.P. Wang, H.L. Zhang, S.L. Wang, Z. Lin, X.J. Liu, A.T. Tang,
          F.S. Pan, J. Alloys Compd., 481, 291-95(2009); Ho, Mn, Sm'
!
