Repository: orchid-calphad/orchid-project.org

# orchid-project.org

Website and released data of **ORCHID** (Open Repository for CALPHAD Hypotheses, Intelligence, and Discovery),
served by GitHub Pages at https://orchid-project.org. Releases are archived on Zenodo (one DOI per version).

- `index.html`, `catalog/`, `best-practices.html` — static, self-contained pages (generated in the ORCHID tooling).
- `data/` — released data: catalog, redistributable TDB files, convex hulls. Licences: `data/LICENSES.md`, `data/NOTICE.md`.
- `llms.txt`, `data/croissant.json`, `CITATION.cff`, `.zenodo.json` — machine-readable metadata.

Only data with clear redistribution rights are published.

File: data/databases/sgte-binary/PdTb-00Du-LB.tdb
$
$ Database for Pd-Tb from Z. Du et al. 2000 (included in LB Vol. 5)
$
$ Z. Du, H. Yang, K. Han, Z. Metallkd., 91, 988-91(2000).
$
$ Dataset created 2016.03.19 by Bengt Hallstedt.
$ 2021.02.03: Modified for use with GES6.
$
$ The FCC_A1 parameters are not acceptable.
$
$ ------------------------------------------------------------------------------
 TEMP-LIM 298.15 6000.00 !
$
$ELEMENT NAME  REF. STATE               ATOMIC MASS H298-H0    S298    !
$
 ELEMENT VA   VACUUM                      0.0          0.0      0.0    ! 
 ELEMENT PD   FCC_A1                    106.42      5468.488   37.8234 ! 
 ELEMENT TB   HCP_A3                    158.9254    9426.552   73.3037 ! 
$ ------------------------------------------------------------------------------
$ Phase definitions
$
 PHASE LIQUID:L % 1 1 !
 CONST LIQUID:L : PD TB : !
$
$ Fcc (cF4, Fm-3m) and MeX (cF8, Fm-3m)
$
 PHASE FCC_A1 %A 2 1 1 !
 CONST FCC_A1 : PD% TB : VA : !
$
$ Bcc (cI2, Im-3m)
$
 PHASE BCC_A2 %B 2 1 3 !
 CONST BCC_A2 : PD TB% : VA : !
$
$ Hcp (hP2, P6_3/mmc) and Me2X (NiAs-type, hP4, P6_3/mmc, B8_1)
$
 PHASE HCP_A3 %A 2 1 0.5 !
 CONST HCP_A3 : PD TB% : VA : !
$
$ unknown structure
$
 PHASE PD7TB % 2 7 1 !
 CONST PD7TB : PD : TB : !
$
$ Prototype AuCu3 (cP4, Pm-3m)
$
 PHASE PD3TB_L12 % 2 3 1 !
 CONST PD3TB_L12 : PD : PD TB% : !
$
$ Prototype Pd21Sm10 (mC124, C2/m)
$
 PHASE PD21TB10 % 2 21 10 !
 CONST PD21TB10 : PD : TB : !
$
$ unknown structure
$
 PHASE PD3TB2_ALPHA % 2 3 2 !
 CONST PD3TB2_ALPHA : PD : TB : !
$
$ unknown structure
$
 PHASE PD3TB2_BETA % 2 3 2 !
 CONST PD3TB2_BETA : PD : TB : !
$
$ Prototype Pd4Pu3 (hR14, R-3)
$
 PHASE PD4TB3 % 2 4 3 !
 CONST PD4TB3 : PD : TB : !
$
$ Prototype CrB (oC8, Cmcm), alpha
$
 PHASE PDTB_B33 % 2 1 1 !
 CONST PDTB_B33 : PD% TB : TB : !
$
$ Prototype FeB (oP8, Pnma), beta
$
 PHASE PDTB_B27 % 2 1 1 !
 CONST PDTB_B27 : PD% TB : TB : !
$
$ Prototype Si2U3 (tP10, P4/mbm)
$
 PHASE PD2TB3_D5A % 2 2 3 !
 CONST PD2TB3_D5A : PD : TB : !
$
$ Prototype Dy5Pd2 (cF144, Fd-3m)
$
 PHASE PD2TB5 % 2 2 5 !
 CONST PD2TB5 : PD : TB : !
$ ------------------------------------------------------------------------------
$ Defaults
$
 DEFINE-SYSTEM-DEFAULT ELEMENT 2 !
 DEFAULT-COM DEFINE_SYSTEM_ELEMENT VA !
 TYPE-DEF % SEQ * !
 TYPE-DEF A GES AMEND_PHASE_DESCRIPTION @ MAGNETIC -3 0.28 !
 TYPE-DEF B GES AMEND_PHASE_DESCRIPTION @ MAGNETIC -1 0.4 !
 FUNCTION ZERO      298.15  0;                                         6000 N !
 FUNCTION UN_ASS    298.15  0;                                         6000 N !
 FUNCTION R         298.15  +8.31451;                                  6000 N !
$ ------------------------------------------------------------------------------
$ Element data
$ ------------------------------------------------------------------------------
$ Pd
$
$ RHOMBOHEDRAL_A7 added in unary 5.0
$
$ RHOMB_C19 from 00Du1 is absurd and not included in unary.
$
 PAR  G(FCC_A1,PD:VA),,                 +GHSERPD;                4000 N 91Din !
 PAR  G(BCC_A2,PD:VA),,                 +GHSERPD+10500-1.8*T;    4000 N 91Din !
 PAR  G(HCP_A3,PD:VA),,                 +GHSERPD+2000+0.1*T;     4000 N 91Din !
$PAR  G(RHOMBOHEDRAL_A7,PD),,           +GHSERPD+4000;           4000 N 06Vre !
$PAR  G(RHOMB_C19,PD),,                 +GHSERPD+714075;         4000 N 00Du1 !
 PAR  G(LIQUID,PD),,                    +GLIQPD;                 4000 N 91Din !
$
 PAR  G(PD3TB_L12,PD:PD),,              +4*GHSERPD+10492;,,           N 00Du3 !
$
 FUNCTION GHSERPD   298.15  -10204.027+176.076315*T-32.211*T*LN(T)
       +0.007120975*T**2-1.919875E-06*T**3+168687*T**(-1);
       900.00  Y  +917.062+49.659892*T-13.5708*T*LN(T)
       -0.00717522*T**2+1.91115E-07*T**3-1112465*T**(-1);
      1828.00  Y  -67161.018+370.102147*T-54.2067086*T*LN(T)
       +0.002091396*T**2-6.2811E-08*T**3+18683526*T**(-1);
      4000.00  N !
 FUNCTION GLIQPD    298.15  +11506.758-5.112162*T+GHSERPD;
       600.00  Y  +23405.778-116.918419*T+10.8922031*T*LN(T)
       -0.027266568*T**2+2.430675E-06*T**3-1853674*T**(-1);
      1828.00  Y  -12373.637+251.416903*T-41.17*T*LN(T);
      4000.00  N !
$ ------------------------------------------------------------------------------
$ Tb
$
$ FCC_A1 from 00Du3 is absurd and not included in unary.
$
 PAR  G(HCP_A3,TB:VA),,                 +GHSERTB;                3000 N 91Din !
 PAR  G(BCC_A2,TB:VA),,                 +GBCCTB;                 3000 N 91Din !
 PAR  G(FCC_A1,TB:VA),,                 +GHSERTB+239180;         3000 N 00Du3 !
 PAR  G(LIQUID,TB),,                    +GLIQTB;                 3000 N 91Din !
$
 PAR  G(PDTB_B33,TB:TB),,               +2*GHSERTB+361529;,,          N 00Du3 !
 PAR  G(PDTB_B27,TB:TB),,               +2*GHSERTB+442092-0.813*T;,,  N 00Du3 !
$
 FUNCTION GHSERTB   298.15  -20842.158+409.309555*T-77.5006*T*LN(T)
       +0.0832265*T**2-2.5672833E-05*T**3+562430*T**(-1);
       600.00  Y  -8772.606+102.61162*T-25.8659*T*LN(T)
       -0.002757005*T**2-8.05838E-07*T**3+172355*T**(-1);
      1200.00  Y  -7944.942+101.7776*T-25.9584*T*LN(T)
       -0.001676335*T**2-1.067632E-06*T**3;
      1562.00  Y  -265240.309+1456.04268*T-200.215695*T*LN(T)
       +0.041615159*T**2-2.044697E-06*T**3+65043790*T**(-1);
      3000.00  N !
 FUNCTION GBCCTB    298.15  +4167.835-2.652707*T+GHSERTB;
      1200.00  Y  +633060.245-5157.77779*T+706.580596*T*LN(T)
       -0.373763517*T**2+3.4100235E-05*T**3-1.03233571E+08*T**(-1);
      1562.00  Y  -23398.029+257.388486*T-46.4842*T*LN(T);
      3000.00  N !
 FUNCTION GLIQTB    298.15  +3945.831+29.867521*T-14.252646*T*LN(T)
       -0.020466105*T**2+2.17475E-06*T**3-160724*T**(-1);
      1562.00  Y  -13247.649+251.16889*T-46.4842*T*LN(T);
      3000.00  N !
$ ------------------------------------------------------------------------------
$ Binary system
$
$ From Z. Du et al. 2000 (included in LB Vol. 5)
$
$ Z. Du, H. Yang, K. Han, Z. Metallkd., 91, 988-91(2000).
$
$ Checked against LB and paper. Checked at 6000 K.
$
$ The FCC_A1 parameters are not acceptable.
$
 PAR  L(LIQUID,PD,TB;0),,               -341419+53.143*T;,,           N 00Du3 !
 PAR  L(LIQUID,PD,TB;1),,               -151423+36.818*T;,,           N 00Du3 !
$
 PAR  L(FCC_A1,PD,TB:VA;0),,            -676654+63.604*T;,,           N 00Du3 !
 PAR  L(BCC_A2,PD,TB:VA;0),,            +100000;,,                    N 00Du3 !
 PAR  L(HCP_A3,PD,TB:VA;0),,            +100000;,,                    N 00Du3 !
$
 PAR  G(PD7TB,PD:TB),,                  +7*GHSERPD+GHSERTB
             -416178+109.62*T;,,                                      N 00Du3 !
$
 PAR  G(PD3TB_L12,PD:TB),,              +3*GHSERPD+GHSERTB
             -328210+39.746*T;,,                                      N 00Du3 !
 PAR  L(PD3TB_L12,PD:PD,TB;0),,         -30115;,,                     N 00Du3 !
$
 PAR  G(PD21TB10,PD:TB),,               +21*GHSERPD+10*GHSERTB
             -2556170+238.995*T;,,                                    N 00Du3 !
 PAR  G(PD3TB2_ALPHA,PD:TB),,           +3*GHSERPD+2*GHSERTB
             -414548+30.527*T;,,                                      N 00Du3 !
 PAR  G(PD3TB2_BETA,PD:TB),,            +3*GHSERPD+2*GHSERTB
             -413766+29.965*T;,,                                      N 00Du3 !
 PAR  G(PD4TB3,PD:TB),,                 +4*GHSERPD+3*GHSERTB
             -581577+39.027*T;,,                                      N 00Du3 !
$
 PAR  G(PDTB_B33,PD:TB),,               +GHSERPD+GHSERTB
             -167438+13.484*T;,,                                      N 00Du3 !
 PAR  L(PDTB_B33,PD,TB:TB;0),,          -354767;,,                    N 00Du3 !
$
 PAR  G(PDTB_B27,PD:TB),,               +GHSERPD+GHSERTB
             -167132+13.211*T;,,                                      N 00Du3 !
 PAR  L(PDTB_B27,PD,TB:TB;0),,          -433200;,,                    N 00Du3 !
$
 PAR  G(PD2TB3,PD:TB),,                 +2*GHSERPD+3*GHSERTB
             -422169+85.527*T;,,                                      N 00Du3 !
 PAR  G(PD2TB5,PD:TB),,                 +2*GHSERPD+5*GHSERTB
             -427789+75.4*T;,,                                        N 00Du3 !
$ ------------------------------------------------------------------------------
$
 ASSESSED_SYSTEM
  PD-TB(TDB -* +LIQUID +BCC_A2 +FCC_A1 +HCP_A3 +PD3TB_L12 +PD7TB +PDTB_B33
  +PDTB_B27 +PD21TB10 +PD3TB2_ALPHA +PD3TB2_BETA +PD4TB3 +PD2TB3 +PD2TB5
  ;P3 *) !
$
$
 LIST-OF-REFERENCE
 NUMBER  SOURCE
  Null   'Unknown source'
  Same   'Same or similar interaction as in the corresponding stable phase'
  COST   'COST 507 database'
  91Din  'A.T. Dinsdale, Calphad, 15, 317-425(1991).'
  00Du1  'Z. Du, H. Yang, Z. Metallkd., 91, 455-59(2000); Pd, Sm'
  00Du3  'Z. Du, H. Yang, K. Han, Z. Metallkd., 91, 988-91(2000); Pd-Tb'
  06Vre  'J. Vrestal, J. Pinkas, A. Watson, A. Scott, J. Houserova, A. Kroupa,
          Calphad, 30, 14-17(2006), SGTE unary database V.5.0, 2009; Pd'
!

File: data/databases/sgte-binary/PdTe-11Gos.tdb
$
$ Database for Pd-Te from S. Gosse and C. Gueneau 2011.
$
$ S. Gosse, C. Gueneau, Intermetallics, 19, 621-29(2011).
$
$ Dataset created 2018.12.26 by Bengt Hallstedt.
$ 2021.02.03: Modified for use with GES6.
$
$ Old Te used.
$
$ Incorrect data for liquid Pd used in the paper. Liquidus temperatures
$ calculated with this dataset are higher than in the paper in the Pd-rich
$ part of the system. The eutectic with fcc-Pd is at 1081 K instead of 1053 K
$ and the congruent melting temperature of Pd8Te3 is at 1255 K instead of
$ 1177 K. Most other invariant equilibria differ by up to 2 or 3 K, probably
$ because of rounding errors.
$
$ ------------------------------------------------------------------------------
 TEMP-LIM 298.15 6000.00 !
$
$ELEMENT NAME  REF. STATE               ATOMIC MASS H298-H0    S298    !
$
 ELEMENT VA   VACUUM                      0.0          0.0      0.0    ! 
 ELEMENT PD   FCC_A1                    106.42      5468.488   37.8234 ! 
 ELEMENT TE   HEXAGONAL_A8              127.60      6080.      49.221  ! 
$ ------------------------------------------------------------------------------
$ Phase definitions
$
 PHASE LIQUID:L % 1 1 !
 CONST LIQUID:L : PD TE : !
$
$ Fcc (cF4, Fm-3m) and MeX (cF8, Fm-3m)
$
 PHASE FCC_A1 %A 2 1 1 !
 CONST FCC_A1 : PD% TE : VA : !
$
$ Bcc (cI2, Im-3m)
$
 PHASE BCC_A2 %B 2 1 3 !
 CONST BCC_A2 : PD : VA : !
$
$ Hcp (hP2, P6_3/mmc) and Me2X (NiAs-type, hP4, P6_3/mmc, B8_1)
$
 PHASE HCP_A3 %A 2 1 0.5 !
 CONST HCP_A3 : PD : VA : !
$
$ gamma-Se (hP3, P3_121)
$
 PHASE HEXAGONAL_A8 % 1 1 !
 CONST HEXAGONAL_A8 : TE : !
$
$ Prototype Pd17Te4 (cF120, Fd-3m)
$
 PHASE PD17TE4 % 2 17 4 !
 CONST PD17TE4 : PD : TE : !
$
$ Prototype W (cI2, Im-3m)
$
 PHASE PD3TE_A2 % 2 3 1 !
 CONST PD3TE_A2 : PD : TE : !
$
$ Prototype Pd20Sb7 (hR27, R-3)
$
 PHASE PD20TE7 % 2 20 7 !
 CONST PD20TE7 : PD : TE : !
$
$ Pearson oP*
$
 PHASE PD8TE3 % 2 8 3 !
 CONST PD8TE3 : PD% TE : TE : !
$
$ unknown structure
$
 PHASE PD7TE3 % 2 7 3 !
 CONST PD7TE3 : PD : TE : !
$
$ Prototype Pd9Te4 (mP52, P2_1/c)
$
 PHASE PD9TE4 % 2 9 4 !
 CONST PD9TE4 : PD : TE : !
$
$ Prototype Rh3Te2 (oC20, Cmcm)
$
 PHASE PD3TE2 % 2 3 2 !
 CONST PD3TE2 : PD : TE : !
$
$ Prototype NiAs (hP4, P6_3/mmc), PdTe
$ Prototype CdI2 (hP3, P-3m1), PdTe2
$
 PHASE PDTE_PDTE2 % 3 1 1 2 !
 CONST PDTE_PDTE2 : PD : PD VA : TE : !
$ ------------------------------------------------------------------------------
$ Defaults
$
 DEFINE-SYSTEM-DEFAULT ELEMENT 2 !
 DEFAULT-COM DEFINE_SYSTEM_ELEMENT VA !
 TYPE-DEF % SEQ * !
 TYPE-DEF A GES AMEND_PHASE_DESCRIPTION @ MAGNETIC -3 0.28 !
 TYPE-DEF B GES AMEND_PHASE_DESCRIPTION @ MAGNETIC -1 0.4 !
 FUNCTION ZERO      298.15  0;                                         6000 N !
 FUNCTION UN_ASS    298.15  0;                                         6000 N !
 FUNCTION R         298.15  +8.31451;                                  6000 N !
$ ------------------------------------------------------------------------------
$ Element data
$ ------------------------------------------------------------------------------
$ Pd
$
$ RHOMBOHEDRAL_A7 added in unary 5.0
$
 PAR  G(FCC_A1,PD:VA),,                 +GHSERPD;                4000 N 91Din !
 PAR  G(BCC_A2,PD:VA),,                 +GHSERPD+10500-1.8*T;    4000 N 91Din !
 PAR  G(HCP_A3,PD:VA),,                 +GHSERPD+2000+0.1*T;     4000 N 91Din !
$PAR  G(RHOMBOHEDRAL_A7,PD),,           +GHSERPD+4000;           4000 N 06Vre !
 PAR  G(LIQUID,PD),,                    +GLIQPD;                 4000 N 91Din !
$
 FUNCTION GHSERPD   298.15  -10204.027+176.076315*T-32.211*T*LN(T)
       +0.007120975*T**2-1.919875E-06*T**3+168687*T**(-1);
       900.00  Y  +917.062+49.659892*T-13.5708*T*LN(T)
       -0.00717522*T**2+1.91115E-07*T**3-1112465*T**(-1);
      1828.00  Y  -67161.018+370.102147*T-54.2067086*T*LN(T)
       +0.002091396*T**2-6.2811E-08*T**3+18683526*T**(-1);
      4000.00  N !
 FUNCTION GLIQPD    298.15  +11506.758-5.112162*T+GHSERPD;
       600.00  Y  +23405.778-116.918419*T+10.8922031*T*LN(T)
       -0.027266568*T**2+2.430675E-06*T**3-1853674*T**(-1);
      1828.00  Y  -12373.637+251.416903*T-41.17*T*LN(T);
      4000.00  N !
$ ------------------------------------------------------------------------------
$ Te
$
$ HEXAGONAL_A8 and LIQUID revised in unary 3.0
$
$ FCC_A1 from 11Gos not included in unary
$
$ Original 91Din for Te.
$
 PAR  G(HEXAGONAL_A8,TE),,              +GHSERTE;                2000 N 91Din !
 PAR  G(FCC_A1,TE:VA),,                 +GHSERTE+5000;           2000 N 11Gos !
 PAR  G(LIQUID,TE),,                    +GLIQTE;                 2000 N 91Din !
$
 PAR  G(PD8TE3,TE:TE),,                 +11*GHSERTE+55000;,,          N 11Gos !
$
 FUNCTION GHSERTE   298.15  -6677.083+85.019049*T-19.1003366*T*LN(T)
       -0.011050509*T**2;
       722.62  Y  -14523.09+210.012485*T-37.656*T*LN(T)+1.115711E+27*T**(-9);  
      2000.00  N !
 FUNCTION GLIQTE    298.15  +10545.373+61.250493*T-19.1003366*T*LN(T)
       -0.011050509*T**2-4.31543E-19*T**7;
       722.62  Y  +3173.436+185.555178*T-37.656*T*LN(T);
      2000.00  N !
$ ------------------------------------------------------------------------------
$ Binary system
$
$ S. Gosse, C. Gueneau, Intermetallics, 19, 621-29(2011).
$
$ Checked against paper. Checked at 6000 K.
$
$ Old Te used.
$
$ Incorrect data for liquid Pd used in the paper. Liquidus temperatures
$ calculated with this dataset are higher than in the paper in the Pd-rich
$ part of the system. The eutectic with fcc-Pd is at 1081 K instead of 1053 K
$ and the congruent melting temperature of Pd8Te3 is at 1255 K instead of
$ 1177 K. Most other invariant equilibria differ by up to 2 or 3 K, probably
$ because of rounding errors.
$
 PAR  L(LIQUID,PD,TE;0),,               -103120.2+13.76*T;,,          N 11Gos !
 PAR  L(LIQUID,PD,TE;1),,               -34898;,,                     N 11Gos !
 PAR  L(LIQUID,PD,TE;2),,               +5172.3;,,                    N 11Gos !
$
 PAR  L(FCC_A1,PD,TE:VA;0),,            -62096.4-30.72*T;,,           N 11Gos !
$
 PAR  G(PD17TE4,PD:TE),,                +17*GHSERPD+4*GHSERTE
             -267709.3-103.34*T;,,                                    N 11Gos !
 PAR  G(PD3TE_A2,PD:TE),,               +3*GHSERPD+GHSERTE
             -52557.1-34.72*T;,,                                      N 11Gos !
 PAR  G(PD20TE7,PD:TE),,                +20*GHSERPD+7*GHSERTE
             -390831.6-215.71*T;,,                                    N 11Gos !
$
 PAR  G(PD8TE3,PD:TE),,                 +8*GHSERPD+3*GHSERTE
             -135442.2-120.91*T;,,                                    N 11Gos !
 PAR  L(PD8TE3,PD,TE:TE;0),,            -128689.9-279.47*T;,,         N 11Gos !
$
 PAR  G(PD7TE3,PD:TE),,                 +7*GHSERPD+3*GHSERTE
             -156091-81.24*T;,,                                       N 11Gos !
 PAR  G(PD9TE4,PD:TE),,                 +9*GHSERPD+4*GHSERTE
             -180110-139.34*T;,,                                      N 11Gos !
 PAR  G(PD3TE2,PD:TE),,                 +3*GHSERPD+2*GHSERTE
             -91511.4-38.29*T;,,                                      N 11Gos !
$
 PAR  G(PDTE_PDTE2,PD:PD:TE),,          +2*GHSERPD+2*GHSERTE
             -83856.6-27.68*T;,,                                      N 11Gos !
 PAR  G(PDTE_PDTE2,PD:VA:TE),,          +GHSERPD+2*GHSERTE
             -71835.1-4.65*T;,,                                       N 11Gos !
 PAR  L(PDTE_PDTE2,PD:PD,VA:TE;0),,     +61539.3-50.73*T;,,           N 11Gos !
 PAR  L(PDTE_PDTE2,PD:PD,VA:TE;1),,     +16312.8-27.27*T;,,           N 11Gos !
$ ------------------------------------------------------------------------------
$
$
 LIST-OF-REFERENCE
 NUMBER  SOURCE
  Null   'Unknown source'
  Same   'Same or similar interaction as in the corresponding stable phase'
  COST   'COST 507 database'
  91Din  'A.T. Dinsdale, Calphad, 15, 317-425(1991).'
  06Vre  'J. Vrestal, J. Pinkas, A. Watson, A. Scott, J. Houserova, A. Kroupa,
          Calphad, 30, 14-17(2006), SGTE unary database V.5.0, 2009; Pd'
  11Gos  'S. Gosse, C. Gueneau, Intermetallics, 19, 621-29(2011); Te, Pd-Te'
!

File: data/databases/sgte-binary/PdY-00Du.tdb
$
$ Database for Pd-Y from Z. Du et al. 2000.
$
$ Z. Du, H. Yang, C. Li, J. Alloys Compd., 297, 185-91(2000).
$
$ Dataset created 2018.02.25 by Bengt Hallstedt.
$ 2021.02.03: Modified for use with GES6.
$
$ The interaction parameters and lattice stability for fcc-Y from 00Du are
$ not acceptable. This is also the case for PdY-B33 and PdY-B2.
$
$ Invariant equilibria differ by up to 2 K.
$
$ There is an inverse miscibility gap with a minimum at 4417 K and x(Y)=0.13.
$
$ ------------------------------------------------------------------------------
 TEMP-LIM 298.15 6000.00 !
$
$ELEMENT NAME  REF. STATE               ATOMIC MASS H298-H0    S298    !
$
 ELEMENT VA   VACUUM                      0.0          0.0      0.0    ! 
 ELEMENT PD   FCC_A1                    106.42      5468.488   37.8234 ! 
 ELEMENT Y    HCP_A3                     88.9059    5983.457   44.7875 ! 
$ ------------------------------------------------------------------------------
$ Phase definitions
$
 PHASE LIQUID:L % 1 1 !
 CONST LIQUID:L : PD Y : !
$
$ Fcc (cF4, Fm-3m) and MeX (cF8, Fm-3m)
$
 PHASE FCC_A1 %A 2 1 1 !
 CONST FCC_A1 : PD% Y : VA : !
$
$ Bcc (cI2, Im-3m)
$
 PHASE BCC_A2 %B 2 1 3 !
 CONST BCC_A2 : PD Y% : VA : !
$
$ Hcp (hP2, P6_3/mmc) and Me2X (NiAs-type, hP4, P6_3/mmc, B8_1)
$
 PHASE HCP_A3 %A 2 1 0.5 !
 CONST HCP_A3 : PD Y% : VA : !
$
$ Unknown structure
$
 PHASE PD7Y % 2 7 1 !
 CONST PD7Y : PD : Y : !
$
$ Prototype AuCu3 (cP4, Pm-3m)
$
 PHASE PD3Y_L12 % 2 3 1 !
 CONST PD3Y_L12 : PD : PD Y% : !
$
$ Unknown structure
$
 PHASE PD2Y % 2 2 1 !
 CONST PD2Y : PD : Y : !
$
$ Unknown structure
$
 PHASE PD3Y2_LT % 2 3 2 !
 CONST PD3Y2_LT : PD : Y : !
$
$ Unknown structure
$
 PHASE PD3Y2_HT % 2 3 2 !
 CONST PD3Y2_HT : PD : Y : !
$
$ Prototype Pd4Pu3 (hR14, R-3)
$
 PHASE PD4Y3 % 2 4 3 !
 CONST PD4Y3 : PD : Y : !
$
$ Prototype CrB (oC8, Cmcm), low T
$
 PHASE PDY_B33 % 2 1 1 !
 CONST PDY_B33 : PD% Y : Y : !
$
$ Prototype CsCl (cP2, Pm-3m), high T
$
 PHASE PDY_B2 % 2 1 1 !
 CONST PDY_B2 : PD% Y : Y : !
$
$ Prototype Er3Ni2 (hR15, R-3)
$
 PHASE PD2Y3 % 2 2 3 !
 CONST PD2Y3 : PD : Y : !
$
$ Prototype Dy5Pd2 (cF144, Fd-3m)
$
 PHASE PD2Y5 % 2 2 5 !
 CONST PD2Y5 : PD : Y : !
$
$ Prototype Fe3C (oP16, Pnma)
$
 PHASE PDY3_D011 % 2 1 3 !
 CONST PDY3_D011 : PD : Y : !
$ ------------------------------------------------------------------------------
$ Defaults
$
 DEFINE-SYSTEM-DEFAULT ELEMENT 2 !
 DEFAULT-COM DEFINE_SYSTEM_ELEMENT VA !
 TYPE-DEF % SEQ * !
 TYPE-DEF A GES AMEND_PHASE_DESCRIPTION @ MAGNETIC -3 0.28 !
 TYPE-DEF B GES AMEND_PHASE_DESCRIPTION @ MAGNETIC -1 0.4 !
 FUNCTION ZERO      298.15  0;                                         6000 N !
 FUNCTION UN_ASS    298.15  0;                                         6000 N !
 FUNCTION R         298.15  +8.31451;                                  6000 N !
$ ------------------------------------------------------------------------------
$ Element data
$ ------------------------------------------------------------------------------
$ Pd
$
$ RHOMBOHEDRAL_A7 added in unary 5.0
$
 PAR  G(FCC_A1,PD:VA),,                 +GHSERPD;                4000 N 91Din !
 PAR  G(BCC_A2,PD:VA),,                 +GHSERPD+10500-1.8*T;    4000 N 91Din !
 PAR  G(HCP_A3,PD:VA),,                 +GHSERPD+2000+0.1*T;     4000 N 91Din !
$PAR  G(RHOMBOHEDRAL_A7,PD),,           +GHSERPD+4000;           4000 N 06Vre !
 PAR  G(LIQUID,PD),,                    +GLIQPD;                 4000 N 91Din !
$
 PAR  G(PD3Y_L12,PD:PD),,               +4*GHSERPD+10492;,,           N 00Du !
$
 FUNCTION GHSERPD   298.15  -10204.027+176.076315*T-32.211*T*LN(T)
       +0.007120975*T**2-1.919875E-06*T**3+168687*T**(-1);
       900.00  Y  +917.062+49.659892*T-13.5708*T*LN(T)
       -0.00717522*T**2+1.91115E-07*T**3-1112465*T**(-1);
      1828.00  Y  -67161.018+370.102147*T-54.2067086*T*LN(T)
       +0.002091396*T**2-6.2811E-08*T**3+18683526*T**(-1);
      4000.00  N !
 FUNCTION GLIQPD    298.15  +11506.758-5.112162*T+GHSERPD;
       600.00  Y  +23405.778-116.918419*T+10.8922031*T*LN(T)
       -0.027266568*T**2+2.430675E-06*T**3-1853674*T**(-1);
      1828.00  Y  -12373.637+251.416903*T-41.17*T*LN(T);
      4000.00  N !
$ ------------------------------------------------------------------------------
$ Y
$
$ HCP_A3, BCC_A2 and LIQUID revised in unary 3.0
$ FCC_A1 added in unary 4.1
$ The value from 00Du is absurd
$
 PAR  G(HCP_A3,Y:VA)            100.00  +GHSERYY;                3700 N 95She3 !
 PAR  G(BCC_A2,Y:VA)            100.00  +GBCCYY;                 3700 N 95She3 !
$PAR  G(FCC_A1,Y:VA)            100.00  +GHSERYY+6000;           3700 N Frie2 !
 PAR  G(FCC_A1,Y:VA)            100.00  +GHSERYY+199766;         3700 N 00Du !
 PAR  G(LIQUID,Y)               100.00  +GLIQYY;                 3700 N 95She3 !
$
 PAR  G(PDY_B33,Y:Y),,                  +2*GHSERYY+306191;,,          N 00Du !
 PAR  G(PDY_B2,Y:Y),,                   +2*GHSERYY
             +366767-15.453*T;,,                                      N 00Du !
$
 FUNCTION GHSERYY   100.00  -8011.09379+128.572856*T-25.6656992*T*LN(T)
       -0.00175716414*T**2-4.17561786E-07*T**3+26911.509*T**(-1);
      1000.00  Y  -7179.74574+114.497104*T-23.4941827*T*LN(T)
       -0.0038211802*T**2-8.2534534E-08*T**3;
      1795.15  Y  -67480.7761+382.124727*T-56.9527111*T*LN(T)
       +0.00231774379*T**2-7.22513088E-08*T**3+18077162.6*T**(-1);
      3700.00  N !
 FUNCTION GBCCYY    100.00  -833.658863+123.667346*T-25.5832578*T*LN(T)
       -0.00237175965*T**2+9.10372497E-09*T**3+27340.0687*T**(-1);
      1000.00  Y  -1297.79829+134.528352*T-27.3038477*T*LN(T)
       -5.41757644E-04*T**2-3.05012175E-07*T**3;
      1795.15  Y  +15389.4975+0.981325399*T-8.88296647*T*LN(T)
       -0.00904576576*T**2+4.02944768E-07*T**3-2542575.96*T**(-1);
      3700.00  N !
 FUNCTION GLIQYY    100.00  +2098.50738+119.41873*T-24.6467508*T*LN(T)
       -0.00347023463*T**2-8.12981167E-07*T**3+23713.7332*T**(-1);
      1000.00  Y  +7386.44846+19.4520171*T-9.0681627*T*LN(T)
       -0.0189533369*T**2+1.7595327E-06*T**3;
      1795.15  Y  -12976.5957+257.400783*T-43.0952*T*LN(T);
      3700.00  N !
$ ------------------------------------------------------------------------------
$ Binary system
$
$ Z. Du, H. Yang, C. Li, J. Alloys Compd., 297, 185-91(2000).
$
$ Checked against paper. Checked at 6000 K.
$
$ The interaction parameters and lattice stability for fcc-Y from 00Du are
$ not acceptable. This is also the case for PdY-B33 and PdY-B2.
$
$ Invariant equilibria differ by up to 2 K.
$
$ There is an inverse miscibility gap with a minimum at 4417 K and x(Y)=0.13.
$
 PAR  L(LIQUID,PD,Y;0),,                -351248+31.479*T;,,           N 00Du !
 PAR  L(LIQUID,PD,Y;1),,                -261969+97.507*T;,,           N 00Du !
$
 PAR  L(FCC_A1,PD,Y:VA;0),,             -699921+70.141*T;,,           N 00Du !
 PAR  L(BCC_A2,PD,Y:VA;0),,             +100000;,,                    N 00Du !
 PAR  L(HCP_A3,PD,Y:VA;0),,             +100000;,,                    N 00Du !
$
 PAR  G(PD7Y,PD:Y),,                    +7*GHSERPD+GHSERYY
             -465505+103.545*T;,,                                     N 00Du !
$
 PAR  G(PD3Y_L12,PD:Y),,                +3*GHSERPD+GHSERYY
             -384317+50.046*T;,,                                      N 00Du !
 PAR  L(PD3Y_L12,PD:PD,Y;0),,           -51789;,,                     N 00Du !
$
 PAR  G(PD2Y,PD:Y),,                    +2*GHSERPD+GHSERYY
             -283002+24.568*T;,,                                      N 00Du !
 PAR  G(PD3Y2_LT,PD:Y),,                +3*GHSERPD+2*GHSERYY
             -464736+27.61*T;,,                                       N 00Du !
 PAR  G(PD3Y2_HT,PD:Y),,                +3*GHSERPD+2*GHSERYY
             -461862+25.429*T;,,                                      N 00Du !
 PAR  G(PD4Y3,PD:Y),,                   +4*GHSERPD+3*GHSERYY
             -646108+30.777*T;,,                                      N 00Du !
$
 PAR  G(PDY_B33,PD:Y),,                 +GHSERPD+GHSERYY
             -181437+8.527*T;,,                                       N 00Du !
 PAR  L(PDY_B33,PD,Y:Y;0),,             -277205;,,                    N 00Du !
$
 PAR  G(PDY_B2,PD:Y),,                  +GHSERPD+GHSERYY
             -181166+8.29*T;,,                                        N 00Du !
 PAR  L(PDY_B2,PD,Y:Y;0),,              -315275;,,                    N 00Du !
$
 PAR  G(PD2Y3,PD:Y),,                   +2*GHSERPD+3*GHSERYY
             -439067+68.86*T;,,                                       N 00Du !
 PAR  G(PD2Y5,PD:Y),,                   +2*GHSERPD+5*GHSERYY
             -479842+95.807*T;,,                                      N 00Du !
 PAR  G(PDY3_D011,PD:Y),,               +GHSERPD+3*GHSERYY
             -249018+55.58*T;,,                                       N 00Du !
$ ------------------------------------------------------------------------------
$
$
 LIST-OF-REFERENCE
 NUMBER  SOURCE
  Null   'Unknown source'
  Same   'Same or similar interaction as in the corresponding stable phase'
  COST   'COST 507 database'
  Frie2  'Suzana Fries and Leo Lukas, unpublished,
          SGTE unary database V.4.1, 1999; Y'
  91Din  'A.T. Dinsdale, Calphad, 15, 317-425(1991).'
  95She3 'H. Shen, W. Zhang, G. Liu, R. Wang, Z. Du, Report F-95-03,
          University of Science and Technology, Beijing, May 1995,
          SGTE unary database V.3.0, 1996; Y'
  00Du   'Z. Du, H. Yang, C. Li, J. Alloys Compd., 297, 185-91(2000); Pd-Y'
  06Vre  'J. Vrestal, J. Pinkas, A. Watson, A. Scott, J. Houserova, A. Kroupa,
          Calphad, 30, 14-17(2006), SGTE unary database V.5.0, 2009; Pd'
!

File: data/databases/sgte-binary/PdYb-20Kar.tdb
$
$ Database for Pd-Yb from S. Kardellass et al. 2020.
$
$ S. Kardellass, C. Servant, I. Drouelle, F.Z. Chrifi-Alaoui, M. Idbenali,
$ A. Abahazem, A. Hidoussi, A. Bendarma, N. Selhaoui,
$ Mater. Today Proc., 24, 140-50(2020).
$
$ Dataset created 2024.04.05 by Bengt Hallstedt.
$
$ In the paper there is also a version using the Kaptay model. All parameters
$ are different, not only the liquid interaction.
$
$ The Pd3Yb phase is much too stable with the parameters in the paper. The
$ interaction was adjusted to give something reasonable.
$
$ There are several inaccuracies in the parameter table. Several invariant
$ equilibria are inaccurately reproduced.
$
$ ------------------------------------------------------------------------------
 TEMP-LIM 298.15 6000.00 !
$
$ELEMENT NAME  REF. STATE               ATOMIC MASS H298-H0    S298    !
$
 ELEMENT VA   VACUUM                      0.0          0.0      0.0    ! 
 ELEMENT PD   FCC_A1                    106.42      5468.488   37.8234 ! 
 ELEMENT YB   FCC_A1                    173.04      6711.136   59.8312 ! 
$ ------------------------------------------------------------------------------
$ Phase definitions
$
 PHASE LIQUID:L % 1 1 !
 CONST LIQUID:L : PD YB : !
$
$ Fcc (cF4, Fm-3m) and MeX (cF8, Fm-3m)
$
 PHASE FCC_A1 %A 2 1 1 !
 CONST FCC_A1 : PD% YB% : VA : !
$
$ Bcc (cI2, Im-3m)
$
 PHASE BCC_A2 %B 2 1 3 !
 CONST BCC_A2 : PD YB% : VA : !
$
$ Hcp (hP2, P6_3/mmc) and Me2X (NiAs-type, hP4, P6_3/mmc, B8_1)
$
 PHASE HCP_A3 %A 2 1 0.5 !
 CONST HCP_A3 : PD YB : VA : !
$
$ unknown structure
$
 PHASE PD7YB % 2 7 1 !
 CONST PD7YB : PD : YB : !
$
$ Prototype AuCu3 (cP4, Pm-3m)
$
 PHASE PD3YB_L12 % 2 3 1 !
 CONST PD3YB_L12 : PD : PD YB% : !
$
$ Prototype Pd21Sm10 (mC124, C2/m, 12)
$
 PHASE PD21YB10_LT % 2 21 10 !
 CONST PD21YB10_LT : PD : YB : !
$
$ unknown structure
$
 PHASE PD21YB10_HT % 2 21 10 !
 CONST PD21YB10_HT : PD : YB : !
$
$ Unknown structure
$
 PHASE PD2YB % 2 2 1 !
 CONST PD2YB : PD : YB : !
$
$ Prototype Pd5Pu3 (oC32, Cmcm)
$
 PHASE PD5YB3_LT % 2 5 3 !
 CONST PD5YB3_LT : PD% YB : YB : !
$
$ unknown structure
$
 PHASE PD5YB3_HT % 2 5 3 !
 CONST PD5YB3_HT : PD% YB : YB : !
$
$ Prototype Pd4Pu3 (hR14, R-3)
$
 PHASE PD4YB3 % 2 4 3 !
 CONST PD4YB3 : PD : YB : !
$
$ Prototype FeB (oP8, Pnma), low T
$
 PHASE PDYB_B27 % 2 1 1 !
 CONST PDYB_B27 : PD : PD YB% : !
$
$ Prototype CsCl (cP2, Pm-3m), high T
$
 PHASE PDYB_B2 % 2 1 1 !
 CONST PDYB_B2 : PD : PD YB% : !
$
$ Prototype Mn5C2 (mC28, C2/c)
$
 PHASE PD2YB5_LT % 2 2 5 !
 CONST PD2YB5_LT : PD : YB : !
$
$ unknown structure
$
 PHASE PD2YB5_HT % 2 2 5 !
 CONST PD2YB5_HT : PD : YB : !
$
$ Prototype Fe3C (oP16, Pnma)
$
 PHASE PDYB3_D011 % 2 1 3 !
 CONST PDYB3_D011 : PD : YB : !
$ ------------------------------------------------------------------------------
$ Defaults
$
 DEFINE-SYSTEM-DEFAULT ELEMENT 2 !
 DEFAULT-COM DEFINE_SYSTEM_ELEMENT VA !
 TYPE-DEF % SEQ * !
 TYPE-DEF A GES AMEND_PHASE_DESCRIPTION @ MAGNETIC -3 0.28 !
 TYPE-DEF B GES AMEND_PHASE_DESCRIPTION @ MAGNETIC -1 0.4 !
 FUNCTION ZERO      298.15  0;                                         6000 N !
 FUNCTION UN_ASS    298.15  0;                                         6000 N !
 FUNCTION R         298.15  +8.31451;                                  6000 N !
$ ------------------------------------------------------------------------------
$ Element data
$ ------------------------------------------------------------------------------
$ Pd
$
$ RHOMBOHEDRAL_A7 added in unary 5.0
$
 PAR  G(FCC_A1,PD:VA),,                 +GHSERPD;                4000 N 91Din !
 PAR  G(BCC_A2,PD:VA),,                 +GHSERPD+10500-1.8*T;    4000 N 91Din !
 PAR  G(HCP_A3,PD:VA),,                 +GHSERPD+2000+0.1*T;     4000 N 91Din !
$PAR  G(RHOMBOHEDRAL_A7,PD),,           +GHSERPD+4000;           4000 N 06Vre !
 PAR  G(LIQUID,PD),,                    +GLIQPD;                 4000 N 91Din !
$
 PAR  G(PD3YB_L12,PD:PD),,              +4*GHSERPD+10404.02;,,        N 20Kar !
 PAR  G(PDYB_B27,PD:PD),,               +2*GHSERPD+366509.714;,,      N 20Kar !
 PAR  G(PDYB_B2,PD:PD),,                +2*GHSERPD
             +258993.284-9.978*T;,,                                   N 20Kar !
$
 FUNCTION GHSERPD   298.15  -10204.027+176.076315*T-32.211*T*LN(T)
       +0.007120975*T**2-1.919875E-06*T**3+168687*T**(-1);
       900.00  Y  +917.062+49.659892*T-13.5708*T*LN(T)
       -0.00717522*T**2+1.91115E-07*T**3-1112465*T**(-1);
      1828.00  Y  -67161.018+370.102147*T-54.2067086*T*LN(T)
       +0.002091396*T**2-6.2811E-08*T**3+18683526*T**(-1);
      4000.00  N !
 FUNCTION GLIQPD    298.15  +11506.758-5.112162*T+GHSERPD;
       600.00  Y  +23405.778-116.918419*T+10.8922031*T*LN(T)
       -0.027266568*T**2+2.430675E-06*T**3-1853674*T**(-1);
      1828.00  Y  -12373.637+251.416903*T-41.17*T*LN(T);
      4000.00  N !
$ ------------------------------------------------------------------------------
$ Yb
$
$ HCP_A3 added in unary 5.0
$
 PAR  G(FCC_A1,YB:VA),,                 +GHSERYB;                2000 N 91Din !
 PAR  G(BCC_A2,YB:VA),,                 +GBCCYB;                 2000 N 91Din !
 PAR  G(HCP_A3,YB:VA),,                 +GHSERYB+5000;           2000 N 06Guo !
 PAR  G(LIQUID,YB),,                    +GLIQYB;                 2000 N 91Din !
$
 PAR  G(PD5YB3_LT,YB:YB),,              +8*GHSERYB
             +1317156.568-16.352*T;,,                                 N 20Kar !
 PAR  G(PD5YB3_HT,YB:YB),,              +8*GHSERYB
             +1078601.816-24.04*T;,,                                  N 20Kar !
$
 FUNCTION GHSERYB   298.15  -9370.941+189.327664*T-40.0791*T*LN(T)
       +0.04227115*T**2-2.2242E-05*T**3;
       553.00  Y  -8192.154+121.065655*T-26.7591*T*LN(T)-0.00256065*T**2;
      1033.00  Y  +16034.89-89.478241*T+2.7623966*T*LN(T)
       -0.017961331*T**2+1.421719E-06*T**3-3631462*T**(-1);
      2000.00  N !
 FUNCTION GBCCYB    298.15  -965.99-21.293677*T-3.8534432*T*LN(T)
       -0.030009694*T**2+4.743871E-06*T**3-334650*T**(-1);
      1033.00  Y  -13368.113+188.313864*T-36.1079*T*LN(T);
      1097.00  Y  -3911.847+113.174165*T-25.7402233*T*LN(T)
       -0.004743348*T**2+3.63044E-07*T**3-1553668*T**(-1);
      2000.00  N !
 FUNCTION GLIQYB    298.15  +7030.788-40.615571*T-1.8061816*T*LN(T)
       -0.03250938*T**2+5.136665E-06*T**3-370554*T**(-1);
      1033.00  Y  -6445.835+186.690398*T-36.7774*T*LN(T);
      2000.00  N !
 FUNCTION GHCPYB    298.15  +GHSERYB+5000;                             2000 N !
$ ------------------------------------------------------------------------------
$ Binary system
$
$ S. Kardellass, C. Servant, I. Drouelle, F.Z. Chrifi-Alaoui, M. Idbenali,
$ A. Abahazem, A. Hidoussi, A. Bendarma, N. Selhaoui,
$ Mater. Today Proc., 24, 140-50(2020).
$
$ Checked against paper. Checked at 6000 K.
$
$ In the paper there is also a version using the Kaptay model. All parameters
$ are different, not only the liquid interaction.
$
$ The Pd3Yb phase is much too stable with the parameters in the paper. The
$ interaction was adjusted to give something reasonable.
$
$ There are several inaccuracies in the parameter table. Several invariant
$ equilibria are inaccurately reproduced.
$
 PAR  L(LIQUID,PD,YB;0),,               -269657.509+7.929*T;,,        N 20Kar !
 PAR  L(LIQUID,PD,YB;1),,               -92217.234+16.714*T;,,        N 20Kar !
 PAR  L(LIQUID,PD,YB;2),,               +46141.615-21.085*T;,,        N 20Kar !
$
 PAR  L(FCC_A1,PD,YB:VA;0),,            -228337.332-1.315*T;,,        N 20Kar !
 PAR  L(FCC_A1,PD,YB:VA;1),,            -95731.401+8.478*T;,,         N 20Kar !
$
 PAR  L(BCC_A2,PD,YB:VA;0),,            +5010;,,                      N 20Kar !
$
 PAR  G(PD7YB,PD:YB),,                  +7*GHSERPD+GHSERYB
             -321435.92+60.144*T;,,                                   N 20Kar !
$
 PAR  G(PD3YB_L12,PD:YB),,              +3*GHSERPD+GHSERYB
             -242870.08-9.344*T;,,                                    N 20Kar !
$PAR  L(PD3YB_L12,PD:PD,YB;0),,         -628347.624;,,                N 20Kar !
$ Corrected interaction below
 PAR  L(PD3YB_L12,PD:PD,YB;0),,         -30000;,,                     N 20Kar !
$
 PAR  G(PD21YB10_LT,PD:YB),,            +21*GHSERPD+10*GHSERYB
             -2214766.79+27.745*T;,,                                  N 20Kar !
 PAR  G(PD21YB10_HT,PD:YB),,            +21*GHSERPD+10*GHSERYB
             -2209801.21+24.397*T;,,                                  N 20Kar !
$PAR  G(PD2YB,PD:YB),,                  +2*GHSERPD+GHSERYB
$            -216143.667+2.418*T;,,                                   N 20Kar !
$ Adjusted value below
 PAR  G(PD2YB,PD:YB),,                  +2*GHSERPD+GHSERYB
             -216053+2.418*T;,,                                       N 20Kar !
$
 PAR  G(PD5YB3_LT,PD:YB),,              +5*GHSERPD+3*GHSERYB
             -595358.888+5.2*T;,,                                     N 20Kar !
 PAR  L(PD5YB3_LT,PD,YB:YB;0),,         -1759803.768;,,               N 20Kar !
$
 PAR  G(PD5YB3_HT,PD:YB),,              +5*GHSERPD+3*GHSERYB
             -582157.576-4.168*T;,,                                   N 20Kar !
 PAR  L(PD5YB3_HT,PD,YB:YB;0),,         -1629951.616;,,               N 20Kar !
$
 PAR  G(PD4YB3,PD:YB),,                 +4*GHSERPD+3*GHSERYB
             -540602.286+4.55*T;,,                                    N 20Kar !
$
 PAR  G(PDYB_B27,PD:YB),,               +GHSERPD+GHSERYB
             -161664.534+5.12742*T;,,                                 N 20Kar !
 PAR  L(PDYB_B27,PD:PD,YB;0),,          -438756.466;,,                N 20Kar !
$
 PAR  G(PDYB_B2,PD:YB),,                +GHSERPD+GHSERYB
             -161663.926+5.12706*T;,,                                 N 20Kar !
 PAR  L(PDYB_B2,PD:PD,YB;0),,           -314173.812;,,                N 20Kar !
$
 PAR  G(PD2YB5_LT,PD:YB),,              +2*GHSERPD+5*GHSERYB
             -337750.322+0.3507*T;,,                                  N 20Kar !
 PAR  G(PD2YB5_HT,PD:YB),,              +2*GHSERPD+5*GHSERYB
             -397061.021+62.013*T;,,                                  N 20Kar !
 PAR  G(PDYB3_D011,PD:YB),,             +GHSERPD+3*GHSERYB
             -210872.796+43.372*T;,,                                  N 20Kar !
$
$ Metastable
$
 PAR  L(HCP_A3,PD,YB:VA;0),,            -228337.332-1.315*T;,,        N Same !
 PAR  L(HCP_A3,PD,YB:VA;1),,            -95731.401+8.478*T;,,         N Same !
$ ------------------------------------------------------------------------------
$
$
 LIST-OF-REFERENCE
 NUMBER  SOURCE
  Null   'Unknown source'
  Same   'Same or similar interaction as in the corresponding stable phase'
  COST   'COST 507 database'
  91Din  'A.T. Dinsdale, Calphad, 15, 317-425(1991).'
  06Guo  'C. Guo, Z. Du, J. Alloys Compd., 422, 102-8(2006),
          SGTE unary database V.5.0, 2009; Yb'
  06Vre  'J. Vrestal, J. Pinkas, A. Watson, A. Scott, J. Houserova, A. Kroupa,
          Calphad, 30, 14-17(2006), SGTE unary database V.5.0, 2009; Pd'
  20Kar  'S. Kardellass, C. Servant, I. Drouelle, F.Z. Chrifi-Alaoui,
          M. Idbenali, A. Abahazem, A. Hidoussi, A. Bendarma, N. Selhaoui,
          Mater. Today Proc., 24, 140-50(2020); Pd-Yb'
!
