Repository: orchid-calphad/orchid-project.org

# orchid-project.org

Website and released data of **ORCHID** (Open Repository for CALPHAD Hypotheses, Intelligence, and Discovery),
served by GitHub Pages at https://orchid-project.org. Releases are archived on Zenodo (one DOI per version).

- `index.html`, `catalog/`, `best-practices.html` — static, self-contained pages (generated in the ORCHID tooling).
- `data/` — released data: catalog, redistributable TDB files, convex hulls. Licences: `data/LICENSES.md`, `data/NOTICE.md`.
- `llms.txt`, `data/croissant.json`, `CITATION.cff`, `.zenodo.json` — machine-readable metadata.

Only data with clear redistribution rights are published.

File: data/databases/sgte-binary/PrO-23Nak.tdb
$
$ Database for Pr-O from R. Nakazawa et al. 2023.
$
$ R. Nakazawa, A. Itoh, S. Yasui, M. Kurata, Y. Kobayashi,
$ Calphad, 83, 102636(2023).
$
$ Dataset created 2024.02.08 by Bengt Hallstedt.
$
$ Modified from 07Zin using own data on the Pr2O3 liquidus.
$
$ This is rather simplified compared to 16McM, where Pr+4 ions are included.
$
$ ------------------------------------------------------------------------------
 TEMP-LIM 298.15 6000.00 !
$
$ELEMENT NAME  REF. STATE               ATOMIC MASS H298-H0    S298    !
$
 ELEMENT /-   ELECTRON_GAS                0.0          0.0      0.0    ! 
 ELEMENT VA   VACUUM                      0.0          0.0      0.0    ! 
 ELEMENT O    1/2_MOLE_O2(G)             15.999     4341.0    102.52   ! 
 ELEMENT PR   DHCP                      140.9077    7418.232   73.9313 ! 
$ ------------------------------------------------------------------------------
$ Species
$
 SPECIE  O-2                                O/-2 !
 SPECIE  O2                                 O2 !
 SPECIE  O3                                 O3 !
 SPECIE  PR+3                               PR/+3 !
 SPECIE  PRO                                PR1O1 !
$ ------------------------------------------------------------------------------
$ Phase definitions
$
 PHASE ION:Y % 2 1 1 !
 CONST ION:Y : PR+3 : O-2 VA : !
$
$ Bcc (cI2, Im-3m)
$
 PHASE BCC_A2 %B 2 1 3 !
 CONST BCC_A2 : PR : VA : !
$
$ Prototype alpha-La (SB A3', hP4, P6_3/mmc)
$
 PHASE DHCP % 1 1 !
 CONST DHCP : PR : !
$
$ Prototype A-La2O3 (hP5, P-3m1)
$
 PHASE A_R2O3_D52:I % 2 2 3 !
 CONST A_R2O3_D52:I : PR+3 : O-2 : !
$
$ Prototype H-La2O3 (hP10, P6_3/mmc)
$
 PHASE H_R2O3:I % 2 2 3 !
 CONST H_R2O3:I : PR+3 : O-2 : !
$
$ Prototype Nd2O3 (cI26, Im-3m)
$
 PHASE X_R2O3:I % 2 2 3 !
 CONST X_R2O3:I : PR+3 : O-2 : !
$
 PHASE GAS:G % 1 1 !
 CONST GAS:G : O O2 O3 PR PRO : !
$
 PHASE O2GAS % 1 1 !
 CONST O2GAS : O2 : !
$ ------------------------------------------------------------------------------
$ Defaults
$
 DEFINE-SYSTEM-DEFAULT ELEMENT 2 !
 DEFAULT-COM DEFINE_SYSTEM_ELEMENT VA /- !
 DEFAULT-COM REJECT_PHASE GAS !
 TYPE-DEF % SEQ * !
 TYPE-DEF A GES AMEND_PHASE_DESCRIPTION @ MAGNETIC -3 0.28 !
 TYPE-DEF B GES AMEND_PHASE_DESCRIPTION @ MAGNETIC -1 0.4 !
 FUNCTION ZERO      298.15  0;                                         6000 N !
 FUNCTION UN_ASS    298.15  0;                                         6000 N !
 FUNCTION R         298.15  +8.31451;                                  6000 N !
 FUNCTION RTLNP     298.15  +8.31451*T*LN(1E-05*P);                    6000 N !
$ ------------------------------------------------------------------------------
$ Element data
$ ------------------------------------------------------------------------------
$ O
$
$ GHSEROO modified in unary 3.0
$
 PAR  G(O2GAS,O2),,                     +2*GHSEROO+RTLNP;,,           N 91Din !
$
 PAR  G(GAS,O),,                        +F7397T+RTLNP;,,              N 92SUB !
 PAR  G(GAS,O2),,                       +2*GHSEROO+RTLNP;,,           N 91Din !
 PAR  G(GAS,O3),,                       +F7683T+RTLNP;,,              N 92SUB !
$
$PAR  G(LIQUID,O),,                     +GHSEROO-2648.9+31.44*T;,,    N 91Din !
$
 FUNCTION GSOLOO    298.15  +GHSEROO+65*T;                             6000 N !
$ 1/2 O2(g)
 FUNCTION GHSEROO   298.15  -3480.87-25.503038*T-11.1355*T*LN(T)
       -0.005098875*T**2+6.61845833E-07*T**3-38365*T**(-1);
      1000.00  Y  -6568.763+12.659879*T-16.8138*T*LN(T)
       -5.957975E-04*T**2+6.781E-09*T**3+262905*T**(-1);
      3300.00  Y  -13986.728+31.259624*T-18.9536*T*LN(T)
       -4.25243E-04*T**2+1.0721E-08*T**3+4383200*T**(-1);
      6000.00  N !
$ O(g)
 FUNCTION F7397T    298.15  +243206.529-42897.0876*T**(-1)-20.7513421*T
       -21.0155542*T*LN(T)+1.26870532E-04*T**2-1.23131285E-08*T**3;
      2950.00  Y  +252301.473-3973170.33*T**(-1)-51.974853*T
       -17.2118798*T*LN(T)-5.41356254E-04*T**2+7.64520703E-09*T**3;
      6000.00  N !
$ O3(g)
 FUNCTION F7683T    298.15  +133772.042-11328.9959*T**(-1)-84.8602165*T
       -19.8314069*T*LN(T)-0.0392015696*T**2+7.90727187E-06*T**3;  
       600.00  Y  +120765.524+997137.156*T**(-1)+120.113376*T
       -51.8410152*T*LN(T)-0.00353983136*T**2+3.20640143E-07*T**3;
      1500.00  Y  +115412.196+1878139.02*T**(-1)+164.679664*T
       -58.069736*T*LN(T)-2.84399032E-04*T**2+5.95650279E-10*T**3;
      6000.00  N !
$ ------------------------------------------------------------------------------
$ Pr
$
 PAR  G(DHCP,PR),,                      +GHSERPR;                3800 N 91Din !
 PAR  G(BCC_A2,PR:VA),,                 +GBCCPR;                 3800 N 91Din !
$PAR  G(LIQUID,PR),,                    +GLIQPR;                 3800 N 91Din !
$
 PAR  G(ION,PR+3:VA),,                  +GLIQPR;                 3800 N 91Din !
$
 PAR  G(GAS,PR),,                       +F14629T+RTLNP;,,             N 97SUB !
$
 FUNCTION GHSERPR   298.15  -18803.379+356.587384*T-68.9176*T*LN(T)
       +0.072929*T**2-2.5184333E-05*T**3+507385*T**(-1);
       500.00  Y  -7246.848+82.427384*T-22.8909*T*LN(T)
       -0.00497126*T**2-1.22951E-06*T**3;
       800.00  Y  +95411.023-1073.55111*T+146.764*T*LN(T)
       -0.1288205*T**2+1.5592233E-05*T**3-11588800*T**(-1);
      1068.00  Y  -481663.131+4234.33311*T-606.120311*T*LN(T)
       +0.305181506*T**2-3.0994702E-05*T**3+70926840*T**(-1);
      1204.00  Y  -20014.678+227.685155*T-42.9697*T*LN(T);
      3800.00  N !
 FUNCTION GBCCPR    298.15  -2863.651+28.274853*T-13.7470527*T*LN(T)
       -0.02284377*T**2+3.542468E-06*T**3-87486*T**(-1);
      1068.00  Y  -11985.919+188.657121*T-38.451*T*LN(T);
      1204.00  Y  +953.224+100.826281*T-26.6824313*T*LN(T)
       -0.004106833*T**2+1.76214E-07*T**3-2473024*T**(-1);
      3800.00  N !
 FUNCTION GLIQPR    298.15  +3848.961-29.099465*T-4.7344931*T*LN(T)
       -0.035119723*T**2+5.427467E-06*T**3-207406*T**(-1);
      1068.00  Y  -10539.574+219.508805*T-42.9697*T*LN(T);
      3800.00  N !
$ Pr(g)
 FUNCTION F14629T   298.15  +350995.389-89.1034159*T-14.16287*T*LN(T)
       -0.01141872*T**2+1.44039167E-06*T**3-51244.05*T**(-1);
       700.00  Y  +341411.209+41.130672*T-33.93032*T*LN(T)
       +0.006738815*T**2-1.69407667E-06*T**3+821625*T**(-1);
      1500.00  Y  +483669.097-945.571862*T+99.88821*T*LN(T)
       -0.04932399*T**2+2.721675E-06*T**3-27577185*T**(-1);
      2200.00  Y  +320228.724-189.330548*T+3.557685*T*LN(T)
       -0.02456199*T**2+1.55794483E-06*T**3+23659165*T**(-1);
      2900.00  Y  -96331.9787+1573.44308*T-218.353*T*LN(T)
       +0.027912925*T**2-7.65952667E-07*T**3+1.7007825E+08*T**(-1);
      4600.00  Y  +449046.253+49.547987*T-37.20254*T*LN(T)
       +0.001010353*T**2-1.26796233E-08*T**3-1.397395E+08*T**(-1);
     10000.00  N !
$ ------------------------------------------------------------------------------
$ Binary system
$
$ R. Nakazawa, A. Itoh, S. Yasui, M. Kurata, Y. Kobayashi,
$ Calphad, 83, 102636(2023).
$
$ Checked against paper and author's tdb. Checked at 6000 K.
$
$ Modified from 07Zin using own data on the Pr2O3 liquidus.
$
$ This is rather simplified compared to 16McM, where Pr+4 ions are included.
$
 PAR  G(ION,PR+3:O-2),,                 +GPR2O3L;,,                   N 07Zin !
 PAR  L(ION,PR+3:O-2,VA;0),,            +54527;,,                     N 23Nak !
 PAR  L(ION,PR+3:O-2,VA;1),,            -24961;,,                     N 23Nak !
$
 PAR  G(A_R2O3_D52,PR+3:O-2),,          +GPR2O3A;,,                   N 07Zin !
 PAR  G(H_R2O3,PR+3:O-2),,              +GPR2O3H;,,                   N 07Zin !
 PAR  G(X_R2O3,PR+3:O-2),,              +GPR2O3X;,,                   N 07Zin !
$
 PAR  G(GAS,PRO),,                      +F13393T+RTLNP;,,             N 97SUB !
$
 FUNCTION GPR2O3A   298.15  -1851548+683.38*T-122.78*T*LN(T)
       -0.01236*T**2-1.3E-07*T**3+638000*T**(-1)-1.0E+07*T**(-2);
      6000.00  N !
 FUNCTION GPR2O3B   298.15  +GPR2O3A+839+1.798*T;                      6000 N !
 FUNCTION GPR2O3C   298.15  +GPR2O3A+1320+6.847*T;                     6000 N !
 FUNCTION GPR2O3H   298.15  +GPR2O3A+32909-13.986*T;                   6000 N !
 FUNCTION GPR2O3X   298.15  +GPR2O3A+44071-18.555*T;                   6000 N !
 FUNCTION GPR2O3L   298.15  +GPR2O3A+139494-55.641*T;                  6000 N !
$ PrO(g)
 FUNCTION F13393T   298.15  -152548.378-85.4508187*T-22.78072*T*LN(T)
       -0.012636945*T**2-7.791795E-07*T**3-123037.05*T**(-1);
       600.00  Y  -144256.671-228.675077*T-.1305746*T*LN(T)
       -0.039374065*T**2+5.00061333E-06*T**3-672071*T**(-1);
      1100.00  Y  -207819.257+374.214258*T-86.12392*T*LN(T)
       +0.01234186*T**2-8.3196E-07*T**3+8138855*T**(-1);
      2400.00  Y  -115779.611-76.3054026*T-28.10862*T*LN(T)
       -0.004207244*T**2+6.80211167E-08*T**3-19752850*T**(-1);
      5500.00  Y  +72204.7044-559.147092*T+28.63284*T*LN(T)
       -0.011838495*T**2+2.60637333E-07*T**3-1.3706395E+08*T**(-1);
      6000.00  N !
$ ------------------------------------------------------------------------------
$
$
 LIST-OF-REFERENCE
 NUMBER  SOURCE
  Null   'Unknown source'
  COST   'COST 507 database'
  91Din  'A.T. Dinsdale, Calphad, 15, 317-425(1991).'
  92SUB  'SGTE Substance Database, version 1992'
  97SUB  'SGTE Substance Database, version 1997'
  07Zin  'M. Zinkevich, Prog. Mater. Sci., 52, 597-647(2007); Pr-O'
  23Nak  'R. Nakazawa, A. Itoh, S. Yasui, M. Kurata, Y. Kobayashi,
          Calphad, 83, 102636(2023); Pr-O'
!

File: data/databases/sgte-binary/PrSb-92Cac-LB.tdb
$
$ Database for Pr-Sb from G. Cacciamani et al. 1992 (included in LB Vol. 4)
$
$ G. Cacciamani, R. Ferro, H.L. Lukas, Z. Metallkd., 83, 669-72(1992).
$
$ Dataset created 2016.03.06 by Bengt Hallstedt.
$ 2021.02.03: Modified for use with GES6.
$
$ ------------------------------------------------------------------------------
 TEMP-LIM 298.15 6000.00 !
$
$ELEMENT NAME  REF. STATE               ATOMIC MASS H298-H0    S298    !
$
 ELEMENT VA   VACUUM                      0.0          0.0      0.0    ! 
 ELEMENT PR   DHCP                      140.9077    7418.232   73.9313 ! 
 ELEMENT SB   RHOMBOHEDRAL_A7           121.75      5870.152   45.5219 ! 
$ ------------------------------------------------------------------------------
$ Phase definitions
$
 PHASE LIQUID:L % 1 1 !
 CONST LIQUID:L : PR SB : !
$
$ Fcc (cF4, Fm-3m) and MeX (cF8, Fm-3m)
$
 PHASE FCC_A1 %A 2 1 1 !
 CONST FCC_A1 : SB : VA : !
$
$ Bcc (cI2, Im-3m)
$
 PHASE BCC_A2 %B 2 1 3 !
 CONST BCC_A2 : PR% SB : VA : !
$
$ Hcp (hP2, P6_3/mmc) and Me2X (NiAs-type, hP4, P6_3/mmc, B8_1)
$
 PHASE HCP_A3 %A 2 1 0.5 !
 CONST HCP_A3 : SB : VA : !
$
$ Prototype alpha-La (SB A3', hP4, P6_3/mmc)
$
 PHASE DHCP %A 1 1 !
 CONST DHCP : PR : !
$
$ Prototype alpha-As (hR2, R-3m)
$
 PHASE RHOMBOHEDRAL_A7 % 1 1 !
 CONST RHOMBOHEDRAL_A7 : SB : !
$
$ Prototype La2Sb (tI12, I4/mmm)
$
 PHASE PR2SB % 2 2 1 !
 CONST PR2SB : PR : SB : !
$
$ Prototype Mn5Si3 (hP16, P6_3/mcm)
$
 PHASE PR5SB3_D88 % 2 5 3 !
 CONST PR5SB3_D88 : PR : SB : !
$
$ Prototype Th3P4 (cI28, I-43d)
$
 PHASE PR4SB3_D73 % 2 4 3 !
 CONST PR4SB3_D73 : PR : SB : !
$
$ Prototype NaCl (cF8, Fm-3m)
$
 PHASE PRSB_B1 % 2 1 1 !
 CONST PRSB_B1 : PR : SB : !
$
$ Prototype Sb2Sm (oC24, Cmca)
$
 PHASE PRSB2 % 2 1 2 !
 CONST PRSB2 : PR : SB : !
$ ------------------------------------------------------------------------------
$ Defaults
$
 DEFINE-SYSTEM-DEFAULT ELEMENT 2 !
 DEFAULT-COM DEFINE_SYSTEM_ELEMENT VA !
 TYPE-DEF % SEQ * !
 TYPE-DEF A GES AMEND_PHASE_DESCRIPTION @ MAGNETIC -3 0.28 !
 TYPE-DEF B GES AMEND_PHASE_DESCRIPTION @ MAGNETIC -1 0.4 !
 FUNCTION ZERO      298.15  0;                                         6000 N !
 FUNCTION UN_ASS    298.15  0;                                         6000 N !
 FUNCTION R         298.15  +8.31451;                                  6000 N !
$ ------------------------------------------------------------------------------
$ Element data
$ ------------------------------------------------------------------------------
$ Pr
$
 PAR  G(DHCP,PR),,                      +GHSERPR;                3800 N 91Din !
 PAR  G(BCC_A2,PR:VA),,                 +GBCCPR;                 3800 N 91Din !
 PAR  G(LIQUID,PR),,                    +GLIQPR;                 3800 N 91Din !
$
 FUNCTION GHSERPR   298.15  -18803.379+356.587384*T-68.9176*T*LN(T)
       +0.072929*T**2-2.5184333E-05*T**3+507385*T**(-1);
       500.00  Y  -7246.848+82.427384*T-22.8909*T*LN(T)
       -0.00497126*T**2-1.22951E-06*T**3;
       800.00  Y  +95411.023-1073.55111*T+146.764*T*LN(T)
       -0.1288205*T**2+1.5592233E-05*T**3-11588800*T**(-1);
      1068.00  Y  -481663.131+4234.33311*T-606.120311*T*LN(T)
       +0.305181506*T**2-3.0994702E-05*T**3+70926840*T**(-1);
      1204.00  Y  -20014.678+227.685155*T-42.9697*T*LN(T);
      3800.00  N !
 FUNCTION GBCCPR    298.15  -2863.651+28.274853*T-13.7470527*T*LN(T)
       -0.02284377*T**2+3.542468E-06*T**3-87486*T**(-1);
      1068.00  Y  -11985.919+188.657121*T-38.451*T*LN(T);
      1204.00  Y  +953.224+100.826281*T-26.6824313*T*LN(T)
       -0.004106833*T**2+1.76214E-07*T**3-2473024*T**(-1);
      3800.00  N !
 FUNCTION GLIQPR    298.15  +3848.961-29.099465*T-4.7344931*T*LN(T)
       -0.035119723*T**2+5.427467E-06*T**3-207406*T**(-1);
      1068.00  Y  -10539.574+219.508805*T-42.9697*T*LN(T);
      3800.00  N !
$ ------------------------------------------------------------------------------
$ Sb
$
$ BCT_A5 revised in unary 3.0
$
$ BCT_A5 the value from 91Din is used in LBall-v7+fun.tdb.
$ BCT_A5 the value from 96SGUN is used in SGSOL 5.0.
$ It is only needed in Sb-Sn.
$
 PAR  G(RHOMBOHEDRAL_A7,SB),,           +GHSERSB;                2000 N 91Din !
 PAR  G(FCC_A1,SB:VA),,                 +GHSERSB+19874-13.7*T;   2000 N 91Din !
 PAR  G(BCC_A2,SB:VA),,                 +GHSERSB+19874-15.1*T;   2000 N 91Din !
 PAR  G(HCP_A3,SB:VA),,                 +GHSERSB+19874-13*T;     2000 N 91Din !
$PAR  G(BCT_A5,SB),,                    +GHSERSB+13000-8*T;      2000 N 96SGUN !
$PAR  G(BCT_A5,SB),,                    +GHSERSB+1000;           2000 N 91Din !
 PAR  G(LIQUID,SB),,                    +GLIQSB;                 2000 N 91Din !
$
 FUNCTION GHSERSB   298.15  -9242.858+156.154689*T-30.5130752*T*LN(T)
       +0.007748768*T**2-3.003415E-06*T**3+100625*T**(-1);
       903.78  Y  -11738.83+169.485872*T-31.38*T*LN(T)+1.616849E+27*T**(-9);
      2000.00  N !
 FUNCTION GLIQSB    298.15  +19822.328-21.923164*T+GHSERSB-1.74847E-20*T**7;
       903.78  Y  +8175.359+147.455986*T-31.38*T*LN(T);
      2000.00  N !
$ ------------------------------------------------------------------------------
$ Binary system
$
$ From from G. Cacciamani et al. 1992 (included in LB Vol. 4)
$
$ G. Cacciamani, R. Ferro, H.L. Lukas, Z. Metallkd., 83, 669-72(1992).
$
$ Checked against LB and paper. Checked at 6000 K.
$
 PAR  L(LIQUID,PR,SB;0),,               -298779.08+41.3535*T;,,       N 92Cac !
 PAR  L(LIQUID,PR,SB;1),,               -15674.24+2.16944*T;,,        N 92Cac !
 PAR  L(LIQUID,PR,SB;2),,               +44797.1-6.20029*T;,,         N 92Cac !
$
 PAR  L(BCC_A2,PR,SB:VA;0),,            -266085.09+49.17766*T;,,      N 92Cac !
$
 PAR  G(PR2SB,PR:SB),,                  +2*GHSERPR+GHSERSB
             -305956.68+47.72787*T;,,                                 N 92Cac !
 PAR  G(PR5SB3_D88,PR:SB),,             +5*GHSERPR+3*GHSERSB
             -896345.04+138.99224*T;,,                                N 92Cac !
 PAR  G(PR4SB3_D73,PR:SB),,             +4*GHSERPR+3*GHSERSB
             -839618.22+122.06369*T;,,                                N 92Cac !
 PAR  G(PRSB_B1,PR:SB),,                +GHSERPR+GHSERSB
             -257130.42+35.29384*T;,,                                 N 92Cac !
 PAR  G(PRSB2,PR:SB),,                  +GHSERPR+2*GHSERSB
             -292897.23+50.85597*T;,,                                 N 92Cac !
$ ------------------------------------------------------------------------------
$
 ASSESSED_SYSTEM
  PR-SB(TDB -* +LIQUID +BCC_A2 +DHCP +RHOMBO_A7 +PR2SB +PR5SB3 +PR4SB3
  +PRSB_B1 +PRSB2 ;P3 TMM:300/3000 *) !
$
$
 LIST-OF-REFERENCE
 NUMBER  SOURCE
  Null   'Unknown source'
  Same   'Same or similar interaction as in the corresponding stable phase'
  COST   'COST 507 database'
  91Din  'A.T. Dinsdale, Calphad, 15, 317-425(1991).'
  92Cac  'G. Cacciamani, R. Ferro, H.L. Lukas,
          Z. Metallkd., 83, 669-72(1992); Pr-Sb'
  96SGUN 'SGTE unary database V.3.0, 1996.'
!

File: data/databases/sgte-binary/PrSi-20Xu.tdb
$
$ Database for Pr-Si from K. Xu et al. 2020.
$
$ K. Xu, K. Chang, X. Zhou, L. Chen, J. Liu, Z. Deng, F.Huang, Q. Huang,
$ J. Am. Ceram. Soc., 103, 3812-25(2020).
$
$ Dataset created 2020.01.11 by Bengt Hallstedt.
$
$ ------------------------------------------------------------------------------
 TEMP-LIM 298.15 6000.00 !
$
$ELEMENT NAME  REF. STATE               ATOMIC MASS H298-H0    S298    !
$
 ELEMENT VA   VACUUM                      0.0          0.0      0.0    ! 
 ELEMENT PR   DHCP                      140.9077    7418.232   73.9313 ! 
 ELEMENT SI   DIAMOND_A4                 28.0855    3217.      18.81   ! 
$ ------------------------------------------------------------------------------
$ Phase definitions
$
 PHASE LIQUID:L % 1 1 !
 CONST LIQUID:L : PR SI : !
$
$ Fcc (cF4, Fm-3m) and MeX (cF8, Fm-3m)
$
 PHASE FCC_A1 %A 2 1 1 !
 CONST FCC_A1 : SI : VA : !
$
$ Bcc (cI2, Im-3m)
$
 PHASE BCC_A2 %B 2 1 3 !
 CONST BCC_A2 : PR% SI : VA : !
$
$ Hcp (hP2, P6_3/mmc) and Me2X (NiAs-type, hP4, P6_3/mmc, B8_1)
$
 PHASE HCP_A3 %A 2 1 0.5 !
 CONST HCP_A3 : SI : VA : !
$
$ Prototype alpha-La (hP4, P6_3/mmc)
$
 PHASE DHCP % 1 1 !
 CONST DHCP : PR : !
$
$ Prototype C (cF8, Fd-3m)
$
 PHASE DIAMOND_A4 % 1 1 !
 CONST DIAMOND_A4 : SI : !
$
$ Prototype Cr5B3 (tI32, I4/mcm)
$
 PHASE PR5SI3_D8L % 2 5 3 !
 CONST PR5SI3_D8L : PR : SI : !
$
$ Prototype Si4Zr5 (tP36, P4_12_12)
$
 PHASE PR5SI4 % 2 5 4 !
 CONST PR5SI4 : PR : SI : !
$
$ Prototype FeB (oP8, Pnma)
$
 PHASE PRSI_B27 % 2 1 1 !
 CONST PRSI_B27 : PR : SI : !
$
$ Prototype V2B3 (oC20, Cmcm)
$
 PHASE PR3SI4 % 2 3 4 !
 CONST PR3SI4 : PR : SI : !
$
$ Prototype GdSi1.4 (oI12, Imma)
$
 PHASE PR5SI9_ALPHA % 2 5 9 !
 CONST PR5SI9_ALPHA : PR : SI : !
$
$ Prototype Si2Th (tI12, I4_1/amd)
$
 PHASE PR5SI9_CC % 2 5 9 !
 CONST PR5SI9_CC : PR : SI : !
$ ------------------------------------------------------------------------------
$ Defaults
$
 DEFINE-SYSTEM-DEFAULT ELEMENT 2 !
 DEFAULT-COM DEFINE_SYSTEM_ELEMENT VA !
 TYPE-DEF % SEQ * !
 TYPE-DEF A GES AMEND_PHASE_DESCRIPTION @ MAGNETIC -3 0.28 !
 TYPE-DEF B GES AMEND_PHASE_DESCRIPTION @ MAGNETIC -1 0.4 !
 FUNCTION ZERO      298.15  0;                                         6000 N !
 FUNCTION UN_ASS    298.15  0;                                         6000 N !
 FUNCTION R         298.15  +8.31451;                                  6000 N !
$ ------------------------------------------------------------------------------
$ Element data
$ ------------------------------------------------------------------------------
$ Pr
$
 PAR  G(DHCP,PR),,                      +GHSERPR;                3800 N 91Din !
 PAR  G(BCC_A2,PR:VA),,                 +GBCCPR;                 3800 N 91Din !
 PAR  G(LIQUID,PR),,                    +GLIQPR;                 3800 N 91Din !
$
 FUNCTION GHSERPR   298.15  -18803.379+356.587384*T-68.9176*T*LN(T)
       +0.072929*T**2-2.5184333E-05*T**3+507385*T**(-1);
       500.00  Y  -7246.848+82.427384*T-22.8909*T*LN(T)
       -0.00497126*T**2-1.22951E-06*T**3;
       800.00  Y  +95411.023-1073.55111*T+146.764*T*LN(T)
       -0.1288205*T**2+1.5592233E-05*T**3-11588800*T**(-1);
      1068.00  Y  -481663.131+4234.33311*T-606.120311*T*LN(T)
       +0.305181506*T**2-3.0994702E-05*T**3+70926840*T**(-1);
      1204.00  Y  -20014.678+227.685155*T-42.9697*T*LN(T);
      3800.00  N !
 FUNCTION GBCCPR    298.15  -2863.651+28.274853*T-13.7470527*T*LN(T)
       -0.02284377*T**2+3.542468E-06*T**3-87486*T**(-1);
      1068.00  Y  -11985.919+188.657121*T-38.451*T*LN(T);
      1204.00  Y  +953.224+100.826281*T-26.6824313*T*LN(T)
       -0.004106833*T**2+1.76214E-07*T**3-2473024*T**(-1);
      3800.00  N !
 FUNCTION GLIQPR    298.15  +3848.961-29.099465*T-4.7344931*T*LN(T)
       -0.035119723*T**2+5.427467E-06*T**3-207406*T**(-1);
      1068.00  Y  -10539.574+219.508805*T-42.9697*T*LN(T);
      3800.00  N !
$ ------------------------------------------------------------------------------
$ Si
$
 PAR  G(DIAMOND_A4,SI),,                +GHSERSI;                3600 N 91Din !
 PAR  G(FCC_A1,SI:VA),,                 +GHSERSI+51000-21.8*T;   3600 N 91Din !
 PAR  G(BCC_A2,SI:VA),,                 +GHSERSI+47000-22.5*T;   3600 N 91Din !
 PAR  G(HCP_A3,SI:VA),,                 +GHSERSI+49200-20.8*T;   3600 N 91Din !
$PAR  G(CBCC_A12,SI:VA),,               +GHSERSI+50208-20.377*T; 3600 N 91Din !
$PAR  G(CUB_A13,SI:VA),,                +GHSERSI+47279-20.377*T; 3600 N 91Din !
 PAR  G(LIQUID,SI),,                    +GLIQSI;                 3600 N 91Din !
$
 FUNCTION GHSERSI   298.15  -8162.609+137.236859*T-22.8317533*T*LN(T)
       -0.001912904*T**2-3.552E-09*T**3+176667*T**(-1);
      1687.00  Y  -9457.642+167.281367*T-27.196*T*LN(T)-4.20369E+30*T**(-9);
      3600.00  N !
 FUNCTION GLIQSI    298.15  +50696.36-30.099439*T+GHSERSI+2.09307E-21*T**7;
      1687.00  Y  +40370.523+137.722298*T-27.196*T*LN(T);
      3600.00  N !
 FUNCTION GBCCSI    298.15  +GHSERSI+47000-22.5*T;                     3600 N !
$ ------------------------------------------------------------------------------
$ Binary system
$
$ K. Xu, K. Chang, X. Zhou, L. Chen, J. Liu, Z. Deng, F.Huang, Q. Huang,
$ J. Am. Ceram. Soc., 103, 3812-25(2020).
$
$ Checked against paper. Checked at 6000 K.
$
 PAR  L(LIQUID,PR,SI;0),,               -290000+30*T;,,               N 20Xu !
 PAR  L(LIQUID,PR,SI;1),,               +18000;,,                     N 20Xu !
 PAR  L(LIQUID,PR,SI;2),,               +65000;,,                     N 20Xu !
$
 PAR  L(BCC_A2,PR,SI:VA;0),,            -150000;,,                    N 20Xu !
$
 PAR  G(PR5SI3_D8L,PR:SI),,             -610000+1029*T-213.63*T*LN(T)
             -0.018898*T**2+364436.5*T**(-1);,,                       N 20Xu !
 PAR  G(PR5SI4,PR:SI),,                 -760000+1217.5*T-242.91*T*LN(T)
             -0.01824*T**2+872820*T**(-1);,,                          N 20Xu !
 PAR  G(PRSI_B27,PR:SI),,               -172000+232*T-47.76*T*LN(T)
             -0.005942*T**2+152890.5*T**(-1);,,                       N 20Xu !
 PAR  G(PR3SI4,PR:SI),,                 +3*GHSERPR+4*GHSERSI
             -512000-0.9*T;,,                                         N 20Xu !
 PAR  G(PR5SI9_ALPHA,PR:SI),,           -1000000+1537*T-296.85*T*LN(T)
             -0.0857*T**2+547782.5*T**(-1);,,                         N 20Xu !
 PAR  G(PR5SI9_CC,PR:SI),,              -980000+1688*T-335.95*T*LN(T)
             -0.04392*T**2+30297.5*T**(-1);,,                         N 20Xu !
$ ------------------------------------------------------------------------------
$
$
 LIST-OF-REFERENCE
 NUMBER  SOURCE
  Null   'Unknown source'
  Same   'Same or similar interaction as in the corresponding stable phase'
  REFLAV 'Laves phase convention: G(LAVES,X:X)=+3*GHSERXX+15000'
  91Din  'A.T. Dinsdale, Calphad, 15, 317-425(1991).'
  20Xu   'K. Xu, K. Chang, X. Zhou, L. Chen, J. Liu, Z. Deng, F.Huang,
          Q. Huang, J. Am. Ceram. Soc., 103, 3812-25(2020); Pr-Si'
!

File: data/databases/sgte-binary/PrW-00Kri.tdb
$
$ Database for Pr-W from N. Krishnamurthy et al. 2000.
$
$ N. Krishnamurthy, T. Kundu, A. Awasthi, S.P. Garg,
$ Z. Metallkd., 91, 234-40(2000).
$
$ Dataset created 2025.02.11 by Bengt Hallstedt.
$
$ The liquid interaction was refitted to approximately match measured
$ liquid solubilities. The discrepancy probably originates from differences
$ in elemental W.
$
$ The solid interactions were set to 1.5 times the liquid interaction. This
$ should be revised when there are data.
$
$ ------------------------------------------------------------------------------
 TEMP-LIM 298.15 6000.00 !
$
$ELEMENT NAME  REF. STATE               ATOMIC MASS H298-H0    S298    !
$
 ELEMENT VA   VACUUM                      0.0          0.0      0.0    ! 
 ELEMENT PR   DHCP                      140.9077    7418.232   73.9313 ! 
 ELEMENT W    BCC_A2                    183.85      4970.0     32.6176 ! 
$ ------------------------------------------------------------------------------
$ Phase definitions
$
 PHASE LIQUID:L % 1 1 !
 CONST LIQUID:L : PR W : !
$
$ Fcc (cF4, Fm-3m) and MeX (cF8, Fm-3m)
$
 PHASE FCC_A1 %A 2 1 1 !
 CONST FCC_A1 : W : VA : !
$
$ Bcc (cI2, Im-3m)
$
 PHASE BCC_A2 %B 2 1 3 !
 CONST BCC_A2 : PR W : VA : !
$
$ Hcp (hP2, P6_3/mmc) and Me2X (NiAs-type, hP4, P6_3/mmc, B8_1)
$
 PHASE HCP_A3 % 2 1 0.5 !
 CONST HCP_A3 : W : VA : !
$
$ Prototype alpha-La (hP4, P6_3/mmc)
$
 PHASE DHCP % 1 1 !
 CONST DHCP : PR : !
$ ------------------------------------------------------------------------------
$ Defaults
$
 DEFINE-SYSTEM-DEFAULT ELEMENT 2 !
 DEFAULT-COM DEFINE_SYSTEM_ELEMENT VA !
 TYPE-DEF % SEQ * !
 TYPE-DEF A GES AMEND_PHASE_DESCRIPTION @ MAGNETIC -3 0.28 !
 TYPE-DEF B GES AMEND_PHASE_DESCRIPTION @ MAGNETIC -1 0.4 !
 FUNCTION ZERO      298.15  0;                                         6000 N !
 FUNCTION UN_ASS    298.15  0;                                         6000 N !
 FUNCTION R         298.15  +8.31451;                                  6000 N !
$ ------------------------------------------------------------------------------
$ Element data
$ ------------------------------------------------------------------------------
$ Pr
$
 PAR  G(DHCP,PR),,                      +GHSERPR;                3800 N 91Din !
 PAR  G(BCC_A2,PR:VA),,                 +GBCCPR;                 3800 N 91Din !
 PAR  G(LIQUID,PR),,                    +GLIQPR;                 3800 N 91Din !
$
 FUNCTION GHSERPR   298.15  -18803.379+356.587384*T-68.9176*T*LN(T)
       +0.072929*T**2-2.5184333E-05*T**3+507385*T**(-1);
       500.00  Y  -7246.848+82.427384*T-22.8909*T*LN(T)
       -0.00497126*T**2-1.22951E-06*T**3;
       800.00  Y  +95411.023-1073.55111*T+146.764*T*LN(T)
       -0.1288205*T**2+1.5592233E-05*T**3-11588800*T**(-1);
      1068.00  Y  -481663.131+4234.33311*T-606.120311*T*LN(T)
       +0.305181506*T**2-3.0994702E-05*T**3+70926840*T**(-1);
      1204.00  Y  -20014.678+227.685155*T-42.9697*T*LN(T);
      3800.00  N !
 FUNCTION GBCCPR    298.15  -2863.651+28.274853*T-13.7470527*T*LN(T)
       -0.02284377*T**2+3.542468E-06*T**3-87486*T**(-1);
      1068.00  Y  -11985.919+188.657121*T-38.451*T*LN(T);
      1204.00  Y  +953.224+100.826281*T-26.6824313*T*LN(T)
       -0.004106833*T**2+1.76214E-07*T**3-2473024*T**(-1);
      3800.00  N !
 FUNCTION GLIQPR    298.15  +3848.961-29.099465*T-4.7344931*T*LN(T)
       -0.035119723*T**2+5.427467E-06*T**3-207406*T**(-1);
      1068.00  Y  -10539.574+219.508805*T-42.9697*T*LN(T);
      3800.00  N !
$ ------------------------------------------------------------------------------
$ W
$
 PAR  G(BCC_A2,W:VA),,                  +GHSERWW;,,                   N 91Din !
 PAR  G(FCC_A1,W:VA),,                  +GHSERWW+19300+0.63*T;,,      N 91Din !
 PAR  G(HCP_A3,W:VA),,                  +GHSERWW+14750;,,             N 91Din !
 PAR  G(LIQUID,W),,                     +GLIQWW;,,                    N 91Din !
$
 FUNCTION GHSERWW   298.15  -7646.311+130.4*T-24.1*T*LN(T)
       -0.001936*T**2+2.07E-07*T**3+44500*T**(-1)-5.33E-11*T**4;
      3695.00  Y  -82868.801+389.362335*T-54*T*LN(T)+1.528621E+33*T**(-9);
      6000.00  N !
 FUNCTION GLIQWW    298.15  +52160.584-14.10999*T+GHSERWW-2.713468E-24*T**7;
      3695.00  Y  -30436.051+375.175*T-54*T*LN(T);
      6000.00  N !
 FUNCTION GFCCWW    298.15  +GHSERWW+19300+0.63*T;                     6000 N !
$ ------------------------------------------------------------------------------
$ Binary system
$
$ N. Krishnamurthy, T. Kundu, A. Awasthi, S.P. Garg,
$ Z. Metallkd., 91, 234-40(2000).
$
$ Checked against paper. Checked at 6000 K.
$
$ The liquid interaction was refitted to approximately match measured
$ liquid solubilities. The discrepancy probably originates from differences
$ in elemental W.
$
$ The solid interactions were set to 1.5 times the liquid interaction. This
$ should be revised when there are data.
$
$PAR  L(LIQUID,PR,W;0),,                +119200;,,                    N 00Kri !
 PAR  L(LIQUID,PR,W;0),,                +113000;,,                    N 00Kri !
$
 PAR  L(BCC_A2,PR,W:VA;0),,             +170000;,,                    N 25Hal !
$ ------------------------------------------------------------------------------
$
$
 LIST-OF-REFERENCE
 NUMBER  SOURCE
  Null   'Unknown source'
  Same   'Same or similar interaction as in the corresponding stable phase'
  REFLAV 'Laves phase convention: G(LAVES,X:X)=+3*GHSERXX+15000'
  91Din  'A.T. Dinsdale, Calphad, 15, 317-425(1991).'
  00Kri  'N. Krishnamurthy, T. Kundu, A. Awasthi, S.P. Garg,
          Z. Metallkd., 91, 234-40(2000); Pr-W'
  25Hal  'B. Hallstedt, dummy solid interaction, 2025; Pr-W'
!

File: data/databases/sgte-binary/PrY-08Guo.tdb
$
$ Database for Pr-Y from C. Guo et al. 2008.
$
$ C. Guo, Z. Du, C.Li, Calphad, 32, 177-87(2008).
$
$ Dataset created 2018.01.16 by Bengt Hallstedt.
$ 2021.02.03: Modified for use with GES6.
$
$ ------------------------------------------------------------------------------
 TEMP-LIM 298.15 6000.00 !
$
$ELEMENT NAME  REF. STATE               ATOMIC MASS H298-H0    S298    !
$
 ELEMENT VA   VACUUM                      0.0          0.0      0.0    ! 
 ELEMENT PR   DHCP                      140.9077    7418.232   73.9313 ! 
 ELEMENT Y    HCP_A3                     88.9059    5983.457   44.7875 ! 
$ ------------------------------------------------------------------------------
$ Phase definitions
$
 PHASE LIQUID:L % 1 1 !
 CONST LIQUID:L : PR Y : !
$
$ Fcc (cF4, Fm-3m) and MeX (cF8, Fm-3m)
$
 PHASE FCC_A1 %A 2 1 1 !
 CONST FCC_A1 : PR Y : VA% : !
$
$ Bcc (cI2, Im-3m)
$
 PHASE BCC_A2 %B 2 1 3 !
 CONST BCC_A2 : PR Y : VA% : !
$
$ Hcp (hP2, P6_3/mmc) and Me2X (NiAs-type, hP4, P6_3/mmc, B8_1)
$
 PHASE HCP_A3 %A 2 1 0.5 !
 CONST HCP_A3 : PR Y% : VA% : !
$
$ Prototype alpha-La (SB A3', hP4, P6_3/mmc)
$
 PHASE DHCP %A 1 1 !
 CONST DHCP : PR% Y : !
$
$ Prototype Sm (hR3, R-3m, 166)
$
 PHASE PR2Y_C19 % 2 2 1 !
 CONST PR2Y_C19 : PR% Y : PR Y% : !
$ ------------------------------------------------------------------------------
$ Defaults
$
 DEFINE-SYSTEM-DEFAULT ELEMENT 2 !
 DEFAULT-COM DEFINE_SYSTEM_ELEMENT VA !
 TYPE-DEF % SEQ * !
 TYPE-DEF A GES AMEND_PHASE_DESCRIPTION @ MAGNETIC -3 0.28 !
 TYPE-DEF B GES AMEND_PHASE_DESCRIPTION @ MAGNETIC -1 0.4 !
 FUNCTION ZERO      298.15  0;                                         6000 N !
 FUNCTION UN_ASS    298.15  0;                                         6000 N !
 FUNCTION R         298.15  +8.31451;                                  6000 N !
$ ------------------------------------------------------------------------------
$ Element data
$ ------------------------------------------------------------------------------
$ Pr
$
$ FCC_A1 and HCP_A3 from 99Du not included in unary
$ FCC_A1 from 04Du (used in SGSOL 5.0; this value is ABSURD!!!)
$ not included in unary
$ FCC_A1 from 09Wan4 not included in unary (this is not a good value)
$ HCP_A3 from 05Guo and 08Guo not included in unary
$
 PAR  G(DHCP,PR),,                      +GHSERPR;                3800 N 91Din !
 PAR  G(BCC_A2,PR:VA),,                 +GBCCPR;                 3800 N 91Din !
 PAR  G(FCC_A1,PR:VA),,                 +GHSERPR+5000;           3800 N 99Du2 !
$PAR  G(FCC_A1,PR:VA),,                 +GHSERPR+312707;         3800 N 04Du2 !
$PAR  G(FCC_A1,PR:VA),,                 +GHSERPR+25000;          3800 N 09Wan4 !
$PAR  G(HCP_A3,PR:VA),,                 +GHSERPR+5000;           3800 N 99Du2 !
$PAR  G(HCP_A3,PR:VA),,                 +GHSERPR+3000;           3800 N 05Guo !
 PAR  G(HCP_A3,PR:VA),,                 +GHSERPR+303.4;          3800 N 08Guo !
 PAR  G(LIQUID,PR),,                    +GLIQPR;                 3800 N 91Din !
$
 PAR  G(PR2Y_C19,PR:PR),,               +3*GHSERPR+15000;,,           N 08Guo !
$
 FUNCTION GHSERPR   298.15  -18803.379+356.587384*T-68.9176*T*LN(T)
       +0.072929*T**2-2.5184333E-05*T**3+507385*T**(-1);
       500.00  Y  -7246.848+82.427384*T-22.8909*T*LN(T)
       -0.00497126*T**2-1.22951E-06*T**3;
       800.00  Y  +95411.023-1073.55111*T+146.764*T*LN(T)
       -0.1288205*T**2+1.5592233E-05*T**3-11588800*T**(-1);
      1068.00  Y  -481663.131+4234.33311*T-606.120311*T*LN(T)
       +0.305181506*T**2-3.0994702E-05*T**3+70926840*T**(-1);
      1204.00  Y  -20014.678+227.685155*T-42.9697*T*LN(T);
      3800.00  N !
 FUNCTION GBCCPR    298.15  -2863.651+28.274853*T-13.7470527*T*LN(T)
       -0.02284377*T**2+3.542468E-06*T**3-87486*T**(-1);
      1068.00  Y  -11985.919+188.657121*T-38.451*T*LN(T);
      1204.00  Y  +953.224+100.826281*T-26.6824313*T*LN(T)
       -0.004106833*T**2+1.76214E-07*T**3-2473024*T**(-1);
      3800.00  N !
 FUNCTION GLIQPR    298.15  +3848.961-29.099465*T-4.7344931*T*LN(T)
       -0.035119723*T**2+5.427467E-06*T**3-207406*T**(-1);
      1068.00  Y  -10539.574+219.508805*T-42.9697*T*LN(T);
      3800.00  N !
$ ------------------------------------------------------------------------------
$ Y
$
$ HCP_A3, BCC_A2 and LIQUID revised in unary 3.0
$ FCC_A1 added in unary 4.1
$ DHCP from 08Guo not included in unary
$
 PAR  G(HCP_A3,Y:VA)            100.00  +GHSERYY;                3700 N 95She3 !
 PAR  G(BCC_A2,Y:VA)            100.00  +GBCCYY;                 3700 N 95She3 !
 PAR  G(FCC_A1,Y:VA)            100.00  +GHSERYY+6000;           3700 N Frie2 !
 PAR  G(DHCP,Y)                 100.00  +GHSERYY+303.4;          3700 N 08Guo !
 PAR  G(LIQUID,Y)               100.00  +GLIQYY;                 3700 N 95She3 !
$
 PAR  G(PR2Y_C19,Y:Y),,                 +3*GHSERYY+15000;,,           N 08Guo !
$
 FUNCTION GHSERYY   100.00  -8011.09379+128.572856*T-25.6656992*T*LN(T)
       -0.00175716414*T**2-4.17561786E-07*T**3+26911.509*T**(-1);
      1000.00  Y  -7179.74574+114.497104*T-23.4941827*T*LN(T)
       -0.0038211802*T**2-8.2534534E-08*T**3;
      1795.15  Y  -67480.7761+382.124727*T-56.9527111*T*LN(T)
       +0.00231774379*T**2-7.22513088E-08*T**3+18077162.6*T**(-1);
      3700.00  N !
 FUNCTION GBCCYY    100.00  -833.658863+123.667346*T-25.5832578*T*LN(T)
       -0.00237175965*T**2+9.10372497E-09*T**3+27340.0687*T**(-1);
      1000.00  Y  -1297.79829+134.528352*T-27.3038477*T*LN(T)
       -5.41757644E-04*T**2-3.05012175E-07*T**3;
      1795.15  Y  +15389.4975+0.981325399*T-8.88296647*T*LN(T)
       -0.00904576576*T**2+4.02944768E-07*T**3-2542575.96*T**(-1);
      3700.00  N !
 FUNCTION GLIQYY    100.00  +2098.50738+119.41873*T-24.6467508*T*LN(T)
       -0.00347023463*T**2-8.12981167E-07*T**3+23713.7332*T**(-1);
      1000.00  Y  +7386.44846+19.4520171*T-9.0681627*T*LN(T)
       -0.0189533369*T**2+1.7595327E-06*T**3;
      1795.15  Y  -12976.5957+257.400783*T-43.0952*T*LN(T);
      3700.00  N !
$ ------------------------------------------------------------------------------
$ Binary system
$
$ C. Guo, Z. Du, C.Li, Calphad, 32, 177-87(2008).
$
$ Checked against paper. Checked at 6000 K.
$
 PAR  L(LIQUID,PR,Y;0),,                +ZERO;,,                      N 08Guo !
$
 PAR  L(BCC_A2,PR,Y:VA;0),,             +ZERO;,,                      N 08Guo !
 PAR  L(HCP_A3,PR,Y:VA;0),,             -5229.2+3.6752*T;,,           N 08Guo !
 PAR  L(DHCP,PR,Y;0),,                  -4727.4+3.6664*T;,,           N 08Guo !
$
 PAR  G(PR2Y_C19,PR:Y),,                +2*GHSERPR+GHSERYY
             -5451.5-10.0635*T;,,                                     N 08Guo !
 PAR  G(PR2Y_C19,Y:PR),,                +2*GHSERYY+GHSERPR
             +35451.5+10.0635*T;,,                                    N 08Guo !
 PAR  L(PR2Y_C19,PR,Y:PR;0),,           +30250.1+30.7514*T;,,         N 08Guo !
 PAR  L(PR2Y_C19,PR,Y:Y;0),,            +30250.1+30.7514*T;,,         N 08Guo !
$
$ Metastable
$
 PAR  L(FCC_A1,PR,Y:VA;0),,             -5229.2+3.6752*T;,,           N Same !
$ ------------------------------------------------------------------------------
$
$
 LIST-OF-REFERENCE
 NUMBER  SOURCE
  Null   'Unknown source'
  Same   'Same or similar interaction as in the corresponding stable phase'
  COST   'COST 507 database'
  Frie2  'Suzana Fries and Leo Lukas, unpublished,
          SGTE unary database V.4.1, 1999; Y'
  91Din  'A.T. Dinsdale, Calphad, 15, 317-425(1991).'
  95She3 'H. Shen, W. Zhang, G. Liu, R. Wang, Z. Du, Report F-95-03,
          University of Science and Technology, Beijing, May 1995,
          SGTE unary database V.3.0, 1996; Y'
  99Du2  'Z. Du, D. Wang, W. Zhang,
          J. Alloys Compd., 284, 206-12(1999); Ni, Pr'
  04Du2  'Z. Du, C. Guo, D. Lu, J. Alloys Compd., 364, 117-20(2004); Pr'
  05Guo  'C. Guo, Z. Du, J. Alloys Compd., 399, 183-88(2005); Mg, Pr'
  08Guo  'C. Guo, Z. Du, C.Li, Calphad, 32, 177-87(2008); Mg, Pr, Y, Pr-Y'
  09Wan4 'C.P. Wang, Z. Lin, X.J. Liu,
          J. Alloys Compd., 469, 123-28(2009); Mn, Pr'
!
