Repository: orchid-calphad/orchid-project.org

# orchid-project.org

Website and released data of **ORCHID** (Open Repository for CALPHAD Hypotheses, Intelligence, and Discovery),
served by GitHub Pages at https://orchid-project.org. Releases are archived on Zenodo (one DOI per version).

- `index.html`, `catalog/`, `best-practices.html` — static, self-contained pages (generated in the ORCHID tooling).
- `data/` — released data: catalog, redistributable TDB files, convex hulls. Licences: `data/LICENSES.md`, `data/NOTICE.md`.
- `llms.txt`, `data/croissant.json`, `CITATION.cff`, `.zenodo.json` — machine-readable metadata.

Only data with clear redistribution rights are published.

File: data/databases/sgte-binary/PrZn-08Hua.tdb
$
$ Database for Pr-Zn from X.M. Huang et al. 2008
$
$ X.M. Huang, L.B. Liu, L.G. Zhang, B.R. Jia, Z.P. Jin, F. Zheng,
$ J. Alloys Compd., 459, 191-95(2008).
$
$ Dataset created 2018.06.09 by Bengt Hallstedt.
$ 2021.02.03: Modified for use with GES6.
$
$ There is an inverse miscibility gap with a minimum at 4786 K and x(Zn)=0.79.
$
$ ------------------------------------------------------------------------------
 TEMP-LIM 298.15 6000.00 !
$
$ELEMENT NAME  REF. STATE               ATOMIC MASS H298-H0    S298    !
$
 ELEMENT VA   VACUUM                      0.0          0.0      0.0    ! 
 ELEMENT PR   DHCP                      140.9077    7418.232   73.9313 ! 
 ELEMENT ZN   HCP_A3                     65.38      5657.0     41.63   ! 
$ ------------------------------------------------------------------------------
$ Phase definitions
$
 PHASE LIQUID:L % 1 1 !
 CONST LIQUID:L : PR ZN : !
$
$ Fcc (cF4, Fm-3m) and MeX (cF8, Fm-3m)
$
 PHASE FCC_A1 %A 2 1 1 !
 CONST FCC_A1 : ZN : VA% : !
$
$ Bcc (cI2, Im-3m)
$
 PHASE BCC_A2 %B 2 1 3 !
 CONST BCC_A2 : PR% ZN : VA% : !
$
$ Hcp (hP2, P6_3/mmc) and Me2X (NiAs-type, hP4, P6_3/mmc, B8_1)
$
 PHASE HCP_A3 %A 2 1 0.5 !
 CONST HCP_A3 : ZN% : VA% : !
$
$ Prototype alpha-La (SB A3', hP4, P6_3/mmc)
$
 PHASE DHCP %A 1 1 !
 CONST DHCP : PR : !
$
$ Prototype CsCl (cP2, Pm-3m)
$
 PHASE PRZN_B2 % 2 1 1 !
 CONST PRZN_B2 : PR : ZN : !
$
$ Prototype Hg2K (oI12, Imma)
$
 PHASE PRZN2 % 2 1 2 !
 CONST PRZN2 : PR : ZN : !
$
$ Prototype YZn3 (oP16, Pnma)
$
 PHASE PRZN3 % 2 1 3 !
 CONST PRZN3 : PR : ZN : !
$
$ Prototype Al11La3 (oI28, Immm)
$
 PHASE PR3ZN11 % 2 3 11 !
 CONST PR3ZN11 : PR : ZN : !
$
$ Prototype Gd13Zn58 (hP142, P6_3/mmc)
$
 PHASE PR13ZN58 % 2 13 58 !
 CONST PR13ZN58 : PR : ZN : !
$
$ Prototype Ce3Zn22 (tI100, I4_1/amd)
$
 PHASE PR3ZN22 % 2 3 22 !
 CONST PR3ZN22 : PR : ZN : !
$
$ Prototype Ni17Th2 (hP38, P6_3/mmc)
$
 PHASE PR2ZN17_LT % 2 2 17 !
 CONST PR2ZN17_LT : PR : ZN : !
$
$ Prototype Th2Zn17 (hR19, R-3m)
$
 PHASE PR2ZN17_HT % 2 2 17 !
 CONST PR2ZN17_HT : PR : ZN : !
$
$ Prototype BaCd11 (tI48, I4_1/amd)
$
 PHASE PRZN11 % 2 1 11 !
 CONST PRZN11 : PR : ZN : !
$ ------------------------------------------------------------------------------
$ Defaults
$
 DEFINE-SYSTEM-DEFAULT ELEMENT 2 !
 DEFAULT-COM DEFINE_SYSTEM_ELEMENT VA !
 TYPE-DEF % SEQ * !
 TYPE-DEF A GES AMEND_PHASE_DESCRIPTION @ MAGNETIC -3 0.28 !
 TYPE-DEF B GES AMEND_PHASE_DESCRIPTION @ MAGNETIC -1 0.4 !
 FUNCTION ZERO      298.15  0;                                         6000 N !
 FUNCTION UN_ASS    298.15  0;                                         6000 N !
 FUNCTION R         298.15  +8.31451;                                  6000 N !
$ ------------------------------------------------------------------------------
$ Element data
$ ------------------------------------------------------------------------------
$ Pr
$
$ FCC_A1 and HCP_A3 from 99Du not included in unary
$ FCC_A1 from 04Du (used in SGSOL 5.0; this value is ABSURD!!!)
$ not included in unary
$ FCC_A1 from 09Wan4 not included in unary (this is not a good value)
$ HCP_A3 from 05Guo, 08Guo and 15Wan not included in unary
$
 PAR  G(DHCP,PR),,                      +GHSERPR;                3800 N 91Din !
 PAR  G(BCC_A2,PR:VA),,                 +GBCCPR;                 3800 N 91Din !
$PAR  G(FCC_A1,PR:VA),,                 +GHSERPR+5000;           3800 N 99Du2 !
$PAR  G(FCC_A1,PR:VA),,                 +GHSERPR+312707;         3800 N 04Du2 !
$PAR  G(FCC_A1,PR:VA),,                 +GHSERPR+25000;          3800 N 09Wan4 !
$PAR  G(HCP_A3,PR:VA),,                 +GHSERPR+5000;           3800 N 99Du2 !
$PAR  G(HCP_A3,PR:VA),,                 +GHSERPR+3000;           3800 N 05Guo !
$PAR  G(HCP_A3,PR:VA),,                 +GHSERPR+303.4;          3800 N 08Guo !
$PAR  G(HCP_A3,PR:VA),,                 +GHSERPR+500;            3800 N 15Wan !
 PAR  G(LIQUID,PR),,                    +GLIQPR;                 3800 N 91Din !
$
 FUNCTION GHSERPR   298.15  -18803.379+356.587384*T-68.9176*T*LN(T)
       +0.072929*T**2-2.5184333E-05*T**3+507385*T**(-1);
       500.00  Y  -7246.848+82.427384*T-22.8909*T*LN(T)
       -0.00497126*T**2-1.22951E-06*T**3;
       800.00  Y  +95411.023-1073.55111*T+146.764*T*LN(T)
       -0.1288205*T**2+1.5592233E-05*T**3-11588800*T**(-1);
      1068.00  Y  -481663.131+4234.33311*T-606.120311*T*LN(T)
       +0.305181506*T**2-3.0994702E-05*T**3+70926840*T**(-1);
      1204.00  Y  -20014.678+227.685155*T-42.9697*T*LN(T);
      3800.00  N !
 FUNCTION GBCCPR    298.15  -2863.651+28.274853*T-13.7470527*T*LN(T)
       -0.02284377*T**2+3.542468E-06*T**3-87486*T**(-1);
      1068.00  Y  -11985.919+188.657121*T-38.451*T*LN(T);
      1204.00  Y  +953.224+100.826281*T-26.6824313*T*LN(T)
       -0.004106833*T**2+1.76214E-07*T**3-2473024*T**(-1);
      3800.00  N !
 FUNCTION GLIQPR    298.15  +3848.961-29.099465*T-4.7344931*T*LN(T)
       -0.035119723*T**2+5.427467E-06*T**3-207406*T**(-1);
      1068.00  Y  -10539.574+219.508805*T-42.9697*T*LN(T);
      3800.00  N !
$ ------------------------------------------------------------------------------
$ Zn
$
$ BCT_A5 and DIAMOND_A4 added in unary 3.0
$ HCP_A3 revised in unary 4.1 (due to introduction of HCP_ZN)
$ RHOMBOHEDRAL_A7 and TETRAGONAL_A6 added in unary 4.1
$ TETRAGONAL_A6 revised in unary 4.4
$ CBCC_A12 and CUB_A13 added in unary 4.4
$ HCP_A3 and LIQUID modified in unary 5.0 (melting T and coefficients adjusted)
$ RHOMBO_A10 added in unary 5.0
$
$ Pure Zn restored as HCP_A3
$
$ DHCP from 08Wan not included in unary
$
 PAR  G(HCP_A3,ZN:VA),,                 +GHSERZN;                1700 N 91Din !
$PAR  G(HCP_A3,ZN:VA),,                 +GHSERZN
$            +2969.82-1.56968*T;                                 1700 N 93Kow !
 PAR  G(FCC_A1,ZN:VA),,                 +GHSERZN
             +2969.82-1.56968*T;                                 1700 N 91Din !
 PAR  G(BCC_A2,ZN:VA),,                 +GHSERZN
             +2886.96-2.5104*T;                                  1700 N 91Din !
$PAR  G(DHCP,ZN),,                      +GHSERZN+2108.72;        1700 N 08Wan !
$PAR  G(DIAMOND_A4,ZN),,                +GHSERZN+30*T;           1700 N SGCOST !
$PAR  G(BCT_A5,ZN),,                    +GHSERZN
$            +2886.96-2.5104*T;                                  1700 N SGCOST !
$PAR  G(TETRAGONAL_A6,ZN),,             +GHSERZN+4184;           1700 N 96Lee !
$PAR  G(TETRAGONAL_A6,ZN),,             +GHSERZN
$            +2886.96-2.5104*T;                                  1700 N 99SGUN !
$PAR  G(RHOMBOHEDRAL_A7,ZN),,           +GHSERZN+2300+11.5*T;    1700 N 99SGUN !
$PAR  G(RHOMBO_A10,ZN),,                +GLIQZN-2000+10*T;       1700 N 98Han !
$PAR  G(CBCC_A12,ZN:VA),,               +GHSERZN+2000;           1700 N 01Mie !
$PAR  G(CUB_A13,ZN:VA),,                +GHSERZN+2000;           1700 N 01Mie !
 PAR  G(LIQUID,ZN),,                    +GLIQZN;                 1700 N 91Din !
$
 FUNCTION GHSERZN   298.15  -7285.787+118.470069*T-23.701314*T*LN(T)
       -0.001712034*T**2-1.264963E-06*T**3;
       692.677 Y  -11070.546+172.345644*T-31.38*T*LN(T)+4.7047E+26*T**(-9);
      1700.00  N !
 FUNCTION GLIQZN    298.15  +7157.222-10.29305*T+GHSERZN-3.58949E-19*T**7;
       692.677 Y  -3620.385+161.60854*T-31.38*T*LN(T);
      1700.00  N !
 FUNCTION GBCCZN    298.15  +GHSERZN+2886.96-2.5104*T;                 6000 N !
$ ------------------------------------------------------------------------------
$ Binary system
$
$ X.M. Huang, L.B. Liu, L.G. Zhang, B.R. Jia, Z.P. Jin, F. Zheng,
$ J. Alloys Compd., 459, 191-95(2008).
$
$ Checked against paper. Checked at 6000 K.
$
$ There is an inverse miscibility gap with a minimum at 4786 K and x(Zn)=0.79.
$
 PAR  L(LIQUID,PR,ZN;0),,               -115403.051+30*T;,,           N 08Hua !
 PAR  L(LIQUID,PR,ZN;1),,               +72539.725-25*T;,,            N 08Hua !
 PAR  L(LIQUID,PR,ZN;2),,               -22029.576+6.612*T;,,         N 08Hua !
$
 PAR  L(BCC_A2,PR,ZN:VA;0),,            -78536.768+4.221*T;,,         N 08Hua !
 PAR  L(BCC_A2,PR,ZN:VA;1),,            +29207.227;,,                 N 08Hua !
$
 PAR  G(PRZN_B2,PR:ZN),,                +GHSERPR+GHSERZN
             -68442.904+8.514*T;,,                                    N 08Hua !
 PAR  G(PRZN2,PR:ZN),,                  +GHSERPR+2*GHSERZN
             -117657.552+20.901*T;,,                                  N 08Hua !
 PAR  G(PRZN3,PR:ZN),,                  +GHSERPR+3*GHSERZN
             -142070+24.82*T;,,                                       N 08Hua !
 PAR  G(PR3ZN11,PR:ZN),,                +3*GHSERPR+11*GHSERZN
             -475050+82.376*T;,,                                      N 08Hua !
 PAR  G(PR13ZN58,PR:ZN),,               +13*GHSERPR+58*GHSERZN
             -2315000+417.977*T;,,                                    N 08Hua !
 PAR  G(PR3ZN22,PR:ZN),,                +3*GHSERPR+22*GHSERZN
             -753602.275+176.075*T;,,                                 N 08Hua !
 PAR  G(PR2ZN17_LT,PR:ZN),,             +2*GHSERPR+17*GHSERZN
             -552997.793+136.971*T;,,                                 N 08Hua !
 PAR  G(PR2ZN17_HT,PR:ZN),,             +2*GHSERPR+17*GHSERZN
             -547640.876+131.86*T;,,                                  N 08Hua !
 PAR  G(PRZN11,PR:ZN),,                 +GHSERPR+11*GHSERZN
             -328174.344+110.484*T;,,                                 N 08Hua !
$ ------------------------------------------------------------------------------
$
$
 LIST-OF-REFERENCE
 NUMBER  SOURCE
  Null   'Unknown source'
  Same   'Same or similar interaction as in the corresponding stable phase'
  REFLAV 'Laves phase convention: G(LAVES,X:X)=+3*GHSERXX+15000'
  SGCOST 'COST 507 database, SGTE unary database V.3.0, 1996; Al, B, Nd, Ti, Zn'
  COST   'COST 507 database'
  91Din  'A.T. Dinsdale, Calphad, 15, 317-425(1991).'
  93Kow  'M. Kowalski, P.J. Spencer, J. Phase Equilib., 14, 432-38 (1993),
          SGTE unary database V.4.1, 1999; Zn'
  96Lee  'B.-J. Lee, Calphad, 20, 471-80(1996)
          SGTE unary database V.4.4, 2001; Zn'
  98Han  'S.C. Hansen, Calphad, 22, 359-73(1998),
          SGTE unary database V.5.0, 2009; Zn'
  99Du2  'Z. Du, D. Wang, W. Zhang,
          J. Alloys Compd., 284, 206-12(1999); Ni, Pr'
  99SGUN 'SGTE unary database V.4.1, 1999.'
  01Mie  'J. Miettinen, Calphad, 25, 43-58(2001),
          SGTE unary database V.4.4, 2001; Sn, Zn'
  04Du2  'Z. Du, C. Guo, D. Lu, J. Alloys Compd., 364, 117-20(2004); Pr'
  05Guo  'C. Guo, Z. Du, J. Alloys Compd., 399, 183-88(2005); Mg, Pr'
  08Guo  'C. Guo, Z. Du, C.Li, Calphad, 32, 177-87(2008); Mg, Pr'
  08Hua  'X.M. Huang, L.B. Liu, L.G. Zhang, B.R. Jia, Z.P. Jin, F. Zheng,
          J. Alloys Compd., 459, 191-95(2008); Pr-Zn'
  08Wan  'C.P. Wang, X. Chen, X.J. Liu, F.S. Pan, K. Ishida,
          J. Alloys Compd., 458, 166-73(2008); Zn'
  09Wan4 'C.P. Wang, Z. Lin, X.J. Liu,
          J. Alloys Compd., 469, 123-28(2009); Mn, Pr'
  15Wan  'P. Wang, R. Schmid-Fetzer,
          Comput. Mater. Sci., 104, 138-42(2015); Pr'
!

File: data/databases/sgte-binary/PrZn-08Wan.tdb
$
$ Database for Pr-Zn from C.P. Wang et al. 2008
$
$ C.P. Wang, X. Chen, X.J. Liu, F.S. Pan, K. Ishida,
$ J. Alloys Compd., 458, 166-73(2008).
$
$ Dataset created 2018.06.08 by Bengt Hallstedt.
$ 2021.02.03: Modified for use with GES6.
$
$ There is an inverse miscibility gap with a minimum at 5449 K and x(Zn)=0.81.
$
$ ------------------------------------------------------------------------------
 TEMP-LIM 298.15 6000.00 !
$
$ELEMENT NAME  REF. STATE               ATOMIC MASS H298-H0    S298    !
$
 ELEMENT VA   VACUUM                      0.0          0.0      0.0    ! 
 ELEMENT PR   DHCP                      140.9077    7418.232   73.9313 ! 
 ELEMENT ZN   HCP_A3                     65.38      5657.0     41.63   ! 
$ ------------------------------------------------------------------------------
$ Phase definitions
$
 PHASE LIQUID:L % 1 1 !
 CONST LIQUID:L : PR ZN : !
$
$ Fcc (cF4, Fm-3m) and MeX (cF8, Fm-3m)
$
 PHASE FCC_A1 %A 2 1 1 !
 CONST FCC_A1 : ZN : VA% : !
$
$ Bcc (cI2, Im-3m)
$
 PHASE BCC_A2 %B 2 1 3 !
 CONST BCC_A2 : PR% ZN : VA% : !
$
$ Hcp (hP2, P6_3/mmc) and Me2X (NiAs-type, hP4, P6_3/mmc, B8_1)
$
 PHASE HCP_A3 %A 2 1 0.5 !
 CONST HCP_A3 : ZN% : VA% : !
$
$ Prototype alpha-La (SB A3', hP4, P6_3/mmc)
$
 PHASE DHCP %A 1 1 !
 CONST DHCP : PR% ZN : !
$
$ Prototype CsCl (cP2, Pm-3m)
$
 PHASE PRZN_B2 % 2 1 1 !
 CONST PRZN_B2 : PR : ZN : !
$
$ Prototype Hg2K (oI12, Imma)
$
 PHASE PRZN2_LT % 2 1 2 !
 CONST PRZN2_LT : PR : ZN : !
$
$ unknown structure
$
 PHASE PRZN2_HT % 2 1 2 !
 CONST PRZN2_HT : PR : ZN : !
$
$ Prototype YZn3 (oP16, Pnma)
$
 PHASE PRZN3 % 2 1 3 !
 CONST PRZN3 : PR : ZN : !
$
$ Prototype Al11La3 (oI28, Immm)
$
 PHASE PR3ZN11 % 2 3 11 !
 CONST PR3ZN11 : PR : ZN : !
$
$ Prototype Gd13Zn58 (hP142, P6_3/mmc)
$
 PHASE PR13ZN58 % 2 13 58 !
 CONST PR13ZN58 : PR : ZN : !
$
$ Prototype Ce3Zn22 (tI100, I4_1/amd)
$
 PHASE PR3ZN22 % 2 3 22 !
 CONST PR3ZN22 : PR : ZN : !
$
$ Prototype Ni17Th2 (hP38, P6_3/mmc)
$
 PHASE PR2ZN17_LT % 2 2 17 !
 CONST PR2ZN17_LT : PR : ZN : !
$
$ Prototype Th2Zn17 (hR19, R-3m)
$
 PHASE PR2ZN17_HT % 2 2 17 !
 CONST PR2ZN17_HT : PR : ZN : !
$
$ Prototype BaCd11 (tI48, I4_1/amd)
$
 PHASE PRZN11 % 2 1 11 !
 CONST PRZN11 : PR : ZN : !
$ ------------------------------------------------------------------------------
$ Defaults
$
 DEFINE-SYSTEM-DEFAULT ELEMENT 2 !
 DEFAULT-COM DEFINE_SYSTEM_ELEMENT VA !
 TYPE-DEF % SEQ * !
 TYPE-DEF A GES AMEND_PHASE_DESCRIPTION @ MAGNETIC -3 0.28 !
 TYPE-DEF B GES AMEND_PHASE_DESCRIPTION @ MAGNETIC -1 0.4 !
 FUNCTION ZERO      298.15  0;                                         6000 N !
 FUNCTION UN_ASS    298.15  0;                                         6000 N !
 FUNCTION R         298.15  +8.31451;                                  6000 N !
$ ------------------------------------------------------------------------------
$ Element data
$ ------------------------------------------------------------------------------
$ Pr
$
$ FCC_A1 and HCP_A3 from 99Du not included in unary
$ FCC_A1 from 04Du (used in SGSOL 5.0; this value is ABSURD!!!)
$ not included in unary
$ FCC_A1 from 09Wan4 not included in unary (this is not a good value)
$ HCP_A3 from 05Guo, 08Guo and 15Wan not included in unary
$
 PAR  G(DHCP,PR),,                      +GHSERPR;                3800 N 91Din !
 PAR  G(BCC_A2,PR:VA),,                 +GBCCPR;                 3800 N 91Din !
$PAR  G(FCC_A1,PR:VA),,                 +GHSERPR+5000;           3800 N 99Du2 !
$PAR  G(FCC_A1,PR:VA),,                 +GHSERPR+312707;         3800 N 04Du2 !
$PAR  G(FCC_A1,PR:VA),,                 +GHSERPR+25000;          3800 N 09Wan4 !
$PAR  G(HCP_A3,PR:VA),,                 +GHSERPR+5000;           3800 N 99Du2 !
$PAR  G(HCP_A3,PR:VA),,                 +GHSERPR+3000;           3800 N 05Guo !
$PAR  G(HCP_A3,PR:VA),,                 +GHSERPR+303.4;          3800 N 08Guo !
$PAR  G(HCP_A3,PR:VA),,                 +GHSERPR+500;            3800 N 15Wan !
 PAR  G(LIQUID,PR),,                    +GLIQPR;                 3800 N 91Din !
$
 FUNCTION GHSERPR   298.15  -18803.379+356.587384*T-68.9176*T*LN(T)
       +0.072929*T**2-2.5184333E-05*T**3+507385*T**(-1);
       500.00  Y  -7246.848+82.427384*T-22.8909*T*LN(T)
       -0.00497126*T**2-1.22951E-06*T**3;
       800.00  Y  +95411.023-1073.55111*T+146.764*T*LN(T)
       -0.1288205*T**2+1.5592233E-05*T**3-11588800*T**(-1);
      1068.00  Y  -481663.131+4234.33311*T-606.120311*T*LN(T)
       +0.305181506*T**2-3.0994702E-05*T**3+70926840*T**(-1);
      1204.00  Y  -20014.678+227.685155*T-42.9697*T*LN(T);
      3800.00  N !
 FUNCTION GBCCPR    298.15  -2863.651+28.274853*T-13.7470527*T*LN(T)
       -0.02284377*T**2+3.542468E-06*T**3-87486*T**(-1);
      1068.00  Y  -11985.919+188.657121*T-38.451*T*LN(T);
      1204.00  Y  +953.224+100.826281*T-26.6824313*T*LN(T)
       -0.004106833*T**2+1.76214E-07*T**3-2473024*T**(-1);
      3800.00  N !
 FUNCTION GLIQPR    298.15  +3848.961-29.099465*T-4.7344931*T*LN(T)
       -0.035119723*T**2+5.427467E-06*T**3-207406*T**(-1);
      1068.00  Y  -10539.574+219.508805*T-42.9697*T*LN(T);
      3800.00  N !
$ ------------------------------------------------------------------------------
$ Zn
$
$ BCT_A5 and DIAMOND_A4 added in unary 3.0
$ HCP_A3 revised in unary 4.1 (due to introduction of HCP_ZN)
$ RHOMBOHEDRAL_A7 and TETRAGONAL_A6 added in unary 4.1
$ TETRAGONAL_A6 revised in unary 4.4
$ CBCC_A12 and CUB_A13 added in unary 4.4
$ HCP_A3 and LIQUID modified in unary 5.0 (melting T and coefficients adjusted)
$ RHOMBO_A10 added in unary 5.0
$
$ Pure Zn restored as HCP_A3
$
$ DHCP from 08Wan not included in unary
$
 PAR  G(HCP_A3,ZN:VA),,                 +GHSERZN;                1700 N 91Din !
$PAR  G(HCP_A3,ZN:VA),,                 +GHSERZN
$            +2969.82-1.56968*T;                                 1700 N 93Kow !
 PAR  G(FCC_A1,ZN:VA),,                 +GHSERZN
             +2969.82-1.56968*T;                                 1700 N 91Din !
 PAR  G(BCC_A2,ZN:VA),,                 +GHSERZN
             +2886.96-2.5104*T;                                  1700 N 91Din !
 PAR  G(DHCP,ZN),,                      +GHSERZN+2108.72;        1700 N 08Wan !
$PAR  G(DIAMOND_A4,ZN),,                +GHSERZN+30*T;           1700 N SGCOST !
$PAR  G(BCT_A5,ZN),,                    +GHSERZN
$            +2886.96-2.5104*T;                                  1700 N SGCOST !
$PAR  G(TETRAGONAL_A6,ZN),,             +GHSERZN+4184;           1700 N 96Lee !
$PAR  G(TETRAGONAL_A6,ZN),,             +GHSERZN
$            +2886.96-2.5104*T;                                  1700 N 99SGUN !
$PAR  G(RHOMBOHEDRAL_A7,ZN),,           +GHSERZN+2300+11.5*T;    1700 N 99SGUN !
$PAR  G(RHOMBO_A10,ZN),,                +GLIQZN-2000+10*T;       1700 N 98Han !
$PAR  G(CBCC_A12,ZN:VA),,               +GHSERZN+2000;           1700 N 01Mie !
$PAR  G(CUB_A13,ZN:VA),,                +GHSERZN+2000;           1700 N 01Mie !
 PAR  G(LIQUID,ZN),,                    +GLIQZN;                 1700 N 91Din !
$
 FUNCTION GHSERZN   298.15  -7285.787+118.470069*T-23.701314*T*LN(T)
       -0.001712034*T**2-1.264963E-06*T**3;
       692.677 Y  -11070.546+172.345644*T-31.38*T*LN(T)+4.7047E+26*T**(-9);
      1700.00  N !
 FUNCTION GLIQZN    298.15  +7157.222-10.29305*T+GHSERZN-3.58949E-19*T**7;
       692.677 Y  -3620.385+161.60854*T-31.38*T*LN(T);
      1700.00  N !
 FUNCTION GBCCZN    298.15  +GHSERZN+2886.96-2.5104*T;                 6000 N !
$ ------------------------------------------------------------------------------
$ Binary system
$
$ C.P. Wang, X. Chen, X.J. Liu, F.S. Pan, K. Ishida,
$ J. Alloys Compd., 458, 166-73(2008).
$
$ Checked against paper. Checked at 6000 K.
$
$ There is an inverse miscibility gap with a minimum at 5449 K and x(Zn)=0.81.
$
 PAR  L(LIQUID,PR,ZN;0),,               -112893.879+28.008*T;,,       N 08Wan !
 PAR  L(LIQUID,PR,ZN;1),,               +73587.04-21.204*T;,,         N 08Wan !
 PAR  L(LIQUID,PR,ZN;2),,               -34066.071+10.39*T;,,         N 08Wan !
$
 PAR  L(BCC_A2,PR,ZN:VA;0),,            -67287.643-35.723*T
             +4.138*T*LN(T);,,                                        N 08Wan !
 PAR  L(BCC_A2,PR,ZN:VA;1),,            +27339.8;,,                   N 08Wan !
$
 PAR  L(DHCP,PR,ZN;0),,                 -39139.65+5.422*T;,,          N 08Wan !
$
 PAR  G(PRZN_B2,PR:ZN),,                +GHSERPR+GHSERZN
             -64860+5.45*T;,,                                         N 08Wan !
 PAR  G(PRZN2_LT,PR:ZN),,               +GHSERPR+2*GHSERZN
             -107600+11.19*T;,,                                       N 08Wan !
 PAR  G(PRZN2_HT,PR:ZN),,               +GHSERPR+2*GHSERZN
             -106859.04+10.29*T;,,                                    N 08Wan !
 PAR  G(PRZN3,PR:ZN),,                  +GHSERPR+3*GHSERZN
             -139670+19.52*T;,,                                       N 08Wan !
 PAR  G(PR3ZN11,PR:ZN),,                +3*GHSERPR+11*GHSERZN
             -477689.94+73.08*T;,,                                    N 08Wan !
 PAR  G(PR13ZN58,PR:ZN),,               +13*GHSERPR+58*GHSERZN
             -2364579.74+402.641*T;,,                                 N 08Wan !
 PAR  G(PR3ZN22,PR:ZN),,                +3*GHSERPR+22*GHSERZN
             -758750+162.2*T;,,                                       N 08Wan !
 PAR  G(PR2ZN17_LT,PR:ZN),,             +2*GHSERPR+17*GHSERZN
             -555343.97+126.008*T;,,                                  N 08Wan !
 PAR  G(PR2ZN17_HT,PR:ZN),,             +2*GHSERPR+17*GHSERZN
             -549055.54+120.004*T;,,                                  N 08Wan !
 PAR  G(PRZN11,PR:ZN),,                 +GHSERPR+11*GHSERZN
             -296250+72.3*T;,,                                        N 08Wan !
$ ------------------------------------------------------------------------------
$
$
 LIST-OF-REFERENCE
 NUMBER  SOURCE
  Null   'Unknown source'
  Same   'Same or similar interaction as in the corresponding stable phase'
  REFLAV 'Laves phase convention: G(LAVES,X:X)=+3*GHSERXX+15000'
  SGCOST 'COST 507 database, SGTE unary database V.3.0, 1996; Al, B, Nd, Ti, Zn'
  COST   'COST 507 database'
  91Din  'A.T. Dinsdale, Calphad, 15, 317-425(1991).'
  93Kow  'M. Kowalski, P.J. Spencer, J. Phase Equilib., 14, 432-38 (1993),
          SGTE unary database V.4.1, 1999; Zn'
  96Lee  'B.-J. Lee, Calphad, 20, 471-80(1996)
          SGTE unary database V.4.4, 2001; Zn'
  98Han  'S.C. Hansen, Calphad, 22, 359-73(1998),
          SGTE unary database V.5.0, 2009; Zn'
  99Du2  'Z. Du, D. Wang, W. Zhang,
          J. Alloys Compd., 284, 206-12(1999); Ni, Pr'
  99SGUN 'SGTE unary database V.4.1, 1999.'
  01Mie  'J. Miettinen, Calphad, 25, 43-58(2001),
          SGTE unary database V.4.4, 2001; Sn, Zn'
  04Du2  'Z. Du, C. Guo, D. Lu, J. Alloys Compd., 364, 117-20(2004); Pr'
  05Guo  'C. Guo, Z. Du, J. Alloys Compd., 399, 183-88(2005); Mg, Pr'
  08Guo  'C. Guo, Z. Du, C.Li, Calphad, 32, 177-87(2008); Mg, Pr'
  08Wan  'C.P. Wang, X. Chen, X.J. Liu, F.S. Pan, K. Ishida,
          J. Alloys Compd., 458, 166-73(2008); Zn, Pr-Zn'
  09Wan4 'C.P. Wang, Z. Lin, X.J. Liu,
          J. Alloys Compd., 469, 123-28(2009); Mn, Pr'
  15Wan  'P. Wang, R. Schmid-Fetzer,
          Comput. Mater. Sci., 104, 138-42(2015); Pr'
!

File: data/databases/sgte-binary/PtAs-07Li.tdb
$
$ Database for Pt-As from M. Li et al. 2007
$
$ M. Li, C. Li, F. Wang, W. Zhang, J. Alloys Compd., 437, 71-79(2007).
$
$ Dataset created 2010.04.08 by Bengt Hallstedt.
$ 2021.02.05: Modified for use with GES6.
$
$ Gas phase invariants are about 10 K higher. In 07Li the 1994 version of SGSUB
$ was used. Since then the data for gaseous As (and possibly Pt) have changed.
$
$ ------------------------------------------------------------------------------
 TEMP-LIM 298.15 6000.00 !
$
$ELEMENT NAME  REF. STATE               ATOMIC MASS H298-H0    S298    !
$
 ELEMENT VA   VACUUM                      0.0          0.0      0.0    ! 
 ELEMENT AS   RHOMBOHEDRAL_A7            74.922     5117.032   35.6895 ! 
 ELEMENT PT   FCC_A1                    195.08      5723.712   41.6308 !
$ ------------------------------------------------------------------------------
$ Species
$
 SPECIE  AS2                                AS2 !
 SPECIE  AS4                                AS4 !
$ ------------------------------------------------------------------------------
$ Phase definitions
$
 PHASE LIQUID:L % 1 1 !
 CONST LIQUID:L : AS PT : !
$
$ Fcc (cF4, Fm-3m) and MeX (cF8, Fm-3m)
$
 PHASE FCC_A1 %A 2 1 1 !
 CONST FCC_A1 : AS PT% : VA : !
$
$ Bcc (cI2, Im-3m)
$
 PHASE BCC_A2 %B 2 1 3 !
 CONST BCC_A2 : AS PT : VA : !
$
$ Hcp (hP2, P6_3/mmc) and Me2X (NiAs-type, hP4, P6_3/mmc, B8_1)
$
 PHASE HCP_A3 %A 2 1 0.5 !
 CONST HCP_A3 : AS PT : VA : !
$
$ Prototype alpha-As (hR2, R-3m)
$
 PHASE RHOMBOHEDRAL_A7 % 1 1 !
 CONST RHOMBOHEDRAL_A7 : AS : !
$
$ Prototype FeS2 (cP12, Pa-3), sperrylite
$
 PHASE PTAS2_C2 % 2 1 2 !
 CONST PTAS2_C2 : PT : AS : ! 
$
 PHASE GAS:G % 1 1 !
 CONST GAS:G : AS% AS2 AS4 PT : !
$ ------------------------------------------------------------------------------
$ Defaults
$
 DEFINE-SYSTEM-DEFAULT ELEMENT 2 !
 DEFAULT-COM DEFINE_SYSTEM_ELEMENT VA !
 TYPE-DEF % SEQ * !
 TYPE-DEF A GES AMEND_PHASE_DESCRIPTION @ MAGNETIC -3 0.28 !
 TYPE-DEF B GES AMEND_PHASE_DESCRIPTION @ MAGNETIC -1 0.4 !
 FUNCTION ZERO      298.15  0;                                         6000 N !
 FUNCTION UN_ASS    298.15  0;                                         6000 N !
 FUNCTION R         298.15  +8.31451;                                  6000 N !
 FUNCTION RTLNP     298.15  +8.31451*T*LN(1E-05*P);                    6000 N !
$ ------------------------------------------------------------------------------
$ Element data
$ ------------------------------------------------------------------------------
$ As
$
$ RED_P added in unary 4.4
$
 PAR  G(RHOMBOHEDRAL_A7,AS),,           +GHSERAS;                1200 N 91Din !
 PAR  G(FCC_A1,AS:VA),,                 +GHSERAS+24874-14.74*T;  1200 N 91Din !
 PAR  G(BCC_A2,AS:VA),,                 +GHSERAS+24874-16.1*T;   1200 N 91Din !
 PAR  G(HCP_A3,AS:VA),,                 +GHSERAS+24874-14*T;     1200 N 91Din !
$PAR  G(RED_P,AS),,                     +GHSERAS+5782-3.85466*T; 1200 N 01SGUN !
 PAR  G(LIQUID,AS),,                    +GHSERAS
             +24442.9-22.424679*T;                               1200 N 91Din !
$
 PAR  G(GAS,AS),,                       +AS1G+RTLNP;,,                N 00SUB !
 PAR  G(GAS,AS2),,                      +AS2G+RTLNP;,,                N 00SUB !
 PAR  G(GAS,AS4),,                      +AS4G+RTLNP;,,                N 00SUB !
$
 FUNCTION GHSERAS   298.15  -7270.447+122.211069*T-23.3144*T*LN(T)
       -0.00271613*T**2+11600*T**(-1);
      1090.00  Y  -10454.913+163.457433*T-29.216037*T*LN(T);
      1200.00  N !
 FUNCTION AS1G      298.15  +272027.85-32.2533338*T-21.21551*T*LN(T)
       +4.3891495E-04*T**2-7.393995E-08*T**3+9666.555*T**(-1);
      1800.00  Y  +293094.184-133.732322*T-8.281945*T*LN(T)
       -0.002703715*T**2+3.43112833E-08*T**3-6025190*T**(-1);
      3700.00  Y  +260892.566-76.0337618*T-14.46743*T*LN(T)
       -0.002830183*T**2+8.062755E-08*T**3+16685580*T**(-1);
      6400.00  Y  -42687.3967+565.669048*T-87.99118*T*LN(T)
       +0.005136275*T**2-8.21615833E-08*T**3+2.534398E+08*T**(-1);
     60000.00  N !
 FUNCTION AS2G      298.15  +179351.548+10.5519715*T-37.35966*T*LN(T)
       -5.61806E-05*T**2-2.13098E-08*T**3+104881.15*T**(-1);
      2200.00  Y  +190396.109-11.4088459*T-35.19088*T*LN(T)
       +8.55731E-04*T**2-1.59161083E-07*T**3-5169920*T**(-1);
      4500.00  Y  +461366.155-824.888486*T+62.44495*T*LN(T)
       -0.014841615*T**2+3.152775E-07*T**3-1.469506E+08*T**(-1);
      6000.00  N !
 FUNCTION AS4G      298.15  +129731.745+230.754352*T-83.04465*T*LN(T)
       -2.5148475E-05*T**2+1.00444733E-09*T**3+252728.45*T**(-1);   
      6000.00  N !
$ ------------------------------------------------------------------------------
$ Pt
$
 PAR  G(FCC_A1,PT:VA),,                 +GHSERPT;                4000 N 91Din !
 PAR  G(BCC_A2,PT:VA),,                 +GHSERPT+15000-2.4*T;    4000 N 91Din !
 PAR  G(HCP_A3,PT:VA),,                 +GHSERPT+2500+0.1*T;     4000 N 91Din !
 PAR  G(LIQUID,PT),,                    +GLIQPT;                 4000 N 91Din !
$
 PAR  G(GAS,PT),,                       +F14652T+RTLNP;,,             N 97SUB !
$
 FUNCTION GHSERPT   298.15  -7595.631+124.388275*T-24.5526*T*LN(T)
       -0.00248297*T**2-2.0138E-08*T**3+7974*T**(-1);
      1300.00  Y  -9253.174+161.529615*T-30.2527*T*LN(T)
       +0.002321665*T**2-6.56946E-07*T**3-272106*T**(-1);
      2041.50  Y  -222048.216+1019.35892*T-136.192996*T*LN(T)
       +0.020454938*T**2-7.59259E-07*T**3+71539020*T**(-1);
      4000.00  N !
 FUNCTION GLIQPT    298.15  +20114.016-9.275183*T+GHSERPT;
       600.00  Y  +19023.491+32.94182*T-12.3403769*T*LN(T)
       -0.011551507*T**2+9.31516E-07*T**3-601426*T**(-1);
      2041.50  Y  +1404.468+205.858962*T-36.5*T*LN(T);
      4000.00  N !
$ Pt (g)
 FUNCTION F14652T  298.15  +551490.27+78.8512672*T-41.08193*T*LN(T)
       +0.0141941*T**2-1.91836667E-06*T**3+360944.55*T**(-1);
       900.00  Y  +564711.648-61.4000176*T-20.67765*T*LN(T)
       +2.4850965E-05*T**2-4.52473E-08*T**3-1260680*T**(-1);
      2900.00  Y  +541867.612+2.94835054*T-28.22599*T*LN(T)
       +8.239225E-04*T**2-4.12430333E-08*T**3+10149895*T**(-1);
      6800.00  Y  +770860.941-391.157554*T+15.67564*T*LN(T)
       -0.0028168985*T**2+1.32117183E-08*T**3-2.093853E+08*T**(-1);
     10000.00  N !
$ ------------------------------------------------------------------------------
$ Binary system
$
$ M. Li, C. Li, F. Wang, W. Zhang, J. Alloys Compd., 437, 71-79(2007).
$
$ Checked against paper. Checked at 6000K.
$
$ Gas phase invariants are about 10 K higher. In 07Li the 1994 version of SGSUB
$ was used. Since then the data for gaseous As (and possibly Pt) have changed.
$
 PAR  L(LIQUID,AS,PT;0),,               -123343.99-3.1747*T;,,        N 07Li !
 PAR  L(LIQUID,AS,PT;1),,               -4206.64+4.2609*T;,,          N 07Li !
$
 PAR  G(PTAS2_C2,PT:AS),,               +GHSERPT+2*GHSERAS
             -141931.92+1.5144*T;,,                                   N 07Li !
$ ------------------------------------------------------------------------------
$
$
 LIST-OF-REFERENCE
 NUMBER  SOURCE
  Null   'Unknown source'
  Same   'Same or similar interaction as in the corresponding stable phase'
  COST   'COST 507 database'
  91Din  'A.T. Dinsdale, Calphad, 15, 317-425(1991).'
  97SUB  'SGTE substance database, version 1997'
  00SUB  'SGTE substance database, version 2000'
  01SGUN 'SGTE unary database V.4.4, 2001.'
  07Li   'M. Li, C. Li, F. Wang, W. Zhang,
          J. Alloys Compd., 437, 71-79(2007); Pt-As'
!

File: data/databases/sgte-binary/PtC-04Kor-LB.tdb
$
$ Database for Pt-C from J. Korb and T. Jantzen 2004 (Included in LB Vol. 5)
$
$ J. Korb, T. Jantzen, unpublished work, GTT, 2004.
$
$ Dataset created 2015.03.22 by Bengt Hallstedt.
$ 2021.02.05: Modified for use with GES6.
$
$ ------------------------------------------------------------------------------
 TEMP-LIM 298.15 6000.00 !
$
$ELEMENT NAME  REF. STATE               ATOMIC MASS H298-H0    S298    !
$
 ELEMENT VA   VACUUM                      0.0          0.0      0.0    ! 
 ELEMENT C    GRAPHITE                   12.011     1054.0      5.7423 ! 
 ELEMENT PT   FCC_A1                    195.08      5723.712   41.6308 !
$ ------------------------------------------------------------------------------
$ Phase definitions
$
 PHASE LIQUID:L % 1 1 !
 CONST LIQUID:L : C PT : !
$
$ Fcc (cF4, Fm-3m) and MeX (cF8, Fm-3m)
$
 PHASE FCC_A1 %A 2 1 1 !
 CONST FCC_A1 : PT : C VA% : !
$
$ Bcc (cI2, Im-3m)
$
 PHASE BCC_A2 %B 2 1 3 !
 CONST BCC_A2 : PT : C VA% : !
$
$ Hcp (hP2, P6_3/mmc) and Me2X (NiAs-type, hP4, P6_3/mmc, B8_1)
$
 PHASE HCP_A3 %A 2 1 0.5 !
 CONST HCP_A3 : PT : C VA% : !
$
$ Prototype C (cF8, Fd-3m)
$
 PHASE DIAMOND_A4 % 1 1 !
 CONST DIAMOND_A4 : C : !
$
$ Prototype C (hP4, P6_3/mmc)
$
 PHASE GRAPHITE_A9 % 1 1 !
 CONST GRAPHITE_A9 : C : !
$ ------------------------------------------------------------------------------
$ Defaults
$
 DEFINE-SYSTEM-DEFAULT ELEMENT 2 !
 DEFAULT-COM DEFINE_SYSTEM_ELEMENT VA !
 TYPE-DEF % SEQ * !
 TYPE-DEF A GES AMEND_PHASE_DESCRIPTION @ MAGNETIC -3 0.28 !
 TYPE-DEF B GES AMEND_PHASE_DESCRIPTION @ MAGNETIC -1 0.4 !
 FUNCTION ZERO      298.15  0;                                         6000 N !
 FUNCTION UN_ASS    298.15  0;                                         6000 N !
 FUNCTION R         298.15  +8.31451;                                  6000 N !
$ ------------------------------------------------------------------------------
$ Element data
$ ------------------------------------------------------------------------------
$ C
$
 PAR  G(GRAPHITE_A9,C),,                +GHSERCC;,,                   N 91Din !
 PAR  G(DIAMOND_A4,C),,                 +GDIACC;,,                    N 91Din !
 PAR  G(LIQUID,C),,                     +GHSERCC+117369-24.63*T;,,    N 91Din !
$
 FUNCTION GHSERCC   298.15  -17368.441+170.73*T-24.3*T*LN(T)
       -4.723E-04*T**2+2562600*T**(-1)-2.643E+08*T**(-2)+1.2E+10*T**(-3);
      6000.00  N !
 FUNCTION GDIACC    298.15  -16359.441+175.61*T-24.31*T*LN(T)
       -4.723E-04*T**2+2698000*T**(-1)-2.61E+08*T**(-2)+1.11E+10*T**(-3);
      6000.00  N !
$ ------------------------------------------------------------------------------
$ Pt
$
 PAR  G(FCC_A1,PT:VA),,                 +GHSERPT;                4000 N 91Din !
 PAR  G(BCC_A2,PT:VA),,                 +GHSERPT+15000-2.4*T;    4000 N 91Din !
 PAR  G(HCP_A3,PT:VA),,                 +GHSERPT+2500+0.1*T;     4000 N 91Din !
 PAR  G(LIQUID,PT),,                    +GLIQPT;                 4000 N 91Din !
$
 FUNCTION GHSERPT   298.15  -7595.631+124.388275*T-24.5526*T*LN(T)
       -0.00248297*T**2-2.0138E-08*T**3+7974*T**(-1);
      1300.00  Y  -9253.174+161.529615*T-30.2527*T*LN(T)
       +0.002321665*T**2-6.56946E-07*T**3-272106*T**(-1);
      2041.50  Y  -222048.216+1019.35892*T-136.192996*T*LN(T)
       +0.020454938*T**2-7.59259E-07*T**3+71539020*T**(-1);
      4000.00  N !
 FUNCTION GLIQPT    298.15  +20114.016-9.275183*T+GHSERPT;
       600.00  Y  +19023.491+32.94182*T-12.3403769*T*LN(T)
       -0.011551507*T**2+9.31516E-07*T**3-601426*T**(-1);
      2041.50  Y  +1404.468+205.858962*T-36.5*T*LN(T);
      4000.00  N !
 FUNCTION GBCCPT    298.15  +GHSERPT+15000-2.4*T;                      6000 N !
$ ------------------------------------------------------------------------------
$ Binary system
$
$ From J. Korb and T. Jantzen 2004 (Included in LB Vol. 5)
$
$ J. Korb, T. Jantzen, unpublished work, GTT, 2004.
$
$ Checked against LB. Checked at 6000K.
$
 PAR  L(LIQUID,C,PT;0),,                -16900;,,                     N 05Jan !
$
 PAR  G(FCC_A1,PT:C),,                  +GHSERPT+GHSERCC
             +20800+19.672725*T;,,                                    N 04Kor !
$ ------------------------------------------------------------------------------
$
 ASSESSED_SYSTEM
  C-PT(TDB -* +LIQUID +GRAPH +FCC ;P3 TMM:500/2500 *) !
$
$
 LIST-OF-REFERENCE
 NUMBER  SOURCE
  Null   'Unknown source'
  Same   'Same or similar interaction as in the corresponding stable phase'
  REFLAV 'Laves phase convention: G(LAVES,X:X)=+3*GHSERXX+15000'
  COST   'COST 507 database'
  91Din  'A.T. Dinsdale, Calphad, 15, 317-425(1991).'
  04Kor  'J. Korb, T. Jantzen, unpublished work, GTT, 2004; Pt-C'
  05Jan  'T. Jantzen, unpublished work, GTT, 2005; Pt-C'
!

File: data/databases/sgte-binary/PtRh-02Mam.tdb
$
$ Database for Pt-Rh from M.N. Mamontov 2002.
$
$ M.N. Mamontov, Russ. J. Phys. Chem., 76, 20-23(2002).
$
$ Dataset created 2024.04.17 by Bengt Hallstedt.
$
$ The rather strong liquid interaction does not seem necessary.
$
$ ------------------------------------------------------------------------------
 TEMP-LIM 298.15 6000.00 !
$
$ELEMENT NAME  REF. STATE               ATOMIC MASS H298-H0    S298    !
$
 ELEMENT VA   VACUUM                      0.0          0.0      0.0    ! 
 ELEMENT PT   FCC_A1                    195.08      5723.712   41.6308 !
 ELEMENT RH   FCC_A1                    102.9055    4920.384   31.5557 ! 
$ ------------------------------------------------------------------------------
$ Phase definitions
$
 PHASE LIQUID:L % 1 1 !
 CONST LIQUID:L : PT RH : !
$
$ Fcc (cF4, Fm-3m) and MeX (cF8, Fm-3m)
$
 PHASE FCC_A1 %A 2 1 1 !
 CONST FCC_A1 : PT RH : VA : !
$
$ Bcc (cI2, Im-3m)
$
 PHASE BCC_A2 %B 2 1 3 !
 CONST BCC_A2 : PT RH : VA : !
$
$ Hcp (hP2, P6_3/mmc) and Me2X (NiAs-type, hP4, P6_3/mmc, B8_1)
$
 PHASE HCP_A3 %A 2 1 0.5 !
 CONST HCP_A3 : PT RH : VA : !
$ ------------------------------------------------------------------------------
$ Defaults
$
 DEFINE-SYSTEM-DEFAULT ELEMENT 2 !
 DEFAULT-COM DEFINE_SYSTEM_ELEMENT VA !
 TYPE-DEF % SEQ * !
 TYPE-DEF A GES AMEND_PHASE_DESCRIPTION @ MAGNETIC -3 0.28 !
 TYPE-DEF B GES AMEND_PHASE_DESCRIPTION @ MAGNETIC -1 0.4 !
 FUNCTION ZERO      298.15  0;                                         6000 N !
 FUNCTION UN_ASS    298.15  0;                                         6000 N !
 FUNCTION R         298.15  +8.31451;                                  6000 N !
$ ------------------------------------------------------------------------------
$ Element data
$ ------------------------------------------------------------------------------
$ Pt
$
 PAR  G(FCC_A1,PT:VA),,                 +GHSERPT;                4000 N 91Din !
 PAR  G(BCC_A2,PT:VA),,                 +GHSERPT+15000-2.4*T;    4000 N 91Din !
 PAR  G(HCP_A3,PT:VA),,                 +GHSERPT+2500+0.1*T;     4000 N 91Din !
 PAR  G(LIQUID,PT),,                    +GLIQPT;                 4000 N 91Din !
$
 FUNCTION GHSERPT   298.15  -7595.631+124.388275*T-24.5526*T*LN(T)
       -0.00248297*T**2-2.0138E-08*T**3+7974*T**(-1);
      1300.00  Y  -9253.174+161.529615*T-30.2527*T*LN(T)
       +0.002321665*T**2-6.56946E-07*T**3-272106*T**(-1);
      2041.50  Y  -222048.216+1019.35892*T-136.192996*T*LN(T)
       +0.020454938*T**2-7.59259E-07*T**3+71539020*T**(-1);
      4000.00  N !
 FUNCTION GLIQPT    298.15  +20114.016-9.275183*T+GHSERPT;
       600.00  Y  +19023.491+32.94182*T-12.3403769*T*LN(T)
       -0.011551507*T**2+9.31516E-07*T**3-601426*T**(-1);
      2041.50  Y  +1404.468+205.858962*T-36.5*T*LN(T);
      4000.00  N !
 FUNCTION GBCCPT    298.15  +GHSERPT+15000-2.4*T;                      6000 N !
$ ------------------------------------------------------------------------------
$ Rh
$
 PAR  G(FCC_A1,RH:VA),,                 +GHSERRH;                2500 N 91Din !
 PAR  G(BCC_A2,RH:VA),,                 +GHSERRH+19000-4.7*T;    2500 N 91Din !
 PAR  G(HCP_A3,RH:VA),,                 +GHSERRH+3000-0.5*T;     2500 N 91Din !
 PAR  G(LIQUID,RH),,                    +GLIQRH;                 2500 N 91Din !
$
 FUNCTION GHSERRH   298.15  -7848.828+132.020923*T-24.0178336*T*LN(T)
       -0.003424186*T**2-1.68032E-07*T**3+55846*T**(-1);
      1200.00  Y  -28367.852+305.771019*T-48.3766632*T*LN(T)
       +0.00966345*T**2-1.512774E-06*T**3+3348162*T**(-1);
      2237.00  Y  -6237470.48+30151.6342*T-3874.21058*T*LN(T)
       +1.04921361*T**2-5.3978814E-05*T**3+1.88036218E+09*T**(-1);
      2450.00  Y  -44863.489+344.889895*T-50.58456*T*LN(T);
      2500.00  N !
 FUNCTION GLIQRH    298.15  +19092.91-6.92133*T+GHSERRH;
       700.00  Y  +35898.508-147.926418*T+15.6492377*T*LN(T)
       -0.028665357*T**2+2.100572E-06*T**3-2638940*T**(-1);
      2237.00  Y  -18208.54+332.974832*T-50.58456*T*LN(T);
      2500.00  N !
$ ------------------------------------------------------------------------------
$ Binary system
$
$ M.N. Mamontov, Russ. J. Phys. Chem., 76, 20-23(2002).
$
$ Checked against paper. Checked at 6000 K.
$
$ The rather strong liquid interaction does not seem necessary.
$
 PAR  L(LIQUID,PT,RH;0),,               -21454+9.779*T;,,             N 02Mam !
$
 PAR  L(FCC_A1,PT,RH:VA;0),,            -11010+3.8855*T;,,            N 02Mam !
 PAR  L(FCC_A1,PT,RH:VA;1),,            +18.2+0.0332*T;,,             N 02Mam !
$
$ Metastable
$
 PAR  L(BCC_A2,PT,RH:VA;0),,            -11010+3.8855*T;,,            N Same !
 PAR  L(BCC_A2,PT,RH:VA;1),,            +18.2+0.0332*T;,,             N Same !
$
 PAR  L(HCP_A3,PT,RH:VA;0),,            -11010+3.8855*T;,,            N Same !
 PAR  L(HCP_A3,PT,RH:VA;1),,            +18.2+0.0332*T;,,             N Same !
$ ------------------------------------------------------------------------------
$
 ASSESSED_SYSTEM
  PT-RH(TDB -* +LIQUID +FCC_A1 ;P3 TMM:300/3000 *) !
$
$
 LIST-OF-REFERENCE
 NUMBER  SOURCE
  Null   'Unknown source'
  Same   'Same or similar interaction as in the corresponding stable phase'
  COST   'COST 507 database'
  91Din  'A.T. Dinsdale, Calphad, 15, 317-425(1991).'
  02Mam  'M.N. Mamontov, Russ. J. Phys. Chem., 76, 20-23(2002); Pt-Rh'
!
