Repository: orchid-calphad/orchid-project.org

# orchid-project.org

Website and released data of **ORCHID** (Open Repository for CALPHAD Hypotheses, Intelligence, and Discovery),
served by GitHub Pages at https://orchid-project.org. Releases are archived on Zenodo (one DOI per version).

- `index.html`, `catalog/`, `best-practices.html` — static, self-contained pages (generated in the ORCHID tooling).
- `data/` — released data: catalog, redistributable TDB files, convex hulls. Licences: `data/LICENSES.md`, `data/NOTICE.md`.
- `llms.txt`, `data/croissant.json`, `CITATION.cff`, `.zenodo.json` — machine-readable metadata.

Only data with clear redistribution rights are published.

File: data/databases/sgte-binary/PtRh-98Jac.tdb
$
$ Database for Pt-Rh from K.T. Jacob et al. 1998.
$
$ K.T. Jacob, S. Priya, Y. Waseda, Metall. Mater. Trans. A, 29, 1545-50(1998).
$
$ Dataset created 2024.04.17 by Bengt Hallstedt.
$
$ ------------------------------------------------------------------------------
 TEMP-LIM 298.15 6000.00 !
$
$ELEMENT NAME  REF. STATE               ATOMIC MASS H298-H0    S298    !
$
 ELEMENT VA   VACUUM                      0.0          0.0      0.0    ! 
 ELEMENT PT   FCC_A1                    195.08      5723.712   41.6308 !
 ELEMENT RH   FCC_A1                    102.9055    4920.384   31.5557 ! 
$ ------------------------------------------------------------------------------
$ Phase definitions
$
 PHASE LIQUID:L % 1 1 !
 CONST LIQUID:L : PT RH : !
$
$ Fcc (cF4, Fm-3m) and MeX (cF8, Fm-3m)
$
 PHASE FCC_A1 %A 2 1 1 !
 CONST FCC_A1 : PT RH : VA : !
$
$ Bcc (cI2, Im-3m)
$
 PHASE BCC_A2 %B 2 1 3 !
 CONST BCC_A2 : PT RH : VA : !
$
$ Hcp (hP2, P6_3/mmc) and Me2X (NiAs-type, hP4, P6_3/mmc, B8_1)
$
 PHASE HCP_A3 %A 2 1 0.5 !
 CONST HCP_A3 : PT RH : VA : !
$ ------------------------------------------------------------------------------
$ Defaults
$
 DEFINE-SYSTEM-DEFAULT ELEMENT 2 !
 DEFAULT-COM DEFINE_SYSTEM_ELEMENT VA !
 TYPE-DEF % SEQ * !
 TYPE-DEF A GES AMEND_PHASE_DESCRIPTION @ MAGNETIC -3 0.28 !
 TYPE-DEF B GES AMEND_PHASE_DESCRIPTION @ MAGNETIC -1 0.4 !
 FUNCTION ZERO      298.15  0;                                         6000 N !
 FUNCTION UN_ASS    298.15  0;                                         6000 N !
 FUNCTION R         298.15  +8.31451;                                  6000 N !
$ ------------------------------------------------------------------------------
$ Element data
$ ------------------------------------------------------------------------------
$ Pt
$
 PAR  G(FCC_A1,PT:VA),,                 +GHSERPT;                4000 N 91Din !
 PAR  G(BCC_A2,PT:VA),,                 +GHSERPT+15000-2.4*T;    4000 N 91Din !
 PAR  G(HCP_A3,PT:VA),,                 +GHSERPT+2500+0.1*T;     4000 N 91Din !
 PAR  G(LIQUID,PT),,                    +GLIQPT;                 4000 N 91Din !
$
 FUNCTION GHSERPT   298.15  -7595.631+124.388275*T-24.5526*T*LN(T)
       -0.00248297*T**2-2.0138E-08*T**3+7974*T**(-1);
      1300.00  Y  -9253.174+161.529615*T-30.2527*T*LN(T)
       +0.002321665*T**2-6.56946E-07*T**3-272106*T**(-1);
      2041.50  Y  -222048.216+1019.35892*T-136.192996*T*LN(T)
       +0.020454938*T**2-7.59259E-07*T**3+71539020*T**(-1);
      4000.00  N !
 FUNCTION GLIQPT    298.15  +20114.016-9.275183*T+GHSERPT;
       600.00  Y  +19023.491+32.94182*T-12.3403769*T*LN(T)
       -0.011551507*T**2+9.31516E-07*T**3-601426*T**(-1);
      2041.50  Y  +1404.468+205.858962*T-36.5*T*LN(T);
      4000.00  N !
 FUNCTION GBCCPT    298.15  +GHSERPT+15000-2.4*T;                      6000 N !
$ ------------------------------------------------------------------------------
$ Rh
$
 PAR  G(FCC_A1,RH:VA),,                 +GHSERRH;                2500 N 91Din !
 PAR  G(BCC_A2,RH:VA),,                 +GHSERRH+19000-4.7*T;    2500 N 91Din !
 PAR  G(HCP_A3,RH:VA),,                 +GHSERRH+3000-0.5*T;     2500 N 91Din !
 PAR  G(LIQUID,RH),,                    +GLIQRH;                 2500 N 91Din !
$
 FUNCTION GHSERRH   298.15  -7848.828+132.020923*T-24.0178336*T*LN(T)
       -0.003424186*T**2-1.68032E-07*T**3+55846*T**(-1);
      1200.00  Y  -28367.852+305.771019*T-48.3766632*T*LN(T)
       +0.00966345*T**2-1.512774E-06*T**3+3348162*T**(-1);
      2237.00  Y  -6237470.48+30151.6342*T-3874.21058*T*LN(T)
       +1.04921361*T**2-5.3978814E-05*T**3+1.88036218E+09*T**(-1);
      2450.00  Y  -44863.489+344.889895*T-50.58456*T*LN(T);
      2500.00  N !
 FUNCTION GLIQRH    298.15  +19092.91-6.92133*T+GHSERRH;
       700.00  Y  +35898.508-147.926418*T+15.6492377*T*LN(T)
       -0.028665357*T**2+2.100572E-06*T**3-2638940*T**(-1);
      2237.00  Y  -18208.54+332.974832*T-50.58456*T*LN(T);
      2500.00  N !
$ ------------------------------------------------------------------------------
$ Binary system
$
$ K.T. Jacob, S. Priya, Y. Waseda, Metall. Mater. Trans. A, 29, 1545-50(1998).
$
$ Checked against paper. Checked at 6000 K.
$
 PAR  L(LIQUID,PT,RH;0),,               +ZERO;,,                      N 98Jac !
$
 PAR  L(FCC_A1,PT,RH:VA;0),,            -10947.5+3.79225*T;,,         N 98Jac !
 PAR  L(FCC_A1,PT,RH:VA;1),,            -22.5+0.00775*T;,,            N 98Jac !
$
$ Metastable
$
 PAR  L(BCC_A2,PT,RH:VA;0),,            -10947.5+3.79225*T;,,         N Same !
 PAR  L(BCC_A2,PT,RH:VA;1),,            -22.5+0.00775*T;,,            N Same !
$
 PAR  L(HCP_A3,PT,RH:VA;0),,            -10947.5+3.79225*T;,,         N Same !
 PAR  L(HCP_A3,PT,RH:VA;1),,            -22.5+0.00775*T;,,            N Same !
$ ------------------------------------------------------------------------------
$
 ASSESSED_SYSTEM
  PT-RH(TDB -* +LIQUID +FCC_A1 ;P3 TMM:300/3000 *) !
$
$
 LIST-OF-REFERENCE
 NUMBER  SOURCE
  Null   'Unknown source'
  Same   'Same or similar interaction as in the corresponding stable phase'
  COST   'COST 507 database'
  91Din  'A.T. Dinsdale, Calphad, 15, 317-425(1991).'
  98Jac  'K.T. Jacob, S. Priya, Y. Waseda,
          Metall. Mater. Trans. A, 29, 1545-50(1998); Pt-Rh'
!

File: data/databases/sgte-binary/PtRh-98Spe-LB.tdb
$
$ Database for Pt-Rh from P.J. Spencer 1998 (included in LB Vol. 1)
$
$ P.J. Spencer, unpublished work, 1998.
$
$ Dataset created 2016.03.20 by Bengt Hallstedt.
$ 2021.02.05: Modified for use with GES6.
$
$ ------------------------------------------------------------------------------
 TEMP-LIM 298.15 6000.00 !
$
$ELEMENT NAME  REF. STATE               ATOMIC MASS H298-H0    S298    !
$
 ELEMENT VA   VACUUM                      0.0          0.0      0.0    ! 
 ELEMENT PT   FCC_A1                    195.08      5723.712   41.6308 !
 ELEMENT RH   FCC_A1                    102.9055    4920.384   31.5557 ! 
$ ------------------------------------------------------------------------------
$ Phase definitions
$
 PHASE LIQUID:L % 1 1 !
 CONST LIQUID:L : PT RH : !
$
$ Fcc (cF4, Fm-3m) and MeX (cF8, Fm-3m)
$
 PHASE FCC_A1 %A 2 1 1 !
 CONST FCC_A1 : PT RH : VA : !
$
$ Bcc (cI2, Im-3m)
$
 PHASE BCC_A2 %B 2 1 3 !
 CONST BCC_A2 : PT RH : VA : !
$
$ Hcp (hP2, P6_3/mmc) and Me2X (NiAs-type, hP4, P6_3/mmc, B8_1)
$
 PHASE HCP_A3 %A 2 1 0.5 !
 CONST HCP_A3 : PT RH : VA : !
$ ------------------------------------------------------------------------------
$ Defaults
$
 DEFINE-SYSTEM-DEFAULT ELEMENT 2 !
 DEFAULT-COM DEFINE_SYSTEM_ELEMENT VA !
 TYPE-DEF % SEQ * !
 TYPE-DEF A GES AMEND_PHASE_DESCRIPTION @ MAGNETIC -3 0.28 !
 TYPE-DEF B GES AMEND_PHASE_DESCRIPTION @ MAGNETIC -1 0.4 !
 FUNCTION ZERO      298.15  0;                                         6000 N !
 FUNCTION UN_ASS    298.15  0;                                         6000 N !
 FUNCTION R         298.15  +8.31451;                                  6000 N !
$ ------------------------------------------------------------------------------
$ Element data
$ ------------------------------------------------------------------------------
$ Pt
$
 PAR  G(FCC_A1,PT:VA),,                 +GHSERPT;                4000 N 91Din !
 PAR  G(BCC_A2,PT:VA),,                 +GHSERPT+15000-2.4*T;    4000 N 91Din !
 PAR  G(HCP_A3,PT:VA),,                 +GHSERPT+2500+0.1*T;     4000 N 91Din !
 PAR  G(LIQUID,PT),,                    +GLIQPT;                 4000 N 91Din !
$
 FUNCTION GHSERPT   298.15  -7595.631+124.388275*T-24.5526*T*LN(T)
       -0.00248297*T**2-2.0138E-08*T**3+7974*T**(-1);
      1300.00  Y  -9253.174+161.529615*T-30.2527*T*LN(T)
       +0.002321665*T**2-6.56946E-07*T**3-272106*T**(-1);
      2041.50  Y  -222048.216+1019.35892*T-136.192996*T*LN(T)
       +0.020454938*T**2-7.59259E-07*T**3+71539020*T**(-1);
      4000.00  N !
 FUNCTION GLIQPT    298.15  +20114.016-9.275183*T+GHSERPT;
       600.00  Y  +19023.491+32.94182*T-12.3403769*T*LN(T)
       -0.011551507*T**2+9.31516E-07*T**3-601426*T**(-1);
      2041.50  Y  +1404.468+205.858962*T-36.5*T*LN(T);
      4000.00  N !
 FUNCTION GBCCPT    298.15  +GHSERPT+15000-2.4*T;                      6000 N !
$ ------------------------------------------------------------------------------
$ Rh
$
 PAR  G(FCC_A1,RH:VA),,                 +GHSERRH;                2500 N 91Din !
 PAR  G(BCC_A2,RH:VA),,                 +GHSERRH+19000-4.7*T;    2500 N 91Din !
 PAR  G(HCP_A3,RH:VA),,                 +GHSERRH+3000-0.5*T;     2500 N 91Din !
 PAR  G(LIQUID,RH),,                    +GLIQRH;                 2500 N 91Din !
$
 FUNCTION GHSERRH   298.15  -7848.828+132.020923*T-24.0178336*T*LN(T)
       -0.003424186*T**2-1.68032E-07*T**3+55846*T**(-1);
      1200.00  Y  -28367.852+305.771019*T-48.3766632*T*LN(T)
       +0.00966345*T**2-1.512774E-06*T**3+3348162*T**(-1);
      2237.00  Y  -6237470.48+30151.6342*T-3874.21058*T*LN(T)
       +1.04921361*T**2-5.3978814E-05*T**3+1.88036218E+09*T**(-1);
      2450.00  Y  -44863.489+344.889895*T-50.58456*T*LN(T);
      2500.00  N !
 FUNCTION GLIQRH    298.15  +19092.91-6.92133*T+GHSERRH;
       700.00  Y  +35898.508-147.926418*T+15.6492377*T*LN(T)
       -0.028665357*T**2+2.100572E-06*T**3-2638940*T**(-1);
      2237.00  Y  -18208.54+332.974832*T-50.58456*T*LN(T);
      2500.00  N !
$ ------------------------------------------------------------------------------
$ Binary system
$
$ From from P.J. Spencer 1998 (included in LB Vol. 1)
$
$ P.J. Spencer, unpublished work, 1998.
$
$ Checked against LB. Checked at 6000 K.
$
 PAR  L(LIQUID,PT,RH;0),,               +ZERO;,,                      N 98Spe !
$
 PAR  L(FCC_A1,PT,RH:VA;0),,            -2750;,,                      N 98Spe !
 PAR  L(FCC_A1,PT,RH:VA;1),,            -1000;,,                      N 98Spe !
$
$ Metastable
$
 PAR  L(BCC_A2,PT,RH:VA;0),,            -2750;,,                      N Same !
 PAR  L(BCC_A2,PT,RH:VA;1),,            -1000;,,                      N Same !
$
 PAR  L(HCP_A3,PT,RH:VA;0),,            -2750;,,                      N Same !
 PAR  L(HCP_A3,PT,RH:VA;1),,            -1000;,,                      N Same !
$ ------------------------------------------------------------------------------
$
 ASSESSED_SYSTEM
  PT-RH(TDB -* +LIQUID +FCC_A1 ;P3 TMM:300/3000 *) !
$
$
 LIST-OF-REFERENCE
 NUMBER  SOURCE
  Null   'Unknown source'
  Same   'Same or similar interaction as in the corresponding stable phase'
  COST   'COST 507 database'
  91Din  'A.T. Dinsdale, Calphad, 15, 317-425(1991).'
  98Spe  'P.J. Spencer, unpublished work, 1998; Pt-Rh'
!

File: data/databases/sgte-binary/PtRu-06Wat.tdb
$
$ Database for Pt-Ru from A. Watson et al. 2006.
$
$ A. Watson, L.A. Cornish, R. Suess, Rare Met., 25, 597-607(2006).
$
$ Dataset created 2024.04.17 by Bengt Hallstedt.
$
$ The interactions seem unnecessarily large.
$
$ ------------------------------------------------------------------------------
 TEMP-LIM 298.15 6000.00 !
$
$ELEMENT NAME  REF. STATE               ATOMIC MASS H298-H0    S298    !
$
 ELEMENT VA   VACUUM                      0.0          0.0      0.0    ! 
 ELEMENT PT   FCC_A1                    195.08      5723.712   41.6308 !
 ELEMENT RU   HCP_A3                    101.07      4602.4     28.6144 ! 
$ ------------------------------------------------------------------------------
$ Phase definitions
$
 PHASE LIQUID:L % 1 1 !
 CONST LIQUID:L : PT RU : !
$
$ Fcc (cF4, Fm-3m) and MeX (cF8, Fm-3m)
$
 PHASE FCC_A1 %A 2 1 1 !
 CONST FCC_A1 : PT% RU : VA : !
$
$ Bcc (cI2, Im-3m)
$
 PHASE BCC_A2 %B 2 1 3 !
 CONST BCC_A2 : PT RU : VA : !
$
$ Hcp (hP2, P6_3/mmc) and Me2X (NiAs-type, hP4, P6_3/mmc, B8_1)
$
 PHASE HCP_A3 %A 2 1 0.5 !
 CONST HCP_A3 : PT RU% : VA : !
$ ------------------------------------------------------------------------------
$ Defaults
$
 DEFINE-SYSTEM-DEFAULT ELEMENT 2 !
 DEFAULT-COM DEFINE_SYSTEM_ELEMENT VA !
 TYPE-DEF % SEQ * !
 TYPE-DEF A GES AMEND_PHASE_DESCRIPTION @ MAGNETIC -3 0.28 !
 TYPE-DEF B GES AMEND_PHASE_DESCRIPTION @ MAGNETIC -1 0.4 !
 FUNCTION ZERO      298.15  0;                                         6000 N !
 FUNCTION UN_ASS    298.15  0;                                         6000 N !
 FUNCTION R         298.15  +8.31451;                                  6000 N !
$ ------------------------------------------------------------------------------
$ Element data
$ ------------------------------------------------------------------------------
$ Pt
$
 PAR  G(FCC_A1,PT:VA),,                 +GHSERPT;                4000 N 91Din !
 PAR  G(BCC_A2,PT:VA),,                 +GHSERPT+15000-2.4*T;    4000 N 91Din !
 PAR  G(HCP_A3,PT:VA),,                 +GHSERPT+2500+0.1*T;     4000 N 91Din !
 PAR  G(LIQUID,PT),,                    +GLIQPT;                 4000 N 91Din !
$
 FUNCTION GHSERPT   298.15  -7595.631+124.388275*T-24.5526*T*LN(T)
       -0.00248297*T**2-2.0138E-08*T**3+7974*T**(-1);
      1300.00  Y  -9253.174+161.529615*T-30.2527*T*LN(T)
       +0.002321665*T**2-6.56946E-07*T**3-272106*T**(-1);
      2041.50  Y  -222048.216+1019.35892*T-136.192996*T*LN(T)
       +0.020454938*T**2-7.59259E-07*T**3+71539020*T**(-1);
      4000.00  N !
 FUNCTION GLIQPT    298.15  +20114.016-9.275183*T+GHSERPT;
       600.00  Y  +19023.491+32.94182*T-12.3403769*T*LN(T)
       -0.011551507*T**2+9.31516E-07*T**3-601426*T**(-1);
      2041.50  Y  +1404.468+205.858962*T-36.5*T*LN(T);
      4000.00  N !
 FUNCTION GBCCPT    298.15  +GHSERPT+15000-2.4*T;                      6000 N !
$ ------------------------------------------------------------------------------
$ Ru
$
$ BCC_A2 revised in unary 4.4
$
 PAR  G(HCP_A3,RU:VA),,                 +GHSERRU;                4500 N 91Din !
 PAR  G(FCC_A1,RU:VA),,                 +GHSERRU+12500-2.4*T;    4500 N 91Din !
 PAR  G(BCC_A2,RU:VA),,                 +GHSERRU+21500-5.05*T;   4500 N 01SGUN !
$PAR  G(BCC_A2,RU:VA),,                 +GHSERRU+26500-6.2*T;    4500 N 91Din !
 PAR  G(LIQUID,RU),,                    +GLIQRU;                 4500 N 91Din !
$
 FUNCTION GHSERRU   298.15  -7561.873+127.866233*T-22.9143287*T*LN(T)
       -0.004062566*T**2+1.7641E-07*T**3+56377*T**(-1);
      1500.00  Y  -59448.103+489.516214*T-72.3241219*T*LN(T)
       +0.018726245*T**2-1.952433E-06*T**3+11063885*T**(-1);
      2607.00  Y  -38588773+168610.517*T-21329.705*T*LN(T)
       +5.221639*T**2-2.40245985E-04*T**3+1.30829926E+10*T**(-1);
      2740.00  Y  -55768.304+364.482314*T-51.8816*T*LN(T);
      4500.00  N !
 FUNCTION GLIQRU    298.15  +27480.616-8.398748*T+GHSERRU;
       800.00  Y  +50827.232-179.818561*T+19.539341*T*LN(T)
       -0.026524167*T**2+1.667839E-06*T**3-3861125*T**(-1);
      2607.00  Y  -17161.807+349.673561*T-51.8816*T*LN(T);
      4500.00  N !
$ ------------------------------------------------------------------------------
$ Binary system
$
$ A. Watson, L.A. Cornish, R. Suess, Rare Met., 25, 597-607(2006).
$
$ Checked against paper. Checked at 6000 K.
$
$ The interactions seem unnecessarily large.
$
 PAR  L(LIQUID,PT,RU;0),,               -28071.046-11.515654*T;,,     N 06Wat !
 PAR  L(LIQUID,PT,RU;1),,               -11369.048;,,                 N 06Wat !
$
 PAR  L(FCC_A1,PT,RU:VA;0),,            -67966.086+0.455942*T;,,      N 06Wat !
 PAR  L(FCC_A1,PT,RU:VA;1),,            -13113.006+7.827195*T;,,      N 06Wat !
$
 PAR  L(HCP_A3,PT,RU:VA;0),,            -28869.113-7.889606*T;,,      N 06Wat !
 PAR  L(HCP_A3,PT,RU:VA;1),,            -7333.888+0.682843*T;,,       N 06Wat !
$
$ Metastable
$
 PAR  L(BCC_A2,PT,RU:VA;0),,            -67966.086+0.455942*T;,,      N Same !
 PAR  L(BCC_A2,PT,RU:VA;1),,            -13113.006+7.827195*T;,,      N Same !
$ ------------------------------------------------------------------------------
$
 ASSESSED_SYSTEM
  PT-RU(TDB -* +LIQUID +FCC_A1 +HCP_A3 ;P3 TMM:300/3000 STP:.1/2500) !
$
$
 LIST-OF-REFERENCE
 NUMBER  SOURCE
  Null   'Unknown source'
  Same   'Same or similar interaction as in the corresponding stable phase'
  COST   'COST 507 database'
  91Din  'A.T. Dinsdale, Calphad, 15, 317-425(1991).'
  01SGUN 'SGTE unary database V.4.4, 2001.'
  06Wat  'A. Watson, L.A. Cornish, R. Suess,
          Rare Met., 25, 597-607(2006); Pt-Ru'
!

File: data/databases/sgte-binary/PtRu-98Spe-LB.tdb
$
$ Database for Pt-Ru from P.J. Spencer 1998 (included in LB Vol. 1)
$
$ P.J. Spencer, unpublished work, 1998.
$
$ Dataset created 2016.03.20 by Bengt Hallstedt.
$ 2021.02.05: Modified for use with GES6.
$
$ ------------------------------------------------------------------------------
 TEMP-LIM 298.15 6000.00 !
$
$ELEMENT NAME  REF. STATE               ATOMIC MASS H298-H0    S298    !
$
 ELEMENT VA   VACUUM                      0.0          0.0      0.0    ! 
 ELEMENT PT   FCC_A1                    195.08      5723.712   41.6308 !
 ELEMENT RU   HCP_A3                    101.07      4602.4     28.6144 ! 
$ ------------------------------------------------------------------------------
$ Phase definitions
$
 PHASE LIQUID:L % 1 1 !
 CONST LIQUID:L : PT RU : !
$
$ Fcc (cF4, Fm-3m) and MeX (cF8, Fm-3m)
$
 PHASE FCC_A1 %A 2 1 1 !
 CONST FCC_A1 : PT% RU : VA : !
$
$ Bcc (cI2, Im-3m)
$
 PHASE BCC_A2 %B 2 1 3 !
 CONST BCC_A2 : PT RU : VA : !
$
$ Hcp (hP2, P6_3/mmc) and Me2X (NiAs-type, hP4, P6_3/mmc, B8_1)
$
 PHASE HCP_A3 %A 2 1 0.5 !
 CONST HCP_A3 : PT RU% : VA : !
$ ------------------------------------------------------------------------------
$ Defaults
$
 DEFINE-SYSTEM-DEFAULT ELEMENT 2 !
 DEFAULT-COM DEFINE_SYSTEM_ELEMENT VA !
 TYPE-DEF % SEQ * !
 TYPE-DEF A GES AMEND_PHASE_DESCRIPTION @ MAGNETIC -3 0.28 !
 TYPE-DEF B GES AMEND_PHASE_DESCRIPTION @ MAGNETIC -1 0.4 !
 FUNCTION ZERO      298.15  0;                                         6000 N !
 FUNCTION UN_ASS    298.15  0;                                         6000 N !
 FUNCTION R         298.15  +8.31451;                                  6000 N !
$ ------------------------------------------------------------------------------
$ Element data
$ ------------------------------------------------------------------------------
$ Pt
$
 PAR  G(FCC_A1,PT:VA),,                 +GHSERPT;                4000 N 91Din !
 PAR  G(BCC_A2,PT:VA),,                 +GHSERPT+15000-2.4*T;    4000 N 91Din !
 PAR  G(HCP_A3,PT:VA),,                 +GHSERPT+2500+0.1*T;     4000 N 91Din !
 PAR  G(LIQUID,PT),,                    +GLIQPT;                 4000 N 91Din !
$
 FUNCTION GHSERPT   298.15  -7595.631+124.388275*T-24.5526*T*LN(T)
       -0.00248297*T**2-2.0138E-08*T**3+7974*T**(-1);
      1300.00  Y  -9253.174+161.529615*T-30.2527*T*LN(T)
       +0.002321665*T**2-6.56946E-07*T**3-272106*T**(-1);
      2041.50  Y  -222048.216+1019.35892*T-136.192996*T*LN(T)
       +0.020454938*T**2-7.59259E-07*T**3+71539020*T**(-1);
      4000.00  N !
 FUNCTION GLIQPT    298.15  +20114.016-9.275183*T+GHSERPT;
       600.00  Y  +19023.491+32.94182*T-12.3403769*T*LN(T)
       -0.011551507*T**2+9.31516E-07*T**3-601426*T**(-1);
      2041.50  Y  +1404.468+205.858962*T-36.5*T*LN(T);
      4000.00  N !
 FUNCTION GBCCPT    298.15  +GHSERPT+15000-2.4*T;                      6000 N !
$ ------------------------------------------------------------------------------
$ Ru
$
$ BCC_A2 revised in unary 4.4
$
 PAR  G(HCP_A3,RU:VA),,                 +GHSERRU;                4500 N 91Din !
 PAR  G(FCC_A1,RU:VA),,                 +GHSERRU+12500-2.4*T;    4500 N 91Din !
 PAR  G(BCC_A2,RU:VA),,                 +GHSERRU+21500-5.05*T;   4500 N 01SGUN !
$PAR  G(BCC_A2,RU:VA),,                 +GHSERRU+26500-6.2*T;    4500 N 91Din !
 PAR  G(LIQUID,RU),,                    +GLIQRU;                 4500 N 91Din !
$
 FUNCTION GHSERRU   298.15  -7561.873+127.866233*T-22.9143287*T*LN(T)
       -0.004062566*T**2+1.7641E-07*T**3+56377*T**(-1);
      1500.00  Y  -59448.103+489.516214*T-72.3241219*T*LN(T)
       +0.018726245*T**2-1.952433E-06*T**3+11063885*T**(-1);
      2607.00  Y  -38588773+168610.517*T-21329.705*T*LN(T)
       +5.221639*T**2-2.40245985E-04*T**3+1.30829926E+10*T**(-1);
      2740.00  Y  -55768.304+364.482314*T-51.8816*T*LN(T);
      4500.00  N !
 FUNCTION GLIQRU    298.15  +27480.616-8.398748*T+GHSERRU;
       800.00  Y  +50827.232-179.818561*T+19.539341*T*LN(T)
       -0.026524167*T**2+1.667839E-06*T**3-3861125*T**(-1);
      2607.00  Y  -17161.807+349.673561*T-51.8816*T*LN(T);
      4500.00  N !
$ ------------------------------------------------------------------------------
$ Binary system
$
$ From from P.J. Spencer 1998 (included in LB Vol. 1)
$
$ P.J. Spencer, unpublished work, 1998.
$
$ Checked against LB. Checked at 6000 K.
$
 PAR  L(LIQUID,PT,RU;0),,               -8000;,,                      N 98Spe !
$
 PAR  L(FCC_A1,PT,RU:VA;0),,            -17249.639-2.745999*T;,,      N 98Spe !
 PAR  L(FCC_A1,PT,RU:VA;1),,            +13184.597;,,                 N 98Spe !
$
 PAR  L(HCP_A3,PT,RU:VA;0),,            +8629.8149-7.889606*T;,,      N 98Spe !
 PAR  L(HCP_A3,PT,RU:VA;1),,            -5283.9355;,,                 N 98Spe !
$
$ Metastable
$
 PAR  L(BCC_A2,PT,RU:VA;0),,            -17249.639-2.745999*T;,,      N Same !
 PAR  L(BCC_A2,PT,RU:VA;1),,            +13184.597;,,                 N Same !
$ ------------------------------------------------------------------------------
$
 ASSESSED_SYSTEM
  PT-RU(TDB -* +LIQUID +FCC_A1 +HCP_A3 ;P3 TMM:300/3000 STP:.1/2500) !
$
$
 LIST-OF-REFERENCE
 NUMBER  SOURCE
  Null   'Unknown source'
  Same   'Same or similar interaction as in the corresponding stable phase'
  COST   'COST 507 database'
  91Din  'A.T. Dinsdale, Calphad, 15, 317-425(1991).'
  98Spe  'P.J. Spencer, unpublished work, 1998; Pt-Ru'
  01SGUN 'SGTE unary database V.4.4, 2001.'
!

File: data/databases/sgte-binary/PtSb-14Guo.tdb
$
$ Database for Pt-Sb from C. Guo et al. 2014
$
$ C. Guo, C. Li, S. Shang, Z. Du, Int. J. Mater. Res, 105, 525-36(2014).
$
$ Dataset created 2014.01.03 by Bengt Hallstedt.
$ 2021.02.05: Modified for use with GES6.
$
$ There is an inverse miscibility gap with minimum at 5600 K and x(Sb)=0.42.
$
$ ------------------------------------------------------------------------------
 TEMP-LIM 298.15 6000.00 !
$
$ELEMENT NAME  REF. STATE               ATOMIC MASS H298-H0    S298    !
$
 ELEMENT VA   VACUUM                      0.0          0.0      0.0    ! 
 ELEMENT PT   FCC_A1                    195.08      5723.712   41.6308 !
 ELEMENT SB   RHOMBOHEDRAL_A7           121.75      5870.152   45.5219 ! 
$ ------------------------------------------------------------------------------
$ Phase definitions
$
 PHASE LIQUID:L % 1 1 !
 CONST LIQUID:L : PT SB : !
$
$ Fcc (cF4) and MeX (cF8)
$
 PHASE FCC_A1 %A 2 1 1 !
 CONST FCC_A1 : PT% SB : VA : !
$
$ Bcc (cI2, Im-3m)
$
 PHASE BCC_A2 %B 2 1 3 !
 CONST BCC_A2 : PT SB : VA : !
$
$ Hcp (hP2, P6_3/mmc) and Me2X (NiAs-type, hP4, P6_3/mmc, B8_1)
$
 PHASE HCP_A3 %A 2 1 0.5 !
 CONST HCP_A3 : PT SB : VA : !
$
$ Prototype alpha-As (hR2, R-3m)
$
 PHASE RHOMBOHEDRAL_A7 % 1 1 !
 CONST RHOMBOHEDRAL_A7 : PT SB% : !
$
$ Prototype CuPt7 (cF32, Fm-3m)
$
 PHASE PT7SB % 2 7 1 !
 CONST PT7SB : PT : SB : !
$
$ Prototype AuCu3 (cP4, Pm-3m)
$
 PHASE PT5SB_L12 % 2 5 1 !
 CONST PT5SB_L12 : PT% SB : PT SB% : !
$
$ Prototype Al3Zr (tI16, I4/mmm)
$
 PHASE PT3SB_D023 % 2 3 1 !
 CONST PT3SB_D023 : PT : SB : !
$
$ Prototype Pt3Sb2 (oI20, Ibam)
$
 PHASE PT3SB2 % 2 3 2 !
 CONST PT3SB2 : PT : SB : !
$
$ Prototype NiAs (hP4, P6_3/mmc)
$
 PHASE PTSB_B81 % 2 1 1 !
 CONST PTSB_B81 : PT : SB : !
$
$ Prototype FeS2 (cP12, Pa-3)
$
 PHASE PTSB2_C2 % 2 1 2 !
 CONST PTSB2_C2 : PT : SB : !
$ ------------------------------------------------------------------------------
$ Defaults
$
 DEFINE-SYSTEM-DEFAULT ELEMENT 2 !
 DEFAULT-COM DEFINE_SYSTEM_ELEMENT VA !
 TYPE-DEF % SEQ * !
 TYPE-DEF A GES AMEND_PHASE_DESCRIPTION @ MAGNETIC -3 0.28 !
 TYPE-DEF B GES AMEND_PHASE_DESCRIPTION @ MAGNETIC -1 0.4 !
 FUNCTION ZERO      298.15  0;                                         6000 N !
 FUNCTION UN_ASS    298.15  0;                                         6000 N !
 FUNCTION R         298.15  +8.31451;                                  6000 N !
$ ------------------------------------------------------------------------------
$ Element data
$ ------------------------------------------------------------------------------
$ Pt
$
$ TETRAGONAL_A6 from 09Lia not included in unary
$ RHOMBOHEDRAL_A7 from 14Guo not included in unary
$
 PAR  G(FCC_A1,PT:VA),,                 +GHSERPT;                4000 N 91Din !
 PAR  G(BCC_A2,PT:VA),,                 +GHSERPT+15000-2.4*T;    4000 N 91Din !
 PAR  G(HCP_A3,PT:VA),,                 +GHSERPT+2500+0.1*T;     4000 N 91Din !
$PAR  G(TETRAGONAL_A6,PT),,             +GHSERPT+3000;           4000 N 09Lia !
 PAR  G(RHOMBOHEDRAL_A7,PT),,           +GHSERPT+5000;           4000 N 14Guo !
 PAR  G(LIQUID,PT),,                    +GLIQPT;                 4000 N 91Din !
$
 PAR  G(PT5SB_L12,PT:PT),,              +6*GHSERPT+30000;        4000 N 14Guo !
$
 FUNCTION GHSERPT   298.15  -7595.631+124.388275*T-24.5526*T*LN(T)
       -0.00248297*T**2-2.0138E-08*T**3+7974*T**(-1);
      1300.00  Y  -9253.174+161.529615*T-30.2527*T*LN(T)
       +0.002321665*T**2-6.56946E-07*T**3-272106*T**(-1);
      2041.50  Y  -222048.216+1019.35892*T-136.192996*T*LN(T)
       +0.020454938*T**2-7.59259E-07*T**3+71539020*T**(-1);
      4000.00  N !
 FUNCTION GLIQPT    298.15  +20114.016-9.275183*T+GHSERPT;
       600.00  Y  +19023.491+32.94182*T-12.3403769*T*LN(T)
       -0.011551507*T**2+9.31516E-07*T**3-601426*T**(-1);
      2041.50  Y  +1404.468+205.858962*T-36.5*T*LN(T);
      4000.00  N !
 FUNCTION GBCCPT    298.15  +GHSERPT+15000-2.4*T;                      6000 N !
$ ------------------------------------------------------------------------------
$ Sb
$
$ BCT_A5 revised in unary 3.0
$ TETRAGONAL_A6 from 03 Liu not included in unary
$
$ BCT_A5 the value from 91Din is used in LBall-v7+fun.tdb.
$ BCT_A5 the value from 96SGUN is used in SGSOL 5.0.
$ It is only needed in Sb-Sn.
$
$ DIAMOND_A4 from 89Che2 not included in unary
$
 PAR  G(RHOMBOHEDRAL_A7,SB),,           +GHSERSB;                2000 N 91Din !
 PAR  G(FCC_A1,SB:VA),,                 +GHSERSB+19874-13.7*T;   2000 N 91Din !
 PAR  G(BCC_A2,SB:VA),,                 +GHSERSB+19874-15.1*T;   2000 N 91Din !
 PAR  G(HCP_A3,SB:VA),,                 +GHSERSB+19874-13*T;     2000 N 91Din !
$PAR  G(BCT_A5,SB),,                    +GHSERSB+13000-8*T;      2000 N 96SGUN !
$PAR  G(BCT_A5,SB),,                    +GHSERSB+1000;           2000 N 91Din !
$PAR  G(DIAMOND_A4,SB),,                +GHSERSB+4184;           3200 N 89Che2 !
$PAR  G(TETRAGONAL_A6,SB),,             +GHSERSB+5575.4;         2000 N 03Liu1 !
 PAR  G(LIQUID,SB),,                    +GLIQSB;                 2000 N 91Din !
$
 PAR  G(PT5SB_L12,SB:SB),,              +6*GHSERSB+30000;        2000 N 14Guo !
$
 FUNCTION GHSERSB   298.15  -9242.858+156.154689*T-30.5130752*T*LN(T)
       +0.007748768*T**2-3.003415E-06*T**3+100625*T**(-1);
       903.78  Y  -11738.83+169.485872*T-31.38*T*LN(T)+1.616849E+27*T**(-9);
      2000.00  N !
 FUNCTION GLIQSB    298.15  +19822.328-21.923164*T+GHSERSB-1.74847E-20*T**7;
       903.78  Y  +8175.359+147.455986*T-31.38*T*LN(T);
      2000.00  N !
$ ------------------------------------------------------------------------------
$ Binary system
$
$ C. Guo, C. Li, S. Shang, Z. Du, Int. J. Mater. Res, 105, 525-36(2014).
$
$ Checked against paper. Checked at 6000 K.
$
$ There is an inverse miscibility gap with minimum at 5600 K and x(Sb)=0.42.
$
 PAR  L(LIQUID,PT,SB;0),,               -181384.7+48.5239*T;,,        N 14Guo !
 PAR  L(LIQUID,PT,SB;1),,               -35595+8.2969*T;,,            N 14Guo !
$
 PAR  L(FCC_A1,PT,SB:VA;0),,            -13004.2+60.7336*T;,,         N 14Guo !
 PAR  L(FCC_A1,PT,SB:VA;1),,            -222530.2;,,                  N 14Guo !
$
 PAR  G(PT7SB,PT:SB),,                  +7*GHSERPT+GHSERSB
             -151994.9+28.4508*T;,,                                   N 14Guo !
$
 PAR  G(PT5SB_L12,PT:SB),,              +5*GHSERPT+GHSERSB
             -128869.2+27.1388*T;,,                                   N 14Guo !
 PAR  G(PT5SB_L12,SB:PT),,              +5*GHSERSB+GHSERPT
             +188869.2-27.1388*T;,,                                   N 14Guo !
 PAR  L(PT5SB_L12,PT,SB:PT;0),,         -573983.2;,,                  N 14Guo !
 PAR  L(PT5SB_L12,PT,SB:SB;0),,         -573983.2;,,                  N 14Guo !
 PAR  L(PT5SB_L12,PT,SB:PT;1),,         +199906.4;,,                  N 14Guo !
 PAR  L(PT5SB_L12,PT,SB:SB;1),,         +199906.4;,,                  N 14Guo !
 PAR  L(PT5SB_L12,PT:PT,SB;0),,         -99036.9;,,                   N 14Guo !
 PAR  L(PT5SB_L12,SB:PT,SB;0),,         -99036.9;,,                   N 14Guo !
$
 PAR  G(PT3SB_D023,PT:SB),,             +3*GHSERPT+GHSERSB
             -105717.8+7.9864*T;,,                                    N 14Guo !
 PAR  G(PT3SB2,PT:SB),,                 +3*GHSERPT+2*GHSERSB
             -174648.5+6.3313*T;,,                                    N 14Guo !
 PAR  G(PTSB_B81,PT:SB),,               +GHSERPT+GHSERSB
             -81200.9+4.391*T;,,                                      N 14Guo !
 PAR  G(PTSB2_C2,PT:SB),,               +GHSERPT+2*GHSERSB
             -149619.8-26.2545*T+7.078251*T*LN(T);,,                  N 14Guo !
$
$ Metastable
$
 PAR  L(BCC_A2,PT,SB:VA;0),,            -13004.2+60.7336*T;,,         N Same !
 PAR  L(BCC_A2,PT,SB:VA;1),,            -222530.2;,,                  N Same !
$
 PAR  L(HCP_A3,PT,SB:VA;0),,            -13004.2+60.7336*T;,,         N Same !
 PAR  L(HCP_A3,PT,SB:VA;1),,            -222530.2;,,                  N Same !
$
$PAR  G(L12_FCC,PT:SB:VA),,             +5000;,,                      N 14Guo !
$PAR  G(L12_FCC,SB:PT:VA),,             +5000;,,                      N 14Guo !
$ ------------------------------------------------------------------------------
$
$
 LIST-OF-REFERENCE
 NUMBER  SOURCE
  Null   'Unknown source'
  Same   'Same or similar interaction as in the corresponding stable phase'
  COST   'COST 507 database'
  89Che2 'P.-Y. Chevalier, Thermochim. Acta, 155, 227-40(1989); Sb'
  91Din  'A.T. Dinsdale, Calphad, 15, 317-425(1991).'
  96SGUN 'SGTE unary database V.3.0, 1996.'
  03Liu1 'H.S. Liu, C.L. Liu, C. Wang, Z.P. Jin, K. Ishida,
          J. Electron. Mater., 32, 81-88(2003); Sb, In-Sb, Au-In-Sb'
  09Lia  'Y. Liang, C. Guo, C. Li, Z. Du,
          J. Alloys Compd., 475, 220-26(2009); Pt, In-Pt'
  14Guo  'C. Guo, C. Li, S. Shang, Z. Du,
          Int. J. Mater. Res, 105, 525-36(2014); Pt, Pt-Sb'
!

File: data/databases/sgte-binary/PtSi-08Xu.tdb
$
$ Database for Pt-Si from L.L. Xu et al. 2008
$
$ L.L. Xu, J. Wang, H.S. Liu, Z.P. Jin, Calphad, 32, 101-5(2008).
$
$ Dataset created 2010.03.27 by Bengt Hallstedt.
$ 2021.02.05: Modified for use with GES6.
$ 2021.03.05: Crystal structures for alpha- and beta-Pt3Si corrected.
$
$ ------------------------------------------------------------------------------
 TEMP-LIM 298.15 6000.00 !
$
$ELEMENT NAME  REF. STATE               ATOMIC MASS H298-H0    S298    !
$
 ELEMENT VA   VACUUM                      0.0          0.0      0.0    ! 
 ELEMENT PT   FCC_A1                    195.08      5723.712   41.6308 !
 ELEMENT SI   DIAMOND_A4                 28.0855    3217.      18.81   ! 
$ ------------------------------------------------------------------------------
$ Phase definitions
$
 PHASE LIQUID:L % 1 1 !
 CONST LIQUID:L : PT SI : !
$
$ Fcc (cF4, Fm-3m) and MeX (cF8, Fm-3m)
$
 PHASE FCC_A1 %A 2 1 1 !
 CONST FCC_A1 : PT SI : VA : !
$
$ Bcc (cI2, Im-3m)
$
 PHASE BCC_A2 %B 2 1 3 !
 CONST BCC_A2 : PT SI : VA : !
$
$ Hcp (hP2, P6_3/mmc) and Me2X (NiAs-type, hP4, P6_3/mmc, B8_1)
$
 PHASE HCP_A3 %A 2 1 0.5 !
 CONST HCP_A3 : PT SI : VA : !
$
$ Prototype C (cF8, Fd-3m)
$
 PHASE DIAMOND_A4 % 1 1 !
 CONST DIAMOND_A4 : SI : !
$
$ Unknown structure
$
 PHASE PT25SI7 % 2 0.782 0.218 !
 CONST PT25SI7 : PT : SI : !
$
$ Prototype GePt3 (mC16, C2/m)
$
 PHASE PT3SI_ALPHA % 2 3 1 !
 CONST PT3SI_ALPHA : PT : SI : !
$
$ Prototype Fe3C (oP16, Pnma), beta
$
 PHASE PT3SI_D011 % 2 3 1 !
 CONST PT3SI_D011 : PT : SI : !
$
$ Unknown structure
$
 PHASE PT5SI2 % 2 0.714 0.286 !
 CONST PT5SI2 : PT : SI : !
$
$ Prototype Pt12Si5 (tP68, P4/n)
$
 PHASE PT17SI8_ALPHA % 2 17 8 !
 CONST PT17SI8_ALPHA : PT : SI : !
$
$ Prototype Ni12P5 (tI34, I4/m)
$
 PHASE PT17SI8_BETA % 2 17 8 !
 CONST PT17SI8_BETA : PT : SI : !
$
$ Prototype Fe2P (hP9, P-62m), alpha
$
 PHASE PT2SI_C22 % 2 2 1 !
 CONST PT2SI_C22 : PT : SI : !
$
$ Prototype ThH2 (tI6, I4/mmm), beta
$
 PHASE PT2SI_L2B % 2 2 1 !
 CONST PT2SI_L2B : PT : SI : !
$
$ Prototype Pt6Si5 (mP22, P2_1/m)
$
 PHASE PT6SI5 % 2 6 5 !
 CONST PT6SI5 : PT : SI : !
$
$ Prototype MnP (oP8, Pnma)
$ FeAs listed as prototype in Pauling file
$
 PHASE PTSI_B31 % 2 1 1 !
 CONST PTSI_B31 : PT : SI : !
$ ------------------------------------------------------------------------------
$ Defaults
$
 DEFINE-SYSTEM-DEFAULT ELEMENT 2 !
 DEFAULT-COM DEFINE_SYSTEM_ELEMENT VA !
 TYPE-DEF % SEQ * !
 TYPE-DEF A GES AMEND_PHASE_DESCRIPTION @ MAGNETIC -3 0.28 !
 TYPE-DEF B GES AMEND_PHASE_DESCRIPTION @ MAGNETIC -1 0.4 !
 FUNCTION ZERO      298.15  0;                                         6000 N !
 FUNCTION UN_ASS    298.15  0;                                         6000 N !
$ ------------------------------------------------------------------------------
$ Element data
$ ------------------------------------------------------------------------------
$ Pt
$
 PAR  G(FCC_A1,PT:VA),,                 +GHSERPT;                4000 N 91Din !
 PAR  G(BCC_A2,PT:VA),,                 +GHSERPT+15000-2.4*T;    4000 N 91Din !
 PAR  G(HCP_A3,PT:VA),,                 +GHSERPT+2500+0.1*T;     4000 N 91Din !
 PAR  G(LIQUID,PT),,                    +GLIQPT;                 4000 N 91Din !
$
 FUNCTION GHSERPT   298.15  -7595.631+124.388275*T-24.5526*T*LN(T)
       -0.00248297*T**2-2.0138E-08*T**3+7974*T**(-1);
      1300.00  Y  -9253.174+161.529615*T-30.2527*T*LN(T)
       +0.002321665*T**2-6.56946E-07*T**3-272106*T**(-1);
      2041.50  Y  -222048.216+1019.35892*T-136.192996*T*LN(T)
       +0.020454938*T**2-7.59259E-07*T**3+71539020*T**(-1);
      4000.00  N !
 FUNCTION GLIQPT    298.15  +20114.016-9.275183*T+GHSERPT;
       600.00  Y  +19023.491+32.94182*T-12.3403769*T*LN(T)
       -0.011551507*T**2+9.31516E-07*T**3-601426*T**(-1);
      2041.50  Y  +1404.468+205.858962*T-36.5*T*LN(T);
      4000.00  N !
$ ------------------------------------------------------------------------------
$ Si
$
 PAR  G(DIAMOND_A4,SI),,                +GHSERSI;                3600 N 91Din !
 PAR  G(FCC_A1,SI:VA),,                 +GHSERSI+51000-21.8*T;   3600 N 91Din !
 PAR  G(BCC_A2,SI:VA),,                 +GHSERSI+47000-22.5*T;   3600 N 91Din !
 PAR  G(HCP_A3,SI:VA),,                 +GHSERSI+49200-20.8*T;   3600 N 91Din !
$PAR  G(CBCC_A12,SI:VA),,               +GHSERSI+50208-20.377*T; 3600 N 91Din !
$PAR  G(CUB_A13,SI:VA),,                +GHSERSI+47279-20.377*T; 3600 N 91Din !
 PAR  G(LIQUID,SI),,                    +GLIQSI;                 3600 N 91Din !
$
 FUNCTION GHSERSI   298.15  -8162.609+137.236859*T-22.8317533*T*LN(T)
       -0.001912904*T**2-3.552E-09*T**3+176667*T**(-1);
      1687.00  Y  -9457.642+167.281367*T-27.196*T*LN(T)-4.20369E+30*T**(-9);
      3600.00  N !
 FUNCTION GLIQSI    298.15  +50696.36-30.099439*T+GHSERSI+2.09307E-21*T**7;
      1687.00  Y  +40370.523+137.722298*T-27.196*T*LN(T);
      3600.00  N !
 FUNCTION GBCCSI    298.15  +GHSERSI+47000-22.5*T;               3600 N 91Din !
$ ------------------------------------------------------------------------------
$ Binary system
$
$ L.L. Xu, J. Wang, H.S. Liu, Z.P. Jin, Calphad, 32, 101-5(2008).
$
$ Checked against paper. Checked at 6000 K.
$
 PAR  L(LIQUID,PT,SI;0),,               -285834.4+32.7147*T;,,        N 08Xu !
 PAR  L(LIQUID,PT,SI;1),,               -110230.07+16.3448*T;,,       N 08Xu !
 PAR  L(LIQUID,PT,SI;2),,               +99818.56-27.74*T;,,          N 08Xu !
 PAR  L(LIQUID,PT,SI;3),,               +111425.53-24.8278*T;,,       N 08Xu !
$
 PAR  L(FCC_A1,PT,SI:VA;0),,            -172421.36+6.762*T;,,         N 08Xu !
$
 PAR  G(PT25SI7,PT:SI),,                +0.782*GHSERPT+0.218*GHSERSI
             -39620.83+0.7956*T;,,                                    N 08Xu !
 PAR  G(PT3SI_ALPHA,PT:SI),,            +3*GHSERPT+GHSERSI
             -181426.04+3.44*T;,,                                     N 08Xu !
 PAR  G(PT3SI_D011,PT:SI),,             +3*GHSERPT+GHSERSI
             -181389.12+3.3884*T;,,                                   N 08Xu !
 PAR  G(PT5SI2,PT:SI),,                 +0.714*GHSERPT+0.286*GHSERSI
             -51720.71+1.2788*T;,,                                    N 08Xu !
 PAR  G(PT17SI8_ALPHA,PT:SI),,          +17*GHSERPT+8*GHSERSI
             -1437895+37.25*T;,,                                      N 08Xu !
 PAR  G(PT17SI8_BETA,PT:SI),,           +17*GHSERPT+8*GHSERSI
             -1437993.5+37.34444*T;,,                                 N 08Xu !
 PAR  G(PT2SI_C22,PT:SI),,              +2*GHSERPT+GHSERSI
             -173105.34+0.78*T;,,                                     N 08Xu !
 PAR  G(PT2SI_L2B,PT:SI),,              +2*GHSERPT+GHSERSI
             -173326.35+0.9972*T;,,                                   N 08Xu !
 PAR  G(PT6SI5,PT:SI),,                 +6*GHSERPT+5*GHSERSI
             -705002.65+23.20*T;,,                                    N 08Xu !
 PAR  G(PTSI_B31,PT:SI),,               +GHSERPT+GHSERSI
             -131752.56+4.8604*T;,,                                   N 08Xu !
$
$ Metastable
$
 PAR  L(BCC_A2,PT,SI:VA;0),,            -172421.36+6.762*T;,,         N Same !
 PAR  L(HCP_A3,PT,SI:VA;0),,            -172421.36+6.762*T;,,         N Same !
$ ------------------------------------------------------------------------------
$
$
 LIST-OF-REFERENCE
 NUMBER  SOURCE
  Null   'Unknown source'
  Same   'Same or similar interaction as in the corresponding stable phase'
  91Din  'A.T. Dinsdale, Calphad, 15, 317-425(1991).'
  08Xu   'L.L. Xu, J. Wang, H.S. Liu, Z.P. Jin, Calphad, 32, 101-5(2008); Pt-Si'
!

File: data/databases/sgte-binary/PtSn-01Su.tdb
$
$ Database for Pt-Sn from X. Su et al. 2001
$
$ X. Su, F. Yin, M. Huang, Z. Li, C. Chen, J. Alloys Compd., 325, 109-12(2001).
$
$ Dataset created 2016.03.28 by Bengt Hallstedt.
$ 2021.02.05: Modified for use with GES6.
$
$ Not used in LB, probably because of the very low inverted miscibility gap.
$
$ Old parameters used for fcc-Sn and hcp-Sn. When the new parameters are used
$ there are fcc and hcp fields close to Sn.
$
$ There is an inverse miscibility gap with a minimum at 1151 K and x(Sn)=0.93.
$
$ ------------------------------------------------------------------------------
 TEMP-LIM 298.15 6000.00 !
$
$ELEMENT NAME  REF. STATE               ATOMIC MASS H298-H0    S298    !
$
 ELEMENT VA   VACUUM                      0.0          0.0      0.0    ! 
 ELEMENT PT   FCC_A1                    195.08      5723.712   41.6308 !
 ELEMENT SN   BCT_A5                    118.69      6323.      51.18   ! 
$ ------------------------------------------------------------------------------
$ Phase definitions
$
 PHASE LIQUID:L % 1 1 !
 CONST LIQUID:L : PT SN : !
$
$ Fcc (cF4, Fm-3m) and MeX (cF8, Fm-3m)
$
 PHASE FCC_A1 %A 2 1 1 !
 CONST FCC_A1 : PT% SN : VA : !
$
$ Bcc (cI2, Im-3m)
$
 PHASE BCC_A2 %B 2 1 3 !
 CONST BCC_A2 : PT SN  : VA : !
$
$ Hcp (hP2, P6_3/mmc) and Me2X (NiAs-type, hP4, P6_3/mmc, B8_1)
$
 PHASE HCP_A3 %A 2 1 0.5 !
 CONST HCP_A3 : PT SN : VA: !
$
$ Prototype C (cF8, Fd-3m)
$
 PHASE DIAMOND_A4 % 1 1 !
 CONST DIAMOND_A4 : SN : !
$
$ Prototype beta-Sn (tI4, I4_1/amd)
$
 PHASE BCT_A5 % 1 1 !
 CONST BCT_A5 : SN : !
$
$ Prototype AuCu3 (cP4, Pm-3m)
$
 PHASE PT3SN_L12 %  2 3 1 !
 CONST PT3SN_L12 : PT : SN : !
$
$ Prototype NiAs (hP4, P6_3/mmc)
$
 PHASE PTSN_B81 %  2 1 1 !
 CONST PTSN_B81 : PT : SN : !
$
$ Prototype Pt2Sn3 (hP10, P6_3/mmc)
$
 PHASE PT2SN3 %  2 2 3 !
 CONST PT2SN3 : PT : SN : !
$
$ Prototype CaF2 (cF12, Fm-3m)
$
 PHASE PTSN2_C1 %  2 1 2 !
 CONST PTSN2_C1 : PT : SN : !
$
$ Prototype PtSn4 (oC20, Ccce)
$
 PHASE PTSN4_D1C %  2 1 4 !
 CONST PTSN4_D1C : PT : SN : !
$ ------------------------------------------------------------------------------
$ Defaults
$
 DEFINE-SYSTEM-DEFAULT ELEMENT 2 !
 DEFAULT-COM DEFINE_SYSTEM_ELEMENT VA !
 TYPE-DEF % SEQ * !
 TYPE-DEF A GES AMEND_PHASE_DESCRIPTION @ MAGNETIC -3 0.28 !
 TYPE-DEF B GES AMEND_PHASE_DESCRIPTION @ MAGNETIC -1 0.4 !
 FUNCTION ZERO      298.15  0;                                         6000 N !
 FUNCTION UN_ASS    298.15  0;                                         6000 N !
 FUNCTION R         298.15  +8.31451;                                  6000 N !
$ ------------------------------------------------------------------------------
$ Element data
$ ------------------------------------------------------------------------------
$ Pt
$
 PAR  G(FCC_A1,PT:VA),,                 +GHSERPT;                4000 N 91Din !
 PAR  G(BCC_A2,PT:VA),,                 +GHSERPT+15000-2.4*T;    4000 N 91Din !
 PAR  G(HCP_A3,PT:VA),,                 +GHSERPT+2500+0.1*T;     4000 N 91Din !
 PAR  G(LIQUID,PT),,                    +GLIQPT;                 4000 N 91Din !
$
 FUNCTION GHSERPT   298.15  -7595.631+124.388275*T-24.5526*T*LN(T)
       -0.00248297*T**2-2.0138E-08*T**3+7974*T**(-1);
      1300.00  Y  -9253.174+161.529615*T-30.2527*T*LN(T)
       +0.002321665*T**2-6.56946E-07*T**3-272106*T**(-1);
      2041.50  Y  -222048.216+1019.35892*T-136.192996*T*LN(T)
       +0.020454938*T**2-7.59259E-07*T**3+71539020*T**(-1);
      4000.00  N !
 FUNCTION GLIQPT    298.15  +20114.016-9.275183*T+GHSERPT;
       600.00  Y  +19023.491+32.94182*T-12.3403769*T*LN(T)
       -0.011551507*T**2+9.31516E-07*T**3-601426*T**(-1);
      2041.50  Y  +1404.468+205.858962*T-36.5*T*LN(T);
      4000.00  N !
 FUNCTION GBCCPT    298.15  +GHSERPT+15000-2.4*T;                      6000 N !
$ ------------------------------------------------------------------------------
$ Sn
$
$ FCC_A1 revised in unary 3.0
$ HCP_A3 revised in unary 4.1
$ TETRAGONAL_A6 added in unary 4.1
$ CBCC_A12 and CUB_A13 added in unary 4.4
$ FCC_A1 modified in unary 5.0
$ DHCP and TET_ALPHA1_A6 added in unary 5.0
$
$ The DHCP phase is labelled D0_24 in 03Liu and alpha-prime in 92Ans. The
$ phase is present between the fcc and hcp phases in the Au-Sn and Au-In
$ systems.
$
$ Old parameters used for fcc-Sn and hcp-Sn.
$
 PAR  G(BCT_A5,SN)              100.00  +GHSERSN;                3000 N 91Din !
 PAR  G(DIAMOND_A4,SN)          100.00  +GDIASN;                 3000 N 91Din !
$PAR  G(FCC_A1,SN:VA)           100.00  +GHSERSN+5510-8.46*T;    3000 N 89Fec !
 PAR  G(FCC_A1,SN:VA)           100.00  +GHSERSN+4150-5.2*T;     3000 N 91Din !
 PAR  G(BCC_A2,SN:VA)           100.00  +GHSERSN+4400-6*T;       3000 N 91Din !
$PAR  G(HCP_A3,SN:VA)           100.00  +GHSERSN+3900-7.646*T;   3000 N Ansar !
 PAR  G(HCP_A3,SN:VA)           100.00  +GHSERSN+3900-4.4*T;     3000 N 91Din !
$PAR  G(DHCP,SN)                100.00  +GHSERSN+3803.52-3.46*T; 3000 N 03Liu !
$PAR  G(RHOMBOHEDRAL_A7,SN)     100.00  +GHSERSN+2035;           3000 N 91Din !
$PAR  G(TETRAGONAL_A6,SN)       100.00  +GHSERSN+5387-8.26212*T; 3000 N 99Ans !
$PAR  G(CBCC_A12,SN:VA)         100.00  +GHSERSN+2000;           3000 N 01Mie !
$PAR  G(CUB_A13,SN:VA)          100.00  +GHSERSN+2000;           3000 N 01Mie !
$PAR  G(TET_ALPHA1_A6,SN)       100.00  +GHSERSN+5510-8.46*T;    3000 N 99Ans !
 PAR  G(LIQUID,SN)              100.00  +GLIQSN;                 3000 N 91Din !
$
 FUNCTION GHSERSN   100.00  -7958.517+122.765451*T-25.858*T*LN(T)
       +5.1185E-04*T**2-3.192767E-06*T**3+18440*T**(-1);
       250.00  Y  -5855.135+65.443315*T-15.961*T*LN(T)
       -0.0188702*T**2+3.121167E-06*T**3-61960*T**(-1);
       505.08  Y  +2524.724+4.005269*T-8.2590486*T*LN(T)
       -0.016814429*T**2+2.623131E-06*T**3-1081244*T**(-1)-1.2307E+25*T**(-9);
       800.00  Y  -8256.959+138.99688*T-28.4512*T*LN(T)-1.2307E+25*T**(-9);
      3000.00  N !
 FUNCTION GDIASN    100.00  -9579.608+114.007785*T-22.972*T*LN(T)
       -0.00813975*T**2+2.7288E-06*T**3+25615*T**(-1);
       298.15  Y  -9063.001+104.84654*T-21.5750771*T*LN(T)
       -0.008575282*T**2+1.784447E-06*T**3-2544*T**(-1);
       800.00  Y  -10909.351+147.396535*T-28.4512*T*LN(T);
      3000.00  N !
 FUNCTION GLIQSN    100.00  +7103.092-14.087767*T+GHSERSN+1.47031E-18*T**7;
       505.08  Y  +6971.586-13.814383*T+GHSERSN+1.2307E+25*T**(-9);
       800.00  Y  -1285.372+125.182498*T-28.4512*T*LN(T);
      3000.00  N !
 FUNCTION GBCCSN    298.15  +GHSERSN+4400-6*T;                         3000 N !
$ ------------------------------------------------------------------------------
$ Binary system
$
$ X. Su, F. Yin, M. Huang, Z. Li, C. Chen, J. Alloys Compd., 325, 109-12(2001).
$
$ Checked against paper. Checked at 6000 K.
$
$ Not used in LB, probably because of the very low inverted miscibility gap.
$
$ Old parameters used for fcc-Sn and hcp-Sn. When the new parameters are used
$ there are fcc and hcp fields close to Sn.
$
$ There is an inverse miscibility gap with a minimum at 1151 K and x(Sn)=0.93.
$
 PAR  L(LIQUID,PT,SN;0),,               -183917+28.312*T;,,           N 01Su !
 PAR  L(LIQUID,PT,SN;1),,               -21075-20.297*T;,,            N 01Su !
 PAR  L(LIQUID,PT,SN;2),,               -6766+33.71*T;,,              N 01Su !
$
 PAR  L(FCC_A1,PT,SN:VA;0),,            -147980+11.822*T;,,           N 01Su !
$ Misprint in paper below
$PAR  L(FCC_A1,PT,SN:VA;0),,            -147980+14.822*T;,,           N 01Su !
 PAR  L(FCC_A1,PT,SN:VA;1),,            -5348-6.091*T;,,              N 01Su !
$
 PAR  G(PT3SN_L12,PT:SN),,              +3*GHSERPT+GHSERSN
             -159280+5.901*T;,,                                       N 01Su !
 PAR  G(PTSN_B81,PT:SN),,               +GHSERPT+GHSERSN
             -114567+11.512*T;,,                                      N 01Su !
 PAR  G(PT2SN3,PT:SN),,                 +2*GHSERPT+3*GHSERSN
             -272719+47.192*T;,,                                      N 01Su !
 PAR  G(PTSN2_C1,PT:SN),,               +GHSERPT+2*GHSERSN
             -147472+30*T;,,                                          N 01Su !
 PAR  G(PTSN4_D1C,PT:SN),,              +GHSERPT+4*GHSERSN
             -146049+17.113*T;,,                                      N 01Su !
$
$ Metastable
$
 PAR  L(BCC_A2,PT,SN:VA;0),,            -147980+14.822*T;,,           N Same !
 PAR  L(BCC_A2,PT,SN:VA;1),,            -5348-6.091*T;,,              N Same !
$
 PAR  L(HCP_A3,PT,SN:VA;0),,            -147980+14.822*T;,,           N Same !
 PAR  L(HCP_A3,PT,SN:VA;1),,            -5348-6.091*T;,,              N Same !
$ ------------------------------------------------------------------------------
$
$
 LIST-OF-REFERENCE
 NUMBER  SOURCE
  Null   'Unknown source'
  Same   'Same or similar interaction as in the corresponding stable phase'
  Ansar  'Himo Ansara, unpublished, SGTE unary database V.4.1, 1999; Sn'
  89Fec  'H.J. Fecht, M.X. Zhang, Y.A. Chang, J.H. Perepezko,
          Metall. Trans. A, 20A, 795-803(1989),
          SGTE unary database V.3.0, 1996; Sn'
  91Din  'A.T. Dinsdale, Calphad, 15, 317-425(1991).'
  99Ans  'I. Ansara, S.G. Fries, H.L. Lukas, unpublished, 1999,
          SGTE unary database V.5.0, 2009; In, Sn'
  01Mie  'J. Miettinen, Calphad, 25, 43-58(2001),
          SGTE unary database V.4.4, 2001; Sn, Zn'
  01Su   'X. Su, F. Yin, M. Huang, Z. Li, C. Chen,
          J. Alloys Compd., 325, 109-12(2001); Pt-Sn'
  03Liu  'H.S. Liu, C.L. Liu, K. Ishida, Z.P. Jin, J. Electron. Mater.,
          32, 1290-96(2003), SGTE unary database V.5.0, 2009; Sn'
!
