Repository: orchid-calphad/orchid-project.org

# orchid-project.org

Website and released data of **ORCHID** (Open Repository for CALPHAD Hypotheses, Intelligence, and Discovery),
served by GitHub Pages at https://orchid-project.org. Releases are archived on Zenodo (one DOI per version).

- `index.html`, `catalog/`, `best-practices.html` — static, self-contained pages (generated in the ORCHID tooling).
- `data/` — released data: catalog, redistributable TDB files, convex hulls. Licences: `data/LICENSES.md`, `data/NOTICE.md`.
- `llms.txt`, `data/croissant.json`, `CITATION.cff`, `.zenodo.json` — machine-readable metadata.

Only data with clear redistribution rights are published.

File: data/databases/sgte-binary/PtSn-08Gro.tdb
$
$ Database for Pt-Sn from V. Grolier and R. Schmid-Fetzer 2008
$
$ V. Grolier, R. Schmid-Fetzer, J. Alloys Compd., 450, 264-71(2008).
$
$ Dataset created 2017.06.25 by Bengt Hallstedt.
$ 2021.02.05: Modified for use with GES6.
$
$ Old parameters used for fcc-Sn and hcp-Sn. When the new parameters are used
$ there are fcc and hcp fields close to Sn.
$
$ ------------------------------------------------------------------------------
 TEMP-LIM 298.15 6000.00 !
$
$ELEMENT NAME  REF. STATE               ATOMIC MASS H298-H0    S298    !
$
 ELEMENT VA   VACUUM                      0.0          0.0      0.0    ! 
 ELEMENT PT   FCC_A1                    195.08      5723.712   41.6308 !
 ELEMENT SN   BCT_A5                    118.69      6323.      51.18   ! 
$ ------------------------------------------------------------------------------
$ Species
$
 SPECIE  PTSN                               PT1SN1 !
$ ------------------------------------------------------------------------------
$ Phase definitions
$
 PHASE LIQUID:L % 1 1 !
 CONST LIQUID:L : PT PTSN SN : !
$
$ Fcc (cF4, Fm-3m) and MeX (cF8, Fm-3m)
$
 PHASE FCC_A1 %A 2 1 1 !
 CONST FCC_A1 : PT% SN : VA : !
$
$ Bcc (cI2, Im-3m)
$
 PHASE BCC_A2 %B 2 1 3 !
 CONST BCC_A2 : PT SN  : VA : !
$
$ Hcp (hP2, P6_3/mmc) and Me2X (NiAs-type, hP4, P6_3/mmc, B8_1)
$
 PHASE HCP_A3 %A 2 1 0.5 !
 CONST HCP_A3 : PT SN : VA: !
$
$ Prototype C (cF8, Fd-3m)
$
 PHASE DIAMOND_A4 % 1 1 !
 CONST DIAMOND_A4 : SN : !
$
$ Prototype beta-Sn (tI4, I4_1/amd)
$
 PHASE BCT_A5 % 1 1 !
 CONST BCT_A5 : SN : !
$
$ Prototype AuCu3 (cP4, Pm-3m)
$
 PHASE PT3SN_L12 %  2 3 1 !
 CONST PT3SN_L12 : PT : SN : !
$
$ Prototype NiAs (hP4, P6_3/mmc)
$
 PHASE PTSN_B81 %  2 1 1 !
 CONST PTSN_B81 : PT : SN : !
$
$ Prototype Pt2Sn3 (hP10, P6_3/mmc)
$
 PHASE PT2SN3 %  2 2 3 !
 CONST PT2SN3 : PT : SN : !
$
$ Prototype CaF2 (cF12, Fm-3m)
$
 PHASE PTSN2_C1 %  2 1 2 !
 CONST PTSN2_C1 : PT : SN : !
$
$ Prototype PtSn4 (oC20, Ccce)
$
 PHASE PTSN4_D1C %  2 1 4 !
 CONST PTSN4_D1C : PT : SN : !
$ ------------------------------------------------------------------------------
$ Defaults
$
 DEFINE-SYSTEM-DEFAULT ELEMENT 2 !
 DEFAULT-COM DEFINE_SYSTEM_ELEMENT VA !
 TYPE-DEF % SEQ * !
 TYPE-DEF A GES AMEND_PHASE_DESCRIPTION @ MAGNETIC -3 0.28 !
 TYPE-DEF B GES AMEND_PHASE_DESCRIPTION @ MAGNETIC -1 0.4 !
 FUNCTION ZERO      298.15  0;                                         6000 N !
 FUNCTION UN_ASS    298.15  0;                                         6000 N !
 FUNCTION R         298.15  +8.31451;                                  6000 N !
$ ------------------------------------------------------------------------------
$ Element data
$ ------------------------------------------------------------------------------
$ Pt
$
 PAR  G(FCC_A1,PT:VA),,                 +GHSERPT;                4000 N 91Din !
 PAR  G(BCC_A2,PT:VA),,                 +GHSERPT+15000-2.4*T;    4000 N 91Din !
 PAR  G(HCP_A3,PT:VA),,                 +GHSERPT+2500+0.1*T;     4000 N 91Din !
 PAR  G(LIQUID,PT),,                    +GLIQPT;                 4000 N 91Din !
$
 FUNCTION GHSERPT   298.15  -7595.631+124.388275*T-24.5526*T*LN(T)
       -0.00248297*T**2-2.0138E-08*T**3+7974*T**(-1);
      1300.00  Y  -9253.174+161.529615*T-30.2527*T*LN(T)
       +0.002321665*T**2-6.56946E-07*T**3-272106*T**(-1);
      2041.50  Y  -222048.216+1019.35892*T-136.192996*T*LN(T)
       +0.020454938*T**2-7.59259E-07*T**3+71539020*T**(-1);
      4000.00  N !
 FUNCTION GLIQPT    298.15  +20114.016-9.275183*T+GHSERPT;
       600.00  Y  +19023.491+32.94182*T-12.3403769*T*LN(T)
       -0.011551507*T**2+9.31516E-07*T**3-601426*T**(-1);
      2041.50  Y  +1404.468+205.858962*T-36.5*T*LN(T);
      4000.00  N !
 FUNCTION GBCCPT    298.15  +GHSERPT+15000-2.4*T;                      6000 N !
$ ------------------------------------------------------------------------------
$ Sn
$
$ FCC_A1 revised in unary 3.0
$ HCP_A3 revised in unary 4.1
$ TETRAGONAL_A6 added in unary 4.1
$ CBCC_A12 and CUB_A13 added in unary 4.4
$ FCC_A1 modified in unary 5.0
$ DHCP and TET_ALPHA1_A6 added in unary 5.0
$
$ The DHCP phase is labelled D0_24 in 03Liu and alpha-prime in 92Ans. The
$ phase is present between the fcc and hcp phases in the Au-Sn and Au-In
$ systems.
$
$ Old parameters used for fcc-Sn and hcp-Sn.
$
 PAR  G(BCT_A5,SN)              100.00  +GHSERSN;                3000 N 91Din !
 PAR  G(DIAMOND_A4,SN)          100.00  +GDIASN;                 3000 N 91Din !
$PAR  G(FCC_A1,SN:VA)           100.00  +GHSERSN+5510-8.46*T;    3000 N 89Fec !
 PAR  G(FCC_A1,SN:VA)           100.00  +GHSERSN+4150-5.2*T;     3000 N 91Din !
 PAR  G(BCC_A2,SN:VA)           100.00  +GHSERSN+4400-6*T;       3000 N 91Din !
$PAR  G(HCP_A3,SN:VA)           100.00  +GHSERSN+3900-7.646*T;   3000 N Ansar !
 PAR  G(HCP_A3,SN:VA)           100.00  +GHSERSN+3900-4.4*T;     3000 N 91Din !
$PAR  G(DHCP,SN)                100.00  +GHSERSN+3803.52-3.46*T; 3000 N 03Liu !
$PAR  G(RHOMBOHEDRAL_A7,SN)     100.00  +GHSERSN+2035;           3000 N 91Din !
$PAR  G(TETRAGONAL_A6,SN)       100.00  +GHSERSN+5387-8.26212*T; 3000 N 99Ans !
$PAR  G(CBCC_A12,SN:VA)         100.00  +GHSERSN+2000;           3000 N 01Mie !
$PAR  G(CUB_A13,SN:VA)          100.00  +GHSERSN+2000;           3000 N 01Mie !
$PAR  G(TET_ALPHA1_A6,SN)       100.00  +GHSERSN+5510-8.46*T;    3000 N 99Ans !
 PAR  G(LIQUID,SN)              100.00  +GLIQSN;                 3000 N 91Din !
$
 FUNCTION GHSERSN   100.00  -7958.517+122.765451*T-25.858*T*LN(T)
       +5.1185E-04*T**2-3.192767E-06*T**3+18440*T**(-1);
       250.00  Y  -5855.135+65.443315*T-15.961*T*LN(T)
       -0.0188702*T**2+3.121167E-06*T**3-61960*T**(-1);
       505.08  Y  +2524.724+4.005269*T-8.2590486*T*LN(T)
       -0.016814429*T**2+2.623131E-06*T**3-1081244*T**(-1)-1.2307E+25*T**(-9);
       800.00  Y  -8256.959+138.99688*T-28.4512*T*LN(T)-1.2307E+25*T**(-9);
      3000.00  N !
 FUNCTION GDIASN    100.00  -9579.608+114.007785*T-22.972*T*LN(T)
       -0.00813975*T**2+2.7288E-06*T**3+25615*T**(-1);
       298.15  Y  -9063.001+104.84654*T-21.5750771*T*LN(T)
       -0.008575282*T**2+1.784447E-06*T**3-2544*T**(-1);
       800.00  Y  -10909.351+147.396535*T-28.4512*T*LN(T);
      3000.00  N !
 FUNCTION GLIQSN    100.00  +7103.092-14.087767*T+GHSERSN+1.47031E-18*T**7;
       505.08  Y  +6971.586-13.814383*T+GHSERSN+1.2307E+25*T**(-9);
       800.00  Y  -1285.372+125.182498*T-28.4512*T*LN(T);
      3000.00  N !
 FUNCTION GBCCSN    298.15  +GHSERSN+4400-6*T;                         3000 N !
$ ------------------------------------------------------------------------------
$ Binary system
$
$ V. Grolier, R. Schmid-Fetzer, J. Alloys Compd., 450, 264-71(2008).
$
$ Checked against paper. Checked at 6000 K.
$
$ Old parameters used for fcc-Sn and hcp-Sn. When the new parameters are used
$ there are fcc and hcp fields close to Sn.
$
 PAR  G(LIQUID,PTSN),,                  +GLIQPT+GLIQSN-94663.3;,,     N 08Gro !
 PAR  L(LIQUID,PT,PTSN;0),,             -71062.3+25.6461*T;,,         N 08Gro !
 PAR  L(LIQUID,PT,PTSN;1),,             -10754.4;,,                   N 08Gro !
 PAR  L(LIQUID,PTSN,SN;0),,             -33610+18.8021*T;,,           N 08Gro !
$
 PAR  L(FCC_A1,PT,SN:VA;0),,            -125000-2*T;,,                N 08Gro !
$
 PAR  G(PT3SN_L12,PT:SN),,              +3*GHSERPT+GHSERSN
             -143304.8-2*T;,,                                         N 08Gro !
 PAR  G(PTSN_B81,PT:SN),,               +GHSERPT+GHSERSN
             -119000+8.7666*T;,,                                      N 08Gro !
 PAR  G(PT2SN3,PT:SN),,                 +2*GHSERPT+3*GHSERSN
             -261200+24.15*T;,,                                       N 08Gro !
 PAR  G(PTSN2_C1,PT:SN),,               +GHSERPT+2*GHSERSN
             -135480+12.06*T;,,                                       N 08Gro !
 PAR  G(PTSN4_D1C,PT:SN),,              +GHSERPT+4*GHSERSN
             -145000+12*T;,,                                          N 08Gro !
$
$ Metastable
$
 PAR  L(BCC_A2,PT,SN:VA;0),,            -125000-2*T;,,                N Same !
 PAR  L(HCP_A3,PT,SN:VA;0),,            -125000-2*T;,,                N Same !
$ ------------------------------------------------------------------------------
$
$
 LIST-OF-REFERENCE
 NUMBER  SOURCE
  Null   'Unknown source'
  Same   'Same or similar interaction as in the corresponding stable phase'
  Ansar  'Himo Ansara, unpublished, SGTE unary database V.4.1, 1999; Sn'
  89Fec  'H.J. Fecht, M.X. Zhang, Y.A. Chang, J.H. Perepezko,
          Metall. Trans. A, 20A, 795-803(1989),
          SGTE unary database V.3.0, 1996; Sn'
  91Din  'A.T. Dinsdale, Calphad, 15, 317-425(1991).'
  99Ans  'I. Ansara, S.G. Fries, H.L. Lukas, unpublished, 1999,
          SGTE unary database V.5.0, 2009; In, Sn'
  01Mie  'J. Miettinen, Calphad, 25, 43-58(2001),
          SGTE unary database V.4.4, 2001; Sn, Zn'
  03Liu  'H.S. Liu, C.L. Liu, K. Ishida, Z.P. Jin, J. Electron. Mater.,
          32, 1290-96(2003), SGTE unary database V.5.0, 2009; Sn'
  08Gro  'V. Grolier, R. Schmid-Fetzer,
          J. Alloys Compd., 450, 264-71(2008); Pt-Sn'
!

File: data/databases/sgte-binary/PtSn-21Cui.tdb
$
$ Database for Pt-Sn from C. Cui et al. 2021.
$
$ S. Cui, M. Lynn, R.E. Napolitano, J. Alloys Compd., 854, 157064(2021).
$
$ Dataset created 2024.04.17 by Bengt Hallstedt.
$
$ The paper also includes a version with an associate liquid model, but
$ differences are small.
$
$ A supplemental tdb is provided, but the parameters do not match those in the
$ paper. The liquid interaction is much "uglier", but the phase diagram is
$ not too different. Probably the tdb is an older version.
$
$ ------------------------------------------------------------------------------
 TEMP-LIM 298.15 6000.00 !
$
$ELEMENT NAME  REF. STATE               ATOMIC MASS H298-H0    S298    !
$
 ELEMENT VA   VACUUM                      0.0          0.0      0.0    ! 
 ELEMENT PT   FCC_A1                    195.08      5723.712   41.6308 !
 ELEMENT SN   BCT_A5                    118.69      6323.      51.18   ! 
$ ------------------------------------------------------------------------------
$ Phase definitions
$
 PHASE LIQUID:L % 1 1 !
 CONST LIQUID:L : PT SN : !
$
$ Fcc (cF4, Fm-3m) and MeX (cF8, Fm-3m)
$
 PHASE FCC_A1 %A 2 1 1 !
 CONST FCC_A1 : PT% SN : VA : !
$
$ Bcc (cI2, Im-3m)
$
 PHASE BCC_A2 %B 2 1 3 !
 CONST BCC_A2 : PT SN  : VA : !
$
$ Hcp (hP2, P6_3/mmc) and Me2X (NiAs-type, hP4, P6_3/mmc, B8_1)
$
 PHASE HCP_A3 %A 2 1 0.5 !
 CONST HCP_A3 : PT SN : VA: !
$
$ Prototype C (cF8, Fd-3m)
$
 PHASE DIAMOND_A4 % 1 1 !
 CONST DIAMOND_A4 : SN : !
$
$ Prototype beta-Sn (tI4, I4_1/amd)
$
 PHASE BCT_A5 % 1 1 !
 CONST BCT_A5 : SN : !
$
$ Prototype AuCu3 (cP4, Pm-3m)
$
 PHASE PT3SN_L12 %  2 3 1 !
 CONST PT3SN_L12 : PT : SN : !
$
$ Prototype NiAs (hP4, P6_3/mmc)
$
 PHASE PTSN_B81 %  2 1 1 !
 CONST PTSN_B81 : PT : SN : !
$
$ Prototype Pt2Sn3 (hP10, P6_3/mmc)
$
 PHASE PT2SN3 %  2 2 3 !
 CONST PT2SN3 : PT : SN : !
$
$ Prototype CaF2 (cF12, Fm-3m)
$
 PHASE PTSN2_C1 %  2 1 2 !
 CONST PTSN2_C1 : PT : SN : !
$
$ Prototype PtSn4 (oC20, Ccce)
$
 PHASE PTSN4_D1C %  2 1 4 !
 CONST PTSN4_D1C : PT : SN : !
$ ------------------------------------------------------------------------------
$ Defaults
$
 DEFINE-SYSTEM-DEFAULT ELEMENT 2 !
 DEFAULT-COM DEFINE_SYSTEM_ELEMENT VA !
 TYPE-DEF % SEQ * !
 TYPE-DEF A GES AMEND_PHASE_DESCRIPTION @ MAGNETIC -3 0.28 !
 TYPE-DEF B GES AMEND_PHASE_DESCRIPTION @ MAGNETIC -1 0.4 !
 FUNCTION ZERO      298.15  0;                                         6000 N !
 FUNCTION UN_ASS    298.15  0;                                         6000 N !
 FUNCTION R         298.15  +8.31451;                                  6000 N !
$ ------------------------------------------------------------------------------
$ Element data
$ ------------------------------------------------------------------------------
$ Pt
$
 PAR  G(FCC_A1,PT:VA),,                 +GHSERPT;                4000 N 91Din !
 PAR  G(BCC_A2,PT:VA),,                 +GHSERPT+15000-2.4*T;    4000 N 91Din !
 PAR  G(HCP_A3,PT:VA),,                 +GHSERPT+2500+0.1*T;     4000 N 91Din !
 PAR  G(LIQUID,PT),,                    +GLIQPT;                 4000 N 91Din !
$
 FUNCTION GHSERPT   298.15  -7595.631+124.388275*T-24.5526*T*LN(T)
       -0.00248297*T**2-2.0138E-08*T**3+7974*T**(-1);
      1300.00  Y  -9253.174+161.529615*T-30.2527*T*LN(T)
       +0.002321665*T**2-6.56946E-07*T**3-272106*T**(-1);
      2041.50  Y  -222048.216+1019.35892*T-136.192996*T*LN(T)
       +0.020454938*T**2-7.59259E-07*T**3+71539020*T**(-1);
      4000.00  N !
 FUNCTION GLIQPT    298.15  +20114.016-9.275183*T+GHSERPT;
       600.00  Y  +19023.491+32.94182*T-12.3403769*T*LN(T)
       -0.011551507*T**2+9.31516E-07*T**3-601426*T**(-1);
      2041.50  Y  +1404.468+205.858962*T-36.5*T*LN(T);
      4000.00  N !
 FUNCTION GBCCPT    298.15  +GHSERPT+15000-2.4*T;                      6000 N !
$ ------------------------------------------------------------------------------
$ Sn
$
$ FCC_A1 revised in unary 3.0
$ HCP_A3 revised in unary 4.1
$ TETRAGONAL_A6 added in unary 4.1
$ CBCC_A12 and CUB_A13 added in unary 4.4
$ FCC_A1 modified in unary 5.0
$ DHCP and TET_ALPHA1_A6 added in unary 5.0
$
$ The DHCP phase is labelled D0_24 in 03Liu and alpha-prime in 92Ans. The
$ phase is present between the fcc and hcp phases in the Au-Sn and Au-In
$ systems.
$
 PAR  G(BCT_A5,SN)              100.00  +GHSERSN;                3000 N 91Din !
 PAR  G(DIAMOND_A4,SN)          100.00  +GDIASN;                 3000 N 91Din !
 PAR  G(FCC_A1,SN:VA)           100.00  +GHSERSN+5510-8.46*T;    3000 N 89Fec !
$PAR  G(FCC_A1,SN:VA)           100.00  +GHSERSN+4150-5.2*T;     3000 N 91Din !
 PAR  G(BCC_A2,SN:VA)           100.00  +GHSERSN+4400-6*T;       3000 N 91Din !
 PAR  G(HCP_A3,SN:VA)           100.00  +GHSERSN+3900-7.646*T;   3000 N Ansar !
$PAR  G(HCP_A3,SN:VA)           100.00  +GHSERSN+3900-4.4*T;     3000 N 91Din !
$PAR  G(DHCP,SN)                100.00  +GHSERSN+3803.52-3.46*T; 3000 N 03Liu !
$PAR  G(RHOMBOHEDRAL_A7,SN)     100.00  +GHSERSN+2035;           3000 N 91Din !
$PAR  G(TETRAGONAL_A6,SN)       100.00  +GHSERSN+5387-8.26212*T; 3000 N 99Ans !
$PAR  G(CBCC_A12,SN:VA)         100.00  +GHSERSN+2000;           3000 N 01Mie !
$PAR  G(CUB_A13,SN:VA)          100.00  +GHSERSN+2000;           3000 N 01Mie !
$PAR  G(TET_ALPHA1_A6,SN)       100.00  +GHSERSN+5510-8.46*T;    3000 N 99Ans !
 PAR  G(LIQUID,SN)              100.00  +GLIQSN;                 3000 N 91Din !
$
 FUNCTION GHSERSN   100.00  -7958.517+122.765451*T-25.858*T*LN(T)
       +5.1185E-04*T**2-3.192767E-06*T**3+18440*T**(-1);
       250.00  Y  -5855.135+65.443315*T-15.961*T*LN(T)
       -0.0188702*T**2+3.121167E-06*T**3-61960*T**(-1);
       505.08  Y  +2524.724+4.005269*T-8.2590486*T*LN(T)
       -0.016814429*T**2+2.623131E-06*T**3-1081244*T**(-1)-1.2307E+25*T**(-9);
       800.00  Y  -8256.959+138.99688*T-28.4512*T*LN(T)-1.2307E+25*T**(-9);
      3000.00  N !
 FUNCTION GDIASN    100.00  -9579.608+114.007785*T-22.972*T*LN(T)
       -0.00813975*T**2+2.7288E-06*T**3+25615*T**(-1);
       298.15  Y  -9063.001+104.84654*T-21.5750771*T*LN(T)
       -0.008575282*T**2+1.784447E-06*T**3-2544*T**(-1);
       800.00  Y  -10909.351+147.396535*T-28.4512*T*LN(T);
      3000.00  N !
 FUNCTION GLIQSN    100.00  +7103.092-14.087767*T+GHSERSN+1.47031E-18*T**7;
       505.08  Y  +6971.586-13.814383*T+GHSERSN+1.2307E+25*T**(-9);
       800.00  Y  -1285.372+125.182498*T-28.4512*T*LN(T);
      3000.00  N !
 FUNCTION GBCCSN    298.15  +GHSERSN+4400-6*T;                         3000 N !
$ ------------------------------------------------------------------------------
$ Binary system
$
$ S. Cui, M. Lynn, R.E. Napolitano, J. Alloys Compd., 854, 157064(2021).
$
$ Checked against paper. Checked at 6000 K.
$
$ The paper also includes a version with an associate liquid model, but
$ differences are small.
$
$ A supplemental tdb is provided, but the parameters do not match those in the
$ paper. The liquid interaction is much "uglier", but the phase diagram is
$ not too different. Probably the tdb is an older version.
$
 PAR  L(LIQUID,PT,SN;0),,               -186728.67+30.19*T;,,         N 21Cui !
 PAR  L(LIQUID,PT,SN;1),,               -43941.79-2.2*T;,,            N 21Cui !
 PAR  L(LIQUID,PT,SN;2),,               +55993.44-16.64*T;,,          N 21Cui !
 PAR  L(LIQUID,PT,SN;3),,               +34547.61;,,                  N 21Cui !
$
 PAR  L(FCC_A1,PT,SN:VA;0),,            -129122.43+2*T;,,             N 21Cui !
 PAR  L(FCC_A1,PT,SN:VA;1),,            -3969.5;,,                    N 21Cui !
$
 PAR  G(PT3SN_L12,PT:SN),,              +3*GHSERPT+GHSERSN
             -148960+1.08*T;,,                                        N 21Cui !
 PAR  G(PTSN_B81,PT:SN),,               +2*GPTSN;,,                   N 21Cui !
 PAR  G(PT2SN3,PT:SN),,                 +2*GHSERPT+3*GHSERSN
             -259094.55+33.05*T;,,                                    N 21Cui !
 PAR  G(PTSN2_C1,PT:SN),,               +GHSERPT+2*GHSERSN
             -138661.59+20.76*T;,,                                    N 21Cui !
 PAR  G(PTSN4_D1C,PT:SN),,              +GHSERPT+4*GHSERSN
             -140612.9+11.6*T;,,                                      N 21Cui !
$
$ Metastable
$
$ The hcp stability is reduced to avoid stabilization near Sn.
$
 PAR  L(BCC_A2,PT,SN:VA;0),,            -129122.43+2*T;,,             N Same !
 PAR  L(BCC_A2,PT,SN:VA;1),,            -3969.5;,,                    N Same !
$
 PAR  L(HCP_A3,PT,SN:VA;0),,            -119122.43+2*T;,,             N Same !
 PAR  L(HCP_A3,PT,SN:VA;1),,            -3969.5;,,                    N Same !
$
 FUNCTION GPTSN     298.15  -66180.76+126.21*T-24.8927212*T*LN(T)
       -0.00101935161*T**2-1.68672619E-07*T**3+23603.3761*T**(-1);
      6000.00  N !
$ ------------------------------------------------------------------------------
$
$
 LIST-OF-REFERENCE
 NUMBER  SOURCE
  Null   'Unknown source'
  Same   'Same or similar interaction as in the corresponding stable phase'
  Ansar  'Himo Ansara, unpublished, SGTE unary database V.4.1, 1999; Sn'
  89Fec  'H.J. Fecht, M.X. Zhang, Y.A. Chang, J.H. Perepezko,
          Metall. Trans. A, 20A, 795-803(1989),
          SGTE unary database V.3.0, 1996; Sn'
  91Din  'A.T. Dinsdale, Calphad, 15, 317-425(1991).'
  99Ans  'I. Ansara, S.G. Fries, H.L. Lukas, unpublished, 1999,
          SGTE unary database V.5.0, 2009; In, Sn'
  01Mie  'J. Miettinen, Calphad, 25, 43-58(2001),
          SGTE unary database V.4.4, 2001; Sn, Zn'
  03Liu  'H.S. Liu, C.L. Liu, K. Ishida, Z.P. Jin, J. Electron. Mater.,
          32, 1290-96(2003), SGTE unary database V.5.0, 2009; Sn'
  21Cui  'S. Cui, M. Lynn, R.E. Napolitano,
          J. Alloys Compd., 854, 157064(2021); Pt-Sn'
!

File: data/databases/sgte-binary/PtSn-22Hu.tdb
$
$ Database for Pt-Sn from J. Hu et al. 2022.
$
$ J. Hu, M. Xie, Y. Chen, J. Fang, Q. Zhang,
$ Mater. Res. Express, 9, 016507(2022).
$
$ Dataset created 2022.09.17 by Bengt Hallstedt.
$
$ Modified from 09Gro. Minor changes of compound energies.
$
$ Old parameters used for fcc-Sn and hcp-Sn. When the new parameters are used
$ there are fcc and hcp fields close to Sn.
$
$ ------------------------------------------------------------------------------
 TEMP-LIM 298.15 6000.00 !
$
$ELEMENT NAME  REF. STATE               ATOMIC MASS H298-H0    S298    !
$
 ELEMENT VA   VACUUM                      0.0          0.0      0.0    ! 
 ELEMENT PT   FCC_A1                    195.08      5723.712   41.6308 !
 ELEMENT SN   BCT_A5                    118.69      6323.      51.18   ! 
$ ------------------------------------------------------------------------------
$ Species
$
 SPECIE  PTSN                               PT1SN1 !
$ ------------------------------------------------------------------------------
$ Phase definitions
$
 PHASE LIQUID:L % 1 1 !
 CONST LIQUID:L : PT PTSN SN : !
$
$ Fcc (cF4, Fm-3m) and MeX (cF8, Fm-3m)
$
 PHASE FCC_A1 %A 2 1 1 !
 CONST FCC_A1 : PT% SN : VA : !
$
$ Bcc (cI2, Im-3m)
$
 PHASE BCC_A2 %B 2 1 3 !
 CONST BCC_A2 : PT SN  : VA : !
$
$ Hcp (hP2, P6_3/mmc) and Me2X (NiAs-type, hP4, P6_3/mmc, B8_1)
$
 PHASE HCP_A3 %A 2 1 0.5 !
 CONST HCP_A3 : PT SN : VA: !
$
$ Prototype C (cF8, Fd-3m)
$
 PHASE DIAMOND_A4 % 1 1 !
 CONST DIAMOND_A4 : SN : !
$
$ Prototype beta-Sn (tI4, I4_1/amd)
$
 PHASE BCT_A5 % 1 1 !
 CONST BCT_A5 : SN : !
$
$ Prototype AuCu3 (cP4, Pm-3m)
$
 PHASE PT3SN_L12 %  2 3 1 !
 CONST PT3SN_L12 : PT : SN : !
$
$ Prototype NiAs (hP4, P6_3/mmc)
$
 PHASE PTSN_B81 %  2 1 1 !
 CONST PTSN_B81 : PT : SN : !
$
$ Prototype Pt2Sn3 (hP10, P6_3/mmc)
$
 PHASE PT2SN3 %  2 2 3 !
 CONST PT2SN3 : PT : SN : !
$
$ Prototype CaF2 (cF12, Fm-3m)
$
 PHASE PTSN2_C1 %  2 1 2 !
 CONST PTSN2_C1 : PT : SN : !
$
$ Prototype PtSn4 (oC20, Ccce)
$
 PHASE PTSN4_D1C %  2 1 4 !
 CONST PTSN4_D1C : PT : SN : !
$ ------------------------------------------------------------------------------
$ Defaults
$
 DEFINE-SYSTEM-DEFAULT ELEMENT 2 !
 DEFAULT-COM DEFINE_SYSTEM_ELEMENT VA !
 TYPE-DEF % SEQ * !
 TYPE-DEF A GES AMEND_PHASE_DESCRIPTION @ MAGNETIC -3 0.28 !
 TYPE-DEF B GES AMEND_PHASE_DESCRIPTION @ MAGNETIC -1 0.4 !
 FUNCTION ZERO      298.15  0;                                         6000 N !
 FUNCTION UN_ASS    298.15  0;                                         6000 N !
 FUNCTION R         298.15  +8.31451;                                  6000 N !
$ ------------------------------------------------------------------------------
$ Element data
$ ------------------------------------------------------------------------------
$ Pt
$
 PAR  G(FCC_A1,PT:VA),,                 +GHSERPT;                4000 N 91Din !
 PAR  G(BCC_A2,PT:VA),,                 +GHSERPT+15000-2.4*T;    4000 N 91Din !
 PAR  G(HCP_A3,PT:VA),,                 +GHSERPT+2500+0.1*T;     4000 N 91Din !
 PAR  G(LIQUID,PT),,                    +GLIQPT;                 4000 N 91Din !
$
 FUNCTION GHSERPT   298.15  -7595.631+124.388275*T-24.5526*T*LN(T)
       -0.00248297*T**2-2.0138E-08*T**3+7974*T**(-1);
      1300.00  Y  -9253.174+161.529615*T-30.2527*T*LN(T)
       +0.002321665*T**2-6.56946E-07*T**3-272106*T**(-1);
      2041.50  Y  -222048.216+1019.35892*T-136.192996*T*LN(T)
       +0.020454938*T**2-7.59259E-07*T**3+71539020*T**(-1);
      4000.00  N !
 FUNCTION GLIQPT    298.15  +20114.016-9.275183*T+GHSERPT;
       600.00  Y  +19023.491+32.94182*T-12.3403769*T*LN(T)
       -0.011551507*T**2+9.31516E-07*T**3-601426*T**(-1);
      2041.50  Y  +1404.468+205.858962*T-36.5*T*LN(T);
      4000.00  N !
 FUNCTION GBCCPT    298.15  +GHSERPT+15000-2.4*T;                      6000 N !
$ ------------------------------------------------------------------------------
$ Sn
$
$ FCC_A1 revised in unary 3.0
$ HCP_A3 revised in unary 4.1
$ TETRAGONAL_A6 added in unary 4.1
$ CBCC_A12 and CUB_A13 added in unary 4.4
$ FCC_A1 modified in unary 5.0
$ DHCP and TET_ALPHA1_A6 added in unary 5.0
$
$ The DHCP phase is labelled D0_24 in 03Liu and alpha-prime in 92Ans. The
$ phase is present between the fcc and hcp phases in the Au-Sn and Au-In
$ systems.
$
$ Old parameters used for fcc-Sn and hcp-Sn.
$
 PAR  G(BCT_A5,SN)              100.00  +GHSERSN;                3000 N 91Din !
 PAR  G(DIAMOND_A4,SN)          100.00  +GDIASN;                 3000 N 91Din !
$PAR  G(FCC_A1,SN:VA)           100.00  +GHSERSN+5510-8.46*T;    3000 N 89Fec !
 PAR  G(FCC_A1,SN:VA)           100.00  +GHSERSN+4150-5.2*T;     3000 N 91Din !
 PAR  G(BCC_A2,SN:VA)           100.00  +GHSERSN+4400-6*T;       3000 N 91Din !
$PAR  G(HCP_A3,SN:VA)           100.00  +GHSERSN+3900-7.646*T;   3000 N Ansar !
 PAR  G(HCP_A3,SN:VA)           100.00  +GHSERSN+3900-4.4*T;     3000 N 91Din !
$PAR  G(DHCP,SN)                100.00  +GHSERSN+3803.52-3.46*T; 3000 N 03Liu !
$PAR  G(RHOMBOHEDRAL_A7,SN)     100.00  +GHSERSN+2035;           3000 N 91Din !
$PAR  G(TETRAGONAL_A6,SN)       100.00  +GHSERSN+5387-8.26212*T; 3000 N 99Ans !
$PAR  G(CBCC_A12,SN:VA)         100.00  +GHSERSN+2000;           3000 N 01Mie !
$PAR  G(CUB_A13,SN:VA)          100.00  +GHSERSN+2000;           3000 N 01Mie !
$PAR  G(TET_ALPHA1_A6,SN)       100.00  +GHSERSN+5510-8.46*T;    3000 N 99Ans !
 PAR  G(LIQUID,SN)              100.00  +GLIQSN;                 3000 N 91Din !
$
 FUNCTION GHSERSN   100.00  -7958.517+122.765451*T-25.858*T*LN(T)
       +5.1185E-04*T**2-3.192767E-06*T**3+18440*T**(-1);
       250.00  Y  -5855.135+65.443315*T-15.961*T*LN(T)
       -0.0188702*T**2+3.121167E-06*T**3-61960*T**(-1);
       505.08  Y  +2524.724+4.005269*T-8.2590486*T*LN(T)
       -0.016814429*T**2+2.623131E-06*T**3-1081244*T**(-1)-1.2307E+25*T**(-9);
       800.00  Y  -8256.959+138.99688*T-28.4512*T*LN(T)-1.2307E+25*T**(-9);
      3000.00  N !
 FUNCTION GDIASN    100.00  -9579.608+114.007785*T-22.972*T*LN(T)
       -0.00813975*T**2+2.7288E-06*T**3+25615*T**(-1);
       298.15  Y  -9063.001+104.84654*T-21.5750771*T*LN(T)
       -0.008575282*T**2+1.784447E-06*T**3-2544*T**(-1);
       800.00  Y  -10909.351+147.396535*T-28.4512*T*LN(T);
      3000.00  N !
 FUNCTION GLIQSN    100.00  +7103.092-14.087767*T+GHSERSN+1.47031E-18*T**7;
       505.08  Y  +6971.586-13.814383*T+GHSERSN+1.2307E+25*T**(-9);
       800.00  Y  -1285.372+125.182498*T-28.4512*T*LN(T);
      3000.00  N !
 FUNCTION GBCCSN    298.15  +GHSERSN+4400-6*T;                         3000 N !
$ ------------------------------------------------------------------------------
$ Binary system
$
$ J. Hu, M. Xie, Y. Chen, J. Fang, Q. Zhang,
$ Mater. Res. Express, 9, 016507(2022).
$
$ Checked against paper. Checked at 6000 K.
$
$ Modified from 09Gro. Minor changes of compound energies.
$
$ Old parameters used for fcc-Sn and hcp-Sn. When the new parameters are used
$ there are fcc and hcp fields close to Sn.
$
 PAR  G(LIQUID,PTSN),,                  +GLIQPT+GLIQSN-94663.3;,,     N 08Gro !
 PAR  L(LIQUID,PT,PTSN;0),,             -71062.3+25.6461*T;,,         N 08Gro !
 PAR  L(LIQUID,PT,PTSN;1),,             -10754.4;,,                   N 08Gro !
 PAR  L(LIQUID,PTSN,SN;0),,             -33610+18.8021*T;,,           N 08Gro !
$
 PAR  L(FCC_A1,PT,SN:VA;0),,            -125000-2*T;,,                N 08Gro !
$
 PAR  G(PT3SN_L12,PT:SN),,              +3*GHSERPT+GHSERSN
             -143745.6-2*T;,,                                         N 22Hu !
 PAR  G(PTSN_B81,PT:SN),,               +GHSERPT+GHSERSN
             -117885.2+7.946*T;,,                                     N 22Hu !
 PAR  G(PT2SN3,PT:SN),,                 +2*GHSERPT+3*GHSERSN
             -261369+24.29*T;,,                                       N 22Hu !
 PAR  G(PTSN2_C1,PT:SN),,               +GHSERPT+2*GHSERSN
             -141099.3+17.757*T;,,                                    N 22Hu !
 PAR  G(PTSN4_D1C,PT:SN),,              +GHSERPT+4*GHSERSN
             -156796.5+25.48*T;,,                                     N 22Hu !
$
$ Metastable
$
 PAR  L(BCC_A2,PT,SN:VA;0),,            -125000-2*T;,,                N Same !
 PAR  L(HCP_A3,PT,SN:VA;0),,            -125000-2*T;,,                N Same !
$ ------------------------------------------------------------------------------
$
$
 LIST-OF-REFERENCE
 NUMBER  SOURCE
  Null   'Unknown source'
  Same   'Same or similar interaction as in the corresponding stable phase'
  Ansar  'Himo Ansara, unpublished, SGTE unary database V.4.1, 1999; Sn'
  89Fec  'H.J. Fecht, M.X. Zhang, Y.A. Chang, J.H. Perepezko,
          Metall. Trans. A, 20A, 795-803(1989),
          SGTE unary database V.3.0, 1996; Sn'
  91Din  'A.T. Dinsdale, Calphad, 15, 317-425(1991).'
  99Ans  'I. Ansara, S.G. Fries, H.L. Lukas, unpublished, 1999,
          SGTE unary database V.5.0, 2009; In, Sn'
  01Mie  'J. Miettinen, Calphad, 25, 43-58(2001),
          SGTE unary database V.4.4, 2001; Sn, Zn'
  03Liu  'H.S. Liu, C.L. Liu, K. Ishida, Z.P. Jin, J. Electron. Mater.,
          32, 1290-96(2003), SGTE unary database V.5.0, 2009; Sn'
  08Gro  'V. Grolier, R. Schmid-Fetzer,
          J. Alloys Compd., 450, 264-71(2008); Pt-Sn'
  22Hu   'J. Hu, M. Xie, Y. Chen, J. Fang, Q. Zhang,
          Mater. Res. Express, 9, 016507(2022); Pt-Sn'
!

File: data/databases/sgte-binary/PtTa-98Spe.tdb
$
$ Database for Pt-Ta from P.J. Spencer 1998
$
$ P.J. Spencer, unpublished work, 1998.
$
$ Dataset created 2016.03.28 by Bengt Hallstedt.
$ 2021.02.05: Modified for use with GES6.
$
$ Not included in LB, probably because of the large inverse mscibility gap.
$
$ The datasez in LBall-v7+fun.tdb is correctly reproduced.
$
$ There is an inverse misibility gap with a minimum at 3938 K and x(Ta)=0.50.
$
$ ------------------------------------------------------------------------------
 TEMP-LIM 298.15 6000.00 !
$
$ELEMENT NAME  REF. STATE               ATOMIC MASS H298-H0    S298    !
$
 ELEMENT VA   VACUUM                      0.0          0.0      0.0    ! 
 ELEMENT PT   FCC_A1                    195.08      5723.712   41.6308 !
 ELEMENT TA   BCC_A2                    180.9479    5681.872   41.4718 ! 
$ ------------------------------------------------------------------------------
$ Phase definitions
$
 PHASE LIQUID:L % 1 1 !
 CONST LIQUID:L : PT TA : !
$
$ Fcc (cF4, Fm-3m) and MeX (cF8, Fm-3m)
$
 PHASE FCC_A1 %A 2 1 1 !
 CONST FCC_A1 : PT% TA : VA : !
$
$ Bcc (cI2, Im-3m)
$
 PHASE BCC_A2 %B 2 1 3 !
 CONST BCC_A2 : PT TA% : VA : !
$
$ Hcp (hP2, P6_3/mmc) and Me2X (NiAs-type, hP4, P6_3/mmc, B8_1)
$
 PHASE HCP_A3 %A 2 1 0.5 !
 CONST HCP_A3 : PT TA : VA : !
$
$ Prototype NbPt3 (mP16, P2_1/m)
$
 PHASE PT3TA % 2 3 1 !
 CONST PT3TA : PT : TA : !
$
$ Prototype Au2V (oC12, Cmcm)
$
 PHASE PT2TA % 2 2 1 !
 CONST PT2TA : PT : TA : !
$
$ Pearson tI2
$
 PHASE PTTA % 2 1 1 !
 CONST PTTA : PT : TA : !
$
$ Prototype CrFe (tP30, P4_2/mnm)
$
 PHASE PTTA3_D8B % 1 1 !
 CONST PTTA3_D8B : PT TA : !
$
$ unknown structure
$
 PHASE PTTA6 % 2 1 6 !
 CONST PTTA6 : PT : TA : !
$ ------------------------------------------------------------------------------
$ Defaults
$
 DEFINE-SYSTEM-DEFAULT ELEMENT 2 !
 DEFAULT-COM DEFINE_SYSTEM_ELEMENT VA !
 TYPE-DEF % SEQ * !
 TYPE-DEF A GES AMEND_PHASE_DESCRIPTION @ MAGNETIC -3 0.28 !
 TYPE-DEF B GES AMEND_PHASE_DESCRIPTION @ MAGNETIC -1 0.4 !
 FUNCTION ZERO      298.15  0;                                         6000 N !
 FUNCTION UN_ASS    298.15  0;                                         6000 N !
 FUNCTION R         298.15  +8.31451;                                  6000 N !
$ ------------------------------------------------------------------------------
$ Element data
$ ------------------------------------------------------------------------------
$ Pt
$
 PAR  G(FCC_A1,PT:VA),,                 +GHSERPT;                4000 N 91Din !
 PAR  G(BCC_A2,PT:VA),,                 +GHSERPT+15000-2.4*T;    4000 N 91Din !
 PAR  G(HCP_A3,PT:VA),,                 +GHSERPT+2500+0.1*T;     4000 N 91Din !
 PAR  G(LIQUID,PT),,                    +GLIQPT;                 4000 N 91Din !
$
 PAR  G(PTTA3_D8B,PT),,                 +15746.826+159.12962*T
             -30.2527*T*LN(T)+0.002321665*T**2-6.56947E-07*T**3
             -272106*T**(-1);                                    4000 N 98Spe !
$
 FUNCTION GHSERPT   298.15  -7595.631+124.388275*T-24.5526*T*LN(T)
       -0.00248297*T**2-2.0138E-08*T**3+7974*T**(-1);
      1300.00  Y  -9253.174+161.529615*T-30.2527*T*LN(T)
       +0.002321665*T**2-6.56946E-07*T**3-272106*T**(-1);
      2041.50  Y  -222048.216+1019.35892*T-136.192996*T*LN(T)
       +0.020454938*T**2-7.59259E-07*T**3+71539020*T**(-1);
      4000.00  N !
 FUNCTION GLIQPT    298.15  +20114.016-9.275183*T+GHSERPT;
       600.00  Y  +19023.491+32.94182*T-12.3403769*T*LN(T)
       -0.011551507*T**2+9.31516E-07*T**3-601426*T**(-1);
      2041.50  Y  +1404.468+205.858962*T-36.5*T*LN(T);
      4000.00  N !
 FUNCTION GBCCPT    298.15  +GHSERPT+15000-2.4*T;                      6000 N !
$ ------------------------------------------------------------------------------
$ Ta
$
 PAR  G(BCC_A2,TA:VA),,                 +GHSERTA;,,                   N 91Din !
 PAR  G(FCC_A1,TA:VA),,                 +GHSERTA+16000+1.7*T;,,       N 91Din !
 PAR  G(HCP_A3,TA:VA),,                 +GHSERTA+12000+2.4*T;,,       N 91Din !
 PAR  G(LIQUID,TA),,                    +GLIQTA;,,                    N 91Din !
$
 PAR  G(PTTA3_D8B,TA),,                 -12389.955+243.88676*T
             -41.137088*T*LN(T)+0.006167572*T**2-6.55136E-07*T**3
             +2429586*T**(-1);,,                                      N 98Spe !
$
 FUNCTION GHSERTA   298.15  -7285.889+119.139857*T-23.7592624*T*LN(T)
       -0.002623033*T**2+1.70109E-07*T**3-3293*T**(-1);
      1300.00  Y  -22389.955+243.88676*T-41.137088*T*LN(T)
       +0.006167572*T**2-6.55136E-07*T**3+2429586*T**(-1);
      2500.00  Y  +229382.886-722.59722*T+78.5244752*T*LN(T)
       -0.017983376*T**2+1.95033E-07*T**3-93813648*T**(-1);
      3290.00  Y  -1042384.01+2985.49125*T-362.159132*T*LN(T)
       +0.043117795*T**2-1.055148E-06*T**3+5.54714342E+08*T**(-1);
      6000.00  N !
 FUNCTION GLIQTA    298.15  +29160.975-7.578729*T+GHSERTA;
      1000.00  Y  +43884.339-61.981795*T+0.0279523*T*LN(T)
       -0.012330066*T**2+6.14599E-07*T**3-3523338*T**(-1);
      3290.00  Y  -6314.543+258.110873*T-41.84*T*LN(T);
      6000.00  N !
 FUNCTION GFCCTA    298.15  +GHSERTA+16000+1.7*T;                      6000 N !
$ ------------------------------------------------------------------------------
$ Binary system
$
$ P.J. Spencer, unpublished work, 1998.
$
$ Checked at 6000 K.
$
$ Not included in LB, probably because of the large inverse mscibility gap.
$
$ The datasez in LBall-v7+fun.tdb is correctly reproduced.
$
$ There is an inverse misibility gap with a minimum at 3938 K and x(Ta)=0.50.
$
 PAR  L(LIQUID,PT,TA;0),,               -260948.84+82.887222*T;,,     N 98Spe !
$
 PAR  L(FCC_A1,PT,TA:VA;0),,            +UN_ASS;,,                    N !
$
 PAR  L(BCC_A2,PT,TA:VA;0),,            -175488.56+85.555846*T;,,     N 98Spe !
 PAR  L(BCC_A2,PT,TA:VA;1),,            -13847.52;,,                  N 98Spe !
 PAR  L(BCC_A2,PT,TA:VA;2),,            -112823.91;,,                 N 98Spe !
$
 PAR  G(PT3TA,PT:TA),,                  +4*GPT3TA;,,                  N 98Spe !
 PAR  G(PT2TA,PT:TA),,                  +3*GPT2TA;,,                  N 98Spe !
 PAR  G(PTTA,PT:TA),,                   +2*GPTTA;,,                   N 98Spe !
$
 PAR  L(PTTA3_D8B,PT,TA;0),,            -239085.85+62.394024*T;,,     N 98Spe !
 PAR  L(PTTA3_D8B,PT,TA;1),,            +60383.831-13.185676*T;,,     N 98Spe !
 PAR  L(PTTA3_D8B,PT,TA;2),,            +3466.1875;,,                 N 98Spe !
$
 PAR  G(PTTA6,PT:TA),,                  +7*GPTTA6;,,                  N 98Spe !
$
 FUNCTION GPT3TA    298.15  -70797.137+196.01853*T-32.974*T*LN(T)
       +0.00328314*T**2-6.5649E-07*T**3+403317*T**(-1);
      2338.00  N !
 FUNCTION GPT2TA    298.15  -70430.347+201.44647*T-33.877*T*LN(T)
       +0.00360235*T**2-6.5634E-07*T**3+627557*T**(-1);
      2338.00  N !
 FUNCTION GPTTA     298.15  -60439.1+210.66425*T-35.695*T*LN(T)
       +0.00424461*T**2-6.5604E-07*T**3+1078740*T**(-1);
      2338.00  N !
 FUNCTION GPTTA6    298.15  -57133.709+243.5837*T-39.581*T*LN(T)
       +0.0056176*T**2-6.5539E-07*T**3+2043244*T**(-1);
      1998.00  N !
$ ------------------------------------------------------------------------------
$
$
 LIST-OF-REFERENCE
 NUMBER  SOURCE
  Null   'Unknown source'
  Same   'Same or similar interaction as in the corresponding stable phase'
  COST   'COST 507 database'
  91Din  'A.T. Dinsdale, Calphad, 15, 317-425(1991).'
  98Spe  'P.J. Spencer, unpublished work, 1998; Pt-Ta'
!
