Repository: orchid-calphad/orchid-project.org

# orchid-project.org

Website and released data of **ORCHID** (Open Repository for CALPHAD Hypotheses, Intelligence, and Discovery),
served by GitHub Pages at https://orchid-project.org. Releases are archived on Zenodo (one DOI per version).

- `index.html`, `catalog/`, `best-practices.html` — static, self-contained pages (generated in the ORCHID tooling).
- `data/` — released data: catalog, redistributable TDB files, convex hulls. Licences: `data/LICENSES.md`, `data/NOTICE.md`.
- `llms.txt`, `data/croissant.json`, `CITATION.cff`, `.zenodo.json` — machine-readable metadata.

Only data with clear redistribution rights are published.

File: data/databases/sgte-binary/PtTe-15Guo.tdb
$
$ Database for Pt-Te from C. Guo et al. 2015.
$
$ C. Guo, L. Huang C. Li, S. Shang, Z. Du,
$ J. Electron. Mater., 44, 2638-50(2015).
$
$ Dataset created 2018.12.28 by Bengt Hallstedt.
$ 2021.02.05: Modified for use with GES6.
$
$ Note! The PtTe2 associate is Pt0.333Te0.667.
$
$ Two (!) interaction parameters used for fcc to model no solublity.
$
$ ------------------------------------------------------------------------------
 TEMP-LIM 298.15 6000.00 !
$
$ELEMENT NAME  REF. STATE               ATOMIC MASS H298-H0    S298    !
$
 ELEMENT VA   VACUUM                      0.0          0.0      0.0    ! 
 ELEMENT PT   FCC_A1                    195.08      5723.712   41.6308 !
 ELEMENT TE   HEXAGONAL_A8              127.60      6080.      49.221  ! 
$ ------------------------------------------------------------------------------
$ Species
$
 SPECIE  PTTE2                              PT0.333TE0.667 !
$ ------------------------------------------------------------------------------
$ Phase definitions
$
 PHASE LIQUID:L % 1 1 !
 CONST LIQUID:L : PT PTTE2 TE : !
$
$ Fcc (cF4, Fm-3m) and MeX (cF8, Fm-3m)
$
 PHASE FCC_A1 %A 2 1 1 !
 CONST FCC_A1 : PT% TE : VA : !
$
$ Bcc (cI2, Im-3m)
$
 PHASE BCC_A2 %B 2 1 3 !
 CONST BCC_A2 : PT : VA : !
$
$ Hcp (hP2, P6_3/mmc) and Me2X (NiAs-type, hP4, P6_3/mmc, B8_1)
$
 PHASE HCP_A3 %A 2 1 0.5 !
 CONST HCP_A3 : PT : VA : !
$
$ gamma-Se (hP3, P3_121)
$
 PHASE HEXAGONAL_A8 % 1 1 !
 CONST HEXAGONAL_A8 : TE : !
$
$ Prototype ZrCl (hR4, R-3m, 166)
$
 PHASE PTTE % 2 1 1 !
 CONST PTTE : PT : TE : !
$
$ Prototype Pt3Te4 (hR7, R-3m, 166)
$
 PHASE PT3TE4 % 2 3 4 !
 CONST PT3TE4 : PT : TE : !
$
$ Prototype Pt2Te3 (hR10, R-3m, 166)
$
 PHASE PT2TE3 % 2 2 3 !
 CONST PT2TE3 : PT : TE : !
$
$ Prototype CdI2 (hP3, P-3m1)
$
 PHASE PTTE2_C6 % 2 1 2 !
 CONST PTTE2_C6 : PT : TE : !
$ ------------------------------------------------------------------------------
$ Defaults
$
 DEFINE-SYSTEM-DEFAULT ELEMENT 2 !
 DEFAULT-COM DEFINE_SYSTEM_ELEMENT VA !
 TYPE-DEF % SEQ * !
 TYPE-DEF A GES AMEND_PHASE_DESCRIPTION @ MAGNETIC -3 0.28 !
 TYPE-DEF B GES AMEND_PHASE_DESCRIPTION @ MAGNETIC -1 0.4 !
 FUNCTION ZERO      298.15  0;                                         6000 N !
 FUNCTION UN_ASS    298.15  0;                                         6000 N !
 FUNCTION R         298.15  +8.31451;                                  6000 N !
$ ------------------------------------------------------------------------------
$ Element data
$ ------------------------------------------------------------------------------
$ Pt
$
 PAR  G(FCC_A1,PT:VA),,                 +GHSERPT;                4000 N 91Din !
 PAR  G(BCC_A2,PT:VA),,                 +GHSERPT+15000-2.4*T;    4000 N 91Din !
 PAR  G(HCP_A3,PT:VA),,                 +GHSERPT+2500+0.1*T;     4000 N 91Din !
 PAR  G(LIQUID,PT),,                    +GLIQPT;                 4000 N 91Din !
$
 FUNCTION GHSERPT   298.15  -7595.631+124.388275*T-24.5526*T*LN(T)
       -0.00248297*T**2-2.0138E-08*T**3+7974*T**(-1);
      1300.00  Y  -9253.174+161.529615*T-30.2527*T*LN(T)
       +0.002321665*T**2-6.56946E-07*T**3-272106*T**(-1);
      2041.50  Y  -222048.216+1019.35892*T-136.192996*T*LN(T)
       +0.020454938*T**2-7.59259E-07*T**3+71539020*T**(-1);
      4000.00  N !
 FUNCTION GLIQPT    298.15  +20114.016-9.275183*T+GHSERPT;
       600.00  Y  +19023.491+32.94182*T-12.3403769*T*LN(T)
       -0.011551507*T**2+9.31516E-07*T**3-601426*T**(-1);
      2041.50  Y  +1404.468+205.858962*T-36.5*T*LN(T);
      4000.00  N !
 FUNCTION GBCCPT    298.15  +GHSERPT+15000-2.4*T;                      6000 N !
$ ------------------------------------------------------------------------------
$ Te
$
$ HEXAGONAL_A8 and LIQUID revised in unary 3.0
$
$ FCC_A1 from 11Gos not included in unary
$
 PAR  G(HEXAGONAL_A8,TE),,              +GHSERTE;                2000 N 95Dav !
 PAR  G(FCC_A1,TE:VA),,                 +GHSERTE+5000;           2000 N 11Gos !
 PAR  G(LIQUID,TE),,                    +GLIQTE;                 2000 N 95Dav !
$
 FUNCTION GHSERTE   298.15  -10544.679+183.372894*T-35.6687*T*LN(T)
       +0.01583435*T**2-5.240417E-06*T**3+155015*T**(-1);
       722.66  Y  +9160.595-129.265373*T+13.004*T*LN(T)
       -0.0362361*T**2+5.006367E-06*T**3-1286810*T**(-1);
      1150.00  Y  -12781.349+174.901226*T-32.5596*T*LN(T);
      1600.00  N !
 FUNCTION GLIQTE    298.15  -17554.731+685.877639*T-126.318*T*LN(T)
       +0.2219435*T**2-9.42075E-05*T**3+827930*T**(-1);
       626.49  Y  -3165763.48+46756.357*T-7196.41*T*LN(T)
       +7.09775*T**2-0.00130692833*T**3+2.58051E+08*T**(-1);
       722.66  Y  +180326.959-1500.57909*T+202.743*T*LN(T)
       -0.142016*T**2+1.6129733E-05*T**3-24238450*T**(-1);
      1150.00  Y  +19110.036-26.1929273*T+GHSERTE;
      1600.00  N !
$ ------------------------------------------------------------------------------
$ Binary system
$
$ C. Guo, L. Huang C. Li, S. Shang, Z. Du,
$ J. Electron. Mater., 44, 2638-50(2015).
$
$ Checked against paper. Checked at 6000 K.
$
$ Note! The PtTe2 associate is Pt0.333Te0.667.
$
$ Two (!) interaction parameters used for fcc to model no solublity.
$
 PAR  G(LIQUID,PTTE2),,                 +0.333*GLIQPT+0.667*GLIQTE
             -31029.9+4.6984*T;,,                                     N 15Guo !
 PAR  L(LIQUID,PT,PTTE2;0),,            -26718.2+12.0857*T;,,         N 15Guo !
 PAR  L(LIQUID,PT,PTTE2;1),,            +7740;,,                      N 15Guo !
 PAR  L(LIQUID,PTTE2,TE;0),,            +18086.5-2.3028*T;,,          N 15Guo !
 PAR  L(LIQUID,PTTE2,TE;1),,            +4165.6;,,                    N 15Guo !
$
 PAR  L(FCC_A1,PT,TE:VA;0),,            +35966.7;,,                   N 15Guo !
 PAR  L(FCC_A1,PT,TE:VA;1),,            +52726.7;,,                   N 15Guo !
$
 PAR  G(PTTE,PT:TE),,                   -76497.4+223.2802*T
             -45.9684213*T*LN(T)-0.00975528427*T**2
             +1.66216155E-06*T**3+48436.7206*T**(-1);,,               N 15Guo !
 PAR  G(PT3TE4,PT:TE),,                 +3*GHSERPT+4*GHSERTE
             -247457+10.7064*T;,,                                     N 15Guo !
 PAR  G(PT2TE3,PT:TE),,                 +2*GHSERPT+3*GHSERTE
             -184917+10.7101*T;,,                                     N 15Guo !
 PAR  G(PTTE2_C6,PT:TE),,               -140469.4+337.4973*T
             -68.8581519*T*LN(T)-0.0172150206*T**2
             +3.06779819E-06*T**3+7737.708*T**(-1);,,                 N 15Guo !
$ ------------------------------------------------------------------------------
$
$
 LIST-OF-REFERENCE
 NUMBER  SOURCE
  Null   'Unknown source'
  Same   'Same or similar interaction as in the corresponding stable phase'
  COST   'COST 507 database'
  91Din  'A.T. Dinsdale, Calphad, 15, 317-425(1991).'
  95Dav  'A.V. Davydov, M.H. Rand, B.B. Argent, Calphad, 19, 375-87(1995),
          SGTE unary database V.3.0, 1996; Te'
  11Gos  'S. Gosse, C. Gueneau, Intermetallics, 19, 621-29(2011); Te'
  15Guo  'C. Guo, L. Huang C. Li, S. Shang, Z. Du,
          J. Electron. Mater., 44, 2638-50(2015); Pt-Te'
!

File: data/databases/sgte-binary/PtV-08Wan.tdb
$
$ Database for Pt-V from C.P. Wang et al. 2008
$
$ C.P. Wang, A.Q. Zheng, X.J. Liu, Intermetallics, 16, 544-49(2008).
$
$ Dataset created 2018.02.25 by Bengt Hallstedt.
$ 2021.02.05: Modified for use with GES6.
$
$ Invariant equilibria differ by up to 4 K.
$
$ ------------------------------------------------------------------------------
 TEMP-LIM 298.15 6000.00 !
$
$ELEMENT NAME  REF. STATE               ATOMIC MASS H298-H0    S298    !
$
 ELEMENT VA   VACUUM                      0.0          0.0      0.0    ! 
 ELEMENT PT   FCC_A1                    195.08      5723.712   41.6308 !
 ELEMENT V    BCC_A2                     50.9415    4507.0     30.89   ! 
$ ------------------------------------------------------------------------------
$ Phase definitions
$
 PHASE LIQUID:L % 1 1 !
 CONST LIQUID:L : PT V : !
$
$ Fcc (cF4, Fm-3m) and MeX (cF8, Fm-3m)
$
 PHASE FCC_A1 %A 2 1 1 !
 CONST FCC_A1 : PT% V : VA : !
$
$ Bcc (cI2, Im-3m)
$
 PHASE BCC_A2 %B 2 1 3 !
 CONST BCC_A2 : PT V% : VA : !
$
$ Hcp (hP2, P6_3/mmc) and Me2X (NiAs-type, hP4, P6_3/mmc, B8_1)
$
 PHASE HCP_A3 % 2 1 0.5 !
 CONST HCP_A3 : PT V : VA : !
$
$ Prototype Al3Ti (tI8, I4/mmm)
$
 PHASE PT3V_D022 % 2 3 1 !
 CONST PT3V_D022 : PT% V : PT V% : !
$
$ Prototype MoPt2 (oI6, Immm)
$
 PHASE PT2V % 2 2 1 !
 CONST PT2V : PT% V : PT V% : !
$
$ Prototype AuCd (oP4, Pmma)
$
 PHASE PTV_B19 % 2 1 1 !
 CONST PTV_B19 : PT% V : PT V% : !
$
$ Prototype Cr3Si (cP8, Pm-3n)
$
 PHASE PTV3_A15 % 2 1 3 !
 CONST PTV3_A15 : PT% V : PT V% : !
$ ------------------------------------------------------------------------------
$ Defaults
$
 DEFINE-SYSTEM-DEFAULT ELEMENT 2 !
 DEFAULT-COM DEFINE_SYSTEM_ELEMENT VA !
 TYPE-DEF % SEQ * !
 TYPE-DEF A GES AMEND_PHASE_DESCRIPTION @ MAGNETIC -3 0.28 !
 TYPE-DEF B GES AMEND_PHASE_DESCRIPTION @ MAGNETIC -1 0.4 !
 FUNCTION ZERO      298.15  0;                                         6000 N !
 FUNCTION UN_ASS    298.15  0;                                         6000 N !
 FUNCTION R         298.15  +8.31451;                                  6000 N !
$ ------------------------------------------------------------------------------
$ Element data
$ ------------------------------------------------------------------------------
$ Pt
$
 PAR  G(FCC_A1,PT:VA),,                 +GHSERPT;                4000 N 91Din !
 PAR  G(BCC_A2,PT:VA),,                 +GHSERPT+15000-2.4*T;    4000 N 91Din !
 PAR  G(HCP_A3,PT:VA),,                 +GHSERPT+2500+0.1*T;     4000 N 91Din !
 PAR  G(LIQUID,PT),,                    +GLIQPT;                 4000 N 91Din !
$
 PAR  G(PT3V_D022,PT:PT),,              +4*GHSERPT+42000-2*T;,,       N 08Wan !
 PAR  G(PT2V,PT:PT),,                   +3*GHSERPT+1500;,,            N 08Wan !
 PAR  G(PTV_B19,PT:PT),,                +2*GHSERPT+3000;,,            N 08Wan !
 PAR  G(PTV3_A15,PT:PT),,               +4*GHSERPT+8120;,,            N 08Wan !
$
 FUNCTION GHSERPT   298.15  -7595.631+124.388275*T-24.5526*T*LN(T)
       -0.00248297*T**2-2.0138E-08*T**3+7974*T**(-1);
      1300.00  Y  -9253.174+161.529615*T-30.2527*T*LN(T)
       +0.002321665*T**2-6.56946E-07*T**3-272106*T**(-1);
      2041.50  Y  -222048.216+1019.35892*T-136.192996*T*LN(T)
       +0.020454938*T**2-7.59259E-07*T**3+71539020*T**(-1);
      4000.00  N !
 FUNCTION GLIQPT    298.15  +20114.016-9.275183*T+GHSERPT;
       600.00  Y  +19023.491+32.94182*T-12.3403769*T*LN(T)
       -0.011551507*T**2+9.31516E-07*T**3-601426*T**(-1);
      2041.50  Y  +1404.468+205.858962*T-36.5*T*LN(T);
      4000.00  N !
 FUNCTION GBCCPT    298.15  +GHSERPT+15000-2.4*T;                      6000 N !
$ ------------------------------------------------------------------------------
$ V
$
 PAR  G(BCC_A2,V:VA),,                  +GHSERVV;                4000 N 91Din !
 PAR  G(FCC_A1,V:VA),,                  +GHSERVV+7500+1.7*T;     4000 N 91Din !
 PAR  G(HCP_A3,V:VA),,                  +GHSERVV+4000+2.4*T;     4000 N 91Din !
$PAR  G(CBCC_A12,V:VA),,                +GHSERVV+9000;           4000 N 91Din !
$PAR  G(CUB_A13,V:VA),,                 +GHSERVV+10000;          4000 N 91Din !
 PAR  G(LIQUID,V),,                     +GLIQVV;                 4000 N 91Din !
$
 PAR  G(PT3V_D022,V:V),,                +4*GHSERVV+60000;,,           N 08Wan !
 PAR  G(PT2V,V:V),,                     +3*GHSERVV+10;,,              N 08Wan !
 PAR  G(PTV_B19,V:V),,                  +2*GHSERVV+6000;,,            N 08Wan !
 PAR  G(PTV3_A15,V:V),,                 +4*GHSERVV+10100;,,           N 08Wan !
$
 FUNCTION GHSERVV   298.15  -7930.43+133.346053*T-24.134*T*LN(T)
       -0.003098*T**2+1.2175E-07*T**3+69460*T**(-1);
       790.00  Y  -7967.842+143.291093*T-25.9*T*LN(T)
       +6.25E-05*T**2-6.8E-07*T**3;
      2183.00  Y  -41689.864+321.140783*T-47.43*T*LN(T)+6.44389E+31*T**(-9);
      4000.00  N !
 FUNCTION GLIQVV    298.15  +20764.117-9.455552*T+GHSERVV-5.19136E-22*T**7;
      2183.00  Y  -19617.51+311.055983*T-47.43*T*LN(T);
      4000.00  N !
$ ------------------------------------------------------------------------------
$ Binary system
$
$ C.P. Wang, A.Q. Zheng, X.J. Liu, Intermetallics, 16, 544-49(2008).
$
$ Checked against paper. Checked at 6000 K.
$
$ Invariant equilibria differ by up to 4 K.
$
$ Hcp becomes stable in the centre of the system when the interaction is the
$ same as for fcc. +10 kJ/mol is added to the hcp interaction.
$
 PAR  L(LIQUID,PT,V;0),,                -70800-19.78*T;,,             N 08Wan !
 PAR  L(LIQUID,PT,V;1),,                -90700+16.54*T;,,             N 08Wan !
$
 PAR  L(FCC_A1,PT,V:VA;0),,             -131860+1.08*T;,,             N 08Wan !
 PAR  L(FCC_A1,PT,V:VA;1),,             -48733-0.838*T;,,             N 08Wan !
$
 PAR  L(BCC_A2,PT,V:VA;0),,             -69500-4.6*T;,,               N 08Wan !
 PAR  L(BCC_A2,PT,V:VA;1),,             +20000-9.8*T;,,               N 08Wan !
 PAR  L(BCC_A2,PT,V:VA;2),,             +8000-2.5*T;,,                N 08Wan !
$
 PAR  G(PT3V_D022,PT:V),,               +3*GHSERPT+GHSERVV
             -123140-5.772*T;,,                                       N 08Wan !
 PAR  G(PT3V_D022,V:PT),,               +3*GHSERVV+GHSERPT
             +86920+5.772*T;,,                                        N 08Wan !
 PAR  L(PT3V_D022,PT,V:V;0),,           -299200+78.436*T;,,           N 08Wan !
 PAR  L(PT3V_D022,PT,V:V;1),,           -123200+99.736*T;,,           N 08Wan !
 PAR  L(PT3V_D022,PT:PT,V;0),,          -83200+10.748*T;,,            N 08Wan !
$
 PAR  G(PT2V,PT:V),,                    +2*GHSERPT+GHSERVV
             -112815+2.19*T;,,                                        N 08Wan !
 PAR  G(PT2V,V:PT),,                    +2*GHSERVV+GHSERPT
             +114300-2.19*T;,,                                        N 08Wan !
 PAR  L(PT2V,PT:PT,V;0),,               +6000-30*T;,,                 N 08Wan !
$
 PAR  G(PTV_B19,PT:V),,                 +GHSERPT+GHSERVV
             -73100-0.916*T;,,                                        N 08Wan !
 PAR  G(PTV_B19,V:PT),,                 +GHSERVV+GHSERPT
             +73100+0.916*T;,,                                        N 08Wan !
 PAR  L(PTV_B19,PT,V:V;0),,             +19400;,,                     N 08Wan !
$
 PAR  G(PTV3_A15,PT:V),,                +GHSERPT+3*GHSERVV
             -82000-4.76*T;,,                                         N 08Wan !
 PAR  G(PTV3_A15,V:PT),,                +GHSERVV+3*GHSERPT
             +46000+4.76*T;,,                                         N 08Wan !
 PAR  L(PTV3_A15,PT:PT,V;0),,           -204000-4.364*T;,,            N 08Wan !
$
$ Metastable
$
 PAR  L(HCP_A3,PT,V:VA;0),,             -131860+1.08*T+10000;,,       N Same !
 PAR  L(HCP_A3,PT,V:VA;1),,             -48733-0.838*T;,,             N Same !
$ ------------------------------------------------------------------------------
$
$
 LIST-OF-REFERENCE
 NUMBER  SOURCE
  Null   'Unknown source'
  Same   'Same or similar interaction as in the corresponding stable phase'
  REFLAV 'Laves phase convention: G(LAVES,X:X)=+3*GHSERXX+15000'
  91Din  'A.T. Dinsdale, Calphad, 15, 317-425(1991).'
  08Wan  'C.P. Wang, A.Q. Zheng, X.J. Liu,
          Intermetallics, 16, 544-49(2008); Pt-V'
!

File: data/databases/sgte-binary/PtZr-10Gao.tdb
$
$ Database for Pt-Zr from Y. Gao et al. 2010.
$
$ Y. Gao, C. Guo, C. Li, Z. Du, Int. J. Mater. Res., 101, 819-26(2010).
$
$ Dataset created 2018.12.28 by Bengt Hallstedt.
$ 2021.02.05: Modified for use with GES6.
$
$ The liquid interaction has a very large temperature dependence.
$
$ There is an inverse miscibility gap with a minimum at 5746 K and x(Zr)=0.33.
$
$ ------------------------------------------------------------------------------
 TEMP-LIM 298.15 6000.00 !
$
$ELEMENT NAME  REF. STATE               ATOMIC MASS H298-H0    S298    !
$
 ELEMENT VA   VACUUM                      0.0          0.0      0.0    ! 
 ELEMENT PT   FCC_A1                    195.08      5723.712   41.6308 !
 ELEMENT ZR   HCP_A3                     91.22      5566.27    39.1809 ! 
$ ------------------------------------------------------------------------------
$ Phase definitions
$
 PHASE LIQUID:L % 1 1 !
 CONST LIQUID:L : PT ZR : !
$
$ Fcc (cF4, Fm-3m) and MeX (cF8, Fm-3m)
$
 PHASE FCC_A1 %A 2 1 1 !
 CONST FCC_A1 : PT% ZR : VA : !
$
$ Bcc (cI2, Im-3m)
$
 PHASE BCC_A2 %B 2 1 3 !
 CONST BCC_A2 : PT ZR% : VA : !
$
$ Disordered part of B2_BCC, identical to BCC_A2
$
 PHASE A2_BCC %B 2 1 3 !
 CONST A2_BCC : PT ZR% : VA : !
$
$ Prototype CsCl (cP2, Pm-3m)
$
 PHASE B2_BCC %BO 3 0.5 0.5 3 !
 CONST B2_BCC : PT% ZR : PT ZR% : VA : !
$
$ Hcp (hP2, P6_3/mmc) and Me2X (NiAs-type, hP4, P6_3/mmc, B8_1)
$
 PHASE HCP_A3 %A 2 1 0.5 !
 CONST HCP_A3 : PT ZR% : VA : !
$
$ Disordered part of HCP_D024, identical to HCP_A3
$
 PHASE A3_HCP %A 2 1 0.5 !
 CONST A3_HCP : PT ZR% : VA : !
$
$ Prototype Ni3Ti (hP16, P6_3/mmc), Pt3Zr
$
 PHASE D024_HCP %AZ 3 0.75 0.25 0.5 !
 CONST D024_HCP : PT% ZR : PT ZR% : VA : !
$
$ unknown structure
$
 PHASE PT4ZR % 2 4 1 !
 CONST PT4ZR : PT% ZR : PT ZR% : !
$
$ Prototype Ni10Zr7 (oC68, Cmce)
$
 PHASE PT10ZR7 % 2 10 7 !
 CONST PT10ZR7 : PT : ZR : !
$
$ Prototype Pd4Pu3 (hR14, R-3)
$
 PHASE PT4ZR3 % 2 4 3 !
 CONST PT4ZR3 : PT% ZR : PT ZR% : !
$
$ Prototype CrB (oC8, Cmcm)
$
 PHASE PTZR_B33 % 2 1 1 !
 CONST PTZR_B33 : PT% ZR : PT ZR% : !
$
$ Prototype Mn5Si3 (hP16, P6_3/mcm)
$
 PHASE PT3ZR5_D88 % 2 3 5 !
 CONST PT3ZR5_D88 : PT% ZR : PT ZR% : !
$ ------------------------------------------------------------------------------
$ Defaults
$
 DEFINE-SYSTEM-DEFAULT ELEMENT 2 !
 DEFAULT-COM DEFINE_SYSTEM_ELEMENT VA !
 TYPE-DEF % SEQ * !
 TYPE-DEF A GES AMEND_PHASE_DESCRIPTION @ MAGNETIC -3 0.28 !
 TYPE-DEF B GES AMEND_PHASE_DESCRIPTION @ MAGNETIC -1 0.4 !
 TYPE-DEF O GES AMEND_PHASE_DESCRIPTION B2_BCC DIS_PART A2_BCC !
 TYPE-DEF Z GES AMEND_PHASE_DESCRIPTION D024_HCP DIS_PART A3_HCP !
 FUNCTION ZERO      298.15  0;                                         6000 N !
 FUNCTION UN_ASS    298.15  0;                                         6000 N !
 FUNCTION R         298.15  +8.31451;                                  6000 N !
$ ------------------------------------------------------------------------------
$ Element data
$ ------------------------------------------------------------------------------
$ Pt
$
 PAR  G(FCC_A1,PT:VA),,                 +GHSERPT;                4000 N 91Din !
 PAR  G(BCC_A2,PT:VA),,                 +GHSERPT+15000-2.4*T;    4000 N 91Din !
 PAR  G(A2_BCC,PT:VA),,                 +GHSERPT+15000-2.4*T;    4000 N 91Din !
 PAR  G(HCP_A3,PT:VA),,                 +GHSERPT+2500+0.1*T;     4000 N 91Din !
 PAR  G(A3_HCP,PT:VA),,                 +GHSERPT+2500+0.1*T;     4000 N 91Din !
 PAR  G(LIQUID,PT),,                    +GLIQPT;                 4000 N 91Din !
$
 PAR  G(PT4ZR,PT:PT),,                  +5*GHSERPT+15000;,,           N 10Gao !
 PAR  G(PT4ZR3,PT:PT),,                 +7*GHSERPT+21000;,,           N 10Gao !
 PAR  G(PTZR_B33,PT:PT),,               +2*GHSERPT+6000;,,            N 10Gao !
 PAR  G(PT3ZR5_D88,PT:PT),,             +8*GHSERPT+24000;,,           N 10Gao !
$
 FUNCTION GHSERPT   298.15  -7595.631+124.388275*T-24.5526*T*LN(T)
       -0.00248297*T**2-2.0138E-08*T**3+7974*T**(-1);
      1300.00  Y  -9253.174+161.529615*T-30.2527*T*LN(T)
       +0.002321665*T**2-6.56946E-07*T**3-272106*T**(-1);
      2041.50  Y  -222048.216+1019.35892*T-136.192996*T*LN(T)
       +0.020454938*T**2-7.59259E-07*T**3+71539020*T**(-1);
      4000.00  N !
 FUNCTION GLIQPT    298.15  +20114.016-9.275183*T+GHSERPT;
       600.00  Y  +19023.491+32.94182*T-12.3403769*T*LN(T)
       -0.011551507*T**2+9.31516E-07*T**3-601426*T**(-1);
      2041.50  Y  +1404.468+205.858962*T-36.5*T*LN(T);
      4000.00  N !
 FUNCTION GBCCPT    298.15  +GHSERPT+15000-2.4*T;                      6000 N !
$ ------------------------------------------------------------------------------
$ Zr
$
$ CUB_A13, CBCC_A12, ORTHORHOMBIC_A20 and TETRAGONAL_U added in unary 4.1
$
 PAR  G(HCP_A3,ZR:VA)           130.00  +GHSERZR;,,                   N 91Din !
 PAR  G(A3_HCP,ZR:VA)           130.00  +GHSERZR;,,                   N 91Din !
 PAR  G(BCC_A2,ZR:VA)           130.00  +GBCCZR;,,                    N 91Din !
 PAR  G(A2_BCC,ZR:VA)           130.00  +GBCCZR;,,                    N 91Din !
$PAR  G(OMEGA,ZR)               130.00  +GOMEZR;,,                    N 91Din !
 PAR  G(FCC_A1,ZR:VA)           130.00  +GHSERZR+7600-0.9*T;,,        N 91Din !
$PAR  G(CBCC_A12,ZR:VA)         130.00  +GHSERZR+4602.2;,,            N 99SGUN !
$PAR  G(CUB_A13,ZR:VA)          130.00  +GHSERZR+7531.2;,,            N 99SGUN !
$PAR  G(ORTHORHOMBIC_A20,ZR)    130.00  +GBCCZR+5000;,,               N 99SGUN !
$PAR  G(TETRAGONAL_U,ZR)        130.00  +GBCCZR+5000;,,               N 99SGUN !
 PAR  G(LIQUID,ZR)              130.00  +GLIQZR;,,                    N 91Din !
$
 PAR  G(PT4ZR,ZR:ZR),,                  +5*GHSERZR+15000;,,           N 10Gao !
 PAR  G(PT4ZR3,ZR:ZR),,                 +7*GHSERZR+21000;,,           N 10Gao !
 PAR  G(PTZR_B33,ZR:ZR),,               +2*GHSERZR+6000;,,            N 10Gao !
 PAR  G(PT3ZR5_D88,ZR:ZR),,             +8*GHSERZR+24000;,,           N 10Gao !
$
 FUNCTION GHSERZR   130.00  -7827.595+125.64905*T-24.1618*T*LN(T)
       -0.00437791*T**2+34971*T**(-1);
      2128.00  Y  -26085.921+262.724183*T-42.144*T*LN(T)-1.342896E+31*T**(-9);
      6000.00  N !
 FUNCTION GBCCZR    130.00  -525.539+124.9457*T-25.607406*T*LN(T)
       -3.40084E-04*T**2-9.729E-09*T**3+25233*T**(-1)-7.6143E-11*T**4;
      2128.00  Y  -4620.034+1.55998*T+GHSERZR+1.4103476E+32*T**(-9);
      6000.00  N !
 FUNCTION GOMEZR    130.00  -8878.082+144.432234*T-26.8556*T*LN(T)
       -0.002799446*T**2+38376*T**(-1);
      2128.00  Y  -3414.603+2.566675*T+GHSERZR+8.517346E+31*T**(-9);
      6000.00  N !
 FUNCTION GLIQZR    130.00  +18147.69-9.080812*T+GHSERZR+1.6275E-22*T**7;
      2128.00  Y  -8281.26+253.812609*T-42.144*T*LN(T);
      6000.00  N !
$ ------------------------------------------------------------------------------
$ Binary system
$
$ Y. Gao, C. Guo, C. Li, Z. Du, Int. J. Mater. Res., 101, 819-26(2010).
$
$ Checked against paper. Checked at 6000 K.
$
$ The liquid interaction has a very large temperature dependence.
$
$ There is an inverse miscibility gap with a minimum at 5746 K and x(Zr)=0.33.
$
 PAR  L(LIQUID,PT,ZR;0),,               -381696.4+82.4086*T;,,        N 10Gao !
 PAR  L(LIQUID,PT,ZR;1),,               -201685.7+37.841*T;,,         N 10Gao !
 PAR  L(LIQUID,PT,ZR;2),,               -107963.4+19.1476*T;,,        N 10Gao !
$
 PAR  L(FCC_A1,PT,ZR:VA;0),,            -304715.9+47.9044*T;,,        N 10Gao !
 PAR  L(FCC_A1,PT,ZR:VA;1),,            -268542.1+36.0033*T;,,        N 10Gao !
$
 PAR  L(BCC_A2,PT,ZR:VA;0),,            -199998.6+26.3774*T;,,        N 10Gao !
 PAR  L(BCC_A2,PT,ZR:VA;1),,            +23552.3-1.198*T;,,           N 10Gao !
 PAR  L(BCC_A2,PT,ZR:VA;2),,            +58261.8-14.7125*T;,,         N 10Gao !
$
 PAR  L(A2_BCC,PT,ZR:VA;0),,            -199998.6+26.3774*T;,,        N 10Gao !
 PAR  L(A2_BCC,PT,ZR:VA;1),,            +23552.3-1.198*T;,,           N 10Gao !
 PAR  L(A2_BCC,PT,ZR:VA;2),,            +58261.8-14.7125*T;,,         N 10Gao !
$
 PAR  G(B2_BCC,PT:ZR:VA),,              -110000;,,                    N 10Gao !
 PAR  G(B2_BCC,ZR:PT:VA),,              -110000;,,                    N 10Gao !
 PAR  L(B2_BCC,PT,ZR:PT:VA;0),,         -335575.7;,,                  N 10Gao !
 PAR  L(B2_BCC,PT:PT,ZR:VA;0),,         -335575.7;,,                  N 10Gao !
 PAR  L(B2_BCC,PT,ZR:ZR:VA;0),,         +316823.7-37.3064*T;,,        N 10Gao !
 PAR  L(B2_BCC,ZR:PT,ZR:VA;0),,         +316823.7-37.3064*T;,,        N 10Gao !
 PAR  L(B2_BCC,PT,ZR:ZR:VA;1),,         -96562+1.5988*T;,,            N 10Gao !
 PAR  L(B2_BCC,ZR:PT,ZR:VA;1),,         -96562+1.5988*T;,,            N 10Gao !
 PAR  L(B2_BCC,PT,ZR:ZR:VA;2),,         -51577.2;,,                   N 10Gao !
 PAR  L(B2_BCC,ZR:PT,ZR:VA;2),,         -51577.2;,,                   N 10Gao !
$
 PAR  L(HCP_A3,PT,ZR:VA;0),,            -188858.9+25.4561*T;,,        N 10Gao !
 PAR  L(HCP_A3,PT,ZR:VA;1),,            -28766.4;,,                   N 10Gao !
$
 PAR  L(A3_HCP,PT,ZR:VA;0),,            -188858.9+25.4561*T;,,        N 10Gao !
 PAR  L(A3_HCP,PT,ZR:VA;1),,            -28766.4;,,                   N 10Gao !
$
 PAR  G(D024_HCP,PT:ZR:VA),,            +UH1PTZR;,,                   N 10Gao !
 PAR  G(D024_HCP,ZR:PT:VA),,            -UH1PTZR;,,                   N 10Gao !
 PAR  L(D024_HCP,PT,ZR:PT:VA;0),,       +4*UH1PTZR+3*UH2PTZR;,,       N 10Gao !
 PAR  L(D024_HCP,PT,ZR:PT:VA;1),,       +3*UH3PTZR;,,                 N 10Gao !
 PAR  L(D024_HCP,PT,ZR:ZR:VA;0),,       -UH1PTZR+3*UH2PTZR;,,         N 10Gao !
 PAR  L(D024_HCP,PT,ZR:ZR:VA;1),,       +3*UH3PTZR;,,                 N 10Gao !
 PAR  L(D024_HCP,PT:PT,ZR:VA;0),,       +UH2PTZR;,,                   N 10Gao !
 PAR  L(D024_HCP,PT:PT,ZR:VA;1),,       +UH3PTZR;,,                   N 10Gao !
 PAR  L(D024_HCP,ZR:PT,ZR:VA;0),,       +UH1PTZR+UH2PTZR;,,           N 10Gao !
 PAR  L(D024_HCP,ZR:PT,ZR:VA;1),,       +UH3PTZR;,,                   N 10Gao !
$
 PAR  G(PT4ZR,PT:ZR),,                  +4*GHSERPT+GHSERZR
             -454005.4+71.234*T;,,                                    N 10Gao !
 PAR  G(PT4ZR,ZR:PT),,                  +4*GHSERZR+GHSERPT
             +484005.4-71.234*T;,,                                    N 10Gao !
 PAR  L(PT4ZR,PT:PT,ZR;0),,             +7593.5-18.1748*T;,,          N 10Gao !
 PAR  L(PT4ZR,ZR:PT,ZR;0),,             +7593.5-18.1748*T;,,          N 10Gao !
$
 PAR  G(PT10ZR7,PT:ZR),,                +10*GHSERPT+7*GHSERZR
             -1725875+264.423*T;,,                                    N 10Gao !
$
 PAR  G(PT4ZR3,PT:ZR),,                 +4*GHSERPT+3*GHSERZR
             -706880.9+106.6171*T;,,                                  N 10Gao !
 PAR  G(PT4ZR3,ZR:PT),,                 +4*GHSERZR+3*GHSERPT
             +748880.9-106.6171*T;,,                                  N 10Gao !
 PAR  L(PT4ZR3,PT,ZR:PT;0),,            -109750.7+9.5218*T;,,         N 10Gao !
 PAR  L(PT4ZR3,PT,ZR:ZR;0),,            -109750.7+9.5218*T;,,         N 10Gao !
 PAR  L(PT4ZR3,PT:PT,ZR;0),,            +406206;,,                    N 10Gao !
 PAR  L(PT4ZR3,ZR:PT,ZR;0),,            +406206;,,                    N 10Gao !
$
 PAR  G(PTZR_B33,PT:ZR),,               +GHSERPT+GHSERZR
             -191486.6+29.5907*T;,,                                   N 10Gao !
 PAR  G(PTZR_B33,ZR:PT),,               +GHSERPT+GHSERZR
             -191486.6+29.5907*T;,,                                   N 10Gao !
 PAR  L(PTZR_B33,PT,ZR:PT;0),,          +38628.1+2.2804*T;,,          N 10Gao !
 PAR  L(PTZR_B33,PT:PT,ZR;0),,          +38628.1+2.2804*T;,,          N 10Gao !
 PAR  L(PTZR_B33,PT,ZR:PT;1),,          -64638.1+3.6354*T;,,          N 10Gao !
 PAR  L(PTZR_B33,PT:PT,ZR;1),,          -64638.1+3.6354*T;,,          N 10Gao !
 PAR  L(PTZR_B33,PT,ZR:ZR;0),,          +38628.1+2.2804*T;,,          N 10Gao !
 PAR  L(PTZR_B33,ZR:PT,ZR;0),,          +38628.1+2.2804*T;,,          N 10Gao !
 PAR  L(PTZR_B33,PT,ZR:ZR;1),,          -64638.1+3.6354*T;,,          N 10Gao !
 PAR  L(PTZR_B33,ZR:PT,ZR;1),,          -64638.1+3.6354*T;,,          N 10Gao !
$
 PAR  G(PT3ZR5_D88,PT:ZR),,             +3*GHSERPT+5*GHSERZR
             -611968.6+88.1934*T;,,                                   N 10Gao !
 PAR  G(PT3ZR5_D88,ZR:PT),,             +3*GHSERZR+5*GHSERPT
             +659968.6-88.1934*T;,,                                   N 10Gao !
 PAR  L(PT3ZR5_D88,PT,ZR:PT;0),,        +40550.9+35.67116*T;,,        N 10Gao !
 PAR  L(PT3ZR5_D88,PT,ZR:ZR;0),,        +40550.9+35.67116*T;,,        N 10Gao !
$
 FUNCTION UH1PTZR   298.15  -129176.1+17.2106*T;                       6000 N !
 FUNCTION UH2PTZR   298.15  -8780.1-4.041*T;                           6000 N !
 FUNCTION UH3PTZR   298.15  +41010.3-1.914*T;                          6000 N !
$ ------------------------------------------------------------------------------
$
$
 LIST-OF-REFERENCE
 NUMBER  SOURCE
  Null   'Unknown source'
  Same   'Same or similar interaction as in the corresponding stable phase'
  91Din  'A.T. Dinsdale, Calphad, 15, 317-425(1991).'
  99SGUN 'SGTE unary database V.4.1, 1999.'
  10Gao  'Y. Gao, C. Guo, C. Li, Z. Du,
          Int. J. Mater. Res., 101, 819-26(2010); Pt-Zr'
!

File: data/databases/sgte-binary/PuC-08Fis.tdb
$
$ Database for Pu-C from E. Fischer 2008
$
$ E. Fischer, Calphad, 32, 371-77(2008).
$
$ Dataset created 2010.02.20 by Bengt Hallstedt.
$ 2021.02.05: Modified for use with GES6.
$
$ PUC_B1 is modelled as a separate phase. It should be modelled as a part
$ of FCC_A1 instead.
$
$ ------------------------------------------------------------------------------
 TEMP-LIM 298.15 6000.00 !
$
$ELEMENT NAME  REF. STATE               ATOMIC MASS H298-H0    S298    !
$
 ELEMENT VA   VACUUM                      0.0          0.0      0.0    ! 
 ELEMENT C    GRAPHITE                   12.011     1054.0      5.7423 ! 
 ELEMENT PU   ALPHA_PU                  244.        6902.0     54.4610 ! 
$ ------------------------------------------------------------------------------
$ Phase definitions
$
 PHASE LIQUID:L % 1 1 !
 CONST LIQUID:L : C PU : !
$
$ Fcc (cF4, Fm-3m) and MeX (cF8, Fm-3m)
$
 PHASE FCC_A1 %A 2 1 1 !
 CONST FCC_A1 : PU : VA : !
$
$ Bcc (cI2, Im-3m)
$
 PHASE BCC_A2 %B 2 1 3 !
 CONST BCC_A2 : PU : VA : !
$
$ Hcp (hP2, P6_3/mmc) and Me2X (NiAs-type, hP4, P6_3/mmc, B8_1)
$
 PHASE HCP_A3 %A 2 1 0.5 !
 CONST HCP_A3 : PU : VA : !
$
$ Prototype In (tI2, I4/mmm)
$
 PHASE TETRAGONAL_A6 % 1 1 !
 CONST TETRAGONAL_A6 : PU : !
$
$ Prototype alpha-Pu (mP16, P2_1/m)
$
 PHASE ALPHA_PU % 1 1 !
 CONST ALPHA_PU : PU : !
$
$ Prototype beta-Pu (mC34, C2/m)
$
 PHASE BETA_PU % 1 1 !
 CONST BETA_PU : PU : !
$
$ Prototype gamma-Pu (oF8, Fddd)
$
 PHASE GAMMA_PU % 1 1 !
 CONST GAMMA_PU : PU : !
$
$ Prototype C (cF8, Fd-3m)
$
 PHASE DIAMOND_A4 % 1 1 !
 CONST DIAMOND_A4 : C : !
$
$ Prototype C (hP4, P6_3/mmc)
$
 PHASE GRAPHITE_A9 % 1 1 !
 CONST GRAPHITE_A9 : C : !
$
$ Prototype NaCl (cF8, Fm-3m)
$
 PHASE PUC_B1 % 2 1 1 !
 CONST PUC_B1 : PU : C% VA : !
$
$ Unknown structure
$
 PHASE PU3C2 % 2 0.6 0.4 !
 CONST PU3C2 : PU : C : !
$
$ Prototype Pu2C3 (cI40, I-43d)
$
 PHASE PU2C3_D5C % 2 0.4 0.6 !
 CONST PU2C3_D5C : PU : C : !
$
$ Prototype CaC2 (tI6, I4/mmm) or possibly cF36, Fm-3m
$
 PHASE PUC2_C11A % 2 1 2 !
 CONST PUC2_C11A : PU : C : !
$ ------------------------------------------------------------------------------
$ Defaults
$
 DEFINE-SYSTEM-DEFAULT ELEMENT 2 !
 DEFAULT-COM DEFINE_SYSTEM_ELEMENT VA !
 TYPE-DEF % SEQ * !
 TYPE-DEF A GES AMEND_PHASE_DESCRIPTION @ MAGNETIC -3 0.28 !
 TYPE-DEF B GES AMEND_PHASE_DESCRIPTION @ MAGNETIC -1 0.4 !
 FUNCTION ZERO      298.15  0;                                         6000 N !
 FUNCTION UN_ASS    298.15  0;                                         6000 N !
 FUNCTION R         298.15  +8.31451;                                  6000 N !
$ ------------------------------------------------------------------------------
$ Element data
$ ------------------------------------------------------------------------------
$ C
$
 PAR  G(GRAPHITE_A9,C),,                +GHSERCC;,,                   N 91Din !
 PAR  G(DIAMOND_A4,C),,                 +GDIACC;,,                    N 91Din !
 PAR  G(LIQUID,C),,                     +GHSERCC+117369-24.63*T;,,    N 91Din !
$
 FUNCTION GHSERCC   298.15  -17368.441+170.73*T-24.3*T*LN(T)
       -4.723E-04*T**2+2562600*T**(-1)-2.643E+08*T**(-2)+1.2E+10*T**(-3);
      6000.00  N !
 FUNCTION GDIACC    298.15  -16359.441+175.61*T-24.31*T*LN(T)
       -4.723E-04*T**2+2698000*T**(-1)-2.61E+08*T**(-2)+1.11E+10*T**(-3);
      6000.00  N !
$ ------------------------------------------------------------------------------
$ Pu
$
 PAR  G(ALPHA_PU,PU),,                  +GHSERPU;                3000 N 91Din !
 PAR  G(BCC_A2,PU:VA),,                 +GBCCPU;                 3000 N 91Din !
 PAR  G(BETA_PU,PU),,                   +GBETPU;                 3000 N 91Din !
 PAR  G(FCC_A1,PU:VA),,                 +GFCCPU;                 3000 N 91Din !
 PAR  G(GAMMA_PU,PU),,                  +GGAMPU;                 3000 N 91Din !
 PAR  G(TETRAGONAL_A6,PU),,             +GTETPU;                 3000 N 91Din !
 PAR  G(LIQUID,PU),,                    +GHSERPU
             +6608.1-12.5133*T;                                  3000 N 91Din !
$
 PAR  G(PUC_B1,PU:VA),,                 +GBCCPU+20000;,,              N 08Fis !
$
 FUNCTION GHSERPU   298.15  -7396.309+80.301382*T-18.1258*T*LN(T)
       -0.02241*T**2;
       400.00  Y  -16605.962+236.786603*T-42.4187*T*LN(T)
       -0.00134493*T**2+2.63443E-07*T**3+579325*T**(-1);
       944.00  Y  -14462.156+232.961553*T-42.248*T*LN(T);
      3000.00  N !
 FUNCTION GBCCPU    298.15  -1358.984+116.603882*T-27.094*T*LN(T)
       -0.009105*T**2+2.061667E-06*T**3+20863*T**(-1);
       745.00  Y  -2890.817+156.878957*T-33.72*T*LN(T);
       956.00  Y  +29313.619-132.788248*T+6.921*T*LN(T)
       -0.02023305*T**2+1.426922E-06*T**3-4469245*T**(-1);
      2071.00  Y  -938.429-5.539698*T+GHSERPU;
      3000.00  N !
 FUNCTION GBETPU    298.15  -4873.654+123.249151*T-27.416*T*LN(T)
       -0.00653*T**2;
       679.50  Y  +2435.094+43.566585*T-15.7351*T*LN(T)
       -0.0154772*T**2+1.524942E-06*T**3-864940*T**(-1);
      1464.00  Y  +503.094-4.739938*T+GHSERPU;
      3000.00  N !
 FUNCTION GFCCPU    298.15  -3920.781+127.586536*T-28.4781*T*LN(T)
       -0.0054035*T**2;
       990.00  Y  +3528.208+41.52572*T-15.7351*T*LN(T)
       -0.0154772*T**2+1.524942E-06*T**3-864940*T**(-1);
      1464.00  Y  +1596.208-6.780803*T+GHSERPU;
      3000.00  N !
 FUNCTION GGAMPU    298.15  -16766.303+419.402655*T-77.5802*T*LN(T)
       +0.0816415*T**2-2.8103833E-05*T**3+574825*T**(-1);
       487.90  Y  -2942.77+88.325069*T-22.0233*T*LN(T)-0.0114795*T**2;
       593.90  Y  -9336.967+160.314641*T-32.3405*T*LN(T)
       -0.0070383*T**2+6.92887E-07*T**3+630600*T**(-1);
      1179.00  Y  +2026.406-6.829936*T+GHSERPU;
      3000.00  N !
 FUNCTION GTETPU    298.15  -496.178+54.586547*T-16.43*T*LN(T)
       -0.024006*T**2+5.166667E-06*T**3-158470*T**(-1);
       736.00  Y  -6122.307+173.35008*T-35.56*T*LN(T);
       757.00  Y  +3982.078+63.890352*T-19.756*T*LN(T)
       -0.00937295*T**2+6.59882E-07*T**3-1112565*T**(-1);
      2157.00  Y  -738.383-4.905143*T+GHSERPU;
      3000.00  N !
$ ------------------------------------------------------------------------------
$ Binary system
$
$ E. Fischer, Calphad, 32, 371-77(2008).
$
$ Checked against paper. Checked at 6000K.
$
$ PUC_B1 is modelled as a separate phase. It should be modelled as a part
$ of FCC_A1 instead.
$
 PAR  L(LIQUID,C,PU;0),,                -170969.39-18.01434*T;,,      N 08Fis !
 PAR  L(LIQUID,C,PU;1),,                -106289.74;,,                 N 08Fis !
 PAR  L(LIQUID,C,PU;2),,                -38633.26;,,                  N 08Fis !
$
 PAR  G(PUC_B1,PU:C),,                  +GBCCPU+GHSERCC-53000
             -105.70728*T+16.118936*T*LN(T)-0.014188862*T**2
             +1.17662E-06*T**3-688470*T**(-1);,,                      N 08Fis !
 PAR  L(PUC_B1,PU:C,VA;0),,             -17744.53+4.66619*T;,,        N 08Fis !
 PAR  L(PUC_B1,PU:C,VA;1),,             -20924.99+20.9604*T;,,        N 08Fis !
$
 PAR  G(PU3C2,PU:C),,                   +0.6*GHSERPU+0.4*GHSERCC
             -22000-6.8846*T;,,                                       N 08Fis !
 PAR  G(PU2C3_D5C,PU:C),,               -37058.01+103.65402*T
             -19.36392*T*LN(T)-0.005193157*T**2;,,                    N 08Fis !
 PAR  G(PUC2_C11A,PU:C),,               +GHSERPU+2*GHSERCC
             -22487.7-40.08405*T;,,                                   N 08Fis !
$ ------------------------------------------------------------------------------
$
$
 LIST-OF-REFERENCE
 NUMBER  SOURCE
  Null   'Unknown source'
  Same   'Same or similar interaction as in the corresponding stable phase'
  REFLAV 'Laves phase convention: G(LAVES,X:X)=+3*GHSERXX+15000'
  COST   'COST 507 database'
  91Din  'A.T. Dinsdale, Calphad, 15, 317-425(1991).'
  08Fis  'E. Fischer, Calphad, 32, 371-77(2008); Pu-C'
!
