Repository: orchid-calphad/orchid-project.org

# orchid-project.org

Website and released data of **ORCHID** (Open Repository for CALPHAD Hypotheses, Intelligence, and Discovery),
served by GitHub Pages at https://orchid-project.org. Releases are archived on Zenodo (one DOI per version).

- `index.html`, `catalog/`, `best-practices.html` — static, self-contained pages (generated in the ORCHID tooling).
- `data/` — released data: catalog, redistributable TDB files, convex hulls. Licences: `data/LICENSES.md`, `data/NOTICE.md`.
- `llms.txt`, `data/croissant.json`, `CITATION.cff`, `.zenodo.json` — machine-readable metadata.

Only data with clear redistribution rights are published.

File: data/databases/sgte-binary/PuTh-14Ben.tdb
$
$ Database for Pu-Th from O. Benes et al. 2014.
$
$ O. Benes, D. Manara, R.J.M. Konings, J. Nucl. Mater., 449, 15-22(2014).
$
$ Dataset created 2024.04.21 by Bengt Hallstedt.
$
$ Two different bcc phases have been defined in the paper; one for epsilon-Pu
$ (and gamma-U) and one for beta-Th. This will have to be corrected.
$
$ The Gibbs energy expression for Pu7Th3 is useless. It is replaced here with
$ a standard Delta-G expression with the same Delta-H(298) and peritectic
$ temperature.
$
$ The liquidus and bcc-Th phases are only approximately reproduced. There
$ seems to be some problem with the liquid interaction.
$
$ ------------------------------------------------------------------------------
 TEMP-LIM 298.15 6000.00 !
$
$ELEMENT NAME  REF. STATE               ATOMIC MASS H298-H0    S298    !
$
 ELEMENT VA   VACUUM                      0.0          0.0      0.0    ! 
 ELEMENT PU   ALPHA_PU                  244.        6902.0     54.4610 ! 
 ELEMENT TH   FCC_A1                    232.0381    6350.0     51.8    ! 
$ ------------------------------------------------------------------------------
$ Phase definitions
$
 PHASE LIQUID:L % 1 1 !
 CONST LIQUID:L : PU TH : !
$
$ Fcc (cF4, Fm-3m) and MeX (cF8, Fm-3m), delta-Pu and alpha-Th
$
 PHASE FCC_A1 %A 2 1 1 !
 CONST FCC_A1 : PU% TH% : VA : !
$
$ Bcc (cI2, Im-3m)
$
$PHASE BCC_A2 %B 2 1 3 !
$CONST BCC_A2 : PU% TH% : VA : !
$
$ Bcc (cI2, Im-3m), epsilon-Pu
$
 PHASE BCC_PU %B 2 1 3 !
 CONST BCC_PU : PU% TH : VA : !
$
$ Bcc (cI2, Im-3m), beta-Th
$
 PHASE BCC_TH %B 2 1 3 !
 CONST BCC_TH : PU TH% : VA : !
$
$ Prototype In (tI2, I4/mmm), delta-prime-Pu
$
 PHASE TETRAGONAL_A6 % 1 1 !
 CONST TETRAGONAL_A6 : PU% TH : !
$
$ Prototype alpha-Pu (mP16, P2_1/m)
$
 PHASE ALPHA_PU % 1 1 !
 CONST ALPHA_PU : PU% : !
$
$ Prototype beta-Pu (mC34, C2/m)
$
 PHASE BETA_PU % 1 1 !
 CONST BETA_PU : PU% : !
$
$ Prototype gamma-Pu (oF8, Fddd)
$
 PHASE GAMMA_PU % 1 1 !
 CONST GAMMA_PU : PU% : !
$
$ Pearson o*20 
$
 PHASE PU7TH3 % 2 7 3 !
 CONST PU7TH3 : PU : TH : !
$ ------------------------------------------------------------------------------
$ Defaults
$
 DEFINE-SYSTEM-DEFAULT ELEMENT 2 !
 DEFAULT-COM DEFINE_SYSTEM_ELEMENT VA !
 TYPE-DEF % SEQ * !
 TYPE-DEF A GES AMEND_PHASE_DESCRIPTION @ MAGNETIC -3 0.28 !
 TYPE-DEF B GES AMEND_PHASE_DESCRIPTION @ MAGNETIC -1 0.4 !
 FUNCTION ZERO      298.15  0;                                         6000 N !
 FUNCTION UN_ASS    298.15  0;                                         6000 N !
 FUNCTION R         298.15  +8.31451;                                  6000 N !
$ ------------------------------------------------------------------------------
$ Element data
$ ------------------------------------------------------------------------------
$ Pu
$
$ HCP_A3, ORTHORHOMBIC_A20 and TETRAGONAL_U from 10Kur1 not included in unary
$ DHCP, ORTHO_AC and TETRAG_AD from 10Kur2 not included in unary
$
$ Note! Incorrectly defined bcc!
$
 PAR  G(ALPHA_PU,PU),,                  +GHSERPU;                3000 N 91Din !
$PAR  G(BCC_A2,PU:VA),,                 +GBCCPU;                 3000 N 91Din !
 PAR  G(BCC_PU,PU:VA),,                 +GBCCPU;                 3000 N 91Din !
 PAR  G(BCC_TH,PU:VA),,                 +GBCCPU-400+5*T;         3000 N 14Ben !
 PAR  G(BETA_PU,PU),,                   +GBETPU;                 3000 N 91Din !
 PAR  G(FCC_A1,PU:VA),,                 +GFCCPU;                 3000 N 91Din !
 PAR  G(GAMMA_PU,PU),,                  +GGAMPU;                 3000 N 91Din !
 PAR  G(TETRAGONAL_A6,PU),,             +GTETPU;                 3000 N 91Din !
$PAR  G(HCP_A3,PU:VA),,                 +GBCCPU+5000;            3000 N 99Kur !
$PAR  G(HCP_A3,PU:VA),,                 +GFCCPU+5000;            3000 N 10Kur1 !
$PAR  G(DHCP,PU),,                      +GFCCPU+5000;            3000 N 10Kur2 !
$PAR  G(ORTHO_AC,PU),,                  +GHSERPU+1248.6;         3000 N 10Kur2 !
$PAR  G(TETRAG_AD,PU),,                 +GTETPU+575.1;           3000 N 10Kur2 !
$PAR  G(ORTHORHOMBIC_A20,PU),,          +GBETPU+652.7;           3000 N 10Kur1 !
$PAR  G(TETRAGONAL_U,PU),,              +GTETPU+209.6;           3000 N 10Kur1 !
 PAR  G(LIQUID,PU),,                    +GHSERPU
             +6608.1-12.5133*T;                                  3000 N 91Din !
$
 FUNCTION GHSERPU   298.15  -7396.309+80.301382*T-18.1258*T*LN(T)
       -0.02241*T**2;
       400.00  Y  -16605.962+236.786603*T-42.4187*T*LN(T)
       -0.00134493*T**2+2.63443E-07*T**3+579325*T**(-1);
       944.00  Y  -14462.156+232.961553*T-42.248*T*LN(T);
      3000.00  N !
 FUNCTION GBCCPU    298.15  -1358.984+116.603882*T-27.094*T*LN(T)
       -0.009105*T**2+2.061667E-06*T**3+20863*T**(-1);
       745.00  Y  -2890.817+156.878957*T-33.72*T*LN(T);
       956.00  Y  +29313.619-132.788248*T+6.921*T*LN(T)
       -0.02023305*T**2+1.426922E-06*T**3-4469245*T**(-1);
      2071.00  Y  -938.429-5.539698*T+GHSERPU;
      3000.00  N !
 FUNCTION GBETPU    298.15  -4873.654+123.249151*T-27.416*T*LN(T)
       -0.00653*T**2;
       679.50  Y  +2435.094+43.566585*T-15.7351*T*LN(T)
       -0.0154772*T**2+1.524942E-06*T**3-864940*T**(-1);
      1464.00  Y  +503.094-4.739938*T+GHSERPU;
      3000.00  N !
 FUNCTION GFCCPU    298.15  -3920.781+127.586536*T-28.4781*T*LN(T)
       -0.0054035*T**2;
       990.00  Y  +3528.208+41.52572*T-15.7351*T*LN(T)
       -0.0154772*T**2+1.524942E-06*T**3-864940*T**(-1);
      1464.00  Y  +1596.208-6.780803*T+GHSERPU;
      3000.00  N !
 FUNCTION GGAMPU    298.15  -16766.303+419.402655*T-77.5802*T*LN(T)
       +0.0816415*T**2-2.8103833E-05*T**3+574825*T**(-1);
       487.90  Y  -2942.77+88.325069*T-22.0233*T*LN(T)-0.0114795*T**2;
       593.90  Y  -9336.967+160.314641*T-32.3405*T*LN(T)
       -0.0070383*T**2+6.92887E-07*T**3+630600*T**(-1);
      1179.00  Y  +2026.406-6.829936*T+GHSERPU;
      3000.00  N !
 FUNCTION GTETPU    298.15  -496.178+54.586547*T-16.43*T*LN(T)
       -0.024006*T**2+5.166667E-06*T**3-158470*T**(-1);
       736.00  Y  -6122.307+173.35008*T-35.56*T*LN(T);
       757.00  Y  +3982.078+63.890352*T-19.756*T*LN(T)
       -0.00937295*T**2+6.59882E-07*T**3-1112565*T**(-1);
      2157.00  Y  -738.383-4.905143*T+GHSERPU;
      3000.00  N !
$ ------------------------------------------------------------------------------
$ Th
$
$ FCC_A1, BCC_A2 and LIQUID modified in unary 4.4
$
$ TETRAGONAL_A6 from 14Ben not included in unary
$
$ Note! Incorrectly defined bcc!
$
 PAR  G(FCC_A1,TH:VA),,                 +GHSERTH;                4000 N 01SGUN !
$PAR  G(BCC_A2,TH:VA),,                 +GBCCTH;                 4000 N 01SGUN !
 PAR  G(BCC_TH,TH:VA),,                 +GBCCTH;                 4000 N 01SGUN !
 PAR  G(BCC_PU,TH:VA),,                 +GBCCTH+3000;            4000 N 14Ben !
 PAR  G(TETRAGONAL_A6,TH),,             +GHSERTH+3053;           4000 N 14Ben !
 PAR  G(LIQUID,TH),,                    +GLIQTH;                 4000 N 01SGUN !
$
 FUNCTION GHSERTH   298.15  -7732.08+116.273975*T-24.841*T*LN(T)
       -0.00236725*T**2-5.2883E-07*T**3+13010*T**(-1);
      1633.00  Y  -37352.871+236.906118*T-39.107*T*LN(T)
       -0.00358025*T**2+2.36893E-07*T**3+7981000*T**(-1);
      2900.00  Y  -33353.313+283.231045*T-46.024*T*LN(T);
      4000.00  N !
 FUNCTION GBCCTH    298.15  -2321.06+133.531195*T-28.244*T*LN(T)
       +4.3775E-04*T**2-5.3048E-07*T**3+91190*T**(-1);
      1633.00  Y  -115978.348+800.909049*T-116.453*T*LN(T)
       +0.03098*T**2-2.536883E-06*T**3+27512600*T**(-1);
      2023.00  Y  -33602.796+208.774709*T-35.813*T*LN(T)
       -0.00346655*T**2+1.66067E-07*T**3+11876950*T**(-1);
      3600.00  Y  -980.302-0.049551*T+GHSERTH;
      4000.00  N !
 FUNCTION GLIQTH    298.15  +5031.109+110.886346*T-24.987*T*LN(T)
       -0.00168345*T**2-9.09067E-07*T**3+10865*T**(-1);
      1499.80  Y  -15602.847+127.657716*T-24.03*T*LN(T)
       -0.0136421*T**2+1.210117E-06*T**3+7111100*T**(-1);
      2014.50  Y  -17273.382+275.001274*T-46.024*T*LN(T);
      4000.00  N !
$ ------------------------------------------------------------------------------
$ Binary system
$
$ O. Benes, D. Manara, R.J.M. Konings, J. Nucl. Mater., 449, 15-22(2014).
$
$ Checked against paper. Checked at 6000 K.
$
$ Two different bcc phases have been defined in the paper; one for epsilon-Pu
$ (and gamma-U) and one for beta-Th. This will have to be corrected.
$
$ The Gibbs energy expression for Pu7Th3 is useless. It is replaced here with
$ a standard Delta-G expression with the same Delta-H(298) and peritectic
$ temperature.
$
$ The liquidus and bcc-Th phases are only approximately reproduced. There
$ seems to be some problem with the liquid interaction.
$
 PAR  L(LIQUID,PU,TH;0),,               +18572-16*T;,,                N 14Ben !
 PAR  L(LIQUID,PU,TH;1),,               +6000-5.2*T;,,                N 14Ben !
$
 PAR  L(FCC_A1,PU,TH:VA;0),,            +5275+7.18*T;,,               N 14Ben !
 PAR  L(FCC_A1,PU,TH:VA;1),,            +6100;,,                      N 14Ben !
$
 PAR  L(BCC_PU,PU,TH:VA;0),,            +12900;,,                     N 14Ben !
 PAR  L(BCC_TH,PU,TH:VA;0),,            -1200;,,                      N 14Ben !
 PAR  L(TETRAGONAL_A6,PU,TH;0),,        +11250+3.4*T;,,               N 14Ben !
$
 PAR  G(PU7TH3,PU:TH),,                 +7*GHSERPU+3*GHSERTH
             -42700-5.8477*T;,,                                       N 14Ben !
$
$FUNCTION GPU7TH3   298.15  -115912.31+863.53396*T-193.635*T*LN(T)
$      -0.17285*T**2+17100*T**(-1);
$      399.00  Y  -116714.05+889.1493*T-197.943*T*LN(T)
$      -0.16742*T**2+17100*T**(-1);
$     1000.00  Y  -169809.88+2297.57957*T-421.943*T*LN(T)
$      -0.013418*T**2+17100*T**(-1);
$     1650.00  Y  -181700.02+2585.85517*T-466.208*T*LN(T);
$     5000.00  N !
$ ------------------------------------------------------------------------------
$
$
 LIST-OF-REFERENCE
 NUMBER  SOURCE
  Null   'Unknown source'
  Same   'Same or similar interaction as in the corresponding stable phase'
  COST   'COST 507 database'
  91Din  'A.T. Dinsdale, Calphad, 15, 317-425(1991).'
  99Kur  'M. Kurata, Calphad, 23, 305-37(1999); Pu, U'
  01SGUN 'SGTE unary database V.4.4, 2001.'
  10Kur1 'M. Kurata, IOP Conf. Ser.: Mater. Sci. Eng., 9, 012022(2010);
          Pu, U'
  10Kur2 'M. Kurata, IOP Conf. Ser.: Mater. Sci. Eng., 9, 012023(2010); Pu'
  14Ben  'O. Benes, D. Manara, R.J.M. Konings,
          J. Nucl. Mater., 449, 15-22(2014); Th, Pu-Th'
!

File: data/databases/sgte-binary/PuU-10Kur.tdb
$
$ Database for Pu-U from M. Kurata 2010.
$
$ M. Kurata, IOP Conf. Ser.: Mater. Sci. Eng., 9, 012022(2010).
$
$ Dataset created 2019.09.21 by Bengt Hallstedt.
$ 2021.02.05: Modified for use with GES6.
$
$ ------------------------------------------------------------------------------
 TEMP-LIM 298.15 6000.00 !
$
$ELEMENT NAME  REF. STATE               ATOMIC MASS H298-H0    S298    !
$
 ELEMENT VA   VACUUM                      0.0          0.0      0.0    ! 
 ELEMENT PU   ALPHA_PU                  244.        6902.0     54.4610 ! 
 ELEMENT U    ORTHORHOMBIC_A20          238.0289    6364.      50.20   ! 
$ ------------------------------------------------------------------------------
$ Phase definitions
$
 PHASE LIQUID:L % 1 1 !
 CONST LIQUID:L : PU U : !
$
$ Fcc (cF4, Fm-3m) and MeX (cF8, Fm-3m)
$
 PHASE FCC_A1 %A 2 1 1 !
 CONST FCC_A1 : PU% U : VA : !
$
$ Bcc (cI2, Im-3m)
$
 PHASE BCC_A2 %B 2 1 3 !
 CONST BCC_A2 : PU% U% : VA : !
$
$ Hcp (hP2, P6_3/mmc) and Me2X (NiAs-type, hP4, P6_3/mmc, B8_1)
$
 PHASE HCP_A3 %A 2 1 0.5 !
 CONST HCP_A3 : PU U : VA : !
$
$ Prototype In (tI2, I4/mmm), delta-prime
$
 PHASE TETRAGONAL_A6 % 1 1 !
 CONST TETRAGONAL_A6 : PU% U : !
$
$ Prototype alpha-Pu (mP16, P2_1/m)
$
 PHASE ALPHA_PU % 1 1 !
 CONST ALPHA_PU : PU% U : !
$
$ Prototype beta-Pu (mC34, C2/m)
$
 PHASE BETA_PU % 1 1 !
 CONST BETA_PU : PU% U : !
$
$ Prototype gamma-Pu (oF8, Fddd)
$
 PHASE GAMMA_PU % 1 1 !
 CONST GAMMA_PU : PU% U : !
$
$ Prototype alpha-U (oC4, Cmcm)
$
 PHASE ORTHORHOMBIC_A20 % 1 1 !
 CONST ORTHORHOMBIC_A20 : PU U% : !
$
$ Prototype beta-U (tP30, P4_2/mnm, SB: A_b)
$
 PHASE TETRAGONAL_U % 1 1 !
 CONST TETRAGONAL_U : PU U% : !
$
$ Prototype PuU-zeta (hR58, R-3m)
$
 PHASE PUU_ZETA % 1 1 !
 CONST PUU_ZETA : PU U : !
$
$ Pearson tP52
$
 PHASE PUU_ETA % 1 1 !
 CONST PUU_ETA : PU U : !
$ ------------------------------------------------------------------------------
$ Defaults
$
 DEFINE-SYSTEM-DEFAULT ELEMENT 2 !
 DEFAULT-COM DEFINE_SYSTEM_ELEMENT VA !
 TYPE-DEF % SEQ * !
 TYPE-DEF A GES AMEND_PHASE_DESCRIPTION @ MAGNETIC -3 0.28 !
 TYPE-DEF B GES AMEND_PHASE_DESCRIPTION @ MAGNETIC -1 0.4 !
 FUNCTION ZERO      298.15  0;                                         6000 N !
 FUNCTION UN_ASS    298.15  0;                                         6000 N !
 FUNCTION R         298.15  +8.31451;                                  6000 N !
$ ------------------------------------------------------------------------------
$ Element data
$ ------------------------------------------------------------------------------
$ Pu
$
$ HCP_A3, ORTHORHOMBIC_A20 and TETRAGONAL_U from 10Kur1 not included in unary
$ DHCP, ORTHO_AC and TETRAG_AD from 10Kur2 not included in unary
$
 PAR  G(ALPHA_PU,PU),,                  +GHSERPU;                3000 N 91Din !
 PAR  G(BCC_A2,PU:VA),,                 +GBCCPU;                 3000 N 91Din !
 PAR  G(BETA_PU,PU),,                   +GBETPU;                 3000 N 91Din !
 PAR  G(FCC_A1,PU:VA),,                 +GFCCPU;                 3000 N 91Din !
 PAR  G(GAMMA_PU,PU),,                  +GGAMPU;                 3000 N 91Din !
 PAR  G(TETRAGONAL_A6,PU),,             +GTETPU;                 3000 N 91Din !
 PAR  G(HCP_A3,PU:VA),,                 +GFCCPU+5000;            3000 N 10Kur1 !
$PAR  G(DHCP,PU),,                      +GFCCPU+5000;            3000 N 10Kur2 !
$PAR  G(ORTHO_AC,PU),,                  +GHSERPU+1248.6;         3000 N 10Kur2 !
$PAR  G(TETRAG_AD,PU),,                 +GTETPU+575.1;           3000 N 10Kur2 !
 PAR  G(ORTHORHOMBIC_A20,PU),,          +GBETPU+652.7;           3000 N 10Kur1 !
 PAR  G(TETRAGONAL_U,PU),,              +GTETPU+209.6;           3000 N 10Kur1 !
 PAR  G(LIQUID,PU),,                    +GHSERPU
             +6608.1-12.5133*T;                                  3000 N 91Din !
$
 PAR  G(PUU_ZETA,PU),,                  +GBETPU+500;             3000 N 10Kur1 !
 PAR  G(PUU_ETA,PU),,                   +GGAMPU+51.1;            3000 N 10Kur1 !
$
 FUNCTION GHSERPU   298.15  -7396.309+80.301382*T-18.1258*T*LN(T)
       -0.02241*T**2;
       400.00  Y  -16605.962+236.786603*T-42.4187*T*LN(T)
       -0.00134493*T**2+2.63443E-07*T**3+579325*T**(-1);
       944.00  Y  -14462.156+232.961553*T-42.248*T*LN(T);
      3000.00  N !
 FUNCTION GBCCPU    298.15  -1358.984+116.603882*T-27.094*T*LN(T)
       -0.009105*T**2+2.061667E-06*T**3+20863*T**(-1);
       745.00  Y  -2890.817+156.878957*T-33.72*T*LN(T);
       956.00  Y  +29313.619-132.788248*T+6.921*T*LN(T)
       -0.02023305*T**2+1.426922E-06*T**3-4469245*T**(-1);
      2071.00  Y  -938.429-5.539698*T+GHSERPU;
      3000.00  N !
 FUNCTION GBETPU    298.15  -4873.654+123.249151*T-27.416*T*LN(T)
       -0.00653*T**2;
       679.50  Y  +2435.094+43.566585*T-15.7351*T*LN(T)
       -0.0154772*T**2+1.524942E-06*T**3-864940*T**(-1);
      1464.00  Y  +503.094-4.739938*T+GHSERPU;
      3000.00  N !
 FUNCTION GFCCPU    298.15  -3920.781+127.586536*T-28.4781*T*LN(T)
       -0.0054035*T**2;
       990.00  Y  +3528.208+41.52572*T-15.7351*T*LN(T)
       -0.0154772*T**2+1.524942E-06*T**3-864940*T**(-1);
      1464.00  Y  +1596.208-6.780803*T+GHSERPU;
      3000.00  N !
 FUNCTION GGAMPU    298.15  -16766.303+419.402655*T-77.5802*T*LN(T)
       +0.0816415*T**2-2.8103833E-05*T**3+574825*T**(-1);
       487.90  Y  -2942.77+88.325069*T-22.0233*T*LN(T)-0.0114795*T**2;
       593.90  Y  -9336.967+160.314641*T-32.3405*T*LN(T)
       -0.0070383*T**2+6.92887E-07*T**3+630600*T**(-1);
      1179.00  Y  +2026.406-6.829936*T+GHSERPU;
      3000.00  N !
 FUNCTION GTETPU    298.15  -496.178+54.586547*T-16.43*T*LN(T)
       -0.024006*T**2+5.166667E-06*T**3-158470*T**(-1);
       736.00  Y  -6122.307+173.35008*T-35.56*T*LN(T);
       757.00  Y  +3982.078+63.890352*T-19.756*T*LN(T)
       -0.00937295*T**2+6.59882E-07*T**3-1112565*T**(-1);
      2157.00  Y  -738.383-4.905143*T+GHSERPU;
      3000.00  N !
$ ------------------------------------------------------------------------------
$ U
$
$ FCC_A1 and HCP_A3 added in unary 4.1
$
$ HCP_A3 from 04Che not in unary
$ FCC_A1, HCP_A3, ALPHA_PU, BETA_PU, GAMMA_PU and TETRAGONAL_A6 from 10Kur1
$ not included in unary
$
 PAR  G(ORTHORHOMBIC_A20,U),,           +GHSERUU;                3000 N 91Din !
 PAR  G(TETRAGONAL_U,U),,               +GTETUU;                 3000 N 91Din !
 PAR  G(BCC_A2,U:VA),,                  +GBCCUU;                 3000 N 91Din !
$PAR  G(FCC_A1,U:VA),,                  +GHSERUU+5000;           3000 N 99SGUN !
 PAR  G(FCC_A1,U:VA),,                  +GBCCUU+5000;            3000 N 10Kur1 !
$PAR  G(HCP_A3,U:VA),,                  +GBCCUU+5000-0.008*T;    3000 N 99SGUN !
 PAR  G(HCP_A3,U:VA),,                  +GBCCUU+5000;            3000 N 10Kur1 !
$PAR  G(HCP_A3,U:VA),,                  +GHSERUU+50000;          3000 N 04Che3 !
 PAR  G(ALPHA_PU,U),,                   +GHSERUU+5000;           3000 N 10Kur1 !
 PAR  G(BETA_PU,U),,                    +GHSERUU+5000;           3000 N 10Kur1 !
 PAR  G(GAMMA_PU,U),,                   +GHSERUU+5000;           3000 N 10Kur1 !
 PAR  G(TETRAGONAL_A6,U),,              +GBCCUU+5000;            3000 N 10Kur1 !
 PAR  G(LIQUID,U),,                     +GHSERUU
             +12355.5-10.3239*T;                                 3000 N 91Din !
$
 PAR  G(PUU_ZETA,U),,                   +GHSERUU+337.8;          3000 N 10Kur1 !
 PAR  G(PUU_ETA,U),,                    +GTETUU+118.7;           3000 N 10Kur1 !
$
 FUNCTION GHSERUU   298.15  -8407.734+130.955151*T-26.9182*T*LN(T)
       +0.00125156*T**2-4.42605E-06*T**3+38568*T**(-1);
       955.00  Y  -22521.8+292.121093*T-48.66*T*LN(T);
      3000.00  N !
 FUNCTION GTETUU    298.15  -5156.136+106.976316*T-22.841*T*LN(T)
       -0.01084475*T**2+2.7889E-08*T**3+81944*T**(-1);
       941.50  Y  -14327.309+244.16802*T-42.9278*T*LN(T);
      3000.00  N !
 FUNCTION GBCCUU    298.15  -752.767+131.5381*T-27.5152*T*LN(T)
       -0.00835595*T**2+9.67907E-07*T**3+204611*T**(-1);
      1049.00  Y  -4698.365+202.685635*T-38.2836*T*LN(T);
      3000.00  N !
$ ------------------------------------------------------------------------------
$ Binary system
$
$ M. Kurata, IOP Conf. Ser.: Mater. Sci. Eng., 9, 012022(2010).
$
$ Checked against paper. Checked at 6000 K.
$
$ Misprint for G(PUU_ZETA,U) in 10Kur1.
$
 PAR  L(LIQUID,PU,U;0),,                +32231-31.465*T;,,            N 10Kur1 !
 PAR  L(LIQUID,PU,U;1),,                -8980.2;,,                    N 10Kur1 !
$
 PAR  L(FCC_A1,PU,U:VA;0),,             +723.76;,,                    N 10Kur1 !
$
 PAR  L(BCC_A2,PU,U:VA;0),,             +19374-17.25*T;,,             N 10Kur1 !
 PAR  L(BCC_A2,PU,U:VA;1),,             -4939.5;,,                    N 10Kur1 !
$
 PAR  L(ALPHA_PU,PU,U;0),,              +5000;,,                      N 10Kur1 !
 PAR  L(BETA_PU,PU,U;0),,               +5000;,,                      N 10Kur1 !
 PAR  L(GAMMA_PU,PU,U;0),,              +4342.7;,,                    N 10Kur1 !
 PAR  L(TETRAGONAL_A6,PU,U;0),,         +495.37;,,                    N 10Kur1 !
 PAR  L(ORTHORHOMBIC_A20,PU,U;0),,      +6176.5;,,                    N 10Kur1 !
 PAR  L(TETRAGONAL_U,PU,U;0),,          +5287.3;,,                    N 10Kur1 !
$
 PAR  L(PUU_ETA,PU,U;0),,               +4049.1-1.5232*T;,,           N 10Kur1 !
 PAR  L(PUU_ETA,PU,U;1),,               -617.36-3.4139*T;,,           N 10Kur1 !
$
 PAR  L(PUU_ZETA,PU,U;0),,              -6336.9+10.446*T;,,           N 10Kur1 !
 PAR  L(PUU_ZETA,PU,U;1),,              -19997+24.65*T;,,             N 10Kur1 !
 PAR  L(PUU_ZETA,PU,U;2),,              +12364-7.8368*T;,,            N 10Kur1 !
$
$ Metastable
$
 PAR  L(HCP_A3,PU,U:VA;0),,            +5000;,,                      N 10Kur1 !
$ ------------------------------------------------------------------------------
$
$
 LIST-OF-REFERENCE
 NUMBER  SOURCE
  Null   'Unknown source'
  Same   'Same or similar interaction as in the corresponding stable phase'
  COST   'COST 507 database'
  91Din  'A.T. Dinsdale, Calphad, 15, 317-425(1991).'
  99SGUN 'SGTE unary database V.4.1, 1999.'
  04Che3 'P.-Y. Chevalier, E. Fischer, B. Cheynet,
          Calphad, 28, 15-40(2004); U, Zr'
  10Kur1 'M. Kurata, IOP Conf. Ser.: Mater. Sci. Eng., 9, 012022(2010);
          Pu, U, Pu-U'
  10Kur2 'M. Kurata, IOP Conf. Ser.: Mater. Sci. Eng., 9, 012023(2010); Pu'
  18Xie  'W. Xie, D. Morgan, Comput. Mater. Sci., 143, 505-14(2018);
          Np, U, Zr'
!

File: data/databases/sgte-binary/PuU-15Per.tdb
$
$ Database for Pu-U from A. Perron et al. 2010.
$
$ A. Perron, P.E.A. Turchi, A. Landa, P. Soderlind, B. Ravat, B. Oudot,
$ F. Delaunay, J. Nucl. Mater., 458, 425-41(2015).
$
$ Dataset created 2019.09.22 by Bengt Hallstedt.
$ 2021.02.05: Modified for use with GES6.
$
$ The PuU-zeta interaction is ugly.
$
$ ------------------------------------------------------------------------------
 TEMP-LIM 298.15 6000.00 !
$
$ELEMENT NAME  REF. STATE               ATOMIC MASS H298-H0    S298    !
$
 ELEMENT VA   VACUUM                      0.0          0.0      0.0    ! 
 ELEMENT PU   ALPHA_PU                  244.        6902.0     54.4610 ! 
 ELEMENT U    ORTHORHOMBIC_A20          238.0289    6364.      50.20   ! 
$ ------------------------------------------------------------------------------
$ Phase definitions
$
 PHASE LIQUID:L % 1 1 !
 CONST LIQUID:L : PU U : !
$
$ Fcc (cF4, Fm-3m) and MeX (cF8, Fm-3m)
$
 PHASE FCC_A1 %A 2 1 1 !
 CONST FCC_A1 : PU% U : VA : !
$
$ Bcc (cI2, Im-3m)
$
 PHASE BCC_A2 %B 2 1 3 !
 CONST BCC_A2 : PU% U% : VA : !
$
$ Hcp (hP2, P6_3/mmc) and Me2X (NiAs-type, hP4, P6_3/mmc, B8_1)
$
 PHASE HCP_A3 %A 2 1 0.5 !
 CONST HCP_A3 : PU : VA : !
$
$ Prototype In (tI2, I4/mmm), delta-prime
$
 PHASE TETRAGONAL_A6 % 1 1 !
 CONST TETRAGONAL_A6 : PU% U : !
$
$ Prototype alpha-Pu (mP16, P2_1/m)
$
 PHASE ALPHA_PU % 1 1 !
 CONST ALPHA_PU : PU : !
$
$ Prototype beta-Pu (mC34, C2/m)
$
 PHASE BETA_PU % 1 1 !
 CONST BETA_PU : PU% U : !
$
$ Prototype gamma-Pu (oF8, Fddd)
$
 PHASE GAMMA_PU % 1 1 !
 CONST GAMMA_PU : PU% U : !
$
$ Prototype alpha-U (oC4, Cmcm)
$
 PHASE ORTHORHOMBIC_A20 % 1 1 !
 CONST ORTHORHOMBIC_A20 : PU U% : !
$
$ Prototype beta-U (tP30, P4_2/mnm, SB: A_b)
$
 PHASE TETRAGONAL_U % 1 1 !
 CONST TETRAGONAL_U : PU U% : !
$
$ Prototype PuU-zeta (hR58, R-3m)
$
 PHASE PUU_ZETA % 1 1 !
 CONST PUU_ZETA : PU U : !
$
$ Pearson tP52
$
 PHASE PUU_ETA % 1 1 !
 CONST PUU_ETA : PU U : !
$ ------------------------------------------------------------------------------
$ Defaults
$
 DEFINE-SYSTEM-DEFAULT ELEMENT 2 !
 DEFAULT-COM DEFINE_SYSTEM_ELEMENT VA !
 TYPE-DEF % SEQ * !
 TYPE-DEF A GES AMEND_PHASE_DESCRIPTION @ MAGNETIC -3 0.28 !
 TYPE-DEF B GES AMEND_PHASE_DESCRIPTION @ MAGNETIC -1 0.4 !
 FUNCTION ZERO      298.15  0;                                         6000 N !
 FUNCTION UN_ASS    298.15  0;                                         6000 N !
 FUNCTION R         298.15  +8.31451;                                  6000 N !
$ ------------------------------------------------------------------------------
$ Element data
$ ------------------------------------------------------------------------------
$ Pu
$
$ HCP_A3, ORTHORHOMBIC_A20 and TETRAGONAL_U from 99Kur and 10Kur1
$ not included in unary
$ DHCP, ORTHO_AC and TETRAG_AD from 10Kur2 not included in unary
$ HCP_A3 and DHCP from 11Tur not included in unary
$
 PAR  G(ALPHA_PU,PU),,                  +GHSERPU;                3000 N 91Din !
 PAR  G(BCC_A2,PU:VA),,                 +GBCCPU;                 3000 N 91Din !
 PAR  G(BETA_PU,PU),,                   +GBETPU;                 3000 N 91Din !
 PAR  G(FCC_A1,PU:VA),,                 +GFCCPU;                 3000 N 91Din !
 PAR  G(GAMMA_PU,PU),,                  +GGAMPU;                 3000 N 91Din !
 PAR  G(TETRAGONAL_A6,PU),,             +GTETPU;                 3000 N 91Din !
$PAR  G(HCP_A3,PU:VA),,                 +GBCCPU+5000;            3000 N 99Kur !
$PAR  G(HCP_A3,PU:VA),,                 +GFCCPU+5000;            3000 N 10Kur1 !
 PAR  G(HCP_A3,PU:VA),,                 +GFCCPU+2945;            3000 N 11Tur !
$PAR  G(DHCP,PU),,                      +GFCCPU+5000;            3000 N 10Kur2 !
$PAR  G(DHCP,PU),,                      +GFCCPU+1680;            3000 N 11Tur !
$PAR  G(ORTHO_AC,PU),,                  +GHSERPU+1248.6;         3000 N 10Kur2 !
$PAR  G(TETRAG_AD,PU),,                 +GTETPU+575.1;           3000 N 10Kur2 !
 PAR  G(ORTHORHOMBIC_A20,PU),,          +GHSERPU+2026;           3000 N 99Kur !
$PAR  G(ORTHORHOMBIC_A20,PU),,          +GBETPU+652.7;           3000 N 10Kur1 !
 PAR  G(TETRAGONAL_U,PU),,              +GFCCPU+227.5;           3000 N 99Kur !
$PAR  G(TETRAGONAL_U,PU),,              +GTETPU+209.6;           3000 N 10Kur1 !
 PAR  G(LIQUID,PU),,                    +GHSERPU
             +6608.1-12.5133*T;                                  3000 N 91Din !
$
 PAR  G(PUU_ZETA,PU),,                  +GBCCPU+500;             3000 N 99Kur !
 PAR  G(PUU_ETA,PU),,                   +GFCCPU+103.4;           3000 N 99Kur !
$
 FUNCTION GHSERPU   298.15  -7396.309+80.301382*T-18.1258*T*LN(T)
       -0.02241*T**2;
       400.00  Y  -16605.962+236.786603*T-42.4187*T*LN(T)
       -0.00134493*T**2+2.63443E-07*T**3+579325*T**(-1);
       944.00  Y  -14462.156+232.961553*T-42.248*T*LN(T);
      3000.00  N !
 FUNCTION GBCCPU    298.15  -1358.984+116.603882*T-27.094*T*LN(T)
       -0.009105*T**2+2.061667E-06*T**3+20863*T**(-1);
       745.00  Y  -2890.817+156.878957*T-33.72*T*LN(T);
       956.00  Y  +29313.619-132.788248*T+6.921*T*LN(T)
       -0.02023305*T**2+1.426922E-06*T**3-4469245*T**(-1);
      2071.00  Y  -938.429-5.539698*T+GHSERPU;
      3000.00  N !
 FUNCTION GBETPU    298.15  -4873.654+123.249151*T-27.416*T*LN(T)
       -0.00653*T**2;
       679.50  Y  +2435.094+43.566585*T-15.7351*T*LN(T)
       -0.0154772*T**2+1.524942E-06*T**3-864940*T**(-1);
      1464.00  Y  +503.094-4.739938*T+GHSERPU;
      3000.00  N !
 FUNCTION GFCCPU    298.15  -3920.781+127.586536*T-28.4781*T*LN(T)
       -0.0054035*T**2;
       990.00  Y  +3528.208+41.52572*T-15.7351*T*LN(T)
       -0.0154772*T**2+1.524942E-06*T**3-864940*T**(-1);
      1464.00  Y  +1596.208-6.780803*T+GHSERPU;
      3000.00  N !
 FUNCTION GGAMPU    298.15  -16766.303+419.402655*T-77.5802*T*LN(T)
       +0.0816415*T**2-2.8103833E-05*T**3+574825*T**(-1);
       487.90  Y  -2942.77+88.325069*T-22.0233*T*LN(T)-0.0114795*T**2;
       593.90  Y  -9336.967+160.314641*T-32.3405*T*LN(T)
       -0.0070383*T**2+6.92887E-07*T**3+630600*T**(-1);
      1179.00  Y  +2026.406-6.829936*T+GHSERPU;
      3000.00  N !
 FUNCTION GTETPU    298.15  -496.178+54.586547*T-16.43*T*LN(T)
       -0.024006*T**2+5.166667E-06*T**3-158470*T**(-1);
       736.00  Y  -6122.307+173.35008*T-35.56*T*LN(T);
       757.00  Y  +3982.078+63.890352*T-19.756*T*LN(T)
       -0.00937295*T**2+6.59882E-07*T**3-1112565*T**(-1);
      2157.00  Y  -738.383-4.905143*T+GHSERPU;
      3000.00  N !
$ ------------------------------------------------------------------------------
$ U
$
$ FCC_A1 and HCP_A3 added in unary 4.1
$
$ FCC_A1, BETA_PU, GAMMA_PU and TETRAGONAL_A6 from 99Kur not included in unary
$ HCP_A3 from 04Che not in unary
$ FCC_A1, HCP_A3, ALPHA_PU, BETA_PU, GAMMA_PU and TETRAGONAL_A6 from 10Kur1
$ not included in unary
$
 PAR  G(ORTHORHOMBIC_A20,U),,           +GHSERUU;                3000 N 91Din !
 PAR  G(TETRAGONAL_U,U),,               +GTETUU;                 3000 N 91Din !
 PAR  G(BCC_A2,U:VA),,                  +GBCCUU;                 3000 N 91Din !
 PAR  G(FCC_A1,U:VA),,                  +GHSERUU+2000;           3000 N 99Kur !
$PAR  G(FCC_A1,U:VA),,                  +GHSERUU+5000;           3000 N 99SGUN !
$PAR  G(FCC_A1,U:VA),,                  +GBCCUU+5000;            3000 N 10Kur1 !
$PAR  G(HCP_A3,U:VA),,                  +GBCCUU+5000-0.008*T;    3000 N 99SGUN !
$PAR  G(HCP_A3,U:VA),,                  +GBCCUU+5000;            3000 N 10Kur1 !
$PAR  G(HCP_A3,U:VA),,                  +GHSERUU+50000;          3000 N 04Che3 !
$PAR  G(ALPHA_PU,U),,                   +GHSERUU+5000;           3000 N 10Kur1 !
 PAR  G(BETA_PU,U),,                    +GHSERUU+2000;           3000 N 99Kur !
$PAR  G(BETA_PU,U),,                    +GHSERUU+5000;           3000 N 10Kur1 !
 PAR  G(GAMMA_PU,U),,                   +GHSERUU+2000;           3000 N 99Kur !
$PAR  G(GAMMA_PU,U),,                   +GHSERUU+5000;           3000 N 10Kur1 !
 PAR  G(TETRAGONAL_A6,U),,              +GHSERUU+2000;           3000 N 99Kur !
$PAR  G(TETRAGONAL_A6,U),,              +GBCCUU+5000;            3000 N 10Kur1 !
 PAR  G(LIQUID,U),,                     +GHSERUU
             +12355.5-10.3239*T;                                 3000 N 91Din !
$
$PAR  G(PUU_ZETA,U),,                   +GBCCUU+332.1;           3000 N 15Per !
 PAR  G(PUU_ZETA,U),,                   +GBCCUU+322.1;           3000 N 99Kur !
 PAR  G(PUU_ETA,U),,                    +GTETUU+229.2;           3000 N 99Kur !
$
 FUNCTION GHSERUU   298.15  -8407.734+130.955151*T-26.9182*T*LN(T)
       +0.00125156*T**2-4.42605E-06*T**3+38568*T**(-1);
       955.00  Y  -22521.8+292.121093*T-48.66*T*LN(T);
      3000.00  N !
 FUNCTION GTETUU    298.15  -5156.136+106.976316*T-22.841*T*LN(T)
       -0.01084475*T**2+2.7889E-08*T**3+81944*T**(-1);
       941.50  Y  -14327.309+244.16802*T-42.9278*T*LN(T);
      3000.00  N !
 FUNCTION GBCCUU    298.15  -752.767+131.5381*T-27.5152*T*LN(T)
       -0.00835595*T**2+9.67907E-07*T**3+204611*T**(-1);
      1049.00  Y  -4698.365+202.685635*T-38.2836*T*LN(T);
      3000.00  N !
$ ------------------------------------------------------------------------------
$ Binary system
$
$ A. Perron, P.E.A. Turchi, A. Landa, P. Soderlind, B. Ravat, B. Oudot,
$ F. Delaunay, J. Nucl. Mater., 458, 425-41(2015).
$
$ Checked against paper. Checked at 6000 K.
$
$ The PuU-zeta interaction is ugly.
$
 PAR  L(LIQUID,PU,U;0),,                +13839-19.6*T;,,              N 15Per !
 PAR  L(LIQUID,PU,U;1),,                -7093;,,                      N 15Per !
$
 PAR  L(FCC_A1,PU,U:VA;0),,             +3136;,,                      N 15Per !
$
 PAR  L(BCC_A2,PU,U:VA;0),,             -4808+0.2*T;,,                N 15Per !
 PAR  L(BCC_A2,PU,U:VA;1),,             -1389;,,                      N 15Per !
$
 PAR  L(BETA_PU,PU,U;0),,               -4343;,,                      N 15Per !
 PAR  L(GAMMA_PU,PU,U;0),,              +4090;,,                      N 15Per !
 PAR  L(TETRAGONAL_A6,PU,U;0),,         +2411;,,                      N 15Per !
$
 PAR  L(ORTHORHOMBIC_A20,PU,U;0),,      -12689+3.9*T;,,               N 15Per !
 PAR  L(ORTHORHOMBIC_A20,PU,U;1),,      +9712-11.8*T;,,               N 15Per !
$
 PAR  L(TETRAGONAL_U,PU,U;0),,          -12577+8.9*T;,,               N 15Per !
$
 PAR  L(PUU_ETA,PU,U;0),,               -12970+8.3*T;,,               N 15Per !
 PAR  L(PUU_ETA,PU,U;1),,               +2690-3.5*T;,,                N 15Per !
$
 PAR  L(PUU_ZETA,PU,U;0),,              -87904+99.2*T;,,              N 15Per !
 PAR  L(PUU_ZETA,PU,U;1),,              -23547+54.6*T;,,              N 15Per !
 PAR  L(PUU_ZETA,PU,U;2),,              +33907-19.9*T;,,              N 15Per !
$ ------------------------------------------------------------------------------
$
$
 LIST-OF-REFERENCE
 NUMBER  SOURCE
  Null   'Unknown source'
  Same   'Same or similar interaction as in the corresponding stable phase'
  COST   'COST 507 database'
  91Din  'A.T. Dinsdale, Calphad, 15, 317-425(1991).'
  99Kur  'M. Kurata, Calphad, 23, 305-37(1999); Pu, U'
  99SGUN 'SGTE unary database V.4.1, 1999.'
  04Che3 'P.-Y. Chevalier, E. Fischer, B. Cheynet,
          Calphad, 28, 15-40(2004); U, Zr'
  10Kur1 'M. Kurata, IOP Conf. Ser.: Mater. Sci. Eng., 9, 012022(2010); Pu, U'
  10Kur2 'M. Kurata, IOP Conf. Ser.: Mater. Sci. Eng., 9, 012023(2010); Pu'
  11Tur  'P.E.A. Turchi, A.I. Landa, P.A. Soderlind,
          J. Nucl. Mater., 418, 165-73(2011); Am, Pu'
  15Per  'A. Perron, P.E.A. Turchi, A. Landa, P. Soderlind, B. Ravat, B. Oudot,
          F. Delaunay, J. Nucl. Mater., 458, 425-41(2015); Pu-U'
  18Xie  'W. Xie, D. Morgan, Comput. Mater. Sci., 143, 505-14(2018);
          Np, U, Zr'
!
