Repository: orchid-calphad/orchid-project.org

# orchid-project.org

Website and released data of **ORCHID** (Open Repository for CALPHAD Hypotheses, Intelligence, and Discovery),
served by GitHub Pages at https://orchid-project.org. Releases are archived on Zenodo (one DOI per version).

- `index.html`, `catalog/`, `best-practices.html` — static, self-contained pages (generated in the ORCHID tooling).
- `data/` — released data: catalog, redistributable TDB files, convex hulls. Licences: `data/LICENSES.md`, `data/NOTICE.md`.
- `llms.txt`, `data/croissant.json`, `CITATION.cff`, `.zenodo.json` — machine-readable metadata.

Only data with clear redistribution rights are published.

File: data/databases/sgte-binary/PuZr-10Kur.tdb
$
$ Database for Pu-Zr from M. Kurata 2010.
$
$ M. Kurata, IOP Conf. Ser.: Mater. Sci. Eng., 9, 012022(2010).
$
$ Dataset created 2019.09.21 by Bengt Hallstedt.
$ 2021.02.05: Modified for use with GES6.
$
$ Parameters for Pu4Zr were missing in the paper. They were fitted to the
$ congruent transformation.
$
$ ------------------------------------------------------------------------------
 TEMP-LIM 298.15 6000.00 !
$
$ELEMENT NAME  REF. STATE               ATOMIC MASS H298-H0    S298    !
$
 ELEMENT VA   VACUUM                      0.0          0.0      0.0    ! 
 ELEMENT PU   ALPHA_PU                  244.        6902.0     54.4610 ! 
 ELEMENT ZR   HCP_A3                     91.22      5566.27    39.1809 ! 
$ ------------------------------------------------------------------------------
$ Phase definitions
$
 PHASE LIQUID:L % 1 1 !
 CONST LIQUID:L : PU ZR : !
$
$ Fcc (cF4, Fm-3m) and MeX (cF8, Fm-3m)
$
 PHASE FCC_A1 %A 2 1 1 !
 CONST FCC_A1 : PU% ZR : VA : !
$
$ Bcc (cI2, Im-3m)
$
 PHASE BCC_A2 %B 2 1 3 !
 CONST BCC_A2 : PU% ZR% : VA : !
$
$ Hcp (hP2, P6_3/mmc) and Me2X (NiAs-type, hP4, P6_3/mmc, B8_1)
$
 PHASE HCP_A3 %A 2 1 0.5 !
 CONST HCP_A3 : PU ZR% : VA : !
$
$ Prototype In (tI2, I4/mmm), delta-prime
$
 PHASE TETRAGONAL_A6 % 1 1 !
 CONST TETRAGONAL_A6 : PU% ZR : !
$
$ Prototype alpha-Pu (mP16, P2_1/m)
$
 PHASE ALPHA_PU % 1 1 !
 CONST ALPHA_PU : PU% ZR : !
$
$ Prototype beta-Pu (mC34, C2/m)
$
 PHASE BETA_PU % 1 1 !
 CONST BETA_PU : PU% ZR : !
$
$ Prototype gamma-Pu (oF8, Fddd)
$
 PHASE GAMMA_PU % 1 1 !
 CONST GAMMA_PU : PU% ZR : !
$
$ Prototype Pu4Zr (tP80, P4/ncc), theta
$
 PHASE PU4ZR % 2 4 1 !
 CONST PU4ZR : PU : ZR : !
$ ------------------------------------------------------------------------------
$ Defaults
$
 DEFINE-SYSTEM-DEFAULT ELEMENT 2 !
 DEFAULT-COM DEFINE_SYSTEM_ELEMENT VA !
 TYPE-DEF % SEQ * !
 TYPE-DEF A GES AMEND_PHASE_DESCRIPTION @ MAGNETIC -3 0.28 !
 TYPE-DEF B GES AMEND_PHASE_DESCRIPTION @ MAGNETIC -1 0.4 !
 FUNCTION ZERO      298.15  0;                                         6000 N !
 FUNCTION UN_ASS    298.15  0;                                         6000 N !
 FUNCTION R         298.15  +8.31451;                                  6000 N !
$ ------------------------------------------------------------------------------
$ Element data
$ ------------------------------------------------------------------------------
$ Pu
$
$ HCP_A3, ORTHORHOMBIC_A20 and TETRAGONAL_U from 10Kur1 not included in unary
$ DHCP, ORTHO_AC and TETRAG_AD from 10Kur2 not included in unary
$
 PAR  G(ALPHA_PU,PU),,                  +GHSERPU;                3000 N 91Din !
 PAR  G(BCC_A2,PU:VA),,                 +GBCCPU;                 3000 N 91Din !
 PAR  G(BETA_PU,PU),,                   +GBETPU;                 3000 N 91Din !
 PAR  G(FCC_A1,PU:VA),,                 +GFCCPU;                 3000 N 91Din !
 PAR  G(GAMMA_PU,PU),,                  +GGAMPU;                 3000 N 91Din !
 PAR  G(TETRAGONAL_A6,PU),,             +GTETPU;                 3000 N 91Din !
 PAR  G(HCP_A3,PU:VA),,                 +GFCCPU+5000;            3000 N 10Kur1 !
$PAR  G(DHCP,PU),,                      +GFCCPU+5000;            3000 N 10Kur2 !
$PAR  G(ORTHO_AC,PU),,                  +GHSERPU+1248.6;         3000 N 10Kur2 !
$PAR  G(TETRAG_AD,PU),,                 +GTETPU+575.1;           3000 N 10Kur2 !
$PAR  G(ORTHORHOMBIC_A20,PU),,          +GBETPU+652.7;           3000 N 10Kur1 !
$PAR  G(TETRAGONAL_U,PU),,              +GTETPU+209.6;           3000 N 10Kur1 !
 PAR  G(LIQUID,PU),,                    +GHSERPU
             +6608.1-12.5133*T;                                  3000 N 91Din !
$
 FUNCTION GHSERPU   298.15  -7396.309+80.301382*T-18.1258*T*LN(T)
       -0.02241*T**2;
       400.00  Y  -16605.962+236.786603*T-42.4187*T*LN(T)
       -0.00134493*T**2+2.63443E-07*T**3+579325*T**(-1);
       944.00  Y  -14462.156+232.961553*T-42.248*T*LN(T);
      3000.00  N !
 FUNCTION GBCCPU    298.15  -1358.984+116.603882*T-27.094*T*LN(T)
       -0.009105*T**2+2.061667E-06*T**3+20863*T**(-1);
       745.00  Y  -2890.817+156.878957*T-33.72*T*LN(T);
       956.00  Y  +29313.619-132.788248*T+6.921*T*LN(T)
       -0.02023305*T**2+1.426922E-06*T**3-4469245*T**(-1);
      2071.00  Y  -938.429-5.539698*T+GHSERPU;
      3000.00  N !
 FUNCTION GBETPU    298.15  -4873.654+123.249151*T-27.416*T*LN(T)
       -0.00653*T**2;
       679.50  Y  +2435.094+43.566585*T-15.7351*T*LN(T)
       -0.0154772*T**2+1.524942E-06*T**3-864940*T**(-1);
      1464.00  Y  +503.094-4.739938*T+GHSERPU;
      3000.00  N !
 FUNCTION GFCCPU    298.15  -3920.781+127.586536*T-28.4781*T*LN(T)
       -0.0054035*T**2;
       990.00  Y  +3528.208+41.52572*T-15.7351*T*LN(T)
       -0.0154772*T**2+1.524942E-06*T**3-864940*T**(-1);
      1464.00  Y  +1596.208-6.780803*T+GHSERPU;
      3000.00  N !
 FUNCTION GGAMPU    298.15  -16766.303+419.402655*T-77.5802*T*LN(T)
       +0.0816415*T**2-2.8103833E-05*T**3+574825*T**(-1);
       487.90  Y  -2942.77+88.325069*T-22.0233*T*LN(T)-0.0114795*T**2;
       593.90  Y  -9336.967+160.314641*T-32.3405*T*LN(T)
       -0.0070383*T**2+6.92887E-07*T**3+630600*T**(-1);
      1179.00  Y  +2026.406-6.829936*T+GHSERPU;
      3000.00  N !
 FUNCTION GTETPU    298.15  -496.178+54.586547*T-16.43*T*LN(T)
       -0.024006*T**2+5.166667E-06*T**3-158470*T**(-1);
       736.00  Y  -6122.307+173.35008*T-35.56*T*LN(T);
       757.00  Y  +3982.078+63.890352*T-19.756*T*LN(T)
       -0.00937295*T**2+6.59882E-07*T**3-1112565*T**(-1);
      2157.00  Y  -738.383-4.905143*T+GHSERPU;
      3000.00  N !
$ ------------------------------------------------------------------------------
$ Zr
$
$ CUB_A13, CBCC_A12, ORTHORHOMBIC_A20 and TETRAGONAL_U added in unary 4.1
$
$ ORTHORHOMBIC_A20 and TETRAGONAL_U from 04Che3 not in unary
$ ORTHORHOMBIC_A20, TETRAGONAL_U, ALPHA_PU, BETA_PU, GAMMA_PU and
$ TETRAGONAL_A6 from 10Kur1 not included in unary
$ ORTHO_AC and TETRAG_AD from 14Xio and 18Xie not in unary
$
 PAR  G(HCP_A3,ZR:VA)           130.00  +GHSERZR;,,                   N 91Din !
 PAR  G(BCC_A2,ZR:VA)           130.00  +GBCCZR;,,                    N 91Din !
$PAR  G(OMEGA,ZR)               130.00  +GOMEZR;,,                    N 91Din !
 PAR  G(FCC_A1,ZR:VA)           130.00  +GHSERZR+7600-0.9*T;,,        N 91Din !
$PAR  G(CBCC_A12,ZR:VA)         130.00  +GHSERZR+4602.2;,,            N 99SGUN !
$PAR  G(CUB_A13,ZR:VA)          130.00  +GHSERZR+7531.2;,,            N 99SGUN !
$PAR  G(ORTHORHOMBIC_A20,ZR)    130.00  +GBCCZR+5000;,,               N 99SGUN !
$PAR  G(ORTHORHOMBIC_A20,ZR)    130.00  +GHSERZR+38000;,,             N 04Che3 !
$PAR  G(ORTHORHOMBIC_A20,ZR)    130.00  +GHSERZR+5000;,,              N 10Kur1 !
$PAR  G(ORTHO_AC,ZR)            130.00  +GHSERZR+5804;,,              N 14Xio !
$PAR  G(ORTHO_AC,ZR)            130.00  +GBCCZR+5000;,,               N 18Xie !
$PAR  G(TETRAG_AD,ZR)           130.00  +GHSERZR+5331;,,              N 14Xio !
$PAR  G(TETRAG_AD,ZR)           130.00  +GBCCZR+5000;,,               N 18Xie !
 PAR  G(ALPHA_PU,ZR)            130.00  +GHSERZR+5000;,,              N 10Kur1 !
 PAR  G(BETA_PU,ZR)             130.00  +GHSERZR+5000;,,              N 10Kur1 !
 PAR  G(GAMMA_PU,ZR)            130.00  +GHSERZR+5000;,,              N 10Kur1 !
 PAR  G(TETRAGONAL_A6,ZR)       130.00  +GHSERZR+5000;,,              N 10Kur1 !
$PAR  G(TETRAGONAL_U,ZR)        130.00  +GBCCZR+5000;,,               N 99SGUN !
$PAR  G(TETRAGONAL_U,ZR)        130.00  +GHSERZR+35000;,,             N 04Che3 !
$PAR  G(TETRAGONAL_U,ZR)        130.00  +GHSERZR+5000;,,              N 10Kur1 !
 PAR  G(LIQUID,ZR)              130.00  +GLIQZR;,,                    N 91Din !
$
 FUNCTION GHSERZR   130.00  -7827.595+125.64905*T-24.1618*T*LN(T)
       -0.00437791*T**2+34971*T**(-1);
      2128.00  Y  -26085.921+262.724183*T-42.144*T*LN(T)-1.342896E+31*T**(-9);
      6000.00  N !
 FUNCTION GBCCZR    130.00  -525.539+124.9457*T-25.607406*T*LN(T)
       -3.40084E-04*T**2-9.729E-09*T**3+25233*T**(-1)-7.6143E-11*T**4;
      2128.00  Y  -4620.034+1.55998*T+GHSERZR+1.4103476E+32*T**(-9);
      6000.00  N !
 FUNCTION GOMEZR    130.00  -8878.082+144.432234*T-26.8556*T*LN(T)
       -0.002799446*T**2+38376*T**(-1);
      2128.00  Y  -3414.603+2.566675*T+GHSERZR+8.517346E+31*T**(-9);
      6000.00  N !
 FUNCTION GLIQZR    130.00  +18147.69-9.080812*T+GHSERZR+1.6275E-22*T**7;
      2128.00  Y  -8281.26+253.812609*T-42.144*T*LN(T);
      6000.00  N !
 FUNCTION GFCCZR    130.00  +GHSERZR+7600-0.9*T;                       6000 N !
$ ------------------------------------------------------------------------------
$ Binary system
$
$ M. Kurata, IOP Conf. Ser.: Mater. Sci. Eng., 9, 012022(2010).
$
$ Checked against paper. Checked at 6000 K.
$
$ Parameters for Pu4Zr were missing in the paper. They were fitted to the
$ congruent transformation.
$
 PAR  L(LIQUID,PU,ZR;0),,               +16156-12.622*T;,,            N 10Kur1 !
$
 PAR  L(FCC_A1,PU,ZR:VA;0),,            -7620-1.9961*T;,,             N 10Kur1 !
 PAR  L(FCC_A1,PU,ZR:VA;1),,            +15833;,,                     N 10Kur1 !
 PAR  L(FCC_A1,PU,ZR:VA;2),,            -5974.7;,,                    N 10Kur1 !
$
 PAR  L(BCC_A2,PU,ZR:VA;0),,            +5730-3.4108*T;,,             N 10Kur1 !
 PAR  L(BCC_A2,PU,ZR:VA;1),,            +2759.7;,,                    N 10Kur1 !
 PAR  L(BCC_A2,PU,ZR:VA;2),,            +2081.5;,,                    N 10Kur1 !
$
 PAR  L(HCP_A3,PU,ZR:VA;0),,            +1145.9;,,                    N 10Kur1 !
 PAR  L(ALPHA_PU,PU,ZR;0),,             +5000;,,                      N 10Kur1 !
 PAR  L(BETA_PU,PU,ZR;0),,              +2600;,,                      N 10Kur1 !
 PAR  L(GAMMA_PU,PU,ZR;0),,             +5000;,,                      N 10Kur1 !
 PAR  L(TETRAGONAL_A6,PU,ZR;0),,        +3000;,,                      N 10Kur1 !
$
 PAR  G(PU4ZR,PU:ZR),,                  +4*GHSERPU+GHSERZR-15075;,,   N 10Kur1 !
$ ------------------------------------------------------------------------------
$
$
 LIST-OF-REFERENCE
 NUMBER  SOURCE
  Null   'Unknown source'
  Same   'Same or similar interaction as in the corresponding stable phase'
  COST   'COST 507 database'
  91Din  'A.T. Dinsdale, Calphad, 15, 317-425(1991).'
  99SGUN 'SGTE unary database V.4.1, 1999.'
  04Che3 'P.-Y. Chevalier, E. Fischer, B. Cheynet,
          Calphad, 28, 15-40(2004); U, Zr'
  10Kur1 'M. Kurata, IOP Conf. Ser.: Mater. Sci. Eng., 9, 012022(2010);
          Pu, Zr, Pu-Zr'
  10Kur2 'M. Kurata, IOP Conf. Ser.: Mater. Sci. Eng., 9, 012023(2010); Pu'
  14Xio  'W. Xiong, W. Xie, D. Morgan,
          J. Nuclear Mater., 452, 569-77(2014); Np, Zr'
  18Xie  'W. Xie, D. Morgan, Comput. Mater. Sci., 143, 505-14(2018);
          Np, U, Zr'
!

File: data/databases/sgte-binary/PuZr-99Kur.tdb
$
$ Database for Pu-Zr from M. Kurata 1999.
$
$ M. Kurata, Calphad, 23, 305-37(1999).
$
$ Dataset created 2019.09.21 by Bengt Hallstedt.
$ 2021.02.05: Modified for use with GES6.
$
$ A small fcc region in the liquid + bcc region and a miscibility gap in the
$ fcc phase were missed in the calculation in the paper. Pu4Zr is stable
$ as Zr above 4700 K.
$
$ ------------------------------------------------------------------------------
 TEMP-LIM 298.15 6000.00 !
$
$ELEMENT NAME  REF. STATE               ATOMIC MASS H298-H0    S298    !
$
 ELEMENT VA   VACUUM                      0.0          0.0      0.0    ! 
 ELEMENT PU   ALPHA_PU                  244.        6902.0     54.4610 ! 
 ELEMENT ZR   HCP_A3                     91.22      5566.27    39.1809 ! 
$ ------------------------------------------------------------------------------
$ Phase definitions
$
 PHASE LIQUID:L % 1 1 !
 CONST LIQUID:L : PU ZR : !
$
$ Fcc (cF4, Fm-3m) and MeX (cF8, Fm-3m)
$
 PHASE FCC_A1 %A 2 1 1 !
 CONST FCC_A1 : PU% ZR : VA : !
$
$ Bcc (cI2, Im-3m)
$
 PHASE BCC_A2 %B 2 1 3 !
 CONST BCC_A2 : PU% ZR% : VA : !
$
$ Hcp (hP2, P6_3/mmc) and Me2X (NiAs-type, hP4, P6_3/mmc, B8_1)
$
 PHASE HCP_A3 %A 2 1 0.5 !
 CONST HCP_A3 : PU ZR% : VA : !
$
$ Prototype In (tI2, I4/mmm), delta-prime
$
 PHASE TETRAGONAL_A6 % 1 1 !
 CONST TETRAGONAL_A6 : PU% ZR : !
$
$ Prototype alpha-Pu (mP16, P2_1/m)
$
 PHASE ALPHA_PU % 1 1 !
 CONST ALPHA_PU : PU% ZR : !
$
$ Prototype beta-Pu (mC34, C2/m)
$
 PHASE BETA_PU % 1 1 !
 CONST BETA_PU : PU% ZR : !
$
$ Prototype gamma-Pu (oF8, Fddd)
$
 PHASE GAMMA_PU % 1 1 !
 CONST GAMMA_PU : PU% ZR : !
$
$ Prototype Pu4Zr (tP80, P4/ncc), theta
$
 PHASE PU4ZR % 2 6 1 !
 CONST PU4ZR : PU ZR : PU ZR : !
$ ------------------------------------------------------------------------------
$ Defaults
$
 DEFINE-SYSTEM-DEFAULT ELEMENT 2 !
 DEFAULT-COM DEFINE_SYSTEM_ELEMENT VA !
 TYPE-DEF % SEQ * !
 TYPE-DEF A GES AMEND_PHASE_DESCRIPTION @ MAGNETIC -3 0.28 !
 TYPE-DEF B GES AMEND_PHASE_DESCRIPTION @ MAGNETIC -1 0.4 !
 FUNCTION ZERO      298.15  0;                                         6000 N !
 FUNCTION UN_ASS    298.15  0;                                         6000 N !
 FUNCTION R         298.15  +8.31451;                                  6000 N !
$ ------------------------------------------------------------------------------
$ Element data
$ ------------------------------------------------------------------------------
$ Pu
$
$ HCP_A3, ORTHORHOMBIC_A20 and TETRAGONAL_U from 99Kur and 10Kur1
$ not included in unary
$ DHCP, ORTHO_AC and TETRAG_AD from 10Kur2 not included in unary
$
 PAR  G(ALPHA_PU,PU),,                  +GHSERPU;                3000 N 91Din !
 PAR  G(BCC_A2,PU:VA),,                 +GBCCPU;                 3000 N 91Din !
 PAR  G(BETA_PU,PU),,                   +GBETPU;                 3000 N 91Din !
 PAR  G(FCC_A1,PU:VA),,                 +GFCCPU;                 3000 N 91Din !
 PAR  G(GAMMA_PU,PU),,                  +GGAMPU;                 3000 N 91Din !
 PAR  G(TETRAGONAL_A6,PU),,             +GTETPU;                 3000 N 91Din !
 PAR  G(HCP_A3,PU:VA),,                 +GBCCPU+5000;            3000 N 99Kur !
$PAR  G(HCP_A3,PU:VA),,                 +GFCCPU+5000;            3000 N 10Kur1 !
$PAR  G(DHCP,PU),,                      +GFCCPU+5000;            3000 N 10Kur2 !
$PAR  G(ORTHO_AC,PU),,                  +GHSERPU+1248.6;         3000 N 10Kur2 !
$PAR  G(TETRAG_AD,PU),,                 +GTETPU+575.1;           3000 N 10Kur2 !
$PAR  G(ORTHORHOMBIC_A20,PU),,          +GHSERPU+2026;           3000 N 99Kur !
$PAR  G(ORTHORHOMBIC_A20,PU),,          +GBETPU+652.7;           3000 N 10Kur1 !
$PAR  G(TETRAGONAL_U,PU),,              +GFCCPU+227.5;           3000 N 99Kur !
$PAR  G(TETRAGONAL_U,PU),,              +GTETPU+209.6;           3000 N 10Kur1 !
 PAR  G(LIQUID,PU),,                    +GHSERPU
             +6608.1-12.5133*T;                                  3000 N 91Din !
$
 PAR  G(PU4ZR,PU:PU),,                  +7554.533+893.105752*T
             -199.3467*T*LN(T)-0.0378245*T**2;,,                      N 99Kur !
$
 FUNCTION GHSERPU   298.15  -7396.309+80.301382*T-18.1258*T*LN(T)
       -0.02241*T**2;
       400.00  Y  -16605.962+236.786603*T-42.4187*T*LN(T)
       -0.00134493*T**2+2.63443E-07*T**3+579325*T**(-1);
       944.00  Y  -14462.156+232.961553*T-42.248*T*LN(T);
      3000.00  N !
 FUNCTION GBCCPU    298.15  -1358.984+116.603882*T-27.094*T*LN(T)
       -0.009105*T**2+2.061667E-06*T**3+20863*T**(-1);
       745.00  Y  -2890.817+156.878957*T-33.72*T*LN(T);
       956.00  Y  +29313.619-132.788248*T+6.921*T*LN(T)
       -0.02023305*T**2+1.426922E-06*T**3-4469245*T**(-1);
      2071.00  Y  -938.429-5.539698*T+GHSERPU;
      3000.00  N !
 FUNCTION GBETPU    298.15  -4873.654+123.249151*T-27.416*T*LN(T)
       -0.00653*T**2;
       679.50  Y  +2435.094+43.566585*T-15.7351*T*LN(T)
       -0.0154772*T**2+1.524942E-06*T**3-864940*T**(-1);
      1464.00  Y  +503.094-4.739938*T+GHSERPU;
      3000.00  N !
 FUNCTION GFCCPU    298.15  -3920.781+127.586536*T-28.4781*T*LN(T)
       -0.0054035*T**2;
       990.00  Y  +3528.208+41.52572*T-15.7351*T*LN(T)
       -0.0154772*T**2+1.524942E-06*T**3-864940*T**(-1);
      1464.00  Y  +1596.208-6.780803*T+GHSERPU;
      3000.00  N !
 FUNCTION GGAMPU    298.15  -16766.303+419.402655*T-77.5802*T*LN(T)
       +0.0816415*T**2-2.8103833E-05*T**3+574825*T**(-1);
       487.90  Y  -2942.77+88.325069*T-22.0233*T*LN(T)-0.0114795*T**2;
       593.90  Y  -9336.967+160.314641*T-32.3405*T*LN(T)
       -0.0070383*T**2+6.92887E-07*T**3+630600*T**(-1);
      1179.00  Y  +2026.406-6.829936*T+GHSERPU;
      3000.00  N !
 FUNCTION GTETPU    298.15  -496.178+54.586547*T-16.43*T*LN(T)
       -0.024006*T**2+5.166667E-06*T**3-158470*T**(-1);
       736.00  Y  -6122.307+173.35008*T-35.56*T*LN(T);
       757.00  Y  +3982.078+63.890352*T-19.756*T*LN(T)
       -0.00937295*T**2+6.59882E-07*T**3-1112565*T**(-1);
      2157.00  Y  -738.383-4.905143*T+GHSERPU;
      3000.00  N !
$ ------------------------------------------------------------------------------
$ Zr
$
$ CUB_A13, CBCC_A12, ORTHORHOMBIC_A20 and TETRAGONAL_U added in unary 4.1
$
$ ORTHORHOMBIC_A20 and TETRAGONAL_U from 04Che3 not in unary
$ ALPHA_PU, BETA_PU, GAMMA_PU and TETRAGONAL_A6 from 99Kur not included in unary
$ ORTHORHOMBIC_A20, TETRAGONAL_U, ALPHA_PU, BETA_PU, GAMMA_PU and
$ TETRAGONAL_A6 from 10Kur1 not included in unary
$ ORTHO_AC and TETRAG_AD from 14Xio and 18Xie not in unary
$
 PAR  G(HCP_A3,ZR:VA)           130.00  +GHSERZR;,,                   N 91Din !
 PAR  G(BCC_A2,ZR:VA)           130.00  +GBCCZR;,,                    N 91Din !
$PAR  G(OMEGA,ZR)               130.00  +GOMEZR;,,                    N 91Din !
 PAR  G(FCC_A1,ZR:VA)           130.00  +GHSERZR+7600-0.9*T;,,        N 91Din !
$PAR  G(CBCC_A12,ZR:VA)         130.00  +GHSERZR+4602.2;,,            N 99SGUN !
$PAR  G(CUB_A13,ZR:VA)          130.00  +GHSERZR+7531.2;,,            N 99SGUN !
$PAR  G(ORTHORHOMBIC_A20,ZR)    130.00  +GBCCZR+5000;,,               N 99SGUN !
$PAR  G(ORTHORHOMBIC_A20,ZR)    130.00  +GHSERZR+38000;,,             N 04Che3 !
$PAR  G(ORTHORHOMBIC_A20,ZR)    130.00  +GHSERZR+5000;,,              N 10Kur1 !
$PAR  G(ORTHO_AC,ZR)            130.00  +GHSERZR+5804;,,              N 14Xio !
$PAR  G(ORTHO_AC,ZR)            130.00  +GBCCZR+5000;,,               N 18Xie !
$PAR  G(TETRAG_AD,ZR)           130.00  +GHSERZR+5331;,,              N 14Xio !
$PAR  G(TETRAG_AD,ZR)           130.00  +GBCCZR+5000;,,               N 18Xie !
 PAR  G(ALPHA_PU,ZR)            130.00  +GBCCZR+10000;,,              N 99Kur !
$PAR  G(ALPHA_PU,ZR)            130.00  +GHSERZR+5000;,,              N 10Kur1 !
 PAR  G(BETA_PU,ZR)             130.00  +GBCCZR+10000;,,              N 99Kur !
$PAR  G(BETA_PU,ZR)             130.00  +GHSERZR+5000;,,              N 10Kur1 !
 PAR  G(GAMMA_PU,ZR)            130.00  +GBCCZR+10000;,,              N 99Kur !
$PAR  G(GAMMA_PU,ZR)            130.00  +GHSERZR+5000;,,              N 10Kur1 !
 PAR  G(TETRAGONAL_A6,ZR)       130.00  +GFCCZR+5000;,,               N 99Kur !
$PAR  G(TETRAGONAL_A6,ZR)       130.00  +GHSERZR+5000;,,              N 10Kur1 !
$PAR  G(TETRAGONAL_U,ZR)        130.00  +GBCCZR+5000;,,               N 99SGUN !
$PAR  G(TETRAGONAL_U,ZR)        130.00  +GHSERZR+35000;,,             N 04Che3 !
$PAR  G(TETRAGONAL_U,ZR)        130.00  +GHSERZR+5000;,,              N 10Kur1 !
 PAR  G(LIQUID,ZR)              130.00  +GLIQZR;,,                    N 91Din !
$
 PAR  G(PU4ZR,ZR:ZR),,                  +7*GHSERZR+88200-6.3*T;,,     N 99Kur !
$
 FUNCTION GHSERZR   130.00  -7827.595+125.64905*T-24.1618*T*LN(T)
       -0.00437791*T**2+34971*T**(-1);
      2128.00  Y  -26085.921+262.724183*T-42.144*T*LN(T)-1.342896E+31*T**(-9);
      6000.00  N !
 FUNCTION GBCCZR    130.00  -525.539+124.9457*T-25.607406*T*LN(T)
       -3.40084E-04*T**2-9.729E-09*T**3+25233*T**(-1)-7.6143E-11*T**4;
      2128.00  Y  -4620.034+1.55998*T+GHSERZR+1.4103476E+32*T**(-9);
      6000.00  N !
 FUNCTION GOMEZR    130.00  -8878.082+144.432234*T-26.8556*T*LN(T)
       -0.002799446*T**2+38376*T**(-1);
      2128.00  Y  -3414.603+2.566675*T+GHSERZR+8.517346E+31*T**(-9);
      6000.00  N !
 FUNCTION GLIQZR    130.00  +18147.69-9.080812*T+GHSERZR+1.6275E-22*T**7;
      2128.00  Y  -8281.26+253.812609*T-42.144*T*LN(T);
      6000.00  N !
 FUNCTION GFCCZR    130.00  +GHSERZR+7600-0.9*T;                       6000 N !
$ ------------------------------------------------------------------------------
$ Binary system
$
$ M. Kurata, Calphad, 23, 305-37(1999).
$
$ Checked against paper. Checked at 6000 K.
$
$ A small fcc region in the liquid + bcc region and a miscibility gap in the
$ fcc phase were missed in the calculation in the paper. Pu4Zr is stable
$ as Zr above 4700 K.
$
 PAR  L(LIQUID,PU,ZR;0),,               +14443.8518-10.4306744*T;,,   N 99Kur !
$
 PAR  L(FCC_A1,PU,ZR:VA;0),,            +1635.17504-8.190178*T;,,     N 99Kur !
 PAR  L(FCC_A1,PU,ZR:VA;1),,            +18354.5044-5.86090623*T;,,   N 99Kur !
 PAR  L(FCC_A1,PU,ZR:VA;2),,            +10627.0109-21.9337773*T;,,   N 99Kur !
$
 PAR  L(BCC_A2,PU,ZR:VA;0),,            +12995.8065-7.29218439*T;,,   N 99Kur !
 PAR  L(BCC_A2,PU,ZR:VA;1),,            +1531.93671;,,                N 99Kur !
$
 PAR  L(HCP_A3,PU,ZR:VA;0),,            +5559.80216;,,                N 99Kur !
 PAR  L(ALPHA_PU,PU,ZR;0),,             +4000;,,                      N 99Kur !
 PAR  L(BETA_PU,PU,ZR;0),,              +4000;,,                      N 99Kur !
 PAR  L(GAMMA_PU,PU,ZR;0),,             +10000;,,                     N 99Kur !
 PAR  L(TETRAGONAL_A6,PU,ZR;0),,        +4000;,,                      N 99Kur !
$
 PAR  G(PU4ZR,PU:ZR),,                  +GHSERZR-37924.686
             +786.619216*T-170.8686*T*LN(T)-0.03021*T**2;,,           N 99Kur !
 PAR  G(PU4ZR,ZR:PU),,                  +6*GHSERZR+98679.219
             +100.186536*T-28.4781*T*LN(T)-0.0054035*T**2;,,          N 99Kur !
 PAR  L(PU4ZR,PU:PU,ZR;0),,             -40000;,,                     N 99Kur !
 PAR  L(PU4ZR,ZR:PU,ZR;0),,             -40000;,,                     N 99Kur !
$ ------------------------------------------------------------------------------
$
$
 LIST-OF-REFERENCE
 NUMBER  SOURCE
  Null   'Unknown source'
  Same   'Same or similar interaction as in the corresponding stable phase'
  COST   'COST 507 database'
  91Din  'A.T. Dinsdale, Calphad, 15, 317-425(1991).'
  99Kur  'M. Kurata, Calphad, 23, 305-37(1999); Pu, Zr, Pu-Zr'
  99SGUN 'SGTE unary database V.4.1, 1999.'
  04Che3 'P.-Y. Chevalier, E. Fischer, B. Cheynet,
          Calphad, 28, 15-40(2004); U, Zr'
  10Kur1 'M. Kurata, IOP Conf. Ser.: Mater. Sci. Eng., 9, 012022(2010); Pu, Zr'
  10Kur2 'M. Kurata, IOP Conf. Ser.: Mater. Sci. Eng., 9, 012023(2010); Pu'
  14Xio  'W. Xiong, W. Xie, D. Morgan,
          J. Nuclear Mater., 452, 569-77(2014); Np, Zr'
  18Xie  'W. Xie, D. Morgan, Comput. Mater. Sci., 143, 505-14(2018);
          Np, U, Zr'
!

File: data/databases/sgte-binary/ReB-10Yan.tdb
$
$ Database for Re-B from Y. Yang et al. 2010
$
$ Y. Yang, S. Chen, Y.A. Chang, Intermetallics, 18, 51-56(2010).
$
$ Dataset created 2016.09.24 by Bengt Hallstedt.
$ 2021.02.05: Modified for use with GES6.
$
$ B solubility in Re is not modelled.
$
$ Wrong sign for L(LIQUID,B,RE;2) in paper.
$
$ ------------------------------------------------------------------------------
 TEMP-LIM 298.15 6000.00 !
$
$ELEMENT NAME  REF. STATE               ATOMIC MASS H298-H0    S298    !
$
 ELEMENT VA   VACUUM                      0.0          0.0      0.0    ! 
 ELEMENT B    BETA_RHOMBO_B              10.81      1222.0      5.9    ! 
 ELEMENT RE   HCP_A3                    186.207     5333.      36.4820 ! 
$ ------------------------------------------------------------------------------
$ Phase definitions
$
 PHASE LIQUID:L % 1 1 !
 CONST LIQUID:L : B RE : !
$
$ Fcc (cF4, Fm-3m) and MeX (cF8, Fm-3m)
$
 PHASE FCC_A1 %A 2 1 1 !
 CONST FCC_A1 : RE : VA : !
$
$ Bcc (cI2, Im-3m)
$
 PHASE BCC_A2 %B 2 1 3 !
 CONST BCC_A2 : RE : VA : !
$
$ Hcp (hP2, P6_3/mmc) and Me2X (NiAs-type, hP4, P6_3/mmc, B8_1)
$
 PHASE HCP_A3 %A 2 1 0.5 !
 CONST HCP_A3 : RE : VA : !
$
$ Prototype beta-B (hR105, R-3m)
$
 PHASE BETA_RHOMBO_B % 1 1 !
 CONST BETA_RHOMBO_B : B : !
$
$ Prototype Re3B (oC16, Cmcm)
$
 PHASE RE3B_E1A % 2 3 1 !
 CONST RE3B_E1A : RE : B : !
$
$ Prototype Fe3Th7 (hP20, P6_3mc)
$
 PHASE RE7B3_D102 % 2 7 3 !
 CONST RE7B3_D102 : RE : B : !
$
$ Prototype ReB2 (hP6, P6_3/mmc)
$
 PHASE REB2 % 2 1 2 !
 CONST REB2 : RE% B : B : !
$ ------------------------------------------------------------------------------
$ Defaults
$
 DEFINE-SYSTEM-DEFAULT ELEMENT 2 !
 DEFAULT-COM DEFINE_SYSTEM_ELEMENT VA !
 TYPE-DEF % SEQ * !
 TYPE-DEF A GES AMEND_PHASE_DESCRIPTION @ MAGNETIC -3 0.28 !
 TYPE-DEF B GES AMEND_PHASE_DESCRIPTION @ MAGNETIC -1 0.4 !
 FUNCTION ZERO      298.15  0;                                         6000 N !
 FUNCTION UN_ASS    298.15  0;                                         6000 N !
 FUNCTION R         298.15  +8.31451;                                  6000 N !
$ ------------------------------------------------------------------------------
$ Element data
$ ------------------------------------------------------------------------------
$ B
$
$ FCC_A1, HCP_A3, DIAMOND_A4 and GRAPHITE added in unary 3.0
$ BCC_A2 added in unary 4.1
$ GRAPHITE revised in unary 4.4 (using the value from COST 507)
$ FCC_A1, BCC_A2 and HCP_A3 removed in unary 5.0
$ ALPHA_RHOMBO_B added in unary 5.0
$
$ FCC_A1, BCC_A2 and HCP_A3 still in SGSOL 5.0
$ The value for FCC_A1 in COST (and SGTE) is possibly incorrect.
$
 PAR  G(BETA_RHOMBO_B,B),,              +GHSERBB;,,                   N 91Din !
$PAR  G(ALPHA_RHOMBO_B,B),,             +GALPBB;,,                    N 09SGUN !
$PAR  G(FCC_A1,B:VA),,                  +GHSERBB+43514-12.217*T;,,    N SGCOST !
$PAR  G(FCC_A1,B:VA),,                  +GHSERBB+50208-13.472*T;,,    N 94Hal !
$PAR  G(BCC_A2,B:VA),,                  +GHSERBB+43514-12.217*T;,,    N 94Hal !
$PAR  G(HCP_A3,B:VA),,                  +GHSERBB+50208-9.706*T;,,     N SGCOST !
$PAR  G(GRAPHITE,B),,                   +GHSERBB+10000-2*T;,,         N SGCOST !
$PAR  G(GRAPHITE,B),,                   +GHSERBB+5000;,,              N 96SGUN !
$PAR  G(DIAMOND_A4,B),,                 +GHSERBB+10;,,                N 99SGUN !
$PAR  G(DIAMOND_A4,B),,                 +GHSERBB+20;,,                N COST !
$PAR  G(DIAMOND_A4,B),,                 +GHSERBB;,,                   N 96SGUN !
 PAR  G(LIQUID,B),,                     +GLIQBB;,,                    N 91Din !
$
 PAR  G(REB2,B:B),,                     +3*GHSERBB+111213;,,          N 10Yan !
$
 FUNCTION GHSERBB   298.15  -7735.284+107.111864*T-15.6641*T*LN(T)
       -0.006864515*T**2+6.18878E-07*T**3+370843*T**(-1);
      1100.00  Y  -16649.474+184.801744*T-26.6047*T*LN(T)
       -7.9809E-04*T**2-2.556E-08*T**3+1748270*T**(-1);
      2348.00  Y  -36667.582+231.336244*T-31.5957527*T*LN(T)
       -0.00159488*T**2+1.34719E-07*T**3+11205883*T**(-1);
      3000.00  Y  -21530.653+222.396264*T-31.4*T*LN(T);
      6000.00  N !
 FUNCTION GALPBB    298.15  -6076.24+86.648762*T-12.942464*T*LN(T)
       -7.089468E-3*T**2+0.659896E-6*T**3-45*T**(-1);
      1400.00  Y  +28477.506-106.789208*T+12.1072478*T*LN(T)
       -13.316875E-3*T**2+0.706895E-6*T**3-8002403*T**(-1);
      3000.00  Y  -25699.64+225.127135*T-31.4*T*LN(T);
      6000.00  N !
 FUNCTION GLIQBB    298.15  +48458.559-20.268025*T+GHSERBB;
       500.00  Y  +41119.703+82.101722*T-14.9827763*T*LN(T)
       -0.007095669*T**2+5.07347E-07*T**3+335484*T**(-1);
      2348.00  Y  +28842.012+200.94731*T-31.4*T*LN(T);
      3000.00  Y  +50372.665-21.448954*T+GHSERBB;
      6000.00  N !
 FUNCTION GFCCBB    298.15  +GHSERBB+43514-12.217*T;                   6000 N !
$ ------------------------------------------------------------------------------
$ Re
$
$ HCP_A3 and LIQUID revised in unary 3.0
$ BCC_A2 revised in unary 4.4
$
 PAR  G(HCP_A3,RE:VA),,                 +GHSERRE;,,                   N 96Arb !
 PAR  G(FCC_A1,RE:VA),,                 +GHSERRE+11000-1.5*T;,,       N 91Din !
 PAR  G(BCC_A2,RE:VA),,                 +GHSERRE+17000-3.7*T;,,       N 01SGUN !
$PAR  G(BCC_A2,RE:VA),,                 +GHSERRE+29200-6*T;,,         N 91Din !
 PAR  G(LIQUID,RE),,                    +GLIQRE;,,                    N 96Arb !
$
 FUNCTION GHSERRE   298.15  -7695.279+128.421589*T-24.348*T*LN(T)
       -0.00253505*T**2+1.92818E-07*T**3+32915*T**(-1);
      1200.00  Y  -15775.998+194.667426*T-33.586*T*LN(T)
       +0.00224565*T**2-2.81835E-07*T**3+1376270*T**(-1);
      2400.00  Y  -70882.739+462.110749*T-67.956*T*LN(T)
       +0.01184945*T**2-7.88955E-07*T**3+18075200*T**(-1);
      3458.00  Y  +346325.888-1211.37186*T+140.831655*T*LN(T)
       -0.033764567*T**2+1.053726E-06*T**3-1.34548866E+08*T**(-1);
      5000.00  Y  -78564.296+346.997842*T-49.519*T*LN(T);
      6000.00  N !
 FUNCTION GLIQRE    298.15  +23820.883-6.34538*T+GHSERRE;
      2000.00  Y  +568842.665-2527.83846*T+314.178898*T*LN(T)
       -0.08939817*T**2+3.92854E-06*T**3-1.63100987E+08*T**(-1);
      3458.00  Y  -39044.888+335.723691*T-49.519*T*LN(T);
      5000.00  Y  +39519.408-11.274151*T+GHSERRE;
      6000.00  N !
$ ------------------------------------------------------------------------------
$ Binary system
$
$ Y. Yang, S. Chen, Y.A. Chang, Intermetallics, 18, 51-56(2010).
$
$ Checked against paper. Checked at 6000 K.
$
$ B solubility in Re is not modelled.
$
$ Wrong sign for L(LIQUID,B,RE;2) in paper.
$
 PAR  L(LIQUID,B,RE;0),,                -120487;,,                    N 10Yan !
 PAR  L(LIQUID,B,RE;1),,                -10813.7;,,                   N 10Yan !
 PAR  L(LIQUID,B,RE;2),,                +38822.4;,,                   N 10Yan !
$
 PAR  G(RE3B_E1A,RE:B),,                +3*GHSERRE+GHSERBB
             -84000-6.82388*T;,,                                      N 10Yan !
 PAR  G(RE7B3_D102,RE:B),,              +7*GHSERRE+3*GHSERBB
             -240000-18.601*T;,,                                      N 10Yan !
$
 PAR  G(REB2,RE:B),,                    +GHSERRE+2*GHSERBB
             -120000-1.32926*T;,,                                     N 10Yan !
 PAR  L(REB2,RE,B:B;0),,                -100000-29.9987*T;,,          N 10Yan !
$ ------------------------------------------------------------------------------
$
$
 LIST-OF-REFERENCE
 NUMBER  SOURCE
  Null   'Unknown source'
  REFLAV 'Laves phase convention: G(LAVES,X:X)=+3*GHSERXX+15000'
  COST   'COST 507 database'
  SGCOST 'COST 507 database, SGTE unary database V.3.0, 1996; Al, B, Nd, Ti, Zn'
  91Din  'A.T. Dinsdale, Calphad, 15, 317-425(1991).'
  94Hal  'B. Hallemans, P. Wollants, J.R. Roos, Z. Metallkd., 85, 676-82(1994), 
          SGTE unary database V.4.1, 1999; B, Fe-B'
  96Arb  'J.W. Arblaster, Calphad, 20, 343-52(1996),
          SGTE unary database V.3.0, 1996; Re'
  96SGUN 'SGTE unary database V.3.0, 1996.'
  99SGUN 'SGTE unary database V.4.1, 1999.'
  01SGUN 'SGTE unary database V.4.4, 2001.'
  09SGUN 'SGTE unary database V.5.0, 2009.'
  10Yan  'Y. Yang, S. Chen, Y.A. Chang, Intermetallics, 18, 51-56(2010); Re-B'
!

File: data/databases/sgte-binary/ReRu-21Wan.tdb
$
$ Database for Re-Ru from C.P. Wang et al. 2021.
$
$ C.P. Wang, H. Ren, H. Liu, L.L. Li, S.Y. Yang, J.J. Han, Y. Lu, Y.H. Guo,
$ Y.X. Huang, X.J. Liu, Calphad, 74, 102289(2021).
$
$ Dataset created 2023.05.14 by Bengt Hallstedt.
$
$ ------------------------------------------------------------------------------
 TEMP-LIM 298.15 6000.00 !
$
$ELEMENT NAME  REF. STATE               ATOMIC MASS H298-H0    S298    !
$
 ELEMENT VA   VACUUM                      0.0          0.0      0.0    ! 
 ELEMENT RE   HCP_A3                    186.207     5333.      36.4820 ! 
 ELEMENT RU   HCP_A3                    101.07      4602.4     28.6144 ! 
$ ------------------------------------------------------------------------------
$ Phase definitions
$
 PHASE LIQUID:L % 1 1 !
 CONST LIQUID:L : RE RU : !
$
$ Fcc (cF4, Fm-3m) and MeX (cF8, Fm-3m)
$
 PHASE FCC_A1 %A 2 1 1 !
 CONST FCC_A1 : RE RU : VA : !
$
$ Bcc (cI2, Im-3m)
$
 PHASE BCC_A2 %B 2 1 3 !
 CONST BCC_A2 : RE RU : VA : !
$
$ Hcp (hP2, P6_3/mmc) and Me2X (NiAs-type, hP4, P6_3/mmc, B8_1)
$
 PHASE HCP_A3 %A 2 1 0.5 !
 CONST HCP_A3 : RE% RU% : VA : !
$ ------------------------------------------------------------------------------
$ Defaults
$
 DEFINE-SYSTEM-DEFAULT ELEMENT 2 !
 DEFAULT-COM DEFINE_SYSTEM_ELEMENT VA !
 TYPE-DEF % SEQ * !
 TYPE-DEF A GES AMEND_PHASE_DESCRIPTION @ MAGNETIC -3 0.28 !
 TYPE-DEF B GES AMEND_PHASE_DESCRIPTION @ MAGNETIC -1 0.4 !
 FUNCTION ZERO      298.15  0;                                         6000 N !
 FUNCTION UN_ASS    298.15  0;                                         6000 N !
 FUNCTION R         298.15  +8.31451;                                  6000 N !
$ ------------------------------------------------------------------------------
$ Element data
$ ------------------------------------------------------------------------------
$ Re
$
$ HCP_A3 and LIQUID revised in unary 3.0
$ BCC_A2 revised in unary 4.4
$
 PAR  G(HCP_A3,RE:VA),,                 +GHSERRE;,,                   N 96Arb !
 PAR  G(FCC_A1,RE:VA),,                 +GHSERRE+11000-1.5*T;,,       N 91Din !
 PAR  G(BCC_A2,RE:VA),,                 +GHSERRE+17000-3.7*T;,,       N 01SGUN !
$PAR  G(BCC_A2,RE:VA),,                 +GHSERRE+29200-6*T;,,         N 91Din !
 PAR  G(LIQUID,RE),,                    +GLIQRE;,,                    N 96Arb !
$
 FUNCTION GHSERRE   298.15  -7695.279+128.421589*T-24.348*T*LN(T)
       -0.00253505*T**2+1.92818E-07*T**3+32915*T**(-1);
      1200.00  Y  -15775.998+194.667426*T-33.586*T*LN(T)
       +0.00224565*T**2-2.81835E-07*T**3+1376270*T**(-1);
      2400.00  Y  -70882.739+462.110749*T-67.956*T*LN(T)
       +0.01184945*T**2-7.88955E-07*T**3+18075200*T**(-1);
      3458.00  Y  +346325.888-1211.37186*T+140.831655*T*LN(T)
       -0.033764567*T**2+1.053726E-06*T**3-1.34548866E+08*T**(-1);
      5000.00  Y  -78564.296+346.997842*T-49.519*T*LN(T);
      6000.00  N !
 FUNCTION GLIQRE    298.15  +23820.883-6.34538*T+GHSERRE;
      2000.00  Y  +568842.665-2527.83846*T+314.178898*T*LN(T)
       -0.08939817*T**2+3.92854E-06*T**3-1.63100987E+08*T**(-1);
      3458.00  Y  -39044.888+335.723691*T-49.519*T*LN(T);
      5000.00  Y  +39519.408-11.274151*T+GHSERRE;
      6000.00  N !
 FUNCTION GFCCRE    298.15  +GHSERRE+11000-1.5*T;                      6000 N !
 FUNCTION GBCCRE    298.15  +GHSERRE+29200-6*T;                        6000 N !
$ ------------------------------------------------------------------------------
$ Ru
$
$ BCC_A2 revised in unary 4.4
$
 PAR  G(HCP_A3,RU:VA),,                 +GHSERRU;                4500 N 91Din !
 PAR  G(FCC_A1,RU:VA),,                 +GHSERRU+12500-2.4*T;    4500 N 91Din !
 PAR  G(BCC_A2,RU:VA),,                 +GHSERRU+21500-5.05*T;   4500 N 01SGUN !
$PAR  G(BCC_A2,RU:VA),,                 +GHSERRU+26500-6.2*T;    4500 N 91Din !
 PAR  G(LIQUID,RU),,                    +GLIQRU;                 4500 N 91Din !
$
 FUNCTION GHSERRU   298.15  -7561.873+127.866233*T-22.9143287*T*LN(T)
       -0.004062566*T**2+1.7641E-07*T**3+56377*T**(-1);
      1500.00  Y  -59448.103+489.516214*T-72.3241219*T*LN(T)
       +0.018726245*T**2-1.952433E-06*T**3+11063885*T**(-1);
      2607.00  Y  -38588773+168610.517*T-21329.705*T*LN(T)
       +5.221639*T**2-2.40245985E-04*T**3+1.30829926E+10*T**(-1);
      2740.00  Y  -55768.304+364.482314*T-51.8816*T*LN(T);
      4500.00  N !
 FUNCTION GLIQRU    298.15  +27480.616-8.398748*T+GHSERRU;
       800.00  Y  +50827.232-179.818561*T+19.539341*T*LN(T)
       -0.026524167*T**2+1.667839E-06*T**3-3861125*T**(-1);
      2607.00  Y  -17161.807+349.673561*T-51.8816*T*LN(T);
      4500.00  N !
$ ------------------------------------------------------------------------------
$ Binary system
$
$ C.P. Wang, H. Ren, H. Liu, L.L. Li, S.Y. Yang, J.J. Han, Y. Lu, Y.H. Guo,
$ Y.X. Huang, X.J. Liu, Calphad, 74, 102289(2021).
$
$ Checked against paper. Checked at 6000 K.
$
 PAR  L(LIQUID,RE,RU;0),,               -4000+8.7*T;,,                N 21Wan !
$
 PAR  L(HCP_A3,RE,RU:VA;0),,            -16300+11.6*T;,,              N 21Wan !
$
$ metastable
$
 PAR  L(BCC_A2,RE,RU:VA;0),,            +ZERO;,,                      N 21Wan !
$ ------------------------------------------------------------------------------
$
$
 LIST-OF-REFERENCE
 NUMBER  SOURCE
  Null   'Unknown source'
  Same   'Same or similar interaction as in the corresponding stable phase'
  REFLAV 'Laves phase convention: G(LAVES,X:X)=+3*GHSERXX+15000'
  91Din  'A.T. Dinsdale, Calphad, 15, 317-425(1991).'
  96Arb  'J.W. Arblaster, Calphad, 20, 343-52(1996),
          SGTE unary database V.3.0, 1996; Re'
  01SGUN 'SGTE unary database V.4.4, 2001.'
  21Wan  'C.P. Wang, H. Ren, H. Liu, L.L. Li, S.Y. Yang, J.J. Han, Y. Lu,
          Y.H. Guo, Y.X. Huang, X.J. Liu, Calphad, 74, 102289(2021); Re-Ru'
!

File: data/databases/sgte-binary/ReRu-21Zha.tdb
$
$ Database for Re-Ru from J. Zhang et al. 2021.
$
$ J. Zhang, B. Hu, H. Qiao, Y. Zhang, Y. Du,
$ J. Phase Equilib. Diffus., 42, 489-98(2021).
$
$ Dataset created 2023.05.13 by Bengt Hallstedt.
$
$ Old unary data used for Re!
$
$ ------------------------------------------------------------------------------
 TEMP-LIM 298.15 6000.00 !
$
$ELEMENT NAME  REF. STATE               ATOMIC MASS H298-H0    S298    !
$
 ELEMENT VA   VACUUM                      0.0          0.0      0.0    ! 
 ELEMENT RE   HCP_A3                    186.207     5333.      36.4820 ! 
 ELEMENT RU   HCP_A3                    101.07      4602.4     28.6144 ! 
$ ------------------------------------------------------------------------------
$ Phase definitions
$
 PHASE LIQUID:L % 1 1 !
 CONST LIQUID:L : RE RU : !
$
$ Fcc (cF4, Fm-3m) and MeX (cF8, Fm-3m)
$
 PHASE FCC_A1 %A 2 1 1 !
 CONST FCC_A1 : RE RU : VA : !
$
$ Bcc (cI2, Im-3m)
$
 PHASE BCC_A2 %B 2 1 3 !
 CONST BCC_A2 : RE RU : VA : !
$
$ Hcp (hP2, P6_3/mmc) and Me2X (NiAs-type, hP4, P6_3/mmc, B8_1)
$
 PHASE HCP_A3 %A 2 1 0.5 !
 CONST HCP_A3 : RE% RU% : VA : !
$ ------------------------------------------------------------------------------
$ Defaults
$
 DEFINE-SYSTEM-DEFAULT ELEMENT 2 !
 DEFAULT-COM DEFINE_SYSTEM_ELEMENT VA !
 TYPE-DEF % SEQ * !
 TYPE-DEF A GES AMEND_PHASE_DESCRIPTION @ MAGNETIC -3 0.28 !
 TYPE-DEF B GES AMEND_PHASE_DESCRIPTION @ MAGNETIC -1 0.4 !
 FUNCTION ZERO      298.15  0;                                         6000 N !
 FUNCTION UN_ASS    298.15  0;                                         6000 N !
 FUNCTION R         298.15  +8.31451;                                  6000 N !
$ ------------------------------------------------------------------------------
$ Element data
$ ------------------------------------------------------------------------------
$ Re
$
$ Warning! Old data for hcp, bcc and Liquid used.
$
$ HCP_A3 and LIQUID revised in unary 3.0
$ BCC_A2 revised in unary 4.4
$
 PAR  G(HCP_A3,RE:VA),,                 +GHSERRE;,,                   N 91Din !
 PAR  G(FCC_A1,RE:VA),,                 +GHSERRE+11000-1.5*T;,,       N 91Din !
$PAR  G(BCC_A2,RE:VA),,                 +GHSERRE+17000-3.7*T;,,       N 01SGUN !
 PAR  G(BCC_A2,RE:VA),,                 +GHSERRE+29200-6*T;,,         N 91Din !
 PAR  G(LIQUID,RE),,                    +GLIQRE;,,                    N 91Din !
$
 FUNCTION GHSERRE   298.15  -7305.045+123.758773*T-23.6892641*T*LN(T)
       -0.002723387*T**2;
      3459.00  Y  +38514.17-65.920606*T+.0645635*T*LN(T)
       -0.008050184*T**2+2.19551E-07*T**3-15938253*T**(-1);
      6000.00  N !
 FUNCTION GLIQRE    298.15  +45296.708-11.184298*T+GHSERRE;  
      1000.00  Y  +66060.979-113.540121*T+7.4580354*T*LN(T)
       -0.016183804*T**2+7.69496E-07*T**3-4421721*T**(-1);
      3459.00  Y  -5301.43+328.158541*T-50*T*LN(T);
      6000.00  N !
 FUNCTION GFCCRE    298.15  +GHSERRE+11000-1.5*T;                      6000 N !
 FUNCTION GBCCRE    298.15  +GHSERRE+29200-6*T;                        6000 N !
$ ------------------------------------------------------------------------------
$ Ru
$
$ BCC_A2 revised in unary 4.4
$
 PAR  G(HCP_A3,RU:VA),,                 +GHSERRU;                4500 N 91Din !
 PAR  G(FCC_A1,RU:VA),,                 +GHSERRU+12500-2.4*T;    4500 N 91Din !
 PAR  G(BCC_A2,RU:VA),,                 +GHSERRU+21500-5.05*T;   4500 N 01SGUN !
$PAR  G(BCC_A2,RU:VA),,                 +GHSERRU+26500-6.2*T;    4500 N 91Din !
 PAR  G(LIQUID,RU),,                    +GLIQRU;                 4500 N 91Din !
$
 FUNCTION GHSERRU   298.15  -7561.873+127.866233*T-22.9143287*T*LN(T)
       -0.004062566*T**2+1.7641E-07*T**3+56377*T**(-1);
      1500.00  Y  -59448.103+489.516214*T-72.3241219*T*LN(T)
       +0.018726245*T**2-1.952433E-06*T**3+11063885*T**(-1);
      2607.00  Y  -38588773+168610.517*T-21329.705*T*LN(T)
       +5.221639*T**2-2.40245985E-04*T**3+1.30829926E+10*T**(-1);
      2740.00  Y  -55768.304+364.482314*T-51.8816*T*LN(T);
      4500.00  N !
 FUNCTION GLIQRU    298.15  +27480.616-8.398748*T+GHSERRU;
       800.00  Y  +50827.232-179.818561*T+19.539341*T*LN(T)
       -0.026524167*T**2+1.667839E-06*T**3-3861125*T**(-1);
      2607.00  Y  -17161.807+349.673561*T-51.8816*T*LN(T);
      4500.00  N !
$ ------------------------------------------------------------------------------
$ Binary system
$
$ J. Zhang, B. Hu, H. Qiao, Y. Zhang, Y. Du,
$ J. Phase Equilib. Diffus., 42, 489-98(2021).
$
$ Checked against paper. Checked at 6000 K.
$
$ Old unary data used for Re!
$
 PAR  L(LIQUID,RE,RU;0),,               +15578;,,                     N 21Zha !
 PAR  L(LIQUID,RE,RU;1),,               +1549;,,                      N 21Zha !
$
 PAR  L(HCP_A3,RE,RU:VA;0),,            +18460;,,                     N 21Zha !
$
$ metastable
$
 PAR  L(BCC_A2,RE,RU:VA;0),,            +ZERO;,,                      N 21Zha !
$ ------------------------------------------------------------------------------
$
$
 LIST-OF-REFERENCE
 NUMBER  SOURCE
  Null   'Unknown source'
  Same   'Same or similar interaction as in the corresponding stable phase'
  REFLAV 'Laves phase convention: G(LAVES,X:X)=+3*GHSERXX+15000'
  91Din  'A.T. Dinsdale, Calphad, 15, 317-425(1991).'
  96Arb  'J.W. Arblaster, Calphad, 20, 343-52(1996),
          SGTE unary database V.3.0, 1996; Re'
  01SGUN 'SGTE unary database V.4.4, 2001.'
  21Zha  'J. Zhang, B. Hu, H. Qiao, Y. Zhang, Y. Du,
          J. Phase Equilib. Diffus., 42, 489-98(2021); Re-Ru'
!
