Repository: orchid-calphad/orchid-project.org

# orchid-project.org

Website and released data of **ORCHID** (Open Repository for CALPHAD Hypotheses, Intelligence, and Discovery),
served by GitHub Pages at https://orchid-project.org. Releases are archived on Zenodo (one DOI per version).

- `index.html`, `catalog/`, `best-practices.html` — static, self-contained pages (generated in the ORCHID tooling).
- `data/` — released data: catalog, redistributable TDB files, convex hulls. Licences: `data/LICENSES.md`, `data/NOTICE.md`.
- `llms.txt`, `data/croissant.json`, `CITATION.cff`, `.zenodo.json` — machine-readable metadata.

Only data with clear redistribution rights are published.

File: data/databases/sgte-binary/ReSi-01Sha.tdb
$
$ Database for Re-Si from G. Shao 2001
$
$ G. Shao, Intermetallics, 9, 1063-68(2001).
$
$ Dataset created 2017.07.01 by Bengt Hallstedt.
$ 2021.02.05: Modified for use with GES6.
$
$ Old unary data for Re are used. If current data are used the phase diagram
$ is not reproduced.
$
$ ------------------------------------------------------------------------------
 TEMP-LIM 298.15 6000.00 !
$
$ELEMENT NAME  REF. STATE               ATOMIC MASS H298-H0    S298    !
$
 ELEMENT VA   VACUUM                      0.0          0.0      0.0    ! 
 ELEMENT RE   HCP_A3                    186.207     5333.      36.4820 ! 
 ELEMENT SI   DIAMOND_A4                 28.0855    3217.      18.81   ! 
$ ------------------------------------------------------------------------------
$ Phase definitions
$
 PHASE LIQUID:L % 1 1 !
 CONST LIQUID:L : RE SI : !
$
$ Fcc (cF4, Fm-3m) and MeX (cF8, Fm-3m)
$
 PHASE FCC_A1 %A 2 1 1 !
 CONST FCC_A1 : RE SI : VA : !
$
$ Bcc (cI2, Im-3m)
$
 PHASE BCC_A2 %B 2 1 3 !
 CONST BCC_A2 : RE SI : VA : !
$
$ Hcp (hP2, P6_3/mmc) and Me2X (NiAs-type, hP4, P6_3/mmc, B8_1)
$
 PHASE HCP_A3 %A 2 1 0.5 !
 CONST HCP_A3 : RE% SI : VA : !
$
$ Prototype C (cF8, Fd-3m)
$
 PHASE DIAMOND_A4 % 1 1 !
 CONST DIAMOND_A4 : SI : !
$
$ Prototype Re2Si (mP24, P2_1/c)
$
 PHASE RE2SI % 2 2 1 !
 CONST RE2SI : RE : SI : !
$
$ Prototype FeSi (cP8, P2_13)
$
 PHASE RESI_B20 % 2 1 1 !
 CONST RESI_B20 : RE : SI : !
$
$ Prototype Re4Si7 (mC44, Cm)
$
 PHASE RESI2 % 2 1 1.8 !
 CONST RESI2 : RE : SI : !
$ ------------------------------------------------------------------------------
$ Defaults
$
 DEFINE-SYSTEM-DEFAULT ELEMENT 2 !
 DEFAULT-COM DEFINE_SYSTEM_ELEMENT VA !
 TYPE-DEF % SEQ * !
 TYPE-DEF A GES AMEND_PHASE_DESCRIPTION @ MAGNETIC -3 0.28 !
 TYPE-DEF B GES AMEND_PHASE_DESCRIPTION @ MAGNETIC -1 0.4 !
 FUNCTION ZERO      298.15  0;                                         6000 N !
 FUNCTION UN_ASS    298.15  0;                                         6000 N !
 FUNCTION R         298.15  +8.31451;                                  6000 N !
$ ------------------------------------------------------------------------------
$ Element data
$ ------------------------------------------------------------------------------
$ Re
$
$ HCP_A3 and LIQUID revised in unary 3.0
$ BCC_A2 revised in unary 4.4
$
$ Note! Old unary data for Re are used.
$
 PAR  G(HCP_A3,RE:VA),,                 +GHSERRE;,,                   N 91Din !
 PAR  G(FCC_A1,RE:VA),,                 +GHSERRE+11000-1.5*T;,,       N 91Din !
 PAR  G(BCC_A2,RE:VA),,                 +GHSERRE+17000-3.7*T;,,       N 01SGUN !
$PAR  G(BCC_A2,RE:VA),,                 +GHSERRE+29200-6*T;,,         N 91Din !
 PAR  G(LIQUID,RE),,                    +GLIQRE;,,                    N 91Din !
$
 FUNCTION GHSERRE   298.15  -7305.045+123.758773*T-23.6892641*T*LN(T)
       -0.002723387*T**2;
      3459.00  Y  +38514.17-65.920606*T+.0645635*T*LN(T)
       -0.008050184*T**2+2.19551E-07*T**3-15938253*T**(-1);
      6000.00  N !
 FUNCTION GLIQRE    298.15  +45296.708-11.184298*T+GHSERRE;  
      1000.00  Y  +66060.979-113.540121*T+7.4580354*T*LN(T)
       -0.016183804*T**2+7.69496E-07*T**3-4421721*T**(-1);
      3459.00  Y  -5301.43+328.158541*T-50*T*LN(T);
      6000.00  N !
$ ------------------------------------------------------------------------------
$ Si
$
 PAR  G(DIAMOND_A4,SI),,                +GHSERSI;                3600 N 91Din !
 PAR  G(FCC_A1,SI:VA),,                 +GHSERSI+51000-21.8*T;   3600 N 91Din !
 PAR  G(BCC_A2,SI:VA),,                 +GHSERSI+47000-22.5*T;   3600 N 91Din !
 PAR  G(HCP_A3,SI:VA),,                 +GHSERSI+49200-20.8*T;   3600 N 91Din !
$PAR  G(CBCC_A12,SI:VA),,               +GHSERSI+50208-20.377*T; 3600 N 91Din !
$PAR  G(CUB_A13,SI:VA),,                +GHSERSI+47279-20.377*T; 3600 N 91Din !
 PAR  G(LIQUID,SI),,                    +GLIQSI;                 3600 N 91Din !
$
 FUNCTION GHSERSI   298.15  -8162.609+137.236859*T-22.8317533*T*LN(T)
       -0.001912904*T**2-3.552E-09*T**3+176667*T**(-1);
      1687.00  Y  -9457.642+167.281367*T-27.196*T*LN(T)-4.20369E+30*T**(-9);
      3600.00  N !
 FUNCTION GLIQSI    298.15  +50696.36-30.099439*T+GHSERSI+2.09307E-21*T**7;
      1687.00  Y  +40370.523+137.722298*T-27.196*T*LN(T);
      3600.00  N !
 FUNCTION GBCCSI    298.15  +GHSERSI+47000-22.5*T;               3600 N 91Din !
$ ------------------------------------------------------------------------------
$ Binary system
$
$ G. Shao, Intermetallics, 9, 1063-68(2001).
$
$ Checked against paper. Checked at 6000 K.
$
$ Old unary data for Re are used. If current data are used the phase diagram
$ is not reproduced.
$
 PAR  L(LIQUID,RE,SI;0),,               -96700;,,                     N 01Sha !
 PAR  L(LIQUID,RE,SI;1),,               -45000;,,                     N 01Sha !
 PAR  L(LIQUID,RE,SI;2),,               -60000;,,                     N 01Sha !
$
 PAR  L(HCP_A3,RE,SI:VA;0),,            -48000;,,                     N 01Sha !
 PAR  L(HCP_A3,RE,SI:VA;1),,            -3000;,,                      N 01Sha !
$
 PAR  G(RE2SI,RE:SI),,                  +2*GHSERRE+GHSERSI
             -68100-5.58*T;,,                                         N 01Sha !
 PAR  G(RESI_B20,RE:SI),,               +GHSERRE+GHSERSI
             -42960-10*T;,,                                           N 01Sha !
 PAR  G(RESI2,RE:SI),,                  +GHSERRE+1.8*GHSERSI
             -87360-5.88*T;,,                                         N 01Sha !
$
$ metastable
$
 PAR  L(FCC_A1,RE,SI:VA;0),,            -48000;,,                     N Same !
 PAR  L(FCC_A1,RE,SI:VA;1),,            -3000;,,                      N Same !
$
 PAR  L(BCC_A2,RE,SI:VA;0),,            -48000;,,                     N Same !
 PAR  L(BCC_A2,RE,SI:VA;1),,            -3000;,,                      N Same !
$ ------------------------------------------------------------------------------
$
$
 LIST-OF-REFERENCE
 NUMBER  SOURCE
  Null   'Unknown source'
  Same   'Same or similar interaction as in the corresponding stable phase'
  REFLAV 'Laves phase convention: G(LAVES,X:X)=+3*GHSERXX+15000'
  91Din  'A.T. Dinsdale, Calphad, 15, 317-425(1991).'
  96Arb  'J.W. Arblaster, Calphad, 20, 343-52(1996),
          SGTE unary database V.3.0, 1996; Re'
  01Sha  'G. Shao, Intermetallics, 9, 1063-68(2001); Re-Si'
  01SGUN 'SGTE unary database V.4.4, 2001.'
!

File: data/databases/sgte-binary/ReSi-10Yan.tdb
$
$ Database for Re-Si from Y. Yang et al. 2010
$
$ Y. Yang, S. Chen, Y.A. Chang, Intermetallics, 18, 51-56(2010).
$
$ Dataset created 2017.07.01 by Bengt Hallstedt.
$ 2021.02.05: Modified for use with GES6.
$
$ The hcp interaction is missing in the paper.
$
$ ------------------------------------------------------------------------------
 TEMP-LIM 298.15 6000.00 !
$
$ELEMENT NAME  REF. STATE               ATOMIC MASS H298-H0    S298    !
$
 ELEMENT VA   VACUUM                      0.0          0.0      0.0    ! 
 ELEMENT RE   HCP_A3                    186.207     5333.      36.4820 ! 
 ELEMENT SI   DIAMOND_A4                 28.0855    3217.      18.81   ! 
$ ------------------------------------------------------------------------------
$ Phase definitions
$
 PHASE LIQUID:L % 1 1 !
 CONST LIQUID:L : RE SI : !
$
$ Fcc (cF4, Fm-3m) and MeX (cF8, Fm-3m)
$
 PHASE FCC_A1 %A 2 1 1 !
 CONST FCC_A1 : RE SI : VA : !
$
$ Bcc (cI2, Im-3m)
$
 PHASE BCC_A2 %B 2 1 3 !
 CONST BCC_A2 : RE SI : VA : !
$
$ Hcp (hP2, P6_3/mmc) and Me2X (NiAs-type, hP4, P6_3/mmc, B8_1)
$
 PHASE HCP_A3 %A 2 1 0.5 !
 CONST HCP_A3 : RE% SI : VA : !
$
$ Prototype C (cF8, Fd-3m)
$
 PHASE DIAMOND_A4 % 1 1 !
 CONST DIAMOND_A4 : SI : !
$
$ Prototype Re2Si (mP24, P2_1/c)
$
 PHASE RE2SI % 2 2 1 !
 CONST RE2SI : RE : SI : !
$
$ Prototype FeSi (cP8, P2_13)
$
 PHASE RESI_B20 % 2 1 1 !
 CONST RESI_B20 : RE : SI : !
$
$ Prototype Re4Si7 (mC44, Cm)
$
 PHASE RESI2 % 2 1 2 !
 CONST RESI2 : RE : SI VA : !
$ ------------------------------------------------------------------------------
$ Defaults
$
 DEFINE-SYSTEM-DEFAULT ELEMENT 2 !
 DEFAULT-COM DEFINE_SYSTEM_ELEMENT VA !
 TYPE-DEF % SEQ * !
 TYPE-DEF A GES AMEND_PHASE_DESCRIPTION @ MAGNETIC -3 0.28 !
 TYPE-DEF B GES AMEND_PHASE_DESCRIPTION @ MAGNETIC -1 0.4 !
 FUNCTION ZERO      298.15  0;                                         6000 N !
 FUNCTION UN_ASS    298.15  0;                                         6000 N !
 FUNCTION R         298.15  +8.31451;                                  6000 N !
$ ------------------------------------------------------------------------------
$ Element data
$ ------------------------------------------------------------------------------
$ Re
$
$ HCP_A3 and LIQUID revised in unary 3.0
$ BCC_A2 revised in unary 4.4
$
 PAR  G(HCP_A3,RE:VA),,                 +GHSERRE;,,                   N 96Arb !
 PAR  G(FCC_A1,RE:VA),,                 +GHSERRE+11000-1.5*T;,,       N 91Din !
 PAR  G(BCC_A2,RE:VA),,                 +GHSERRE+17000-3.7*T;,,       N 01SGUN !
$PAR  G(BCC_A2,RE:VA),,                 +GHSERRE+29200-6*T;,,         N 91Din !
 PAR  G(LIQUID,RE),,                    +GLIQRE;,,                    N 96Arb !
$
 PAR  G(RESI2,RE:VA),,                  +GHSERRE+54961.4;,,           N 10Yan !
$
 FUNCTION GHSERRE   298.15  -7695.279+128.421589*T-24.348*T*LN(T)
       -0.00253505*T**2+1.92818E-07*T**3+32915*T**(-1);
      1200.00  Y  -15775.998+194.667426*T-33.586*T*LN(T)
       +0.00224565*T**2-2.81835E-07*T**3+1376270*T**(-1);
      2400.00  Y  -70882.739+462.110749*T-67.956*T*LN(T)
       +0.01184945*T**2-7.88955E-07*T**3+18075200*T**(-1);
      3458.00  Y  +346325.888-1211.37186*T+140.831655*T*LN(T)
       -0.033764567*T**2+1.053726E-06*T**3-1.34548866E+08*T**(-1);
      5000.00  Y  -78564.296+346.997842*T-49.519*T*LN(T);
      6000.00  N !
 FUNCTION GLIQRE    298.15  +23820.883-6.34538*T+GHSERRE;
      2000.00  Y  +568842.665-2527.83846*T+314.178898*T*LN(T)
       -0.08939817*T**2+3.92854E-06*T**3-1.63100987E+08*T**(-1);
      3458.00  Y  -39044.888+335.723691*T-49.519*T*LN(T);
      5000.00  Y  +39519.408-11.274151*T+GHSERRE;
      6000.00  N !
$ ------------------------------------------------------------------------------
$ Si
$
 PAR  G(DIAMOND_A4,SI),,                +GHSERSI;                3600 N 91Din !
 PAR  G(FCC_A1,SI:VA),,                 +GHSERSI+51000-21.8*T;   3600 N 91Din !
 PAR  G(BCC_A2,SI:VA),,                 +GHSERSI+47000-22.5*T;   3600 N 91Din !
 PAR  G(HCP_A3,SI:VA),,                 +GHSERSI+49200-20.8*T;   3600 N 91Din !
$PAR  G(CBCC_A12,SI:VA),,               +GHSERSI+50208-20.377*T; 3600 N 91Din !
$PAR  G(CUB_A13,SI:VA),,                +GHSERSI+47279-20.377*T; 3600 N 91Din !
 PAR  G(LIQUID,SI),,                    +GLIQSI;                 3600 N 91Din !
$
 FUNCTION GHSERSI   298.15  -8162.609+137.236859*T-22.8317533*T*LN(T)
       -0.001912904*T**2-3.552E-09*T**3+176667*T**(-1);
      1687.00  Y  -9457.642+167.281367*T-27.196*T*LN(T)-4.20369E+30*T**(-9);
      3600.00  N !
 FUNCTION GLIQSI    298.15  +50696.36-30.099439*T+GHSERSI+2.09307E-21*T**7;
      1687.00  Y  +40370.523+137.722298*T-27.196*T*LN(T);
      3600.00  N !
 FUNCTION GBCCSI    298.15  +GHSERSI+47000-22.5*T;               3600 N 91Din !
$ ------------------------------------------------------------------------------
$ Binary system
$
$ Y. Yang, S. Chen, Y.A. Chang, Intermetallics, 18, 51-56(2010).
$
$ Checked against paper. Checked at 6000 K.
$
$ The hcp interaction is missing in the paper.
$
 PAR  L(LIQUID,RE,SI;0),,               -71277.6;,,                   N 10Yan !
 PAR  L(LIQUID,RE,SI;1),,               -15883.5;,,                   N 10Yan !
 PAR  L(LIQUID,RE,SI;2),,               -37331.4;,,                   N 10Yan !
$
 PAR  L(HCP_A3,RE,SI:VA;0),,            -56200;,,                     N 10Yan !
$
 PAR  G(RE2SI,RE:SI),,                  +2*GHSERRE+GHSERSI
             -58100-9.03418*T;,,                                      N 10Yan !
 PAR  G(RESI_B20,RE:SI),,               +GHSERRE+GHSERSI
             -36950.2-11.79994*T;,,                                   N 10Yan !
 PAR  G(RESI2,RE:SI),,                  +GHSERRE+2*GHSERSI
             -100335+0.3088*T;,,                                      N 10Yan !
$
$ metastable
$
 PAR  L(FCC_A1,RE,SI:VA;0),,            -56200;,,                     N Same !
 PAR  L(BCC_A2,RE,SI:VA;0),,            -56200;,,                     N Same !
$ ------------------------------------------------------------------------------
$
$
 LIST-OF-REFERENCE
 NUMBER  SOURCE
  Null   'Unknown source'
  Same   'Same or similar interaction as in the corresponding stable phase'
  REFLAV 'Laves phase convention: G(LAVES,X:X)=+3*GHSERXX+15000'
  91Din  'A.T. Dinsdale, Calphad, 15, 317-425(1991).'
  96Arb  'J.W. Arblaster, Calphad, 20, 343-52(1996),
          SGTE unary database V.3.0, 1996; Re'
  01Sha  'G. Shao, Intermetallics, 9, 1063-68(2001); Re-Si'
  01SGUN 'SGTE unary database V.4.4, 2001.'
  10Yan  'Y. Yang, S. Chen, Y.A. Chang, Intermetallics, 18, 51-56(2010); Re-Si'
!

File: data/databases/sgte-binary/ReTa-00Liu-LB.tdb
$
$ Database for Re-Ta from Z.-K. Liu and Y.A. Chang 2000 (included in LB Vol. 5)
$
$ Z.-K. Liu, Y.A. Chang, J. Alloys Compd., 299, 153-62(2000).
$
$ Dataset created 2016.03.20 by Bengt Hallstedt.
$ 2021.02.05: Modified for use with GES6.
$
$ ------------------------------------------------------------------------------
 TEMP-LIM 298.15 6000.00 !
$
$ELEMENT NAME  REF. STATE               ATOMIC MASS H298-H0    S298    !
$
 ELEMENT VA   VACUUM                      0.0          0.0      0.0    ! 
 ELEMENT RE   HCP_A3                    186.207     5333.      36.4820 ! 
 ELEMENT TA   BCC_A2                    180.9479    5681.872   41.4718 ! 
$ ------------------------------------------------------------------------------
$ Phase definitions
$
 PHASE LIQUID:L % 1 1 !
 CONST LIQUID:L : RE TA : !
$
$ Fcc (cF4, Fm-3m) and MeX (cF8, Fm-3m)
$
 PHASE FCC_A1 %A 2 1 1 !
 CONST FCC_A1 : RE TA : VA : !
$
$ Bcc (cI2, Im-3m)
$
 PHASE BCC_A2 %B 2 1 3 !
 CONST BCC_A2 : RE TA% : VA : !
$
$ Hcp (hP2, P6_3/mmc) and Me2X (NiAs-type, hP4, P6_3/mmc, B8_1)
$
 PHASE HCP_A3 %A 2 1 0.5 !
 CONST HCP_A3 : RE% TA : VA : !
$
$ Prototype alpha-Mn (cI58, I-43m)
$
 PHASE CHI_A12 % 3 24 10 24 !
 CONST CHI_A12 : RE : RE TA : RE TA : !
$
$ Prototype CrFe (tP30, P4_2/mnm)
$
 PHASE SIGMA_D8B % 3 10 4 16 !
 CONST SIGMA_D8B : RE : TA : RE TA : !
$
$ Prototype CrFe (tP30, P4_2/mnm)
$
 PHASE SIGMA_OLD % 3 8 4 18 !
 CONST SIGMA_OLD : RE : TA : RE TA : !
$ ------------------------------------------------------------------------------
$ Defaults
$
 DEFINE-SYSTEM-DEFAULT ELEMENT 2 !
 DEFAULT-COM DEFINE_SYSTEM_ELEMENT VA !
 DEFAULT-COM REJECT_PHASE SIGMA_OLD !
 TYPE-DEF % SEQ * !
 TYPE-DEF A GES AMEND_PHASE_DESCRIPTION @ MAGNETIC -3 0.28 !
 TYPE-DEF B GES AMEND_PHASE_DESCRIPTION @ MAGNETIC -1 0.4 !
 FUNCTION ZERO      298.15  0;                                         6000 N !
 FUNCTION UN_ASS    298.15  0;                                         6000 N !
 FUNCTION R         298.15  +8.31451;                                  6000 N !
$ ------------------------------------------------------------------------------
$ Element data
$ ------------------------------------------------------------------------------
$ Re
$
$ Warning! Old data for hcp, bcc and Liquid used.
$
$ HCP_A3 and LIQUID revised in unary 3.0
$ BCC_A2 revised in unary 4.4
$
 PAR  G(HCP_A3,RE:VA),,                 +GHSERRE;,,                   N 91Din !
 PAR  G(FCC_A1,RE:VA),,                 +GHSERRE+11000-1.5*T;,,       N 91Din !
$PAR  G(BCC_A2,RE:VA),,                 +GHSERRE+17000-3.7*T;,,       N 01SGUN !
 PAR  G(BCC_A2,RE:VA),,                 +GHSERRE+29200-6*T;,,         N 91Din !
 PAR  G(LIQUID,RE),,                    +GLIQRE;,,                    N 91Din !
$
 PAR  G(CHI_A12,RE:RE:RE),,             +48*GFCCRE+10*GBCCRE
             +100000;,,                                               N 00Liu !
$
 FUNCTION GHSERRE   298.15  -7305.045+123.758773*T-23.6892641*T*LN(T)
       -0.002723387*T**2;
      3459.00  Y  +38514.17-65.920606*T+.0645635*T*LN(T)
       -0.008050184*T**2+2.19551E-07*T**3-15938253*T**(-1);
      6000.00  N !
 FUNCTION GLIQRE    298.15  +45296.708-11.184298*T+GHSERRE;  
      1000.00  Y  +66060.979-113.540121*T+7.4580354*T*LN(T)
       -0.016183804*T**2+7.69496E-07*T**3-4421721*T**(-1);
      3459.00  Y  -5301.43+328.158541*T-50*T*LN(T);
      6000.00  N !
 FUNCTION GFCCRE    298.15  +GHSERRE+11000-1.5*T;                      6000 N !
 FUNCTION GBCCRE    298.15  +GHSERRE+29200-6*T;                        6000 N !
$ ------------------------------------------------------------------------------
$ Ta
$
 PAR  G(BCC_A2,TA:VA),,                 +GHSERTA;,,                   N 91Din !
 PAR  G(FCC_A1,TA:VA),,                 +GHSERTA+16000+1.7*T;,,       N 91Din !
 PAR  G(HCP_A3,TA:VA),,                 +GHSERTA+12000+2.4*T;,,       N 91Din !
 PAR  G(LIQUID,TA),,                    +GLIQTA;,,                    N 91Din !
$
 FUNCTION GHSERTA   298.15  -7285.889+119.139857*T-23.7592624*T*LN(T)
       -0.002623033*T**2+1.70109E-07*T**3-3293*T**(-1);
      1300.00  Y  -22389.955+243.88676*T-41.137088*T*LN(T)
       +0.006167572*T**2-6.55136E-07*T**3+2429586*T**(-1);
      2500.00  Y  +229382.886-722.59722*T+78.5244752*T*LN(T)
       -0.017983376*T**2+1.95033E-07*T**3-93813648*T**(-1);
      3290.00  Y  -1042384.01+2985.49125*T-362.159132*T*LN(T)
       +0.043117795*T**2-1.055148E-06*T**3+5.54714342E+08*T**(-1);
      6000.00  N !
 FUNCTION GLIQTA    298.15  +29160.975-7.578729*T+GHSERTA;
      1000.00  Y  +43884.339-61.981795*T+0.0279523*T*LN(T)
       -0.012330066*T**2+6.14599E-07*T**3-3523338*T**(-1);
      3290.00  Y  -6314.543+258.110873*T-41.84*T*LN(T);
      6000.00  N !
 FUNCTION GFCCTA    298.15  +GHSERTA+16000+1.7*T;                      6000 N !
$ ------------------------------------------------------------------------------
$ Binary system
$
$ From Z.-K. Liu and Y.A. Chang 2000 (included in LB Vol. 5)
$
$ Z.-K. Liu, Y.A. Chang, J. Alloys Compd., 299, 153-62(2000).
$
$ Checked against LB and paper. Checked at 6000 K.
$
$ Old data for Re used in LB (and in 00Liu and here).
$
 PAR  L(LIQUID,RE,TA;0),,               -76549;,,                     N 00Liu !
 PAR  L(LIQUID,RE,TA;1),,               -4952;,,                      N 00Liu !
$
 PAR  L(BCC_A2,RE,TA:VA;0),,            -141470+23.165*T;,,           N 00Liu !
 PAR  L(HCP_A3,RE,TA:VA;0),,            -31286;,,                     N 00Liu !
$
 PAR  G(CHI_A12,RE:RE:TA),,             +24*GFCCRE+10*GBCCRE
             +24*GFCCTA+100000-1335348+1375757-215.488*T;,,           N 00Liu !
 PAR  G(CHI_A12,RE:TA:RE),,             +48*GFCCRE+10*GHSERTA
             -1375757+215.488*T;,,                                    N 00Liu !
 PAR  G(CHI_A12,RE:TA:TA),,             +24*GFCCRE+10*GHSERTA
             +24*GFCCTA-1335348;,,                                    N 00Liu !
 PAR  L(CHI_A12,RE:RE,TA:RE;0),,        -899979;,,                    N 00Liu !
 PAR  L(CHI_A12,RE:TA:RE,TA;0),,        -1522098-477.032*T;,,         N 00Liu !
$
 PAR  G(SIGMA_D8B,RE:TA:RE),,           +10*GFCCRE+4*GHSERTA
             +16*GBCCRE+265228;,,                                     N 00Liu !
 PAR  G(SIGMA_D8B,RE:TA:TA),,           +10*GFCCRE+20*GHSERTA
             -214224;,,                                               N 00Liu !
 PAR  G(SIGMA_D8B,RE:TA:RE,TA;0),,      -3110810;,,                   N 00Liu !
$
 PAR  G(SIGMA_OLD,RE:TA:RE),,           +8*GFCCRE+4*GHSERTA
             +18*GBCCRE+183628;,,                                     N 00Liu !
 PAR  G(SIGMA_OLD,RE:TA:TA),,           +8*GFCCRE+22*GHSERTA
             +100000;,,                                               N 00Liu !
 PAR  G(SIGMA_OLD,RE:TA:RE,TA;0),,      -3548022;,,                   N 00Liu !
$
$ metastable
$
 PAR  L(FCC_A1,RE,TA:VA;0),,            -31286;,,                     N Same !
$ ------------------------------------------------------------------------------
$
 ASSESSED_SYSTEM
  RE-TA(TDB -* +LIQUID +BCC_A2 +HCP_A3 +CHI_A12 +SIGMA_D8B
  ;P3 TMM:1000/4000 *) !
$
$
 LIST-OF-REFERENCE
 NUMBER  SOURCE
  Null   'Unknown source'
  Same   'Same or similar interaction as in the corresponding stable phase'
  REFLAV 'Laves phase convention: G(LAVES,X:X)=+3*GHSERXX+15000'
  91Din  'A.T. Dinsdale, Calphad, 15, 317-425(1991).'
  96Arb  'J.W. Arblaster, Calphad, 20, 343-52(1996),
          SGTE unary database V.3.0, 1996; Re'
  00Liu  'Z.-K. Liu, Y.A. Chang, J. Alloys Compd., 299, 153-62(2000); Re-Ta'
  01SGUN 'SGTE unary database V.4.4, 2001.'
  12Zac  'C.L. Zacherl, S.-L. Shang, A. Saengdeejing, Z.-K. Liu,
          Calphad, 38, 71-80(2012); Re-Ti'
!

File: data/databases/sgte-binary/ReTa-18Guo.tdb
$
$ Database for Re-Ta from C. Guo et al. 2018.
$
$ C. Guo, T. Wu, C. Li, Z. Du, Calphad, 61, 33-40(2018).
$
$ Dataset created 2019.07.25 by Bengt Hallstedt.
$ 2021.02.05: Modified for use with GES6.
$
$ This dataset uses a 2-sl model for sigma and a (standard) 20:10:24 model
$ for chi.
$
$ ------------------------------------------------------------------------------
 TEMP-LIM 298.15 6000.00 !
$
$ELEMENT NAME  REF. STATE               ATOMIC MASS H298-H0    S298    !
$
 ELEMENT VA   VACUUM                      0.0          0.0      0.0    ! 
 ELEMENT RE   HCP_A3                    186.207     5333.      36.4820 ! 
 ELEMENT TA   BCC_A2                    180.9479    5681.872   41.4718 ! 
$ ------------------------------------------------------------------------------
$ Phase definitions
$
 PHASE LIQUID:L % 1 1 !
 CONST LIQUID:L : RE TA : !
$
$ Fcc (cF4, Fm-3m) and MeX (cF8, Fm-3m)
$
 PHASE FCC_A1 %A 2 1 1 !
 CONST FCC_A1 : RE TA : VA : !
$
$ Bcc (cI2, Im-3m)
$
 PHASE BCC_A2 %B 2 1 3 !
 CONST BCC_A2 : RE TA% : VA : !
$
$ Hcp (hP2, P6_3/mmc) and Me2X (NiAs-type, hP4, P6_3/mmc, B8_1)
$
 PHASE HCP_A3 %A 2 1 0.5 !
 CONST HCP_A3 : RE% TA : VA : !
$
$ Prototype alpha-Mn (cI58, I-43m)
$
 PHASE CHI_A12 % 3 24 10 24 !
 CONST CHI_A12 : RE : RE TA : RE TA : !
$
$ Prototype CrFe (tP30, P4_2/mnm)
$
 PHASE SIGMA_D8B % 2 10 20 !
 CONST SIGMA_D8B : RE% TA : RE TA% : !
$ ------------------------------------------------------------------------------
$ Defaults
$
 DEFINE-SYSTEM-DEFAULT ELEMENT 2 !
 DEFAULT-COM DEFINE_SYSTEM_ELEMENT VA !
 TYPE-DEF % SEQ * !
 TYPE-DEF A GES AMEND_PHASE_DESCRIPTION @ MAGNETIC -3 0.28 !
 TYPE-DEF B GES AMEND_PHASE_DESCRIPTION @ MAGNETIC -1 0.4 !
 FUNCTION ZERO      298.15  0;                                         6000 N !
 FUNCTION UN_ASS    298.15  0;                                         6000 N !
 FUNCTION R         298.15  +8.31451;                                  6000 N !
$ ------------------------------------------------------------------------------
$ Element data
$ ------------------------------------------------------------------------------
$ Re
$
$ HCP_A3 and LIQUID revised in unary 3.0
$ BCC_A2 revised in unary 4.4
$
 PAR  G(HCP_A3,RE:VA),,                 +GHSERRE;,,                   N 96Arb !
 PAR  G(FCC_A1,RE:VA),,                 +GHSERRE+11000-1.5*T;,,       N 91Din !
 PAR  G(BCC_A2,RE:VA),,                 +GHSERRE+17000-3.7*T;,,       N 01SGUN !
$PAR  G(BCC_A2,RE:VA),,                 +GHSERRE+29200-6*T;,,         N 91Din !
 PAR  G(LIQUID,RE),,                    +GLIQRE;,,                    N 96Arb !
$
 PAR  G(CHI_A12,RE:RE:RE),,             +58*GHSERRE
             +256567-25.456*T;,,                                      N 13Liu !
 PAR  G(SIGMA_D8B,RE:RE),,              +30*GHSERRE+150000;,,         N 18Guo !
$
 FUNCTION GHSERRE   298.15  -7695.279+128.421589*T-24.348*T*LN(T)
       -0.00253505*T**2+1.92818E-07*T**3+32915*T**(-1);
      1200.00  Y  -15775.998+194.667426*T-33.586*T*LN(T)
       +0.00224565*T**2-2.81835E-07*T**3+1376270*T**(-1);
      2400.00  Y  -70882.739+462.110749*T-67.956*T*LN(T)
       +0.01184945*T**2-7.88955E-07*T**3+18075200*T**(-1);
      3458.00  Y  +346325.888-1211.37186*T+140.831655*T*LN(T)
       -0.033764567*T**2+1.053726E-06*T**3-1.34548866E+08*T**(-1);
      5000.00  Y  -78564.296+346.997842*T-49.519*T*LN(T);
      6000.00  N !
 FUNCTION GLIQRE    298.15  +23820.883-6.34538*T+GHSERRE;
      2000.00  Y  +568842.665-2527.83846*T+314.178898*T*LN(T)
       -0.08939817*T**2+3.92854E-06*T**3-1.63100987E+08*T**(-1);
      3458.00  Y  -39044.888+335.723691*T-49.519*T*LN(T);
      5000.00  Y  +39519.408-11.274151*T+GHSERRE;
      6000.00  N !
$ ------------------------------------------------------------------------------
$ Ta
$
 PAR  G(BCC_A2,TA:VA),,                 +GHSERTA;,,                   N 91Din !
 PAR  G(FCC_A1,TA:VA),,                 +GHSERTA+16000+1.7*T;,,       N 91Din !
 PAR  G(HCP_A3,TA:VA),,                 +GHSERTA+12000+2.4*T;,,       N 91Din !
 PAR  G(LIQUID,TA),,                    +GLIQTA;,,                    N 91Din !
$
 PAR  G(SIGMA_D8B,TA:TA),,              +30*GHSERTA+73.497*T;,,       N 10Wit !
$
 FUNCTION GHSERTA   298.15  -7285.889+119.139857*T-23.7592624*T*LN(T)
       -0.002623033*T**2+1.70109E-07*T**3-3293*T**(-1);
      1300.00  Y  -22389.955+243.88676*T-41.137088*T*LN(T)
       +0.006167572*T**2-6.55136E-07*T**3+2429586*T**(-1);
      2500.00  Y  +229382.886-722.59722*T+78.5244752*T*LN(T)
       -0.017983376*T**2+1.95033E-07*T**3-93813648*T**(-1);
      3290.00  Y  -1042384.01+2985.49125*T-362.159132*T*LN(T)
       +0.043117795*T**2-1.055148E-06*T**3+5.54714342E+08*T**(-1);
      6000.00  N !
 FUNCTION GLIQTA    298.15  +29160.975-7.578729*T+GHSERTA;
      1000.00  Y  +43884.339-61.981795*T+0.0279523*T*LN(T)
       -0.012330066*T**2+6.14599E-07*T**3-3523338*T**(-1);
      3290.00  Y  -6314.543+258.110873*T-41.84*T*LN(T);
      6000.00  N !
 FUNCTION GFCCTA    298.15  +GHSERTA+16000+1.7*T;                      6000 N !
$ ------------------------------------------------------------------------------
$ Binary system
$
$ C. Guo, T. Wu, C. Li, Z. Du, Calphad, 61, 33-40(2018).
$
$ Checked against paper. Checked at 6000 K.
$
$ This dataset uses a 2-sl model for sigma and a (standard) 20:10:24 model
$ for chi.
$
$ Liquid, bcc and hcp interactions are much weaker than in 00Liu.
$
 PAR  L(LIQUID,RE,TA;0),,               -34658;,,                     N 18Guo !
$
 PAR  L(BCC_A2,RE,TA:VA;0),,            -82693.8+18.3935*T;,,         N 18Guo !
 PAR  L(HCP_A3,RE,TA:VA;0),,            -9005.4;,,                    N 18Guo !
$
 PAR  G(CHI_A12,RE:RE:TA),,             +34*GHSERRE+24*GHSERTA
             +202016.3-23.8381*T;,,                                   N 18Guo !
 PAR  G(CHI_A12,RE:TA:RE),,             +48*GHSERRE+10*GHSERTA
             -485803.1-35.1696*T;,,                                   N 18Guo !
 PAR  G(CHI_A12,RE:TA:TA),,             +24*GHSERRE+34*GHSERTA
             -540353.8-33.5817*T;,,                                   N 18Guo !
 PAR  L(CHI_A12,RE:RE,TA:RE;0),,        -76189.2+146.6863*T;,,        N 18Guo !
 PAR  L(CHI_A12,RE:TA:RE,TA;0),,        -730256.7-11.2794*T;,,        N 18Guo !
$
 PAR  G(SIGMA_D8B,RE:TA),,              +10*GHSERRE+20*GHSERTA
             -283089-25.0771*T;,,                                     N 18Guo !
 PAR  G(SIGMA_D8B,TA:RE),,              +10*GHSERTA+20*GHSERRE
             +433089+98.5681*T;,,                                     N 18Guo !
 PAR  L(SIGMA_D8B,RE:RE,TA;0),,         -625206.2+18.1614*T;,,        N 18Guo !
$
$ metastable
$
 PAR  L(FCC_A1,RE,TA:VA;0),,            -9005.4;,,                    N Same !
$ ------------------------------------------------------------------------------
$
 ASSESSED_SYSTEM
  RE-TA(TDB -* +LIQUID +BCC_A2 +HCP_A3 +CHI_A12 +SIGMA_D8B
  ;P3 TMM:1000/4000 *) !
$
$
 LIST-OF-REFERENCE
 NUMBER  SOURCE
  Null   'Unknown source'
  Same   'Same or similar interaction as in the corresponding stable phase'
  REFLAV 'Laves phase convention: G(LAVES,X:X)=+3*GHSERXX+15000'
  91Din  'A.T. Dinsdale, Calphad, 15, 317-425(1991).'
  96Arb  'J.W. Arblaster, Calphad, 20, 343-52(1996),
          SGTE unary database V.3.0, 1996; Re'
  01SGUN 'SGTE unary database V.4.4, 2001.'
  10Wit  'V.T. Witusiewicz, A.A. Bondar, U. Hecht, J. Zollinger, V.M. Petyukh,
          O.S. Fomichov, V.M. Voblikov, S. Rex,
          Intermetallics, 18, 92-106(2010); Al-Ta'
  13Liu  'X.L. Liu, C.Z. Hargather, Z.-K. Liu,
          Calphad, 41, 119-27(2013); Nb-Re'
  18Guo  'C. Guo, T. Wu, C. Li, Z. Du, Calphad, 61, 33-40(2018); Re-Ta'
!

File: data/databases/sgte-binary/ReTa-99Cui.tdb
$
$ Database for Re-Ta from Y. Cui and Z. Jin 1999
$
$ Y. Cui, Z. Jin, J. Alloys Compd., 285, 150-55(1999).
$
$ Dataset created 2016.03.22 by Bengt Hallstedt.
$ 2021.02.05: Modified for use with GES6.
$
$ Old data for Re used.
$
$ The sigma phase is modelled as a line compound. This is not very useful.
$
$ There are up to 12 K differences in invariant temperatures.
$
$ ------------------------------------------------------------------------------
 TEMP-LIM 298.15 6000.00 !
$
$ELEMENT NAME  REF. STATE               ATOMIC MASS H298-H0    S298    !
$
 ELEMENT VA   VACUUM                      0.0          0.0      0.0    ! 
 ELEMENT RE   HCP_A3                    186.207     5333.      36.4820 ! 
 ELEMENT TA   BCC_A2                    180.9479    5681.872   41.4718 ! 
$ ------------------------------------------------------------------------------
$ Phase definitions
$
 PHASE LIQUID:L % 1 1 !
 CONST LIQUID:L : RE TA : !
$
$ Fcc (cF4, Fm-3m) and MeX (cF8, Fm-3m)
$
 PHASE FCC_A1 %A 2 1 1 !
 CONST FCC_A1 : RE TA : VA : !
$
$ Bcc (cI2, Im-3m)
$
 PHASE BCC_A2 %B 2 1 3 !
 CONST BCC_A2 : RE TA% : VA : !
$
$ Hcp (hP2, P6_3/mmc) and Me2X (NiAs-type, hP4, P6_3/mmc, B8_1)
$
 PHASE HCP_A3 %A 2 1 0.5 !
 CONST HCP_A3 : RE% TA : VA : !
$
$ Prototype alpha-Mn (cI58, I-43m)
$
 PHASE CHI_A12 % 3 24 10 24 !
 CONST CHI_A12 : RE : TA : RE TA : !
$
$ Prototype CrFe (tP30, P4_2/mnm)
$
 PHASE RE3TA2_D8B % 2 3 2 !
 CONST RE3TA2_D8B : RE : TA : !
$ ------------------------------------------------------------------------------
$ Defaults
$
 DEFINE-SYSTEM-DEFAULT ELEMENT 2 !
 DEFAULT-COM DEFINE_SYSTEM_ELEMENT VA !
 TYPE-DEF % SEQ * !
 TYPE-DEF A GES AMEND_PHASE_DESCRIPTION @ MAGNETIC -3 0.28 !
 TYPE-DEF B GES AMEND_PHASE_DESCRIPTION @ MAGNETIC -1 0.4 !
 FUNCTION ZERO      298.15  0;                                         6000 N !
 FUNCTION UN_ASS    298.15  0;                                         6000 N !
 FUNCTION R         298.15  +8.31451;                                  6000 N !
$ ------------------------------------------------------------------------------
$ Element data
$ ------------------------------------------------------------------------------
$ Re
$
$ Warning! Old data for hcp, bcc and Liquid used.
$
$ HCP_A3 and LIQUID revised in unary 3.0
$ BCC_A2 revised in unary 4.4
$
 PAR  G(HCP_A3,RE:VA),,                 +GHSERRE;,,                   N 91Din !
 PAR  G(FCC_A1,RE:VA),,                 +GHSERRE+11000-1.5*T;,,       N 91Din !
$PAR  G(BCC_A2,RE:VA),,                 +GHSERRE+17000-3.7*T;,,       N 01SGUN !
 PAR  G(BCC_A2,RE:VA),,                 +GHSERRE+29200-6*T;,,         N 91Din !
 PAR  G(LIQUID,RE),,                    +GLIQRE;,,                    N 91Din !
$
 FUNCTION GHSERRE   298.15  -7305.045+123.758773*T-23.6892641*T*LN(T)
       -0.002723387*T**2;
      3459.00  Y  +38514.17-65.920606*T+.0645635*T*LN(T)
       -0.008050184*T**2+2.19551E-07*T**3-15938253*T**(-1);
      6000.00  N !
 FUNCTION GLIQRE    298.15  +45296.708-11.184298*T+GHSERRE;  
      1000.00  Y  +66060.979-113.540121*T+7.4580354*T*LN(T)
       -0.016183804*T**2+7.69496E-07*T**3-4421721*T**(-1);
      3459.00  Y  -5301.43+328.158541*T-50*T*LN(T);
      6000.00  N !
 FUNCTION GFCCRE    298.15  +GHSERRE+11000-1.5*T;                      6000 N !
 FUNCTION GBCCRE    298.15  +GHSERRE+29200-6*T;                        6000 N !
$ ------------------------------------------------------------------------------
$ Ta
$
 PAR  G(BCC_A2,TA:VA),,                 +GHSERTA;,,                   N 91Din !
 PAR  G(FCC_A1,TA:VA),,                 +GHSERTA+16000+1.7*T;,,       N 91Din !
 PAR  G(HCP_A3,TA:VA),,                 +GHSERTA+12000+2.4*T;,,       N 91Din !
 PAR  G(LIQUID,TA),,                    +GLIQTA;,,                    N 91Din !
$
 FUNCTION GHSERTA   298.15  -7285.889+119.139857*T-23.7592624*T*LN(T)
       -0.002623033*T**2+1.70109E-07*T**3-3293*T**(-1);
      1300.00  Y  -22389.955+243.88676*T-41.137088*T*LN(T)
       +0.006167572*T**2-6.55136E-07*T**3+2429586*T**(-1);
      2500.00  Y  +229382.886-722.59722*T+78.5244752*T*LN(T)
       -0.017983376*T**2+1.95033E-07*T**3-93813648*T**(-1);
      3290.00  Y  -1042384.01+2985.49125*T-362.159132*T*LN(T)
       +0.043117795*T**2-1.055148E-06*T**3+5.54714342E+08*T**(-1);
      6000.00  N !
 FUNCTION GLIQTA    298.15  +29160.975-7.578729*T+GHSERTA;
      1000.00  Y  +43884.339-61.981795*T+0.0279523*T*LN(T)
       -0.012330066*T**2+6.14599E-07*T**3-3523338*T**(-1);
      3290.00  Y  -6314.543+258.110873*T-41.84*T*LN(T);
      6000.00  N !
 FUNCTION GFCCTA    298.15  +GHSERTA+16000+1.7*T;                      6000 N !
$ ------------------------------------------------------------------------------
$ Binary system
$
$ Y. Cui, Z. Jin, J. Alloys Compd., 285, 150-55(1999).
$
$ Checked against paper. Checked at 6000 K.
$
$ Old data for Re used.
$
$ The sigma phase is modelled as a line compound. This is not very useful.
$
$ There are up to 12 K differences in invariant temperatures.
$
 PAR  L(LIQUID,RE,TA;0),,               -56168.5+1.539*T;,,           N 99Cui !
 PAR  L(LIQUID,RE,TA;1),,               +18926.1-15.753*T;,,          N 99Cui !
$
 PAR  L(BCC_A2,RE,TA:VA;0),,            -151443+35.226*T;,,           N 99Cui !
 PAR  L(BCC_A2,RE,TA:VA;1),,            +40255.8-19.4*T;,,            N 99Cui !
 PAR  L(BCC_A2,RE,TA:VA;2),,            +870.4;,,                     N 99Cui !
$
 PAR  L(HCP_A3,RE,TA:VA;0),,            +23892+22.427*T;,,            N 99Cui !
 PAR  L(HCP_A3,RE,TA:VA;1),,            -45765.2-20.926*T;,,          N 99Cui !
$
 PAR  G(CHI_A12,RE:TA:RE),,             +48*GHSERRE+10*GHSERTA
             -578248.4-83.114*T;,,                                    N 99Cui !
 PAR  G(CHI_A12,RE:TA:TA),,             +24*GHSERRE+34*GHSERTA
             -1415356.6+224.75*T;,,                                   N 99Cui !
 PAR  L(CHI_A12,RE:TA:RE,TA;0),,        -679899.2;,,                  N 99Cui !
 PAR  L(CHI_A12,RE:TA:RE,TA;1),,        -209855.6;,,                  N 99Cui !
$
 PAR  G(RE3TA2_D8B,RE:TA),,             +3*GHSERRE+2*GHSERTA
             -75258.5-15.1*T;,,                                       N 99Cui !
$
$ metastable
$
 PAR  L(FCC_A1,RE,TA:VA;0),,            +23892+22.427*T;,,            N Same !
 PAR  L(FCC_A1,RE,TA:VA;1),,            -45765.2-20.926*T;,,          N Same !
$ ------------------------------------------------------------------------------
$
 ASSESSED_SYSTEM
  RE-TA(TDB -* +LIQUID +BCC_A2 +HCP_A3 +CHI_A12 +RE3TA2_D8B
  ;P3 TMM:1000/4000 *) !
$
$
 LIST-OF-REFERENCE
 NUMBER  SOURCE
  Null   'Unknown source'
  Same   'Same or similar interaction as in the corresponding stable phase'
  REFLAV 'Laves phase convention: G(LAVES,X:X)=+3*GHSERXX+15000'
  91Din  'A.T. Dinsdale, Calphad, 15, 317-425(1991).'
  96Arb  'J.W. Arblaster, Calphad, 20, 343-52(1996),
          SGTE unary database V.3.0, 1996; Re'
  99Cui  'Y. Cui, Z. Jin, J. Alloys Compd., 285, 150-55(1999); Re-Ta'
  00Liu  'Z.-K. Liu, Y.A. Chang, J. Alloys Compd., 299, 153-62(2000); Re-Ta'
  01SGUN 'SGTE unary database V.4.4, 2001.'
!
