Repository: orchid-calphad/orchid-project.org

# orchid-project.org

Website and released data of **ORCHID** (Open Repository for CALPHAD Hypotheses, Intelligence, and Discovery),
served by GitHub Pages at https://orchid-project.org. Releases are archived on Zenodo (one DOI per version).

- `index.html`, `catalog/`, `best-practices.html` — static, self-contained pages (generated in the ORCHID tooling).
- `data/` — released data: catalog, redistributable TDB files, convex hulls. Licences: `data/LICENSES.md`, `data/NOTICE.md`.
- `llms.txt`, `data/croissant.json`, `CITATION.cff`, `.zenodo.json` — machine-readable metadata.

Only data with clear redistribution rights are published.

File: data/databases/sgte-binary/ReTi-12Zac.tdb
$
$ Database for Re-Ti from C.L. Zacherl et al. 2012
$
$ C.L. Zacherl, S.-L. Shang, A. Saengdeejing, Z.-K. Liu,
$ Calphad, 38, 71-80(2012).
$
$ Dataset created 2012.01.30 by Bengt Hallstedt.
$ 2021.02.05: Modified for use with GES6.
$
$ The optimised temperature dependence of the bcc phase is improbable.
$
$ The Re24Ti5 chi phase is modelled as a stoichiometric compound.
$
$ The stability of ReTi is unclear. One version with and one without ReTi is
$ provided in the paper. The version without ReTi fits experimental data better.
$ According to ab initio calculation an orthorhombic structure of the MoTi
$ type is more stable than B2.
$
$ ------------------------------------------------------------------------------
 TEMP-LIM 298.15 6000.00 !
$
$ELEMENT NAME  REF. STATE               ATOMIC MASS H298-H0    S298    !
$
 ELEMENT VA   VACUUM                      0.0          0.0      0.0    ! 
 ELEMENT RE   HCP_A3                    186.207     5333.      36.4820 ! 
 ELEMENT TI   HCP_A3                     47.88      4824.      30.72   ! 
$ ------------------------------------------------------------------------------
$ Phase definitions
$
 PHASE LIQUID:L % 1 1 !
 CONST LIQUID:L : RE TI : !
$
$ Fcc (cF4, Fm-3m) and MeX (cF8, Fm-3m)
$
 PHASE FCC_A1 %A 2 1 1 !
 CONST FCC_A1 : RE TI : VA : !
$
$ Bcc (cI2, Im-3m)
$
 PHASE BCC_A2 %B 2 1 3 !
 CONST BCC_A2 : RE TI% : VA : !
$
$ Hcp (hP2, P6_3/mmc) and Me2X (NiAs-type, hP4, P6_3/mmc, B8_1)
$
 PHASE HCP_A3 %A 2 1 0.5 !
 CONST HCP_A3 : RE% TI% : VA : !
$
$ Prototype alpha-Mn (cI58, I-43m)
$
 PHASE RE24TI5_A12 % 2 24 5 !
 CONST RE24TI5_A12 : RE : TI : !
$
$ Prototype CsCl (cP2, Pm-3m)
$
 PHASE RETI_B2 % 2 1 1 !
 CONST RETI_B2 : RE : TI : !
$ ------------------------------------------------------------------------------
$ Defaults
$
 DEFINE-SYSTEM-DEFAULT ELEMENT 2 !
 DEFAULT-COM DEFINE_SYSTEM_ELEMENT VA !
 TYPE-DEF % SEQ * !
 TYPE-DEF A GES AMEND_PHASE_DESCRIPTION @ MAGNETIC -3 0.28 !
 TYPE-DEF B GES AMEND_PHASE_DESCRIPTION @ MAGNETIC -1 0.4 !
 FUNCTION ZERO      298.15  0;                                         6000 N !
 FUNCTION UN_ASS    298.15  0;                                         6000 N !
 FUNCTION R         298.15  +8.31451;                                  6000 N !
$ ------------------------------------------------------------------------------
$ Element data
$ ------------------------------------------------------------------------------
$ Re
$
$ HCP_A3 and LIQUID revised in unary 3.0
$ BCC_A2 revised in unary 4.4
$
 PAR  G(HCP_A3,RE:VA),,                 +GHSERRE;,,                   N 96Arb !
 PAR  G(FCC_A1,RE:VA),,                 +GHSERRE+11000-1.5*T;,,       N 91Din !
 PAR  G(BCC_A2,RE:VA),,                 +GHSERRE+17000-3.7*T;,,       N 01SGUN !
$PAR  G(BCC_A2,RE:VA),,                 +GHSERRE+29200-6*T;,,         N 91Din !
 PAR  G(LIQUID,RE),,                    +GLIQRE;,,                    N 96Arb !
$
 FUNCTION GHSERRE   298.15  -7695.279+128.421589*T-24.348*T*LN(T)
       -0.00253505*T**2+1.92818E-07*T**3+32915*T**(-1);
      1200.00  Y  -15775.998+194.667426*T-33.586*T*LN(T)
       +0.00224565*T**2-2.81835E-07*T**3+1376270*T**(-1);
      2400.00  Y  -70882.739+462.110749*T-67.956*T*LN(T)
       +0.01184945*T**2-7.88955E-07*T**3+18075200*T**(-1);
      3458.00  Y  +346325.888-1211.37186*T+140.831655*T*LN(T)
       -0.033764567*T**2+1.053726E-06*T**3-1.34548866E+08*T**(-1);
      5000.00  Y  -78564.296+346.997842*T-49.519*T*LN(T);
      6000.00  N !
 FUNCTION GLIQRE    298.15  +23820.883-6.34538*T+GHSERRE;
      2000.00  Y  +568842.665-2527.83846*T+314.178898*T*LN(T)
       -0.08939817*T**2+3.92854E-06*T**3-1.63100987E+08*T**(-1);
      3458.00  Y  -39044.888+335.723691*T-49.519*T*LN(T);
      5000.00  Y  +39519.408-11.274151*T+GHSERRE;
      6000.00  N !
$ ------------------------------------------------------------------------------
$ Ti
$
$ BCT_A5 added in unary 3.0
$
 PAR  G(HCP_A3,TI:VA),,                 +GHSERTI;                4000 N 91Din !
 PAR  G(BCC_A2,TI:VA),,                 +GBCCTI;                 4000 N 91Din !
 PAR  G(FCC_A1,TI:VA),,                 +GHSERTI+6000-0.1*T;     4000 N 91Din !
$PAR  G(DIAMOND_A4,TI),,                +GHSERTI+25000;          4000 N 91Din !
$PAR  G(BCT_A5,TI),,                    +GHSERTI+4602.2;         3000 N SGCOST !
$PAR  G(CBCC_A12,TI:VA),,               +GHSERTI+4602.2;         4000 N 91Din !
$PAR  G(CUB_A13,TI:VA),,                +GHSERTI+7531.2;         4000 N 91Din !
 PAR  G(LIQUID,TI),,                    +GLIQTI;                 4000 N 91Din !
$
 FUNCTION GHSERTI   298.15  -8059.921+133.615208*T-23.9933*T*LN(T)
       -0.004777975*T**2+1.06716E-07*T**3+72636*T**(-1);
       900.00  Y  -7811.815+132.988068*T-23.9887*T*LN(T)
       -0.0042033*T**2-9.0876E-08*T**3+42680*T**(-1);
      1155.00  Y  +908.837+66.976538*T-14.9466*T*LN(T)
       -0.0081465*T**2+2.02715E-07*T**3-1477660*T**(-1);
      1941.00  Y  -124526.786+638.806871*T-87.2182461*T*LN(T)
       +0.008204849*T**2-3.04747E-07*T**3+36699805*T**(-1);
      4000.00  N !
 FUNCTION GBCCTI    298.15  -1272.064+134.71418*T-25.5768*T*LN(T)
       -6.63845E-04*T**2-2.78803E-07*T**3+7208*T**(-1);
      1155.00  Y  +6667.385+105.366379*T-22.3771*T*LN(T)
       +0.00121707*T**2-8.4534E-07*T**3-2002750*T**(-1);
      1941.00  Y  +26483.26-182.426471*T+19.0900905*T*LN(T)
       -0.02200832*T**2+1.228863E-06*T**3+1400501*T**(-1);
      4000.00  N !
 FUNCTION GLIQTI    298.15  +12194.415-6.980938*T+GHSERTI;
      1300.00  Y  +369519.198-2554.0225*T+342.059267*T*LN(T)
       -0.163409355*T**2+1.2457117E-05*T**3-67034516*T**(-1);
      1941.00  Y  -19887.066+298.7367*T-46.29*T*LN(T);
      4000.00  N !
 FUNCTION GFCCTI    298.15  +GHSERTI+6000-0.1*T;                       4000 N !
$ ------------------------------------------------------------------------------
$ Binary system
$
$ C.L. Zacherl, S.-L. Shang, A. Saengdeejing, Z.-K. Liu,
$ Calphad, 38, 71-80(2012).
$
$ Checked against paper and author's tdb. Checked at 6000 K.
$
$ The optimised temperature dependence of the bcc phase is improbable.
$
$ The Re24Ti5 chi phase is modelled as a stoichiometric compound.
$
$ The stability of ReTi is unclear. One version with and one without ReTi is
$ provided in the paper. The version without ReTi fits experimental data better.
$ According to ab initio calculation an orthorhombic structure of the MoTi
$ type is more stable than B2.
$
 PAR  L(LIQUID,RE,TI;1),,               +25000;,,                     N 12Zac !
 PAR  L(LIQUID,RE,TI;2),,               -15000;,,                     N 12Zac !
$
 PAR  L(BCC_A2,RE,TI:VA;0),,            -190000+75*T;,,               N 12Zac !
$
 PAR  L(HCP_A3,RE,TI:VA;0),,            +22386+5.5*T;,,               N 12Zac !
$
 PAR  G(RE24TI5_A12,RE:TI),,            -815725+3890.42*T
             -730.68*T*LN(T)-0.01387*T**2+1714300*T**(-1);,,          N 12Zac !
 PAR  G(RETI_B2,RE:TI),,                -90388+267.207*T
             -48.635*T*LN(T)-0.00463*T**2+151680*T**(-1);,,           N 12Zac !
$
$ metastable
$
 PAR  L(FCC_A1,RE,TI:VA;0),,            +22386+5.5*T;,,               N Same !
$ ------------------------------------------------------------------------------
$
$
 LIST-OF-REFERENCE
 NUMBER  SOURCE
  Null   'Unknown source'
  Same   'Same or similar interaction as in the corresponding stable phase'
  REFLAV 'Laves phase convention: G(LAVES,X:X)=+3*GHSERXX+15000'
  SGCOST 'COST 507 database, SGTE unary database V.3.0, 1996; Al, B, Nd, Ti, Zn'
  91Din  'A.T. Dinsdale, Calphad, 15, 317-425(1991).'
  96Arb  'J.W. Arblaster, Calphad, 20, 343-52(1996),
          SGTE unary database V.3.0, 1996; Re'
  01SGUN 'SGTE unary database V.4.4, 2001.'
  12Zac  'C.L. Zacherl, S.-L. Shang, A. Saengdeejing, Z.-K. Liu,
          Calphad, 38, 71-80(2012); Re-Ti'
!

File: data/databases/sgte-binary/ReU-11Ber.tdb
$
$ Database for Re-U from A. Berche et al. 2011.
$
$ A. Berche, N. Dupin, C. Gueneau, C. Rado, B. Sundman, J.C. Dumas,
$ J. Nucl. Mater., 411, 131-43(2011).
$
$ Dataset created 2020.09.24 by Bengt Hallstedt.
$
$ Invariant equilibria involving TETRAGONAL_U differ by up to 3 K.
$
$ ------------------------------------------------------------------------------
 TEMP-LIM 298.15 6000.00 !
$
$ELEMENT NAME  REF. STATE               ATOMIC MASS H298-H0    S298    !
$
 ELEMENT VA   VACUUM                      0.0          0.0      0.0    ! 
 ELEMENT RE   HCP_A3                    186.207     5333.      36.4820 ! 
 ELEMENT U    ORTHORHOMBIC_A20          238.0289    6364.      50.20   ! 
$ ------------------------------------------------------------------------------
$ Phase definitions
$
 PHASE LIQUID:L % 1 1 !
 CONST LIQUID:L : RE U : !
$
$ Fcc (cF4, Fm-3m) and MeX (cF8, Fm-3m)
$
 PHASE FCC_A1 %A 2 1 1 !
 CONST FCC_A1 : RE U : VA : !
$
$ Bcc (cI2, Im-3m)
$
 PHASE BCC_A2 %B 2 1 3 !
 CONST BCC_A2 : RE U : VA : !
$
$ Hcp (hP2, P6_3/mmc) and Me2X (NiAs-type, hP4, P6_3/mmc, B8_1)
$
 PHASE HCP_A3 %A 2 1 0.5 !
 CONST HCP_A3 : RE% U : VA : !
$
$ Prototype alpha-U (oC4, Cmcm)
$
 PHASE ORTHORHOMBIC_A20 % 1 1 !
 CONST ORTHORHOMBIC_A20 : U : !
$
$ Prototype beta-U (tP30, P4_2/mnm, SB: A_b)
$
 PHASE TETRAGONAL_U % 1 1 !
 CONST TETRAGONAL_U : RE U% : !
$
$ Prototype MgZn2 (hP12, P6_3/mmc), C14, high T
$ Prototype Re2U (oC24, Cmcm), low T (below 453 K)
$
 PHASE RE2U % 2 2 1 !
 CONST RE2U : RE : U : !
$
$ unknown structure
$
 PHASE REU2 % 2 1 2 !
 CONST REU2 : RE : U : !
$ ------------------------------------------------------------------------------
$ Defaults
$
 DEFINE-SYSTEM-DEFAULT ELEMENT 2 !
 DEFAULT-COM DEFINE_SYSTEM_ELEMENT VA !
 TYPE-DEF % SEQ * !
 TYPE-DEF A GES AMEND_PHASE_DESCRIPTION @ MAGNETIC -3 0.28 !
 TYPE-DEF B GES AMEND_PHASE_DESCRIPTION @ MAGNETIC -1 0.4 !
 FUNCTION ZERO      298.15  0;                                         6000 N !
 FUNCTION UN_ASS    298.15  0;                                         6000 N !
 FUNCTION R         298.15  +8.31451;                                  6000 N !
$ ------------------------------------------------------------------------------
$ Element data
$ ------------------------------------------------------------------------------
$ Re
$
$ HCP_A3 and LIQUID revised in unary 3.0
$ BCC_A2 revised in unary 4.4
$
$ TETRAGONAL_U from 11Ber not in unary
$
 PAR  G(HCP_A3,RE:VA),,                 +GHSERRE;,,                   N 96Arb !
 PAR  G(FCC_A1,RE:VA),,                 +GHSERRE+11000-1.5*T;,,       N 91Din !
 PAR  G(BCC_A2,RE:VA),,                 +GHSERRE+17000-3.7*T;,,       N 01SGUN !
 PAR  G(TETRAGONAL_U,RE),,              +GFCCRE+4900;,,               N 11Ber !
 PAR  G(LIQUID,RE),,                    +GLIQRE;,,                    N 96Arb !
$
 FUNCTION GHSERRE   298.15  -7695.279+128.421589*T-24.348*T*LN(T)
       -0.00253505*T**2+1.92818E-07*T**3+32915*T**(-1);
      1200.00  Y  -15775.998+194.667426*T-33.586*T*LN(T)
       +0.00224565*T**2-2.81835E-07*T**3+1376270*T**(-1);
      2400.00  Y  -70882.739+462.110749*T-67.956*T*LN(T)
       +0.01184945*T**2-7.88955E-07*T**3+18075200*T**(-1);
      3458.00  Y  +346325.888-1211.37186*T+140.831655*T*LN(T)
       -0.033764567*T**2+1.053726E-06*T**3-1.34548866E+08*T**(-1);
      5000.00  Y  -78564.296+346.997842*T-49.519*T*LN(T);
      6000.00  N !
 FUNCTION GLIQRE    298.15  +23820.883-6.34538*T+GHSERRE;
      2000.00  Y  +568842.665-2527.83846*T+314.178898*T*LN(T)
       -0.08939817*T**2+3.92854E-06*T**3-1.63100987E+08*T**(-1);
      3458.00  Y  -39044.888+335.723691*T-49.519*T*LN(T);
      5000.00  Y  +39519.408-11.274151*T+GHSERRE;
      6000.00  N !
 FUNCTION GFCCRE    298.15  +GHSERRE+11000-1.5*T;                      6000 N !
$ ------------------------------------------------------------------------------
$ U
$
$ FCC_A1 and HCP_A3 added in unary 4.1
$
$ HCP_A3 from 04Che not in unary
$
 PAR  G(ORTHORHOMBIC_A20,U),,           +GHSERUU;                3000 N 91Din !
 PAR  G(TETRAGONAL_U,U),,               +GTETUU;                 3000 N 91Din !
 PAR  G(BCC_A2,U:VA),,                  +GBCCUU;                 3000 N 91Din !
 PAR  G(FCC_A1,U:VA),,                  +GHSERUU+5000;           3000 N 99SGUN !
 PAR  G(HCP_A3,U:VA),,                  +GBCCUU+5000-0.008*T;    3000 N 99SGUN !
$PAR  G(HCP_A3,U:VA),,                  +GHSERUU+50000;          3000 N 04Che3 !
 PAR  G(LIQUID,U),,                     +GHSERUU
             +12355.5-10.3239*T;                                 3000 N 91Din !
$
 FUNCTION GHSERUU   298.15  -8407.734+130.955151*T-26.9182*T*LN(T)
       +0.00125156*T**2-4.42605E-06*T**3+38568*T**(-1);
       955.00  Y  -22521.8+292.121093*T-48.66*T*LN(T);
      3000.00  N !
 FUNCTION GTETUU    298.15  -5156.136+106.976316*T-22.841*T*LN(T)
       -0.01084475*T**2+2.7889E-08*T**3+81944*T**(-1);
       941.50  Y  -14327.309+244.16802*T-42.9278*T*LN(T);
      3000.00  N !
 FUNCTION GBCCUU    298.15  -752.767+131.5381*T-27.5152*T*LN(T)
       -0.00835595*T**2+9.67907E-07*T**3+204611*T**(-1);
      1049.00  Y  -4698.365+202.685635*T-38.2836*T*LN(T);
      3000.00  N !
 FUNCTION GLIQUU    298.15  +GHSERUU+12355.5-10.3239*T;                3000 N !
$ ------------------------------------------------------------------------------
$ Binary system
$
$ A. Berche, N. Dupin, C. Gueneau, C. Rado, B. Sundman, J.C. Dumas,
$ J. Nucl. Mater., 411, 131-43(2011).
$
$ Checked against paper. Checked at 6000 K.
$
$ Invariant equilibria involving TETRAGONAL_U differ by up to 3 K.
$
 PAR  L(LIQUID,RE,U;0),,                -79190+27.29*T;,,             N 11Ber !
 PAR  L(LIQUID,RE,U;1),,                -14970;,,                     N 11Ber !
$
 PAR  L(BCC_A2,RE,U:VA;0),,             -66300+29.15*T;,,             N 11Ber !
 PAR  L(BCC_A2,RE,U:VA;1),,             -1037;,,                      N 11Ber !
$
 PAR  L(HCP_A3,RE,U:VA;0),,             +60000;,,                     N 11Ber !
$
 PAR  L(TETRAGONAL_U,RE,U;0),,          -56290+29.15*T;,,             N 11Ber !
 PAR  L(TETRAGONAL_U,RE,U;1),,          -1037;,,                      N 11Ber !
$
 PAR  G(RE2U,RE:U),,                    +2*GHSERRE+GHSERUU
             -97190+19.7*T;,,                                         N 11Ber !
 PAR  G(REU2,RE:U),,                    +GHSERRE+2*GHSERUU
             -95350+54.15*T;,,                                        N 11Ber !
$
$ Metastable
$
 PAR  L(FCC_A1,RE,U:VA;0),,             +UN_ASS;,,                    N !
$ ------------------------------------------------------------------------------
$
$
 LIST-OF-REFERENCE
 NUMBER  SOURCE
  Null   'Unknown source'
  Same   'Same or similar interaction as in the corresponding stable phase'
  COST   'COST 507 database'
  91Din  'A.T. Dinsdale, Calphad, 15, 317-425(1991).'
  96Arb  'J.W. Arblaster, Calphad, 20, 343-52(1996),
          SGTE unary database V.3.0, 1996; Re'
  99SGUN 'SGTE unary database V.4.1, 1999.'
  01SGUN 'SGTE unary database V.4.4, 2001.'
  04Che3 'P.-Y. Chevalier, E. Fischer, B. Cheynet,
          Calphad, 28, 15-40(2004); U, Zr'
  11Ber  'A. Berche, N. Dupin, C. Gueneau, C. Rado, B. Sundman, J.C. Dumas,
          J. Nucl. Mater., 411, 131-43(2011); Re, Re-U'
!

File: data/databases/sgte-binary/ReW-00Liu-LB.tdb
$
$ Database for Re-W from Z.-K. Liu and Y.A. Chang 2000 (included in LB Vol. 5)
$
$ Z.-K. Liu, Y.A. Chang, J. Alloys Compd., 299, 153-62(2000).
$
$ Dataset created 2016.03.20 by Bengt Hallstedt.
$ 2021.02.05: Modified for use with GES6.
$
$ ------------------------------------------------------------------------------
 TEMP-LIM 298.15 6000.00 !
$
$ELEMENT NAME  REF. STATE               ATOMIC MASS H298-H0    S298    !
$
 ELEMENT VA   VACUUM                      0.0          0.0      0.0    ! 
 ELEMENT RE   HCP_A3                    186.207     5333.      36.4820 ! 
 ELEMENT W    BCC_A2                    183.85      4970.0     32.6176 ! 
$ ------------------------------------------------------------------------------
$ Phase definitions
$
 PHASE LIQUID:L % 1 1 !
 CONST LIQUID:L : RE W : !
$
$ Fcc (cF4, Fm-3m) and MeX (cF8, Fm-3m)
$
 PHASE FCC_A1 %A 2 1 1 !
 CONST FCC_A1 : RE W : VA : !
$
$ Bcc (cI2, Im-3m)
$
 PHASE BCC_A2 %B 2 1 3 !
 CONST BCC_A2 : RE W% : VA : !
$
$ Hcp (hP2, P6_3/mmc) and Me2X (NiAs-type, hP4, P6_3/mmc, B8_1)
$
 PHASE HCP_A3 %A 2 1 0.5 !
 CONST HCP_A3 : RE% W : VA : !
$
$ Prototype alpha-Mn (cI58, I-43m)
$
 PHASE CHI_A12 % 3 24 10 24 !
 CONST CHI_A12 : RE : RE W : RE W : !
$
$ Prototype CrFe (tP30, P4_2/mnm)
$
 PHASE SIGMA_D8B % 3 10 4 16 !
 CONST SIGMA_D8B : RE : W : RE W : !
$
$ Prototype CrFe (tP30, P4_2/mnm)
$
 PHASE SIGMA_OLD % 3 8 4 18 !
 CONST SIGMA_OLD : RE : W : RE W : !
$ ------------------------------------------------------------------------------
$ Defaults
$
 DEFINE-SYSTEM-DEFAULT ELEMENT 2 !
 DEFAULT-COM DEFINE_SYSTEM_ELEMENT VA !
 DEFAULT-COM REJECT_PHASE SIGMA_OLD !
 TYPE-DEF % SEQ * !
 TYPE-DEF A GES AMEND_PHASE_DESCRIPTION @ MAGNETIC -3 0.28 !
 TYPE-DEF B GES AMEND_PHASE_DESCRIPTION @ MAGNETIC -1 0.4 !
 FUNCTION ZERO      298.15  0;                                         6000 N !
 FUNCTION UN_ASS    298.15  0;                                         6000 N !
 FUNCTION R         298.15  +8.31451;                                  6000 N !
$ ------------------------------------------------------------------------------
$ Element data
$ ------------------------------------------------------------------------------
$ Re
$
$ Warning! Old data for hcp, bcc and Liquid used.
$
$ HCP_A3 and LIQUID revised in unary 3.0
$ BCC_A2 revised in unary 4.4
$
 PAR  G(HCP_A3,RE:VA),,                 +GHSERRE;,,                   N 91Din !
 PAR  G(FCC_A1,RE:VA),,                 +GHSERRE+11000-1.5*T;,,       N 91Din !
$PAR  G(BCC_A2,RE:VA),,                 +GHSERRE+17000-3.7*T;,,       N 01SGUN !
 PAR  G(BCC_A2,RE:VA),,                 +GHSERRE+29200-6*T;,,         N 91Din !
 PAR  G(LIQUID,RE),,                    +GLIQRE;,,                    N 91Din !
$
 PAR  G(CHI_A12,RE:RE:RE),,             +48*GFCCRE+10*GBCCRE
             +100000;,,                                               N 00Liu !
$
 FUNCTION GHSERRE   298.15  -7305.045+123.758773*T-23.6892641*T*LN(T)
       -0.002723387*T**2;
      3459.00  Y  +38514.17-65.920606*T+.0645635*T*LN(T)
       -0.008050184*T**2+2.19551E-07*T**3-15938253*T**(-1);
      6000.00  N !
 FUNCTION GLIQRE    298.15  +45296.708-11.184298*T+GHSERRE;  
      1000.00  Y  +66060.979-113.540121*T+7.4580354*T*LN(T)
       -0.016183804*T**2+7.69496E-07*T**3-4421721*T**(-1);
      3459.00  Y  -5301.43+328.158541*T-50*T*LN(T);
      6000.00  N !
 FUNCTION GFCCRE    298.15  +GHSERRE+11000-1.5*T;                      6000 N !
 FUNCTION GBCCRE    298.15  +GHSERRE+29200-6*T;                        6000 N !
$ ------------------------------------------------------------------------------
$ W
$
 PAR  G(BCC_A2,W:VA),,                  +GHSERWW;,,                   N 91Din !
 PAR  G(FCC_A1,W:VA),,                  +GHSERWW+19300+0.63*T;,,      N 91Din !
 PAR  G(HCP_A3,W:VA),,                  +GHSERWW+14750;,,             N 91Din !
 PAR  G(LIQUID,W),,                     +GLIQWW;,,                    N 91Din !
$
 FUNCTION GHSERWW   298.15  -7646.311+130.4*T-24.1*T*LN(T)
       -0.001936*T**2+2.07E-07*T**3+44500*T**(-1)-5.33E-11*T**4;
      3695.00  Y  -82868.801+389.362335*T-54*T*LN(T)+1.528621E+33*T**(-9);
      6000.00  N !
 FUNCTION GLIQWW    298.15  +52160.584-14.10999*T+GHSERWW-2.713468E-24*T**7;
      3695.00  Y  -30436.051+375.175*T-54*T*LN(T);
      6000.00  N !
 FUNCTION GFCCWW    298.15  +GHSERWW+19300+0.63*T;                     6000 N !
$ ------------------------------------------------------------------------------
$ Binary system
$
$ From Z.-K. Liu and Y.A. Chang 2000 (included in LB Vol. 5)
$
$ Z.-K. Liu, Y.A. Chang, J. Alloys Compd., 299, 153-62(2000).
$
$ Checked against LB and paper. Checked at 6000 K.
$
$ Old data for Re used in LB (and in 00Liu and here).
$
 PAR  L(LIQUID,RE,W;0),,                -24140;,,                     N 00Liu !
 PAR  L(LIQUID,RE,W;1),,                -5723;,,                      N 00Liu !
$
 PAR  L(BCC_A2,RE,W:VA;0),,             -48975+8.982*T;,,             N 00Liu !
 PAR  L(BCC_A2,RE,W:VA;1),,             +11855;,,                     N 00Liu !
$
 PAR  L(HCP_A3,RE,W:VA;0),,             -7986;,,                      N 00Liu !
$
 PAR  G(CHI_A12,RE:RE:W),,              +24*GFCCRE+10*GBCCRE
             +24*GFCCWW+100000-692194-187.085*T+832016-61.502*T;,,    N 00Liu !
 PAR  G(CHI_A12,RE:W:RE),,              +48*GFCCRE+10*GHSERWW
             -832016+61.502*T;,,                                      N 00Liu !
 PAR  G(CHI_A12,RE:W:W),,               +24*GFCCRE+10*GHSERWW
             +24*GFCCWW-692194-187.085*T;,,                           N 00Liu !
$
 PAR  G(SIGMA_D8B,RE:W:RE),,            +10*GFCCRE+4*GHSERWW
             +16*GBCCRE-699148+113.901*T;,,                           N 00Liu !
 PAR  G(SIGMA_D8B,RE:W:W),,             +10*GFCCRE+20*GHSERWW
             -192934-109.596*T;,,                                     N 00Liu !
 PAR  L(SIGMA_D8B,RE:W:RE,W;0),,        +205304;,,                    N 00Liu !
$
 PAR  G(SIGMA_OLD,RE:W:RE),,            +8*GFCCRE+4*GHSERWW
             +18*GBCCRE-722095+119.741*T;,,                           N 00Liu !
 PAR  G(SIGMA_OLD,RE:W:W),,             +8*GFCCRE+22*GHSERWW
             -173062-93.0315*T;,,                                     N 00Liu !
 PAR  L(SIGMA_OLD,RE:W:RE,W;0),,        +159161;,,                    N 00Liu !
$
$ metastable
$
 PAR  L(FCC_A1,RE,W:VA;0),,             -7986;,,                      N Same !
$ ------------------------------------------------------------------------------
$
 ASSESSED_SYSTEM
  RE-W(TDB -* +LIQUID +BCC_A2 +HCP_A3 +CHI_A12 +SIGMA_D8B
  ;P3 TMM:1000/4000 *) !
$
$
 LIST-OF-REFERENCE
 NUMBER  SOURCE
  Null   'Unknown source'
  Same   'Same or similar interaction as in the corresponding stable phase'
  REFLAV 'Laves phase convention: G(LAVES,X:X)=+3*GHSERXX+15000'
  91Din  'A.T. Dinsdale, Calphad, 15, 317-425(1991).'
  96Arb  'J.W. Arblaster, Calphad, 20, 343-52(1996),
          SGTE unary database V.3.0, 1996; Re'
  00Liu  'Z.-K. Liu, Y.A. Chang, J. Alloys Compd., 299, 153-62(2000); Re-W'
  01SGUN 'SGTE unary database V.4.4, 2001.'
!

File: data/databases/sgte-binary/ReW-02Fri.tdb
$
$ Database for Re-W from S.G. Fries and B. Sundman 2002.
$
$ S.G. Fries, B. Sundman, Phys. Rev. B, 66, 012203(2002).
$
$ Dataset created 2024.10.21 by Bengt Hallstedt.
$
$ Old data for Re used.
$
$ The paramaters were taken from a tdb provided by the authors.
$
$ 5SL sigma completely derived from DFT calculations using an add-on model.
$
$ The parameter G(CHI_A12,RE:W:W) is incorrect (GBCCRE instead of GFCCWW).
$
$ ------------------------------------------------------------------------------
 TEMP-LIM 298.15 6000.00 !
$
$ELEMENT NAME  REF. STATE               ATOMIC MASS H298-H0    S298    !
$
 ELEMENT VA   VACUUM                      0.0          0.0      0.0    ! 
 ELEMENT RE   HCP_A3                    186.207     5333.      36.4820 ! 
 ELEMENT W    BCC_A2                    183.85      4970.0     32.6176 ! 
$ ------------------------------------------------------------------------------
$ Phase definitions
$
 PHASE LIQUID:L % 1 1 !
 CONST LIQUID:L : RE W : !
$
$ Fcc (cF4, Fm-3m) and MeX (cF8, Fm-3m)
$
 PHASE FCC_A1 %A 2 1 1 !
 CONST FCC_A1 : RE W : VA : !
$
$ Bcc (cI2, Im-3m)
$
 PHASE BCC_A2 %B 2 1 3 !
 CONST BCC_A2 : RE W% : VA : !
$
$ Hcp (hP2, P6_3/mmc) and Me2X (NiAs-type, hP4, P6_3/mmc, B8_1)
$
 PHASE HCP_A3 %A 2 1 0.5 !
 CONST HCP_A3 : RE% W : VA : !
$
$ Prototype alpha-Mn (cI58, I-43m)
$
 PHASE CHI_A12 % 3 24 10 24 !
 CONST CHI_A12 : RE : W : RE W : !
$
$ Disordered contribution to SIGMA_D8B
$
 PHASE DIS_SIGMA % 1 1 !
 CONST DIS_SIGMA : RE W : !
$
$ Prototype CrFe (tP30, P4_2/mnm)
$
 PHASE SIGMA_D8B %P 5 2 4 8 8 8 !
 CONST SIGMA_D8B : RE W : RE W : RE W : RE W : RE W : !
$ ------------------------------------------------------------------------------
$ Defaults
$
 DEFINE-SYSTEM-DEFAULT ELEMENT 2 !
 DEFAULT-COM DEFINE_SYSTEM_ELEMENT VA !
 TYPE-DEF % SEQ * !
 TYPE-DEF A GES AMEND_PHASE_DESCRIPTION @ MAGNETIC -3 0.28 !
 TYPE-DEF B GES AMEND_PHASE_DESCRIPTION @ MAGNETIC -1 0.4 !
 TYPE-DEF P GES AMEND_PHASE_DESCRIPTION SIGMA_D8B NEVER_DIS_PAR DIS_SIGMA !
 FUNCTION ZERO      298.15  0;                                         6000 N !
 FUNCTION UN_ASS    298.15  0;                                         6000 N !
 FUNCTION R         298.15  +8.31451;                                  6000 N !
$ ------------------------------------------------------------------------------
$ Element data
$ ------------------------------------------------------------------------------
$ Re
$
$ Warning! Old data for hcp and Liquid used.
$
$ HCP_A3 and LIQUID revised in unary 3.0
$ BCC_A2 revised in unary 4.4
$
 PAR  G(HCP_A3,RE:VA),,                 +GHSERRE;,,                   N 91Din !
 PAR  G(FCC_A1,RE:VA),,                 +GHSERRE+11000-1.5*T;,,       N 91Din !
 PAR  G(BCC_A2,RE:VA),,                 +GHSERRE+17000-3.7*T;,,       N 01SGUN !
$PAR  G(BCC_A2,RE:VA),,                 +GHSERRE+29200-6*T;,,         N 91Din !
 PAR  G(LIQUID,RE),,                    +GLIQRE;,,                    N 91Din !
$
 PAR  G(DIS_SIGMA,RE),,                 +GHSERRE+16300-2.62*T;,,      N 02Fri !
$
 FUNCTION GHSERRE   298.15  -7305.045+123.758773*T-23.6892641*T*LN(T)
       -0.002723387*T**2;
      3459.00  Y  +38514.17-65.920606*T+.0645635*T*LN(T)
       -0.008050184*T**2+2.19551E-07*T**3-15938253*T**(-1);
      6000.00  N !
 FUNCTION GLIQRE    298.15  +45296.708-11.184298*T+GHSERRE;  
      1000.00  Y  +66060.979-113.540121*T+7.4580354*T*LN(T)
       -0.016183804*T**2+7.69496E-07*T**3-4421721*T**(-1);
      3459.00  Y  -5301.43+328.158541*T-50*T*LN(T);
      6000.00  N !
 FUNCTION GFCCRE    298.15  +GHSERRE+11000-1.5*T;                      6000 N !
 FUNCTION GBCCRE    298.15  +GHSERRE+17000-3.7*T;                      6000 N !
$ ------------------------------------------------------------------------------
$ W
$
 PAR  G(BCC_A2,W:VA),,                  +GHSERWW;,,                   N 91Din !
 PAR  G(FCC_A1,W:VA),,                  +GHSERWW+19300+0.63*T;,,      N 91Din !
 PAR  G(HCP_A3,W:VA),,                  +GHSERWW+14750;,,             N 91Din !
 PAR  G(LIQUID,W),,                     +GLIQWW;,,                    N 91Din !
$
 PAR  G(DIS_SIGMA,W),,                  +GHSERWW+20200-4.55*T;,,      N 02Fri !
$
 FUNCTION GHSERWW   298.15  -7646.311+130.4*T-24.1*T*LN(T)
       -0.001936*T**2+2.07E-07*T**3+44500*T**(-1)-5.33E-11*T**4;
      3695.00  Y  -82868.801+389.362335*T-54*T*LN(T)+1.528621E+33*T**(-9);
      6000.00  N !
 FUNCTION GLIQWW    298.15  +52160.584-14.10999*T+GHSERWW-2.713468E-24*T**7;
      3695.00  Y  -30436.051+375.175*T-54*T*LN(T);
      6000.00  N !
 FUNCTION GFCCWW    298.15  +GHSERWW+19300+0.63*T;                     6000 N !
$ ------------------------------------------------------------------------------
$ Binary system
$
$ S.G. Fries, B. Sundman, Phys. Rev. B, 66, 012203(2002).
$
$ Checked against paper and author's tdb. Checked at 6000 K.
$
$ Old data for Re used.
$
$ The paramaters were taken from a tdb provided by the authors.
$
$ 5SL sigma completely derived from DFT calculations using an add-on model.
$
$ The parameter G(CHI_A12,RE:W:W) is incorrect (GBCCRE instead of GFCCWW).
$
 PAR  L(LIQUID,RE,W;0),,                -51420;,,                     N 01Dup !
$
 PAR  L(BCC_A2,RE,W:VA;0),,             +9087-14.82*T;,,              N 01Dup !
 PAR  L(HCP_A3,RE,W:VA;0),,             +21550-18.68*T;,,             N 01Dup !
$
 PAR  G(CHI_A12,RE:W:RE),,              +48*GFCCRE+10*GHSERWW
             -374622-199.868*T;,,                                     N 02Fri !
 PAR  G(CHI_A12,RE:W:W),,               +24*GFCCRE+10*GHSERWW
             +24*GBCCRE-293538-74.3*T;,,                              N 01Dup !
$
 PAR  L(DIS_SIGMA,RE,W;0),,             -24700-5.4*T;,,               N 02Fri !
$
 PAR  G(SIGMA_D8B,RE:RE:RE:RE:RE),,     +ZERO;,,                      N 02Fri !
 PAR  G(SIGMA_D8B,RE:RE:RE:RE:W),,      -128751;,,                    N 02Fri !
 PAR  G(SIGMA_D8B,RE:RE:RE:W:RE),,      +46663;,,                     N 02Fri !
 PAR  G(SIGMA_D8B,RE:RE:RE:W:W),,       +1098;,,                      N 02Fri !
 PAR  G(SIGMA_D8B,RE:RE:W:RE:RE),,      -171332;,,                    N 02Fri !
 PAR  G(SIGMA_D8B,RE:RE:W:RE:W),,       -232629;,,                    N 02Fri !
 PAR  G(SIGMA_D8B,RE:RE:W:W:RE),,       +25377;,,                     N 02Fri !
 PAR  G(SIGMA_D8B,RE:RE:W:W:W),,        +19628;,,                     N 02Fri !
 PAR  G(SIGMA_D8B,RE:W:RE:RE:RE),,      -121754;,,                    N 02Fri !
 PAR  G(SIGMA_D8B,RE:W:RE:RE:W),,       -251683;,,                    N 02Fri !
 PAR  G(SIGMA_D8B,RE:W:RE:W:RE),,       -59889;,,                     N 02Fri !
 PAR  G(SIGMA_D8B,RE:W:RE:W:W),,        -92100;,,                     N 02Fri !
 PAR  G(SIGMA_D8B,RE:W:W:RE:RE),,       -249690;,,                    N 02Fri !
 PAR  G(SIGMA_D8B,RE:W:W:RE:W),,        -311760;,,                    N 02Fri !
 PAR  G(SIGMA_D8B,RE:W:W:W:RE),,        -48339;,,                     N 02Fri !
 PAR  G(SIGMA_D8B,RE:W:W:W:W),,         -62840;,,                     N 02Fri !
 PAR  G(SIGMA_D8B,W:RE:RE:RE:RE),,      +17349;,,                     N 02Fri !
 PAR  G(SIGMA_D8B,W:RE:RE:RE:W),,       -84887;,,                     N 02Fri !
 PAR  G(SIGMA_D8B,W:RE:RE:W:RE),,       +90295;,,                     N 02Fri !
 PAR  G(SIGMA_D8B,W:RE:RE:W:W),,        +63101;,,                     N 02Fri !
 PAR  G(SIGMA_D8B,W:RE:W:RE:RE),,       -146792;,,                    N 02Fri !
 PAR  G(SIGMA_D8B,W:RE:W:RE:W),,        -178438;,,                    N 02Fri !
 PAR  G(SIGMA_D8B,W:RE:W:W:RE),,        +74907;,,                     N 02Fri !
 PAR  G(SIGMA_D8B,W:RE:W:W:W),,         +70616;,,                     N 02Fri !
 PAR  G(SIGMA_D8B,W:W:RE:RE:RE),,       -100593;,,                    N 02Fri !
 PAR  G(SIGMA_D8B,W:W:RE:RE:W),,        -196378;,,                    N 02Fri !
 PAR  G(SIGMA_D8B,W:W:RE:W:RE),,        -2769;,,                      N 02Fri !
 PAR  G(SIGMA_D8B,W:W:RE:W:W),,         -22933;,,                     N 02Fri !
 PAR  G(SIGMA_D8B,W:W:W:RE:RE),,        -204589;,,                    N 02Fri !
 PAR  G(SIGMA_D8B,W:W:W:RE:W),,         -247505;,,                    N 02Fri !
 PAR  G(SIGMA_D8B,W:W:W:W:RE),,         +16812;,,                     N 02Fri !
 PAR  G(SIGMA_D8B,W:W:W:W:W),,          +ZERO;,,                      N 02Fri !
$
$ metastable
$
 PAR  L(FCC_A1,RE,W:VA;0),,             +21550-18.68*T;,,             N 01Dup !
$ ------------------------------------------------------------------------------
$
 ASSESSED_SYSTEM
  RE-W(TDB -* +LIQUID +BCC_A2 +HCP_A3 +CHI_A12 +SIGMA_D8B +DIS_SIGMA
  ;P3 TMM:1000/4000 *) !
$
$
 LIST-OF-REFERENCE
 NUMBER  SOURCE
  Null   'Unknown source'
  Same   'Same or similar interaction as in the corresponding stable phase'
  REFLAV 'Laves phase convention: G(LAVES,X:X)=+3*GHSERXX+15000'
  91Din  'A.T. Dinsdale, Calphad, 15, 317-425(1991).'
  96Arb  'J.W. Arblaster, Calphad, 20, 343-52(1996),
          SGTE unary database V.3.0, 1996; Re'
  01Dup  'N. Dupin, B. Sundman, Scand. J. Metall., 30, 184-92(2001); Re-W'
  01SGUN 'SGTE unary database V.4.4, 2001.'
  02Fri  'S.G. Fries, B. Sundman, Phys. Rev. B, 66, 012203(2002); Re-W'
!

File: data/databases/sgte-binary/ReY-10Zac.tdb
$
$ Database for Re-Y from C. Zacherl et al. 2010.
$
$ C. Zacherl, J. Saal, Y. Wang, Z.-K. Liu, Intermetallics, 18, 2412-18(2010).
$
$ Dataset created 2018.12.28 by Bengt Hallstedt.
$ 2021.02.05: Modified for use with GES6.
$
$ ------------------------------------------------------------------------------
 TEMP-LIM 298.15 6000.00 !
$
$ELEMENT NAME  REF. STATE               ATOMIC MASS H298-H0    S298    !
$
 ELEMENT VA   VACUUM                      0.0          0.0      0.0    ! 
 ELEMENT RE   HCP_A3                    186.207     5333.      36.4820 ! 
 ELEMENT Y    HCP_A3                     88.9059    5983.457   44.7875 ! 
$ ------------------------------------------------------------------------------
$ Phase definitions
$
 PHASE LIQUID:L % 1 1 !
 CONST LIQUID:L : RE Y : !
$
$ Fcc (cF4, Fm-3m) and MeX (cF8, Fm-3m)
$
 PHASE FCC_A1 %A 2 1 1 !
 CONST FCC_A1 : RE Y : VA : !
$
$ Bcc (cI2, Im-3m)
$
 PHASE BCC_A2 %B 2 1 3 !
 CONST BCC_A2 : RE Y% : VA : !
$
$ Hcp (hP2, P6_3/mmc) and Me2X (NiAs-type, hP4, P6_3/mmc, B8_1)
$
 PHASE HCP_A3 %A 2 1 0.5 !
 CONST HCP_A3 : RE% Y% : VA : !
$
$ Prototype MgZn2 (hP12, P6_3/mmc)
$
 PHASE RE2Y_C14 % 2 2 1 !
 CONST RE2Y_C14 : RE : Y : !
$ ------------------------------------------------------------------------------
$ Defaults
$
 DEFINE-SYSTEM-DEFAULT ELEMENT 2 !
 DEFAULT-COM DEFINE_SYSTEM_ELEMENT VA !
 TYPE-DEF % SEQ * !
 TYPE-DEF A GES AMEND_PHASE_DESCRIPTION @ MAGNETIC -3 0.28 !
 TYPE-DEF B GES AMEND_PHASE_DESCRIPTION @ MAGNETIC -1 0.4 !
 FUNCTION ZERO      298.15  0;                                         6000 N !
 FUNCTION UN_ASS    298.15  0;                                         6000 N !
 FUNCTION R         298.15  +8.31451;                                  6000 N !
$ ------------------------------------------------------------------------------
$ Element data
$ ------------------------------------------------------------------------------
$ Re
$
$ HCP_A3 and LIQUID revised in unary 3.0
$ BCC_A2 revised in unary 4.4
$
 PAR  G(HCP_A3,RE:VA),,                 +GHSERRE;,,                   N 96Arb !
 PAR  G(FCC_A1,RE:VA),,                 +GHSERRE+11000-1.5*T;,,       N 91Din !
 PAR  G(BCC_A2,RE:VA),,                 +GHSERRE+17000-3.7*T;,,       N 01SGUN !
 PAR  G(LIQUID,RE),,                    +GLIQRE;,,                    N 96Arb !
$
 FUNCTION GHSERRE   298.15  -7695.279+128.421589*T-24.348*T*LN(T)
       -0.00253505*T**2+1.92818E-07*T**3+32915*T**(-1);
      1200.00  Y  -15775.998+194.667426*T-33.586*T*LN(T)
       +0.00224565*T**2-2.81835E-07*T**3+1376270*T**(-1);
      2400.00  Y  -70882.739+462.110749*T-67.956*T*LN(T)
       +0.01184945*T**2-7.88955E-07*T**3+18075200*T**(-1);
      3458.00  Y  +346325.888-1211.37186*T+140.831655*T*LN(T)
       -0.033764567*T**2+1.053726E-06*T**3-1.34548866E+08*T**(-1);
      5000.00  Y  -78564.296+346.997842*T-49.519*T*LN(T);
      6000.00  N !
 FUNCTION GLIQRE    298.15  +23820.883-6.34538*T+GHSERRE;
      2000.00  Y  +568842.665-2527.83846*T+314.178898*T*LN(T)
       -0.08939817*T**2+3.92854E-06*T**3-1.63100987E+08*T**(-1);
      3458.00  Y  -39044.888+335.723691*T-49.519*T*LN(T);
      5000.00  Y  +39519.408-11.274151*T+GHSERRE;
      6000.00  N !
$ ------------------------------------------------------------------------------
$ Y
$
$ HCP_A3, BCC_A2 and LIQUID revised in unary 3.0
$ FCC_A1 added in unary 4.1
$
 PAR  G(HCP_A3,Y:VA)            100.00  +GHSERYY;                3700 N 95She3 !
 PAR  G(BCC_A2,Y:VA)            100.00  +GBCCYY;                 3700 N 95She3 !
 PAR  G(FCC_A1,Y:VA)            100.00  +GHSERYY+6000;           3700 N Frie2 !
 PAR  G(LIQUID,Y)               100.00  +GLIQYY;                 3700 N 95She3 !
$
 FUNCTION GHSERYY   100.00  -8011.09379+128.572856*T-25.6656992*T*LN(T)
       -0.00175716414*T**2-4.17561786E-07*T**3+26911.509*T**(-1);
      1000.00  Y  -7179.74574+114.497104*T-23.4941827*T*LN(T)
       -0.0038211802*T**2-8.2534534E-08*T**3;
      1795.15  Y  -67480.7761+382.124727*T-56.9527111*T*LN(T)
       +0.00231774379*T**2-7.22513088E-08*T**3+18077162.6*T**(-1);
      3700.00  N !
 FUNCTION GBCCYY    100.00  -833.658863+123.667346*T-25.5832578*T*LN(T)
       -0.00237175965*T**2+9.10372497E-09*T**3+27340.0687*T**(-1);
      1000.00  Y  -1297.79829+134.528352*T-27.3038477*T*LN(T)
       -5.41757644E-04*T**2-3.05012175E-07*T**3;
      1795.15  Y  +15389.4975+0.981325399*T-8.88296647*T*LN(T)
       -0.00904576576*T**2+4.02944768E-07*T**3-2542575.96*T**(-1);
      3700.00  N !
 FUNCTION GLIQYY    100.00  +2098.50738+119.41873*T-24.6467508*T*LN(T)
       -0.00347023463*T**2-8.12981167E-07*T**3+23713.7332*T**(-1);
      1000.00  Y  +7386.44846+19.4520171*T-9.0681627*T*LN(T)
       -0.0189533369*T**2+1.7595327E-06*T**3;
      1795.15  Y  -12976.5957+257.400783*T-43.0952*T*LN(T);
      3700.00  N !
$ ------------------------------------------------------------------------------
$ Binary system
$
$ C. Zacherl, J. Saal, Y. Wang, Z.-K. Liu, Intermetallics, 18, 2412-18(2010).
$
$ Checked against paper and author's tdb. Checked at 6000 K.
$
 PAR  L(LIQUID,RE,Y;0),,                +125800-50.105*T;,,           N 10Zac !
 PAR  L(LIQUID,RE,Y;1),,                +32923;,,                     N 10Zac !
$
 PAR  L(BCC_A2,RE,Y:VA;0),,             +170000;,,                    N 10Zac !
 PAR  L(HCP_A3,RE,Y:VA;0),,             +320000;,,                    N 10Zac !
$
 PAR  G(RE2Y_C14,RE:Y),,                -81382+365.48*T
             -70.982*T*LN(T)-0.00763*T**2-3598.4*T**(-1);,,           N 10Zac !
$
$ Metastable
$
 PAR  L(FCC_A1,RE,Y:VA;0),,             +320000;,,                    N Same !
$ ------------------------------------------------------------------------------
$
$
 LIST-OF-REFERENCE
 NUMBER  SOURCE
  Null   'Unknown source'
  Same   'Same or similar interaction as in the corresponding stable phase'
  REFLAV 'Laves phase convention: G(LAVES,X:X)=+3*GHSERXX+15000'
  Frie2  'Suzana Fries and Leo Lukas, unpublished,
          SGTE unary database V.4.1, 1999; Y'
  91Din  'A.T. Dinsdale, Calphad, 15, 317-425(1991).'
  95She3 'H. Shen, W. Zhang, G. Liu, R. Wang, Z. Du, Report F-95-03,
          University of Science and Technology, Beijing, May 1995,
          SGTE unary database V.3.0, 1996; Y'
  96Arb  'J.W. Arblaster, Calphad, 20, 343-52(1996),
          SGTE unary database V.3.0, 1996; Re'
  01SGUN 'SGTE unary database V.4.4, 2001.'
  10Zac  'C. Zacherl, J. Saal, Y. Wang, Z.-K. Liu,
          Intermetallics, 18, 2412-18(2010); Re-Y'
!

File: data/databases/sgte-binary/ReZr-13Liu.tdb
$
$ Database for Re-Zr from J. Liu et al. 2013.
$
$ J. Liu, Y. Zhang, Z. Wang, Monatsh. Chem., 144, 1613-16(2013).
$
$ Dataset created 2024.04.25 by Bengt Hallstedt.
$
$ The phase diagram is not correctly reproduced. Using old data for Re does
$ shift the liquidus considerably, but it is too high with the old data and
$ too low with the current data.
$
$ The bcc interaction is incorrect, there is bcc all over the place. The
$ interaction is printed twice in the paper, so it is not a simple misprint.
$
$ An attempt was made to improve matters by changing the liquid and bcc
$ interactions and the Gibbs energy of ReZr2. The phase diagram is still only
$ approximately reproduced. This system needs to be reoptimized.
$
$ ------------------------------------------------------------------------------
 TEMP-LIM 298.15 6000.00 !
$
$ELEMENT NAME  REF. STATE               ATOMIC MASS H298-H0    S298    !
$
 ELEMENT VA   VACUUM                      0.0          0.0      0.0    ! 
 ELEMENT RE   HCP_A3                    186.207     5333.      36.4820 ! 
 ELEMENT ZR   HCP_A3                     91.22      5566.27    39.1809 ! 
$ ------------------------------------------------------------------------------
$ Phase definitions
$
 PHASE LIQUID:L % 1 1 !
 CONST LIQUID:L : RE ZR : !
$
$ Fcc (cF4, Fm-3m) and MeX (cF8, Fm-3m), delta-Pu and alpha-Th
$
 PHASE FCC_A1 %A 2 1 1 !
 CONST FCC_A1 : RE ZR : VA : !
$
$ Bcc (cI2, Im-3m)
$
 PHASE BCC_A2 %B 2 1 3 !
 CONST BCC_A2 : RE ZR% : VA : !
$
$ Hcp (hP2, P6_3/mmc) and Me2X (NiAs-type, hP4, P6_3/mmc, B8_1)
$
 PHASE HCP_A3 %A 2 1 0.5 !
 CONST HCP_A3 : RE% ZR% : VA : !
$
$ Prototype alpha-Mn (cI58, I-43m), prototype Re24Ti5 in Pauling
$
 PHASE RE24ZR5_A12 % 2 24 5 !
 CONST RE24ZR5_A12 : RE% ZR : RE ZR% : !
$
$ Prototype MgZn2 (hP12, P6_3/mmc)
$
 PHASE C14_LAVES % 2 2 1 !
 CONST C14_LAVES : RE% ZR : RE ZR% : !
$
$ Prototype Re25Zr21 (hR92, R-3c)
$
 PHASE REZR2 % 2 1 2 !
 CONST REZR2 : RE : ZR : !
$ ------------------------------------------------------------------------------
$ Defaults
$
 DEFINE-SYSTEM-DEFAULT ELEMENT 2 !
 DEFAULT-COM DEFINE_SYSTEM_ELEMENT VA !
 TYPE-DEF % SEQ * !
 TYPE-DEF A GES AMEND_PHASE_DESCRIPTION @ MAGNETIC -3 0.28 !
 TYPE-DEF B GES AMEND_PHASE_DESCRIPTION @ MAGNETIC -1 0.4 !
 FUNCTION ZERO      298.15  0;                                         6000 N !
 FUNCTION UN_ASS    298.15  0;                                         6000 N !
 FUNCTION R         298.15  +8.31451;                                  6000 N !
$ ------------------------------------------------------------------------------
$ Element data
$ ------------------------------------------------------------------------------
$ Re
$
$ HCP_A3 and LIQUID revised in unary 3.0
$ BCC_A2 revised in unary 4.4
$
 PAR  G(HCP_A3,RE:VA),,                 +GHSERRE;,,                   N 96Arb !
 PAR  G(FCC_A1,RE:VA),,                 +GHSERRE+11000-1.5*T;,,       N 91Din !
$PAR  G(BCC_A2,RE:VA),,                 +GHSERRE+29200-6*T;,,         N 91Din !
 PAR  G(BCC_A2,RE:VA),,                 +GHSERRE+17000-3.7*T;,,       N 01SGUN !
 PAR  G(LIQUID,RE),,                    +GLIQRE;,,                    N 96Arb !
$
 PAR  G(RE24ZR5_A12,RE:RE),,            +29*GHSERRE+145000;,,         N 13Liu !
 PAR  G(C14_LAVES,RE:RE),,              +3*GHSERRE+15000;,,           N 13Liu !
$
 FUNCTION GHSERRE   298.15  -7695.279+128.421589*T-24.348*T*LN(T)
       -0.00253505*T**2+1.92818E-07*T**3+32915*T**(-1);
      1200.00  Y  -15775.998+194.667426*T-33.586*T*LN(T)
       +0.00224565*T**2-2.81835E-07*T**3+1376270*T**(-1);
      2400.00  Y  -70882.739+462.110749*T-67.956*T*LN(T)
       +0.01184945*T**2-7.88955E-07*T**3+18075200*T**(-1);
      3458.00  Y  +346325.888-1211.37186*T+140.831655*T*LN(T)
       -0.033764567*T**2+1.053726E-06*T**3-1.34548866E+08*T**(-1);
      5000.00  Y  -78564.296+346.997842*T-49.519*T*LN(T);
      6000.00  N !
 FUNCTION GLIQRE    298.15  +23820.883-6.34538*T+GHSERRE;
      2000.00  Y  +568842.665-2527.83846*T+314.178898*T*LN(T)
       -0.08939817*T**2+3.92854E-06*T**3-1.63100987E+08*T**(-1);
      3458.00  Y  -39044.888+335.723691*T-49.519*T*LN(T);
      5000.00  Y  +39519.408-11.274151*T+GHSERRE;
      6000.00  N !
$ ------------------------------------------------------------------------------
$ Zr
$
$ CUB_A13, CBCC_A12, ORTHORHOMBIC_A20 and TETRAGONAL_U added in unary 4.1
$
 PAR  G(HCP_A3,ZR:VA)           130.00  +GHSERZR;,,                   N 91Din !
 PAR  G(BCC_A2,ZR:VA)           130.00  +GBCCZR;,,                    N 91Din !
$PAR  G(OMEGA,ZR)               130.00  +GOMEZR;,,                    N 91Din !
 PAR  G(FCC_A1,ZR:VA)           130.00  +GHSERZR+7600-0.9*T;,,        N 91Din !
$PAR  G(CBCC_A12,ZR:VA)         130.00  +GHSERZR+4602.2;,,            N 99SGUN !
$PAR  G(CUB_A13,ZR:VA)          130.00  +GHSERZR+7531.2;,,            N 99SGUN !
$PAR  G(ORTHORHOMBIC_A20,ZR)    130.00  +GBCCZR+5000;,,               N 99SGUN !
$PAR  G(TETRAGONAL_U,ZR)        130.00  +GBCCZR+5000;,,               N 99SGUN !
 PAR  G(LIQUID,ZR)              130.00  +GLIQZR;,,                    N 91Din !
$
 PAR  G(RE24ZR5_A12,ZR:ZR),,            +29*GHSERZR+145000;,,         N 13Liu !
 PAR  G(C14_LAVES,ZR:ZR),,              +3*GHSERZR+15000;,,           N 13Liu !
$
 FUNCTION GHSERZR   130.00  -7827.595+125.64905*T-24.1618*T*LN(T)
       -0.00437791*T**2+34971*T**(-1);
      2128.00  Y  -26085.921+262.724183*T-42.144*T*LN(T)-1.342896E+31*T**(-9);
      6000.00  N !
 FUNCTION GBCCZR    130.00  -525.539+124.9457*T-25.607406*T*LN(T)
       -3.40084E-04*T**2-9.729E-09*T**3+25233*T**(-1)-7.6143E-11*T**4;
      2128.00  Y  -4620.034+1.55998*T+GHSERZR+1.4103476E+32*T**(-9);
      6000.00  N !
 FUNCTION GOMEZR    130.00  -8878.082+144.432234*T-26.8556*T*LN(T)
       -0.002799446*T**2+38376*T**(-1);
      2128.00  Y  -3414.603+2.566675*T+GHSERZR+8.517346E+31*T**(-9);
      6000.00  N !
 FUNCTION GLIQZR    130.00  +18147.69-9.080812*T+GHSERZR+1.6275E-22*T**7;
      2128.00  Y  -8281.26+253.812609*T-42.144*T*LN(T);
      6000.00  N !
$ ------------------------------------------------------------------------------
$ Binary system
$
$ J. Liu, Y. Zhang, Z. Wang, Monatsh. Chem., 144, 1613-16(2013).
$
$ Checked against paper. Checked at 6000 K.
$
$ The phase diagram is not correctly reproduced. Using old data for Re does
$ shift the liquidus considerably, but it is too high with the old data and
$ too low with the current data.
$
$ The bcc interaction is incorrect, there is bcc all over the place. The
$ interaction is printed twice in the paper, so it is not a simple misprint.
$
$ An attempt was made to improve matters by changing the liquid and bcc
$ interactions and the Gibbs energy of ReZr2. The phase diagram is still only
$ approximately reproduced. This system needs to be reoptimized.
$
$PAR  L(LIQUID,RE,ZR;0),,               -128011.4+8.2143*T;,,         N 13Liu !
 PAR  L(LIQUID,RE,ZR;0),,               -120000+8.2143*T;,,           N 13Liu !
 PAR  L(LIQUID,RE,ZR;1),,               -18403.5-10.3005*T;,,         N 13Liu !
 PAR  L(LIQUID,RE,ZR;2),,               -2427.3-5.1167*T;,,           N 13Liu !
 PAR  L(LIQUID,RE,ZR;3),,               -10655.9-1.5104*T;,,          N 13Liu !
$
$PAR  L(BCC_A2,RE,ZR:VA;0),,            -15882.8-36.9078*T;,,         N 13Liu !
$PAR  L(BCC_A2,RE,ZR:VA;1),,            +171066.7-92.7908*T;,,        N 13Liu !
 PAR  L(BCC_A2,RE,ZR:VA;0),,            -60000;,,                     N 13Liu !
$
 PAR  L(HCP_A3,RE,ZR:VA;0),,            -55289.1+1.0132*T;,,          N 13Liu !
 PAR  L(HCP_A3,RE,ZR:VA;1),,            -10914;,,                     N 13Liu !
$
 PAR  G(RE24ZR5_A12,RE:ZR),,            +24*GHSERRE+5*GHSERZR
             -750150.8+5.5559*T;,,                                    N 13Liu !
 PAR  G(RE24ZR5_A12,ZR:RE),,            +24*GHSERZR+5*GHSERRE
             +30234.4;,,                                              N 13Liu !
 PAR  L(RE24ZR5_A12,RE,ZR:RE;0),,       +300032.2;,,                  N 13Liu !
 PAR  L(RE24ZR5_A12,RE,ZR:ZR;0),,       +300032.2;,,                  N 13Liu !
 PAR  L(RE24ZR5_A12,RE:RE,ZR;0),,       +302323.2;,,                  N 13Liu !
 PAR  L(RE24ZR5_A12,ZR:RE,ZR;0),,       +302323.2;,,                  N 13Liu !
$
 PAR  G(C14_LAVES,RE:ZR),,              +2*GHSERRE+GHSERZR
             -136197.2+0.7103*T;,,                                    N 13Liu !
 PAR  G(C14_LAVES,ZR:RE),,              +2*GHSERZR+GHSERRE+14964.4;,, N 13Liu !
 PAR  L(C14_LAVES,RE,ZR:RE;0),,         +80232.30;,,                  N 13Liu !
 PAR  L(C14_LAVES,RE,ZR:ZR;0),,         +80232.30;,,                  N 13Liu !
 PAR  L(C14_LAVES,RE:RE,ZR;0),,         +60232.30;,,                  N 13Liu !
 PAR  L(C14_LAVES,ZR:RE,ZR;0),,         +60232.30;,,                  N 13Liu !
$
$PAR  G(REZR2,RE:ZR),,                  +GHSERRE+2*GHSERZR
$            -76200+1.0008*T;,,                                       N 13Liu !
 PAR  G(REZR2,RE:ZR),,                  +GHSERRE+2*GHSERZR
             -81356+1.0008*T;,,                                       N 13Liu !
$
$ Metastable
$
 PAR  L(FCC_A1,RE,ZR:VA;0),,            -55289.1+1.0132*T;,,          N Same !
 PAR  L(FCC_A1,RE,ZR:VA;1),,            -10914;,,                     N Same !
$ ------------------------------------------------------------------------------
$
$
 LIST-OF-REFERENCE
 NUMBER  SOURCE
  Null   'Unknown source'
  Same   'Same or similar interaction as in the corresponding stable phase'
  COST   'COST 507 database'
  91Din  'A.T. Dinsdale, Calphad, 15, 317-425(1991).'
  96Arb  'J.W. Arblaster, Calphad, 20, 343-52(1996),
          SGTE unary database V.3.0, 1996; Re'
  99SGUN 'SGTE unary database V.4.1, 1999.'
  01SGUN 'SGTE unary database V.4.4, 2001.'
  13Liu  'J. Liu, Y. Zhang, Z. Wang, Monatsh. Chem., 144, 1613-16(2013); Re-Zr'
!
