Repository: orchid-calphad/orchid-project.org

# orchid-project.org

Website and released data of **ORCHID** (Open Repository for CALPHAD Hypotheses, Intelligence, and Discovery),
served by GitHub Pages at https://orchid-project.org. Releases are archived on Zenodo (one DOI per version).

- `index.html`, `catalog/`, `best-practices.html` — static, self-contained pages (generated in the ORCHID tooling).
- `data/` — released data: catalog, redistributable TDB files, convex hulls. Licences: `data/LICENSES.md`, `data/NOTICE.md`.
- `llms.txt`, `data/croissant.json`, `CITATION.cff`, `.zenodo.json` — machine-readable metadata.

Only data with clear redistribution rights are published.

File: data/databases/sgte-binary/ReZr-23Che.tdb
$
$ Database for Re-Zr from X. Che et al. 2033.
$
$ X. Che, S. Qin, J. Huang, X. Shi, D. Huang,
$ Int. J. Refract. Met. Mater., 114, 106259(2023).
$
$ Dataset created 2024.04.25 by Bengt Hallstedt.
$
$ The modelling is based on their own experimental work. The phase previously
$ known as ReZr2 is relocated as Re25Zr21, which is consistent with its
$ crystal structure.
$
$ The liquid and bcc interactions are really ugly.
$
$ Invariant equilibria differ by up to 6 K.
$
$ There are two inverse miscibility gaps with minima at 3760 K and x(Zr)=0.22,
$ and 2393 K and x(Zr)=0.91. The latter is far below the melting T of Re.
$
$ ------------------------------------------------------------------------------
 TEMP-LIM 298.15 6000.00 !
$
$ELEMENT NAME  REF. STATE               ATOMIC MASS H298-H0    S298    !
$
 ELEMENT VA   VACUUM                      0.0          0.0      0.0    ! 
 ELEMENT RE   HCP_A3                    186.207     5333.      36.4820 ! 
 ELEMENT ZR   HCP_A3                     91.22      5566.27    39.1809 ! 
$ ------------------------------------------------------------------------------
$ Phase definitions
$
 PHASE LIQUID:L % 1 1 !
 CONST LIQUID:L : RE ZR : !
$
$ Fcc (cF4, Fm-3m) and MeX (cF8, Fm-3m), delta-Pu and alpha-Th
$
 PHASE FCC_A1 %A 2 1 1 !
 CONST FCC_A1 : RE ZR : VA : !
$
$ Bcc (cI2, Im-3m)
$
 PHASE BCC_A2 %B 2 1 3 !
 CONST BCC_A2 : RE ZR% : VA : !
$
$ Hcp (hP2, P6_3/mmc) and Me2X (NiAs-type, hP4, P6_3/mmc, B8_1)
$
 PHASE HCP_A3 %A 2 1 0.5 !
 CONST HCP_A3 : RE% ZR% : VA : !
$
$ Prototype alpha-Mn (cI58, I-43m), prototype Re24Ti5 in Pauling
$
 PHASE RE24ZR5_A12 % 2 24 5 !
 CONST RE24ZR5_A12 : RE% ZR : RE ZR% : !
$
$ Prototype MgZn2 (hP12, P6_3/mmc)
$
 PHASE C14_LAVES % 2 2 1 !
 CONST C14_LAVES : RE% ZR : RE ZR% : !
$
$ Prototype Re25Zr21 (hR92, R-3c)
$
 PHASE RE25ZR21 % 2 25 21 !
 CONST RE25ZR21 : RE% ZR : RE ZR% : !
$ ------------------------------------------------------------------------------
$ Defaults
$
 DEFINE-SYSTEM-DEFAULT ELEMENT 2 !
 DEFAULT-COM DEFINE_SYSTEM_ELEMENT VA !
 TYPE-DEF % SEQ * !
 TYPE-DEF A GES AMEND_PHASE_DESCRIPTION @ MAGNETIC -3 0.28 !
 TYPE-DEF B GES AMEND_PHASE_DESCRIPTION @ MAGNETIC -1 0.4 !
 FUNCTION ZERO      298.15  0;                                         6000 N !
 FUNCTION UN_ASS    298.15  0;                                         6000 N !
 FUNCTION R         298.15  +8.31451;                                  6000 N !
$ ------------------------------------------------------------------------------
$ Element data
$ ------------------------------------------------------------------------------
$ Re
$
$ HCP_A3 and LIQUID revised in unary 3.0
$ BCC_A2 revised in unary 4.4
$
 PAR  G(HCP_A3,RE:VA),,                 +GHSERRE;,,                   N 96Arb !
 PAR  G(FCC_A1,RE:VA),,                 +GHSERRE+11000-1.5*T;,,       N 91Din !
$PAR  G(BCC_A2,RE:VA),,                 +GHSERRE+29200-6*T;,,         N 91Din !
 PAR  G(BCC_A2,RE:VA),,                 +GHSERRE+17000-3.7*T;,,       N 01SGUN !
 PAR  G(LIQUID,RE),,                    +GLIQRE;,,                    N 96Arb !
$
 PAR  G(RE24ZR5_A12,RE:RE),,            +29*GHSERRE+445000;,,         N 23Che !
 PAR  G(C14_LAVES,RE:RE),,              +3*GHSERRE+6801.36;,,         N 23Che !
 PAR  G(RE25ZR21,RE:RE),,               +46*GHSERRE+1200000;,,        N 23Che !
$
 FUNCTION GHSERRE   298.15  -7695.279+128.421589*T-24.348*T*LN(T)
       -0.00253505*T**2+1.92818E-07*T**3+32915*T**(-1);
      1200.00  Y  -15775.998+194.667426*T-33.586*T*LN(T)
       +0.00224565*T**2-2.81835E-07*T**3+1376270*T**(-1);
      2400.00  Y  -70882.739+462.110749*T-67.956*T*LN(T)
       +0.01184945*T**2-7.88955E-07*T**3+18075200*T**(-1);
      3458.00  Y  +346325.888-1211.37186*T+140.831655*T*LN(T)
       -0.033764567*T**2+1.053726E-06*T**3-1.34548866E+08*T**(-1);
      5000.00  Y  -78564.296+346.997842*T-49.519*T*LN(T);
      6000.00  N !
 FUNCTION GLIQRE    298.15  +23820.883-6.34538*T+GHSERRE;
      2000.00  Y  +568842.665-2527.83846*T+314.178898*T*LN(T)
       -0.08939817*T**2+3.92854E-06*T**3-1.63100987E+08*T**(-1);
      3458.00  Y  -39044.888+335.723691*T-49.519*T*LN(T);
      5000.00  Y  +39519.408-11.274151*T+GHSERRE;
      6000.00  N !
$ ------------------------------------------------------------------------------
$ Zr
$
$ CUB_A13, CBCC_A12, ORTHORHOMBIC_A20 and TETRAGONAL_U added in unary 4.1
$
 PAR  G(HCP_A3,ZR:VA)           130.00  +GHSERZR;,,                   N 91Din !
 PAR  G(BCC_A2,ZR:VA)           130.00  +GBCCZR;,,                    N 91Din !
$PAR  G(OMEGA,ZR)               130.00  +GOMEZR;,,                    N 91Din !
 PAR  G(FCC_A1,ZR:VA)           130.00  +GHSERZR+7600-0.9*T;,,        N 91Din !
$PAR  G(CBCC_A12,ZR:VA)         130.00  +GHSERZR+4602.2;,,            N 99SGUN !
$PAR  G(CUB_A13,ZR:VA)          130.00  +GHSERZR+7531.2;,,            N 99SGUN !
$PAR  G(ORTHORHOMBIC_A20,ZR)    130.00  +GBCCZR+5000;,,               N 99SGUN !
$PAR  G(TETRAGONAL_U,ZR)        130.00  +GBCCZR+5000;,,               N 99SGUN !
 PAR  G(LIQUID,ZR)              130.00  +GLIQZR;,,                    N 91Din !
$
 PAR  G(RE24ZR5_A12,ZR:ZR),,            +29*GHSERZR+445000;,,         N 23Che !
 PAR  G(C14_LAVES,ZR:ZR),,              +3*GHSERZR+15000;,,           N 13Liu !
 PAR  G(RE25ZR21,ZR:ZR),,               +46*GHSERZR+1200000;,,        N 23Che !
$
 FUNCTION GHSERZR   130.00  -7827.595+125.64905*T-24.1618*T*LN(T)
       -0.00437791*T**2+34971*T**(-1);
      2128.00  Y  -26085.921+262.724183*T-42.144*T*LN(T)-1.342896E+31*T**(-9);
      6000.00  N !
 FUNCTION GBCCZR    130.00  -525.539+124.9457*T-25.607406*T*LN(T)
       -3.40084E-04*T**2-9.729E-09*T**3+25233*T**(-1)-7.6143E-11*T**4;
      2128.00  Y  -4620.034+1.55998*T+GHSERZR+1.4103476E+32*T**(-9);
      6000.00  N !
 FUNCTION GOMEZR    130.00  -8878.082+144.432234*T-26.8556*T*LN(T)
       -0.002799446*T**2+38376*T**(-1);
      2128.00  Y  -3414.603+2.566675*T+GHSERZR+8.517346E+31*T**(-9);
      6000.00  N !
 FUNCTION GLIQZR    130.00  +18147.69-9.080812*T+GHSERZR+1.6275E-22*T**7;
      2128.00  Y  -8281.26+253.812609*T-42.144*T*LN(T);
      6000.00  N !
$ ------------------------------------------------------------------------------
$ Binary system
$
$ X. Che, S. Qin, J. Huang, X. Shi, D. Huang,
$ Int. J. Refract. Met. Mater., 114, 106259(2023).
$
$ Checked against paper. Checked at 6000 K.
$
$ The modelling is based on their own experimental work. The phase previously
$ known as ReZr2 is relocated as Re25Zr21, which is consistent with its
$ crystal structure.
$
$ The liquid and bcc interactions are really ugly.
$
$ Invariant equilibria differ by up to 6 K.
$
$ There are two inverse miscibility gaps with minima at 3760 K and x(Zr)=0.22,
$ and 2393 K and x(Zr)=0.91. The latter is far below the melting T of Re.
$
 PAR  L(LIQUID,RE,ZR;0),,               -53262.47-21.381*T;,,         N 23Che !
 PAR  L(LIQUID,RE,ZR;1),,               -176653.97+64.9071*T;,,       N 23Che !
 PAR  L(LIQUID,RE,ZR;2),,               -79245.53+58.3633*T;,,        N 23Che !
 PAR  L(LIQUID,RE,ZR;3),,               +286553.34-118.392*T;,,       N 23Che !
$
 PAR  L(BCC_A2,RE,ZR:VA;0),,            -91872.29+41.6941*T;,,        N 23Che !
 PAR  L(BCC_A2,RE,ZR:VA;1),,            -1568.63+14.9966*T;,,         N 23Che !
$
 PAR  L(HCP_A3,RE,ZR:VA;0),,            +28055.24+0.0093*T;,,         N 23Che !
 PAR  L(HCP_A3,RE,ZR:VA;1),,            +67087.44+0.0011*T;,,         N 23Che !
$
 PAR  G(RE24ZR5_A12,RE:ZR),,            +24*GHSERRE+5*GHSERZR
             -678433.7+5.5565*T;,,                                    N 23Che !
 PAR  G(RE24ZR5_A12,ZR:RE),,            +24*GHSERZR+5*GHSERRE
             +30234.4;,,                                              N 13Liu !
 PAR  L(RE24ZR5_A12,RE,ZR:RE;0),,       +300032.2;,,                  N 13Liu !
 PAR  L(RE24ZR5_A12,RE,ZR:ZR;0),,       +300032.2;,,                  N 13Liu !
 PAR  L(RE24ZR5_A12,RE:RE,ZR;0),,       +308323.2;,,                  N 23Che !
 PAR  L(RE24ZR5_A12,ZR:RE,ZR;0),,       +308323.2;,,                  N 23Che !
$
 PAR  G(C14_LAVES,RE:ZR),,              +2*GHSERRE+GHSERZR
             -127238.06+0.12*T;,,                                     N 23Che !
 PAR  G(C14_LAVES,ZR:RE),,              +2*GHSERZR+GHSERRE
             +14973.38;,,                                             N 23Che !
 PAR  L(C14_LAVES,RE,ZR:RE;0),,         +80632.30;,,                  N 23Che !
 PAR  L(C14_LAVES,RE,ZR:ZR;0),,         +80632.30;,,                  N 23Che !
 PAR  L(C14_LAVES,RE:RE,ZR;0),,         +60232.30;,,                  N 13Liu !
 PAR  L(C14_LAVES,ZR:RE,ZR;0),,         +60232.30;,,                  N 13Liu !
$
 PAR  G(RE25ZR21,RE:ZR),,               +25*GHSERRE+21*GHSERZR
             -1641446+3*T;,,                                          N 23Che !
 PAR  G(RE25ZR21,ZR:RE),,               +25*GHSERZR+21*GHSERRE
             -10000;,,                                                N 23Che !
 PAR  L(RE25ZR21,RE,ZR:RE;0),,          +1000000;,,                   N 23Che !
 PAR  L(RE25ZR21,RE,ZR:ZR;0),,          +1000000;,,                   N 23Che !
 PAR  L(RE25ZR21,RE:RE,ZR;0),,          +1000000;,,                   N 23Che !
 PAR  L(RE25ZR21,ZR:RE,ZR;0),,          +1000000;,,                   N 23Che !
$
$ Metastable
$
 PAR  L(FCC_A1,RE,ZR:VA;0),,            +28055.24+0.0093*T;,,         N Same !
 PAR  L(FCC_A1,RE,ZR:VA;1),,            +67087.44+0.0011*T;,,         N Same !
$ ------------------------------------------------------------------------------
$
$
 LIST-OF-REFERENCE
 NUMBER  SOURCE
  Null   'Unknown source'
  Same   'Same or similar interaction as in the corresponding stable phase'
  COST   'COST 507 database'
  91Din  'A.T. Dinsdale, Calphad, 15, 317-425(1991).'
  96Arb  'J.W. Arblaster, Calphad, 20, 343-52(1996),
          SGTE unary database V.3.0, 1996; Re'
  99SGUN 'SGTE unary database V.4.1, 1999.'
  01SGUN 'SGTE unary database V.4.4, 2001.'
  13Liu  'J. Liu, Y. Zhang, Z. Wang, Monatsh. Chem., 144, 1613-16(2013); Re-Zr'
  23Che  'X. Che, S. Qin, J. Huang, X. Shi, D. Huang,
          Int. J. Refract. Met. Mater., 114, 106259(2023); Re-Zr'
!

File: data/databases/sgte-binary/RhC-04Kor-LB.tdb
$
$ Database for Rh-C from J. Korb and T. Jantzen 2004 (Included in LB Vol. 5)
$
$ J. Korb, T. Jantzen, unpublished work, GTT, 2004.
$
$ Dataset created 2015.03.22 by Bengt Hallstedt.
$ 2021.02.05: Modified for use with GES6.
$
$ ------------------------------------------------------------------------------
 TEMP-LIM 298.15 6000.00 !
$
$ELEMENT NAME  REF. STATE               ATOMIC MASS H298-H0    S298    !
$
 ELEMENT VA   VACUUM                      0.0          0.0      0.0    ! 
 ELEMENT C    GRAPHITE                   12.011     1054.0      5.7423 ! 
 ELEMENT RH   FCC_A1                    102.9055    4920.384   31.5557 ! 
$ ------------------------------------------------------------------------------
$ Phase definitions
$
 PHASE LIQUID:L % 1 1 !
 CONST LIQUID:L : C RH : !
$
$ Fcc (cF4, Fm-3m) and MeX (cF8, Fm-3m)
$
 PHASE FCC_A1 %A 2 1 1 !
 CONST FCC_A1 : RH : C VA% : !
$
$ Bcc (cI2, Im-3m)
$
 PHASE BCC_A2 %B 2 1 3 !
 CONST BCC_A2 : RH : C VA% : !
$
$ Hcp (hP2, P6_3/mmc) and Me2X (NiAs-type, hP4, P6_3/mmc, B8_1)
$
 PHASE HCP_A3 %A 2 1 0.5 !
 CONST HCP_A3 : RH : C VA% : !
$
$ Prototype C (cF8, Fd-3m)
$
 PHASE DIAMOND_A4 % 1 1 !
 CONST DIAMOND_A4 : C : !
$
$ Prototype C (hP4, P6_3/mmc)
$
 PHASE GRAPHITE_A9 % 1 1 !
 CONST GRAPHITE_A9 : C : !
$ ------------------------------------------------------------------------------
$ Defaults
$
 DEFINE-SYSTEM-DEFAULT ELEMENT 2 !
 DEFAULT-COM DEFINE_SYSTEM_ELEMENT VA !
 TYPE-DEF % SEQ * !
 TYPE-DEF A GES AMEND_PHASE_DESCRIPTION @ MAGNETIC -3 0.28 !
 TYPE-DEF B GES AMEND_PHASE_DESCRIPTION @ MAGNETIC -1 0.4 !
 FUNCTION ZERO      298.15  0;                                         6000 N !
 FUNCTION UN_ASS    298.15  0;                                         6000 N !
 FUNCTION R         298.15  +8.31451;                                  6000 N !
$ ------------------------------------------------------------------------------
$ Element data
$ ------------------------------------------------------------------------------
$ C
$
 PAR  G(GRAPHITE_A9,C),,                +GHSERCC;,,                   N 91Din !
 PAR  G(DIAMOND_A4,C),,                 +GDIACC;,,                    N 91Din !
 PAR  G(LIQUID,C),,                     +GHSERCC+117369-24.63*T;,,    N 91Din !
$
 FUNCTION GHSERCC   298.15  -17368.441+170.73*T-24.3*T*LN(T)
       -4.723E-04*T**2+2562600*T**(-1)-2.643E+08*T**(-2)+1.2E+10*T**(-3);
      6000.00  N !
 FUNCTION GDIACC    298.15  -16359.441+175.61*T-24.31*T*LN(T)
       -4.723E-04*T**2+2698000*T**(-1)-2.61E+08*T**(-2)+1.11E+10*T**(-3);
      6000.00  N !
$ ------------------------------------------------------------------------------
$ Rh
$
 PAR  G(FCC_A1,RH:VA),,                 +GHSERRH;                2500 N 91Din !
 PAR  G(BCC_A2,RH:VA),,                 +GHSERRH+19000-4.7*T;    2500 N 91Din !
 PAR  G(HCP_A3,RH:VA),,                 +GHSERRH+3000-0.5*T;     2500 N 91Din !
 PAR  G(LIQUID,RH),,                    +GLIQRH;                 2500 N 91Din !
$
 FUNCTION GHSERRH   298.15  -7848.828+132.020923*T-24.0178336*T*LN(T)
       -0.003424186*T**2-1.68032E-07*T**3+55846*T**(-1);
      1200.00  Y  -28367.852+305.771019*T-48.3766632*T*LN(T)
       +0.00966345*T**2-1.512774E-06*T**3+3348162*T**(-1);
      2237.00  Y  -6237470.48+30151.6342*T-3874.21058*T*LN(T)
       +1.04921361*T**2-5.3978814E-05*T**3+1.88036218E+09*T**(-1);
      2450.00  Y  -44863.489+344.889895*T-50.58456*T*LN(T);
      2500.00  N !
 FUNCTION GLIQRH    298.15  +19092.91-6.92133*T+GHSERRH;
       700.00  Y  +35898.508-147.926418*T+15.6492377*T*LN(T)
       -0.028665357*T**2+2.100572E-06*T**3-2638940*T**(-1);
      2237.00  Y  -18208.54+332.974832*T-50.58456*T*LN(T);
      2500.00  N !
$ ------------------------------------------------------------------------------
$ Binary system
$
$ From J. Korb and T. Jantzen 2004 (Included in LB Vol. 5)
$
$ J. Korb, T. Jantzen, unpublished work, GTT, 2004.
$
$ Checked against LB. Checked at 6000K.
$
 PAR  L(LIQUID,C,RH;0),,                -67516.366+4.57647*T;,,       N 04Kor !
 PAR  L(LIQUID,C,RH;1),,                +120.47286-3.32211*T;,,       N 04Kor !
$
 PAR  G(FCC_A1,RH:C),,                  +GHSERRH+GHSERCC
             +60324.669+3.383*T;,,                                    N 04Kor !
$ ------------------------------------------------------------------------------
$
 ASSESSED_SYSTEM
  C-RH(TDB -* +LIQUID +GRAPH +FCC ;P3 TMM:500/2500 *) !
$
$
 LIST-OF-REFERENCE
 NUMBER  SOURCE
  Null   'Unknown source'
  Same   'Same or similar interaction as in the corresponding stable phase'
  REFLAV 'Laves phase convention: G(LAVES,X:X)=+3*GHSERXX+15000'
  COST   'COST 507 database'
  91Din  'A.T. Dinsdale, Calphad, 15, 317-425(1991).'
  04Kor  'J. Korb, T. Jantzen, unpublished work, GTT, 2004; Rh-C'
!

File: data/databases/sgte-binary/RhH-10Jou.tdb
$
$ Database for Rh-H from J.-M. Joubert 2010.
$
$ J.-M. Joubert, Int. J. Hydrogen Energy, 35, 2104-11(2010).
$
$ Dataset created 2024.04.25 by Bengt Hallstedt.
$
$ The main part of the paper presents a new equation of state for hydrogen gas.
$ There are noticeable deviations from the ideal volume above 100 bar (1E7 Pa)
$ at 298.15 K. A possible dissociation of H2 in H seems not to have been
$ considered in the paper. The EOS is not included here.
$
$ Only the fcc phase is modelled. (The gas phase model is included in the
$ paper, but not here).
$
$ ------------------------------------------------------------------------------
 TEMP-LIM 298.15 6000.00 !
$
$ELEMENT NAME  REF. STATE               ATOMIC MASS H298-H0    S298    !
$
 ELEMENT VA   VACUUM                      0.0          0.0      0.0    ! 
 ELEMENT H    1/2_MOLE_H2(G)              1.0079    4234.      65.285  ! 
 ELEMENT RH   FCC_A1                    102.9055    4920.384   31.5557 ! 
$ ------------------------------------------------------------------------------
$ Species
$
 SPECIE  H2                                 H2 !
$ ------------------------------------------------------------------------------
$ Phase definitions
$
 PHASE LIQUID:L % 1 1 !
 CONST LIQUID:L : H RH : !
$
$ Fcc (cF4, Fm-3m) and MeX (cF8, Fm-3m)
$
 PHASE FCC_A1 %A 2 1 1 !
 CONST FCC_A1 : RH : H VA% : !
$
$ Bcc (cI2, Im-3m)
$
 PHASE BCC_A2 %B 2 1 3 !
 CONST BCC_A2 : RH : VA : !
$
$ Hcp (hP2, P6_3/mmc) and Me2X (NiAs-type, hP4, P6_3/mmc, B8_1)
$
 PHASE HCP_A3 %A 2 1 2 !
 CONST HCP_A3 : RH : VA : !
$
 PHASE GAS:G % 1 1 !
 CONST GAS:G : H H2 : !
$
 PHASE H2GAS % 1 1 !
 CONST H2GAS : H2 : !
$ ------------------------------------------------------------------------------
$ Defaults
$
 DEFINE-SYSTEM-DEFAULT ELEMENT 2 !
 DEFAULT-COM DEFINE_SYSTEM_ELEMENT VA !
 TYPE-DEF % SEQ * !
 TYPE-DEF A GES AMEND_PHASE_DESCRIPTION @ MAGNETIC -3 0.28 !
 TYPE-DEF B GES AMEND_PHASE_DESCRIPTION @ MAGNETIC -1 0.4 !
 FUNCTION ZERO      298.15  0;                                         6000 N !
 FUNCTION UN_ASS    298.15  0;                                         6000 N !
 FUNCTION R         298.15  +8.31451;                                  6000 N !
 FUNCTION RTLNP     298.15  +8.31451*T*LN(1E-05*P);                    6000 N !
$ ------------------------------------------------------------------------------
$ Element data
$ ------------------------------------------------------------------------------
$ H
$
$ H is not included in unary
$
 PAR  G(LIQUID,H),,                     +GHSERHH
             +8035+25*T+2*T*LN(T);,,                                  N 06Qiu !
$
 PAR  G(H2GAS,H2),,                     +GHSERH2+RTLNP;,,             N 97SUB !
$
 PAR  G(GAS,H),,                        +F10383T+RTLNP;,,             N 97SUB !
 PAR  G(GAS,H2),,                       +GHSERH2+RTLNP;,,             N 97SUB !
$
$ H(g)
 FUNCTION F10383T   298.15  +211801.621+24.4989821*T-20.78611*T*LN(T);
      6000.00  N !
$ H2(g)
 FUNCTION GHSERH2   298.15  -9522.9741+78.5273879*T-31.35707*T*LN(T)
       +0.0027589925*T**2-7.46390667E-07*T**3+56582.3*T**(-1);
      1000.00  Y  +180.108664-15.6128256*T-17.84857*T*LN(T)
       -0.00584168*T**2+3.14618667E-07*T**3-1280036*T**(-1);
      2100.00  Y  -18840.1663+92.3120255*T-32.05082*T*LN(T)
       -0.0010728235*T**2+1.14281783E-08*T**3+3561002.5*T**(-1);
      6000.00  N !
 FUNCTION GHSERHH   298.15  +0.5*GHSERH2;                              6000 N !
$ ------------------------------------------------------------------------------
$ Rh
$
 PAR  G(FCC_A1,RH:VA),,                 +GHSERRH;                2500 N 91Din !
 PAR  G(BCC_A2,RH:VA),,                 +GHSERRH+19000-4.7*T;    2500 N 91Din !
 PAR  G(HCP_A3,RH:VA),,                 +GHSERRH+3000-0.5*T;     2500 N 91Din !
 PAR  G(LIQUID,RH),,                    +GLIQRH;                 2500 N 91Din !
$
 FUNCTION GHSERRH   298.15  -7848.828+132.020923*T-24.0178336*T*LN(T)
       -0.003424186*T**2-1.68032E-07*T**3+55846*T**(-1);
      1200.00  Y  -28367.852+305.771019*T-48.3766632*T*LN(T)
       +0.00966345*T**2-1.512774E-06*T**3+3348162*T**(-1);
      2237.00  Y  -6237470.48+30151.6342*T-3874.21058*T*LN(T)
       +1.04921361*T**2-5.3978814E-05*T**3+1.88036218E+09*T**(-1);
      2450.00  Y  -44863.489+344.889895*T-50.58456*T*LN(T);
      2500.00  N !
 FUNCTION GLIQRH    298.15  +19092.91-6.92133*T+GHSERRH;
       700.00  Y  +35898.508-147.926418*T+15.6492377*T*LN(T)
       -0.028665357*T**2+2.100572E-06*T**3-2638940*T**(-1);
      2237.00  Y  -18208.54+332.974832*T-50.58456*T*LN(T);
      2500.00  N !
$ ------------------------------------------------------------------------------
$ Binary system
$
$ J.-M. Joubert, Int. J. Hydrogen Energy, 35, 2104-11(2010).
$
$ Checked against paper. Checked at 6000K.
$
$ The main part of the paper presents a new equation of state for hydrogen gas.
$ There are noticeable deviations from the ideal volume above 100 bar (1E7 Pa)
$ at 298.15 K. A possible dissociation of H2 in H seems not to have been
$ considered in the paper. The EOS is not included here.
$
$ Only the fcc phase is modelled. (The gas phase model is included in the
$ paper, but not here).
$
 PAR  G(LIQUID,H,RH;0),,                +UN_ASS;,,                    N !
$
 PAR  G(FCC_A1,RH:H),,                  +GHSERRH+GHSERHH
             +17300+43.95*T;,,                                        N 10Jou !
 PAR  L(FCC_A1,RH:H,VA;0),,             +19330;,,                     N 10Jou !
$ ------------------------------------------------------------------------------
$
$
 LIST-OF-REFERENCE
 NUMBER  SOURCE
  Null   'Unknown source'
  Same   'Same or similar interaction as in the corresponding stable phase'
  REFLAV 'Laves phase convention: G(LAVES,X:X)=+3*GHSERXX+15000'
  COST   'COST 507 database'
  91Din  'A.T. Dinsdale, Calphad, 15, 317-425(1991).'
  97SUB  'SGTE substance database, version 1997'
  06Qiu  'C. Qiu, S.M. Opalka, G.B. Olson, D.L. Anton,
          Int. J. Mater. Res., 97, 845-53(2006); Na-H'
  10Jou  'J.-M. Joubert, Int. J. Hydrogen Energy, 35, 2104-11(2010); Rh-H'
!

File: data/databases/sgte-binary/RhO-18Gos.tdb
$
$ Database for Rh-O from S. Gosse et al. 2018.
$
$ S. Gosse, S. Bordier, C. Gueneau, E. Brackx, R. Domenger, J. Rogez,
$ J. Nucl. Mater., 500, 252-64(2018).
$
$ Dataset created 2018.08.29 by Bengt Hallstedt.
$ 2021.02.05: Modified for use with GES6.
$
$ There are no parameters for liquid Rh2O3 or RhO2 included in the paper.
$ In the paper some O solubility in liquid Rh is shown, but this requires
$ parameters for liquid Rh2O3 at least.
$
$ ------------------------------------------------------------------------------
 TEMP-LIM 298.15 6000.00 !
$
$ELEMENT NAME  REF. STATE               ATOMIC MASS H298-H0    S298    !
$
 ELEMENT /-   ELECTRON_GAS                0.0          0.0      0.0    ! 
 ELEMENT VA   VACUUM                      0.0          0.0      0.0    ! 
 ELEMENT O    1/2_MOLE_O2(G)             15.999     4341.0    102.52   ! 
 ELEMENT RH   FCC_A1                    102.9055    4920.384   31.5557 ! 
$ ------------------------------------------------------------------------------
$ Species
$
 SPECIE  O-2                                O/-2 !
 SPECIE  O2                                 O2 !
 SPECIE  O3                                 O3 !
 SPECIE  RH+3                               RH/+3 !
 SPECIE  RH+4                               RH/+4 !
 SPECIE  RHO                                RH1O1 !
 SPECIE  RHO2                               RH1O2 !
$ ------------------------------------------------------------------------------
$ Phase definitions
$
 PHASE ION:Y % 2 1 1 !
 CONST ION:Y : RH+3 : O-2 VA : !
$
$ Fcc (cF4, Fm-3m) and MeX (cF8, Fm-3m)
$
 PHASE FCC_A1 %A 2 1 1 !
 CONST FCC_A1 : RH : VA : !
$
$ Bcc (cI2, Im-3m)
$
 PHASE BCC_A2 %B 2 1 3 !
 CONST BCC_A2 : RH : VA : !
$
$ Hcp (hP2, P6_3/mmc) and Me2X (NiAs-type, hP4, P6_3/mmc, B8_1)
$
 PHASE HCP_A3 %A 2 1 0.5 !
 CONST HCP_A3 : RH : VA : !
$
$ Prototype alpha-Al2O3 (hR10, R-3c)
$
 PHASE RH2O3_D51:I % 2 2 3 !
 CONST RH2O3_D51:I : RH+3 : O-2 : !
$
$ Prototype TiO2 (tP6, P4_2/mnm)
$
 PHASE RHO2_C4:I % 2 1 2 !
 CONST RHO2_C4:I : RH+4 : O-2 : !
$
 PHASE O2GAS % 1 1 !
 CONST O2GAS : O2 :!
$
 PHASE GAS:G % 1 1 !
 CONST GAS:G : O O2 O3 RH RHO RHO2 : !
$ ------------------------------------------------------------------------------
$ Defaults
$
 DEFINE-SYSTEM-DEFAULT ELEMENT 2 !
 DEFAULT-COM DEFINE_SYSTEM_ELEMENT VA /- !
 DEFAULT-COM REJECT_PHASE GAS !
 TYPE-DEF % SEQ * !
 TYPE-DEF A GES AMEND_PHASE_DESCRIPTION @ MAGNETIC -3 0.28 !
 TYPE-DEF B GES AMEND_PHASE_DESCRIPTION @ MAGNETIC -1 0.4 !
 FUNCTION ZERO      298.15  0;                                         6000 N !
 FUNCTION UN_ASS    298.15  0;                                         6000 N !
 FUNCTION R         298.15  +8.31451;                                  6000 N !
 FUNCTION RTLNP     298.15  +8.31451*T*LN(1E-05*P);                    6000 N !
$ ------------------------------------------------------------------------------
$ Element data
$ ------------------------------------------------------------------------------
$ O
$
$ GHSEROO modified in unary 3.0
$
 PAR  G(O2GAS,O2),,                     +2*GHSEROO+RTLNP;,,           N 91Din !
$
 PAR  G(GAS,O),,                        +F7397T+RTLNP;,,              N 92SUB !
 PAR  G(GAS,O2),,                       +2*GHSEROO+RTLNP;,,           N 91Din !
 PAR  G(GAS,O3),,                       +F7683T+RTLNP;,,              N 92SUB !
$
 PAR  G(ION,O),,                        +GHSEROO-2648.9+31.44*T;,,    N 91Din !
$PAR  G(LIQUID,O),,                     +GHSEROO-2648.9+31.44*T;,,    N 91Din !
$
 FUNCTION GSOLOO    298.15  +GHSEROO+65*T;                             6000 N !
$ 1/2 O2(g)
 FUNCTION GHSEROO   298.15  -3480.87-25.503038*T-11.1355*T*LN(T)
       -0.005098875*T**2+6.61845833E-07*T**3-38365*T**(-1);
      1000.00  Y  -6568.763+12.659879*T-16.8138*T*LN(T)
       -5.957975E-04*T**2+6.781E-09*T**3+262905*T**(-1);
      3300.00  Y  -13986.728+31.259624*T-18.9536*T*LN(T)
       -4.25243E-04*T**2+1.0721E-08*T**3+4383200*T**(-1);
      6000.00  N !
$ O(g)
 FUNCTION F7397T    298.15  +243206.529-42897.0876*T**(-1)-20.7513421*T
       -21.0155542*T*LN(T)+1.26870532E-04*T**2-1.23131285E-08*T**3;
      2950.00  Y  +252301.473-3973170.33*T**(-1)-51.974853*T
       -17.2118798*T*LN(T)-5.41356254E-04*T**2+7.64520703E-09*T**3;
      6000.00  N !
$ O3(g)
 FUNCTION F7683T    298.15  +133772.042-11328.9959*T**(-1)-84.8602165*T
       -19.8314069*T*LN(T)-0.0392015696*T**2+7.90727187E-06*T**3;  
       600.00  Y  +120765.524+997137.156*T**(-1)+120.113376*T
       -51.8410152*T*LN(T)-0.00353983136*T**2+3.20640143E-07*T**3;
      1500.00  Y  +115412.196+1878139.02*T**(-1)+164.679664*T
       -58.069736*T*LN(T)-2.84399032E-04*T**2+5.95650279E-10*T**3;
      6000.00  N !
$ ------------------------------------------------------------------------------
$ Rh
$
 PAR  G(FCC_A1,RH:VA),,                 +GHSERRH;                2500 N 91Din !
 PAR  G(BCC_A2,RH:VA),,                 +GHSERRH+19000-4.7*T;    2500 N 91Din !
 PAR  G(HCP_A3,RH:VA),,                 +GHSERRH+3000-0.5*T;     2500 N 91Din !
$PAR  G(LIQUID,RH),,                    +GLIQRH;                 2500 N 91Din !
$
 PAR  G(ION,RH+3:VA),,                  +GLIQRH;                 2500 N 91Din !
$
 PAR  G(GAS,RH),,                       +F14791T+RTLNP;,,             N 97SUB !
$
 FUNCTION GHSERRH   298.15  -7848.828+132.020923*T-24.0178336*T*LN(T)
       -0.003424186*T**2-1.68032E-07*T**3+55846*T**(-1);
      1200.00  Y  -28367.852+305.771019*T-48.3766632*T*LN(T)
       +0.00966345*T**2-1.512774E-06*T**3+3348162*T**(-1);
      2237.00  Y  -6237470.48+30151.6342*T-3874.21058*T*LN(T)
       +1.04921361*T**2-5.3978814E-05*T**3+1.88036218E+09*T**(-1);
      2450.00  Y  -44863.489+344.889895*T-50.58456*T*LN(T);
      2500.00  N !
 FUNCTION GLIQRH    298.15  +19092.91-6.92133*T+GHSERRH;
       700.00  Y  +35898.508-147.926418*T+15.6492377*T*LN(T)
       -0.028665357*T**2+2.100572E-06*T**3-2638940*T**(-1);
      2237.00  Y  -18208.54+332.974832*T-50.58456*T*LN(T);
      2500.00  N !
$ Rh(g)
 FUNCTION F14791T   298.15  +550683.52-89.1707609*T-13.74722*T*LN(T)
       -0.00990765*T**2+1.2104855E-06*T**3-89268.15*T**(-1);
      1100.00  Y  +536704.084+43.1572973*T-32.62209*T*LN(T)
       +0.00146847*T**2-8.08293667E-08*T**3+1860319*T**(-1);
      3700.00  Y  +533376.949+33.9467137*T-31.13061*T*LN(T)
       +6.14675E-04*T**2-2.97377833E-08*T**3+6176445*T**(-1);
      8600.00  Y  +873138.576-541.844409*T+32.99643*T*LN(T)
       -0.004780588*T**2+5.55304167E-08*T**3-3.328013E+08*T**(-1);
     10000.00  N !
$ ------------------------------------------------------------------------------
$ Binary system
$
$ S. Gosse, S. Bordier, C. Gueneau, E. Brackx, R. Domenger, J. Rogez,
$ J. Nucl. Mater., 500, 252-64(2018).
$
$ Checked against paper. Checked at 6000K.
$
$ There are no parameters for liquid Rh2O3 or RhO2 included in the paper.
$ In the paper some O solubility in liquid Rh is shown, but this requires
$ parameters for liquid Rh2O3 at least.
$
 PAR  G(ION,RH+3:O-2),,                 +UN_ASS;,,                    N !
 PAR  L(ION,RH+3:O-2,VA;0),,            +UN_ASS;,,                    N !
$
 PAR  G(RH2O3_D51,RH+3:O-2),,           -442928+708.3*T-115*T*LN(T)
             -0.00921*T**2+1399816*T**(-1);,,                         N 18Gos !
 PAR  G(RHO2_C4,RH+4:O-2),,             -0.333333*GHSERRH
             -270042+464.8*T-76.667*T*LN(T)-0.00614*T**2
             +933211*T**(-1);,,                                       N 18Gos !
$
 PAR  G(GAS,RHO),,                      +F13436T+RTLNP;,,             N 97SUB !
 PAR  G(GAS,RHO2),,                     +F13808T+RTLNP;,,             N 97SUB !
$
$ RhO(g)
 FUNCTION F13436T   298.15  +359720.397-33.3598311*T-30.44079*T*LN(T)
       -0.00624972*T**2+1.06414967E-06*T**3+84992.2*T**(-1);
       900.00  Y  +356221.481+12.4161549*T-37.36064*T*LN(T)
       -1.0711525E-05*T**2+3.662715E-10*T**3+433135.2*T**(-1);
      6000.00  N !
$ RuO2(g)
 FUNCTION F13808T   298.15  +173715.808+136.383579*T-58.576*T*LN(T)
       +690360*T**(-1);
      1500.00  N !
$ ------------------------------------------------------------------------------
$
$
 LIST-OF-REFERENCE
 NUMBER  SOURCE
  Null   'Unknown source'
  Same   'Same or similar interaction as in the corresponding stable phase'
  COST   'COST 507 database'
  91Din  'A.T. Dinsdale, Calphad, 15, 317-425(1991).'
  92SUB  'SGTE Substance Database, version 1992'
  97SUB  'SGTE Substance Database, version 1997'
  18Gos  'S. Gosse, S. Bordier, C. Gueneau, E. Brackx, R. Domenger, J. Rogez,
          J. Nucl. Mater., 500, 252-64(2018); Rh-O'
!

File: data/databases/sgte-binary/RhO-22Lau.tdb
$
$ Database for Rh-O from C. Laurin et al. 2022.
$
$ C. Laurin, A. Quaini, E. Regnier, A. Laplace, T. Croze, S. Gosse,
$ J. Chem. Thermodyn., 172, 106831(2022).
$
$ Dataset created 2024.03.25 by Bengt Hallstedt.
$
$ Functions for Rh2O3 and RhO2 very slightly changed from 18Gos.
$
$ There are no parameters for liquid Rh2O3 or RhO2 included in the paper.
$ In the paper some O solubility in liquid Rh is shown, but this requires
$ parameters for liquid Rh2O3 at least.
$
$ ------------------------------------------------------------------------------
 TEMP-LIM 298.15 6000.00 !
$
$ELEMENT NAME  REF. STATE               ATOMIC MASS H298-H0    S298    !
$
 ELEMENT /-   ELECTRON_GAS                0.0          0.0      0.0    ! 
 ELEMENT VA   VACUUM                      0.0          0.0      0.0    ! 
 ELEMENT O    1/2_MOLE_O2(G)             15.999     4341.0    102.52   ! 
 ELEMENT RH   FCC_A1                    102.9055    4920.384   31.5557 ! 
$ ------------------------------------------------------------------------------
$ Species
$
 SPECIE  O-2                                O/-2 !
 SPECIE  O2                                 O2 !
 SPECIE  O3                                 O3 !
 SPECIE  RH+3                               RH/+3 !
 SPECIE  RH+4                               RH/+4 !
 SPECIE  RHO                                RH1O1 !
 SPECIE  RHO2                               RH1O2 !
$ ------------------------------------------------------------------------------
$ Phase definitions
$
 PHASE ION:Y % 2 1 1 !
 CONST ION:Y : RH+3 : O-2 VA : !
$
$ Fcc (cF4, Fm-3m) and MeX (cF8, Fm-3m)
$
 PHASE FCC_A1 %A 2 1 1 !
 CONST FCC_A1 : RH : O VA% : !
$
$ Bcc (cI2, Im-3m)
$
 PHASE BCC_A2 %B 2 1 3 !
 CONST BCC_A2 : RH : VA : !
$
$ Hcp (hP2, P6_3/mmc) and Me2X (NiAs-type, hP4, P6_3/mmc, B8_1)
$
 PHASE HCP_A3 %A 2 1 0.5 !
 CONST HCP_A3 : RH : VA : !
$
$ Prototype alpha-Al2O3 (hR10, R-3c)
$
 PHASE RH2O3_D51:I % 2 2 3 !
 CONST RH2O3_D51:I : RH+3 : O-2 : !
$
$ Prototype TiO2 (tP6, P4_2/mnm)
$
 PHASE RHO2_C4:I % 2 1 2 !
 CONST RHO2_C4:I : RH+4 : O-2 : !
$
 PHASE O2GAS % 1 1 !
 CONST O2GAS : O2 :!
$
 PHASE GAS:G % 1 1 !
 CONST GAS:G : O O2 O3 RH RHO RHO2 : !
$ ------------------------------------------------------------------------------
$ Defaults
$
 DEFINE-SYSTEM-DEFAULT ELEMENT 2 !
 DEFAULT-COM DEFINE_SYSTEM_ELEMENT VA /- !
 DEFAULT-COM REJECT_PHASE GAS !
 TYPE-DEF % SEQ * !
 TYPE-DEF A GES AMEND_PHASE_DESCRIPTION @ MAGNETIC -3 0.28 !
 TYPE-DEF B GES AMEND_PHASE_DESCRIPTION @ MAGNETIC -1 0.4 !
 FUNCTION ZERO      298.15  0;                                         6000 N !
 FUNCTION UN_ASS    298.15  0;                                         6000 N !
 FUNCTION R         298.15  +8.31451;                                  6000 N !
 FUNCTION RTLNP     298.15  +8.31451*T*LN(1E-05*P);                    6000 N !
$ ------------------------------------------------------------------------------
$ Element data
$ ------------------------------------------------------------------------------
$ O
$
$ GHSEROO modified in unary 3.0
$
 PAR  G(O2GAS,O2),,                     +2*GHSEROO+RTLNP;,,           N 91Din !
$
 PAR  G(GAS,O),,                        +F7397T+RTLNP;,,              N 92SUB !
 PAR  G(GAS,O2),,                       +2*GHSEROO+RTLNP;,,           N 91Din !
 PAR  G(GAS,O3),,                       +F7683T+RTLNP;,,              N 92SUB !
$
$PAR  G(ION,O),,                        +GHSEROO-2648.9+31.44*T;,,    N 91Din !
$PAR  G(LIQUID,O),,                     +GHSEROO-2648.9+31.44*T;,,    N 91Din !
$
 FUNCTION GSOLOO    298.15  +GHSEROO+65*T;                             6000 N !
$ 1/2 O2(g)
 FUNCTION GHSEROO   298.15  -3480.87-25.503038*T-11.1355*T*LN(T)
       -0.005098875*T**2+6.61845833E-07*T**3-38365*T**(-1);
      1000.00  Y  -6568.763+12.659879*T-16.8138*T*LN(T)
       -5.957975E-04*T**2+6.781E-09*T**3+262905*T**(-1);
      3300.00  Y  -13986.728+31.259624*T-18.9536*T*LN(T)
       -4.25243E-04*T**2+1.0721E-08*T**3+4383200*T**(-1);
      6000.00  N !
$ O(g)
 FUNCTION F7397T    298.15  +243206.529-42897.0876*T**(-1)-20.7513421*T
       -21.0155542*T*LN(T)+1.26870532E-04*T**2-1.23131285E-08*T**3;
      2950.00  Y  +252301.473-3973170.33*T**(-1)-51.974853*T
       -17.2118798*T*LN(T)-5.41356254E-04*T**2+7.64520703E-09*T**3;
      6000.00  N !
$ O3(g)
 FUNCTION F7683T    298.15  +133772.042-11328.9959*T**(-1)-84.8602165*T
       -19.8314069*T*LN(T)-0.0392015696*T**2+7.90727187E-06*T**3;  
       600.00  Y  +120765.524+997137.156*T**(-1)+120.113376*T
       -51.8410152*T*LN(T)-0.00353983136*T**2+3.20640143E-07*T**3;
      1500.00  Y  +115412.196+1878139.02*T**(-1)+164.679664*T
       -58.069736*T*LN(T)-2.84399032E-04*T**2+5.95650279E-10*T**3;
      6000.00  N !
$ ------------------------------------------------------------------------------
$ Rh
$
 PAR  G(FCC_A1,RH:VA),,                 +GHSERRH;                2500 N 91Din !
 PAR  G(BCC_A2,RH:VA),,                 +GHSERRH+19000-4.7*T;    2500 N 91Din !
 PAR  G(HCP_A3,RH:VA),,                 +GHSERRH+3000-0.5*T;     2500 N 91Din !
$PAR  G(LIQUID,RH),,                    +GLIQRH;                 2500 N 91Din !
$
 PAR  G(ION,RH+3:VA),,                  +GLIQRH;                 2500 N 91Din !
$
 PAR  G(GAS,RH),,                       +F14791T+RTLNP;,,             N 97SUB !
$
 FUNCTION GHSERRH   298.15  -7848.828+132.020923*T-24.0178336*T*LN(T)
       -0.003424186*T**2-1.68032E-07*T**3+55846*T**(-1);
      1200.00  Y  -28367.852+305.771019*T-48.3766632*T*LN(T)
       +0.00966345*T**2-1.512774E-06*T**3+3348162*T**(-1);
      2237.00  Y  -6237470.48+30151.6342*T-3874.21058*T*LN(T)
       +1.04921361*T**2-5.3978814E-05*T**3+1.88036218E+09*T**(-1);
      2450.00  Y  -44863.489+344.889895*T-50.58456*T*LN(T);
      2500.00  N !
 FUNCTION GLIQRH    298.15  +19092.91-6.92133*T+GHSERRH;
       700.00  Y  +35898.508-147.926418*T+15.6492377*T*LN(T)
       -0.028665357*T**2+2.100572E-06*T**3-2638940*T**(-1);
      2237.00  Y  -18208.54+332.974832*T-50.58456*T*LN(T);
      2500.00  N !
$ Rh(g)
 FUNCTION F14791T   298.15  +550683.52-89.1707609*T-13.74722*T*LN(T)
       -0.00990765*T**2+1.2104855E-06*T**3-89268.15*T**(-1);
      1100.00  Y  +536704.084+43.1572973*T-32.62209*T*LN(T)
       +0.00146847*T**2-8.08293667E-08*T**3+1860319*T**(-1);
      3700.00  Y  +533376.949+33.9467137*T-31.13061*T*LN(T)
       +6.14675E-04*T**2-2.97377833E-08*T**3+6176445*T**(-1);
      8600.00  Y  +873138.576-541.844409*T+32.99643*T*LN(T)
       -0.004780588*T**2+5.55304167E-08*T**3-3.328013E+08*T**(-1);
     10000.00  N !
$ ------------------------------------------------------------------------------
$ Binary system
$
$ C. Laurin, A. Quaini, E. Regnier, A. Laplace, T. Croze, S. Gosse,
$ J. Chem. Thermodyn., 172, 106831(2022).
$
$ Checked against paper and author's tdb. Checked at 6000K.
$
$ There are no parameters for liquid Rh2O3 or RhO2 included in the paper.
$ In the paper some O solubility in liquid Rh is shown, but this requires
$ parameters for liquid Rh2O3 at least.
$
 PAR  G(ION,RH+3:O-2),,                 +2*GHSERRH+3*GHSEROO
             +1000000;,,                                              N 22Lau !
 PAR  L(ION,RH+3:O-2,VA;0),,            +UN_ASS;,,                    N !
$
 PAR  G(FCC_A1,RH:O),,                  +UN_ASS;,,                    N !
$
 PAR  G(RH2O3_D51,RH+3:O-2),,           -442986+708.357*T-115*T*LN(T)
             -0.00921*T**2+1399816*T**(-1);,,                         N 22Lau !
 PAR  G(RHO2_C4,RH+4:O-2),,             -0.333333*GHSERRH
             -270089+464.88*T-76.667*T*LN(T)-0.00614*T**2
             +933211*T**(-1);,,                                       N 22Lau !
$
 PAR  G(GAS,RHO),,                      +F13436T+RTLNP;,,             N 97SUB !
 PAR  G(GAS,RHO2),,                     +F13808T+RTLNP;,,             N 97SUB !
$
$ RhO(g)
 FUNCTION F13436T   298.15  +359720.397-33.3598311*T-30.44079*T*LN(T)
       -0.00624972*T**2+1.06414967E-06*T**3+84992.2*T**(-1);
       900.00  Y  +356221.481+12.4161549*T-37.36064*T*LN(T)
       -1.0711525E-05*T**2+3.662715E-10*T**3+433135.2*T**(-1);
      6000.00  N !
$ RuO2(g)
 FUNCTION F13808T   298.15  +173715.808+136.383579*T-58.576*T*LN(T)
       +690360*T**(-1);
      1500.00  N !
$ ------------------------------------------------------------------------------
$
$
 LIST-OF-REFERENCE
 NUMBER  SOURCE
  Null   'Unknown source'
  Same   'Same or similar interaction as in the corresponding stable phase'
  COST   'COST 507 database'
  91Din  'A.T. Dinsdale, Calphad, 15, 317-425(1991).'
  92SUB  'SGTE Substance Database, version 1992'
  97SUB  'SGTE Substance Database, version 1997'
  22Lau  'C. Laurin, A. Quaini, E. Regnier, A. Laplace, T. Croze, S. Gosse,
          J. Chem. Thermodyn., 172, 106831(2022); Rh-O'
!
