Repository: orchid-calphad/orchid-project.org

# orchid-project.org

Website and released data of **ORCHID** (Open Repository for CALPHAD Hypotheses, Intelligence, and Discovery),
served by GitHub Pages at https://orchid-project.org. Releases are archived on Zenodo (one DOI per version).

- `index.html`, `catalog/`, `best-practices.html` — static, self-contained pages (generated in the ORCHID tooling).
- `data/` — released data: catalog, redistributable TDB files, convex hulls. Licences: `data/LICENSES.md`, `data/NOTICE.md`.
- `llms.txt`, `data/croissant.json`, `CITATION.cff`, `.zenodo.json` — machine-readable metadata.

Only data with clear redistribution rights are published.

File: data/databases/sgte-binary/RhRu-16Gos.tdb
$
$ Database for Rh-Ru from S. Gosse et al. 2016.
$
$ S. Gosse, N. Dupin, C. Gueneau, J.-C. Crivello, J.-M. Joubert,
$ J. Nucl. Mater., 474, 163-73(2016).
$
$ Dataset created 2018.08.29 by Bengt Hallstedt.
$ 2021.02.05: Modified for use with GES6.
$
$ ------------------------------------------------------------------------------
 TEMP-LIM 298.15 6000.00 !
$
$ELEMENT NAME  REF. STATE               ATOMIC MASS H298-H0    S298    !
$
 ELEMENT VA   VACUUM                      0.0          0.0      0.0    ! 
 ELEMENT RH   FCC_A1                    102.9055    4920.384   31.5557 ! 
 ELEMENT RU   HCP_A3                    101.07      4602.4     28.6144 ! 
$ ------------------------------------------------------------------------------
$ Phase definitions
$
 PHASE LIQUID:L % 1 1 !
 CONST LIQUID:L : RH RU : !
$
$ Fcc (cF4, Fm-3m) and MeX (cF8, Fm-3m)
$
 PHASE FCC_A1 %A 2 1 1 !
 CONST FCC_A1 : RH RU : VA : !
$
$ Bcc (cI2, Im-3m)
$
 PHASE BCC_A2 %B 2 1 3 !
 CONST BCC_A2 : RH RU : VA : !
$
$ Hcp (hP2, P6_3/mmc) and Me2X (NiAs-type, hP4, P6_3/mmc, B8_1)
$
 PHASE HCP_A3 %A 2 1 0.5 !
 CONST HCP_A3 : RH RU : VA : !
$ ------------------------------------------------------------------------------
$ Defaults
$
 DEFINE-SYSTEM-DEFAULT ELEMENT 2 !
 DEFAULT-COM DEFINE_SYSTEM_ELEMENT VA !
 TYPE-DEF % SEQ * !
 TYPE-DEF A GES AMEND_PHASE_DESCRIPTION @ MAGNETIC -3 0.28 !
 TYPE-DEF B GES AMEND_PHASE_DESCRIPTION @ MAGNETIC -1 0.4 !
 FUNCTION ZERO      298.15  0;                                         6000 N !
 FUNCTION UN_ASS    298.15  0;                                         6000 N !
 FUNCTION R         298.15  +8.31451;                                  6000 N !
$ ------------------------------------------------------------------------------
$ Element data
$ ------------------------------------------------------------------------------
$ Rh
$
 PAR  G(FCC_A1,RH:VA),,                 +GHSERRH;                2500 N 91Din !
 PAR  G(BCC_A2,RH:VA),,                 +GHSERRH+19000-4.7*T;    2500 N 91Din !
 PAR  G(HCP_A3,RH:VA),,                 +GHSERRH+3000-0.5*T;     2500 N 91Din !
 PAR  G(LIQUID,RH),,                    +GLIQRH;                 2500 N 91Din !
$
 FUNCTION GHSERRH   298.15  -7848.828+132.020923*T-24.0178336*T*LN(T)
       -0.003424186*T**2-1.68032E-07*T**3+55846*T**(-1);
      1200.00  Y  -28367.852+305.771019*T-48.3766632*T*LN(T)
       +0.00966345*T**2-1.512774E-06*T**3+3348162*T**(-1);
      2237.00  Y  -6237470.48+30151.6342*T-3874.21058*T*LN(T)
       +1.04921361*T**2-5.3978814E-05*T**3+1.88036218E+09*T**(-1);
      2450.00  Y  -44863.489+344.889895*T-50.58456*T*LN(T);
      2500.00  N !
 FUNCTION GLIQRH    298.15  +19092.91-6.92133*T+GHSERRH;
       700.00  Y  +35898.508-147.926418*T+15.6492377*T*LN(T)
       -0.028665357*T**2+2.100572E-06*T**3-2638940*T**(-1);
      2237.00  Y  -18208.54+332.974832*T-50.58456*T*LN(T);
      2500.00  N !
$ ------------------------------------------------------------------------------
$ Ru
$
$ BCC_A2 revised in unary 4.4
$
 PAR  G(HCP_A3,RU:VA),,                 +GHSERRU;                4500 N 91Din !
 PAR  G(FCC_A1,RU:VA),,                 +GHSERRU+12500-2.4*T;    4500 N 91Din !
 PAR  G(BCC_A2,RU:VA),,                 +GHSERRU+21500-5.05*T;   4500 N 01SGUN !
$PAR  G(BCC_A2,RU:VA),,                 +GHSERRU+26500-6.2*T;    4500 N 91Din !
 PAR  G(LIQUID,RU),,                    +GLIQRU;                 4500 N 91Din !
$
 FUNCTION GHSERRU   298.15  -7561.873+127.866233*T-22.9143287*T*LN(T)
       -0.004062566*T**2+1.7641E-07*T**3+56377*T**(-1);
      1500.00  Y  -59448.103+489.516214*T-72.3241219*T*LN(T)
       +0.018726245*T**2-1.952433E-06*T**3+11063885*T**(-1);
      2607.00  Y  -38588773+168610.517*T-21329.705*T*LN(T)
       +5.221639*T**2-2.40245985E-04*T**3+1.30829926E+10*T**(-1);
      2740.00  Y  -55768.304+364.482314*T-51.8816*T*LN(T);
      4500.00  N !
 FUNCTION GLIQRU    298.15  +27480.616-8.398748*T+GHSERRU;
       800.00  Y  +50827.232-179.818561*T+19.539341*T*LN(T)
       -0.026524167*T**2+1.667839E-06*T**3-3861125*T**(-1);
      2607.00  Y  -17161.807+349.673561*T-51.8816*T*LN(T);
      4500.00  N !
$ ------------------------------------------------------------------------------
$ Binary system
$
$ S. Gosse, N. Dupin, C. Gueneau, J.-C. Crivello, J.-M. Joubert,
$ J. Nucl. Mater., 474, 163-73(2016).
$
$ Checked against paper. Checked at 6000K.
$
 PAR  L(LIQUID,RH,RU;0),,               +ZERO;,,                      N 16Gos !
$
 PAR  L(FCC_A1,RH,RU:VA;0),,            -6013.6-1.62*T;,,             N 16Gos !
 PAR  L(FCC_A1,RH,RU:VA;1),,            +3727.8;,,                    N 16Gos !
$
 PAR  L(HCP_A3,RH,RU:VA;0),,            -1654;,,                      N 16Gos !
 PAR  L(HCP_A3,RH,RU:VA;1),,            +2703.8;,,                    N 16Gos !
$
$ Metastable
$
 PAR  L(BCC_A2,RH,RU:VA;0),,            -6013.6-1.62*T;,,             N Same !
 PAR  L(BCC_A2,RH,RU:VA;1),,            +3727.8;,,                    N Same !
$ ------------------------------------------------------------------------------
$
$
 LIST-OF-REFERENCE
 NUMBER  SOURCE
  Null   'Unknown source'
  Same   'Same or similar interaction as in the corresponding stable phase'
  COST   'COST 507 database'
  91Din  'A.T. Dinsdale, Calphad, 15, 317-425(1991).'
  01SGUN 'SGTE unary database V.4.4, 2001.'
  16Gos  'S. Gosse, N. Dupin, C. Gueneau, J.-C. Crivello, J.-M. Joubert,
          J. Nucl. Mater., 474, 163-73(2016); Rh-Ru'
!

File: data/databases/sgte-binary/RhTi-22Hu.tdb
$
$ Database for Rh-Ti from X. Hu et al. 2022.
$
$ X. Hu, L. Chen, C. Zhan, K. Xu, M. Lou, K. Chang, Calphad, 76, 102386(2022).
$
$ Dataset created 2023.05.14 by Bengt Hallstedt.
$
$ Order-disorder models for fcc (Rh3Ti-L12) and bcc (RhTi-B2). The L12 model
$ seems incomplete.
$
$ Liquid and fcc interactions misprinted in paper.
$
$ ------------------------------------------------------------------------------
 TEMP-LIM 298.15 6000.00 !
$
$ELEMENT NAME  REF. STATE               ATOMIC MASS H298-H0    S298    !
$
 ELEMENT VA   VACUUM                      0.0          0.0      0.0    ! 
 ELEMENT RH   FCC_A1                    102.9055    4920.384   31.5557 ! 
 ELEMENT TI   HCP_A3                     47.88      4824.      30.72   ! 
$ ------------------------------------------------------------------------------
$ Phase definitions
$
 PHASE LIQUID:L % 1 1 !
 CONST LIQUID:L : RH TI : !
$
$ Fcc (cF4, Fm-3m) and MeX (cF8, Fm-3m)
$
 PHASE FCC_A1 %A 2 1 1 !
 CONST FCC_A1 : RH% TI : VA : !
$
$ Disordered part of L12_FCC, identical to FCC_A1
$
 PHASE A1_FCC %A 2 1 1 !
 CONST A1_FCC : RH% TI : VA : !
$
$ Prototype AuCu3 (cP4, Pm-3m), Rh3Ti
$
 PHASE L12_FCC %AY 3 0.75 0.25 1 !
 CONST L12_FCC : RH% TI : RH TI% : VA :  !
$
$ Bcc (cI2, Im-3m)
$
 PHASE BCC_A2 %B 2 1 3 !
 CONST BCC_A2 : RH TI% : VA : !
$
$ Disordered part of B2_BCC, identical to BCC_A2 (except Va)
$
 PHASE A2_BCC %B 2 1 3 !
 CONST A2_BCC : RH TI% : VA : !
$
$ Prototype CsCl (cP2, Pm-3m), RhTi
$
 PHASE B2_BCC %BO 3 0.5 0.5 3 !
 CONST B2_BCC : RH% TI : RH TI% : VA : !
$
$ Hcp (hP2, P6_3/mmc) and Me2X (NiAs-type, hP4, P6_3/mmc, B8_1)
$
 PHASE HCP_A3 %A 2 1 0.5 !
 CONST HCP_A3 : RH TI% : VA : !
$
$ Prototype Ge3Rh5 (oP16, Pbam)
$
 PHASE RH5TI3 % 2 5 3 !
 CONST RH5TI3 : RH : TI : !
$
$ Prototype CuZr2 (tI6, I4/mmm)
$
 PHASE RHTI2 % 2 1 2 !
 CONST RHTI2 : RH : TI : !
$ ------------------------------------------------------------------------------
$ Defaults
$
 DEFINE-SYSTEM-DEFAULT ELEMENT 2 !
 DEFAULT-COM DEFINE_SYSTEM_ELEMENT VA !
 TYPE-DEF % SEQ * !
 TYPE-DEF A GES AMEND_PHASE_DESCRIPTION @ MAGNETIC -3 0.28 !
 TYPE-DEF B GES AMEND_PHASE_DESCRIPTION @ MAGNETIC -1 0.4 !
 TYPE-DEF O GES AMEND_PHASE_DESCRIPTION B2_BCC DIS_PART A2_BCC !
 TYPE-DEF Y GES AMEND_PHASE_DESCRIPTION L12_FCC DIS_PART A1_FCC !
 FUNCTION ZERO      298.15  0;                                         6000 N !
 FUNCTION UN_ASS    298.15  0;                                         6000 N !
 FUNCTION R         298.15  +8.31451;                                  6000 N !
$ ------------------------------------------------------------------------------
$ Element data
$ ------------------------------------------------------------------------------
$ Rh
$
 PAR  G(FCC_A1,RH:VA),,                 +GHSERRH;                2500 N 91Din !
 PAR  G(A1_FCC,RH:VA),,                 +GHSERRH;                2500 N 91Din !
 PAR  G(BCC_A2,RH:VA),,                 +GHSERRH+19000-4.7*T;    2500 N 91Din !
 PAR  G(A2_BCC,RH:VA),,                 +GHSERRH+19000-4.7*T;    2500 N 91Din !
 PAR  G(HCP_A3,RH:VA),,                 +GHSERRH+3000-0.5*T;     2500 N 91Din !
 PAR  G(LIQUID,RH),,                    +GLIQRH;                 2500 N 91Din !
$
 FUNCTION GHSERRH   298.15  -7848.828+132.020923*T-24.0178336*T*LN(T)
       -0.003424186*T**2-1.68032E-07*T**3+55846*T**(-1);
      1200.00  Y  -28367.852+305.771019*T-48.3766632*T*LN(T)
       +0.00966345*T**2-1.512774E-06*T**3+3348162*T**(-1);
      2237.00  Y  -6237470.48+30151.6342*T-3874.21058*T*LN(T)
       +1.04921361*T**2-5.3978814E-05*T**3+1.88036218E+09*T**(-1);
      2450.00  Y  -44863.489+344.889895*T-50.58456*T*LN(T);
      2500.00  N !
 FUNCTION GLIQRH    298.15  +19092.91-6.92133*T+GHSERRH;
       700.00  Y  +35898.508-147.926418*T+15.6492377*T*LN(T)
       -0.028665357*T**2+2.100572E-06*T**3-2638940*T**(-1);
      2237.00  Y  -18208.54+332.974832*T-50.58456*T*LN(T);
      2500.00  N !
 FUNCTION GBCCRH    298.15  +GHSERRH+19000-4.7*T;                      2500 N !
$ ------------------------------------------------------------------------------
$ Ti
$
$ BCT_A5 added in unary 3.0
$
 PAR  G(HCP_A3,TI:VA),,                 +GHSERTI;                4000 N 91Din !
 PAR  G(BCC_A2,TI:VA),,                 +GBCCTI;                 4000 N 91Din !
 PAR  G(A2_BCC,TI:VA),,                 +GBCCTI;                 4000 N 91Din !
 PAR  G(FCC_A1,TI:VA),,                 +GHSERTI+6000-0.1*T;     4000 N 91Din !
 PAR  G(A1_FCC,TI:VA),,                 +GHSERTI+6000-0.1*T;     4000 N 91Din !
$PAR  G(DIAMOND_A4,TI),,                +GHSERTI+25000;          4000 N 91Din !
$PAR  G(BCT_A5,TI),,                    +GHSERTI+4602.2;         3000 N SGCOST !
$PAR  G(CBCC_A12,TI:VA),,               +GHSERTI+4602.2;         4000 N 91Din !
$PAR  G(CUB_A13,TI:VA),,                +GHSERTI+7531.2;         4000 N 91Din !
 PAR  G(LIQUID,TI),,                    +GLIQTI;                 4000 N 91Din !
$
 FUNCTION GHSERTI   298.15  -8059.921+133.615208*T-23.9933*T*LN(T)
       -0.004777975*T**2+1.06716E-07*T**3+72636*T**(-1);
       900.00  Y  -7811.815+132.988068*T-23.9887*T*LN(T)
       -0.0042033*T**2-9.0876E-08*T**3+42680*T**(-1);
      1155.00  Y  +908.837+66.976538*T-14.9466*T*LN(T)
       -0.0081465*T**2+2.02715E-07*T**3-1477660*T**(-1);
      1941.00  Y  -124526.786+638.806871*T-87.2182461*T*LN(T)
       +0.008204849*T**2-3.04747E-07*T**3+36699805*T**(-1);
      4000.00  N !
 FUNCTION GBCCTI    298.15  -1272.064+134.71418*T-25.5768*T*LN(T)
       -6.63845E-04*T**2-2.78803E-07*T**3+7208*T**(-1);
      1155.00  Y  +6667.385+105.366379*T-22.3771*T*LN(T)
       +0.00121707*T**2-8.4534E-07*T**3-2002750*T**(-1);
      1941.00  Y  +26483.26-182.426471*T+19.0900905*T*LN(T)
       -0.02200832*T**2+1.228863E-06*T**3+1400501*T**(-1);
      4000.00  N !
 FUNCTION GLIQTI    298.15  +12194.415-6.980938*T+GHSERTI;
      1300.00  Y  +369519.198-2554.0225*T+342.059267*T*LN(T)
       -0.163409355*T**2+1.2457117E-05*T**3-67034516*T**(-1);
      1941.00  Y  -19887.066+298.7367*T-46.29*T*LN(T);
      4000.00  N !
 FUNCTION GFCCTI    298.15  +GHSERTI+6000-0.1*T;                       4000 N !
$ ------------------------------------------------------------------------------
$ Binary system
$
$ X. Hu, L. Chen, C. Zhan, K. Xu, M. Lou, K. Chang, Calphad, 76, 102386(2022).
$
$ Checked against paper and author's tdb. Checked at 6000 K.
$
$ Order-disorder models for fcc (Rh3Ti-L12) and bcc (RhTi-B2). The L12 model
$ seems incomplete.
$
$ Liquid and fcc interactions misprinted in paper.
$
 PAR  L(LIQUID,RH,TI;0),,               -246999.6;,,                  N 22Hu !
 PAR  L(LIQUID,RH,TI;1),,               -34857.5;,,                   N 22Hu !
$
 PAR  L(FCC_A1,RH,TI:VA;0),,            -208882-12.5*T;,,             N 22Hu !
 PAR  L(FCC_A1,RH,TI:VA;1),,            -19*T;,,                      N 22Hu !
$
 PAR  L(A1_FCC,RH,TI:VA;0),,            -208882-12.5*T;,,             N 22Hu !
 PAR  L(A1_FCC,RH,TI:VA;1),,            -19*T;,,                      N 22Hu !
$
 PAR  G(L12_FCC,RH:TI:VA;0),,           -7400;,,                      N 22Hu !
 PAR  G(L12_FCC,TI:RH:VA;0),,           +7400;,,                      N 22Hu !
 PAR  L(L12_FCC,RH,TI:TI:VA;0),,        +20000+7*T;,,                 N 22Hu !
 PAR  L(L12_FCC,RH:RH,TI:VA;0),,        +26500-2*T;,,                 N 22Hu !
$
 PAR  L(BCC_A2,RH,TI:VA;0),,            -248522;,,                    N 22Hu !
 PAR  L(BCC_A2,RH,TI:VA;1),,            -45769;,,                     N 22Hu !
$
 PAR  L(A2_BCC,RH,TI:VA;0),,            -248522;,,                    N 22Hu !
 PAR  L(A2_BCC,RH,TI:VA;1),,            -45769;,,                     N 22Hu !
$
 PAR  G(B2_BCC,RH:TI:VA;0),,            -54000;,,                     N 22Hu !
 PAR  G(B2_BCC,TI:RH:VA;0),,            -54000;,,                     N 22Hu !
 PAR  L(B2_BCC,RH,TI:RH:VA;0),,         -61000+6*T;,,                 N 22Hu !
 PAR  L(B2_BCC,RH:RH,TI:VA;0),,         -61000+6*T;,,                 N 22Hu !
 PAR  L(B2_BCC,RH,TI:TI:VA;0),,         +6280;,,                      N 22Hu !
 PAR  L(B2_BCC,TI:RH,TI:VA;0),,         +6280;,,                      N 22Hu !
$
 PAR  L(HCP_A3,RH,TI:VA;0),,            -100000;,,                    N 22Hu !
 PAR  L(HCP_A3,RH,TI:VA;1),,            +40000;,,                     N 22Hu !
$
 PAR  G(RH5TI3,RH:TI),,                 +5*GHSERRH+3*GHSERTI
             -576500;,,                                               N 22Hu !
 PAR  G(RHTI2,RH:TI),,                  +GHSERRH+2*GHSERTI-163050;,,  N 22Hu !
$ ------------------------------------------------------------------------------
$
$
 LIST-OF-REFERENCE
 NUMBER  SOURCE
  Null   'Unknown source'
  Same   'Same or similar interaction as in the corresponding stable phase'
  SGCOST 'COST 507 database, SGTE unary database V.3.0, 1996; Al, B, Nd, Ti, Zn'
  91Din  'A.T. Dinsdale, Calphad, 15, 317-425(1991).'
  22Hu   'X. Hu, L. Chen, C. Zhan, K. Xu, M. Lou, K. Chang,
          Calphad, 76, 102386(2022); Rh-Ti'
!

File: data/databases/sgte-binary/RhZr-04Du.tdb
$
$ Database for Rh-Zr from Z. Du 2004.
$
$ Z. Du, Z. Metallkd., 95, 70-75(2004).
$
$ Dataset created 2018.12.29 by Bengt Hallstedt.
$ 2021.02.05: Modified for use with GES6.
$
$ This modelling is not convincing.
$
$ There is some misprint in the Rh3Zr parameters. One parameter was adjusted.
$ Invariant equilibria involving Rh3Zr differ by up to 5 K.
$
$ There is an inverse miscibility gap with a minimum at 4192 K and x(Zr)=0.32.
$
$ ------------------------------------------------------------------------------
 TEMP-LIM 298.15 6000.00 !
$
$ELEMENT NAME  REF. STATE               ATOMIC MASS H298-H0    S298    !
$
 ELEMENT VA   VACUUM                      0.0          0.0      0.0    ! 
 ELEMENT RH   FCC_A1                    102.9055    4920.384   31.5557 ! 
 ELEMENT ZR   HCP_A3                     91.22      5566.27    39.1809 ! 
$ ------------------------------------------------------------------------------
$ Phase definitions
$
 PHASE LIQUID:L % 1 1 !
 CONST LIQUID:L : RH ZR : !
$
$ Fcc (cF4, Fm-3m) and MeX (cF8, Fm-3m)
$
 PHASE FCC_A1 %A 2 1 1 !
 CONST FCC_A1 : RH% ZR : VA : !
$
$ Bcc (cI2, Im-3m)
$
 PHASE BCC_A2 %B 2 1 3 !
 CONST BCC_A2 : RH ZR% : VA : !
$
$ Hcp (hP2, P6_3/mmc) and Me2X (NiAs-type, hP4, P6_3/mmc, B8_1)
$
 PHASE HCP_A3 %A 2 1 0.5 !
 CONST HCP_A3 : RH ZR% : VA : !
$
$ Prototype AuCu3 (cP4, Pm-3m)
$
 PHASE RH3ZR_L12 % 2 3 1 !
 CONST RH3ZR_L12 : RH% ZR : RH ZR% : !
$
$ Prototype Pd5Pu3 (oC32, Cmcm)
$
 PHASE RH5ZR3 % 2 5 3 !
 CONST RH5ZR3 : RH : RH ZR% : !
$
$ Prototype Pd4Pu3 (hR14, R-3)
$
 PHASE RH4ZR3_LT % 2 4 3 !
 CONST RH4ZR3_LT : RH% ZR : ZR : !
$
$ unknown structure
$
 PHASE RH4ZR3_HT % 2 4 3 !
 CONST RH4ZR3_HT : RH% ZR : ZR : !
$
$ Prototype IrZr (oC16, Cmcm)
$
 PHASE RHZR_LT % 2 1 1 !
 CONST RHZR_LT : RH : RH ZR% : !
$
$ Prototype CsCl (cP2, Pm-3m)
$
 PHASE RHZR_B2 % 2 1 1 !
 CONST RHZR_B2 : RH : RH ZR% : !
$
$ Prototype NiTi2 (cF96, Fd-3m)
$
 PHASE RHZR2 % 2 1 2 !
 CONST RHZR2 : RH : ZR : !
$ ------------------------------------------------------------------------------
$ Defaults
$
 DEFINE-SYSTEM-DEFAULT ELEMENT 2 !
 DEFAULT-COM DEFINE_SYSTEM_ELEMENT VA !
 TYPE-DEF % SEQ * !
 TYPE-DEF A GES AMEND_PHASE_DESCRIPTION @ MAGNETIC -3 0.28 !
 TYPE-DEF B GES AMEND_PHASE_DESCRIPTION @ MAGNETIC -1 0.4 !
 FUNCTION ZERO      298.15  0;                                         6000 N !
 FUNCTION UN_ASS    298.15  0;                                         6000 N !
 FUNCTION R         298.15  +8.31451;                                  6000 N !
$ ------------------------------------------------------------------------------
$ Element data
$ ------------------------------------------------------------------------------
$ Rh
$
 PAR  G(FCC_A1,RH:VA),,                 +GHSERRH;                2500 N 91Din !
 PAR  G(BCC_A2,RH:VA),,                 +GHSERRH+19000-4.7*T;    2500 N 91Din !
 PAR  G(HCP_A3,RH:VA),,                 +GHSERRH+3000-0.5*T;     2500 N 91Din !
 PAR  G(LIQUID,RH),,                    +GLIQRH;                 2500 N 91Din !
$
 PAR  G(RH3ZR_L12,RH:RH),,              +4*GHSERRH;,,                 N 04Du !
 PAR  G(RH5ZR3,RH:RH),,                 +8*GHSERRH+80000;,,           N 04Du !
 PAR  G(RHZR_LT,RH:RH),,                +2*GHSERRH+100000;,,          N 04Du !
 PAR  G(RHZR_B2,RH:RH),,                +2*GBCCRH;,,                  N 04Du !
$
 FUNCTION GHSERRH   298.15  -7848.828+132.020923*T-24.0178336*T*LN(T)
       -0.003424186*T**2-1.68032E-07*T**3+55846*T**(-1);
      1200.00  Y  -28367.852+305.771019*T-48.3766632*T*LN(T)
       +0.00966345*T**2-1.512774E-06*T**3+3348162*T**(-1);
      2237.00  Y  -6237470.48+30151.6342*T-3874.21058*T*LN(T)
       +1.04921361*T**2-5.3978814E-05*T**3+1.88036218E+09*T**(-1);
      2450.00  Y  -44863.489+344.889895*T-50.58456*T*LN(T);
      2500.00  N !
 FUNCTION GLIQRH    298.15  +19092.91-6.92133*T+GHSERRH;
       700.00  Y  +35898.508-147.926418*T+15.6492377*T*LN(T)
       -0.028665357*T**2+2.100572E-06*T**3-2638940*T**(-1);
      2237.00  Y  -18208.54+332.974832*T-50.58456*T*LN(T);
      2500.00  N !
 FUNCTION GBCCRH    298.15  +GHSERRH+19000-4.7*T;                      2500 N !
$ ------------------------------------------------------------------------------
$ Zr
$
$ CUB_A13, CBCC_A12, ORTHORHOMBIC_A20 and TETRAGONAL_U added in unary 4.1
$
 PAR  G(HCP_A3,ZR:VA)           130.00  +GHSERZR;,,                   N 91Din !
 PAR  G(BCC_A2,ZR:VA)           130.00  +GBCCZR;,,                    N 91Din !
$PAR  G(OMEGA,ZR)               130.00  +GOMEZR;,,                    N 91Din !
 PAR  G(FCC_A1,ZR:VA)           130.00  +GHSERZR+7600-0.9*T;,,        N 91Din !
$PAR  G(CBCC_A12,ZR:VA)         130.00  +GHSERZR+4602.2;,,            N 99SGUN !
$PAR  G(CUB_A13,ZR:VA)          130.00  +GHSERZR+7531.2;,,            N 99SGUN !
$PAR  G(ORTHORHOMBIC_A20,ZR)    130.00  +GBCCZR+5000;,,               N 99SGUN !
$PAR  G(TETRAGONAL_U,ZR)        130.00  +GBCCZR+5000;,,               N 99SGUN !
 PAR  G(LIQUID,ZR)              130.00  +GLIQZR;,,                    N 91Din !
$
 PAR  G(RH3ZR_L12,ZR:ZR),,              +4*GFCCZR;,,                  N 04Du !
 PAR  G(RH4ZR3_LT,ZR:ZR),,              +7*GHSERZR
             +671195.5+58.9122*T;,,                                   N 04Du !
 PAR  G(RH4ZR3_HT,ZR:ZR),,              +7*GHSERZR+673612.6;,,        N 04Du !
$
 FUNCTION GHSERZR   130.00  -7827.595+125.64905*T-24.1618*T*LN(T)
       -0.00437791*T**2+34971*T**(-1);
      2128.00  Y  -26085.921+262.724183*T-42.144*T*LN(T)-1.342896E+31*T**(-9);
      6000.00  N !
 FUNCTION GBCCZR    130.00  -525.539+124.9457*T-25.607406*T*LN(T)
       -3.40084E-04*T**2-9.729E-09*T**3+25233*T**(-1)-7.6143E-11*T**4;
      2128.00  Y  -4620.034+1.55998*T+GHSERZR+1.4103476E+32*T**(-9);
      6000.00  N !
 FUNCTION GOMEZR    130.00  -8878.082+144.432234*T-26.8556*T*LN(T)
       -0.002799446*T**2+38376*T**(-1);
      2128.00  Y  -3414.603+2.566675*T+GHSERZR+8.517346E+31*T**(-9);
      6000.00  N !
 FUNCTION GLIQZR    130.00  +18147.69-9.080812*T+GHSERZR+1.6275E-22*T**7;
      2128.00  Y  -8281.26+253.812609*T-42.144*T*LN(T);
      6000.00  N !
 FUNCTION GFCCZR    130.00  +GHSERZR+7600-0.9*T;                       6000 N !
$ ------------------------------------------------------------------------------
$ Binary system
$
$ Z. Du, Z. Metallkd., 95, 70-75(2004).
$
$ Checked against paper. Checked at 6000 K.
$
$ This modelling is not convincing.
$
$ There is some misprint in the Rh3Zr parameters. One parameter was adjusted.
$ Invariant equilibria involving Rh3Zr differ by up to 5 K.
$
$ There is an inverse miscibility gap with a minimum at 4192 K and x(Zr)=0.32.
$
 PAR  L(LIQUID,RH,ZR;0),,               -305390.3+82.9095*T;,,        N 04Du !
 PAR  L(LIQUID,RH,ZR;1),,               -47851.1+19.4258*T;,,         N 04Du !
 PAR  L(LIQUID,RH,ZR;2),,               +26809.5-8.1787*T;,,          N 04Du !
$
 PAR  L(FCC_A1,RH,ZR:VA;0),,            -212127+38.5629*T;,,          N 04Du !
 PAR  L(FCC_A1,RH,ZR:VA;1),,            -6405.2+11.6295*T;,,          N 04Du !
$
 PAR  L(BCC_A2,RH,ZR:VA;0),,            -257432.2+70.6137*T;,,        N 04Du !
 PAR  L(BCC_A2,RH,ZR:VA;1),,            -155987.7+80.8197*T;,,        N 04Du !
 PAR  L(BCC_A2,RH,ZR:VA;2),,            -61050.3+33.1108*T;,,         N 04Du !
$
 PAR  L(HCP_A3,RH,ZR:VA;0),,            -10000;,,                     N 04Du !
$
 PAR  G(RH3ZR_L12,RH:ZR),,              +3*GHSERRH+GFCCZR
             -255254.3+58.4437*T;,,                                   N 04Du !
 PAR  G(RH3ZR_L12,ZR:RH),,              +3*GFCCZR+GHSERRH
             +255254.3-58.4437*T;,,                                   N 04Du !
 PAR  L(RH3ZR_L12,RH,ZR:RH;0),,         -101482+95.308*T;,,           N 04Du !
 PAR  L(RH3ZR_L12,RH,ZR:ZR;0),,         -101482+95.308*T;,,           N 04Du !
 PAR  L(RH3ZR_L12,RH,ZR:RH;1),,         -210226.9-66.3197*T;,,        N 04Du !
 PAR  L(RH3ZR_L12,RH,ZR:ZR;1),,         -210226.9-66.3197*T;,,        N 04Du !
 PAR  L(RH3ZR_L12,RH:RH,ZR;0),,         +230762.5-91.3445*T;,,        N 04Du !
 PAR  L(RH3ZR_L12,ZR:RH,ZR;0),,         +230762.5-91.3445*T;,,        N 04Du !
$ Adjusted parameter below
 PAR  L(RH3ZR_L12,RH:RH,ZR;1),,         +31000+46.0381*T;,,           N 04Du !
$ Original parameter below
$PAR  L(RH3ZR_L12,RH:RH,ZR;1),,         +6572.3+46.0381*T;,,          N 04Du !
$ Adjusted parameter below
 PAR  L(RH3ZR_L12,ZR:RH,ZR;1),,         +31000+46.0381*T;,,           N 04Du !
$ Original parameter below
$PAR  L(RH3ZR_L12,ZR:RH,ZR;1),,         +6572.3+46.0381*T;,,          N 04Du !
$
 PAR  G(RH5ZR3,RH:ZR),,                 +5*GHSERRH+3*GHSERZR
             -677868.8+167.5611*T;,,                                  N 04Du !
 PAR  L(RH5ZR3,RH:RH,ZR;0),,            +135021.9-85.8538*T;,,        N 04Du !
$
 PAR  G(RH4ZR3_LT,RH:ZR),,              +4*GHSERRH+3*GHSERZR
             -636279.6+159.8243*T;,,                                  N 04Du !
 PAR  L(RH4ZR3_LT,RH,ZR:ZR;0),,         -1135676.3;,,                 N 04Du !
$
 PAR  G(RH4ZR3_HT,RH:ZR),,              +4*GHSERRH+3*GHSERZR
             -631258.4+156.7181*T;,,                                  N 04Du !
 PAR  L(RH4ZR3_HT,RH,ZR:ZR;0),,         -991566.5;,,                  N 04Du !
$
 PAR  G(RHZR_LT,RH:ZR),,                +GHSERRH+GHSERZR
             -176520.3+40.9741*T;,,                                   N 04Du !
 PAR  L(RHZR_LT,RH:RH,ZR;0),,           -314220.1+86.7227*T;,,        N 04Du !
$
 PAR  G(RHZR_B2,RH:ZR),,                +GHSERRH+GHSERZR
             -175279.3+39.6581*T;,,                                   N 04Du !
 PAR  L(RHZR_B2,RH:RH,ZR;0),,           -133037.5+35.876*T;,,         N 04Du !
 PAR  L(RHZR_B2,RH:RH,ZR;1),,           +157074.4-91.4555*T;,,        N 04Du !
$
 PAR  G(RHZR2,RH:ZR),,                  +GHSERRH+2*GHSERZR
             -189657.1+44.5192*T;,,                                   N 04Du !
$ ------------------------------------------------------------------------------
$
$
 LIST-OF-REFERENCE
 NUMBER  SOURCE
  Null   'Unknown source'
  Same   'Same or similar interaction as in the corresponding stable phase'
  91Din  'A.T. Dinsdale, Calphad, 15, 317-425(1991).'
  99SGUN 'SGTE unary database V.4.1, 1999.'
  04Du   'Z. Du, Z. Metallkd., 95, 70-75(2004); Rh-Zr'
!

File: data/databases/sgte-binary/RuC-04Kor-LB.tdb
$
$ Database for Ru-C from J. Korb and T. Jantzen 2004 (Included in LB Vol. 5)
$
$ J. Korb, T. Jantzen, unpublished work, GTT, 2004.
$
$ Dataset created 2015.03.22 by Bengt Hallstedt.
$ 2021.02.05: Modified for use with GES6.
$
$ ------------------------------------------------------------------------------
 TEMP-LIM 298.15 6000.00 !
$
$ELEMENT NAME  REF. STATE               ATOMIC MASS H298-H0    S298    !
$
 ELEMENT VA   VACUUM                      0.0          0.0      0.0    ! 
 ELEMENT C    GRAPHITE                   12.011     1054.0      5.7423 ! 
 ELEMENT RU   HCP_A3                    101.07      4602.4     28.6144 ! 
$ ------------------------------------------------------------------------------
$ Phase definitions
$
 PHASE LIQUID:L % 1 1 !
 CONST LIQUID:L : C RU : !
$
$ Fcc (cF4, Fm-3m) and MeX (cF8, Fm-3m)
$
 PHASE FCC_A1 %A 2 1 1 !
 CONST FCC_A1 : RU : C VA% : !
$
$ Bcc (cI2, Im-3m)
$
 PHASE BCC_A2 %B 2 1 3 !
 CONST BCC_A2 : RU : C VA% : !
$
$ Hcp (hP2, P6_3/mmc) and Me2X (NiAs-type, hP4, P6_3/mmc, B8_1)
$
 PHASE HCP_A3 %A 2 1 0.5 !
 CONST HCP_A3 : RU : C VA% : !
$
$ Prototype C (cF8, Fd-3m)
$
 PHASE DIAMOND_A4 % 1 1 !
 CONST DIAMOND_A4 : C : !
$
$ Prototype C (hP4, P6_3/mmc)
$
 PHASE GRAPHITE_A9 % 1 1 !
 CONST GRAPHITE_A9 : C : !
$ ------------------------------------------------------------------------------
$ Defaults
$
 DEFINE-SYSTEM-DEFAULT ELEMENT 2 !
 DEFAULT-COM DEFINE_SYSTEM_ELEMENT VA !
 TYPE-DEF % SEQ * !
 TYPE-DEF A GES AMEND_PHASE_DESCRIPTION @ MAGNETIC -3 0.28 !
 TYPE-DEF B GES AMEND_PHASE_DESCRIPTION @ MAGNETIC -1 0.4 !
 FUNCTION ZERO      298.15  0;                                         6000 N !
 FUNCTION UN_ASS    298.15  0;                                         6000 N !
 FUNCTION R         298.15  +8.31451;                                  6000 N !
$ ------------------------------------------------------------------------------
$ Element data
$ ------------------------------------------------------------------------------
$ C
$
 PAR  G(GRAPHITE_A9,C),,                +GHSERCC;,,                   N 91Din !
 PAR  G(DIAMOND_A4,C),,                 +GDIACC;,,                    N 91Din !
 PAR  G(LIQUID,C),,                     +GHSERCC+117369-24.63*T;,,    N 91Din !
$
 FUNCTION GHSERCC   298.15  -17368.441+170.73*T-24.3*T*LN(T)
       -4.723E-04*T**2+2562600*T**(-1)-2.643E+08*T**(-2)+1.2E+10*T**(-3);
      6000.00  N !
 FUNCTION GDIACC    298.15  -16359.441+175.61*T-24.31*T*LN(T)
       -4.723E-04*T**2+2698000*T**(-1)-2.61E+08*T**(-2)+1.11E+10*T**(-3);
      6000.00  N !
$ ------------------------------------------------------------------------------
$ Ru
$
$ BCC_A2 revised in unary 4.4
$
 PAR  G(HCP_A3,RU:VA),,                 +GHSERRU;                4500 N 91Din !
 PAR  G(FCC_A1,RU:VA),,                 +GHSERRU+12500-2.4*T;    4500 N 91Din !
 PAR  G(BCC_A2,RU:VA),,                 +GHSERRU+21500-5.05*T;   4500 N 01SGUN !
$PAR  G(BCC_A2,RU:VA),,                 +GHSERRU+26500-6.2*T;    4500 N 91Din !
 PAR  G(LIQUID,RU),,                    +GLIQRU;                 4500 N 91Din !
$
 FUNCTION GHSERRU   298.15  -7561.873+127.866233*T-22.9143287*T*LN(T)
       -0.004062566*T**2+1.7641E-07*T**3+56377*T**(-1);
      1500.00  Y  -59448.103+489.516214*T-72.3241219*T*LN(T)
       +0.018726245*T**2-1.952433E-06*T**3+11063885*T**(-1);
      2607.00  Y  -38588773+168610.517*T-21329.705*T*LN(T)
       +5.221639*T**2-2.40245985E-04*T**3+1.30829926E+10*T**(-1);
      2740.00  Y  -55768.304+364.482314*T-51.8816*T*LN(T);
      4500.00  N !
 FUNCTION GLIQRU    298.15  +27480.616-8.398748*T+GHSERRU;
       800.00  Y  +50827.232-179.818561*T+19.539341*T*LN(T)
       -0.026524167*T**2+1.667839E-06*T**3-3861125*T**(-1);
      2607.00  Y  -17161.807+349.673561*T-51.8816*T*LN(T);
      4500.00  N !
$ ------------------------------------------------------------------------------
$ Binary system
$
$ From J. Korb and T. Jantzen 2004 (Included in LB Vol. 5)
$
$ J. Korb, T. Jantzen, unpublished work, GTT, 2004.
$
$ Checked against LB. Checked at 6000K.
$
 PAR  L(LIQUID,C,RU;0),,                -44379.336;,,                 N 04Kor !
 PAR  L(LIQUID,C,RU;1),,                +11107.96;,,                  N 04Kor !
$
 PAR  G(HCP_A3,RU:C),,                  +GHSERRU+0.5*GHSERCC
             +96147.3-32.2*T;,,                                       N 04Kor !
$ ------------------------------------------------------------------------------
$
 ASSESSED_SYSTEM
  C-RU(TDB -* +LIQUID +GRAPH +HCP_A3 ;P3 TMM:500/3000 *) !
$
$
 LIST-OF-REFERENCE
 NUMBER  SOURCE
  Null   'Unknown source'
  Same   'Same or similar interaction as in the corresponding stable phase'
  REFLAV 'Laves phase convention: G(LAVES,X:X)=+3*GHSERXX+15000'
  COST   'COST 507 database'
  91Din  'A.T. Dinsdale, Calphad, 15, 317-425(1991).'
  01SGUN 'SGTE unary database V.4.4, 2001.'
  04Kor  'J. Korb, T. Jantzen, unpublished work, GTT, 2004; Ru-C'
!

File: data/databases/sgte-binary/RuO-18Gos.tdb
$
$ Database for Ru-O from S. Gosse et al. 2018.
$
$ S. Gosse, S. Bordier, C. Gueneau, E. Brackx, R. Domenger, J. Rogez,
$ J. Nucl. Mater., 500, 252-64(2018).
$
$ Dataset created 2018.08.29 by Bengt Hallstedt.
$ 2021.02.05: Modified for use with GES6.
$
$ There are no parameters for liquid RuO2 included in the paper.
$ In the paper some O solubility in liquid Ru is shown, but this requires
$ parameters for liquid RuO2 at least.
$
$ ------------------------------------------------------------------------------
 TEMP-LIM 298.15 6000.00 !
$
$ELEMENT NAME  REF. STATE               ATOMIC MASS H298-H0    S298    !
$
 ELEMENT /-   ELECTRON_GAS                0.0          0.0      0.0    ! 
 ELEMENT VA   VACUUM                      0.0          0.0      0.0    ! 
 ELEMENT O    1/2_MOLE_O2(G)             15.999     4341.0    102.52   ! 
 ELEMENT RU   HCP_A3                    101.07      4602.4     28.6144 ! 
$ ------------------------------------------------------------------------------
$ Species
$
 SPECIE  O-2                                O/-2 !
 SPECIE  O2                                 O2 !
 SPECIE  O3                                 O3 !
 SPECIE  RU+4                               RU/+4 !
 SPECIE  RUO                                RU1O1 !
 SPECIE  RUO2                               RU1O2 !
 SPECIE  RUO3                               RU1O3 !
 SPECIE  RUO4                               RU1O4 !
$ ------------------------------------------------------------------------------
$ Phase definitions
$
 PHASE ION:Y % 2 1 1 !
 CONST ION:Y : RU+4 : O-2 VA : !
$
$ Fcc (cF4, Fm-3m) and MeX (cF8, Fm-3m)
$
 PHASE FCC_A1 %A 2 1 1 !
 CONST FCC_A1 : RU : VA : !
$
$ Bcc (cI2, Im-3m)
$
 PHASE BCC_A2 %B 2 1 3 !
 CONST BCC_A2 : RU : VA : !
$
$ Hcp (hP2, P6_3/mmc) and Me2X (NiAs-type, hP4, P6_3/mmc, B8_1)
$
 PHASE HCP_A3 %A 2 1 0.5 !
 CONST HCP_A3 : RU : VA : !
$
$ Prototype TiO2 (tP6, P4_2/mnm)
$
 PHASE RUO2_C4:I % 2 1 2 !
 CONST RUO2_C4:I : RU+4 : O-2 : !
$
 PHASE O2GAS % 1 1 !
 CONST O2GAS : O2 :!
$
 PHASE GAS:G % 1 1 !
 CONST GAS:G : O O2 O3 RU RUO RUO2 RUO3 RUO4 : !
$ ------------------------------------------------------------------------------
$ Defaults
$
 DEFINE-SYSTEM-DEFAULT ELEMENT 2 !
 DEFAULT-COM DEFINE_SYSTEM_ELEMENT VA /- !
 DEFAULT-COM REJECT_PHASE GAS !
 TYPE-DEF % SEQ * !
 TYPE-DEF A GES AMEND_PHASE_DESCRIPTION @ MAGNETIC -3 0.28 !
 TYPE-DEF B GES AMEND_PHASE_DESCRIPTION @ MAGNETIC -1 0.4 !
 FUNCTION ZERO      298.15  0;                                         6000 N !
 FUNCTION UN_ASS    298.15  0;                                         6000 N !
 FUNCTION R         298.15  +8.31451;                                  6000 N !
 FUNCTION RTLNP     298.15  +8.31451*T*LN(1E-05*P);                    6000 N !
$ ------------------------------------------------------------------------------
$ Element data
$ ------------------------------------------------------------------------------
$ O
$
$ GHSEROO modified in unary 3.0
$
 PAR  G(O2GAS,O2),,                     +2*GHSEROO+RTLNP;,,           N 91Din !
$
 PAR  G(GAS,O),,                        +F7397T+RTLNP;,,              N 92SUB !
 PAR  G(GAS,O2),,                       +2*GHSEROO+RTLNP;,,           N 91Din !
 PAR  G(GAS,O3),,                       +F7683T+RTLNP;,,              N 92SUB !
$
 PAR  G(ION,O),,                        +GHSEROO-2648.9+31.44*T;,,    N 91Din !
$PAR  G(LIQUID,O),,                     +GHSEROO-2648.9+31.44*T;,,    N 91Din !
$
 FUNCTION GSOLOO    298.15  +GHSEROO+65*T;                             6000 N !
$ 1/2 O2(g)
 FUNCTION GHSEROO   298.15  -3480.87-25.503038*T-11.1355*T*LN(T)
       -0.005098875*T**2+6.61845833E-07*T**3-38365*T**(-1);
      1000.00  Y  -6568.763+12.659879*T-16.8138*T*LN(T)
       -5.957975E-04*T**2+6.781E-09*T**3+262905*T**(-1);
      3300.00  Y  -13986.728+31.259624*T-18.9536*T*LN(T)
       -4.25243E-04*T**2+1.0721E-08*T**3+4383200*T**(-1);
      6000.00  N !
$ O(g)
 FUNCTION F7397T    298.15  +243206.529-42897.0876*T**(-1)-20.7513421*T
       -21.0155542*T*LN(T)+1.26870532E-04*T**2-1.23131285E-08*T**3;
      2950.00  Y  +252301.473-3973170.33*T**(-1)-51.974853*T
       -17.2118798*T*LN(T)-5.41356254E-04*T**2+7.64520703E-09*T**3;
      6000.00  N !
$ O3(g)
 FUNCTION F7683T    298.15  +133772.042-11328.9959*T**(-1)-84.8602165*T
       -19.8314069*T*LN(T)-0.0392015696*T**2+7.90727187E-06*T**3;  
       600.00  Y  +120765.524+997137.156*T**(-1)+120.113376*T
       -51.8410152*T*LN(T)-0.00353983136*T**2+3.20640143E-07*T**3;
      1500.00  Y  +115412.196+1878139.02*T**(-1)+164.679664*T
       -58.069736*T*LN(T)-2.84399032E-04*T**2+5.95650279E-10*T**3;
      6000.00  N !
$ ------------------------------------------------------------------------------
$ Ru
$
$ BCC_A2 revised in unary 4.4
$
 PAR  G(HCP_A3,RU:VA),,                 +GHSERRU;                4500 N 91Din !
 PAR  G(FCC_A1,RU:VA),,                 +GHSERRU+12500-2.4*T;    4500 N 91Din !
 PAR  G(BCC_A2,RU:VA),,                 +GHSERRU+21500-5.05*T;   4500 N 01SGUN !
$PAR  G(BCC_A2,RU:VA),,                 +GHSERRU+26500-6.2*T;    4500 N 91Din !
$PAR  G(LIQUID,RU),,                    +GLIQRU;                 4500 N 91Din !
$
 PAR  G(ION,RU+4:VA),,                  +GLIQRU;                 4500 N 91Din !
$
 PAR  G(GAS,RU),,                       +F14820T+RTLNP;,,             N 97SUB !
$
 FUNCTION GHSERRU   298.15  -7561.873+127.866233*T-22.9143287*T*LN(T)
       -0.004062566*T**2+1.7641E-07*T**3+56377*T**(-1);
      1500.00  Y  -59448.103+489.516214*T-72.3241219*T*LN(T)
       +0.018726245*T**2-1.952433E-06*T**3+11063885*T**(-1);
      2607.00  Y  -38588773+168610.517*T-21329.705*T*LN(T)
       +5.221639*T**2-2.40245985E-04*T**3+1.30829926E+10*T**(-1);
      2740.00  Y  -55768.304+364.482314*T-51.8816*T*LN(T);
      4500.00  N !
 FUNCTION GLIQRU    298.15  +27480.616-8.398748*T+GHSERRU;
       800.00  Y  +50827.232-179.818561*T+19.539341*T*LN(T)
       -0.026524167*T**2+1.667839E-06*T**3-3861125*T**(-1);
      2607.00  Y  -17161.807+349.673561*T-51.8816*T*LN(T);
      4500.00  N !
$ Ru(g)
 FUNCTION F14820T   298.15  +647068.786-84.8380982*T-14.23411*T*LN(T)
       -0.012450605*T**2+2.17271667E-06*T**3-45362.465*T**(-1);
       800.00  Y  +634552.466+66.8337672*T-36.79786*T*LN(T)
       +0.00570265*T**2-5.7829E-07*T**3+1261186.5*T**(-1);
      2000.00  Y  +668049.819-147.367387*T-8.154724*T*LN(T)
       -0.00501343*T**2+1.64185617E-07*T**3-5934605*T**(-1);
      4400.00  Y  +629646.768+22.3232894*T-29.35906*T*LN(T)
       -5.44767E-04*T**2+7.84363167E-10*T**3+2379071.5*T**(-1);
      8600.00  Y  +784704.836-262.769717*T+2.696574*T*LN(T)
       -0.003465424*T**2+5.02576167E-08*T**3-1.3718125E+08*T**(-1);
     10000.00  N !
$ ------------------------------------------------------------------------------
$ Binary system
$
$ S. Gosse, S. Bordier, C. Gueneau, E. Brackx, R. Domenger, J. Rogez,
$ J. Nucl. Mater., 500, 252-64(2018).
$
$ Checked against paper. Checked at 6000K.
$
$ There are no parameters for liquid RuO2 included in the paper.
$ In the paper some O solubility in liquid Ru is shown, but this requires
$ parameters for liquid RuO2 at least.
$
 PAR  G(ION,RU+4:O-2),,                 +UN_ASS;,,                    N !
 PAR  L(ION,RU+4:O-2,VA;0),,            +UN_ASS;,,                    N !
$
 PAR  G(RUO2_C4,RU+4:O-2),,             +GRUO2S;,,                    N 18Gos !
$
 PAR  G(GAS,RUO),,                      +F13440T+RTLNP;,,             N 97SUB !
 PAR  G(GAS,RUO2),,                     +F13812T+RTLNP;,,             N 97SUB !
 PAR  G(GAS,RUO3),,                     +F14077T+RTLNP;,,             N 97SUB !
 PAR  G(GAS,RUO4),,                     +F14205T+RTLNP;,,             N 97SUB !
$
$ RuO2(s)
 FUNCTION GRUO2S    298.15  -343228.92+463*T-73.487961*T*LN(T)
       -0.0080607*T**2+924554.189*T**(-1);
      6000.00  N !
$ RuO(g)
 FUNCTION F13440T   298.15  +364285.794-6.32289774*T-34.7983*T*LN(T)
       -0.00125457*T**2+1.03763167E-07*T**3+183715.5*T**(-1);
      2500.00  N !
$ RuO2(g)
 FUNCTION F13812T   298.15  +115791.654+109.89529*T-55.3878*T*LN(T)
       -6.1484E-04*T**2+542740*T**(-1);
      2500.00  N !
$ RuO3(g)
 FUNCTION F14077T   298.15  -107768.732+261.32494*T-78.6592*T*LN(T)
       -0.0012552*T**2+889100*T**(-1);
      2000.00  N !
$ RuO4(g)
 FUNCTION F14205T   298.15  -222665.567+405.487358*T-101.7967*T*LN(T)
       -0.00152716*T**2+1204992*T**(-1);
      2000.00  N !
$ ------------------------------------------------------------------------------
$
$
 LIST-OF-REFERENCE
 NUMBER  SOURCE
  Null   'Unknown source'
  Same   'Same or similar interaction as in the corresponding stable phase'
  COST   'COST 507 database'
  91Din  'A.T. Dinsdale, Calphad, 15, 317-425(1991).'
  92SUB  'SGTE Substance Database, version 1992'
  97SUB  'SGTE Substance Database, version 1997'
  01SGUN 'SGTE unary database V.4.4, 2001.'
  18Gos  'S. Gosse, S. Bordier, C. Gueneau, E. Brackx, R. Domenger, J. Rogez,
          J. Nucl. Mater., 500, 252-64(2018); Ru-O'
!
