Repository: orchid-calphad/orchid-project.org

# orchid-project.org

Website and released data of **ORCHID** (Open Repository for CALPHAD Hypotheses, Intelligence, and Discovery),
served by GitHub Pages at https://orchid-project.org. Releases are archived on Zenodo (one DOI per version).

- `index.html`, `catalog/`, `best-practices.html` — static, self-contained pages (generated in the ORCHID tooling).
- `data/` — released data: catalog, redistributable TDB files, convex hulls. Licences: `data/LICENSES.md`, `data/NOTICE.md`.
- `llms.txt`, `data/croissant.json`, `CITATION.cff`, `.zenodo.json` — machine-readable metadata.

Only data with clear redistribution rights are published.

File: data/databases/sgte-binary/RuSm-23Kar.tdb
$
$ Database for Ru-Sm from S. Kardellass et al. 2023.
$
$ S. Kardellass, C. Corvalan-Moya, V.P. Vassiliev,
$ J. Phase Equilib. Diffus., 44, 300-23(2023).
$
$ Dataset created 2024.02.02 by Bengt Hallstedt.
$
$ The paper includes linear, exponential (Kaptay) and combined expressions for
$ the temperature dependence of the interaction parameters. This dataset
$ contains the exponential expressions, which seem the only reasonable.
$
$ The parameters for RuSm3 are correctly printed in Table 3, but not in the
$ parameter table (Table 5).
$
$ Invariant equilibria differ by up to 2 K.
$
$ ------------------------------------------------------------------------------
 TEMP-LIM 298.15 6000.00 !
$
$ELEMENT NAME  REF. STATE               ATOMIC MASS H298-H0    S298    !
$
 ELEMENT VA   VACUUM                      0.0          0.0      0.0    ! 
 ELEMENT RU   HCP_A3                    101.07      4602.4     28.6144 ! 
 ELEMENT SM   RHOMB_C19                 150.36      7573.04    69.4962 ! 
$ ------------------------------------------------------------------------------
$ Phase definitions
$
 PHASE LIQUID:L % 1 1 !
 CONST LIQUID:L : RU SM : !
$
$ Fcc (cF4, Fm-3m) and MeX (cF8, Fm-3m)
$
 PHASE FCC_A1 %A 2 1 1 !
 CONST FCC_A1 : RU : VA : !
$
$ Bcc (cI2, Im-3m)
$
 PHASE BCC_A2 %B 2 1 3 !
 CONST BCC_A2 : RU SM% : VA : !
$
$ Hcp (hP2, P6_3/mmc) and Me2X (NiAs-type, hP4, P6_3/mmc, B8_1)
$
 PHASE HCP_A3 %A 2 1 0.5 !
 CONST HCP_A3 : RU% SM% : VA : !
$
$ Prototype alpha-Sm (hR9, R-3m)
$
 PHASE RHOMB_C19 % 1 1 !
 CONST RHOMB_C19 : SM : !
$
$ Prototype Cu2Mg (cF24, Fd-3m)
$
 PHASE RU2SM_C15 % 2 2 1 !
 CONST RU2SM_C15 : RU : SM : !
$
$ Prototype Ru25Y44 (oP276, Pnna)
$
 PHASE RU25SM44 % 2 25 44 !
 CONST RU25SM44 : RU : SM : !
$
$ Prototype Mn5C2 (mC28, C2/c)
$
 PHASE RU2SM5 % 2 2 5 !
 CONST RU2SM5 : RU : SM : !
$
$ Prototype Fe3C (oP16, Pnma)
$
 PHASE RUSM3_D011 % 2 1 3 !
 CONST RUSM3_D011 : RU : SM : !
$ ------------------------------------------------------------------------------
$ Defaults
$
 DEFINE-SYSTEM-DEFAULT ELEMENT 2 !
 DEFAULT-COM DEFINE_SYSTEM_ELEMENT VA !
 TYPE-DEF % SEQ * !
 TYPE-DEF A GES AMEND_PHASE_DESCRIPTION @ MAGNETIC -3 0.28 !
 TYPE-DEF B GES AMEND_PHASE_DESCRIPTION @ MAGNETIC -1 0.4 !
 FUNCTION ZERO      298.15  0;                                         6000 N !
 FUNCTION UN_ASS    298.15  0;                                         6000 N !
 FUNCTION R         298.15  +8.31451;                                  6000 N !
$ ------------------------------------------------------------------------------
$ Element data
$ ------------------------------------------------------------------------------
$ Ru
$
$ BCC_A2 revised in unary 4.4
$
 PAR  G(HCP_A3,RU:VA),,                 +GHSERRU;                4500 N 91Din !
 PAR  G(FCC_A1,RU:VA),,                 +GHSERRU+12500-2.4*T;    4500 N 91Din !
 PAR  G(BCC_A2,RU:VA),,                 +GHSERRU+21500-5.05*T;   4500 N 01SGUN !
$PAR  G(BCC_A2,RU:VA),,                 +GHSERRU+26500-6.2*T;    4500 N 91Din !
 PAR  G(LIQUID,RU),,                    +GLIQRU;                 4500 N 91Din !
$
 FUNCTION GHSERRU   298.15  -7561.873+127.866233*T-22.9143287*T*LN(T)
       -0.004062566*T**2+1.7641E-07*T**3+56377*T**(-1);
      1500.00  Y  -59448.103+489.516214*T-72.3241219*T*LN(T)
       +0.018726245*T**2-1.952433E-06*T**3+11063885*T**(-1);
      2607.00  Y  -38588773+168610.517*T-21329.705*T*LN(T)
       +5.221639*T**2-2.40245985E-04*T**3+1.30829926E+10*T**(-1);
      2740.00  Y  -55768.304+364.482314*T-51.8816*T*LN(T);
      4500.00  N !
 FUNCTION GLIQRU    298.15  +27480.616-8.398748*T+GHSERRU;
       800.00  Y  +50827.232-179.818561*T+19.539341*T*LN(T)
       -0.026524167*T**2+1.667839E-06*T**3-3861125*T**(-1);
      2607.00  Y  -17161.807+349.673561*T-51.8816*T*LN(T);
      4500.00  N !
$ ------------------------------------------------------------------------------
$ Sm
$
$ HCP_A3 added in unary 4.4
$ HCP_A3 modified in unary 5.0
$
$ FCC_A1 from 00Du (used in SGSOL 5.0; this value is absurd)
$ not included in unary
$ FCC_A1 from 02Zin and 08Zho not included in unary
$ FCC_A1, CBCC_A12, CUB_A13 from 09Wan1 not included in unary
$
 PAR  G(RHOMB_C19,SM),,                 +GHSERSM;                2100 N 91Din !
 PAR  G(BCC_A2,SM:VA),,                 +GBCCSM;                 2100 N 91Din !
$PAR  G(FCC_A1,SM:VA),,                 +GHSERSM+180946;         2100 N 00Du1 !
$PAR  G(FCC_A1,SM:VA),,                 +GHSERSM+5000;           2100 N 98Su1 !
$PAR  G(FCC_A1,SM:VA),,                 +GHSERSM+890;            2100 N 08Zho !
$PAR  G(FCC_A1,SM:VA),,                 +GHSERSM+1000;           2100 N 09Wan1 !
 PAR  G(HCP_A3,SM:VA),,                 +GHSERSM
             +69.977-0.069491*T;                                 2100 N 98Su2 !
$PAR  G(CBCC_A12,SM:VA),,               +GHSERSM+1000;           2100 N 09Wan1 !
$PAR  G(CUB_A13,SM:VA),,                +GHSERSM+5000;           2100 N 09Wan1 !
 PAR  G(LIQUID,SM),,                    +GLIQSM;                 2100 N 91Din !
$
 FUNCTION GHSERSM   298.15  -3872.013-32.10748*T-1.6485*T*LN(T)
       -0.050254*T**2+1.010345E-05*T**3-82168*T**(-1);
       700.00  Y  -50078.215+627.869894*T-102.665*T*LN(T)
       +0.0474522*T**2-7.538383E-06*T**3+3861770*T**(-1);
      1190.00  Y  +289719.819-2744.50976*T+381.41982*T*LN(T)
       -0.254986338*T**2+2.7512152E-05*T**3-40102102*T**(-1);
      1345.00  Y  -23056.079+282.194375*T-50.208*T*LN(T);
      2100.00  N !
 FUNCTION GBCCSM    298.15  -4368.72+55.972523*T-16.9298494*T*LN(T)
       -0.025446016*T**2+3.579527E-06*T**3+94209*T**(-1);
      1190.00  Y  -15957.862+253.121044*T-46.9445*T*LN(T);
      1345.00  Y  +111191.653-624.680805*T+71.6856914*T*LN(T)
       -0.047314968*T**2+3.329865E-06*T**3-24870276*T**(-1);
      2100.00  N !
 FUNCTION GLIQSM    298.15  +3468.783+20.117456*T-11.6968284*T*LN(T)
       -0.032418177*T**2+4.544272E-06*T**3+23528*T**(-1);
      1190.00  Y  -11728.229+273.487076*T-50.208*T*LN(T);
      2100.00  N !
$ ------------------------------------------------------------------------------
$ Binary system
$
$ S. Kardellass, C. Corvalan-Moya, V.P. Vassiliev,
$ J. Phase Equilib. Diffus., 44, 300-23(2023).
$
$ Checked against paper. Checked at 6000 K.
$
$ The paper includes linear, exponential (Kaptay) and combined expressions for
$ the temperature dependence of the interaction parameters. This dataset
$ contains the exponential expressions, which seem the only reasonable.
$
$ The parameters for RuSm3 are correctly printed in Table 3, but not in the
$ parameter table (Table 5).
$
$ Invariant equilibria differ by up to 2 K.
$
 PAR  L(LIQUID,RU,SM;0),,               -123113.8*EXP(-4.2E-5*T);,,   N 23Kar !
 PAR  L(LIQUID,RU,SM;1),,               -6171.209*EXP(3.37E-4*T);,,   N 23Kar !
 PAR  L(LIQUID,RU,SM;2),,               +9614.009*EXP(2.9E-5*T);,,    N 23Kar !
$
 PAR  L(BCC_A2,RU,SM:VA;0),,            +UN_ASS;,,                    N !
 PAR  L(HCP_A3,RU,SM:VA;0),,            +UN_ASS;,,                    N !
$
 PAR  G(RU2SM_C15,RU:SM),,              +2*GHSERRU+GHSERSM
             -110106.117+1.656*T;,,                                   N 23Kar !
 PAR  G(RU25SM44,RU:SM),,               +25*GHSERRU+44*GHSERSM
             -1814077.62+7.59*T;,,                                    N 23Kar !
 PAR  G(RU2SM5,RU:SM),,                 +2*GHSERRU+5*GHSERSM
             -164308.62+0.0749*T;,,                                   N 23Kar !
 PAR  G(RUSM3_D011,RU:SM),,             +GHSERRU+3*GHSERSM
             -85223.8+0.24584*T;,,                                    N 23Kar !
$ ------------------------------------------------------------------------------
$
$
 LIST-OF-REFERENCE
 NUMBER  SOURCE
  Null   'Unknown source'
  Same   'Same or similar interaction as in the corresponding stable phase'
  REFLAV 'Laves phase convention: G(LAVES,X:X)=+3*GHSERXX+15000'
  91Din  'A.T. Dinsdale, Calphad, 15, 317-425(1991).'
  98Su1  'X. Su, W. Zhang, G. Liu, Z. Du,
          J. Alloys Compd., 267, 149-53(1998); Sm'
  98Su2  'X. Su, W. Zhang, Z. Du, J. Alloys Compd., 278, 182-84(1998)
          SGTE unary database V.4.4, 2001; Sm'
  01SGUN 'SGTE unary database V.4.4, 2001.'
  08Zho  'S.H. Zhou, R.E. Napolitano,
          Metall. Mater. Trans. A, 39A, 502-12(2008); Al, Sm'
  09Wan1 'C.P. Wang, H.L. Zhang, S.L. Wang, Z. Lin, X.J. Liu, A.T. Tang,
          F.S. Pan, J. Alloys Compd., 481, 291-95(2009); Ho, Mn, Sm'
  23Kar  'S. Kardellass, C. Corvalan-Moya, V.P. Vassiliev,
          J. Phase Equilib. Diffus., 44, 300-23(2023); Ru-Sm'
!

File: data/databases/sgte-binary/RuSn-12Lon.tdb
$
$ Database for Ru-Sn from Z. Long et al. 2012
$
$ Z. Long, F. Yin, Y. Liu, J. Wang, H. Liu, Z. Jin,
$ J. Phase Equilib. Diffus., 33, 97-105(2012).
$
$ Dataset created 2017.07.02 by Bengt Hallstedt.
$ 2021.02.05: Modified for use with GES6.
$
$ Hcp parameters for Sn from 91Din used instead of the Ansara update. If the
$ current hcp-Sn parameters are used the Sn solubility in hcp-Ru is too large.
$
$ ------------------------------------------------------------------------------
 TEMP-LIM 298.15 6000.00 !
$
$ELEMENT NAME  REF. STATE               ATOMIC MASS H298-H0    S298    !
$
 ELEMENT VA   VACUUM                      0.0          0.0      0.0    ! 
 ELEMENT RU   HCP_A3                    101.07      4602.4     28.6144 ! 
 ELEMENT SN   BCT_A5                    118.69      6323.      51.18   ! 
$ ------------------------------------------------------------------------------
$ Phase definitions
$
 PHASE LIQUID:L % 1 1 !
 CONST LIQUID:L : RU SN : !
$
$ Fcc (cF4, Fm-3m) and MeX (cF8, Fm-3m)
$
 PHASE FCC_A1 %A 2 1 1 !
 CONST FCC_A1 : RU SN : VA : !
$
$ Bcc (cI2, Im-3m)
$
 PHASE BCC_A2 %B 2 1 3 !
 CONST BCC_A2 : RU SN : VA : !
$
$ Hcp (hP2, P6_3/mmc) and Me2X (NiAs-type, hP4, P6_3/mmc, B8_1)
$
 PHASE HCP_A3 % 2 1 0.5 !
 CONST HCP_A3 : RU% SN : VA : !
$
$ Prototype C (cF8, Fd-3m)
$
 PHASE DIAMOND_A4 % 1 1 !
 CONST DIAMOND_A4 : SN : !
$
$ Prototype beta-Sn (tI4, I4_1/amd)
$
 PHASE BCT_A5 % 1 1 !
 CONST BCT_A5 : SN : !
$
$ Prototype Ru2Sn3 (tP20, P-4c2)
$
 PHASE RU2SN3 % 2 2 3 !
 CONST RU2SN3 : RU : SN : !
$
$ Prototype Ru3Sn7 (cI40, Im-3m)
$
 PHASE RU3SN7_D8F % 2 3 7 !
 CONST RU3SN7_D8F : RU : SN : !
$ ------------------------------------------------------------------------------
$ Defaults
$
 DEFINE-SYSTEM-DEFAULT ELEMENT 2 !
 DEFAULT-COM DEFINE_SYSTEM_ELEMENT VA !
 TYPE-DEF % SEQ * !
 TYPE-DEF A GES AMEND_PHASE_DESCRIPTION @ MAGNETIC -3 0.28 !
 TYPE-DEF B GES AMEND_PHASE_DESCRIPTION @ MAGNETIC -1 0.4 !
 FUNCTION ZERO      298.15  0;                                         6000 N !
 FUNCTION UN_ASS    298.15  0;                                         6000 N !
 FUNCTION R         298.15  +8.31451;                                  6000 N !
$ ------------------------------------------------------------------------------
$ Element data
$ ------------------------------------------------------------------------------
$ Ru
$
$ BCC_A2 revised in unary 4.4
$
 PAR  G(HCP_A3,RU:VA),,                 +GHSERRU;                4500 N 91Din !
 PAR  G(FCC_A1,RU:VA),,                 +GHSERRU+12500-2.4*T;    4500 N 91Din !
 PAR  G(BCC_A2,RU:VA),,                 +GHSERRU+21500-5.05*T;   4500 N 01SGUN !
$PAR  G(BCC_A2,RU:VA),,                 +GHSERRU+26500-6.2*T;    4500 N 91Din !
 PAR  G(LIQUID,RU),,                    +GLIQRU;                 4500 N 91Din !
$
 FUNCTION GHSERRU   298.15  -7561.873+127.866233*T-22.9143287*T*LN(T)
       -0.004062566*T**2+1.7641E-07*T**3+56377*T**(-1);
      1500.00  Y  -59448.103+489.516214*T-72.3241219*T*LN(T)
       +0.018726245*T**2-1.952433E-06*T**3+11063885*T**(-1);
      2607.00  Y  -38588773+168610.517*T-21329.705*T*LN(T)
       +5.221639*T**2-2.40245985E-04*T**3+1.30829926E+10*T**(-1);
      2740.00  Y  -55768.304+364.482314*T-51.8816*T*LN(T);
      4500.00  N !
 FUNCTION GLIQRU    298.15  +27480.616-8.398748*T+GHSERRU;
       800.00  Y  +50827.232-179.818561*T+19.539341*T*LN(T)
       -0.026524167*T**2+1.667839E-06*T**3-3861125*T**(-1);
      2607.00  Y  -17161.807+349.673561*T-51.8816*T*LN(T);
      4500.00  N !
$ ------------------------------------------------------------------------------
$ Sn
$
$ FCC_A1 revised in unary 3.0
$ HCP_A3 revised in unary 4.1
$ TETRAGONAL_A6 added in unary 4.1
$ CBCC_A12 and CUB_A13 added in unary 4.4
$ FCC_A1 modified in unary 5.0
$ DHCP and TET_ALPHA1_A6 added in unary 5.0
$
$ The DHCP phase is labelled D0_24 in 03Liu and alpha-prime in 92Ans. The
$ phase is present between the fcc and hcp phases in the Au-Sn and Au-In
$ systems.
$
$ Note! Hcp parameters from 91Din used instead of the Ansar update.
$
 PAR  G(BCT_A5,SN)              100.00  +GHSERSN;                3000 N 91Din !
 PAR  G(DIAMOND_A4,SN)          100.00  +GDIASN;                 3000 N 91Din !
 PAR  G(FCC_A1,SN:VA)           100.00  +GHSERSN+5510-8.46*T;    3000 N 89Fec !
$PAR  G(FCC_A1,SN:VA)           100.00  +GHSERSN+4150-5.2*T;     3000 N 91Din !
 PAR  G(BCC_A2,SN:VA)           100.00  +GHSERSN+4400-6*T;       3000 N 91Din !
$PAR  G(HCP_A3,SN:VA)           100.00  +GHSERSN+3900-7.646*T;   3000 N Ansar !
 PAR  G(HCP_A3,SN:VA)           100.00  +GHSERSN+3900-4.4*T;     3000 N 91Din !
$PAR  G(DHCP,SN)                100.00  +GHSERSN+3803.52-3.46*T; 3000 N 03Liu !
$PAR  G(RHOMBOHEDRAL_A7,SN)     100.00  +GHSERSN+2035;           3000 N 91Din !
$PAR  G(TETRAGONAL_A6,SN)       100.00  +GHSERSN+5387-8.26212*T; 3000 N 99Ans !
$PAR  G(CBCC_A12,SN:VA)         100.00  +GHSERSN+2000;           3000 N 01Mie !
$PAR  G(CUB_A13,SN:VA)          100.00  +GHSERSN+2000;           3000 N 01Mie !
$PAR  G(TET_ALPHA1_A6,SN)       100.00  +GHSERSN+5510-8.46*T;    3000 N 99Ans !
 PAR  G(LIQUID,SN)              100.00  +GLIQSN;                 3000 N 91Din !
$
 FUNCTION GHSERSN   100.00  -7958.517+122.765451*T-25.858*T*LN(T)
       +5.1185E-04*T**2-3.192767E-06*T**3+18440*T**(-1);
       250.00  Y  -5855.135+65.443315*T-15.961*T*LN(T)
       -0.0188702*T**2+3.121167E-06*T**3-61960*T**(-1);
       505.08  Y  +2524.724+4.005269*T-8.2590486*T*LN(T)
       -0.016814429*T**2+2.623131E-06*T**3-1081244*T**(-1)-1.2307E+25*T**(-9);
       800.00  Y  -8256.959+138.99688*T-28.4512*T*LN(T)-1.2307E+25*T**(-9);
      3000.00  N !
 FUNCTION GDIASN    100.00  -9579.608+114.007785*T-22.972*T*LN(T)
       -0.00813975*T**2+2.7288E-06*T**3+25615*T**(-1);
       298.15  Y  -9063.001+104.84654*T-21.5750771*T*LN(T)
       -0.008575282*T**2+1.784447E-06*T**3-2544*T**(-1);
       800.00  Y  -10909.351+147.396535*T-28.4512*T*LN(T);
      3000.00  N !
 FUNCTION GLIQSN    100.00  +7103.092-14.087767*T+GHSERSN+1.47031E-18*T**7;
       505.08  Y  +6971.586-13.814383*T+GHSERSN+1.2307E+25*T**(-9);
       800.00  Y  -1285.372+125.182498*T-28.4512*T*LN(T);
      3000.00  N !
 FUNCTION GBCCSN    298.15  +GHSERSN+4400-6*T;                         3000 N !
$ ------------------------------------------------------------------------------
$ Binary system
$
$ Z. Long, F. Yin, Y. Liu, J. Wang, H. Liu, Z. Jin,
$ J. Phase Equilib. Diffus., 33, 97-105(2012).
$
$ Checked against paper. Checked at 6000 K.
$
$ Hcp parameters for Sn from 91Din used instead of the Ansara update. If the
$ current hcp-Sn parameters are used the Sn solubility in hcp-Ru is too large.
$
 PAR  L(LIQUID,RU,SN;0),,               -34014.41+20.0186*T;,,        N 12Lon !
 PAR  L(LIQUID,RU,SN;1),,               +2716.419-1.7977*T;,,         N 12Lon !
 PAR  L(LIQUID,RU,SN;2),,               +992.694;,,                   N 12Lon !
$
 PAR  L(HCP_A3,RU,SN:VA;0),,            -4762.762+23.5574*T;,,        N 12Lon !
$
 PAR  G(RU2SN3,RU:SN),,                 +5*GRU2SN3;,,                 N 12Lon !
 PAR  G(RU3SN7_D8F,RU:SN),,             +10*GRU3SN7;,,                N 12Lon !
$
$ Metastable
$
 PAR  L(FCC_A1,RU,SN:VA;0),,            -4762.762+23.5574*T;,,        N Same !
 PAR  L(BCC_A2,RU,SN:VA;0),,            -4762.762+23.5574*T;,,        N Same !
$
 FUNCTION GRU2SN3   298.15  -28496+97.9342*T-20.2075*T*LN(T)
       -0.0029611*T**2-94825.4*T**(-1);
      6000.00  N !
 FUNCTION GRU3SN7   298.15  -25164+92.0932*T-19.98958*T*LN(T)
       -0.003933*T**2-134753.149*T**(-1);
      6000.00  N !
$ ------------------------------------------------------------------------------
$
$
 LIST-OF-REFERENCE
 NUMBER  SOURCE
  Null   'Unknown source'
  Same   'Same or similar interaction as in the corresponding stable phase'
  Ansar  'Himo Ansara, unpublished, SGTE unary database V.4.1, 1999; Sn'
  89Fec  'H.J. Fecht, M.X. Zhang, Y.A. Chang, J.H. Perepezko,
          Metall. Trans. A, 20A, 795-803(1989),
          SGTE unary database V.3.0, 1996; Sn'
  91Din  'A.T. Dinsdale, Calphad, 15, 317-425(1991).'
  99Ans  'I. Ansara, S.G. Fries, H.L. Lukas, unpublished, 1999,
          SGTE unary database V.5.0, 2009; In, Sn'
  01Mie  'J. Miettinen, Calphad, 25, 43-58(2001),
          SGTE unary database V.4.4, 2001; Sn, Zn'
  01SGUN 'SGTE unary database V.4.4, 2001.'
  03Liu  'H.S. Liu, C.L. Liu, K. Ishida, Z.P. Jin, J. Electron. Mater.,
          32, 1290-96(2003), SGTE unary database V.5.0, 2009; Sn'
  12Lon  'Z. Long, F. Yin, Y. Liu, J. Wang, H. Liu, Z. Jin,
          J. Phase Equilib. Diffus., 33, 97-105(2012); Ru-Sn'
!

File: data/databases/sgte-binary/RuSn-99Cha.tdb
$
$ Database for Ru-Sn from J. Charles et al. 1999
$
$ J. Charles, L. Perring, J.J. Kuntz, J.C. Gachon,
$ J. Phase Equilib., 20, 573-80(1999).
$
$ Dataset created 2017.07.02 by Bengt Hallstedt.
$ 2021.02.05: Modified for use with GES6.
$
$ The solid solution of Sn in hcp-Ru was not modelled although there are
$ experimental data.
$
$ There is an inverse miscibility gap with a minimum at 3430 K and x(Sn)=0.50.
$
$ ------------------------------------------------------------------------------
 TEMP-LIM 298.15 6000.00 !
$
$ELEMENT NAME  REF. STATE               ATOMIC MASS H298-H0    S298    !
$
 ELEMENT VA   VACUUM                      0.0          0.0      0.0    ! 
 ELEMENT RU   HCP_A3                    101.07      4602.4     28.6144 ! 
 ELEMENT SN   BCT_A5                    118.69      6323.      51.18   ! 
$ ------------------------------------------------------------------------------
$ Phase definitions
$
 PHASE LIQUID:L % 1 1 !
 CONST LIQUID:L : RU SN : !
$
$ Fcc (cF4, Fm-3m) and MeX (cF8, Fm-3m)
$
 PHASE FCC_A1 %A 2 1 1 !
 CONST FCC_A1 : RU SN : VA : !
$
$ Bcc (cI2, Im-3m)
$
 PHASE BCC_A2 %B 2 1 3 !
 CONST BCC_A2 : RU SN : VA : !
$
$ Hcp (hP2, P6_3/mmc) and Me2X (NiAs-type, hP4, P6_3/mmc, B8_1)
$
 PHASE HCP_A3 % 2 1 0.5 !
 CONST HCP_A3 : RU% SN : VA : !
$
$ Prototype C (cF8, Fd-3m)
$
 PHASE DIAMOND_A4 % 1 1 !
 CONST DIAMOND_A4 : SN : !
$
$ Prototype beta-Sn (tI4, I4_1/amd)
$
 PHASE BCT_A5 % 1 1 !
 CONST BCT_A5 : SN : !
$
$ Prototype Ru2Sn3 (tP20, P-4c2)
$
 PHASE RU2SN3 % 2 2 3 !
 CONST RU2SN3 : RU : SN : !
$
$ Prototype Ru3Sn7 (cI40, Im-3m)
$
 PHASE RU3SN7_D8F % 2 3 7 !
 CONST RU3SN7_D8F : RU : SN : !
$ ------------------------------------------------------------------------------
$ Defaults
$
 DEFINE-SYSTEM-DEFAULT ELEMENT 2 !
 DEFAULT-COM DEFINE_SYSTEM_ELEMENT VA !
 TYPE-DEF % SEQ * !
 TYPE-DEF A GES AMEND_PHASE_DESCRIPTION @ MAGNETIC -3 0.28 !
 TYPE-DEF B GES AMEND_PHASE_DESCRIPTION @ MAGNETIC -1 0.4 !
 FUNCTION ZERO      298.15  0;                                         6000 N !
 FUNCTION UN_ASS    298.15  0;                                         6000 N !
 FUNCTION R         298.15  +8.31451;                                  6000 N !
$ ------------------------------------------------------------------------------
$ Element data
$ ------------------------------------------------------------------------------
$ Ru
$
$ BCC_A2 revised in unary 4.4
$
 PAR  G(HCP_A3,RU:VA),,                 +GHSERRU;                4500 N 91Din !
 PAR  G(FCC_A1,RU:VA),,                 +GHSERRU+12500-2.4*T;    4500 N 91Din !
 PAR  G(BCC_A2,RU:VA),,                 +GHSERRU+21500-5.05*T;   4500 N 01SGUN !
$PAR  G(BCC_A2,RU:VA),,                 +GHSERRU+26500-6.2*T;    4500 N 91Din !
 PAR  G(LIQUID,RU),,                    +GLIQRU;                 4500 N 91Din !
$
 FUNCTION GHSERRU   298.15  -7561.873+127.866233*T-22.9143287*T*LN(T)
       -0.004062566*T**2+1.7641E-07*T**3+56377*T**(-1);
      1500.00  Y  -59448.103+489.516214*T-72.3241219*T*LN(T)
       +0.018726245*T**2-1.952433E-06*T**3+11063885*T**(-1);
      2607.00  Y  -38588773+168610.517*T-21329.705*T*LN(T)
       +5.221639*T**2-2.40245985E-04*T**3+1.30829926E+10*T**(-1);
      2740.00  Y  -55768.304+364.482314*T-51.8816*T*LN(T);
      4500.00  N !
 FUNCTION GLIQRU    298.15  +27480.616-8.398748*T+GHSERRU;
       800.00  Y  +50827.232-179.818561*T+19.539341*T*LN(T)
       -0.026524167*T**2+1.667839E-06*T**3-3861125*T**(-1);
      2607.00  Y  -17161.807+349.673561*T-51.8816*T*LN(T);
      4500.00  N !
$ ------------------------------------------------------------------------------
$ Sn
$
$ FCC_A1 revised in unary 3.0
$ HCP_A3 revised in unary 4.1
$ TETRAGONAL_A6 added in unary 4.1
$ CBCC_A12 and CUB_A13 added in unary 4.4
$ FCC_A1 modified in unary 5.0
$ DHCP and TET_ALPHA1_A6 added in unary 5.0
$
$ The DHCP phase is labelled D0_24 in 03Liu and alpha-prime in 92Ans. The
$ phase is present between the fcc and hcp phases in the Au-Sn and Au-In
$ systems.
$
 PAR  G(BCT_A5,SN)              100.00  +GHSERSN;                3000 N 91Din !
 PAR  G(DIAMOND_A4,SN)          100.00  +GDIASN;                 3000 N 91Din !
 PAR  G(FCC_A1,SN:VA)           100.00  +GHSERSN+5510-8.46*T;    3000 N 89Fec !
$PAR  G(FCC_A1,SN:VA)           100.00  +GHSERSN+4150-5.2*T;     3000 N 91Din !
 PAR  G(BCC_A2,SN:VA)           100.00  +GHSERSN+4400-6*T;       3000 N 91Din !
 PAR  G(HCP_A3,SN:VA)           100.00  +GHSERSN+3900-7.646*T;   3000 N Ansar !
$PAR  G(HCP_A3,SN:VA)           100.00  +GHSERSN+3900-4.4*T;     3000 N 91Din !
$PAR  G(DHCP,SN)                100.00  +GHSERSN+3803.52-3.46*T; 3000 N 03Liu !
$PAR  G(RHOMBOHEDRAL_A7,SN)     100.00  +GHSERSN+2035;           3000 N 91Din !
$PAR  G(TETRAGONAL_A6,SN)       100.00  +GHSERSN+5387-8.26212*T; 3000 N 99Ans !
$PAR  G(CBCC_A12,SN:VA)         100.00  +GHSERSN+2000;           3000 N 01Mie !
$PAR  G(CUB_A13,SN:VA)          100.00  +GHSERSN+2000;           3000 N 01Mie !
$PAR  G(TET_ALPHA1_A6,SN)       100.00  +GHSERSN+5510-8.46*T;    3000 N 99Ans !
 PAR  G(LIQUID,SN)              100.00  +GLIQSN;                 3000 N 91Din !
$
 FUNCTION GHSERSN   100.00  -7958.517+122.765451*T-25.858*T*LN(T)
       +5.1185E-04*T**2-3.192767E-06*T**3+18440*T**(-1);
       250.00  Y  -5855.135+65.443315*T-15.961*T*LN(T)
       -0.0188702*T**2+3.121167E-06*T**3-61960*T**(-1);
       505.08  Y  +2524.724+4.005269*T-8.2590486*T*LN(T)
       -0.016814429*T**2+2.623131E-06*T**3-1081244*T**(-1)-1.2307E+25*T**(-9);
       800.00  Y  -8256.959+138.99688*T-28.4512*T*LN(T)-1.2307E+25*T**(-9);
      3000.00  N !
 FUNCTION GDIASN    100.00  -9579.608+114.007785*T-22.972*T*LN(T)
       -0.00813975*T**2+2.7288E-06*T**3+25615*T**(-1);
       298.15  Y  -9063.001+104.84654*T-21.5750771*T*LN(T)
       -0.008575282*T**2+1.784447E-06*T**3-2544*T**(-1);
       800.00  Y  -10909.351+147.396535*T-28.4512*T*LN(T);
      3000.00  N !
 FUNCTION GLIQSN    100.00  +7103.092-14.087767*T+GHSERSN+1.47031E-18*T**7;
       505.08  Y  +6971.586-13.814383*T+GHSERSN+1.2307E+25*T**(-9);
       800.00  Y  -1285.372+125.182498*T-28.4512*T*LN(T);
      3000.00  N !
 FUNCTION GBCCSN    298.15  +GHSERSN+4400-6*T;                         3000 N !
$ ------------------------------------------------------------------------------
$ Binary system
$
$ J. Charles, L. Perring, J.J. Kuntz, J.C. Gachon,
$ J. Phase Equilib., 20, 573-80(1999).
$
$ Checked against paper. Checked at 6000 K.
$
$ The solid solution of Sn in hcp-Ru was not modelled although there are
$ experimental data.
$
$ There is an inverse miscibility gap with a minimum at 3430 K and x(Sn)=0.50.
$
 PAR  L(LIQUID,RU,SN;0),,               -49117+30.95*T;,,             N 99Cha !
$
 PAR  L(HCP_A3,RU,SN:VA;0),,            +50*T;,,                      N !
$
 PAR  G(RU2SN3,RU:SN),,                 +2*GHSERRU+3*GHSERSN
             -120590+39.6*T;,,                                        N 99Cha !
 PAR  G(RU3SN7_D8F,RU:SN),,             +3*GHSERRU+7*GHSERSN
             -256090+77.1*T;,,                                        N 99Cha !
$
$ Metastable
$
 PAR  L(FCC_A1,RU,SN:VA;0),,            +50*T;,,                      N Same !
 PAR  L(BCC_A2,RU,SN:VA;0),,            +50*T;,,                      N Same !
$ ------------------------------------------------------------------------------
$
$
 LIST-OF-REFERENCE
 NUMBER  SOURCE
  Null   'Unknown source'
  Same   'Same or similar interaction as in the corresponding stable phase'
  Ansar  'Himo Ansara, unpublished, SGTE unary database V.4.1, 1999; Sn'
  89Fec  'H.J. Fecht, M.X. Zhang, Y.A. Chang, J.H. Perepezko,
          Metall. Trans. A, 20A, 795-803(1989),
          SGTE unary database V.3.0, 1996; Sn'
  91Din  'A.T. Dinsdale, Calphad, 15, 317-425(1991).'
  99Ans  'I. Ansara, S.G. Fries, H.L. Lukas, unpublished, 1999,
          SGTE unary database V.5.0, 2009; In, Sn'
  99Cha  'J. Charles, L. Perring, J.J. Kuntz, J.C. Gachon,
          J. Phase Equilib., 20, 573-80(1999); Ru-Sn'
  01Mie  'J. Miettinen, Calphad, 25, 43-58(2001),
          SGTE unary database V.4.4, 2001; Sn, Zn'
  01SGUN 'SGTE unary database V.4.4, 2001.'
  03Liu  'H.S. Liu, C.L. Liu, K. Ishida, Z.P. Jin, J. Electron. Mater.,
          32, 1290-96(2003), SGTE unary database V.5.0, 2009; Sn'
!

File: data/databases/sgte-binary/RuTi-09Gao.tdb
$
$ Database for Ru-Ti from Y. Gao et al. 2009.
$
$ Y. Gao, C. Guo, C. Li, S. Cui, Z. Du, J. Alloys Compd., 479, 148-51(2009).
$
$ Dataset created 2019.01.13 by Bengt Hallstedt.
$ 2021.02.05: Modified for use with GES6.
$
$ Old data for bcc-Ru used.
$
$ In the paper there is also a version using the Kaptay equation,
$ but differences are very small.
$
$ ------------------------------------------------------------------------------
 TEMP-LIM 298.15 6000.00 !
$
$ELEMENT NAME  REF. STATE               ATOMIC MASS H298-H0    S298    !
$
 ELEMENT VA   VACUUM                      0.0          0.0      0.0    ! 
 ELEMENT RU   HCP_A3                    101.07      4602.4     28.6144 ! 
 ELEMENT TI   HCP_A3                     47.88      4824.      30.72   ! 
$ ------------------------------------------------------------------------------
$ Phase definitions
$
 PHASE LIQUID:L % 1 1 !
 CONST LIQUID:L : RU TI : !
$
$ Fcc (cF4, Fm-3m) and MeX (cF8, Fm-3m)
$
 PHASE FCC_A1 %A 2 1 1 !
 CONST FCC_A1 : RU TI : VA : !
$
$ Bcc (cI2, Im-3m)
$
 PHASE BCC_A2 %B 2 1 3 !
 CONST BCC_A2 : RU TI% : VA : !
$
$ Disordered part of B2_BCC, identical to BCC_A2
$
 PHASE A2_BCC %B 2 1 3 !
 CONST A2_BCC : RU TI% : VA : !
$
$ Prototype CsCl (cP2, Pm-3m)
$
 PHASE B2_BCC %BO 3 0.5 0.5 3 !
 CONST B2_BCC : RU% TI : RU TI% : VA : !
$
$ Hcp (hP2, P6_3/mmc) and Me2X (NiAs-type, hP4, P6_3/mmc, B8_1)
$
 PHASE HCP_A3 %A 2 1 0.5 !
 CONST HCP_A3 : RU% TI% : VA : !
$ ------------------------------------------------------------------------------
$ Defaults
$
 DEFINE-SYSTEM-DEFAULT ELEMENT 2 !
 DEFAULT-COM DEFINE_SYSTEM_ELEMENT VA !
 DEFAULT-COM REJECT_PHASE BCC_A2 !
 TYPE-DEF % SEQ * !
 TYPE-DEF A GES AMEND_PHASE_DESCRIPTION @ MAGNETIC -3 0.28 !
 TYPE-DEF B GES AMEND_PHASE_DESCRIPTION @ MAGNETIC -1 0.4 !
 TYPE-DEF O GES AMEND_PHASE_DESCRIPTION B2_BCC DIS_PART A2_BCC !
 FUNCTION ZERO      298.15  0;                                         6000 N !
 FUNCTION UN_ASS    298.15  0;                                         6000 N !
 FUNCTION R         298.15  +8.31451;                                  6000 N !
$ ------------------------------------------------------------------------------
$ Element data
$ ------------------------------------------------------------------------------
$ Ru
$
$ BCC_A2 revised in unary 4.4
$
$ Old data for bcc-Ru used.
$
 PAR  G(HCP_A3,RU:VA),,                 +GHSERRU;                4500 N 91Din !
 PAR  G(FCC_A1,RU:VA),,                 +GHSERRU+12500-2.4*T;    4500 N 91Din !
$PAR  G(BCC_A2,RU:VA),,                 +GHSERRU+21500-5.05*T;   4500 N 01SGUN !
 PAR  G(BCC_A2,RU:VA),,                 +GHSERRU+26500-6.2*T;    4500 N 91Din !
 PAR  G(A2_BCC,RU:VA),,                 +GHSERRU+26500-6.2*T;    4500 N 91Din !
 PAR  G(LIQUID,RU),,                    +GLIQRU;                 4500 N 91Din !
$
 FUNCTION GHSERRU   298.15  -7561.873+127.866233*T-22.9143287*T*LN(T)
       -0.004062566*T**2+1.7641E-07*T**3+56377*T**(-1);
      1500.00  Y  -59448.103+489.516214*T-72.3241219*T*LN(T)
       +0.018726245*T**2-1.952433E-06*T**3+11063885*T**(-1);
      2607.00  Y  -38588773+168610.517*T-21329.705*T*LN(T)
       +5.221639*T**2-2.40245985E-04*T**3+1.30829926E+10*T**(-1);
      2740.00  Y  -55768.304+364.482314*T-51.8816*T*LN(T);
      4500.00  N !
 FUNCTION GLIQRU    298.15  +27480.616-8.398748*T+GHSERRU;
       800.00  Y  +50827.232-179.818561*T+19.539341*T*LN(T)
       -0.026524167*T**2+1.667839E-06*T**3-3861125*T**(-1);
      2607.00  Y  -17161.807+349.673561*T-51.8816*T*LN(T);
      4500.00  N !
$ ------------------------------------------------------------------------------
$ Ti
$
$ BCT_A5 added in unary 3.0
$
 PAR  G(HCP_A3,TI:VA),,                 +GHSERTI;                4000 N 91Din !
 PAR  G(BCC_A2,TI:VA),,                 +GBCCTI;                 4000 N 91Din !
 PAR  G(A2_BCC,TI:VA),,                 +GBCCTI;                 4000 N 91Din !
 PAR  G(FCC_A1,TI:VA),,                 +GHSERTI+6000-0.1*T;     4000 N 91Din !
$PAR  G(DIAMOND_A4,TI),,                +GHSERTI+25000;          4000 N 91Din !
$PAR  G(BCT_A5,TI),,                    +GHSERTI+4602.2;         3000 N SGCOST !
$PAR  G(CBCC_A12,TI:VA),,               +GHSERTI+4602.2;         4000 N 91Din !
$PAR  G(CUB_A13,TI:VA),,                +GHSERTI+7531.2;         4000 N 91Din !
 PAR  G(LIQUID,TI),,                    +GLIQTI;                 4000 N 91Din !
$
 FUNCTION GHSERTI   298.15  -8059.921+133.615208*T-23.9933*T*LN(T)
       -0.004777975*T**2+1.06716E-07*T**3+72636*T**(-1);
       900.00  Y  -7811.815+132.988068*T-23.9887*T*LN(T)
       -0.0042033*T**2-9.0876E-08*T**3+42680*T**(-1);
      1155.00  Y  +908.837+66.976538*T-14.9466*T*LN(T)
       -0.0081465*T**2+2.02715E-07*T**3-1477660*T**(-1);
      1941.00  Y  -124526.786+638.806871*T-87.2182461*T*LN(T)
       +0.008204849*T**2-3.04747E-07*T**3+36699805*T**(-1);
      4000.00  N !
 FUNCTION GBCCTI    298.15  -1272.064+134.71418*T-25.5768*T*LN(T)
       -6.63845E-04*T**2-2.78803E-07*T**3+7208*T**(-1);
      1155.00  Y  +6667.385+105.366379*T-22.3771*T*LN(T)
       +0.00121707*T**2-8.4534E-07*T**3-2002750*T**(-1);
      1941.00  Y  +26483.26-182.426471*T+19.0900905*T*LN(T)
       -0.02200832*T**2+1.228863E-06*T**3+1400501*T**(-1);
      4000.00  N !
 FUNCTION GLIQTI    298.15  +12194.415-6.980938*T+GHSERTI;
      1300.00  Y  +369519.198-2554.0225*T+342.059267*T*LN(T)
       -0.163409355*T**2+1.2457117E-05*T**3-67034516*T**(-1);
      1941.00  Y  -19887.066+298.7367*T-46.29*T*LN(T);
      4000.00  N !
 FUNCTION GFCCTI    298.15  +GHSERTI+6000-0.1*T;                       4000 N !
$ ------------------------------------------------------------------------------
$ Binary system
$
$ Y. Gao, C. Guo, C. Li, S. Cui, Z. Du, J. Alloys Compd., 479, 148-51(2009).
$
$ Checked against paper. Checked at 6000 K.
$
$ Old data for bcc-Ru used.
$
$ In the paper there is also a version using the Kaptay equation,
$ but differences are very small.
$
 PAR  L(LIQUID,RU,TI;0),,               -153973.5+7.6543*T;,,         N 09Gao !
 PAR  L(LIQUID,RU,TI;1),,               +34845.2+3.3196*T;,,          N 09Gao !
$
 PAR  L(BCC_A2,RU,TI:VA;0),,            -189415.6+21.194*T;,,         N 09Gao !
 PAR  L(BCC_A2,RU,TI:VA;1),,            +86570.9-27.7947*T;,,         N 09Gao !
 PAR  L(BCC_A2,RU,TI:VA;2),,            +15410.9;,,                   N 09Gao !
$
 PAR  L(A2_BCC,RU,TI:VA;0),,            -189415.6+21.194*T;,,         N 09Gao !
 PAR  L(A2_BCC,RU,TI:VA;1),,            +86570.9-27.7947*T;,,         N 09Gao !
 PAR  L(A2_BCC,RU,TI:VA;2),,            +15410.9;,,                   N 09Gao !
$
 PAR  L(HCP_A3,RU,TI:VA;0),,            -142986.1+24.4282*T;,,        N 09Gao !
 PAR  L(HCP_A3,RU,TI:VA;1),,            +6731.2;,,                    N 09Gao !
$
 PAR  G(B2_BCC,RU:TI:VA),,              -7993.7+1.6704*T;,,           N 09Gao !
 PAR  G(B2_BCC,TI:RU:VA),,              -7993.7+1.6704*T;,,           N 09Gao !
 PAR  L(B2_BCC,RU,TI:RU:VA;0),,         +28396.2+15.3575*T;,,         N 09Gao !
 PAR  L(B2_BCC,RU:RU,TI:VA;0),,         +28396.2+15.3575*T;,,         N 09Gao !
 PAR  L(B2_BCC,RU,TI:RU:VA;1),,         -28438.9;,,                   N 09Gao !
 PAR  L(B2_BCC,RU:RU,TI:VA;1),,         -28438.9;,,                   N 09Gao !
 PAR  L(B2_BCC,RU,TI:TI:VA;0),,         +125011.9-53.7287*T;,,        N 09Gao !
 PAR  L(B2_BCC,TI:RU,TI:VA;0),,         +125011.9-53.7287*T;,,        N 09Gao !
 PAR  L(B2_BCC,RU,TI:TI:VA;1),,         +75595.3;,,                   N 09Gao !
 PAR  L(B2_BCC,TI:RU,TI:VA;1),,         +75595.3;,,                   N 09Gao !
 PAR  L(B2_BCC,RU,TI:TI:VA;2),,         -23023.6-40.8687*T;,,         N 09Gao !
 PAR  L(B2_BCC,TI:RU,TI:VA;2),,         -23023.6-40.8687*T;,,         N 09Gao !
$
$ metastable
$
 PAR  L(FCC_A1,RU,TI:VA;0),,            -142986.1+24.4282*T;,,        N Same !
 PAR  L(FCC_A1,RU,TI:VA;1),,            +6731.2;,,                    N Same !
$ ------------------------------------------------------------------------------
$
$
 LIST-OF-REFERENCE
 NUMBER  SOURCE
  Null   'Unknown source'
  Same   'Same or similar interaction as in the corresponding stable phase'
  REFLAV 'Laves phase convention: G(LAVES,X:X)=+3*GHSERXX+15000'
  SGCOST 'COST 507 database, SGTE unary database V.3.0, 1996; Al, B, Nd, Ti, Zn'
  91Din  'A.T. Dinsdale, Calphad, 15, 317-425(1991).'
  01SGUN 'SGTE unary database V.4.4, 2001.'
  09Gao  'Y. Gao, C. Guo, C. Li, S. Cui, Z. Du,
          J. Alloys Compd., 479, 148-51(2009); Ru-Ti'
!

File: data/databases/sgte-binary/RuTi-21Liu.tdb
$
$ Database for Ru-Ti from J. Liu et al. 2021.
$
$ J. Liu, C. Zhou, H. Wang, Calphad, 72, 102239(2021).
$
$ Dataset created 2021.05.02 by Bengt Hallstedt.
$
$ Modified from 09Gao.
$
$ Va are included in the bcc/B2 model in the paper, but they are not needed
$ here.
$
$ There are far too many (and too large) parameters for the B2 phase.
$
$ ------------------------------------------------------------------------------
 TEMP-LIM 298.15 6000.00 !
$
$ELEMENT NAME  REF. STATE               ATOMIC MASS H298-H0    S298    !
$
 ELEMENT VA   VACUUM                      0.0          0.0      0.0    ! 
 ELEMENT RU   HCP_A3                    101.07      4602.4     28.6144 ! 
 ELEMENT TI   HCP_A3                     47.88      4824.      30.72   ! 
$ ------------------------------------------------------------------------------
$ Phase definitions
$
 PHASE LIQUID:L % 1 1 !
 CONST LIQUID:L : RU TI : !
$
$ Fcc (cF4, Fm-3m) and MeX (cF8, Fm-3m)
$
 PHASE FCC_A1 %A 2 1 1 !
 CONST FCC_A1 : RU TI : VA : !
$
$ Bcc (cI2, Im-3m)
$
 PHASE BCC_A2 %B 2 1 3 !
 CONST BCC_A2 : RU TI% : VA : !
$
$ Disordered part of B2_BCC, identical to BCC_A2
$
 PHASE A2_BCC %B 2 1 3 !
 CONST A2_BCC : RU TI% : VA : !
$
$ Prototype CsCl (cP2, Pm-3m)
$
 PHASE B2_BCC %BO 3 0.5 0.5 3 !
 CONST B2_BCC : RU% TI : RU TI% : VA : !
$
$ Hcp (hP2, P6_3/mmc) and Me2X (NiAs-type, hP4, P6_3/mmc, B8_1)
$
 PHASE HCP_A3 %A 2 1 0.5 !
 CONST HCP_A3 : RU% TI% : VA : !
$ ------------------------------------------------------------------------------
$ Defaults
$
 DEFINE-SYSTEM-DEFAULT ELEMENT 2 !
 DEFAULT-COM DEFINE_SYSTEM_ELEMENT VA !
 DEFAULT-COM REJECT_PHASE BCC_A2 !
 TYPE-DEF % SEQ * !
 TYPE-DEF A GES AMEND_PHASE_DESCRIPTION @ MAGNETIC -3 0.28 !
 TYPE-DEF B GES AMEND_PHASE_DESCRIPTION @ MAGNETIC -1 0.4 !
 TYPE-DEF O GES AMEND_PHASE_DESCRIPTION B2_BCC DIS_PART A2_BCC !
 FUNCTION ZERO      298.15  0;                                         6000 N !
 FUNCTION UN_ASS    298.15  0;                                         6000 N !
 FUNCTION R         298.15  +8.31451;                                  6000 N !
$ ------------------------------------------------------------------------------
$ Element data
$ ------------------------------------------------------------------------------
$ Ru
$
$ BCC_A2 revised in unary 4.4
$
 PAR  G(HCP_A3,RU:VA),,                 +GHSERRU;                4500 N 91Din !
 PAR  G(FCC_A1,RU:VA),,                 +GHSERRU+12500-2.4*T;    4500 N 91Din !
 PAR  G(BCC_A2,RU:VA),,                 +GHSERRU+21500-5.05*T;   4500 N 01SGUN !
 PAR  G(A2_BCC,RU:VA),,                 +GHSERRU+21500-5.05*T;   4500 N 01SGUN !
 PAR  G(LIQUID,RU),,                    +GLIQRU;                 4500 N 91Din !
$
 FUNCTION GHSERRU   298.15  -7561.873+127.866233*T-22.9143287*T*LN(T)
       -0.004062566*T**2+1.7641E-07*T**3+56377*T**(-1);
      1500.00  Y  -59448.103+489.516214*T-72.3241219*T*LN(T)
       +0.018726245*T**2-1.952433E-06*T**3+11063885*T**(-1);
      2607.00  Y  -38588773+168610.517*T-21329.705*T*LN(T)
       +5.221639*T**2-2.40245985E-04*T**3+1.30829926E+10*T**(-1);
      2740.00  Y  -55768.304+364.482314*T-51.8816*T*LN(T);
      4500.00  N !
 FUNCTION GLIQRU    298.15  +27480.616-8.398748*T+GHSERRU;
       800.00  Y  +50827.232-179.818561*T+19.539341*T*LN(T)
       -0.026524167*T**2+1.667839E-06*T**3-3861125*T**(-1);
      2607.00  Y  -17161.807+349.673561*T-51.8816*T*LN(T);
      4500.00  N !
$ ------------------------------------------------------------------------------
$ Ti
$
$ BCT_A5 added in unary 3.0
$
 PAR  G(HCP_A3,TI:VA),,                 +GHSERTI;                4000 N 91Din !
 PAR  G(BCC_A2,TI:VA),,                 +GBCCTI;                 4000 N 91Din !
 PAR  G(A2_BCC,TI:VA),,                 +GBCCTI;                 4000 N 91Din !
 PAR  G(FCC_A1,TI:VA),,                 +GHSERTI+6000-0.1*T;     4000 N 91Din !
$PAR  G(DIAMOND_A4,TI),,                +GHSERTI+25000;          4000 N 91Din !
$PAR  G(BCT_A5,TI),,                    +GHSERTI+4602.2;         3000 N SGCOST !
$PAR  G(CBCC_A12,TI:VA),,               +GHSERTI+4602.2;         4000 N 91Din !
$PAR  G(CUB_A13,TI:VA),,                +GHSERTI+7531.2;         4000 N 91Din !
 PAR  G(LIQUID,TI),,                    +GLIQTI;                 4000 N 91Din !
$
 FUNCTION GHSERTI   298.15  -8059.921+133.615208*T-23.9933*T*LN(T)
       -0.004777975*T**2+1.06716E-07*T**3+72636*T**(-1);
       900.00  Y  -7811.815+132.988068*T-23.9887*T*LN(T)
       -0.0042033*T**2-9.0876E-08*T**3+42680*T**(-1);
      1155.00  Y  +908.837+66.976538*T-14.9466*T*LN(T)
       -0.0081465*T**2+2.02715E-07*T**3-1477660*T**(-1);
      1941.00  Y  -124526.786+638.806871*T-87.2182461*T*LN(T)
       +0.008204849*T**2-3.04747E-07*T**3+36699805*T**(-1);
      4000.00  N !
 FUNCTION GBCCTI    298.15  -1272.064+134.71418*T-25.5768*T*LN(T)
       -6.63845E-04*T**2-2.78803E-07*T**3+7208*T**(-1);
      1155.00  Y  +6667.385+105.366379*T-22.3771*T*LN(T)
       +0.00121707*T**2-8.4534E-07*T**3-2002750*T**(-1);
      1941.00  Y  +26483.26-182.426471*T+19.0900905*T*LN(T)
       -0.02200832*T**2+1.228863E-06*T**3+1400501*T**(-1);
      4000.00  N !
 FUNCTION GLIQTI    298.15  +12194.415-6.980938*T+GHSERTI;
      1300.00  Y  +369519.198-2554.0225*T+342.059267*T*LN(T)
       -0.163409355*T**2+1.2457117E-05*T**3-67034516*T**(-1);
      1941.00  Y  -19887.066+298.7367*T-46.29*T*LN(T);
      4000.00  N !
 FUNCTION GFCCTI    298.15  +GHSERTI+6000-0.1*T;                       4000 N !
$ ------------------------------------------------------------------------------
$ Binary system
$
$ J. Liu, C. Zhou, H. Wang, Calphad, 72, 102239(2021).
$
$ Checked against paper and author's tdb. Checked at 6000 K.
$
$ Modified from 09Gao.
$
$ Va are included in the bcc/B2 model in the paper, but they are not needed
$ here.
$
$ There are far too many (and too large) parameters for the B2 phase.
$
 PAR  L(LIQUID,RU,TI;0),,               -161750.8+10.9043*T;,,        N 21Liu !
 PAR  L(LIQUID,RU,TI;1),,               +35845.2+3.3196*T;,,          N 21Liu !
$
 PAR  L(BCC_A2,RU,TI:VA;0),,            -186594.6+21.894*T;,,         N 21Liu !
 PAR  L(BCC_A2,RU,TI:VA;1),,            +91570.9-27.7947*T;,,         N 21Liu !
 PAR  L(BCC_A2,RU,TI:VA;2),,            +15410.9;,,                   N 09Gao !
$
 PAR  L(A2_BCC,RU,TI:VA;0),,            -186594.6+21.894*T;,,         N 21Liu !
 PAR  L(A2_BCC,RU,TI:VA;1),,            +91570.9-27.7947*T;,,         N 21Liu !
 PAR  L(A2_BCC,RU,TI:VA;2),,            +15410.9;,,                   N 09Gao !
$
 PAR  L(HCP_A3,RU,TI:VA;0),,            -145857.7+25.6282*T;,,        N 21Liu !
 PAR  L(HCP_A3,RU,TI:VA;1),,            +6731.2;,,                    N 09Gao !
$
 PAR  G(B2_BCC,RU:TI:VA),,              -67993.7+16.6704*T;,,         N 21Liu !
 PAR  G(B2_BCC,TI:RU:VA),,              -67993.7+16.6704*T;,,         N 21Liu !
 PAR  L(B2_BCC,RU,TI:RU:VA;0),,         -31603.8+30.3575*T;,,         N 21Liu !
 PAR  L(B2_BCC,RU:RU,TI:VA;0),,         -31603.8+30.3575*T;,,         N 21Liu !
 PAR  L(B2_BCC,RU,TI:RU:VA;1),,         -28438.9;,,                   N 09Gao !
 PAR  L(B2_BCC,RU:RU,TI:VA;1),,         -28438.9;,,                   N 09Gao !
 PAR  L(B2_BCC,RU,TI:TI:VA;0),,         +65011.9-38.7287*T;,,         N 21Liu !
 PAR  L(B2_BCC,TI:RU,TI:VA;0),,         +65011.9-38.7287*T;,,         N 21Liu !
 PAR  L(B2_BCC,RU,TI:TI:VA;1),,         +75595.3;,,                   N 09Gao !
 PAR  L(B2_BCC,TI:RU,TI:VA;1),,         +75595.3;,,                   N 09Gao !
 PAR  L(B2_BCC,RU,TI:TI:VA;2),,         -23023.6-40.8687*T;,,         N 09Gao !
 PAR  L(B2_BCC,TI:RU,TI:VA;2),,         -23023.6-40.8687*T;,,         N 09Gao !
$
$ metastable
$
 PAR  L(FCC_A1,RU,TI:VA;0),,            -145857.7+25.6282*T;,,        N Same !
 PAR  L(FCC_A1,RU,TI:VA;1),,            +6731.2;,,                    N Same !
$ ------------------------------------------------------------------------------
$
$
 LIST-OF-REFERENCE
 NUMBER  SOURCE
  Null   'Unknown source'
  Same   'Same or similar interaction as in the corresponding stable phase'
  REFLAV 'Laves phase convention: G(LAVES,X:X)=+3*GHSERXX+15000'
  SGCOST 'COST 507 database, SGTE unary database V.3.0, 1996; Al, B, Nd, Ti, Zn'
  91Din  'A.T. Dinsdale, Calphad, 15, 317-425(1991).'
  01SGUN 'SGTE unary database V.4.4, 2001.'
  09Gao  'Y. Gao, C. Guo, C. Li, S. Cui, Z. Du,
          J. Alloys Compd., 479, 148-51(2009); Ru-Ti'
  21Liu  'J. Liu, C. Zhou, H. Wang, Calphad, 72, 102239(2021); Ru-Ti'
!
