Repository: orchid-calphad/orchid-project.org

# orchid-project.org

Website and released data of **ORCHID** (Open Repository for CALPHAD Hypotheses, Intelligence, and Discovery),
served by GitHub Pages at https://orchid-project.org. Releases are archived on Zenodo (one DOI per version).

- `index.html`, `catalog/`, `best-practices.html` — static, self-contained pages (generated in the ORCHID tooling).
- `data/` — released data: catalog, redistributable TDB files, convex hulls. Licences: `data/LICENSES.md`, `data/NOTICE.md`.
- `llms.txt`, `data/croissant.json`, `CITATION.cff`, `.zenodo.json` — machine-readable metadata.

Only data with clear redistribution rights are published.

File: data/databases/sgte-binary/RuU-11Ber.tdb
$
$ Database for Ru-U from A. Berche et al. 2011.
$
$ A. Berche, N. Dupin, C. Gueneau, C. Rado, B. Sundman, J.C. Dumas,
$ J. Nucl. Mater., 411, 131-43(2011).
$
$ Dataset created 2020.09.24 by Bengt Hallstedt.
$
$ The Gibbs energy difference between RUU_LT and RUU_HT is far too small.
$ This would not be visible in any experiment, except HT-XRD (provided the
$ transformation proceeds with reasonable speed), which obviously has not been
$ used.
$
$ ------------------------------------------------------------------------------
 TEMP-LIM 298.15 6000.00 !
$
$ELEMENT NAME  REF. STATE               ATOMIC MASS H298-H0    S298    !
$
 ELEMENT VA   VACUUM                      0.0          0.0      0.0    ! 
 ELEMENT RU   HCP_A3                    101.07      4602.4     28.6144 ! 
 ELEMENT U    ORTHORHOMBIC_A20          238.0289    6364.      50.20   ! 
$ ------------------------------------------------------------------------------
$ Phase definitions
$
 PHASE LIQUID:L % 1 1 !
 CONST LIQUID:L : RU U : !
$
$ Fcc (cF4, Fm-3m) and MeX (cF8, Fm-3m)
$
 PHASE FCC_A1 %A 2 1 1 !
 CONST FCC_A1 : RU U : VA : !
$
$ Bcc (cI2, Im-3m)
$
 PHASE BCC_A2 %B 2 1 3 !
 CONST BCC_A2 : RU U : VA : !
$
$ Hcp (hP2, P6_3/mmc) and Me2X (NiAs-type, hP4, P6_3/mmc, B8_1)
$
 PHASE HCP_A3 %A 2 1 0.5 !
 CONST HCP_A3 : RU% U : VA : !
$
$ Prototype alpha-U (oC4, Cmcm)
$
 PHASE ORTHORHOMBIC_A20 % 1 1 !
 CONST ORTHORHOMBIC_A20 : U : !
$
$ Prototype beta-U (tP30, P4_2/mnm, SB: A_b)
$
 PHASE TETRAGONAL_U % 1 1 !
 CONST TETRAGONAL_U : RU U% : !
$
$ Prototype AuCu3 (cP4, Pm-3m)
$
 PHASE RU3U_L12 % 2 3 1 !
 CONST RU3U_L12 : RU : U : !
$
$ unknown structure
$
 PHASE RU5U3 % 2 5 3 !
 CONST RU5U3 : RU : U : !
$
$ unknown structure
$
 PHASE RU4U3 % 2 4 3 !
 CONST RU4U3 : RU : U : !
$
$ unknown structure
$
 PHASE RUU_LT % 2 0.48 0.52 !
 CONST RUU_LT : RU : U : !
$
$ unknown structure
$
 PHASE RUU_HT % 2 0.48 0.52 !
 CONST RUU_HT : RU : U : !
$
$ Prototype RuU2 (mC12, C2/m)
$
 PHASE RUU2 % 2 1 2 !
 CONST RUU2 : RU : U : !
$ ------------------------------------------------------------------------------
$ Defaults
$
 DEFINE-SYSTEM-DEFAULT ELEMENT 2 !
 DEFAULT-COM DEFINE_SYSTEM_ELEMENT VA !
 TYPE-DEF % SEQ * !
 TYPE-DEF A GES AMEND_PHASE_DESCRIPTION @ MAGNETIC -3 0.28 !
 TYPE-DEF B GES AMEND_PHASE_DESCRIPTION @ MAGNETIC -1 0.4 !
 FUNCTION ZERO      298.15  0;                                         6000 N !
 FUNCTION UN_ASS    298.15  0;                                         6000 N !
 FUNCTION R         298.15  +8.31451;                                  6000 N !
$ ------------------------------------------------------------------------------
$ Element data
$ ------------------------------------------------------------------------------
$ Ru
$
$ BCC_A2 revised in unary 4.4
$
$ TETRAGONAL_U from 11Ber not in unary
$
 PAR  G(HCP_A3,RU:VA),,                 +GHSERRU;                4500 N 91Din !
 PAR  G(FCC_A1,RU:VA),,                 +GHSERRU+12500-2.4*T;    4500 N 91Din !
 PAR  G(BCC_A2,RU:VA),,                 +GHSERRU+21500-5.05*T;   4500 N 01SGUN !
$PAR  G(BCC_A2,RU:VA),,                 +GHSERRU+26500-6.2*T;    4500 N 91Din !
 PAR  G(TETRAGONAL_U,RU),,              +GFCCRU+18800;           4500 N 11Ber !
 PAR  G(LIQUID,RU),,                    +GLIQRU;                 4500 N 91Din !
$
 FUNCTION GHSERRU   298.15  -7561.873+127.866233*T-22.9143287*T*LN(T)
       -0.004062566*T**2+1.7641E-07*T**3+56377*T**(-1);
      1500.00  Y  -59448.103+489.516214*T-72.3241219*T*LN(T)
       +0.018726245*T**2-1.952433E-06*T**3+11063885*T**(-1);
      2607.00  Y  -38588773+168610.517*T-21329.705*T*LN(T)
       +5.221639*T**2-2.40245985E-04*T**3+1.30829926E+10*T**(-1);
      2740.00  Y  -55768.304+364.482314*T-51.8816*T*LN(T);
      4500.00  N !
 FUNCTION GLIQRU    298.15  +27480.616-8.398748*T+GHSERRU;
       800.00  Y  +50827.232-179.818561*T+19.539341*T*LN(T)
       -0.026524167*T**2+1.667839E-06*T**3-3861125*T**(-1);
      2607.00  Y  -17161.807+349.673561*T-51.8816*T*LN(T);
      4500.00  N !
 FUNCTION GFCCRU    298.15  +GHSERRU+12500-2.4*T;                      4500 N !
$ ------------------------------------------------------------------------------
$ U
$
$ FCC_A1 and HCP_A3 added in unary 4.1
$
$ HCP_A3 from 04Che not in unary
$
 PAR  G(ORTHORHOMBIC_A20,U),,           +GHSERUU;                3000 N 91Din !
 PAR  G(TETRAGONAL_U,U),,               +GTETUU;                 3000 N 91Din !
 PAR  G(BCC_A2,U:VA),,                  +GBCCUU;                 3000 N 91Din !
 PAR  G(FCC_A1,U:VA),,                  +GHSERUU+5000;           3000 N 99SGUN !
 PAR  G(HCP_A3,U:VA),,                  +GBCCUU+5000-0.008*T;    3000 N 99SGUN !
$PAR  G(HCP_A3,U:VA),,                  +GHSERUU+50000;          3000 N 04Che3 !
 PAR  G(LIQUID,U),,                     +GHSERUU
             +12355.5-10.3239*T;                                 3000 N 91Din !
$
 FUNCTION GHSERUU   298.15  -8407.734+130.955151*T-26.9182*T*LN(T)
       +0.00125156*T**2-4.42605E-06*T**3+38568*T**(-1);
       955.00  Y  -22521.8+292.121093*T-48.66*T*LN(T);
      3000.00  N !
 FUNCTION GTETUU    298.15  -5156.136+106.976316*T-22.841*T*LN(T)
       -0.01084475*T**2+2.7889E-08*T**3+81944*T**(-1);
       941.50  Y  -14327.309+244.16802*T-42.9278*T*LN(T);
      3000.00  N !
 FUNCTION GBCCUU    298.15  -752.767+131.5381*T-27.5152*T*LN(T)
       -0.00835595*T**2+9.67907E-07*T**3+204611*T**(-1);
      1049.00  Y  -4698.365+202.685635*T-38.2836*T*LN(T);
      3000.00  N !
 FUNCTION GLIQUU    298.15  +GHSERUU+12355.5-10.3239*T;                3000 N !
$ ------------------------------------------------------------------------------
$ Binary system
$
$ A. Berche, N. Dupin, C. Gueneau, C. Rado, B. Sundman, J.C. Dumas,
$ J. Nucl. Mater., 411, 131-43(2011).
$
$ Checked against paper. Checked at 6000 K.
$
$ The Gibbs energy difference between RUU_LT and RUU_HT is far too small.
$ This would not be visible in any experiment, except HT-XRD (provided the
$ transformation proceeds with reasonable speed), which obviously has not been
$ used.
$
 PAR  L(LIQUID,RU,U;0),,                -173587+10.82*T;,,            N 11Ber !
 PAR  L(LIQUID,RU,U;1),,                -63720;,,                     N 11Ber !
$
 PAR  L(BCC_A2,RU,U:VA;0),,             -164020+43.68*T;,,            N 11Ber !
 PAR  L(BCC_A2,RU,U:VA;1),,             -19280;,,                     N 11Ber !
$
 PAR  L(HCP_A3,RU,U:VA;0),,             +UN_ASS;,,                    N !
 PAR  L(TETRAGONAL_U,RU,U;0),,          -105000;,,                    N 11Ber !
$
 PAR  G(RU3U_L12,RU:U),,                -186802+540.77*T
             -101.224*T*LN(T)-0.0092301*T**2+235907*T**(-1);,,        N 11Ber !
 PAR  G(RU5U3,RU:U),,                   +5*GHSERRU+3*GHSERUU
             -409237+52.69*T;,,                                       N 11Ber !
 PAR  G(RU4U3,RU:U),,                   +4*GHSERRU+3*GHSERUU
             -392680+68.8*T;,,                                        N 11Ber !
 PAR  G(RUU_LT,RU:U),,                  +0.48*GHSERRU+0.52*GHSERUU
             -61570+14.68*T;,,                                        N 11Ber !
 PAR  G(RUU_HT,RU:U),,                  +0.48*GHSERRU+0.52*GHSERUU
             -61569.47+14.6795*T;,,                                   N 11Ber !
 PAR  G(RUU2,RU:U),,                    +GHSERRU+2*GHSERUU
             -127824+25.58*T;,,                                       N 11Ber !
$
$ Metastable
$
 PAR  L(FCC_A1,RU,U:VA;0),,             +UN_ASS;,,                    N !
$ ------------------------------------------------------------------------------
$
$
 LIST-OF-REFERENCE
 NUMBER  SOURCE
  Null   'Unknown source'
  Same   'Same or similar interaction as in the corresponding stable phase'
  COST   'COST 507 database'
  91Din  'A.T. Dinsdale, Calphad, 15, 317-425(1991).'
  99SGUN 'SGTE unary database V.4.1, 1999.'
  01SGUN 'SGTE unary database V.4.4, 2001.'
  04Che3 'P.-Y. Chevalier, E. Fischer, B. Cheynet,
          Calphad, 28, 15-40(2004); U, Zr'
  11Ber  'A. Berche, N. Dupin, C. Gueneau, C. Rado, B. Sundman, J.C. Dumas,
          J. Nucl. Mater., 411, 131-43(2011); Ru, Ru-U'
!

File: data/databases/sgte-binary/RuW-21Zha.tdb
$
$ Database for Ru-W from J. Zhang et al. 2021.
$
$ J. Zhang, B. Hu, H. Qiao, Y. Zhang, Y. Du,
$ J. Phase Equilib. Diffus., 42, 489-98(2021).
$
$ Dataset created 2023.05.14 by Bengt Hallstedt.
$
$ There is an inverse miscibility gap with a minimum at 4733 K and x(W)=0.40.
$
$ ------------------------------------------------------------------------------
 TEMP-LIM 298.15 6000.00 !
$
$ELEMENT NAME  REF. STATE               ATOMIC MASS H298-H0    S298    !
$
 ELEMENT VA   VACUUM                      0.0          0.0      0.0    ! 
 ELEMENT RU   HCP_A3                    101.07      4602.4     28.6144 ! 
 ELEMENT W    BCC_A2                    183.85      4970.0     32.6176 ! 
$ ------------------------------------------------------------------------------
$ Phase definitions
$
 PHASE LIQUID:L % 1 1 !
 CONST LIQUID:L : RU W : !
$
$ Fcc (cF4, Fm-3m) and MeX (cF8, Fm-3m)
$
 PHASE FCC_A1 %A 2 1 1 !
 CONST FCC_A1 : RU W : VA : !
$
$ Bcc (cI2, Im-3m)
$
 PHASE BCC_A2 %B 2 1 3 !
 CONST BCC_A2 : RU W% : VA : !
$
$ Hcp (hP2, P6_3/mmc) and Me2X (NiAs-type, hP4, P6_3/mmc, B8_1)
$
 PHASE HCP_A3 %A 2 1 0.5 !
 CONST HCP_A3 : RU% W : VA : !
$
$ Prototype CrFe (tP30, P4_2/mnm)
$
 PHASE SIGMA_D8B % 3 10 4 16 !
 CONST SIGMA_D8B : RU W : W : RU W : !
$ ------------------------------------------------------------------------------
$ Defaults
$
 DEFINE-SYSTEM-DEFAULT ELEMENT 2 !
 DEFAULT-COM DEFINE_SYSTEM_ELEMENT VA !
 TYPE-DEF % SEQ * !
 TYPE-DEF A GES AMEND_PHASE_DESCRIPTION @ MAGNETIC -3 0.28 !
 TYPE-DEF B GES AMEND_PHASE_DESCRIPTION @ MAGNETIC -1 0.4 !
 FUNCTION ZERO      298.15  0;                                         6000 N !
 FUNCTION UN_ASS    298.15  0;                                         6000 N !
 FUNCTION R         298.15  +8.31451;                                  6000 N !
$ ------------------------------------------------------------------------------
$ Element data
$ ------------------------------------------------------------------------------
$ Ru
$
$ BCC_A2 revised in unary 4.4
$
 PAR  G(HCP_A3,RU:VA),,                 +GHSERRU;                4500 N 91Din !
 PAR  G(FCC_A1,RU:VA),,                 +GHSERRU+12500-2.4*T;    4500 N 91Din !
 PAR  G(BCC_A2,RU:VA),,                 +GHSERRU+21500-5.05*T;   4500 N 01SGUN !
$PAR  G(BCC_A2,RU:VA),,                 +GHSERRU+26500-6.2*T;    4500 N 91Din !
 PAR  G(LIQUID,RU),,                    +GLIQRU;                 4500 N 91Din !
$
 FUNCTION GHSERRU   298.15  -7561.873+127.866233*T-22.9143287*T*LN(T)
       -0.004062566*T**2+1.7641E-07*T**3+56377*T**(-1);
      1500.00  Y  -59448.103+489.516214*T-72.3241219*T*LN(T)
       +0.018726245*T**2-1.952433E-06*T**3+11063885*T**(-1);
      2607.00  Y  -38588773+168610.517*T-21329.705*T*LN(T)
       +5.221639*T**2-2.40245985E-04*T**3+1.30829926E+10*T**(-1);
      2740.00  Y  -55768.304+364.482314*T-51.8816*T*LN(T);
      4500.00  N !
 FUNCTION GLIQRU    298.15  +27480.616-8.398748*T+GHSERRU;
       800.00  Y  +50827.232-179.818561*T+19.539341*T*LN(T)
       -0.026524167*T**2+1.667839E-06*T**3-3861125*T**(-1);
      2607.00  Y  -17161.807+349.673561*T-51.8816*T*LN(T);
      4500.00  N !
 FUNCTION GFCCRU    298.15  +GHSERRU+12500-2.4*T;                      4500 N !
 FUNCTION GBCCRU    298.15  +GHSERRU+21500-5.05*T;                     4500 N !
$ ------------------------------------------------------------------------------
$ W
$
 PAR  G(BCC_A2,W:VA),,                  +GHSERWW;,,                   N 91Din !
 PAR  G(FCC_A1,W:VA),,                  +GHSERWW+19300+0.63*T;,,      N 91Din !
 PAR  G(HCP_A3,W:VA),,                  +GHSERWW+14750;,,             N 91Din !
 PAR  G(LIQUID,W),,                     +GLIQWW;,,                    N 91Din !
$
 PAR  G(SIGMA_D8B,W:W:W),,              +10*GFCCWW+20*GHSERWW
             +140576;,,                                               N 21Zha !
$
 FUNCTION GHSERWW   298.15  -7646.311+130.4*T-24.1*T*LN(T)
       -0.001936*T**2+2.07E-07*T**3+44500*T**(-1)-5.33E-11*T**4;
      3695.00  Y  -82868.801+389.362335*T-54*T*LN(T)+1.528621E+33*T**(-9);
      6000.00  N !
 FUNCTION GLIQWW    298.15  +52160.584-14.10999*T+GHSERWW-2.713468E-24*T**7;
      3695.00  Y  -30436.051+375.175*T-54*T*LN(T);
      6000.00  N !
 FUNCTION GFCCWW    298.15  +GHSERWW+19300+0.63*T;                     6000 N !
$ ------------------------------------------------------------------------------
$ Binary system
$
$ J. Zhang, B. Hu, H. Qiao, Y. Zhang, Y. Du,
$ J. Phase Equilib. Diffus., 42, 489-98(2021).
$
$ Checked against paper. Checked at 6000 K.
$
$ There is an inverse miscibility gap with a minimum at 4733 K and x(W)=0.40.
$
 PAR  L(LIQUID,RU,W;0),,                -105750+38.276*T;,,           N 21Zha !
 PAR  L(LIQUID,RU,W;1),,                +10951;,,                     N 21Zha !
$
 PAR  L(BCC_A2,RU,W:VA;0),,             +14637;,,                     N 21Zha !
 PAR  L(BCC_A2,RU,W:VA;1),,             -13079;,,                     N 21Zha !
$
 PAR  L(HCP_A3,RU,W:VA;0),,             +9670-4.786*T;,,              N 21Zha !
 PAR  L(HCP_A3,RU,W:VA;1),,             +9850;,,                      N 21Zha !
$
 PAR  G(SIGMA_D8B,RU:W:RU),,            +10*GFCCRU+4*GHSERWW
             +16*GBCCRU+128596-36.34*T;,,                             N 21Zha !
 PAR  G(SIGMA_D8B,RU:W:W),,             +10*GFCCRU+20*GHSERWW
             -63827;,,                                                N 21Zha !
 PAR  G(SIGMA_D8B,W:W:RU),,             +10*GFCCWW+4*GHSERWW
             +16*GBCCRU-293887;,,                                     N 21Zha !
$
$ metastable
$
 PAR  L(FCC_A1,RU,W:VA;0),,             +9670-4.786*T;,,              N Same !
 PAR  L(FCC_A1,RU,W:VA;1),,             +9850;,,                      N Same !
$ ------------------------------------------------------------------------------
$
$
 LIST-OF-REFERENCE
 NUMBER  SOURCE
  Null   'Unknown source'
  Same   'Same or similar interaction as in the corresponding stable phase'
  REFLAV 'Laves phase convention: G(LAVES,X:X)=+3*GHSERXX+15000'
  91Din  'A.T. Dinsdale, Calphad, 15, 317-425(1991).'
  01SGUN 'SGTE unary database V.4.4, 2001.'
  21Zha  'J. Zhang, B. Hu, H. Qiao, Y. Zhang, Y. Du,
          J. Phase Equilib. Diffus., 42, 489-98(2021); Ru-W'
!

File: data/databases/sgte-binary/RuY-11Ait.tdb
$
$ Database for Ru-Y from M. Ait Amar et al. 2011.
$
$ M. Ait Amar, M. Idbenali, N. Selhaoui, K. Mahdouk, A. Aharoune, L. Bouirden,
$ J. Thermal Anal. Calorim., 103, 141-45(2011).
$
$ Dataset created 2019.01.13 by Bengt Hallstedt.
$ 2021.02.05: Modified for use with GES6.
$
$ In the paper old data for Y are used, but differences are not large.
$
$ Most invariants differ by 3 K or less, but the peritectic temperature of
$ RuY3 is 16 K too high.
$
$ There is an inverse miscibility gap with a minimum at 4978 K and x(Y)=0.67.
$
$ ------------------------------------------------------------------------------
 TEMP-LIM 298.15 6000.00 !
$
$ELEMENT NAME  REF. STATE               ATOMIC MASS H298-H0    S298    !
$
 ELEMENT VA   VACUUM                      0.0          0.0      0.0    ! 
 ELEMENT RU   HCP_A3                    101.07      4602.4     28.6144 ! 
 ELEMENT Y    HCP_A3                     88.9059    5983.457   44.7875 ! 
$ ------------------------------------------------------------------------------
$ Phase definitions
$
 PHASE LIQUID:L % 1 1 !
 CONST LIQUID:L : RU Y : !
$
$ Fcc (cF4, Fm-3m) and MeX (cF8, Fm-3m)
$
 PHASE FCC_A1 %A 2 1 1 !
 CONST FCC_A1 : RU Y : VA : !
$
$ Bcc (cI2, Im-3m)
$
 PHASE BCC_A2 %B 2 1 3 !
 CONST BCC_A2 : RU Y% : VA : !
$
$ Hcp (hP2, P6_3/mmc) and Me2X (NiAs-type, hP4, P6_3/mmc, B8_1)
$
 PHASE HCP_A3 %A 2 1 0.5 !
 CONST HCP_A3 : RU% Y% : VA : !
$
$ Prototype MgZn2 (hP12, P6_3/mmc)
$
 PHASE RU2Y_C14 % 2 2 1 !
 CONST RU2Y_C14 : RU : Y : !
$
$ Prototype Er3Ru2 (hP10, P6_3/m, 176)
$
 PHASE RU2Y3 % 2 2 3 !
 CONST RU2Y3 : RU : Y : !
$
$ Prototype Ru25Y44 (oP276, Pnna, 52)
$
 PHASE RU25Y44 % 2 25 44 !
 CONST RU25Y44 : RU : Y : !
$
$ Prototype Mn5C2 (mC28, C2/c)
$
 PHASE RU2Y5 % 2 2 5 !
 CONST RU2Y5 : RU : Y : !
$
$ Prototype Fe3C (oP16, Pnma)
$
 PHASE RUY3_D011 % 2 1 3 !
 CONST RUY3_D011 : RU : Y : !
$ ------------------------------------------------------------------------------
$ Defaults
$
 DEFINE-SYSTEM-DEFAULT ELEMENT 2 !
 DEFAULT-COM DEFINE_SYSTEM_ELEMENT VA !
 TYPE-DEF % SEQ * !
 TYPE-DEF A GES AMEND_PHASE_DESCRIPTION @ MAGNETIC -3 0.28 !
 TYPE-DEF B GES AMEND_PHASE_DESCRIPTION @ MAGNETIC -1 0.4 !
 FUNCTION ZERO      298.15  0;                                         6000 N !
 FUNCTION UN_ASS    298.15  0;                                         6000 N !
 FUNCTION R         298.15  +8.31451;                                  6000 N !
$ ------------------------------------------------------------------------------
$ Element data
$ ------------------------------------------------------------------------------
$ Ru
$
$ BCC_A2 revised in unary 4.4
$
 PAR  G(HCP_A3,RU:VA),,                 +GHSERRU;                4500 N 91Din !
 PAR  G(FCC_A1,RU:VA),,                 +GHSERRU+12500-2.4*T;    4500 N 91Din !
 PAR  G(BCC_A2,RU:VA),,                 +GHSERRU+21500-5.05*T;   4500 N 01SGUN !
$PAR  G(BCC_A2,RU:VA),,                 +GHSERRU+26500-6.2*T;    4500 N 91Din !
 PAR  G(LIQUID,RU),,                    +GLIQRU;                 4500 N 91Din !
$
 FUNCTION GHSERRU   298.15  -7561.873+127.866233*T-22.9143287*T*LN(T)
       -0.004062566*T**2+1.7641E-07*T**3+56377*T**(-1);
      1500.00  Y  -59448.103+489.516214*T-72.3241219*T*LN(T)
       +0.018726245*T**2-1.952433E-06*T**3+11063885*T**(-1);
      2607.00  Y  -38588773+168610.517*T-21329.705*T*LN(T)
       +5.221639*T**2-2.40245985E-04*T**3+1.30829926E+10*T**(-1);
      2740.00  Y  -55768.304+364.482314*T-51.8816*T*LN(T);
      4500.00  N !
 FUNCTION GLIQRU    298.15  +27480.616-8.398748*T+GHSERRU;
       800.00  Y  +50827.232-179.818561*T+19.539341*T*LN(T)
       -0.026524167*T**2+1.667839E-06*T**3-3861125*T**(-1);
      2607.00  Y  -17161.807+349.673561*T-51.8816*T*LN(T);
      4500.00  N !
$ ------------------------------------------------------------------------------
$ Y
$
$ HCP_A3, BCC_A2 and LIQUID revised in unary 3.0
$ FCC_A1 added in unary 4.1
$
 PAR  G(HCP_A3,Y:VA)            100.00  +GHSERYY;                3700 N 95She3 !
 PAR  G(BCC_A2,Y:VA)            100.00  +GBCCYY;                 3700 N 95She3 !
 PAR  G(FCC_A1,Y:VA)            100.00  +GHSERYY+6000;           3700 N Frie2 !
 PAR  G(LIQUID,Y)               100.00  +GLIQYY;                 3700 N 95She3 !
$
 FUNCTION GHSERYY   100.00  -8011.09379+128.572856*T-25.6656992*T*LN(T)
       -0.00175716414*T**2-4.17561786E-07*T**3+26911.509*T**(-1);
      1000.00  Y  -7179.74574+114.497104*T-23.4941827*T*LN(T)
       -0.0038211802*T**2-8.2534534E-08*T**3;
      1795.15  Y  -67480.7761+382.124727*T-56.9527111*T*LN(T)
       +0.00231774379*T**2-7.22513088E-08*T**3+18077162.6*T**(-1);
      3700.00  N !
 FUNCTION GBCCYY    100.00  -833.658863+123.667346*T-25.5832578*T*LN(T)
       -0.00237175965*T**2+9.10372497E-09*T**3+27340.0687*T**(-1);
      1000.00  Y  -1297.79829+134.528352*T-27.3038477*T*LN(T)
       -5.41757644E-04*T**2-3.05012175E-07*T**3;
      1795.15  Y  +15389.4975+0.981325399*T-8.88296647*T*LN(T)
       -0.00904576576*T**2+4.02944768E-07*T**3-2542575.96*T**(-1);
      3700.00  N !
 FUNCTION GLIQYY    100.00  +2098.50738+119.41873*T-24.6467508*T*LN(T)
       -0.00347023463*T**2-8.12981167E-07*T**3+23713.7332*T**(-1);
      1000.00  Y  +7386.44846+19.4520171*T-9.0681627*T*LN(T)
       -0.0189533369*T**2+1.7595327E-06*T**3;
      1795.15  Y  -12976.5957+257.400783*T-43.0952*T*LN(T);
      3700.00  N !
$ ------------------------------------------------------------------------------
$ Binary system
$
$ M. Ait Amar, M. Idbenali, N. Selhaoui, K. Mahdouk, A. Aharoune, L. Bouirden,
$ J. Thermal Anal. Calorim., 103, 141-45(2011).
$
$ Checked against paper. Checked at 6000 K.
$
$ In the paper old data for Y are used, but differences are not large.
$
$ Most invariants differ by 3 K or less, but the peritectic temperature of
$ RuY3 is 16 K too high.
$
$ There is an inverse miscibility gap with a minimum at 4978 K and x(Y)=0.67.
$
 PAR  L(LIQUID,RU,Y;0),,                -102247+7.5*T;,,              N 11Ait !
 PAR  L(LIQUID,RU,Y;1),,                +94183-45.5*T;,,              N 11Ait !
 PAR  L(LIQUID,RU,Y;2),,                +65656-28.6*T;,,              N 11Ait !
$
 PAR  L(BCC_A2,RU,Y:VA;0),,             +ZERO;,,                      N 11Ait !
 PAR  L(HCP_A3,RU,Y:VA;0),,             +28000;,,                     N 11Ait !
$
 PAR  G(RU2Y_C14,RU:Y),,                +2*GHSERRU+GHSERYY
             -62664-11.4*T;,,                                         N 11Ait !
 PAR  G(RU2Y3,RU:Y),,                   +2*GHSERRU+3*GHSERYY
             -123945+0.005*T;,,                                       N 11Ait !
 PAR  G(RU25Y44,RU:Y),,                 +25*GHSERRU+44*GHSERYY
             -1754739+57.27*T;,,                                      N 11Ait !
 PAR  G(RU2Y5,RU:Y),,                   +2*GHSERRU+5*GHSERYY
             -187908+20.3*T;,,                                        N 11Ait !
 PAR  G(RUY3_D011,RU:Y),,               +GHSERRU+3*GHSERYY
             -93276+8*T;,,                                            N 11Ait !
$
$ Metastable
$
 PAR  L(FCC_A1,RU,Y:VA;0),,             +28000;,,                     N Same !
$ ------------------------------------------------------------------------------
$
$
 LIST-OF-REFERENCE
 NUMBER  SOURCE
  Null   'Unknown source'
  Same   'Same or similar interaction as in the corresponding stable phase'
  REFLAV 'Laves phase convention: G(LAVES,X:X)=+3*GHSERXX+15000'
  Frie2  'Suzana Fries and Leo Lukas, unpublished,
          SGTE unary database V.4.1, 1999; Y'
  91Din  'A.T. Dinsdale, Calphad, 15, 317-425(1991).'
  95She3 'H. Shen, W. Zhang, G. Liu, R. Wang, Z. Du, Report F-95-03,
          University of Science and Technology, Beijing, May 1995,
          SGTE unary database V.3.0, 1996; Y'
  98Sel  'N. Selhaoui, J. Charles, O.J. Kleppa, L. Bouirden, J.C. Gachon,
          J. Solid State Chem., 138, 302-6(1998); Ru-Y'
  01SGUN 'SGTE unary database V.4.4, 2001.'
  11Ait  'M. Ait Amar, M. Idbenali, N. Selhaoui, K. Mahdouk, A. Aharoune,
          L. Bouirden, J. Thermal Anal. Calorim., 103, 141-45(2011); Ru-Y'
!

File: data/databases/sgte-binary/RuZr-05Che-LB.tdb
$
$ Database for Ru-Zr from P.-Y. Chevalier and E. Fischer 2005
$ (included in LB Vol. 5)
$
$ P.-Y. Chevalier, E. Fischer, unpublished work, 2005.
$
$ Dataset created 2016.03.22 by Bengt Hallstedt.
$ 2021.02.05: Modified for use with GES6.
$
$ ------------------------------------------------------------------------------
 TEMP-LIM 298.15 6000.00 !
$
$ELEMENT NAME  REF. STATE               ATOMIC MASS H298-H0    S298    !
$
 ELEMENT VA   VACUUM                      0.0          0.0      0.0    ! 
 ELEMENT RU   HCP_A3                    101.07      4602.4     28.6144 ! 
 ELEMENT ZR   HCP_A3                     91.22      5566.27    39.1809 ! 
$ ------------------------------------------------------------------------------
$ Phase definitions
$
 PHASE LIQUID:L % 1 1 !
 CONST LIQUID:L : RU ZR : !
$
$ Fcc (cF4, Fm-3m) and MeX (cF8, Fm-3m)
$
 PHASE FCC_A1 %A 2 1 1 !
 CONST FCC_A1 : RU ZR : VA : !
$
$ Bcc (cI2, Im-3m)
$
 PHASE BCC_A2 %B 2 1 3 !
 CONST BCC_A2 : RU ZR% : VA : !
$
$ Hcp (hP2, P6_3/mmc) and Me2X (NiAs-type, hP4, P6_3/mmc, B8_1)
$
 PHASE HCP_A3 % 2 1 0.5 !
 CONST HCP_A3 : RU ZR : VA : !
$
$ Prototype MgZn2 (hP12, P6_3/mmc)
$
 PHASE RU2ZR_C14 % 2 2 1 !
 CONST RU2ZR_C14 : RU : ZR : !
$
$ Prototype CsCl (cP2, Pm-3m)
$
 PHASE RUZR_B2 % 2 1 1 !
 CONST RUZR_B2 : RU : ZR : !
$ ------------------------------------------------------------------------------
$ Defaults
$
 DEFINE-SYSTEM-DEFAULT ELEMENT 2 !
 DEFAULT-COM DEFINE_SYSTEM_ELEMENT VA !
 TYPE-DEF % SEQ * !
 TYPE-DEF A GES AMEND_PHASE_DESCRIPTION @ MAGNETIC -3 0.28 !
 TYPE-DEF B GES AMEND_PHASE_DESCRIPTION @ MAGNETIC -1 0.4 !
 FUNCTION ZERO      298.15  0;                                         6000 N !
 FUNCTION UN_ASS    298.15  0;                                         6000 N !
 FUNCTION R         298.15  +8.31451;                                  6000 N !
$ ------------------------------------------------------------------------------
$ Element data
$ ------------------------------------------------------------------------------
$ Ru
$
$ BCC_A2 revised in unary 4.4
$
 PAR  G(HCP_A3,RU:VA),,                 +GHSERRU;                4500 N 91Din !
 PAR  G(FCC_A1,RU:VA),,                 +GHSERRU+12500-2.4*T;    4500 N 91Din !
 PAR  G(BCC_A2,RU:VA),,                 +GHSERRU+21500-5.05*T;   4500 N 01SGUN !
$PAR  G(BCC_A2,RU:VA),,                 +GHSERRU+26500-6.2*T;    4500 N 91Din !
 PAR  G(LIQUID,RU),,                    +GLIQRU;                 4500 N 91Din !
$
 FUNCTION GHSERRU   298.15  -7561.873+127.866233*T-22.9143287*T*LN(T)
       -0.004062566*T**2+1.7641E-07*T**3+56377*T**(-1);
      1500.00  Y  -59448.103+489.516214*T-72.3241219*T*LN(T)
       +0.018726245*T**2-1.952433E-06*T**3+11063885*T**(-1);
      2607.00  Y  -38588773+168610.517*T-21329.705*T*LN(T)
       +5.221639*T**2-2.40245985E-04*T**3+1.30829926E+10*T**(-1);
      2740.00  Y  -55768.304+364.482314*T-51.8816*T*LN(T);
      4500.00  N !
 FUNCTION GLIQRU    298.15  +27480.616-8.398748*T+GHSERRU;
       800.00  Y  +50827.232-179.818561*T+19.539341*T*LN(T)
       -0.026524167*T**2+1.667839E-06*T**3-3861125*T**(-1);
      2607.00  Y  -17161.807+349.673561*T-51.8816*T*LN(T);
      4500.00  N !
$ ------------------------------------------------------------------------------
$ Zr
$
$ CUB_A13, CBCC_A12, ORTHORHOMBIC_A20 and TETRAGONAL_U added in unary 4.1
$
 PAR  G(HCP_A3,ZR:VA)           130.00  +GHSERZR;,,                   N 91Din !
 PAR  G(BCC_A2,ZR:VA)           130.00  +GBCCZR;,,                    N 91Din !
$PAR  G(OMEGA,ZR)               130.00  +GOMEZR;,,                    N 91Din !
 PAR  G(FCC_A1,ZR:VA)           130.00  +GHSERZR+7600-0.9*T;,,        N 91Din !
$PAR  G(CBCC_A12,ZR:VA)         130.00  +GHSERZR+4602.2;,,            N 99SGUN !
$PAR  G(CUB_A13,ZR:VA)          130.00  +GHSERZR+7531.2;,,            N 99SGUN !
$PAR  G(ORTHORHOMBIC_A20,ZR)    130.00  +GBCCZR+5000;,,               N 99SGUN !
$PAR  G(TETRAGONAL_U,ZR)        130.00  +GBCCZR+5000;,,               N 99SGUN !
 PAR  G(LIQUID,ZR)              130.00  +GLIQZR;,,                    N 91Din !
$
 FUNCTION GHSERZR   130.00  -7827.595+125.64905*T-24.1618*T*LN(T)
       -0.00437791*T**2+34971*T**(-1);
      2128.00  Y  -26085.921+262.724183*T-42.144*T*LN(T)-1.342896E+31*T**(-9);
      6000.00  N !
 FUNCTION GBCCZR    130.00  -525.539+124.9457*T-25.607406*T*LN(T)
       -3.40084E-04*T**2-9.729E-09*T**3+25233*T**(-1)-7.6143E-11*T**4;
      2128.00  Y  -4620.034+1.55998*T+GHSERZR+1.4103476E+32*T**(-9);
      6000.00  N !
 FUNCTION GOMEZR    130.00  -8878.082+144.432234*T-26.8556*T*LN(T)
       -0.002799446*T**2+38376*T**(-1);
      2128.00  Y  -3414.603+2.566675*T+GHSERZR+8.517346E+31*T**(-9);
      6000.00  N !
 FUNCTION GLIQZR    130.00  +18147.69-9.080812*T+GHSERZR+1.6275E-22*T**7;
      2128.00  Y  -8281.26+253.812609*T-42.144*T*LN(T);
      6000.00  N !
$ ------------------------------------------------------------------------------
$ Binary system
$
$ From P.-Y. Chevalier and E. Fischer 2005 (included in LB Vol. 5)
$
$ P.-Y. Chevalier, E. Fischer, unpublished work, 2005.
$
$ Checked against LB. Checked at 6000 K.
$
 PAR  L(LIQUID,RU,ZR;0),,               -150361.93;,,                 N 05Che !
 PAR  L(LIQUID,RU,ZR;1),,               +19234.47;,,                  N 05Che !
$
 PAR  L(BCC_A2,RU,ZR:VA;0),,            -144567.831+12.41326*T;,,     N 05Che !
$
 PAR  L(HCP_A3,RU,ZR:VA;0),,            -70943.42;,,                  N 05Che !
 PAR  L(HCP_A3,RU,ZR:VA;1),,            +19161.05;,,                  N 05Che !
$
 PAR  G(RU2ZR_C14,RU:ZR),,              +GRU2ZR;,,                    N 05Che !
 PAR  G(RUZR_B2,RU:ZR),,                +GRUZR;,,                     N 05Che !
$
$ Metastable
$
 PAR  L(FCC_A1,RU,ZR:VA;0),,            -70943.42;,,                  N Same !
 PAR  L(FCC_A1,RU,ZR:VA;1),,            +19161.05;,,                  N Same !
$
 FUNCTION GRU2ZR    298.15  -133821.66+378.58611*T-69.990456*T*LN(T)
       -0.012503043*T**2+3.5283E-07*T**3+147726*T**(-1);
      1500.00  Y  -237594.15+1101.88611*T-168.810044*T*LN(T)
       +0.03307458*T**2-3.904866E-06*T**3+22162741*T**(-1);
      6000.00  N !
 FUNCTION GRUZR     298.15  -152689.46+267.74134*T-47.076128*T*LN(T)
       -0.008440476*T**2+1.764E-07*T**3+91348*T**(-1);
      1500.00  Y  -204575.68+629.39132*T-96.4859219*T*LN(T)
       +0.014348335*T**2-1.952433E-06*T**3+11098856*T**(-1);
      6000.00  N !
$ ------------------------------------------------------------------------------
$
 ASSESSED_SYSTEM
  RU-ZR(TDB -* +LIQUID +HCP_A3 +BCC_A2 +RU2ZR_C14 +RUZR_B2 ;P3 TMM:300/3000 *) !
$
$
 LIST-OF-REFERENCE
 NUMBER  SOURCE
  Null   'Unknown source'
  Same   'Same or similar interaction as in the corresponding stable phase'
  91Din  'A.T. Dinsdale, Calphad, 15, 317-425(1991).'
  99SGUN 'SGTE unary database V.4.1, 1999.'
  01SGUN 'SGTE unary database V.4.4, 2001.'
  05Che  'P.-Y. Chevalier, E. Fischer, unpublished work, 1995; Ru-Zr'
!

File: data/databases/sgte-binary/RuZr-07Idb.tdb
$
$ Database for Ru-Zr from M. Idbenali et al. 2007.
$
$ M. Idbenali, C. Servant, N. Selhaoui, L. Bouirden,
$ J. Phase Equilib. Diffus., 28, 243-49(2007).
$
$ Dataset created 2024.04.25 by Bengt Hallstedt.
$
$ The phase diagram is only approximately reproduced. There are differences
$ up to almost 100 K for invariant equilibria. Visually, the phase diagram
$ looks fine, though.
$
$ The solubility ranges for C14 and B2 are not reproduced. The interaction
$ Ru,Zr:Ru for these phases makes no sense.
$
$ There is an inverse miscibility gap with a minimum at 4859 K and x(Zr)=0.27.
$
$ ------------------------------------------------------------------------------
 TEMP-LIM 298.15 6000.00 !
$
$ELEMENT NAME  REF. STATE               ATOMIC MASS H298-H0    S298    !
$
 ELEMENT VA   VACUUM                      0.0          0.0      0.0    ! 
 ELEMENT RU   HCP_A3                    101.07      4602.4     28.6144 ! 
 ELEMENT ZR   HCP_A3                     91.22      5566.27    39.1809 ! 
$ ------------------------------------------------------------------------------
$ Phase definitions
$
 PHASE LIQUID:L % 1 1 !
 CONST LIQUID:L : RU ZR : !
$
$ Fcc (cF4, Fm-3m) and MeX (cF8, Fm-3m)
$
 PHASE FCC_A1 %A 2 1 1 !
 CONST FCC_A1 : RU ZR : VA : !
$
$ Bcc (cI2, Im-3m)
$
 PHASE BCC_A2 %B 2 1 3 !
 CONST BCC_A2 : RU ZR% : VA : !
$
$ Hcp (hP2, P6_3/mmc) and Me2X (NiAs-type, hP4, P6_3/mmc, B8_1)
$
 PHASE HCP_A3 % 2 1 0.5 !
 CONST HCP_A3 : RU ZR : VA : !
$
$ Prototype MgZn2 (hP12, P6_3/mmc)
$
 PHASE C14_LAVES % 2 2 1 !
 CONST C14_LAVES : RU% ZR : RU ZR% : !
$
$ Prototype CsCl (cP2, Pm-3m)
$
 PHASE RUZR_B2 % 2 1 1 !
 CONST RUZR_B2 : RU% ZR : RU ZR% : !
$ ------------------------------------------------------------------------------
$ Defaults
$
 DEFINE-SYSTEM-DEFAULT ELEMENT 2 !
 DEFAULT-COM DEFINE_SYSTEM_ELEMENT VA !
 TYPE-DEF % SEQ * !
 TYPE-DEF A GES AMEND_PHASE_DESCRIPTION @ MAGNETIC -3 0.28 !
 TYPE-DEF B GES AMEND_PHASE_DESCRIPTION @ MAGNETIC -1 0.4 !
 FUNCTION ZERO      298.15  0;                                         6000 N !
 FUNCTION UN_ASS    298.15  0;                                         6000 N !
 FUNCTION R         298.15  +8.31451;                                  6000 N !
$ ------------------------------------------------------------------------------
$ Element data
$ ------------------------------------------------------------------------------
$ Ru
$
$ BCC_A2 revised in unary 4.4
$
 PAR  G(HCP_A3,RU:VA),,                 +GHSERRU;                4500 N 91Din !
 PAR  G(FCC_A1,RU:VA),,                 +GHSERRU+12500-2.4*T;    4500 N 91Din !
 PAR  G(BCC_A2,RU:VA),,                 +GHSERRU+21500-5.05*T;   4500 N 01SGUN !
$PAR  G(BCC_A2,RU:VA),,                 +GHSERRU+26500-6.2*T;    4500 N 91Din !
 PAR  G(LIQUID,RU),,                    +GLIQRU;                 4500 N 91Din !
$
 PAR  G(C14_LAVES,RU:RU),,              +3*GHSERRU+75000;,,           N 07Idb !
 PAR  G(RUZR_B2,RU:RU),,                +2*GHSERRU+10000;,,           N 07Idb !
$
 FUNCTION GHSERRU   298.15  -7561.873+127.866233*T-22.9143287*T*LN(T)
       -0.004062566*T**2+1.7641E-07*T**3+56377*T**(-1);
      1500.00  Y  -59448.103+489.516214*T-72.3241219*T*LN(T)
       +0.018726245*T**2-1.952433E-06*T**3+11063885*T**(-1);
      2607.00  Y  -38588773+168610.517*T-21329.705*T*LN(T)
       +5.221639*T**2-2.40245985E-04*T**3+1.30829926E+10*T**(-1);
      2740.00  Y  -55768.304+364.482314*T-51.8816*T*LN(T);
      4500.00  N !
 FUNCTION GLIQRU    298.15  +27480.616-8.398748*T+GHSERRU;
       800.00  Y  +50827.232-179.818561*T+19.539341*T*LN(T)
       -0.026524167*T**2+1.667839E-06*T**3-3861125*T**(-1);
      2607.00  Y  -17161.807+349.673561*T-51.8816*T*LN(T);
      4500.00  N !
$ ------------------------------------------------------------------------------
$ Zr
$
$ CUB_A13, CBCC_A12, ORTHORHOMBIC_A20 and TETRAGONAL_U added in unary 4.1
$
 PAR  G(HCP_A3,ZR:VA)           130.00  +GHSERZR;,,                   N 91Din !
 PAR  G(BCC_A2,ZR:VA)           130.00  +GBCCZR;,,                    N 91Din !
$PAR  G(OMEGA,ZR)               130.00  +GOMEZR;,,                    N 91Din !
 PAR  G(FCC_A1,ZR:VA)           130.00  +GHSERZR+7600-0.9*T;,,        N 91Din !
$PAR  G(CBCC_A12,ZR:VA)         130.00  +GHSERZR+4602.2;,,            N 99SGUN !
$PAR  G(CUB_A13,ZR:VA)          130.00  +GHSERZR+7531.2;,,            N 99SGUN !
$PAR  G(ORTHORHOMBIC_A20,ZR)    130.00  +GBCCZR+5000;,,               N 99SGUN !
$PAR  G(TETRAGONAL_U,ZR)        130.00  +GBCCZR+5000;,,               N 99SGUN !
 PAR  G(LIQUID,ZR)              130.00  +GLIQZR;,,                    N 91Din !
$
 PAR  G(C14_LAVES,ZR:ZR),,              +3*GHSERZR+225000;,,          N 07Idb !
 PAR  G(RUZR_B2,ZR:ZR),,                +2*GHSERZR+40000;,,           N 07Idb !
$
 FUNCTION GHSERZR   130.00  -7827.595+125.64905*T-24.1618*T*LN(T)
       -0.00437791*T**2+34971*T**(-1);
      2128.00  Y  -26085.921+262.724183*T-42.144*T*LN(T)-1.342896E+31*T**(-9);
      6000.00  N !
 FUNCTION GBCCZR    130.00  -525.539+124.9457*T-25.607406*T*LN(T)
       -3.40084E-04*T**2-9.729E-09*T**3+25233*T**(-1)-7.6143E-11*T**4;
      2128.00  Y  -4620.034+1.55998*T+GHSERZR+1.4103476E+32*T**(-9);
      6000.00  N !
 FUNCTION GOMEZR    130.00  -8878.082+144.432234*T-26.8556*T*LN(T)
       -0.002799446*T**2+38376*T**(-1);
      2128.00  Y  -3414.603+2.566675*T+GHSERZR+8.517346E+31*T**(-9);
      6000.00  N !
 FUNCTION GLIQZR    130.00  +18147.69-9.080812*T+GHSERZR+1.6275E-22*T**7;
      2128.00  Y  -8281.26+253.812609*T-42.144*T*LN(T);
      6000.00  N !
$ ------------------------------------------------------------------------------
$ Binary system
$
$ M. Idbenali, C. Servant, N. Selhaoui, L. Bouirden,
$ J. Phase Equilib. Diffus., 28, 243-49(2007).
$
$ Checked against paper. Checked at 6000 K.
$
$ The phase diagram is only approximately reproduced. There are differences
$ up to almost 100 K for invariant equilibria. Visually, the phase diagram
$ looks fine, though.
$
$ The solubility ranges for C14 and B2 are not reproduced. The interaction
$ Ru,Zr:Ru for these phases makes no sense.
$
$ There is an inverse miscibility gap with a minimum at 4859 K and x(Zr)=0.27.
$
 PAR  L(LIQUID,RU,ZR;0),,               -192961.176+51.5461*T;,,      N 07Idb !
 PAR  L(LIQUID,RU,ZR;1),,               -15154.6422+9.7998*T;,,       N 07Idb !
 PAR  L(LIQUID,RU,ZR;2),,               -1813.2556;,,                 N 07Idb !
$
 PAR  L(BCC_A2,RU,ZR:VA;0),,            -166924.853+54.0292*T;,,      N 07Idb !
$
 PAR  L(HCP_A3,RU,ZR:VA;0),,            -75308.0512+18.0703*T;,,      N 07Idb !
 PAR  L(HCP_A3,RU,ZR:VA;1),,            -16666.7787+23.9292*T;,,      N 07Idb !
$
 PAR  G(C14_LAVES,RU:ZR),,              +2*GHSERRU+GHSERZR
             -96182.9922+10.203*T;,,                                  N 07Idb !
 PAR  G(C14_LAVES,ZR:RU),,              +2*GHSERZR+GHSERRU
             +396182.9922-10.203*T;,,                                 N 07Idb !
$PAR  L(C14_LAVES,RU,ZR:ZR;0),,         -35371.6107;,,                N 07Idb !
 PAR  L(C14_LAVES,RU,ZR:RU;0),,         -35371.6107;,,                N 07Idb !
 PAR  L(C14_LAVES,RU:RU,ZR;0),,         -6972.525+112.0044*T;,,       N 07Idb !
$
 PAR  G(RUZR_B2,RU:ZR),,                +GHSERRU+GHSERZR
             -112299.0154+20.6224*T;,,                                N 07Idb !
 PAR  G(RUZR_B2,ZR:RU),,                +GHSERZR+GHSERRU
             +162299.0154-20.6224*T;,,                                N 07Idb !
$PAR  L(RUZR_B2,RU,ZR:ZR;0),,           -398.2858+21.3578*T;,,        N 07Idb !
 PAR  L(RUZR_B2,RU,ZR:RU;0),,           -398.2858+21.3578*T;,,        N 07Idb !
 PAR  L(RUZR_B2,RU:RU,ZR;0),,           +500000;,,                    N 07Idb !
$
$ Metastable
$
 PAR  L(FCC_A1,RU,ZR:VA;0),,            -75308.0512+18.0703*T;,,      N Same !
 PAR  L(FCC_A1,RU,ZR:VA;1),,            -16666.7787+23.9292*T;,,      N Same !
$ ------------------------------------------------------------------------------
$
 ASSESSED_SYSTEM
  RU-ZR(TDB -* +LIQUID +HCP_A3 +BCC_A2 +RU2ZR_C14 +RUZR_B2 ;P3 TMM:300/3000 *) !
$
$
 LIST-OF-REFERENCE
 NUMBER  SOURCE
  Null   'Unknown source'
  Same   'Same or similar interaction as in the corresponding stable phase'
  91Din  'A.T. Dinsdale, Calphad, 15, 317-425(1991).'
  99SGUN 'SGTE unary database V.4.1, 1999.'
  01SGUN 'SGTE unary database V.4.4, 2001.'
  07Idb  'M. Idbenali, C. Servant, N. Selhaoui, L. Bouirden,
          J. Phase Equilib. Diffus., 28, 243-49(2007); Ru-Zr'
!
