Repository: orchid-calphad/orchid-project.org

# orchid-project.org

Website and released data of **ORCHID** (Open Repository for CALPHAD Hypotheses, Intelligence, and Discovery),
served by GitHub Pages at https://orchid-project.org. Releases are archived on Zenodo (one DOI per version).

- `index.html`, `catalog/`, `best-practices.html` — static, self-contained pages (generated in the ORCHID tooling).
- `data/` — released data: catalog, redistributable TDB files, convex hulls. Licences: `data/LICENSES.md`, `data/NOTICE.md`.
- `llms.txt`, `data/croissant.json`, `CITATION.cff`, `.zenodo.json` — machine-readable metadata.

Only data with clear redistribution rights are published.

File: data/databases/sgte-binary/SSe-17Gua.tdb
$
$ Database for S-Se from P.-W. Guan et al. 2017.
$
$ P.-W. Guan, S.-L. Shang, G. Lindwall, T. Anderson, Z.-K. Liu,
$ J. Alloys Compd., 694, 510-21(2017).
$
$ Dataset created 2018.04.30 by Bengt Hallstedt.
$ 2021.02.05: Modified for use with GES6.
$
$ ------------------------------------------------------------------------------
 TEMP-LIM 298.15 6000.00 !
$
$ELEMENT NAME  REF. STATE               ATOMIC MASS H298-H0    S298    !
$
 ELEMENT VA   VACUUM                      0.0          0.0      0.0    ! 
 ELEMENT S    ORTHORHOMBIC_A16           32.06      4412.0     32.07   ! 
 ELEMENT SE   HEXAGONAL_A8               78.96      5514.512   41.9655 ! 
$ ------------------------------------------------------------------------------
$ Species
$
 SPECIE  S2                                 S2 !
 SPECIE  S3                                 S3 !
 SPECIE  S4                                 S4 !
 SPECIE  S5                                 S5 !
 SPECIE  S6                                 S6 !
 SPECIE  S7                                 S7 !
 SPECIE  S8                                 S8 !
 SPECIE  SSE                                S1SE1 !
 SPECIE  SE2                                SE2 !
 SPECIE  SE3                                SE3 !
 SPECIE  SE4                                SE4 !
 SPECIE  SE5                                SE5 !
 SPECIE  SE6                                SE6 !
 SPECIE  SE7                                SE7 !
 SPECIE  SE8                                SE8 !
$ ------------------------------------------------------------------------------
$ Phase definitions
$
 PHASE LIQUID:L % 1 1 !
 CONST LIQUID:L : S SE : !
$
$ gamma-Se (hP3, P3_121)
$
 PHASE HEXAGONAL_A8 % 1 1 !
 CONST HEXAGONAL_A8 : S SE% : !
$
$ Prototype alpha-S (oF128, Fddd)
$
 PHASE ORTHORHOMBIC_A16 % 1 1 !
 CONST ORTHORHOMBIC_A16 : S% SE : !
$
$ Prototype beta-S (mP48, P2_1/a)
$
 PHASE MONOCLINIC_S % 1 1 !
 CONST MONOCLINIC_S : S% SE : !
$
$ unknown structure, X-phase
$
 PHASE SSE % 1 1 !
 CONST SSE : S SE : !
$
 PHASE GAS:G % 1 1 !
 CONST GAS:G : S S2 S3 S4 S5 S6 S7 S8 SSE SE SE2 SE3 SE4 SE5 SE6 SE7 SE8 : !
$ ------------------------------------------------------------------------------
$ Defaults
$
 DEFINE-SYSTEM-DEFAULT ELEMENT 2 !
 DEFAULT-COM DEFINE_SYSTEM_ELEMENT VA !
 TYPE-DEF % SEQ * !
 TYPE-DEF A GES AMEND_PHASE_DESCRIPTION @ MAGNETIC -3 0.28 !
 TYPE-DEF B GES AMEND_PHASE_DESCRIPTION @ MAGNETIC -1 0.4 !
 FUNCTION ZERO      298.15  0;                                         6000 N !
 FUNCTION UN_ASS    298.15  0;                                         6000 N !
 FUNCTION R         298.15  +8.31451;                                  6000 N !
 FUNCTION RTLNP     298.15  +8.31451*T*LN(1E-05*P);                    6000 N !
$ ------------------------------------------------------------------------------
$ Element data
$ ------------------------------------------------------------------------------
$ S
$
$ FCC_A1 and BCC_A2 revised in unary 3.0
$ ORTHORHOMBIC_A16 and LIQUID modified in unary 4.1
$ MONOCLINIC revised in unary 4.1
$ ORTHORHOMBIC_A16 and LIQUID revised in unary 4.4
$
$ HEXAGONAL_A8 from 17Gua not included in unary
$
$ If gas is not included S becomes stable as HEXAGONAL_A8 above 1308 K.
$
 PAR  G(ORTHORHOMBIC_A16,S),,           +GHSERSS;                1300 N 01SGUN !
 PAR  G(MONOCLINIC,S),,                 +GMONSS;                 1300 N 01SGUN !
$PAR  G(FCC_A1,S:VA),,                  +GHSERSS+105000;         1300 N Sundm !
$PAR  G(FCC_A1,S:VA),,                  +GHSERSS+30000+32*T;     1300 N 91Din !
$PAR  G(BCC_A2,S:VA),,                  +GHSERSS+105000;         1300 N Sundm !
$PAR  G(BCC_A2,S:VA),,                  +GHSERSS+31000+32*T;     1300 N 91Din !
 PAR  G(HEXAGONAL_A8,S),,               +GHSERSS+3013.008-1.319*T
             +0.4*T*LN(T)-0.00916*T**2;                          1300 N 17Gua !
 PAR  G(LIQUID,S),,                     +GLIQSS;                 1300 N 01SGUN !
$
 PAR  G(SSE,S),,                        +GHSERSS+100+1.8*T;,,         N 17Gua !
$
 PAR  G(GAS,S),,                        +F14852T+RTLNP;,,             N 97SUB !
 PAR  G(GAS,S2),,                       +F14964T+RTLNP;,,             N 97SUB !
 PAR  G(GAS,S3),,                       +F15022T+RTLNP;,,             N 97SUB !
 PAR  G(GAS,S4),,                       +F15041T+RTLNP;,,             N 97SUB !
 PAR  G(GAS,S5),,                       +F15047T+RTLNP;,,             N 97SUB !
 PAR  G(GAS,S6),,                       +F15052T+RTLNP;,,             N 97SUB !
 PAR  G(GAS,S7),,                       +F15057T+RTLNP;,,             N 97SUB !
 PAR  G(GAS,S8),,                       +F15061T+RTLNP;,,             N 97SUB !
$
 FUNCTION GHSERSS   298.15  -5198.294+53.913855*T-10.726*T*LN(T)
       -0.0273801*T**2+8.179537E-6*T**3; 
       368.30  Y  -6475.706+94.182332*T-17.8693298*T*LN(T)
       -0.010936877*T**2+1.406467E-6*T**3+36871*T**(-1); 
      1300.00  Y  -12485.546+188.304687*T-32*T*LN(T); 
      1301.00  N !
 FUNCTION GMONSS    298.15  -5725.422+89.544275*T-17.413*T*LN(T)
       -0.00993935*T**2-0.070062E-6*T**3+1250*T**(-1); 
       388.36  Y  -7455.008+114.782945*T-21.1531404*T*LN(T)
       -0.008566163*T**2+1.112484E-6*T**3+122167*T**(-1); 
      1300.00  Y  -11779.415+186.699065*T-32*T*LN(T); 
      1301.00  N !
 FUNCTION GLIQSS    298.15  -4196.575+85.63027*T-17.413*T*LN(T)
       -0.00993935*T**2-0.070062E-6*T**3+1250*T**(-1); 
       335.00  Y  1790361.982-44195.451432*T+7511.6194258*T*LN(T)
       -13.985517511*T**2+4838.738601E-6*T**3-79880891*T**(-1); 
       388.36  Y  -876313.954+23366.872986*T-4028.756*T*LN(T)
       +7.954595*T**2-2908.513333E-6*T**3+33980035*T**(-1); 
       432.25  Y  454088.687-7814.670231*T+1237.001*T*LN(T)
       -1.5607295*T**2+359.883667E-6*T**3-31765395*T**(-1); 
       500.00  Y  18554.561-144.895285*T+16.535*T*LN(T)
       -0.0454119*T**2+8.327402E-6*T**3-2705030*T**(-1); 
       700.00  Y  21243.126-113.298877*T+9.944*T*LN(T)
       -0.0288384*T**2+3.791365E-6*T**3-3507570*T**(-1); 
       900.00  Y  16117.849-32.79523*T-2.425*T*LN(T)
       -0.01712545*T**2+1.84974E-6*T**3-3215170*T**(-1); 
      1300.00  Y  -6461.814+175.590536*T-32*T*LN(T); 
      1301.00  N !
$ S(g)
 FUNCTION F14852T   298.15  +269797.373+2.2810296*T-25.70471*T*LN(T)
       +0.003751372*T**2-5.48887167E-07*T**3+3450.3165*T**(-1);
      1000.00  Y  +273925.002-38.4958652*T-19.81748*T*LN(T)
       -2.300353E-04*T**2-1.18709967E-08*T**3-570436.5*T**(-1);
      3400.00  Y  +257401.532-.943966729*T-24.05931*T*LN(T)
       -5.98546E-07*T**2+2.02961167E-09*T**3+9368165*T**(-1);
     10000.00  N !
$ S2(g)
 FUNCTION F14964T   298.15  +117374.548+2.98629624*T-34.09678*T*LN(T)
       -0.002325464*T**2+1.85480167E-07*T**3+128593.6*T**(-1);
      1000.00  Y  +117352.438+2.50383325*T-34.04744*T*LN(T)
       -0.0021150245*T**2+9.16602333E-08*T**3+175718.45*T**(-1);
      3400.00  Y  +124361.091+14.5182901*T-36.1923*T*LN(T)
       -5.930925E-04*T**2-7.54259333E-09*T**3-7484105*T**(-1);
      6000.00  N !
$ S3(g)
 FUNCTION F15022T   298.15  +126744.315+83.8435689*T-52.94561*T*LN(T)
       -0.0043385055*T**2+6.68300333E-07*T**3+276938.3*T**(-1);
      1000.00  Y  +123958.871+118.720436*T-58.16242*T*LN(T)
       -7.29079E-06*T**2+2.42566833E-10*T**3+558805*T**(-1);
      6000.00  N !
$ S4(g)
 FUNCTION F15041T   298.15  +109847.438+203.904963*T-72.67966*T*LN(T)
       -0.009041155*T**2+1.47148883E-06*T**3+505278*T**(-1);
       900.00  Y  +104526.08+272.793563*T-83.05028*T*LN(T)
       -1.828101E-05*T**2+6.19803333E-10*T**3+1023588.5*T**(-1);
      6000.00  N !
$ S5(g)
 FUNCTION F15047T   298.15  +106276.072+170.263399*T-74.99022*T*LN(T)
       -0.035336475*T**2+5.76872833E-06*T**3+227070.6*T**(-1);
       900.00  Y  +75139.8847+544.891054*T-130.537*T*LN(T)
       +0.007879015*T**2-4.32610333E-07*T**3+3425257*T**(-1);
      2800.00  Y  +114904.753+339.945759*T-103.9801*T*LN(T)
       +2.25877E-05*T**2-7.925025E-10*T**3-7832715*T**(-1);
      6000.00  N !
$ S6(g)
 FUNCTION F15052T   298.15  +57214.7948+523.24074*T-130.1838*T*LN(T)
       -4.152356E-04*T**2-4.27131667E-07*T**3+779118.5*T**(-1);
      1600.00  Y  +8925.72335+728.509037*T-155.3363*T*LN(T)
       +0.002031178*T**2-1.776135E-08*T**3+14908280*T**(-1);
      4200.00  Y  +43158.7838+657.511854*T-147.3935*T*LN(T)
       +0.0015928905*T**2-3.34608333E-08*T**3-8046775*T**(-1);
      6000.00  N !
$ S7(g)
 FUNCTION F15057T   298.15  +59623.0027+634.182529*T-153.2939*T*LN(T)
       -0.003102847*T**2+3.66153167E-07*T**3+940068*T**(-1);
      1500.00  Y  +56671.3245+666.288106*T-157.9591*T*LN(T)
       -2.441417E-06*T**2+7.28532E-11*T**3+1284129.5*T**(-1);
      6000.00  N !
$ S8(g)
 FUNCTION F15061T   298.15  +45619.0277+695.996674*T-166.1987*T*LN(T)
       -0.0109886*T**2-1.38875683E-06*T**3+753634*T**(-1);
       800.00  Y  +22301.584+822.41812*T-181.0091*T*LN(T)
       -0.020252625*T**2+3.04543E-06*T**3+4785936*T**(-1);
      1500.00  Y  +28125.3352+992.470207*T-208.7199*T*LN(T)
       +0.006139635*T**2-2.57977667E-07*T**3-2943090*T**(-1);
      3900.00  Y  +82396.4096+766.112131*T-180.3439*T*LN(T)
       -2.580219E-04*T**2+5.17172833E-09*T**3-21845450*T**(-1);
      6000.00  N !
 FUNCTION GS2GAS    298.15  +F14964T;                                  6000 N !
$ ------------------------------------------------------------------------------
$ Se
$
$ ORTHORHOMBIC_A16 and MONOCLINIC_S from 17Gua not included in unary
$
 PAR  G(HEXAGONAL_A8,SE),,              +GHSERSE;                1000 N 91Din !
 PAR  G(ORTHORHOMBIC_A16,SE),,          +GHSERSE+6018;           1000 N 17Gua !
 PAR  G(MONOCLINIC_S,SE),,              +GHSERSE+3255.222+5.258*T
             -1.575*T*LN(T)+0.00395*T**2;                        1000 N 17Gua !
 PAR  G(LIQUID,SE),,                    +GLIQSE;                 1000 N 91Din !
$
 PAR  G(SSE,SE),,                       +GHSERSE+1300-2.3*T;,,        N 17Gua !
$
 PAR  G(GAS,SE),,                       +F15139T+RTLNP;,,             N 97SUB !
 PAR  G(GAS,SE2),,                      +F15179T+RTLNP;,,             N 97SUB !
 PAR  G(GAS,SE3),,                      +F15186T+RTLNP;,,             N 97SUB !
 PAR  G(GAS,SE4),,                      +F15188T+RTLNP;,,             N 97SUB !
 PAR  G(GAS,SE5),,                      +F15190T+RTLNP;,,             N 97SUB !
 PAR  G(GAS,SE6),,                      +F15192T+RTLNP;,,             N 97SUB !
 PAR  G(GAS,SE7),,                      +F15194T+RTLNP;,,             N 97SUB !
 PAR  G(GAS,SE8),,                      +F15196T+RTLNP;,,             N 97SUB !
$
 FUNCTION GHSERSE   298.15  -9376.371+174.205877*T-33.6527*T*LN(T)
       +0.02424314*T**2-1.5318461E-05*T**3+102249*T**(-1);
       494.00  Y  -37546.134+507.111538*T-81.2006585*T*LN(T)
       +0.037144892*T**2-5.611026E-06*T**3+2614263*T**(-1);
       800.00  Y  -12193.47+197.770166*T-35.1456*T*LN(T);
      1000.00  N !
 FUNCTION GLIQSE    298.15  +50533.347-1178.28824*T+194.107439*T*LN(T)
       -0.390268991*T**2+1.19219297E-04*T**3-2224398*T**(-1); 
       494.00  Y  -5228.304+183.72559*T-35.1456*T*LN(T);
      1000.00  N !
$ Se(g)
 FUNCTION F15139T   298.15  +232766.124-65.5963457*T-16.24307*T*LN(T)
       -0.005571435*T**2+6.58265833E-07*T**3-71610.6*T**(-1);
       800.00  Y  +225185.129+10.7157034*T-27.19696*T*LN(T)
       +0.001124752*T**2-5.25977833E-08*T**3+878596.5*T**(-1);
      2000.00  Y  +234611.822-36.1730681*T-21.1825*T*LN(T)
       -4.4978065E-04*T**2+1.40450217E-08*T**3-1751022*T**(-1);
      7000.00  Y  +214845.002+13.1902612*T-26.95059*T*LN(T)
       +2.7852715E-04*T**2-2.74948333E-09*T**3+10695825*T**(-1);
     10000.00  N !
$ Se2(g)
 FUNCTION F15179T   298.15  +129222.34+86.2984759*T-50.63634*T*LN(T)
       +0.01244823*T**2-2.32291333E-06*T**3+119836.85*T**(-1);
       800.00  Y  +137406.921-23.0997313*T-34.10038*T*LN(T)
       -0.0022372185*T**2+9.96887667E-08*T**3-629665*T**(-1);
      3600.00  Y  +132735.028-3.17188301*T-36.64234*T*LN(T)
       -0.0015478395*T**2+6.43754667E-08*T**3+1458396*T**(-1);
      6000.00  N !
$ Se3(g)
 FUNCTION F15186T   298.15  +159494.857+79.4847259*T-58.11338*T*LN(T)
       -2.21118E-05*T**2+8.831945E-10*T**3+162301*T**(-1);
      6000.00  N !
$ Se4(g)
 FUNCTION F15188T   298.15  +139091.401+214.439147*T-82.98956*T*LN(T)
       -3.913065E-05*T**2+1.564701E-09*T**3+276514.2*T**(-1);
      6000.00  N !
$ Se5(g)
 FUNCTION F15190T   298.15  +122769.294+309.584196*T-108*T*LN(T)
       -2.2141475E-05*T**2+8.847785E-10*T**3+247104.45*T**(-1);
      6000.00  N !
$ Se6(g)
 FUNCTION F15192T   298.15  +96476.825+456.85972*T-132.9572*T*LN(T)
       -1.8633165E-05*T**2+7.45342833E-10*T**3+280912.3*T**(-1);
      6000.00  N !
$ Se7(g)
 FUNCTION F15194T   298.15  +99084.1042+567.553812*T-157.8755*T*LN(T)
       -2.493888E-05*T**2+9.973365E-10*T**3+348709*T**(-1);
      6000.00  N !
$ Se8(g)
 FUNCTION F15196T   298.15  +100471.831+695.896437*T-182.7964*T*LN(T)
       -3.059853E-05*T**2+1.2224525E-09*T**3+403660.45*T**(-1);
      6000.00  N !
$ ------------------------------------------------------------------------------
$ Binary system
$
$ P.-W. Guan, S.-L. Shang, G. Lindwall, T. Anderson, Z.-K. Liu,
$ J. Alloys Compd., 694, 510-21(2017).
$
$ Checked against paper. Checked at 6000 K.
$
$ If gas is not included S becomes stable as HEXAGONAL_A8 above 1308 K.
$
 PAR  L(LIQUID,S,SE;0),,                +5030-11.414*T;,,             N 17Gua !
$
 PAR  L(ORTHORHOMBIC_A16,S,SE;0),,      +2000-15.5*T;,,               N 17Gua !
 PAR  L(MONOCLINIC_S,S,SE;0),,          +9500-25.55*T;,,              N 17Gua !
 PAR  L(HEXAGONAL_A8,S,SE;0),,          +13000-25*T;,,                N 17Gua !
 PAR  L(SSE,S,SE;0),,                   +1000-0.3*T;,,                N 17Gua !
$
 PAR  G(GAS,SSE),,                      +F14875T+RTLNP;,,             N 97SUB !
$ SSe(g)
 FUNCTION F14875T   298.15  +133937.62-2.96691447*T-36.03086*T*LN(T)
       -7.575785E-04*T**2-6.26963667E-08*T**3+32664.065*T**(-1);
      1900.00  Y  +136402.743-18.436096*T-33.89732*T*LN(T)
       -0.001888083*T**2+5.755845E-08*T**3-768055*T**(-1);
      5600.00  Y  +143480.48-47.6895578*T-30.27502*T*LN(T)
       -0.0025922375*T**2+8.08832167E-08*T**3-2679722*T**(-1);
      6000.00  N !
$ ------------------------------------------------------------------------------
$
$
 LIST-OF-REFERENCE
 NUMBER  SOURCE
  Null   'Unknown source'
  Same   'Same or similar interaction as in the corresponding stable phase'
  Sundm  'Bosse Sundman, unpublished, SGTE unary database V.3.0, 1996; S'
  COST   'COST 507 database'
  91Din  'A.T. Dinsdale, Calphad, 15, 317-425(1991).'
  97SUB  'SGTE substance database, version 1997'
  01SGUN 'SGTE unary database V.4.4, 2001.'
  17Gua  'P.-W. Guan, S.-L. Shang, G. Lindwall, T. Anderson, Z.-K. Liu,
          J. Alloys Compd., 694, 510-21(2017); S, Se, S-Se'
!

File: data/databases/sgte-binary/SbAs-94Ans-LB.tdb
$
$ Database for Sb-As from I. Ansara et al. 1994 (Included in LB Vol. 1)
$
$ I. Ansara, C. Chatillon, H.L. Lukas, T. Nishizawa, H. Ohtani, K. Ishida,
$ M. Hillert, B. Sundman, B.B. Argent, A. Watson, T.G. Chart, T. Anderson,
$ Calphad, 18, 177-222(1994).
$
$ Dataset created 2013.07.14 by Bengt Hallstedt.
$ 2021.02.05: Modified for use with GES6.
$
$ ------------------------------------------------------------------------------
 TEMP-LIM 298.15 6000.00 !
$
$ELEMENT NAME  REF. STATE               ATOMIC MASS H298-H0    S298    !
$
 ELEMENT VA   VACUUM                      0.0          0.0      0.0    ! 
 ELEMENT AS   RHOMBOHEDRAL_A7            74.922     5117.032   35.6895 ! 
 ELEMENT SB   RHOMBOHEDRAL_A7           121.75      5870.152   45.5219 ! 
$ ------------------------------------------------------------------------------
$ Species
$
 SPECIE  AS2                                AS2 !
 SPECIE  AS4                                AS4 !
 SPECIE  ASSB                               AS1SB1 !
 SPECIE  ASSB3                              AS1SB3 !
 SPECIE  AS2SB2                             AS2SB2 !
 SPECIE  AS3SB                              AS3SB1 !
 SPECIE  SB2                                SB2 !
 SPECIE  SB3                                SB3 !
 SPECIE  SB4                                SB4 !
$ ------------------------------------------------------------------------------
$ Phase definitions
$
 PHASE LIQUID:L % 1 1 !
 CONST LIQUID:L : AS SB : !
$
$ Fcc (cF4) and MeX (cF8)
$
 PHASE FCC_A1 %A 2 1 1 !
 CONST FCC_A1 : AS SB : VA : !
$
$ Bcc (cI2, Im-3m)
$
 PHASE BCC_A2 %B 2 1 3 !
 CONST BCC_A2 : AS SB : VA : !
$
$ Hcp (hP2, P6_3/mmc) and Me2X (NiAs-type, hP4, P6_3/mmc, B8_1)
$
 PHASE HCP_A3 %A 2 1 0.5 !
 CONST HCP_A3 : AS SB : VA : !
$
$ Prototype alpha-As (hR2, R-3m)
$
 PHASE RHOMBOHEDRAL_A7 % 1 1 !
 CONST RHOMBOHEDRAL_A7 : AS SB : !
$
 PHASE GAS:G % 1 1 !
 CONST GAS:G : AS AS2 AS4 ASSB ASSB3 AS2SB2 AS3SB SB SB2 SB3 SB4 : !
$ ------------------------------------------------------------------------------
$ Defaults
$
 DEFINE-SYSTEM-DEFAULT ELEMENT 2 !
 DEFAULT-COM DEFINE_SYSTEM_ELEMENT VA !
 TYPE-DEF % SEQ * !
 TYPE-DEF A GES AMEND_PHASE_DESCRIPTION @ MAGNETIC -3 0.28 !
 TYPE-DEF B GES AMEND_PHASE_DESCRIPTION @ MAGNETIC -1 0.4 !
 FUNCTION ZERO      298.15  0;                                         6000 N !
 FUNCTION UN_ASS    298.15  0;                                         6000 N !
 FUNCTION R         298.15  +8.31451;                                  6000 N !
 FUNCTION RTLNP     298.15  +8.31451*T*LN(1E-05*P);                    6000 N !
$ ------------------------------------------------------------------------------
$ Element data
$ ------------------------------------------------------------------------------
$ As
$
$ RED_P added in unary 4.4
$
 PAR  G(RHOMBOHEDRAL_A7,AS),,           +GHSERAS;                1200 N 91Din !
 PAR  G(FCC_A1,AS:VA),,                 +GHSERAS+24874-14.74*T;  1200 N 91Din !
 PAR  G(BCC_A2,AS:VA),,                 +GHSERAS+24874-16.1*T;   1200 N 91Din !
 PAR  G(HCP_A3,AS:VA),,                 +GHSERAS+24874-14*T;     1200 N 91Din !
$PAR  G(RED_P,AS),,                     +GHSERAS+5782-3.85466*T; 1200 N 94Ans !
 PAR  G(LIQUID,AS),,                    +GHSERAS
             +24442.9-22.424679*T;                               1200 N 91Din !
$
 PAR  G(GAS,AS),,                       +AS1G+RTLNP;,,                N 00SUB !
 PAR  G(GAS,AS2),,                      +AS2G+RTLNP;,,                N 00SUB !
 PAR  G(GAS,AS4),,                      +AS4G+RTLNP;,,                N 00SUB !
$
 FUNCTION GHSERAS   298.15  -7270.447+122.211069*T-23.3144*T*LN(T)
       -0.00271613*T**2+11600*T**(-1);
      1090.00  Y  -10454.913+163.457433*T-29.216037*T*LN(T);
      1200.00  N !
 FUNCTION GLIQAS    298.15  +GHSERAS+24442.9-22.424679*T;              6000 N !
 FUNCTION GHCPAS    298.15  +GHSERAS+24874-14*T;                       6000 N !
 FUNCTION AS1G      298.15  +272027.85-32.2533338*T-21.21551*T*LN(T)
       +4.3891495E-04*T**2-7.393995E-08*T**3+9666.555*T**(-1);
      1800.00  Y  +293094.184-133.732322*T-8.281945*T*LN(T)
       -0.002703715*T**2+3.43112833E-08*T**3-6025190*T**(-1);
      3700.00  Y  +260892.566-76.0337618*T-14.46743*T*LN(T)
       -0.002830183*T**2+8.062755E-08*T**3+16685580*T**(-1);
      6400.00  Y  -42687.3967+565.669048*T-87.99118*T*LN(T)
       +0.005136275*T**2-8.21615833E-08*T**3+2.534398E+08*T**(-1);
     60000.00  N !
 FUNCTION AS2G      298.15  +179351.548+10.5519715*T-37.35966*T*LN(T)
       -5.61806E-05*T**2-2.13098E-08*T**3+104881.15*T**(-1);
      2200.00  Y  +190396.109-11.4088459*T-35.19088*T*LN(T)
       +8.55731E-04*T**2-1.59161083E-07*T**3-5169920*T**(-1);
      4500.00  Y  +461366.155-824.888486*T+62.44495*T*LN(T)
       -0.014841615*T**2+3.152775E-07*T**3-1.469506E+08*T**(-1);
      6000.00  N !
 FUNCTION AS4G      298.15  +129731.745+230.754352*T-83.04465*T*LN(T)
       -2.5148475E-05*T**2+1.00444733E-09*T**3+252728.45*T**(-1);   
      6000.00  N !
$ ------------------------------------------------------------------------------
$ Sb
$
$ BCT_A5 revised in unary 3.0
$
$ BCT_A5 the value from 91Din is used in LBall-v7+fun.tdb.
$ BCT_A5 the value from 96SGUN is used in SGSOL 5.0.
$ It is only needed in Sb-Sn.
$
 PAR  G(RHOMBOHEDRAL_A7,SB),,           +GHSERSB;                2000 N 91Din !
 PAR  G(FCC_A1,SB:VA),,                 +GHSERSB+19874-13.7*T;   2000 N 91Din !
 PAR  G(BCC_A2,SB:VA),,                 +GHSERSB+19874-15.1*T;   2000 N 91Din !
 PAR  G(HCP_A3,SB:VA),,                 +GHSERSB+19874-13*T;     2000 N 91Din !
$PAR  G(BCT_A5,SB),,                    +GHSERSB+13000-8*T;      2000 N 96SGUN !
$PAR  G(BCT_A5,SB),,                    +GHSERSB+1000;           2000 N 91Din !
 PAR  G(LIQUID,SB),,                    +GLIQSB;                 2000 N 91Din !
$
 PAR  G(GAS,SB),,                       +SB1G+RTLNP;,,                N 00SUB !
 PAR  G(GAS,SB2),,                      +SB2G+RTLNP;,,                N 00SUB !
 PAR  G(GAS,SB3),,                      +SB3G+RTLNP;,,                N 00SUB !
 PAR  G(GAS,SB4),,                      +SB4G+RTLNP;,,                N 00SUB !
$
 FUNCTION GHSERSB   298.15  -9242.858+156.154689*T-30.5130752*T*LN(T)
       +0.007748768*T**2-3.003415E-06*T**3+100625*T**(-1);
       903.78  Y  -11738.83+169.485872*T-31.38*T*LN(T)+1.616849E+27*T**(-9);
      2000.00  N !
 FUNCTION GLIQSB    298.15  +19822.328-21.923164*T+GHSERSB-1.74847E-20*T**7;
       903.78  Y  +8175.359+147.455986*T-31.38*T*LN(T);
      2000.00  N !
 FUNCTION SB1G      298.15  +260807.82-37.9550038*T-21.27672*T*LN(T)
       +5.524195E-04*T**2-1.05228767E-07*T**3+9996.235*T**(-1);
      1500.00  Y  +277520.519-132.229974*T-8.970999*T*LN(T)
       -0.0030704565*T**2+5.21558333E-08*T**3-3997436*T**(-1);
      3200.00  Y  +220721.423+26.8449864*T-27.71232*T*LN(T)
       -7.8024E-04*T**2+2.46637333E-08*T**3+25565705*T**(-1);
      5700.00  Y  +181935.295+193.241235*T-48.14252*T*LN(T)
       +0.0028203175*T**2-8.119545E-08*T**3+25871630*T**(-1);
      9000.00  Y  +1141367.55-1326.1236*T+119.631*T*LN(T)
       -0.010240775*T**2+1.09708933E-07*T**3-1.0049905E+09*T**(-1);
     10000.00  N !
 FUNCTION SB2G      298.15  +225644.034-1.64062093*T-38.03868*T*LN(T)
       +5.08568E-04*T**2-1.31408217E-07*T**3+60968.15*T**(-1);
      1700.00  Y  +231514.886-6.69092891*T-38.05471*T*LN(T)
       +0.00253181*T**2-4.26984E-07*T**3-2451004*T**(-1);
      3400.00  Y  +569974.061-1288.56295*T+120.7968*T*LN(T)
       -0.030603185*T**2+8.68664667E-07*T**3-1.376966E+08*T**(-1);
      5700.00  Y  -689327.546+1714.84499*T-228.6644*T*LN(T)
       +0.012556505*T**2-1.31793767E-07*T**3+7.14668E+08*T**(-1);
      6000.00  N !
 FUNCTION SB3G      298.15  +277165.227+46.0530737*T-58.19257*T*LN(T)
       -2.0866265E-06*T**2+8.316025E-11*T**3+43601.08*T**(-1);
      6000.00  N !
 FUNCTION SB4G      298.15  +192849.585+194.765811*T-83.12392*T*LN(T)
       -5.116865E-06*T**2+2.043415E-10*T**3+115767.85*T**(-1);
      6000.00  N !
$ ------------------------------------------------------------------------------
$ Binary system
$
$ From I. Ansara et al. 1994 (Included in LB Vol. 1)
$
$ I. Ansara, C. Chatillon, H.L. Lukas, T. Nishizawa, H. Ohtani, K. Ishida,
$ M. Hillert, B. Sundman, B.B. Argent, A. Watson, T.G. Chart, T. Anderson,
$ Calphad, 18, 177-222(1994).
$
$ Checked against LB and paper. Checked at 6000 K.
$
 PAR  L(LIQUID,AS,SB;0),,               -16197.1+8.9167*T;,,          N 94Ans !
 PAR  L(LIQUID,AS,SB;1),,               -5018;,,                      N 94Ans !
$
 PAR  L(RHOMBOHEDRAL_A7,AS,SB;0),,      +2176.3-3.2164*T;,,           N 94Ans !
 PAR  L(RHOMBOHEDRAL_A7,AS,SB;1),,      -5300;,,                      N 94Ans !
$
 PAR  G(GAS,ASSB),,                     +AS1SB1G+RTLNP;,,             N 00SUB !
 PAR  G(GAS,ASSB3),,                    +AS1SB3G+RTLNP;,,             N 00SUB !
 PAR  G(GAS,AS2SB2),,                   +AS2SB2G+RTLNP;,,             N 00SUB !
 PAR  G(GAS,AS3SB),,                    +AS3SB1G+RTLNP;,,             N 00SUB !
$
 FUNCTION AS1SB1G   298.15  +211663.042-1.92474626*T-37.59641*T*LN(T)
       +1.256325E-04*T**2-6.23121667E-08*T**3+79822.7*T**(-1);
      1700.00  Y  +214598.477-4.44994282*T-37.60442*T*LN(T)
       +0.0011372535*T**2-2.101E-07*T**3-1176163*T**(-1);
      3000.00  N !
 FUNCTION AS1SB3G   298.15  +176316.699+194.150775*T-83.07418*T*LN(T)
       -2.6862745E-05*T**2+1.7468E-09*T**3+150929.4*T**(-1);
      3000.00  N !
 FUNCTION AS2SB2G   298.15  +163893.813+199.185739*T-83.02444*T*LN(T)
       -4.860865E-05*T**2+3.28926667E-09*T**3+186090.9*T**(-1);
      3000.00  N !
 FUNCTION AS3SB1G   298.15  +147770.924+210.970771*T-82.97471*T*LN(T)
       -7.03545E-05*T**2+4.83173333E-09*T**3+221252.45*T**(-1);
      3000.00  N !
$ ------------------------------------------------------------------------------
$
 ASSESSED_SYSTEM
  AS-SB(TDB -* +GAS +LIQ +RHOMB_A7 ;G5 C_S:RHOMB_A7/SB MAJ:RHOMB_A7/AS 
  ;P3 TMM:100/1500 DOR:GAS STP:0.8/600/2 STP:0.2/150/1) !
$
$
 LIST-OF-REFERENCE
 NUMBER  SOURCE
  Null   'Unknown source'
  Same   'Same or similar interaction as in the corresponding stable phase'
  COST   'COST 507 database'
  91Din  'A.T. Dinsdale, Calphad, 15, 317-425(1991).'
  94Ans  'I. Ansara, C. Chatillon, H.L. Lukas, T. Nishizawa, H. Ohtani,
          K. Ishida, M. Hillert, B. Sundman, B.B. Argent, A. Watson,
          T.G. Chart, T. Anderson, Calphad, 18, 177-222(1994),
		  SGTE unary database V.4.4, 2001; As, P, Sb-As'
  96SGUN 'SGTE unary database V.3.0, 1996.'
  00SUB  'SGTE substance database, version 2000'
!

File: data/databases/sgte-binary/SbP-94Ans-LB.tdb
$
$ Database for Sb-P from I. Ansara et al. 1994 (Included in LB Vol. 1)
$
$ I. Ansara, C. Chatillon, H.L. Lukas, T. Nishizawa, H. Ohtani, K. Ishida,
$ M. Hillert, B. Sundman, B.B. Argent, A. Watson, T.G. Chart, T. Anderson,
$ Calphad, 18, 177-222(1994).
$
$ Dataset created 2016.03.20 by Bengt Hallstedt.
$ 2021.02.05: Modified for use with GES6.
$
$ ------------------------------------------------------------------------------
 TEMP-LIM 298.15 6000.00 !
$
$ELEMENT NAME  REF. STATE               ATOMIC MASS H298-H0    S298    !
$
 ELEMENT VA   VACUUM                      0.0          0.0      0.0    ! 
 ELEMENT SB   RHOMBOHEDRAL_A7           121.75      5870.152   45.5219 ! 
 ELEMENT P    WHITE_P                    30.97376   5360.0     41.09   ! 
$ ------------------------------------------------------------------------------
$ Species
$
 SPECIE  P2                                 P2 !
 SPECIE  P3                                 P3 !
 SPECIE  P4                                 P4 !
 SPECIE  SB2                                SB2 !
 SPECIE  SB3                                SB3 !
 SPECIE  SB4                                SB4 !
 SPECIE  SBP                                SB1P1 !
 SPECIE  SBP3                               SB1P3 !
$ ------------------------------------------------------------------------------
$ Phase definitions
$
 PHASE LIQUID:L % 1 1 !
 CONST LIQUID:L : P SB : !
$
$ Fcc (cF4) and MeX (cF8)
$
 PHASE FCC_A1 %A 2 1 1 !
 CONST FCC_A1 : P SB : VA : !
$
$ Bcc (cI2, Im-3m)
$
 PHASE BCC_A2 %B 2 1 3 !
 CONST BCC_A2 : P SB : VA : !
$
$ Hcp (hP2, P6_3/mmc) and Me2X (NiAs-type, hP4, P6_3/mmc, B8_1)
$
 PHASE HCP_A3 %A 2 1 0.5 !
 CONST HCP_A3 : SB : VA : !
$
$ Prototype alpha-As (hR2, R-3m)
$
 PHASE RHOMBOHEDRAL_A7 % 1 1 !
 CONST RHOMBOHEDRAL_A7 : P SB% : !
$
$ Structure not well defined
$
 PHASE WHITE_P % 1 1 !
 CONST WHITE_P : P : !
$
$ Structure not well defined
$
 PHASE RED_P % 1 1 !
 CONST RED_P : P : !
$
 PHASE GAS:G % 1 1 !
 CONST GAS:G : P P2 P3 P4 SB SB2 SB3 SB4 SBP SBP3 : !
$ ------------------------------------------------------------------------------
$ Defaults
$
 DEFINE-SYSTEM-DEFAULT ELEMENT 2 !
 DEFAULT-COM DEFINE_SYSTEM_ELEMENT VA !
 TYPE-DEF % SEQ * !
 TYPE-DEF A GES AMEND_PHASE_DESCRIPTION @ MAGNETIC -3 0.28 !
 TYPE-DEF B GES AMEND_PHASE_DESCRIPTION @ MAGNETIC -1 0.4 !
 FUNCTION ZERO      298.15  0;                                         6000 N !
 FUNCTION UN_ASS    298.15  0;                                         6000 N !
 FUNCTION R         298.15  +8.31451;                                  6000 N !
 FUNCTION RTLNP     298.15  +8.31451*T*LN(1E-05*P);                    6000 N !
$ ------------------------------------------------------------------------------
$ Element data
$ ------------------------------------------------------------------------------
$ Sb
$
$ BCT_A5 revised in unary 3.0
$
$ BCT_A5 the value from 91Din is used in LBall-v7+fun.tdb.
$ BCT_A5 the value from 96SGUN is used in SGSOL 5.0.
$ It is only needed in Sb-Sn.
$
 PAR  G(RHOMBOHEDRAL_A7,SB),,           +GHSERSB;                2000 N 91Din !
 PAR  G(FCC_A1,SB:VA),,                 +GHSERSB+19874-13.7*T;   2000 N 91Din !
 PAR  G(BCC_A2,SB:VA),,                 +GHSERSB+19874-15.1*T;   2000 N 91Din !
 PAR  G(HCP_A3,SB:VA),,                 +GHSERSB+19874-13*T;     2000 N 91Din !
$PAR  G(BCT_A5,SB),,                    +GHSERSB+13000-8*T;      2000 N 96SGUN !
$PAR  G(BCT_A5,SB),,                    +GHSERSB+1000;           2000 N 91Din !
 PAR  G(LIQUID,SB),,                    +GLIQSB;                 2000 N 91Din !
$
 PAR  G(GAS,SB),,                       +SB1G+RTLNP;,,                N 00SUB !
 PAR  G(GAS,SB2),,                      +SB2G+RTLNP;,,                N 00SUB !
 PAR  G(GAS,SB3),,                      +SB3G+RTLNP;,,                N 00SUB !
 PAR  G(GAS,SB4),,                      +SB4G+RTLNP;,,                N 00SUB !
$
 FUNCTION GHSERSB   298.15  -9242.858+156.154689*T-30.5130752*T*LN(T)
       +0.007748768*T**2-3.003415E-06*T**3+100625*T**(-1);
       903.78  Y  -11738.83+169.485872*T-31.38*T*LN(T)+1.616849E+27*T**(-9);
      2000.00  N !
 FUNCTION GLIQSB    298.15  +19822.328-21.923164*T+GHSERSB-1.74847E-20*T**7;
       903.78  Y  +8175.359+147.455986*T-31.38*T*LN(T);
      2000.00  N !
 FUNCTION SB1G      298.15  +260807.82-37.9550038*T-21.27672*T*LN(T)
       +5.524195E-04*T**2-1.05228767E-07*T**3+9996.235*T**(-1);
      1500.00  Y  +277520.519-132.229974*T-8.970999*T*LN(T)
       -0.0030704565*T**2+5.21558333E-08*T**3-3997436*T**(-1);
      3200.00  Y  +220721.423+26.8449864*T-27.71232*T*LN(T)
       -7.8024E-04*T**2+2.46637333E-08*T**3+25565705*T**(-1);
      5700.00  Y  +181935.295+193.241235*T-48.14252*T*LN(T)
       +0.0028203175*T**2-8.119545E-08*T**3+25871630*T**(-1);
      9000.00  Y  +1141367.55-1326.1236*T+119.631*T*LN(T)
       -0.010240775*T**2+1.09708933E-07*T**3-1.0049905E+09*T**(-1);
     10000.00  N !
 FUNCTION SB2G      298.15  +225644.034-1.64062093*T-38.03868*T*LN(T)
       +5.08568E-04*T**2-1.31408217E-07*T**3+60968.15*T**(-1);
      1700.00  Y  +231514.886-6.69092891*T-38.05471*T*LN(T)
       +0.00253181*T**2-4.26984E-07*T**3-2451004*T**(-1);
      3400.00  Y  +569974.061-1288.56295*T+120.7968*T*LN(T)
       -0.030603185*T**2+8.68664667E-07*T**3-1.376966E+08*T**(-1);
      5700.00  Y  -689327.546+1714.84499*T-228.6644*T*LN(T)
       +0.012556505*T**2-1.31793767E-07*T**3+7.14668E+08*T**(-1);
      6000.00  N !
 FUNCTION SB3G      298.15  +277165.227+46.0530737*T-58.19257*T*LN(T)
       -2.0866265E-06*T**2+8.316025E-11*T**3+43601.08*T**(-1);
      6000.00  N !
 FUNCTION SB4G      298.15  +192849.585+194.765811*T-83.12392*T*LN(T)
       -5.116865E-06*T**2+2.043415E-10*T**3+115767.85*T**(-1);
      6000.00  N !
$ ------------------------------------------------------------------------------
$ P
$
$ RHOMBOHEDRAL_A7 added in unary 4.4
$
 PAR  G(WHITE_P,P)              250.00  +GHSERPP;                3000 N 91Din !
 PAR  G(RED_P,P)                250.00  +GREDPP;                 3000 N 91Din !
 PAR  G(FCC_A1,P:VA)            250.00  +GREDPP+36819-13.138*T;  3000 N 91Din !
 PAR  G(BCC_A2,P:VA)            250.00  +GREDPP+44768.8-13.26*T; 3000 N 91Din !
 PAR  G(RHOMBOHEDRAL_A7,P)      250.00  +GHSERPP-188+0.12527*T;  3000 N 94Ans !
 PAR  G(LIQUID,P)               250.00  +GLIQPP;                 3000 N 91Din !
$
 PAR  G(GAS,P),,                        +F14404T+RTLNP;,,             N 97SUB !
 PAR  G(GAS,P2),,                       +F14448T+RTLNP;,,             N 97SUB !
 PAR  G(GAS,P3),,                       +F14471T+RTLNP;,,             N 97SUB !
 PAR  G(GAS,P4),,                       +F14479T+RTLNP;,,             N 97SUB !
$
 FUNCTION GHSERPP   250.00  -43821.799+1026.69389*T-178.426*T*LN(T)
       +0.290708*T**2-1.04022667E-04*T**3+1632695*T**(-1);
       317.30  Y  -9587.448+152.341487*T-28.7335301*T*LN(T)
       +0.001715669*T**2-2.2829E-07*T**3+172966*T**(-1);
      1000.00  Y  -8093.075+135.876831*T-26.326*T*LN(T);
      3000.00  N !
 FUNCTION GREDPP    250.00  -25976.559+148.672002*T-25.55*T*LN(T)
       +0.0034121*T**2-2.418867E-06*T**3+160095*T**(-1);
       500.00  Y  -21723.721+77.671737*T-14.368*T*LN(T)
       -0.00957685*T**2+3.93917E-07*T**3-141375*T**(-1);
       852.35  Y  -119408.413+1026.02962*T-149.449556*T*LN(T)
       +0.067272364*T**2-6.651929E-06*T**3+12495943*T**(-1);
      1500.00  Y  -16431.044+17.96235*T+GHSERPP;
      3000.00  N !
 FUNCTION GLIQPP    250.00  -26316.111+434.930931*T-70.7440584*T*LN(T)
       -0.002898936*T**2+3.9049371E-05*T**3+1141147*T**(-1);
       317.30  Y  -7232.449+133.291873*T-26.326*T*LN(T);
      3000.00  N !
$ P(g)
 FUNCTION F14404T   298.15  +310152.015-21.3997112*T-21.18864*T*LN(T)
       +3.9907815E-04*T**2-6.467185E-08*T**3+9337.96*T**(-1);
      1900.00  Y  +332461.723-123.51155*T-8.27475*T*LN(T)
       -0.0025407355*T**2+2.77886167E-08*T**3-6752450*T**(-1);
      3900.00  Y  +295561.679-61.0229009*T-14.92054*T*LN(T)
       -0.002691344*T**2+7.37562667E-08*T**3+20828775*T**(-1);
      7000.00  Y  +105621.967+337.540131*T-60.52207*T*LN(T)
       +0.002171204*T**2-2.32968833E-08*T**3+1.6928265E+08*T**(-1);
     10000.00  N !
$ P2(g)
 FUNCTION F14448T   298.15  +133357.681+.182114942*T-32.02798*T*LN(T)
       -0.004670767*T**2+7.28558667E-07*T**3+106826.35*T**(-1);
       900.00  Y  +128832.659+49.3136341*T-39.23087*T*LN(T)
       +7.156115E-04*T**2-6.82824333E-08*T**3+666443.5*T**(-1);
      3500.00  Y  +164091.361-27.2592211*T-30.65569*T*LN(T)
       +3.4990285E-04*T**2-1.0132875E-07*T**3-21312200*T**(-1);
      6000.00  N !
$ P3(g)
 FUNCTION F14471T   298.15  +191023.012+115.134799*T-55.58992*T*LN(T)
       -0.00549647*T**2+8.37126667E-07*T**3+291982.3*T**(-1);
      1000.00  Y  +187367.887+160.095451*T-62.29736*T*LN(T)
       -1.1488665E-05*T**2+3.82699333E-10*T**3+671571.5*T**(-1);
      6000.00  N !
$ P4(g)
 FUNCTION F14479T   298.15  +31689.2272+246.976573*T-77.33235*T*LN(T)
       -0.0046207025*T**2+6.76817E-07*T**3+563393*T**(-1);
      1100.00  Y + 28520.4461+285.801742*T-83.11153*T*LN(T)
       -6.057165E-06*T**2+1.99865333E-10*T**3+890230*T**(-1);
      6000.00  N !
$ ------------------------------------------------------------------------------
$ Binary system
$
$ From I. Ansara et al. 1994 (Included in LB Vol. 1)
$
$ I. Ansara, C. Chatillon, H.L. Lukas, T. Nishizawa, H. Ohtani, K. Ishida,
$ M. Hillert, B. Sundman, B.B. Argent, A. Watson, T.G. Chart, T. Anderson,
$ Calphad, 18, 177-222(1994).
$
$ Checked against LB and paper. Checked at 6000 K.
$
 PAR  L(LIQUID,P,SB;0),,                -7000;,,                      N 94Ans !
$
 PAR  L(RHOMBOHEDRAL_A7,P,SB;0),,       +30000;,,                     N 04Sun !
$
 PAR  G(GAS,SBP),,                      +SB1P1G+RTLNP;,,              N 00SUB !
 PAR  G(GAS,SBP3),,                     +SB1P3G+RTLNP;,,              N 00SUB !
 PAR  G(GAS,ASSB3),,                    +AS1SB3G+RTLNP;,,             N 00SUB !
 PAR  G(GAS,AS2SB2),,                   +AS2SB2G+RTLNP;,,             N 00SUB !
 PAR  G(GAS,AS3SB),,                    +AS3SB1G+RTLNP;,,             N 00SUB !
$
 FUNCTION SB1P1G    298.15  +214229.594+5.02994959*T-36.85219*T*LN(T)
       -4.3537175E-04*T**2+2.308895E-08*T**3+119774*T**(-1);
      2000.00  Y  +183283.753+167.479175*T-57.97816*T*LN(T)
       +0.0060526*T**2-3.56568333E-07*T**3+8691045*T**(-1);
      4800.00  Y  +927676.072-1856.05251*T+181.6442*T*LN(T)
       -0.028366255*T**2+5.73712167E-07*T**3-4.2679435E+08*T**(-1);
      6000.00  N !
 FUNCTION SB1P3G    298.15  -4776.71994+240.89347*T-81.5624*T*LN(T)
       -9.284325E-04*T**2+9.50185333E-08*T**3+429544.1*T**(-1);
      1800.00  Y  -5846.21775+251.807659*T-83.12543*T*LN(T)
       -4.4852385E-06*T**2+1.89597167E-10*T**3+558737.5*T**(-1);
      3000.00  N !
$ ------------------------------------------------------------------------------
$
 ASSESSED_SYSTEM
  P-SB(TDB -* +LIQUID +GAS +RED_P +WHITE_P +RHOMBO_A7 ;P3 TMM:300/1000 *) !
$
$
 LIST-OF-REFERENCE
 NUMBER  SOURCE
  Null   'Unknown source'
  Same   'Same or similar interaction as in the corresponding stable phase'
  COST   'COST 507 database'
  91Din  'A.T. Dinsdale, Calphad, 15, 317-425(1991).'
  94Ans  'I. Ansara, C. Chatillon, H.L. Lukas, T. Nishizawa, H. Ohtani,
          K. Ishida, M. Hillert, B. Sundman, B.B. Argent, A. Watson,
          T.G. Chart, T. Anderson, Calphad, 18, 177-222(1994),
		  SGTE unary database V.4.4, 2001; As, P, Sb-P'
  96SGUN 'SGTE unary database V.3.0, 1996.'
  97SUB  'SGTE substance database, version 1997'
  00SUB  'SGTE substance database, version 2000'
  04Sun  'B. Sundman, added interaction, 2004; Sb-P'
!
