Repository: orchid-calphad/orchid-project.org

# orchid-project.org

Website and released data of **ORCHID** (Open Repository for CALPHAD Hypotheses, Intelligence, and Discovery),
served by GitHub Pages at https://orchid-project.org. Releases are archived on Zenodo (one DOI per version).

- `index.html`, `catalog/`, `best-practices.html` — static, self-contained pages (generated in the ORCHID tooling).
- `data/` — released data: catalog, redistributable TDB files, convex hulls. Licences: `data/LICENSES.md`, `data/NOTICE.md`.
- `llms.txt`, `data/croissant.json`, `CITATION.cff`, `.zenodo.json` — machine-readable metadata.

Only data with clear redistribution rights are published.

File: data/databases/sgte-binary/SbS-21Cui.tdb
$
$ Database for Sb-S from J. Cui et al. 2021.
$
$ J. Cui, Y. Zhang, X. Hao, X. Liu, Y. Shen, Calphad, 75, 102362(2021).
$
$ Dataset created 2024.04.29 by Bengt Hallstedt.
$
$ Associate liquid with Sb2S3 associates.
$
$ The parameter list has a sign error for L(LIQUID,SB,SB2S3;0).
$
$ ------------------------------------------------------------------------------
 TEMP-LIM 298.15 6000.00 !
$
$ELEMENT NAME  REF. STATE               ATOMIC MASS H298-H0    S298    !
$
 ELEMENT VA   VACUUM                      0.0          0.0      0.0    ! 
 ELEMENT S    ORTHORHOMBIC_A16           32.06      4412.0     32.07   ! 
 ELEMENT SB   RHOMBOHEDRAL_A7           121.75      5870.152   45.5219 ! 
$ ------------------------------------------------------------------------------
$ Species
$
 SPECIE  SB2S3                              SB2S3 !
$ ------------------------------------------------------------------------------
$ Phase definitions
$
 PHASE LIQUID:L % 1 1 !
 CONST LIQUID:L : S SB2S3 SB : !
$
$ Fcc (cF4, Fm-3m) and MeX (cF8, Fm-3m)
$
 PHASE FCC_A1 %A 2 1 1 !
 CONST FCC_A1 : S SB : VA : !
$
$ Bcc (cI2, Im-3m)
$
 PHASE BCC_A2 %B 2 1 3 !
 CONST BCC_A2 : S SB : VA : !
$
$ Hcp (hP2, P6_3/mmc) and Me2X (NiAs-type, hP4, P6_3/mmc, B8_1)
$
 PHASE HCP_A3 %A 2 1 0.5 !
 CONST HCP_A3 : SB : VA: !
$
$ Prototype alpha-As (hR2, R-3m)
$
 PHASE RHOMBOHEDRAL_A7 % 1 1 !
 CONST RHOMBOHEDRAL_A7 : SB : !
$
$ Prototype alpha-S (oF128, Fddd)
$
 PHASE ORTHORHOMBIC_A16 % 1 1 !
 CONST ORTHORHOMBIC_A16 : S : !
$
$ Prototype beta-S (mP48, P2_1/a)
$
 PHASE MONOCLINIC_S % 1 1 !
 CONST MONOCLINIC_S : S : !
$
$ Prototype Sb2S3 (oP20, Pnma), stibnite
$
 PHASE SB2S3_D58 % 2 2 3 !
 CONST SB2S3_D58 : SB : S : !
$ ------------------------------------------------------------------------------
$ Defaults
$
 DEFINE-SYSTEM-DEFAULT ELEMENT 2 !
 DEFAULT-COM DEFINE_SYSTEM_ELEMENT VA !
 TYPE-DEF % SEQ * !
 TYPE-DEF A GES AMEND_PHASE_DESCRIPTION @ MAGNETIC -3 0.28 !
 TYPE-DEF B GES AMEND_PHASE_DESCRIPTION @ MAGNETIC -1 0.4 !
 FUNCTION ZERO      298.15  0;                                         6000 N !
 FUNCTION UN_ASS    298.15  0;                                         6000 N !
 FUNCTION R         298.15  +8.31451;                                  6000 N !
$ ------------------------------------------------------------------------------
$ Element data
$ ------------------------------------------------------------------------------
$ S
$
$ FCC_A1 and BCC_A2 revised in unary 3.0
$ ORTHORHOMBIC_A16 and LIQUID modified in unary 4.1
$ MONOCLINIC revised in unary 4.1
$ ORTHORHOMBIC_A16 and LIQUID revised in unary 4.4
$
 PAR  G(ORTHORHOMBIC_A16,S),,           +GHSERSS;                1300 N 01SGUN !
 PAR  G(MONOCLINIC_S,S),,               +GMONSS;                 1300 N 01SGUN !
 PAR  G(FCC_A1,S:VA),,                  +GHSERSS+105000;         1300 N Sundm !
$PAR  G(FCC_A1,S:VA),,                  +GHSERSS+30000+32*T;     1300 N 91Din !
 PAR  G(BCC_A2,S:VA),,                  +GHSERSS+105000;         1300 N Sundm !
$PAR  G(BCC_A2,S:VA),,                  +GHSERSS+31000+32*T;     1300 N 91Din !
 PAR  G(LIQUID,S),,                     +GLIQSS;                 1300 N 01SGUN !
$
 FUNCTION GHSERSS   298.15  -5198.294+53.913855*T-10.726*T*LN(T)
       -0.0273801*T**2+8.179537E-6*T**3; 
       368.30  Y  -6475.706+94.182332*T-17.8693298*T*LN(T)
       -0.010936877*T**2+1.406467E-6*T**3+36871*T**(-1); 
      1300.00  Y  -12485.546+188.304687*T-32*T*LN(T); 
      1301.00  N !
 FUNCTION GMONSS    298.15  -5725.422+89.544275*T-17.413*T*LN(T)
       -0.00993935*T**2-0.070062E-6*T**3+1250*T**(-1); 
       388.36  Y  -7455.008+114.782945*T-21.1531404*T*LN(T)
       -0.008566163*T**2+1.112484E-6*T**3+122167*T**(-1); 
      1300.00  Y  -11779.415+186.699065*T-32*T*LN(T); 
      1301.00  N !
 FUNCTION GLIQSS    298.15  -4196.575+85.63027*T-17.413*T*LN(T)
       -0.00993935*T**2-0.070062E-6*T**3+1250*T**(-1); 
       335.00  Y  1790361.982-44195.451432*T+7511.6194258*T*LN(T)
       -13.985517511*T**2+4838.738601E-6*T**3-79880891*T**(-1); 
       388.36  Y  -876313.954+23366.872986*T-4028.756*T*LN(T)
       +7.954595*T**2-2908.513333E-6*T**3+33980035*T**(-1); 
       432.25  Y  454088.687-7814.670231*T+1237.001*T*LN(T)
       -1.5607295*T**2+359.883667E-6*T**3-31765395*T**(-1); 
       500.00  Y  18554.561-144.895285*T+16.535*T*LN(T)
       -0.0454119*T**2+8.327402E-6*T**3-2705030*T**(-1); 
       700.00  Y  21243.126-113.298877*T+9.944*T*LN(T)
       -0.0288384*T**2+3.791365E-6*T**3-3507570*T**(-1); 
       900.00  Y  16117.849-32.79523*T-2.425*T*LN(T)
       -0.01712545*T**2+1.84974E-6*T**3-3215170*T**(-1); 
      1300.00  Y  -6461.814+175.590536*T-32*T*LN(T); 
      1301.00  N !
$ ------------------------------------------------------------------------------
$ Sb
$
$ BCT_A5 revised in unary 3.0
$
$ BCT_A5 the value from 91Din is used in LBall-v7+fun.tdb.
$ BCT_A5 the value from 96SGUN is used in SGSOL 5.0.
$ It is only needed in Sb-Sn.
$
 PAR  G(RHOMBOHEDRAL_A7,SB),,           +GHSERSB;                2000 N 91Din !
 PAR  G(FCC_A1,SB:VA),,                 +GHSERSB+19874-13.7*T;   2000 N 91Din !
 PAR  G(BCC_A2,SB:VA),,                 +GHSERSB+19874-15.1*T;   2000 N 91Din !
 PAR  G(HCP_A3,SB:VA),,                 +GHSERSB+19874-13*T;     2000 N 91Din !
$PAR  G(BCT_A5,SB),,                    +GHSERSB+13000-8*T;      2000 N 96SGUN !
$PAR  G(BCT_A5,SB),,                    +GHSERSB+1000;           2000 N 91Din !
 PAR  G(LIQUID,SB),,                    +GLIQSB;                 2000 N 91Din !
$
 FUNCTION GHSERSB   298.15  -9242.858+156.154689*T-30.5130752*T*LN(T)
       +0.007748768*T**2-3.003415E-06*T**3+100625*T**(-1);
       903.78  Y  -11738.83+169.485872*T-31.38*T*LN(T)+1.616849E+27*T**(-9);
      2000.00  N !
 FUNCTION GLIQSB    298.15  +19822.328-21.923164*T+GHSERSB-1.74847E-20*T**7;
       903.78  Y  +8175.359+147.455986*T-31.38*T*LN(T);
      2000.00  N !
$ ------------------------------------------------------------------------------
$ Binary system
$
$ J. Cui, Y. Zhang, X. Hao, X. Liu, Y. Shen, Calphad, 75, 102362(2021).
$
$ Checked against paper and author's tdb. Checked at 6000 K.
$
$ Associate liquid with Sb2S3 associates.
$
$ The parameter list has a sign error for L(LIQUID,SB,SB2S3;0).
$
 PAR  G(LIQUID,SB2S3),,                 +2*GLIQSB+3*GLIQSS
             -69839.551-65.8052953*T;,,                               N 21Cui !
 PAR  L(LIQUID,SB,SB2S3;0),,            +17345.3185-9.09*T;,,         N 21Cui !
 PAR  L(LIQUID,SB,SB2S3;1),,            +11148.09+1.2*T;,,            N 21Cui !
 PAR  L(LIQUID,SB,SB2S3;2),,            +24110.24-18.68*T;,,          N 21Cui !
 PAR  L(LIQUID,S,SB2S3;0),,             +32411.46-21.14*T;,,          N 21Cui !
 PAR  L(LIQUID,S,SB2S3;1),,             +11697.12+5.24*T;,,           N 21Cui !
$
 PAR  G(SB2S3_D58,SB:S),,               +2*GHSERSB+3*GHSERSS
             -124425.4-11.8*T;,,                                      N 21Cui !
$ ------------------------------------------------------------------------------
$
$
 LIST-OF-REFERENCE
 NUMBER  SOURCE
  Null   'Unknown source'
  Same   'Same or similar interaction as in the corresponding stable phase'
  Sundm  'Bosse Sundman, unpublished, SGTE unary database V.3.0, 1996; S'
  COST   'COST 507 database'
  91Din  'A.T. Dinsdale, Calphad, 15, 317-425(1991).'
  96SGUN 'SGTE unary database V.3.0, 1996.'
  01SGUN 'SGTE unary database V.4.4, 2001.'
  21Cui  'J. Cui, Y. Zhang, X. Hao, X. Liu, Y. Shen,
          Calphad, 75, 102362(2021); Sb-S'
!

File: data/databases/sgte-binary/SbS-21Shi.tdb
$
$ Database for Sb-S from C. Shi et al. 2021.
$
$ C. Shi, N. Li, W. Zhang, Int. J. Mater. Res., 112, 373-83(2021).
$
$ Dataset created 2022.11.26 by Bengt Hallstedt.
$
$ Associate liquid with Sb2S3 associates.
$
$ ------------------------------------------------------------------------------
 TEMP-LIM 298.15 6000.00 !
$
$ELEMENT NAME  REF. STATE               ATOMIC MASS H298-H0    S298    !
$
 ELEMENT VA   VACUUM                      0.0          0.0      0.0    ! 
 ELEMENT S    ORTHORHOMBIC_A16           32.06      4412.0     32.07   ! 
 ELEMENT SB   RHOMBOHEDRAL_A7           121.75      5870.152   45.5219 ! 
$ ------------------------------------------------------------------------------
$ Species
$
 SPECIE  SB2S3                              SB2S3 !
$ ------------------------------------------------------------------------------
$ Phase definitions
$
 PHASE LIQUID:L % 1 1 !
 CONST LIQUID:L : S SB2S3 SB : !
$
$ Fcc (cF4, Fm-3m) and MeX (cF8, Fm-3m)
$
 PHASE FCC_A1 %A 2 1 1 !
 CONST FCC_A1 : S SB : VA : !
$
$ Bcc (cI2, Im-3m)
$
 PHASE BCC_A2 %B 2 1 3 !
 CONST BCC_A2 : S SB : VA : !
$
$ Hcp (hP2, P6_3/mmc) and Me2X (NiAs-type, hP4, P6_3/mmc, B8_1)
$
 PHASE HCP_A3 %A 2 1 0.5 !
 CONST HCP_A3 : SB : VA: !
$
$ Prototype alpha-As (hR2, R-3m)
$
 PHASE RHOMBOHEDRAL_A7 % 1 1 !
 CONST RHOMBOHEDRAL_A7 : SB : !
$
$ Prototype alpha-S (oF128, Fddd)
$
 PHASE ORTHORHOMBIC_A16 % 1 1 !
 CONST ORTHORHOMBIC_A16 : S : !
$
$ Prototype beta-S (mP48, P2_1/a)
$
 PHASE MONOCLINIC_S % 1 1 !
 CONST MONOCLINIC_S : S : !
$
$ Prototype Sb2S3 (oP20, Pnma), stibnite
$
 PHASE SB2S3_D58 % 2 2 3 !
 CONST SB2S3_D58 : SB : S : !
$ ------------------------------------------------------------------------------
$ Defaults
$
 DEFINE-SYSTEM-DEFAULT ELEMENT 2 !
 DEFAULT-COM DEFINE_SYSTEM_ELEMENT VA !
 TYPE-DEF % SEQ * !
 TYPE-DEF A GES AMEND_PHASE_DESCRIPTION @ MAGNETIC -3 0.28 !
 TYPE-DEF B GES AMEND_PHASE_DESCRIPTION @ MAGNETIC -1 0.4 !
 FUNCTION ZERO      298.15  0;                                         6000 N !
 FUNCTION UN_ASS    298.15  0;                                         6000 N !
 FUNCTION R         298.15  +8.31451;                                  6000 N !
$ ------------------------------------------------------------------------------
$ Element data
$ ------------------------------------------------------------------------------
$ S
$
$ FCC_A1 and BCC_A2 revised in unary 3.0
$ ORTHORHOMBIC_A16 and LIQUID modified in unary 4.1
$ MONOCLINIC revised in unary 4.1
$ ORTHORHOMBIC_A16 and LIQUID revised in unary 4.4
$
 PAR  G(ORTHORHOMBIC_A16,S),,           +GHSERSS;                1300 N 01SGUN !
 PAR  G(MONOCLINIC_S,S),,               +GMONSS;                 1300 N 01SGUN !
 PAR  G(FCC_A1,S:VA),,                  +GHSERSS+105000;         1300 N Sundm !
$PAR  G(FCC_A1,S:VA),,                  +GHSERSS+30000+32*T;     1300 N 91Din !
 PAR  G(BCC_A2,S:VA),,                  +GHSERSS+105000;         1300 N Sundm !
$PAR  G(BCC_A2,S:VA),,                  +GHSERSS+31000+32*T;     1300 N 91Din !
 PAR  G(LIQUID,S),,                     +GLIQSS;                 1300 N 01SGUN !
$
 FUNCTION GHSERSS   298.15  -5198.294+53.913855*T-10.726*T*LN(T)
       -0.0273801*T**2+8.179537E-6*T**3; 
       368.30  Y  -6475.706+94.182332*T-17.8693298*T*LN(T)
       -0.010936877*T**2+1.406467E-6*T**3+36871*T**(-1); 
      1300.00  Y  -12485.546+188.304687*T-32*T*LN(T); 
      1301.00  N !
 FUNCTION GMONSS    298.15  -5725.422+89.544275*T-17.413*T*LN(T)
       -0.00993935*T**2-0.070062E-6*T**3+1250*T**(-1); 
       388.36  Y  -7455.008+114.782945*T-21.1531404*T*LN(T)
       -0.008566163*T**2+1.112484E-6*T**3+122167*T**(-1); 
      1300.00  Y  -11779.415+186.699065*T-32*T*LN(T); 
      1301.00  N !
 FUNCTION GLIQSS    298.15  -4196.575+85.63027*T-17.413*T*LN(T)
       -0.00993935*T**2-0.070062E-6*T**3+1250*T**(-1); 
       335.00  Y  1790361.982-44195.451432*T+7511.6194258*T*LN(T)
       -13.985517511*T**2+4838.738601E-6*T**3-79880891*T**(-1); 
       388.36  Y  -876313.954+23366.872986*T-4028.756*T*LN(T)
       +7.954595*T**2-2908.513333E-6*T**3+33980035*T**(-1); 
       432.25  Y  454088.687-7814.670231*T+1237.001*T*LN(T)
       -1.5607295*T**2+359.883667E-6*T**3-31765395*T**(-1); 
       500.00  Y  18554.561-144.895285*T+16.535*T*LN(T)
       -0.0454119*T**2+8.327402E-6*T**3-2705030*T**(-1); 
       700.00  Y  21243.126-113.298877*T+9.944*T*LN(T)
       -0.0288384*T**2+3.791365E-6*T**3-3507570*T**(-1); 
       900.00  Y  16117.849-32.79523*T-2.425*T*LN(T)
       -0.01712545*T**2+1.84974E-6*T**3-3215170*T**(-1); 
      1300.00  Y  -6461.814+175.590536*T-32*T*LN(T); 
      1301.00  N !
$ ------------------------------------------------------------------------------
$ Sb
$
$ BCT_A5 revised in unary 3.0
$
$ BCT_A5 the value from 91Din is used in LBall-v7+fun.tdb.
$ BCT_A5 the value from 96SGUN is used in SGSOL 5.0.
$ It is only needed in Sb-Sn.
$
 PAR  G(RHOMBOHEDRAL_A7,SB),,           +GHSERSB;                2000 N 91Din !
 PAR  G(FCC_A1,SB:VA),,                 +GHSERSB+19874-13.7*T;   2000 N 91Din !
 PAR  G(BCC_A2,SB:VA),,                 +GHSERSB+19874-15.1*T;   2000 N 91Din !
 PAR  G(HCP_A3,SB:VA),,                 +GHSERSB+19874-13*T;     2000 N 91Din !
$PAR  G(BCT_A5,SB),,                    +GHSERSB+13000-8*T;      2000 N 96SGUN !
$PAR  G(BCT_A5,SB),,                    +GHSERSB+1000;           2000 N 91Din !
 PAR  G(LIQUID,SB),,                    +GLIQSB;                 2000 N 91Din !
$
 FUNCTION GHSERSB   298.15  -9242.858+156.154689*T-30.5130752*T*LN(T)
       +0.007748768*T**2-3.003415E-06*T**3+100625*T**(-1);
       903.78  Y  -11738.83+169.485872*T-31.38*T*LN(T)+1.616849E+27*T**(-9);
      2000.00  N !
 FUNCTION GLIQSB    298.15  +19822.328-21.923164*T+GHSERSB-1.74847E-20*T**7;
       903.78  Y  +8175.359+147.455986*T-31.38*T*LN(T);
      2000.00  N !
$ ------------------------------------------------------------------------------
$ Binary system
$
$ C. Shi, N. Li, W. Zhang, Int. J. Mater. Res., 112, 373-83(2021).
$
$ Checked against paper and author's tdb. Checked at 6000 K.
$
$ Associate liquid with Sb2S3 associates.
$
 PAR  G(LIQUID,SB2S3),,                 -135693.22+556.17*T
             -117.1*T*LN(T)-0.00721*T**2-2.98E-06*T**3
             +139762.42*T**(-1);,,                                    N 21Shi !
 PAR  L(LIQUID,SB,SB2S3;0),,            +62884.78-53.75*T;,,          N 21Shi !
 PAR  L(LIQUID,SB,SB2S3;1),,            +15326.18-1.56*T;,,           N 21Shi !
 PAR  L(LIQUID,SB,SB2S3;2),,            -11719.13+14.67*T;,,          N 21Shi !
 PAR  L(LIQUID,S,SB2S3;0),,             +41200-26.68*T;,,             N 21Shi !
 PAR  L(LIQUID,S,SB2S3;1),,             +7582.13;,,                   N 21Shi !
$
 PAR  G(SB2S3_D58,SB:S),,               -178449.18+608*T
             -117.1*T*LN(T)-0.00721*T**2-2.98E-06*T**3
             +139762.42*T**(-1);,,                                    N 21Shi !
$ ------------------------------------------------------------------------------
$
$
 LIST-OF-REFERENCE
 NUMBER  SOURCE
  Null   'Unknown source'
  Same   'Same or similar interaction as in the corresponding stable phase'
  Sundm  'Bosse Sundman, unpublished, SGTE unary database V.3.0, 1996; S'
  COST   'COST 507 database'
  91Din  'A.T. Dinsdale, Calphad, 15, 317-425(1991).'
  96SGUN 'SGTE unary database V.3.0, 1996.'
  01SGUN 'SGTE unary database V.4.4, 2001.'
  21Shi  'C. Shi, N. Li, W. Zhang,
          Int. J. Mater. Res., 112, 373-83(2021); Sb-S'
!

File: data/databases/sgte-binary/SbSe-21Gie.tdb
$
$ Database for Sb-Se from W. Gierlotka et al. 2021.
$
$ W. Gierlotka, I. Lin, S. Chen, W. Gasior, A. Debski,
$ Calphad, 73, 102257(2021).
$
$ Dataset created 2023.05.14 by Bengt Hallstedt.
$
$ Unary Se not from SGTE unary!
$
$ Associate liquid with Sb2Se3 associates.
$
$ Gibbs energy for Sb2Se3 misprinted in the supplementary tdb.
$
$ The L = Sb + Sb2Se3 equilibrium is at 809 K instead of 807 K.
$
$ ------------------------------------------------------------------------------
 TEMP-LIM 298.15 6000.00 !
$
$ELEMENT NAME  REF. STATE               ATOMIC MASS H298-H0    S298    !
$
 ELEMENT VA   VACUUM                      0.0          0.0      0.0    ! 
 ELEMENT SB   RHOMBOHEDRAL_A7           121.75      5870.152   45.5219 ! 
 ELEMENT SE   HEXAGONAL_A8               78.96      5514.512   41.9655 ! 
$ ------------------------------------------------------------------------------
$ Species
$
 SPECIE  SB2SE3                             SB2SE3 !
$ ------------------------------------------------------------------------------
$ Phase definitions
$
 PHASE LIQUID:L % 1 1 !
 CONST LIQUID:L : SB SB2SE3 SE : !
$
$ Fcc (cF4, Fm-3m) and MeX (cF8, Fm-3m)
$
 PHASE FCC_A1 %A 2 1 1 !
 CONST FCC_A1 : SB : VA : !
$
$ Bcc (cI2, Im-3m)
$
 PHASE BCC_A2 %B 2 1 3 !
 CONST BCC_A2 : SB : VA : !
$
$ Hcp (hP2, P6_3/mmc) and Me2X (NiAs-type, hP4, P6_3/mmc, B8_1)
$
 PHASE HCP_A3 %A 2 1 0.5 !
 CONST HCP_A3 : SB : VA: !
$
$ Prototype alpha-As (hR2, R-3m)
$
 PHASE RHOMBOHEDRAL_A7 % 1 1 !
 CONST RHOMBOHEDRAL_A7 : SB : !
$
$ gamma-Se (hP3, P3_121)
$
 PHASE HEXAGONAL_A8 % 1 1 !
 CONST HEXAGONAL_A8 : SE : !
$
$ Prototype Sb2S3 (oP20, Pnma)
$
 PHASE SB2SE3_D58 % 2 2 3 !
 CONST SB2SE3_D58 : SB : SE : !
$ ------------------------------------------------------------------------------
$ Defaults
$
 DEFINE-SYSTEM-DEFAULT ELEMENT 2 !
 DEFAULT-COM DEFINE_SYSTEM_ELEMENT VA !
 TYPE-DEF % SEQ * !
 TYPE-DEF A GES AMEND_PHASE_DESCRIPTION @ MAGNETIC -3 0.28 !
 TYPE-DEF B GES AMEND_PHASE_DESCRIPTION @ MAGNETIC -1 0.4 !
 FUNCTION ZERO      298.15  0;                                         6000 N !
 FUNCTION UN_ASS    298.15  0;                                         6000 N !
 FUNCTION R         298.15  +8.31451;                                  6000 N !
$ ------------------------------------------------------------------------------
$ Element data
$ ------------------------------------------------------------------------------
$ Sb
$
$ BCT_A5 revised in unary 3.0
$
$ BCT_A5 the value from 91Din is used in LBall-v7+fun.tdb.
$ BCT_A5 the value from 96SGUN is used in SGSOL 5.0.
$ It is only needed in Sb-Sn.
$
 PAR  G(RHOMBOHEDRAL_A7,SB),,           +GHSERSB;                2000 N 91Din !
 PAR  G(FCC_A1,SB:VA),,                 +GHSERSB+19874-13.7*T;   2000 N 91Din !
 PAR  G(BCC_A2,SB:VA),,                 +GHSERSB+19874-15.1*T;   2000 N 91Din !
 PAR  G(HCP_A3,SB:VA),,                 +GHSERSB+19874-13*T;     2000 N 91Din !
$PAR  G(BCT_A5,SB),,                    +GHSERSB+13000-8*T;      2000 N 96SGUN !
$PAR  G(BCT_A5,SB),,                    +GHSERSB+1000;           2000 N 91Din !
 PAR  G(LIQUID,SB),,                    +GLIQSB;                 2000 N 91Din !
$
 FUNCTION GHSERSB   298.15  -9242.858+156.154689*T-30.5130752*T*LN(T)
       +0.007748768*T**2-3.003415E-06*T**3+100625*T**(-1);
       903.78  Y  -11738.83+169.485872*T-31.38*T*LN(T)+1.616849E+27*T**(-9);
      2000.00  N !
 FUNCTION GLIQSB    298.15  +19822.328-21.923164*T+GHSERSB-1.74847E-20*T**7;
       903.78  Y  +8175.359+147.455986*T-31.38*T*LN(T);
      2000.00  N !
$ ------------------------------------------------------------------------------
$ Se
$
$ Unary Se not from SGTE unary!
$
 PAR  G(HEXAGONAL_A8,SE),,              +GHSERSE;                1500 N 99Cha !
 PAR  G(LIQUID,SE),,                    +GLIQSE;                 1500 N 99Cha !
$
 FUNCTION GHSERSE   298.15  -6657.653+92.539695*T-19.14*T*LN(T)
       -0.012295*T**2+2.6766666E-06*T**3;
       760.00  Y  -9059.16583+150.334216*T-28.552*T*LN(T);
      1500.00  N !
 FUNCTION GLIQSE    298.15  -9809.19613+288.813417*T-52.4*T*LN(T)
       +0.024925*T**2-5.455E-06*T**3; 
       918.00  Y  +8433.1372-78.4769299*T+5.399*T*LN(T)
       -0.035945*T**2+5.2016666E-06*T**3;
      1150.00  Y  -7460.61988+192.646347*T-36*T*LN(T);
      1500.00  N !
$ ------------------------------------------------------------------------------
$ Binary system
$
$ W. Gierlotka, I. Lin, S. Chen, W. Gasior, A. Debski,
$ Calphad, 73, 102257(2021).
$
$ Checked against paper and author's tdb. Checked at 6000 K.
$
$ Unary Se not from SGTE unary!
$
$ Associate liquid with Sb2Se3 associates.
$
$ Gibbs energy for Sb2Se3 misprinted in the supplementary tdb.
$
$ The L = Sb + Sb2Se3 equilibrium is at 809 K instead of 807 K.
$
 PAR  G(LIQUID,SB2SE3),,                +2*GLIQSB+3*GLIQSE
             -153906.16+70.3219*T;,,                                  N 21Gie !
 PAR  L(LIQUID,SB,SB2SE3;0),,           +38990.61-40.0202*T;,,        N 21Gie !
 PAR  L(LIQUID,SB,SB2SE3;1),,           +21383.4-10.2981*T;,,         N 21Gie !
 PAR  L(LIQUID,SB,SB2SE3;2),,           -1044.07;,,                   N 21Gie !
 PAR  L(LIQUID,SB2SE3,SE;0),,           +18411.39-17.0839*T;,,        N 21Gie !
 PAR  L(LIQUID,SB2SE3,SE;1),,           +2559.93-3.014*T;,,           N 21Gie !
 PAR  L(LIQUID,SB2SE3,SE;2),,           +801.22;,,                    N 21Gie !
$
 PAR  G(SB2SE3_D58,SB:SE),,             -158820.08+541.033*T
             -107.989*T*LN(T)-0.038513*T**2+9.0595074E-06*T**3
             +539.338*T**(-1);,,                                      N 21Gie !
$ ------------------------------------------------------------------------------
$
$
 LIST-OF-REFERENCE
 NUMBER  SOURCE
  Null   'Unknown source'
  Same   'Same or similar interaction as in the corresponding stable phase'
  COST   'COST 507 database'
  91Din  'A.T. Dinsdale, Calphad, 15, 317-425(1991).'
  96SGUN 'SGTE unary database V.3.0, 1996.'
  99Cha  'C.H. Chang, PhD Thesis, Gainesville, FL, 1999; Se'
  21Gie  'W. Gierlotka, I. Lin, S. Chen, W. Gasior, A. Debski,
          Calphad, 73, 102257(2021); Sb-Se'
!

File: data/databases/sgte-binary/SbSe-23Liu.tdb
$
$ Database for Sb-Se from R. Liu et al. 2023.
$
$ R. Liu, J. Wang, D. Cui, J. Phase Equilib. Diffus, 44, 687-703(2023).
$
$ Dataset created 2024.02.03 by Bengt Hallstedt.
$
$ Modified from 21Gie. Liquid modified to change the phase diagram.
$
$ Unary Se not from SGTE unary!
$
$ Associate liquid with Sb2Se3 associates.
$
$ Gibbs energy for Sb2Se3 misprinted in the supplementary tdb.
$
$ The L = Sb + Sb2Se3 equilibrium is at 809 K instead of 807 K.
$
$ ------------------------------------------------------------------------------
 TEMP-LIM 298.15 6000.00 !
$
$ELEMENT NAME  REF. STATE               ATOMIC MASS H298-H0    S298    !
$
 ELEMENT VA   VACUUM                      0.0          0.0      0.0    ! 
 ELEMENT SB   RHOMBOHEDRAL_A7           121.75      5870.152   45.5219 ! 
 ELEMENT SE   HEXAGONAL_A8               78.96      5514.512   41.9655 ! 
$ ------------------------------------------------------------------------------
$ Species
$
 SPECIE  SB2SE3                             SB2SE3 !
$ ------------------------------------------------------------------------------
$ Phase definitions
$
 PHASE LIQUID:L % 1 1 !
 CONST LIQUID:L : SB SB2SE3 SE : !
$
$ Fcc (cF4, Fm-3m) and MeX (cF8, Fm-3m)
$
 PHASE FCC_A1 %A 2 1 1 !
 CONST FCC_A1 : SB : VA : !
$
$ Bcc (cI2, Im-3m)
$
 PHASE BCC_A2 %B 2 1 3 !
 CONST BCC_A2 : SB : VA : !
$
$ Hcp (hP2, P6_3/mmc) and Me2X (NiAs-type, hP4, P6_3/mmc, B8_1)
$
 PHASE HCP_A3 %A 2 1 0.5 !
 CONST HCP_A3 : SB : VA: !
$
$ Prototype alpha-As (hR2, R-3m)
$
 PHASE RHOMBOHEDRAL_A7 % 1 1 !
 CONST RHOMBOHEDRAL_A7 : SB : !
$
$ gamma-Se (hP3, P3_121)
$
 PHASE HEXAGONAL_A8 % 1 1 !
 CONST HEXAGONAL_A8 : SE : !
$
$ Prototype Sb2S3 (oP20, Pnma)
$
 PHASE SB2SE3_D58 % 2 2 3 !
 CONST SB2SE3_D58 : SB : SE : !
$ ------------------------------------------------------------------------------
$ Defaults
$
 DEFINE-SYSTEM-DEFAULT ELEMENT 2 !
 DEFAULT-COM DEFINE_SYSTEM_ELEMENT VA !
 TYPE-DEF % SEQ * !
 TYPE-DEF A GES AMEND_PHASE_DESCRIPTION @ MAGNETIC -3 0.28 !
 TYPE-DEF B GES AMEND_PHASE_DESCRIPTION @ MAGNETIC -1 0.4 !
 FUNCTION ZERO      298.15  0;                                         6000 N !
 FUNCTION UN_ASS    298.15  0;                                         6000 N !
 FUNCTION R         298.15  +8.31451;                                  6000 N !
$ ------------------------------------------------------------------------------
$ Element data
$ ------------------------------------------------------------------------------
$ Sb
$
$ BCT_A5 revised in unary 3.0
$
$ BCT_A5 the value from 91Din is used in LBall-v7+fun.tdb.
$ BCT_A5 the value from 96SGUN is used in SGSOL 5.0.
$ It is only needed in Sb-Sn.
$
 PAR  G(RHOMBOHEDRAL_A7,SB),,           +GHSERSB;                2000 N 91Din !
 PAR  G(FCC_A1,SB:VA),,                 +GHSERSB+19874-13.7*T;   2000 N 91Din !
 PAR  G(BCC_A2,SB:VA),,                 +GHSERSB+19874-15.1*T;   2000 N 91Din !
 PAR  G(HCP_A3,SB:VA),,                 +GHSERSB+19874-13*T;     2000 N 91Din !
$PAR  G(BCT_A5,SB),,                    +GHSERSB+13000-8*T;      2000 N 96SGUN !
$PAR  G(BCT_A5,SB),,                    +GHSERSB+1000;           2000 N 91Din !
 PAR  G(LIQUID,SB),,                    +GLIQSB;                 2000 N 91Din !
$
 FUNCTION GHSERSB   298.15  -9242.858+156.154689*T-30.5130752*T*LN(T)
       +0.007748768*T**2-3.003415E-06*T**3+100625*T**(-1);
       903.78  Y  -11738.83+169.485872*T-31.38*T*LN(T)+1.616849E+27*T**(-9);
      2000.00  N !
 FUNCTION GLIQSB    298.15  +19822.328-21.923164*T+GHSERSB-1.74847E-20*T**7;
       903.78  Y  +8175.359+147.455986*T-31.38*T*LN(T);
      2000.00  N !
$ ------------------------------------------------------------------------------
$ Se
$
$ Unary Se not from SGTE unary!
$
 PAR  G(HEXAGONAL_A8,SE),,              +GHSERSE;                1500 N 99Cha !
 PAR  G(LIQUID,SE),,                    +GLIQSE;                 1500 N 99Cha !
$
 FUNCTION GHSERSE   298.15  -6657.653+92.539695*T-19.14*T*LN(T)
       -0.012295*T**2+2.6766666E-06*T**3;
       760.00  Y  -9059.16583+150.334216*T-28.552*T*LN(T);
      1500.00  N !
 FUNCTION GLIQSE    298.15  -9809.19613+288.813417*T-52.4*T*LN(T)
       +0.024925*T**2-5.455E-06*T**3; 
       918.00  Y  +8433.1372-78.4769299*T+5.399*T*LN(T)
       -0.035945*T**2+5.2016666E-06*T**3;
      1150.00  Y  -7460.61988+192.646347*T-36*T*LN(T);
      1500.00  N !
$ ------------------------------------------------------------------------------
$ Binary system
$
$ R. Liu, J. Wang, D. Cui, J. Phase Equilib. Diffus, 44, 687-703(2023).
$
$ Checked against paper. Checked at 6000 K.
$
$ Modified from 21Gie. Liquid modified to change the phase diagram.

$ Unary Se not from SGTE unary!
$
$ Associate liquid with Sb2Se3 associates.
$
$ Gibbs energy for Sb2Se3 misprinted in the supplementary tdb.
$
$ The L = Sb + Sb2Se3 equilibrium is at 809 K instead of 807 K.
$
 PAR  G(LIQUID,SB2SE3),,                +2*GLIQSB+3*GLIQSE
             -153906.16+70.3219*T;,,                                  N 21Gie !
 PAR  L(LIQUID,SB,SB2SE3;0),,           +49144-50*T;,,                N 23Liu !
 PAR  L(LIQUID,SB,SB2SE3;1),,           +48191-42*T;,,                N 23Liu !
 PAR  L(LIQUID,SB,SB2SE3;2),,           -2264-2.45*T;,,               N 23Liu !
 PAR  L(LIQUID,SB,SB2SE3;3),,           -1816;,,                      N 23Liu !
 PAR  L(LIQUID,SB2SE3,SE;0),,           +18411.39-17.0839*T;,,        N 21Gie !
 PAR  L(LIQUID,SB2SE3,SE;1),,           +2559.93-3.014*T;,,           N 21Gie !
 PAR  L(LIQUID,SB2SE3,SE;2),,           +801.22;,,                    N 21Gie !
$
 PAR  G(SB2SE3_D58,SB:SE),,             -158820.08+541.033*T
             -107.989*T*LN(T)-0.038513*T**2+9.0595074E-06*T**3
             +73729.7339*T**(-1);,,                                   N 21Gie !
$ ------------------------------------------------------------------------------
$
$
 LIST-OF-REFERENCE
 NUMBER  SOURCE
  Null   'Unknown source'
  Same   'Same or similar interaction as in the corresponding stable phase'
  COST   'COST 507 database'
  91Din  'A.T. Dinsdale, Calphad, 15, 317-425(1991).'
  96SGUN 'SGTE unary database V.3.0, 1996.'
  99Cha  'C.H. Chang, PhD Thesis, Gainesville, FL, 1999; Se'
  21Gie  'W. Gierlotka, I. Lin, S. Chen, W. Gasior, A. Debski,
          Calphad, 73, 102257(2021); Sb-Se'
  23Liu  'R. Liu, J. Wang, D. Cui,
          J. Phase Equilib. Diffus, 44, 687-703(2023); Sb-Se'
!

File: data/databases/sgte-binary/SbSe-89Gho.tdb
$
$ Database for Sb-Se from G. Ghosh et al. 1989.
$
$ G. Ghosh, H.L. Lukas, L. Delaey, Z. Metallkd., 80, 663-68(1989).
$
$ Dataset created 2024.04.30 by Bengt Hallstedt.
$
$ Both ionic liquid and associate liquid with Sb2Se3 associates.
$
$ The ionic liquid is incorrectly implemented in the software used in the
$ paper. The interactions have been defined for one mole of atoms, but in the
$ ionic liquid the number of moles is variable. Therefore, the interaction
$ parameters cannot be recalculated, but have to be reoptimized.
$
$ ------------------------------------------------------------------------------
 TEMP-LIM 298.15 6000.00 !
$
$ELEMENT NAME  REF. STATE               ATOMIC MASS H298-H0    S298    !
$
 ELEMENT /-   ELECTRON_GAS                0.0          0.0      0.0    ! 
 ELEMENT VA   VACUUM                      0.0          0.0      0.0    ! 
 ELEMENT SB   RHOMBOHEDRAL_A7           121.75      5870.152   45.5219 ! 
 ELEMENT SE   HEXAGONAL_A8               78.96      5514.512   41.9655 ! 
$ ------------------------------------------------------------------------------
$ Species
$
 SPECIE  SB+3                               SB/+3 !
 SPECIE  SB2SE3                             SB2SE3 !
 SPECIE  SE-2                               SE/-2 !
$ ------------------------------------------------------------------------------
$ Phase definitions
$
 PHASE LIQUID:L % 1 1 !
 CONST LIQUID:L : SB SB2SE3 SE : !
$
 PHASE ION:Y % 2 1 1 !
 CONST ION:Y : SB+3 : SE-2 VA SE : !
$
$ Fcc (cF4, Fm-3m) and MeX (cF8, Fm-3m)
$
 PHASE FCC_A1 %A 2 1 1 !
 CONST FCC_A1 : SB : VA : !
$
$ Bcc (cI2, Im-3m)
$
 PHASE BCC_A2 %B 2 1 3 !
 CONST BCC_A2 : SB : VA : !
$
$ Hcp (hP2, P6_3/mmc) and Me2X (NiAs-type, hP4, P6_3/mmc, B8_1)
$
 PHASE HCP_A3 %A 2 1 0.5 !
 CONST HCP_A3 : SB : VA: !
$
$ Prototype alpha-As (hR2, R-3m)
$
 PHASE RHOMBOHEDRAL_A7 % 1 1 !
 CONST RHOMBOHEDRAL_A7 : SB : !
$
$ gamma-Se (hP3, P3_121)
$
 PHASE HEXAGONAL_A8 % 1 1 !
 CONST HEXAGONAL_A8 : SE : !
$
$ Prototype Sb2S3 (oP20, Pnma)
$
 PHASE SB2SE3_D58 % 2 2 3 !
 CONST SB2SE3_D58 : SB : SE : !
$ ------------------------------------------------------------------------------
$ Defaults
$
 DEFINE-SYSTEM-DEFAULT ELEMENT 2 !
 DEFAULT-COM DEFINE_SYSTEM_ELEMENT VA /- !
 DEFAULT-COM REJECT_PHASE ION !
 TYPE-DEF % SEQ * !
 TYPE-DEF A GES AMEND_PHASE_DESCRIPTION @ MAGNETIC -3 0.28 !
 TYPE-DEF B GES AMEND_PHASE_DESCRIPTION @ MAGNETIC -1 0.4 !
 FUNCTION ZERO      298.15  0;                                         6000 N !
 FUNCTION UN_ASS    298.15  0;                                         6000 N !
 FUNCTION R         298.15  +8.31451;                                  6000 N !
$ ------------------------------------------------------------------------------
$ Element data
$ ------------------------------------------------------------------------------
$ Sb
$
$ BCT_A5 revised in unary 3.0
$
$ BCT_A5 the value from 91Din is used in LBall-v7+fun.tdb.
$ BCT_A5 the value from 96SGUN is used in SGSOL 5.0.
$ It is only needed in Sb-Sn.
$
 PAR  G(RHOMBOHEDRAL_A7,SB),,           +GHSERSB;                2000 N 91Din !
 PAR  G(FCC_A1,SB:VA),,                 +GHSERSB+19874-13.7*T;   2000 N 91Din !
 PAR  G(BCC_A2,SB:VA),,                 +GHSERSB+19874-15.1*T;   2000 N 91Din !
 PAR  G(HCP_A3,SB:VA),,                 +GHSERSB+19874-13*T;     2000 N 91Din !
$PAR  G(BCT_A5,SB),,                    +GHSERSB+13000-8*T;      2000 N 96SGUN !
$PAR  G(BCT_A5,SB),,                    +GHSERSB+1000;           2000 N 91Din !
 PAR  G(LIQUID,SB),,                    +GLIQSB;                 2000 N 91Din !
$
 PAR  G(ION,SB+3:VA),,                  +GLIQSB;                 2000 N 91Din !
$
 FUNCTION GHSERSB   298.15  -9242.858+156.154689*T-30.5130752*T*LN(T)
       +0.007748768*T**2-3.003415E-06*T**3+100625*T**(-1);
       903.78  Y  -11738.83+169.485872*T-31.38*T*LN(T)+1.616849E+27*T**(-9);
      2000.00  N !
 FUNCTION GLIQSB    298.15  +19822.328-21.923164*T+GHSERSB-1.74847E-20*T**7;
       903.78  Y  +8175.359+147.455986*T-31.38*T*LN(T);
      2000.00  N !
$ ------------------------------------------------------------------------------
$ Se
$
 PAR  G(HEXAGONAL_A8,SE),,              +GHSERSE;                1000 N 91Din !
 PAR  G(LIQUID,SE),,                    +GLIQSE;                 1000 N 91Din !
$
 PAR  G(ION,SE),,                       +GLIQSE;                 1000 N 91Din !
$
 FUNCTION GHSERSE   298.15  -9376.371+174.205877*T-33.6527*T*LN(T)
       +0.02424314*T**2-1.5318461E-05*T**3+102249*T**(-1);
       494.00  Y  -37546.134+507.111538*T-81.2006585*T*LN(T)
       +0.037144892*T**2-5.611026E-06*T**3+2614263*T**(-1);
       800.00  Y  -12193.47+197.770166*T-35.1456*T*LN(T);
      1000.00  N !
 FUNCTION GLIQSE    298.15  +50533.347-1178.28824*T+194.107439*T*LN(T)
       -0.390268991*T**2+1.19219297E-04*T**3-2224398*T**(-1); 
       494.00  Y  -5228.304+183.72559*T-35.1456*T*LN(T);
      1000.00  N !
$ ------------------------------------------------------------------------------
$ Binary system
$
$ G. Ghosh, H.L. Lukas, L. Delaey, Z. Metallkd., 80, 663-68(1989).
$
$ Checked against paper. Checked at 6000 K.
$
$ Both ionic liquid and associate liquid with Sb2Se3 associates.
$
$ The ionic liquid is incorrectly implemented in the software used in the
$ paper. The interactions have been defined for one mole of atoms, but in the
$ ionic liquid the number of moles is variable. Therefore, the interaction
$ parameters cannot be recalculated, but have to be reoptimized.
$
 PAR  G(LIQUID,SB2SE3),,                +2*GLIQSB+3*GLIQSE
             -151845.3+55.4761*T;,,                                   N 89Gho !
 PAR  L(LIQUID,SB,SB2SE3;0),,           +43172.9-42.7318*T;,,         N 89Gho !
 PAR  L(LIQUID,SB,SB2SE3;1),,           +10022.4;,,                   N 89Gho !
 PAR  L(LIQUID,SB2SE3,SE;0),,           +26701.6-27.1933*T;,,         N 89Gho !
 PAR  L(LIQUID,SB2SE3,SE;1),,           +2060.8;,,                    N 89Gho !
$
 PAR  G(ION,SB+3:SE-2),,                +2*GLIQSB+3*GLIQSE
             -149086+51.9295*T;,,                                     N 89Gho !
 PAR  L(ION,SB+3:SE-2,VA;0),,           +78330-32.302*T;,,            N 89Gho !
 PAR  L(ION,SB+3:SE-2,VA;1),,           +21166;,,                     N 89Gho !
 PAR  L(ION,SB+3:SE-2,SE;0),,           +38209+4.6685*T;,,            N 89Gho !
 PAR  L(ION,SB+3:SE-2,SE;1),,           +15294;,,                     N 89Gho !
$
 PAR  G(SB2SE3_D58,SB:SE),,             +5*GSB2SE3;,,                 N 89Gho !
$
 FUNCTION GSB2SE3   298.15  -32559.3+109.31174*T-22.21704*T*LN(T)
       -0.00464425*T**2; 
      6000.00  N !
$ ------------------------------------------------------------------------------
$
$
 LIST-OF-REFERENCE
 NUMBER  SOURCE
  Null   'Unknown source'
  Same   'Same or similar interaction as in the corresponding stable phase'
  COST   'COST 507 database'
  89Gho  'G. Ghosh, H.L. Lukas, L. Delaey,
          Z. Metallkd., 80, 663-68(1989); Sb-Se'
  91Din  'A.T. Dinsdale, Calphad, 15, 317-425(1991).'
  96SGUN 'SGTE unary database V.3.0, 1996.'
!

File: data/databases/sgte-binary/SbSi-11Wan.tdb
$
$ Database for Sb-Si from J. Wang et al. 2011.
$
$ J. Wang, Y.J. Liu, L.B. Liu, H.Y. Zhou, Z.P. Jin,
$ J. Alloys Compd., 509, 3057-64(2011).
$
$ Dataset created 2019.10.05 by Bengt Hallstedt.
$
$ ------------------------------------------------------------------------------
 TEMP-LIM 298.15 6000.00 !
$
$ELEMENT NAME  REF. STATE               ATOMIC MASS H298-H0    S298    !
$
 ELEMENT VA   VACUUM                      0.0          0.0      0.0    ! 
 ELEMENT SB   RHOMBOHEDRAL_A7           121.75      5870.152   45.5219 ! 
 ELEMENT SI   DIAMOND_A4                 28.0855    3217.      18.81   ! 
$ ------------------------------------------------------------------------------
$ Phase definitions
$
 PHASE LIQUID:L % 1 1 !
 CONST LIQUID:L : SB SI : !
$
$ Prototype C (cF8, Fd-3m)
$
 PHASE DIAMOND_A4 % 1 1 !
 CONST DIAMOND_A4 : SB SI% : !
$
$ Prototype alpha-As (hR2, R-3m)
$
 PHASE RHOMBOHEDRAL_A7 % 1 1 !
 CONST RHOMBOHEDRAL_A7 : SB : !
$ ------------------------------------------------------------------------------
$ Defaults
$
 DEFINE-SYSTEM-DEFAULT ELEMENT 2 !
 DEFAULT-COM DEFINE_SYSTEM_ELEMENT VA !
 TYPE-DEF % SEQ * !
 TYPE-DEF A GES AMEND_PHASE_DESCRIPTION @ MAGNETIC -3 0.28 !
 TYPE-DEF B GES AMEND_PHASE_DESCRIPTION @ MAGNETIC -1 0.4 !
 FUNCTION ZERO      298.15  0;                                         6000 N !
 FUNCTION UN_ASS    298.15  0;                                         6000 N !
 FUNCTION R         298.15  +8.31451;                                  6000 N !
$ ------------------------------------------------------------------------------
$ Element data
$ ------------------------------------------------------------------------------
$ Sb
$
$ BCT_A5 revised in unary 3.0
$
$ BCT_A5 the value from 91Din is used in LBall-v7+fun.tdb.
$ BCT_A5 the value from 96SGUN is used in SGSOL 5.0.
$ It is only needed in Sb-Sn.
$
$ DIAMOND_A4 from 89Che2 not included in unary
$
 PAR  G(RHOMBOHEDRAL_A7,SB),,           +GHSERSB;                2000 N 91Din !
$PAR  G(FCC_A1,SB:VA),,                 +GHSERSB+19874-13.7*T;   2000 N 91Din !
$PAR  G(BCC_A2,SB:VA),,                 +GHSERSB+19874-15.1*T;   2000 N 91Din !
$PAR  G(HCP_A3,SB:VA),,                 +GHSERSB+19874-13*T;     2000 N 91Din !
 PAR  G(DIAMOND_A4,SB),,                +GHSERSB+4184;           2000 N 89Che2 !
$PAR  G(BCT_A5,SB),,                    +GHSERSB+13000-8*T;      2000 N 96SGUN !
$PAR  G(BCT_A5,SB),,                    +GHSERSB+1000;           2000 N 91Din !
 PAR  G(LIQUID,SB),,                    +GLIQSB;                 2000 N 91Din !
$
 FUNCTION GHSERSB   298.15  -9242.858+156.154689*T-30.5130752*T*LN(T)
       +0.007748768*T**2-3.003415E-06*T**3+100625*T**(-1);
       903.78  Y  -11738.83+169.485872*T-31.38*T*LN(T)+1.616849E+27*T**(-9);
      2000.00  N !
 FUNCTION GLIQSB    298.15  +19822.328-21.923164*T+GHSERSB-1.74847E-20*T**7;
       903.78  Y  +8175.359+147.455986*T-31.38*T*LN(T);
      2000.00  N !
$ ------------------------------------------------------------------------------
$ Si
$
 PAR  G(DIAMOND_A4,SI),,                +GHSERSI;                3600 N 91Din !
$PAR  G(FCC_A1,SI:VA),,                 +GHSERSI+51000-21.8*T;   3600 N 91Din !
$PAR  G(BCC_A2,SI:VA),,                 +GHSERSI+47000-22.5*T;   3600 N 91Din !
$PAR  G(HCP_A3,SI:VA),,                 +GHSERSI+49200-20.8*T;   3600 N 91Din !
$PAR  G(CBCC_A12,SI:VA),,               +GHSERSI+50208-20.377*T; 3600 N 91Din !
$PAR  G(CUB_A13,SI:VA),,                +GHSERSI+47279-20.377*T; 3600 N 91Din !
 PAR  G(LIQUID,SI),,                    +GLIQSI;                 3600 N 91Din !
$
 FUNCTION GHSERSI   298.15  -8162.609+137.236859*T-22.8317533*T*LN(T)
       -0.001912904*T**2-3.552E-09*T**3+176667*T**(-1);
      1687.00  Y  -9457.642+167.281367*T-27.196*T*LN(T)-4.20369E+30*T**(-9);
      3600.00  N !
 FUNCTION GLIQSI    298.15  +50696.36-30.099439*T+GHSERSI+2.09307E-21*T**7;
      1687.00  Y  +40370.523+137.722298*T-27.196*T*LN(T);
      3600.00  N !
 FUNCTION GBCCSI    298.15  +GHSERSI+47000-22.5*T;               3600 N 91Din !
$ ------------------------------------------------------------------------------
$ Binary system
$
$ J. Wang, Y.J. Liu, L.B. Liu, H.Y. Zhou, Z.P. Jin,
$ J. Alloys Compd., 509, 3057-64(2011).
$
$ Checked against paper. Checked at 6000 K.
$
 PAR  L(LIQUID,SB,SI;0),,               +15463.82+4.805*T;,,          N 11Wan !
$
 PAR  L(DIAMOND_A4,SB,SI;0),,           +67795.81;,,                  N 11Wan !
$ ------------------------------------------------------------------------------
$
 ASSESSED_SYSTEM
  SB-SI(TDB -* +LIQUID +DIAMOND +RHOMBO_A7 ;P3 TMM:300/2000 *) !
$
$
 LIST-OF-REFERENCE
 NUMBER  SOURCE
  Null   'Unknown source'
  COST   'COST 507 database'
  89Che2 'P.-Y. Chevalier, Thermochim. Acta, 155, 227-40(1989); In, Pb, Sb, Tl'
  91Din  'A.T. Dinsdale, Calphad, 15, 317-425(1991).'
  96SGUN 'SGTE unary database V.3.0, 1996.'
  11Wan  'J. Wang, Y.J. Liu, L.B. Liu, H.Y. Zhou, Z.P. Jin,
          J. Alloys Compd., 509, 3057-64(2011); Sb-Si'
!
