Repository: orchid-calphad/orchid-project.org

# orchid-project.org

Website and released data of **ORCHID** (Open Repository for CALPHAD Hypotheses, Intelligence, and Discovery),
served by GitHub Pages at https://orchid-project.org. Releases are archived on Zenodo (one DOI per version).

- `index.html`, `catalog/`, `best-practices.html` — static, self-contained pages (generated in the ORCHID tooling).
- `data/` — released data: catalog, redistributable TDB files, convex hulls. Licences: `data/LICENSES.md`, `data/NOTICE.md`.
- `llms.txt`, `data/croissant.json`, `CITATION.cff`, `.zenodo.json` — machine-readable metadata.

Only data with clear redistribution rights are published.

File: data/databases/sgte-binary/SbSi-85Ole-LB.tdb
$
$ Database for Sb-Si from R.W. Olesinski and G.J. Abbaschian 1985
$ (included in LB Vol. 4)
$
$ R.W. Olesinski, G.J. Abbaschian, Bull. Alloy Phase Diag., 6, 445-48(1985).
$
$ Dataset created 2016.03.24 by Bengt Hallstedt.
$ 2019.10.05: Modified for use with GES6.
$
$ ------------------------------------------------------------------------------
 TEMP-LIM 298.15 6000.00 !
$
$ELEMENT NAME  REF. STATE               ATOMIC MASS H298-H0    S298    !
$
 ELEMENT VA   VACUUM                      0.0          0.0      0.0    ! 
 ELEMENT SB   RHOMBOHEDRAL_A7           121.75      5870.152   45.5219 ! 
 ELEMENT SI   DIAMOND_A4                 28.0855    3217.      18.81   ! 
$ ------------------------------------------------------------------------------
$ Phase definitions
$
 PHASE LIQUID:L % 1 1 !
 CONST LIQUID:L : SB SI : !
$
$ Prototype C (cF8, Fd-3m)
$
 PHASE DIAMOND_A4 % 1 1 !
 CONST DIAMOND_A4 : SB SI% : !
$
$ Prototype alpha-As (hR2, R-3m)
$
 PHASE RHOMBOHEDRAL_A7 % 1 1 !
 CONST RHOMBOHEDRAL_A7 : SB : !
$ ------------------------------------------------------------------------------
$ Defaults
$
 DEFINE-SYSTEM-DEFAULT ELEMENT 2 !
 DEFAULT-COM DEFINE_SYSTEM_ELEMENT VA !
 TYPE-DEF % SEQ * !
 TYPE-DEF A GES AMEND_PHASE_DESCRIPTION @ MAGNETIC -3 0.28 !
 TYPE-DEF B GES AMEND_PHASE_DESCRIPTION @ MAGNETIC -1 0.4 !
 FUNCTION ZERO      298.15  0;                                         6000 N !
 FUNCTION UN_ASS    298.15  0;                                         6000 N !
 FUNCTION R         298.15  +8.31451;                                  6000 N !
$ ------------------------------------------------------------------------------
$ Element data
$ ------------------------------------------------------------------------------
$ Sb
$
$ BCT_A5 revised in unary 3.0
$
$ BCT_A5 the value from 91Din is used in LBall-v7+fun.tdb.
$ BCT_A5 the value from 96SGUN is used in SGSOL 5.0.
$ It is only needed in Sb-Sn.
$
$ DIAMOND_A4 from 89Che2 not included in unary
$
 PAR  G(RHOMBOHEDRAL_A7,SB),,           +GHSERSB;                2000 N 91Din !
$PAR  G(FCC_A1,SB:VA),,                 +GHSERSB+19874-13.7*T;   2000 N 91Din !
$PAR  G(BCC_A2,SB:VA),,                 +GHSERSB+19874-15.1*T;   2000 N 91Din !
$PAR  G(HCP_A3,SB:VA),,                 +GHSERSB+19874-13*T;     2000 N 91Din !
 PAR  G(DIAMOND_A4,SB),,                +GHSERSB+4184;           2000 N 89Che2 !
$PAR  G(BCT_A5,SB),,                    +GHSERSB+13000-8*T;      2000 N 96SGUN !
$PAR  G(BCT_A5,SB),,                    +GHSERSB+1000;           2000 N 91Din !
 PAR  G(LIQUID,SB),,                    +GLIQSB;                 2000 N 91Din !
$
 FUNCTION GHSERSB   298.15  -9242.858+156.154689*T-30.5130752*T*LN(T)
       +0.007748768*T**2-3.003415E-06*T**3+100625*T**(-1);
       903.78  Y  -11738.83+169.485872*T-31.38*T*LN(T)+1.616849E+27*T**(-9);
      2000.00  N !
 FUNCTION GLIQSB    298.15  +19822.328-21.923164*T+GHSERSB-1.74847E-20*T**7;
       903.78  Y  +8175.359+147.455986*T-31.38*T*LN(T);
      2000.00  N !
$ ------------------------------------------------------------------------------
$ Si
$
 PAR  G(DIAMOND_A4,SI),,                +GHSERSI;                3600 N 91Din !
$PAR  G(FCC_A1,SI:VA),,                 +GHSERSI+51000-21.8*T;   3600 N 91Din !
$PAR  G(BCC_A2,SI:VA),,                 +GHSERSI+47000-22.5*T;   3600 N 91Din !
$PAR  G(HCP_A3,SI:VA),,                 +GHSERSI+49200-20.8*T;   3600 N 91Din !
$PAR  G(CBCC_A12,SI:VA),,               +GHSERSI+50208-20.377*T; 3600 N 91Din !
$PAR  G(CUB_A13,SI:VA),,                +GHSERSI+47279-20.377*T; 3600 N 91Din !
 PAR  G(LIQUID,SI),,                    +GLIQSI;                 3600 N 91Din !
$
 FUNCTION GHSERSI   298.15  -8162.609+137.236859*T-22.8317533*T*LN(T)
       -0.001912904*T**2-3.552E-09*T**3+176667*T**(-1);
      1687.00  Y  -9457.642+167.281367*T-27.196*T*LN(T)-4.20369E+30*T**(-9);
      3600.00  N !
 FUNCTION GLIQSI    298.15  +50696.36-30.099439*T+GHSERSI+2.09307E-21*T**7;
      1687.00  Y  +40370.523+137.722298*T-27.196*T*LN(T);
      3600.00  N !
 FUNCTION GBCCSI    298.15  +GHSERSI+47000-22.5*T;               3600 N 91Din !
$ ------------------------------------------------------------------------------
$ Binary system
$
$ From R.W. Olesinski and G.J. Abbaschian 1985 (included in LB Vol. 4)
$
$ R.W. Olesinski, G.J. Abbaschian, Bull. Alloy Phase Diag., 6, 445-48(1985).
$
$ Checked against LB and paper. Checked at 6000 K.
$
$ The DIAMOND_A4 interaction approximately reproduces the maximum Sb solubility
$ shown by 85Ole.
$
 PAR  L(LIQUID,SB,SI;0),,               +16297+3.91*T;,,              N 85Ole !
$
 PAR  L(DIAMOND_A4,SB,SI;0),,           +68000;,,                     N 16Hal !
$ ------------------------------------------------------------------------------
$
 ASSESSED_SYSTEM
  SB-SI(TDB -* +LIQUID +DIAMOND +RHOMBO_A7 ;P3 TMM:300/2000 *) !
$
$
 LIST-OF-REFERENCE
 NUMBER  SOURCE
  Null   'Unknown source'
  COST   'COST 507 database'
  85Ole  'R.W. Olesinski, G.J. Abbaschian,
          Bull. Alloy Phase Diag., 6, 445-48(1985); Sb-Si'
  89Che2 'P.-Y. Chevalier, Thermochim. Acta, 155, 227-40(1989); In, Pb, Sb, Tl'
  91Din  'A.T. Dinsdale, Calphad, 15, 317-425(1991).'
  96SGUN 'SGTE unary database V.3.0, 1996.'
  16Hal  'B. Hallstedt, added parameter in DIAMOND_A4 (2016); Sb-Si'
!

File: data/databases/sgte-binary/SbSm-14Liu.tdb
$
$ Database for Sb-Sm from X.J. Liu et al., 2014.
$
$ X.J. Liu, M.H. Chen, Y. Lu, Y.X. Huang, D. Wang, Q. He, D.L. Zhao, C.P. Wang,
$ Calphad, 47, 129-35(2014).
$
$ Dataset created 2018.01.28 by Bengt Hallstedt.
$
$ Used the enthalpies of formation of the intermetallic compounds from 96Cac.
$ It seems that SbSm2 (included by 96Cac) is not a stable phase.
$
$ Invariant equilibria differ by up to 6 K because of rounding errors when
$ changing from fractional to integar compositions.
$
$ There is an inverse miscibility gap with a minimum at 4215 K and x(Sm)=0.06.
$
$ ------------------------------------------------------------------------------
 TEMP-LIM 298.15 6000.00 !
$
$ELEMENT NAME  REF. STATE               ATOMIC MASS H298-H0    S298    !
$
 ELEMENT VA   VACUUM                      0.0          0.0      0.0    ! 
 ELEMENT SB   RHOMBOHEDRAL_A7           121.75      5870.152   45.5219 ! 
 ELEMENT SM   RHOMB_C19                 150.36      7573.04    69.4962 ! 
$ ------------------------------------------------------------------------------
$ Phase definitions
$
 PHASE LIQUID:L % 1 1 !
 CONST LIQUID:L : SB SM : !
$
$ Fcc (cF4, Fm-3m) and MeX (cF8, Fm-3m)
$
 PHASE FCC_A1 %A 2 1 1 !
 CONST FCC_A1 : SB : VA : !
$
$ Bcc (cI2, Im-3m)
$
 PHASE BCC_A2 %B 2 1 3 !
 CONST BCC_A2 : SB SM : VA : !
$
$ Hcp (hP2, P6_3/mmc) and Me2X (NiAs-type, hP4, P6_3/mmc, B8_1)
$
 PHASE HCP_A3 %A 2 1 0.5 !
 CONST HCP_A3 : SB SM : VA : !
$
$ Prototype alpha-As (hR2, R-3m)
$
 PHASE RHOMBOHEDRAL_A7 % 1 1 !
 CONST RHOMBOHEDRAL_A7 : SB : !
$
$ Prototype alpha-Sm (hR9, R-3m)
$
 PHASE RHOMB_C19 % 1 1 !
 CONST RHOMB_C19 : SM : !
$
$ Prototype Sb2Sm (oC24, Cmce) 
$
 PHASE SB2SM % 2 2 1 !
 CONST SB2SM : SB : SM : !
$
$ Prototype NaCl (cF8, Fm-3m) 
$
 PHASE SBSM_B1 % 2 1 1 !
 CONST SBSM_B1 : SB : SM : !
$
$ Prototype Th3P4 (cI28, I-43d) 
$
 PHASE SB3SM4_D73 % 2 3 4 !
 CONST SB3SM4_D73 : SB : SM : !
$
$ Prototype Mn5Si3 (hP16, P6_3/mcm) 
$
 PHASE SB3SM5_D88 % 2 3 5 !
 CONST SB3SM5_D88 : SB : SM : !
$
$ unknown structure 
$
 PHASE SB3SM5_HT % 2 3 5 !
 CONST SB3SM5_HT : SB : SM : !
$ ------------------------------------------------------------------------------
$ Defaults
$
 DEFINE-SYSTEM-DEFAULT ELEMENT 2 !
 DEFAULT-COM DEFINE_SYSTEM_ELEMENT VA !
 TYPE-DEF % SEQ * !
 TYPE-DEF A GES AMEND_PHASE_DESCRIPTION @ MAGNETIC -3 0.28 !
 TYPE-DEF B GES AMEND_PHASE_DESCRIPTION @ MAGNETIC -1 0.4 !
 FUNCTION ZERO      298.15  0;                                         6000 N !
 FUNCTION UN_ASS    298.15  0;                                         6000 N !
 FUNCTION R         298.15  +8.31451;                                  6000 N !
$ ------------------------------------------------------------------------------
$ Element data
$ ------------------------------------------------------------------------------
$ Sb
$
$ BCT_A5 revised in unary 3.0
$
$ BCT_A5 the value from 91Din is used in LBall-v7+fun.tdb.
$ BCT_A5 the value from 96SGUN is used in SGSOL 5.0.
$ It is only needed in Sb-Sn.
$
 PAR  G(RHOMBOHEDRAL_A7,SB),,           +GHSERSB;                2000 N 91Din !
 PAR  G(FCC_A1,SB:VA),,                 +GHSERSB+19874-13.7*T;   2000 N 91Din !
 PAR  G(BCC_A2,SB:VA),,                 +GHSERSB+19874-15.1*T;   2000 N 91Din !
 PAR  G(HCP_A3,SB:VA),,                 +GHSERSB+19874-13*T;     2000 N 91Din !
$PAR  G(BCT_A5,SB),,                    +GHSERSB+13000-8*T;      2000 N 96SGUN !
$PAR  G(BCT_A5,SB),,                    +GHSERSB+1000;           2000 N 91Din !
 PAR  G(LIQUID,SB),,                    +GLIQSB;                 2000 N 91Din !
$
 FUNCTION GHSERSB   298.15  -9242.858+156.154689*T-30.5130752*T*LN(T)
       +0.007748768*T**2-3.003415E-06*T**3+100625*T**(-1);
       903.78  Y  -11738.83+169.485872*T-31.38*T*LN(T)+1.616849E+27*T**(-9);
      2000.00  N !
 FUNCTION GLIQSB    298.15  +19822.328-21.923164*T+GHSERSB-1.74847E-20*T**7;
       903.78  Y  +8175.359+147.455986*T-31.38*T*LN(T);
      2000.00  N !
$ ------------------------------------------------------------------------------
$ Sm
$
$ HCP_A3 added in unary 4.4
$ HCP_A3 modified in unary 5.0
$
$ FCC_A1 from 00Du1 (used in SGSOL 5.0; this value is absurd)
$ not included in unary
$ FCC_A1 from 02Zin not included in unary
$ FCC_A1, CBCC_A12, CUB_A13 from 09Wan1 not included in unary
$
 PAR  G(RHOMB_C19,SM),,                 +GHSERSM;                2100 N 91Din !
 PAR  G(BCC_A2,SM:VA),,                 +GBCCSM;                 2100 N 91Din !
$PAR  G(FCC_A1,SM:VA),,                 +GHSERSM+180946;         2100 N 00Du1 !
$PAR  G(FCC_A1,SM:VA),,                 +GHSERSM+5000;           2100 N 98Su1 !
$PAR  G(FCC_A1,SM:VA),,                 +GHSERSM+1000;           2100 N 09Wan1 !
 PAR  G(HCP_A3,SM:VA),,                 +GHSERSM
             +69.977-0.069491*T;                                 2100 N 98Su2 !
$PAR  G(CBCC_A12,SM:VA),,               +GHSERSM+1000;           2100 N 09Wan1 !
$PAR  G(CUB_A13,SM:VA),,                +GHSERSM+5000;           2100 N 09Wan1 !
 PAR  G(LIQUID,SM),,                    +GLIQSM;                 2100 N 91Din !
$
 FUNCTION GHSERSM   298.15  -3872.013-32.10748*T-1.6485*T*LN(T)
       -0.050254*T**2+1.010345E-05*T**3-82168*T**(-1);
       700.00  Y  -50078.215+627.869894*T-102.665*T*LN(T)
       +0.0474522*T**2-7.538383E-06*T**3+3861770*T**(-1);
      1190.00  Y  +289719.819-2744.50976*T+381.41982*T*LN(T)
       -0.254986338*T**2+2.7512152E-05*T**3-40102102*T**(-1);
      1345.00  Y  -23056.079+282.194375*T-50.208*T*LN(T);
      2100.00  N !
 FUNCTION GBCCSM    298.15  -4368.72+55.972523*T-16.9298494*T*LN(T)
       -0.025446016*T**2+3.579527E-06*T**3+94209*T**(-1);
      1190.00  Y  -15957.862+253.121044*T-46.9445*T*LN(T);
      1345.00  Y  +111191.653-624.680805*T+71.6856914*T*LN(T)
       -0.047314968*T**2+3.329865E-06*T**3-24870276*T**(-1);
      2100.00  N !
 FUNCTION GLIQSM    298.15  +3468.783+20.117456*T-11.6968284*T*LN(T)
       -0.032418177*T**2+4.544272E-06*T**3+23528*T**(-1);
      1190.00  Y  -11728.229+273.487076*T-50.208*T*LN(T);
      2100.00  N !
$ ------------------------------------------------------------------------------
$ Binary system
$
$ X.J. Liu, M.H. Chen, Y. Lu, Y.X. Huang, D. Wang, Q. He, D.L. Zhao, C.P. Wang,
$ Calphad, 47, 129-35(2014).
$
$ Checked against paper and author's tdb. Checked at 6000 K.
$
$ Used the enthalpies of formation of the intermetallic compounds from 96Cac.
$ It seems that SbSm2 (included by 96Cac) is not a stable phase.
$
$ Invariant equilibria differ by up to 6 K because of rounding errors when
$ changing from fractional to integar compositions.
$
$ There is an inverse miscibility gap with a minimum at 4215 K and x(Sm)=0.06.
$
 PAR  L(LIQUID,SB,SM;0),,               -250400-80*T;,,               N 14Liu !
 PAR  L(LIQUID,SB,SM;1),,               +2200+12*T;,,                 N 14Liu !
 PAR  L(LIQUID,SB,SM;2),,               +44500+43*T;,,                N 14Liu !
 PAR  L(LIQUID,SB,SM;3),,               -15500;,,                     N 14Liu !
$
 PAR  L(BCC_A2,SB,SM:VA;0),,            -257800;,,                    N 14Liu !
 PAR  L(HCP_A3,SB,SM:VA;0),,            +ZERO;,,                      N 14Liu !
$
 PAR  G(SB2SM,SB:SM),,                  +2*GHSERSB+GHSERSM
             -268500-0.48*T;,,                                        N 14Liu !
 PAR  G(SBSM_B1,SB:SM),,                +GHSERSB+GHSERSM
             -244000-12.42*T;,,                                       N 14Liu !
 PAR  G(SB3SM4_D73,SB:SM),,             +3*GHSERSB+4*GHSERSM
             -826000-24.92*T;,,                                       N 14Liu !
 PAR  G(SB3SM5_D88,SB:SM),,             +3*GHSERSB+5*GHSERSM
             -896104+10*T;,,                                          N 14Liu !
 PAR  G(SB3SM5_HT,SB:SM),,              +3*GHSERSB+5*GHSERSM
             -897656+11.2*T;,,                                        N 14Liu !
$ ------------------------------------------------------------------------------
$
$
 LIST-OF-REFERENCE
 NUMBER  SOURCE
  Null   'Unknown source'
  Same   'Same or similar interaction as in the corresponding stable phase'
  COST   'COST 507 database'
  91Din  'A.T. Dinsdale, Calphad, 15, 317-425(1991).'
  96Cac  'G. Cacciamani, G. Borzone, N. Parodi, R. Ferro,
          Z. Metallkd., 87, 562-67(1996); Sb-Sm'
  96SGUN 'SGTE unary database V.3.0, 1996.'
  98Su1  'X. Su, W. Zhang, G. Liu, Z. Du,
          J. Alloys Compd., 267, 149-53(1998); Sm'
  98Su2  'X. Su, W. Zhang, Z. Du, J. Alloys Compd., 278, 182-84(1998)
          SGTE unary database V.4.4, 2001; Sm'
  00Du1  'Z. Du, H. Yang, Z. Metallkd., 91 455-59(2000); Pd, Sm'
  09Wan1 'C.P. Wang, H.L. Zhang, S.L. Wang, Z. Lin, X.J. Liu, A.T. Tang,
          F.S. Pan, J. Alloys Compd., 481, 291-95(2009); Ho, Mn, Sm'
  14Liu  'X.J. Liu, M.H. Chen, Y. Lu, Y.X. Huang, D. Wang, Q. He, D.L. Zhao,
          C.P. Wang, Calphad, 47, 129-35(2014); Sb-Sm'
!

File: data/databases/sgte-binary/SbSm-96Cac.tdb
$
$ Database for Sb-Sm from G. Cacciamani et al., 1996.
$
$ G. Cacciamani, G. Borzone, N. Parodi, R. Ferro,
$ Z. Metallkd., 87, 562-67(1996).
$
$ Dataset created 2018.01.28 by Bengt Hallstedt.
$
$ No interactions in hcp, bcc (or fcc).
$
$ ------------------------------------------------------------------------------
 TEMP-LIM 298.15 6000.00 !
$
$ELEMENT NAME  REF. STATE               ATOMIC MASS H298-H0    S298    !
$
 ELEMENT VA   VACUUM                      0.0          0.0      0.0    ! 
 ELEMENT SB   RHOMBOHEDRAL_A7           121.75      5870.152   45.5219 ! 
 ELEMENT SM   RHOMB_C19                 150.36      7573.04    69.4962 ! 
$ ------------------------------------------------------------------------------
$ Phase definitions
$
 PHASE LIQUID:L % 1 1 !
 CONST LIQUID:L : SB SM : !
$
$ Fcc (cF4, Fm-3m) and MeX (cF8, Fm-3m)
$
 PHASE FCC_A1 %A 2 1 1 !
 CONST FCC_A1 : SB : VA : !
$
$ Bcc (cI2, Im-3m)
$
 PHASE BCC_A2 %B 2 1 3 !
 CONST BCC_A2 : SB SM : VA : !
$
$ Hcp (hP2, P6_3/mmc) and Me2X (NiAs-type, hP4, P6_3/mmc, B8_1)
$
 PHASE HCP_A3 %A 2 1 0.5 !
 CONST HCP_A3 : SB SM : VA : !
$
$ Prototype alpha-As (hR2, R-3m)
$
 PHASE RHOMBOHEDRAL_A7 % 1 1 !
 CONST RHOMBOHEDRAL_A7 : SB : !
$
$ Prototype alpha-Sm (hR9, R-3m)
$
 PHASE RHOMB_C19 % 1 1 !
 CONST RHOMB_C19 : SM : !
$
$ Prototype Sb2Sm (oC24, Cmce) 
$
 PHASE SB2SM % 2 2 1 !
 CONST SB2SM : SB : SM : !
$
$ Prototype NaCl (cF8, Fm-3m) 
$
 PHASE SBSM_B1 % 2 1 1 !
 CONST SBSM_B1 : SB : SM : !
$
$ Prototype Th3P4 (cI28, I-43d) 
$
 PHASE SB3SM4_D73 % 2 3 4 !
 CONST SB3SM4_D73 : SB : SM : !
$
$ Prototype Mn5Si3 (hP16, P6_3/mcm) 
$
 PHASE SB3SM5_D88 % 2 3 5 !
 CONST SB3SM5_D88 : SB : SM : !
$
$ Prototype La2Sb (tI12, I4/mmm) 
$
 PHASE SBSM2 % 2 1 2 !
 CONST SBSM2 : SB : SM : !
$ ------------------------------------------------------------------------------
$ Defaults
$
 DEFINE-SYSTEM-DEFAULT ELEMENT 2 !
 DEFAULT-COM DEFINE_SYSTEM_ELEMENT VA !
 TYPE-DEF % SEQ * !
 TYPE-DEF A GES AMEND_PHASE_DESCRIPTION @ MAGNETIC -3 0.28 !
 TYPE-DEF B GES AMEND_PHASE_DESCRIPTION @ MAGNETIC -1 0.4 !
 FUNCTION ZERO      298.15  0;                                         6000 N !
 FUNCTION UN_ASS    298.15  0;                                         6000 N !
 FUNCTION R         298.15  +8.31451;                                  6000 N !
$ ------------------------------------------------------------------------------
$ Element data
$ ------------------------------------------------------------------------------
$ Sb
$
$ BCT_A5 revised in unary 3.0
$
$ BCT_A5 the value from 91Din is used in LBall-v7+fun.tdb.
$ BCT_A5 the value from 96SGUN is used in SGSOL 5.0.
$ It is only needed in Sb-Sn.
$
 PAR  G(RHOMBOHEDRAL_A7,SB),,           +GHSERSB;                2000 N 91Din !
 PAR  G(FCC_A1,SB:VA),,                 +GHSERSB+19874-13.7*T;   2000 N 91Din !
 PAR  G(BCC_A2,SB:VA),,                 +GHSERSB+19874-15.1*T;   2000 N 91Din !
 PAR  G(HCP_A3,SB:VA),,                 +GHSERSB+19874-13*T;     2000 N 91Din !
 PAR  G(BCT_A5,SB),,                    +GHSERSB+13000-8*T;      2000 N 96SGUN !
$PAR  G(BCT_A5,SB),,                    +GHSERSB+1000;           2000 N 91Din !
 PAR  G(LIQUID,SB),,                    +GLIQSB;                 2000 N 91Din !
$
 FUNCTION GHSERSB   298.15  -9242.858+156.154689*T-30.5130752*T*LN(T)
       +0.007748768*T**2-3.003415E-06*T**3+100625*T**(-1);
       903.78  Y  -11738.83+169.485872*T-31.38*T*LN(T)+1.616849E+27*T**(-9);
      2000.00  N !
 FUNCTION GLIQSB    298.15  +19822.328-21.923164*T+GHSERSB-1.74847E-20*T**7;
       903.78  Y  +8175.359+147.455986*T-31.38*T*LN(T);
      2000.00  N !
$ ------------------------------------------------------------------------------
$ Sm
$
$ HCP_A3 added in unary 4.4
$ HCP_A3 modified in unary 5.0
$
$ FCC_A1 from 00Du1 (used in SGSOL 5.0; this value is absurd)
$ not included in unary
$ FCC_A1 from 02Zin not included in unary
$ FCC_A1, CBCC_A12, CUB_A13 from 09Wan1 not included in unary
$
 PAR  G(RHOMB_C19,SM),,                 +GHSERSM;                2100 N 91Din !
 PAR  G(BCC_A2,SM:VA),,                 +GBCCSM;                 2100 N 91Din !
$PAR  G(FCC_A1,SM:VA),,                 +GHSERSM+180946;         2100 N 00Du1 !
$PAR  G(FCC_A1,SM:VA),,                 +GHSERSM+5000;           2100 N 98Su1 !
$PAR  G(FCC_A1,SM:VA),,                 +GHSERSM+1000;           2100 N 09Wan1 !
 PAR  G(HCP_A3,SM:VA),,                 +GHSERSM
             +69.977-0.069491*T;                                 2100 N 98Su2 !
$PAR  G(CBCC_A12,SM:VA),,               +GHSERSM+1000;           2100 N 09Wan1 !
$PAR  G(CUB_A13,SM:VA),,                +GHSERSM+5000;           2100 N 09Wan1 !
 PAR  G(LIQUID,SM),,                    +GLIQSM;                 2100 N 91Din !
$
 FUNCTION GHSERSM   298.15  -3872.013-32.10748*T-1.6485*T*LN(T)
       -0.050254*T**2+1.010345E-05*T**3-82168*T**(-1);
       700.00  Y  -50078.215+627.869894*T-102.665*T*LN(T)
       +0.0474522*T**2-7.538383E-06*T**3+3861770*T**(-1);
      1190.00  Y  +289719.819-2744.50976*T+381.41982*T*LN(T)
       -0.254986338*T**2+2.7512152E-05*T**3-40102102*T**(-1);
      1345.00  Y  -23056.079+282.194375*T-50.208*T*LN(T);
      2100.00  N !
 FUNCTION GBCCSM    298.15  -4368.72+55.972523*T-16.9298494*T*LN(T)
       -0.025446016*T**2+3.579527E-06*T**3+94209*T**(-1);
      1190.00  Y  -15957.862+253.121044*T-46.9445*T*LN(T);
      1345.00  Y  +111191.653-624.680805*T+71.6856914*T*LN(T)
       -0.047314968*T**2+3.329865E-06*T**3-24870276*T**(-1);
      2100.00  N !
 FUNCTION GLIQSM    298.15  +3468.783+20.117456*T-11.6968284*T*LN(T)
       -0.032418177*T**2+4.544272E-06*T**3+23528*T**(-1);
      1190.00  Y  -11728.229+273.487076*T-50.208*T*LN(T);
      2100.00  N !
$ ------------------------------------------------------------------------------
$ Binary system
$
$ G. Cacciamani, G. Borzone, N. Parodi, R. Ferro,
$ Z. Metallkd., 87, 562-67(1996).
$
$ Checked against paper. Checked at 6000 K.
$
$ No interactions in hcp, bcc (or fcc).
$
 PAR  L(LIQUID,SB,SM;0),,               -276159+44.98376*T;,,         N 96Cac !
 PAR  L(LIQUID,SB,SM;1),,               +17554.7;,,                   N 96Cac !
 PAR  L(LIQUID,SB,SM;2),,               -11849.8;,,                   N 96Cac !
$
 PAR  G(SB2SM,SB:SM),,                  +2*GHSERSB+GHSERSM
             -268500+40.09959*T;,,                                    N 96Cac !
 PAR  G(SBSM_B1,SB:SM),,                +GHSERSB+GHSERSM
             -244000+42.54806*T;,,                                    N 96Cac !
 PAR  G(SB3SM4_D73,SB:SM),,             +3*GHSERSB+4*GHSERSM
             -826000+152.4537*T;,,                                    N 96Cac !
 PAR  G(SB3SM5_D88,SB:SM),,             +3*GHSERSB+5*GHSERSM
             -896000+169.63176*T;,,                                   N 96Cac !
 PAR  G(SBSM2,SB:SM),,                  +GHSERSB+2*GHSERSM
             -306000+58.5927*T;,,                                     N 96Cac !
$ ------------------------------------------------------------------------------
$
$
 LIST-OF-REFERENCE
 NUMBER  SOURCE
  Null   'Unknown source'
  Same   'Same or similar interaction as in the corresponding stable phase'
  COST   'COST 507 database'
  91Din  'A.T. Dinsdale, Calphad, 15, 317-425(1991).'
  96Cac  'G. Cacciamani, G. Borzone, N. Parodi, R. Ferro,
          Z. Metallkd., 87, 562-67(1996); Sb-Sm'
  96SGUN 'SGTE unary database V.3.0, 1996.'
  98Su1  'X. Su, W. Zhang, G. Liu, Z. Du,
          J. Alloys Compd., 267, 149-53(1998); Sm'
  98Su2  'X. Su, W. Zhang, Z. Du, J. Alloys Compd., 278, 182-84(1998)
          SGTE unary database V.4.4, 2001; Sm'
  00Du1  'Z. Du, H. Yang, Z. Metallkd., 91 455-59(2000); Pd, Sm'
  09Wan1 'C.P. Wang, H.L. Zhang, S.L. Wang, Z. Lin, X.J. Liu, A.T. Tang,
          F.S. Pan, J. Alloys Compd., 481, 291-95(2009); Ho, Mn, Sm'
!

File: data/databases/sgte-binary/SbSn-07Kro.tdb
$
$ Database for Sb-Sn from A. Kroupa and J. Vizdal 2007.
$
$ A. Kroupa, J. Vizdal, Defect Diffus. Forum, 263, 99-104(2007).
$
$ Dataset created 2024.04.30 by Bengt Hallstedt.
$
$ Modified from 96Oh using current lattice stability for bct-Sb.
$
$ SbSn has been found to have a distorted NaCl structure (C. Schmetterer et al.,
$ J. Alloys Compd., 743, 523-36(2017)). Sb2Sn3/Sb3Sn4 has a related structure
$ and is either part of the SbSn structure or an ordering variant of it.
$
$ ------------------------------------------------------------------------------
 TEMP-LIM 298.15 6000.00 !
$
$ELEMENT NAME  REF. STATE               ATOMIC MASS H298-H0    S298    !
$
 ELEMENT VA   VACUUM                      0.0          0.0      0.0    ! 
 ELEMENT SB   RHOMBOHEDRAL_A7           121.75      5870.152   45.5219 ! 
 ELEMENT SN   BCT_A5                    118.69      6323.      51.18   ! 
$ ------------------------------------------------------------------------------
$ Phase definitions
$
 PHASE LIQUID:L % 1 1 !
 CONST LIQUID:L : SB SN : !
$
$ Fcc (cF4, Fm-3m) and MeX (cF8, Fm-3m)
$
 PHASE FCC_A1 % 2 1 1 !
 CONST FCC_A1 : SB SN : VA : !
$
$ Bcc (cI2, Im-3m)
$
 PHASE BCC_A2 % 2 1 3 !
 CONST BCC_A2 : SB SN : VA : !
$
$ Hcp (hP2, P6_3/mmc) and Me2X (NiAs-type, hP4, P6_3/mmc, B8_1)
$
 PHASE HCP_A3 % 2 1 0.5 !
 CONST HCP_A3 : SB SN : VA: !
$
$ Prototype C (cF8, Fd-3m)
$
 PHASE DIAMOND_A4 % 1 1 !
 CONST DIAMOND_A4 : SN : !
$
$ Prototype beta-Sn (tI4, I4_1/amd)
$
 PHASE BCT_A5 % 1 1 !
 CONST BCT_A5 : SB SN% : !
$
$ Prototype alpha-As (hR2, R-3m)
$
 PHASE RHOMBOHEDRAL_A7 % 1 1 !
 CONST RHOMBOHEDRAL_A7 : SB% SN : !
$
$ Prototype SbSn (hR1, R-3m)
$
 PHASE SBSN % 2 1 1 !
 CONST SBSN : SB% SN : SB SN% : !
$
$ Unknown structure
$
 PHASE SB2SN3 % 2 2 3 !
 CONST SB2SN3 : SB : SN : !
$ ------------------------------------------------------------------------------
$ Defaults
$
 DEFINE-SYSTEM-DEFAULT ELEMENT 2 !
 DEFAULT-COM DEFINE_SYSTEM_ELEMENT VA !
 TYPE-DEF % SEQ * !
 FUNCTION ZERO      298.15  0;                                         6000 N !
 FUNCTION UN_ASS    298.15  0;                                         6000 N !
$ ------------------------------------------------------------------------------
$ Element data
$ ------------------------------------------------------------------------------
$ Sb
$
$ BCT_A5 revised in unary 3.0
$
$ BCT_A5 the value from 91Din is used in LBall-v7+fun.tdb.
$ BCT_A5 the value from 96SGUN is used in SGSOL 5.0.
$ It is only needed in Sb-Sn.
$
 PAR  G(RHOMBOHEDRAL_A7,SB),,           +GHSERSB;                2000 N 91Din !
 PAR  G(FCC_A1,SB:VA),,                 +GHSERSB+19874-13.7*T;   2000 N 91Din !
 PAR  G(BCC_A2,SB:VA),,                 +GHSERSB+19874-15.1*T;   2000 N 91Din !
 PAR  G(HCP_A3,SB:VA),,                 +GHSERSB+19874-13*T;     2000 N 91Din !
 PAR  G(BCT_A5,SB),,                    +GHSERSB+13000-8*T;      2000 N 96SGUN !
$PAR  G(BCT_A5,SB),,                    +GHSERSB+1000;           2000 N 91Din !
 PAR  G(LIQUID,SB),,                    +GLIQSB;                 2000 N 91Din !
$
 PAR  G(SBSN,SB:SB),,                   +2*GHSERSB+6227.48;,,         N 96Oh !
$
 FUNCTION GHSERSB   298.15  -9242.858+156.154689*T-30.5130752*T*LN(T)
       +0.007748768*T**2-3.003415E-06*T**3+100625*T**(-1);
       903.78  Y  -11738.83+169.485872*T-31.38*T*LN(T)+1.616849E+27*T**(-9);
      2000.00  N !
 FUNCTION GLIQSB    298.15  +19822.328-21.923164*T+GHSERSB-1.74847E-20*T**7;
       903.78  Y  +8175.359+147.455986*T-31.38*T*LN(T);
      2000.00  N !
$ ------------------------------------------------------------------------------
$ Sn
$
$ FCC_A1 revised in unary 3.0
$ HCP_A3 revised in unary 4.1
$ TETRAGONAL_A6 added in unary 4.1
$ CBCC_A12 and CUB_A13 added in unary 4.4
$ FCC_A1 modified in unary 5.0
$ DHCP and TET_ALPHA1_A6 added in unary 5.0
$
$ The DHCP phase is labelled D0_24 in 03Liu and alpha-prime in 92Ans. The
$ phase is present between the fcc and hcp phases in the Au-Sn and Au-In
$ systems.
$
 PAR  G(BCT_A5,SN)              100.00  +GHSERSN;                3000 N 91Din !
 PAR  G(DIAMOND_A4,SN)          100.00  +GDIASN;                 3000 N 91Din !
 PAR  G(FCC_A1,SN:VA)           100.00  +GHSERSN+5510-8.46*T;    3000 N 89Fec !
$PAR  G(FCC_A1,SN:VA)           100.00  +GHSERSN+4150-5.2*T;     3000 N 91Din !
 PAR  G(BCC_A2,SN:VA)           100.00  +GHSERSN+4400-6*T;       3000 N 91Din !
 PAR  G(HCP_A3,SN:VA)           100.00  +GHSERSN+3900-7.646*T;   3000 N Ansar !
$PAR  G(HCP_A3,SN:VA)           100.00  +GHSERSN+3900-4.4*T;     3000 N 91Din !
$PAR  G(DHCP,SN)                100.00  +GHSERSN+3803.52-3.46*T; 3000 N 03Liu !
 PAR  G(RHOMBOHEDRAL_A7,SN)     100.00  +GHSERSN+2035;           3000 N 91Din !
$PAR  G(TETRAGONAL_A6,SN)       100.00  +GHSERSN+5387-8.26212*T; 3000 N 99Ans !
$PAR  G(CBCC_A12,SN:VA)         100.00  +GHSERSN+2000;           3000 N 01Mie !
$PAR  G(CUB_A13,SN:VA)          100.00  +GHSERSN+2000;           3000 N 01Mie !
$PAR  G(TET_ALPHA1_A6,SN)       100.00  +GHSERSN+5510-8.46*T;    3000 N 99Ans !
 PAR  G(LIQUID,SN)              100.00  +GLIQSN;                 3000 N 91Din !
$
 PAR  G(SBSN,SN:SN),,                   +2*GHSERSN+7463.66;,,         N 96Oh !
$
 FUNCTION GHSERSN   100.00  -7958.517+122.765451*T-25.858*T*LN(T)
       +5.1185E-04*T**2-3.192767E-06*T**3+18440*T**(-1);
       250.00  Y  -5855.135+65.443315*T-15.961*T*LN(T)
       -0.0188702*T**2+3.121167E-06*T**3-61960*T**(-1);
       505.08  Y  +2524.724+4.005269*T-8.2590486*T*LN(T)
       -0.016814429*T**2+2.623131E-06*T**3-1081244*T**(-1)-1.2307E+25*T**(-9);
       800.00  Y  -8256.959+138.99688*T-28.4512*T*LN(T)-1.2307E+25*T**(-9);
      3000.00  N !
 FUNCTION GDIASN    100.00  -9579.608+114.007785*T-22.972*T*LN(T)
       -0.00813975*T**2+2.7288E-06*T**3+25615*T**(-1);
       298.15  Y  -9063.001+104.84654*T-21.5750771*T*LN(T)
       -0.008575282*T**2+1.784447E-06*T**3-2544*T**(-1);
       800.00  Y  -10909.351+147.396535*T-28.4512*T*LN(T);
      3000.00  N !
 FUNCTION GLIQSN    100.00  +7103.092-14.087767*T+GHSERSN+1.47031E-18*T**7;
       505.08  Y  +6971.586-13.814383*T+GHSERSN+1.2307E+25*T**(-9);
       800.00  Y  -1285.372+125.182498*T-28.4512*T*LN(T);
      3000.00  N !
 FUNCTION GBCCSN    298.15  +GHSERSN+4400-6*T;                     3000 N !
$ ------------------------------------------------------------------------------
$ Binary system
$
$ A. Kroupa, J. Vizdal, Defect Diffus. Forum, 263, 99-104(2007).
$
$ Checked against paper and solders 3.0. Checked at 6000 K.
$
$ Modified from 96Oh/86Jon using current lattice stability for bct-Sb.
$
$ SbSn has been found to have a distorted NaCl structure (C. Schmetterer et al.,
$ J. Alloys Compd., 743, 523-36(2017)). Sb2Sn3/Sb3Sn4 has a related structure
$ and is either part of the SbSn structure or an ordering variant of it.
$
 PAR  L(LIQUID,SB,SN;0),,               -5695.14-1.709*T;,,           N 86Jon !
 PAR  L(LIQUID,SB,SN;1),,               +782.595;,,                   N 86Jon !
 PAR  L(LIQUID,SB,SN;2),,               +1840.91;,,                   N 86Jon !
$
 PAR  L(BCT_A5,SB,SN;0),,               +3659.116-21.38*T;,,          N 07Kro !
 PAR  L(BCT_A5,SB,SN;1),,               -21860.53+44.487*T;,,         N 07Kro !
$
 PAR  L(RHOMBOHEDRAL_A7,SB,SN;0),,      +4000-5.7323*T;,,             N 07Kro !
$
 PAR  G(SBSN,SB:SN),,                   +GHSERSB+GHSERSN
             -6035.69-2.478*T;,,                                      N 07Kro !
 PAR  G(SBSN,SN:SB),,                   +GHSERSB+GHSERSN
             -6035.69-2.478*T;,,                                      N 07Kro !
 PAR  L(SBSN,SB,SN:SB;0),,              -4300.502+6.638*T;,,          N 07Kro !
 PAR  L(SBSN,SB:SB,SN;0),,              -4300.502+6.638*T;,,          N 07Kro !
 PAR  L(SBSN,SB,SN:SN;0),,              -1600.725+6.599*T;,,          N 07Kro !
 PAR  L(SBSN,SN:SB,SN;0),,              -1600.725+6.599*T;,,          N 07Kro !
$
 PAR  G(SB2SN3,SB:SN),,                 +2*GHSERSB+3*GHSERSN
             -232.588-31.032*T;,,                                     N 07Kro !
$
$ metastable
$
 PAR  L(FCC_A1,SB,SN:VA;0),,            +UN_ASS;,,                    N !
 PAR  L(BCC_A2,SB,SN:VA;0),,            +UN_ASS;,,                    N !
 PAR  L(HCP_A3,SB,SN:VA;0),,            +UN_ASS;,,                    N !
$ ------------------------------------------------------------------------------
$
 ASSESSED_SYSTEM
  SB-SN(TDB -* +LIQUID +BCT_A5 +RHOMBO_A7 +SBSN +SB2SN3
  ;P3 TMM:300/1000 STP:0.6/400/1) !
$
$
 LIST-OF-REFERENCE
 NUMBER  SOURCE
  Null   'Unknown source'
  COST   'COST 507 database'
  Ansar  'Himo Ansara, unpublished, SGTE unary database V.4.1, 1999; Sn'
  86Jon  'B. Jonsson, J. Agren, Mater. Sci. Technol., 2, 913-16 (1986); Sb-Sn'
  89Fec  'H.J. Fecht, M.X. Zhang, Y.A. Chang, J.H. Perepezko,
          Metall. Trans. A, 20A, 795-803(1989),
          SGTE unary database V.3.0, 1996; Sn'
  91Din  'A.T. Dinsdale, Calphad, 15, 317-425(1991).'
  96Oh   'C.-S. Oh, J.-H. Shim, B.-J. Lee, D.N. Lee,
          J. Alloys Compd., 238, 155-66(1996); Sb-Sn'
  96SGUN 'SGTE unary database V.3.0, 1996.'
  99Ans  'I. Ansara, S.G. Fries, H.L. Lukas, unpublished, 1999,
          SGTE unary database V.5.0, 2009; In, Sn'
  01Mie  'J. Miettinen, Calphad, 25, 43-58(2001),
          SGTE unary database V.4.4, 2001; Sn, Zn'
  03Liu  'H.S. Liu, C.L. Liu, K. Ishida, Z.P. Jin, J. Electron. Mater.,
          32, 1290-96(2003), SGTE unary database V.5.0, 2009; Sn'
  07Kro  'A. Kroupa, J. Vizdal, Defect Diffus. Forum, 263, 99-104(2007); Sb-Sn'
!

File: data/databases/sgte-binary/SbSn-08Che.tdb
$
$ Database for Sb-Sn from S.-W. Chen et al. 2008.
$
$ S.-W. Chen, C.-C. Chen, W. Gierlotka, A.-R. Zi, P.-Y. Chen, H.-J. Wu,
$ J. Electron. Mater., 37, 992-1002(2008).
$
$ Dataset created 2024.04.30 by Bengt Hallstedt.
$
$ G(SBSN,SN:SB) has been set to zero. If it is set
$ equal to G(SBSN,SB:SN) SbSn-B1 becomes too srable.
$
$ SbSn has been found to have a distorted NaCl structure (C. Schmetterer et al.,
$ J. Alloys Compd., 743, 523-36(2017)). Sb2Sn3/Sb3Sn4 has a related structure
$ and is either part of the SbSn structure or an ordering variant of it.
$
$ ------------------------------------------------------------------------------
 TEMP-LIM 298.15 6000.00 !
$
$ELEMENT NAME  REF. STATE               ATOMIC MASS H298-H0    S298    !
$
 ELEMENT VA   VACUUM                      0.0          0.0      0.0    ! 
 ELEMENT SB   RHOMBOHEDRAL_A7           121.75      5870.152   45.5219 ! 
 ELEMENT SN   BCT_A5                    118.69      6323.      51.18   ! 
$ ------------------------------------------------------------------------------
$ Phase definitions
$
 PHASE LIQUID:L % 1 1 !
 CONST LIQUID:L : SB SN : !
$
$ Fcc (cF4, Fm-3m) and MeX (cF8, Fm-3m)
$
 PHASE FCC_A1 % 2 1 1 !
 CONST FCC_A1 : SB SN : VA : !
$
$ Bcc (cI2, Im-3m)
$
 PHASE BCC_A2 % 2 1 3 !
 CONST BCC_A2 : SB SN : VA : !
$
$ Hcp (hP2, P6_3/mmc) and Me2X (NiAs-type, hP4, P6_3/mmc, B8_1)
$
 PHASE HCP_A3 % 2 1 0.5 !
 CONST HCP_A3 : SB SN : VA: !
$
$ Prototype C (cF8, Fd-3m)
$
 PHASE DIAMOND_A4 % 1 1 !
 CONST DIAMOND_A4 : SN : !
$
$ Prototype beta-Sn (tI4, I4_1/amd)
$
 PHASE BCT_A5 % 1 1 !
 CONST BCT_A5 : SB SN% : !
$
$ Prototype alpha-As (hR2, R-3m)
$
 PHASE RHOMBOHEDRAL_A7 % 1 1 !
 CONST RHOMBOHEDRAL_A7 : SB% SN : !
$
$ Prototype SbSn (hR1, R-3m)
$
 PHASE SBSN % 2 1 1 !
 CONST SBSN : SB% SN : SB SN% : !
$
$ Prototype Sb3Sn4 (hR7, R-3m)
$
 PHASE SB3SN4 % 2 0.43 0.57 !
 CONST SB3SN4 : SB : SN : !
$ ------------------------------------------------------------------------------
$ Defaults
$
 DEFINE-SYSTEM-DEFAULT ELEMENT 2 !
 DEFAULT-COM DEFINE_SYSTEM_ELEMENT VA !
 TYPE-DEF % SEQ * !
 FUNCTION ZERO      298.15  0;                                         6000 N !
 FUNCTION UN_ASS    298.15  0;                                         6000 N !
$ ------------------------------------------------------------------------------
$ Element data
$ ------------------------------------------------------------------------------
$ Sb
$
$ BCT_A5 revised in unary 3.0
$
$ BCT_A5 the value from 91Din is used in LBall-v7+fun.tdb.
$ BCT_A5 the value from 96SGUN is used in SGSOL 5.0.
$ It is only needed in Sb-Sn.
$
 PAR  G(RHOMBOHEDRAL_A7,SB),,           +GHSERSB;                2000 N 91Din !
 PAR  G(FCC_A1,SB:VA),,                 +GHSERSB+19874-13.7*T;   2000 N 91Din !
 PAR  G(BCC_A2,SB:VA),,                 +GHSERSB+19874-15.1*T;   2000 N 91Din !
 PAR  G(HCP_A3,SB:VA),,                 +GHSERSB+19874-13*T;     2000 N 91Din !
 PAR  G(BCT_A5,SB),,                    +GHSERSB+13000-8*T;      2000 N 96SGUN !
$PAR  G(BCT_A5,SB),,                    +GHSERSB+1000;           2000 N 91Din !
 PAR  G(LIQUID,SB),,                    +GLIQSB;                 2000 N 91Din !
$
 PAR  G(SBSN,SB:SB),,                   +2*GHSERSB+6487.582;,,        N 08Che !
$
 FUNCTION GHSERSB   298.15  -9242.858+156.154689*T-30.5130752*T*LN(T)
       +0.007748768*T**2-3.003415E-06*T**3+100625*T**(-1);
       903.78  Y  -11738.83+169.485872*T-31.38*T*LN(T)+1.616849E+27*T**(-9);
      2000.00  N !
 FUNCTION GLIQSB    298.15  +19822.328-21.923164*T+GHSERSB-1.74847E-20*T**7;
       903.78  Y  +8175.359+147.455986*T-31.38*T*LN(T);
      2000.00  N !
$ ------------------------------------------------------------------------------
$ Sn
$
$ FCC_A1 revised in unary 3.0
$ HCP_A3 revised in unary 4.1
$ TETRAGONAL_A6 added in unary 4.1
$ CBCC_A12 and CUB_A13 added in unary 4.4
$ FCC_A1 modified in unary 5.0
$ DHCP and TET_ALPHA1_A6 added in unary 5.0
$
$ The DHCP phase is labelled D0_24 in 03Liu and alpha-prime in 92Ans. The
$ phase is present between the fcc and hcp phases in the Au-Sn and Au-In
$ systems.
$
 PAR  G(BCT_A5,SN)              100.00  +GHSERSN;                3000 N 91Din !
 PAR  G(DIAMOND_A4,SN)          100.00  +GDIASN;                 3000 N 91Din !
 PAR  G(FCC_A1,SN:VA)           100.00  +GHSERSN+5510-8.46*T;    3000 N 89Fec !
$PAR  G(FCC_A1,SN:VA)           100.00  +GHSERSN+4150-5.2*T;     3000 N 91Din !
 PAR  G(BCC_A2,SN:VA)           100.00  +GHSERSN+4400-6*T;       3000 N 91Din !
 PAR  G(HCP_A3,SN:VA)           100.00  +GHSERSN+3900-7.646*T;   3000 N Ansar !
$PAR  G(HCP_A3,SN:VA)           100.00  +GHSERSN+3900-4.4*T;     3000 N 91Din !
$PAR  G(DHCP,SN)                100.00  +GHSERSN+3803.52-3.46*T; 3000 N 03Liu !
 PAR  G(RHOMBOHEDRAL_A7,SN)     100.00  +GHSERSN+2035;           3000 N 91Din !
$PAR  G(TETRAGONAL_A6,SN)       100.00  +GHSERSN+5387-8.26212*T; 3000 N 99Ans !
$PAR  G(CBCC_A12,SN:VA)         100.00  +GHSERSN+2000;           3000 N 01Mie !
$PAR  G(CUB_A13,SN:VA)          100.00  +GHSERSN+2000;           3000 N 01Mie !
$PAR  G(TET_ALPHA1_A6,SN)       100.00  +GHSERSN+5510-8.46*T;    3000 N 99Ans !
 PAR  G(LIQUID,SN)              100.00  +GLIQSN;                 3000 N 91Din !
$
 PAR  G(SBSN,SN:SN),,                   +2*GHSERSN+8000-0.0862*T;,,   N 08Che !
$
 FUNCTION GHSERSN   100.00  -7958.517+122.765451*T-25.858*T*LN(T)
       +5.1185E-04*T**2-3.192767E-06*T**3+18440*T**(-1);
       250.00  Y  -5855.135+65.443315*T-15.961*T*LN(T)
       -0.0188702*T**2+3.121167E-06*T**3-61960*T**(-1);
       505.08  Y  +2524.724+4.005269*T-8.2590486*T*LN(T)
       -0.016814429*T**2+2.623131E-06*T**3-1081244*T**(-1)-1.2307E+25*T**(-9);
       800.00  Y  -8256.959+138.99688*T-28.4512*T*LN(T)-1.2307E+25*T**(-9);
      3000.00  N !
 FUNCTION GDIASN    100.00  -9579.608+114.007785*T-22.972*T*LN(T)
       -0.00813975*T**2+2.7288E-06*T**3+25615*T**(-1);
       298.15  Y  -9063.001+104.84654*T-21.5750771*T*LN(T)
       -0.008575282*T**2+1.784447E-06*T**3-2544*T**(-1);
       800.00  Y  -10909.351+147.396535*T-28.4512*T*LN(T);
      3000.00  N !
 FUNCTION GLIQSN    100.00  +7103.092-14.087767*T+GHSERSN+1.47031E-18*T**7;
       505.08  Y  +6971.586-13.814383*T+GHSERSN+1.2307E+25*T**(-9);
       800.00  Y  -1285.372+125.182498*T-28.4512*T*LN(T);
      3000.00  N !
 FUNCTION GBCCSN    298.15  +GHSERSN+4400-6*T;                     3000 N !
$ ------------------------------------------------------------------------------
$ Binary system
$
$ S.-W. Chen, C.-C. Chen, W. Gierlotka, A.-R. Zi, P.-Y. Chen, H.-J. Wu,
$ J. Electron. Mater., 37, 992-1002(2008).
$
$ Checked against paper. Checked at 6000 K.
$
$ G(SBSN_B1,SN:SB) has been set to zero. If it is set
$ equal to G(SBSN_B1,SB:SN) SbSn-B2 becomes too srable.
$
$ SbSn has been found to have a distorted NaCl structure (C. Schmetterer et al.,
$ J. Alloys Compd., 743, 523-36(2017)). Sb2Sn3/Sb3Sn4 has a related structure
$ and is either part of the SbSn structure or an ordering variant of it.
$
 PAR  L(LIQUID,SB,SN;0),,               -5536.588+1.5399*T;,,         N 08Che !
 PAR  L(LIQUID,SB,SN;1),,               +177.931;,,                   N 08Che !
 PAR  L(LIQUID,SB,SN;2),,               +883.186;,,                   N 08Che !
$
 PAR  L(BCT_A5,SB,SN;0),,               -14643.226+6.6374*T;,,        N 08Che !
 PAR  L(BCT_A5,SB,SN;1),,               -37586.892+62.244*T;,,        N 08Che !
$
 PAR  L(RHOMBOHEDRAL_A7,SB,SN;0),,      -2682.85+8.0154*T;,,          N 08Che !
 PAR  L(RHOMBOHEDRAL_A7,SB,SN;1),,      +758.851;,,                   N 08Che !
$
 PAR  G(SBSN,SB:SN),,                   +GHSERSB+GHSERSN
             -5902.314-1.052*T;,,                                     N 08Che !
$PAR  G(SBSN,SN:SB),,                   +GHSERSB+GHSERSN
$            -5902.314-1.052*T;,,                                     N 08Che !
 PAR  L(SBSN,SB,SN:SN;0),,              -1146.096;,,                  N 08Che !
 PAR  L(SBSN,SN:SB,SN;0),,              -1146.096;,,                  N 08Che !
$
 PAR  G(SB3SN4,SB:SN),,                 +0.43*GHSERSB+0.57*GHSERSN
             -3295.845-0.1739*T;,,                                    N 08Che !
$
$ metastable
$
 PAR  L(FCC_A1,SB,SN:VA;0),,            +UN_ASS;,,                    N !
 PAR  L(BCC_A2,SB,SN:VA;0),,            +UN_ASS;,,                    N !
 PAR  L(HCP_A3,SB,SN:VA;0),,            +UN_ASS;,,                    N !
$ ------------------------------------------------------------------------------
$
 ASSESSED_SYSTEM
  SB-SN(TDB -* +LIQUID +BCT_A5 +RHOMBO_A7 +SBSN +SB3SN4
  ;P3 TMM:300/1000 STP:0.6/400/1) !
$
$
 LIST-OF-REFERENCE
 NUMBER  SOURCE
  Null   'Unknown source'
  COST   'COST 507 database'
  Ansar  'Himo Ansara, unpublished, SGTE unary database V.4.1, 1999; Sn'
  89Fec  'H.J. Fecht, M.X. Zhang, Y.A. Chang, J.H. Perepezko,
          Metall. Trans. A, 20A, 795-803(1989),
          SGTE unary database V.3.0, 1996; Sn'
  91Din  'A.T. Dinsdale, Calphad, 15, 317-425(1991).'
  96SGUN 'SGTE unary database V.3.0, 1996.'
  99Ans  'I. Ansara, S.G. Fries, H.L. Lukas, unpublished, 1999,
          SGTE unary database V.5.0, 2009; In, Sn'
  01Mie  'J. Miettinen, Calphad, 25, 43-58(2001),
          SGTE unary database V.4.4, 2001; Sn, Zn'
  03Liu  'H.S. Liu, C.L. Liu, K. Ishida, Z.P. Jin, J. Electron. Mater.,
          32, 1290-96(2003), SGTE unary database V.5.0, 2009; Sn'
  08Che  'S.-W. Chen, C.-C. Chen, W. Gierlotka, A.-R. Zi, P.-Y. Chen, H.-J. Wu,
          J. Electron. Mater., 37, 992-1002(2008); Sb-Sn'
!
