Repository: orchid-calphad/orchid-project.org

# orchid-project.org

Website and released data of **ORCHID** (Open Repository for CALPHAD Hypotheses, Intelligence, and Discovery),
served by GitHub Pages at https://orchid-project.org. Releases are archived on Zenodo (one DOI per version).

- `index.html`, `catalog/`, `best-practices.html` — static, self-contained pages (generated in the ORCHID tooling).
- `data/` — released data: catalog, redistributable TDB files, convex hulls. Licences: `data/LICENSES.md`, `data/NOTICE.md`.
- `llms.txt`, `data/croissant.json`, `CITATION.cff`, `.zenodo.json` — machine-readable metadata.

Only data with clear redistribution rights are published.

File: data/databases/sgte-binary/SbSn-96Oh-LB.tdb
$
$ Database for Sb-Sn from C.-S.Oh et al. 1996 (included in LB Vol. 4)
$
$ C.-S. Oh, J.-H. Shim, B.-J. Lee, D.N. Lee,
$ J. Alloys Compd., 238, 155-66(1996).
$
$ Dataset created 2010.02.20 by Bengt Hallstedt.
$ 2021.02.05: Modified for use with GES6.
$ 2024.04.30: fcc, bcc and hcp interactions removed.
$ 2024.04.30: Changed name SBSN_B1 to SBSN (changed crystal structure).
$
$ In the LB text reference is given to 86Jon, but 96Oh is included in the
$ LBall-v7+fun database.
$
$ If the lattice stability for G(BCT_A5,SB) is changed to the current value,
$ the interaction parameter needs to be changed as well. The bct-A5
$ interaction is the same as in 95Oht, but different from 86Jon.
$
$ SbSn has been found to have a distorted NaCl structure (C. Schmetterer et al.,
$ J. Alloys Compd., 743, 523-36(2017)). Sb2Sn3/Sb3Sn4 has a related structure
$ and is either part of the SbSn structure or an ordering variant of it.
$
$ ------------------------------------------------------------------------------
 TEMP-LIM 298.15 6000.00 !
$
$ELEMENT NAME  REF. STATE               ATOMIC MASS H298-H0    S298    !
$
 ELEMENT VA   VACUUM                      0.0          0.0      0.0    ! 
 ELEMENT SB   RHOMBOHEDRAL_A7           121.75      5870.152   45.5219 ! 
 ELEMENT SN   BCT_A5                    118.69      6323.      51.18   ! 
$ ------------------------------------------------------------------------------
$ Phase definitions
$
 PHASE LIQUID:L % 1 1 !
 CONST LIQUID:L : SB SN : !
$
$ Fcc (cF4, Fm-3m) and MeX (cF8, Fm-3m)
$
 PHASE FCC_A1 % 2 1 1 !
 CONST FCC_A1 : SB SN : VA : !
$
$ Bcc (cI2, Im-3m)
$
 PHASE BCC_A2 % 2 1 3 !
 CONST BCC_A2 : SB SN : VA : !
$
$ Hcp (hP2, P6_3/mmc) and Me2X (NiAs-type, hP4, P6_3/mmc, B8_1)
$
 PHASE HCP_A3 % 2 1 0.5 !
 CONST HCP_A3 : SB SN : VA: !
$
$ Prototype C (cF8, Fd-3m)
$
 PHASE DIAMOND_A4 % 1 1 !
 CONST DIAMOND_A4 : SN : !
$
$ Prototype beta-Sn (tI4, I4_1/amd)
$
 PHASE BCT_A5 % 1 1 !
 CONST BCT_A5 : SB SN% : !
$
$ Prototype alpha-As (hR2, R-3m)
$
 PHASE RHOMBOHEDRAL_A7 % 1 1 !
 CONST RHOMBOHEDRAL_A7 : SB% SN : !
$
$ Prototype SbSn (hR1, R-3m)
$
 PHASE SBSN % 2 1 1 !
 CONST SBSN : SB% SN : SB SN% : !
$
$ Unknown structure
$
 PHASE SB2SN3 % 2 2 3 !
 CONST SB2SN3 : SB : SN : !
$ ------------------------------------------------------------------------------
$ Defaults
$
 DEFINE-SYSTEM-DEFAULT ELEMENT 2 !
 DEFAULT-COM DEFINE_SYSTEM_ELEMENT VA !
 TYPE-DEF % SEQ * !
 FUNCTION ZERO      298.15  0;                                         6000 N !
 FUNCTION UN_ASS    298.15  0;                                         6000 N !
$ ------------------------------------------------------------------------------
$ Element data
$ ------------------------------------------------------------------------------
$ Sb
$
$ BCT_A5 revised in unary 3.0
$
$ BCT_A5 the value from 91Din is used in LBall-v7+fun.tdb.
$ BCT_A5 the value from 96SGUN is used in SGSOL 5.0.
$ It is only needed in Sb-Sn.
$
 PAR  G(RHOMBOHEDRAL_A7,SB),,           +GHSERSB;                2000 N 91Din !
 PAR  G(FCC_A1,SB:VA),,                 +GHSERSB+19874-13.7*T;   2000 N 91Din !
 PAR  G(BCC_A2,SB:VA),,                 +GHSERSB+19874-15.1*T;   2000 N 91Din !
 PAR  G(HCP_A3,SB:VA),,                 +GHSERSB+19874-13*T;     2000 N 91Din !
$PAR  G(BCT_A5,SB),,                    +GHSERSB+13000-8*T;      2000 N 96SGUN !
 PAR  G(BCT_A5,SB),,                    +GHSERSB+1000;           2000 N 91Din !
 PAR  G(LIQUID,SB),,                    +GLIQSB;                 2000 N 91Din !
$
 PAR  G(SBSN,SB:SB),,                   +2*GHSERSB+6227.48;,,         N 96Oh !
$
 FUNCTION GHSERSB   298.15  -9242.858+156.154689*T-30.5130752*T*LN(T)
       +0.007748768*T**2-3.003415E-06*T**3+100625*T**(-1);
       903.78  Y  -11738.83+169.485872*T-31.38*T*LN(T)+1.616849E+27*T**(-9);
      2000.00  N !
 FUNCTION GLIQSB    298.15  +19822.328-21.923164*T+GHSERSB-1.74847E-20*T**7;
       903.78  Y  +8175.359+147.455986*T-31.38*T*LN(T);
      2000.00  N !
$ ------------------------------------------------------------------------------
$ Sn
$
$ FCC_A1 revised in unary 3.0
$ HCP_A3 revised in unary 4.1
$ TETRAGONAL_A6 added in unary 4.1
$ CBCC_A12 and CUB_A13 added in unary 4.4
$ FCC_A1 modified in unary 5.0
$ DHCP and TET_ALPHA1_A6 added in unary 5.0
$
$ The DHCP phase is labelled D0_24 in 03Liu and alpha-prime in 92Ans. The
$ phase is present between the fcc and hcp phases in the Au-Sn and Au-In
$ systems.
$
 PAR  G(BCT_A5,SN)              100.00  +GHSERSN;                3000 N 91Din !
 PAR  G(DIAMOND_A4,SN)          100.00  +GDIASN;                 3000 N 91Din !
 PAR  G(FCC_A1,SN:VA)           100.00  +GHSERSN+5510-8.46*T;    3000 N 89Fec !
$PAR  G(FCC_A1,SN:VA)           100.00  +GHSERSN+4150-5.2*T;     3000 N 91Din !
 PAR  G(BCC_A2,SN:VA)           100.00  +GHSERSN+4400-6*T;       3000 N 91Din !
 PAR  G(HCP_A3,SN:VA)           100.00  +GHSERSN+3900-7.646*T;   3000 N Ansar !
$PAR  G(HCP_A3,SN:VA)           100.00  +GHSERSN+3900-4.4*T;     3000 N 91Din !
$PAR  G(DHCP,SN)                100.00  +GHSERSN+3803.52-3.46*T; 3000 N 03Liu !
 PAR  G(RHOMBOHEDRAL_A7,SN)     100.00  +GHSERSN+2035;           3000 N 91Din !
$PAR  G(TETRAGONAL_A6,SN)       100.00  +GHSERSN+5387-8.26212*T; 3000 N 99Ans !
$PAR  G(CBCC_A12,SN:VA)         100.00  +GHSERSN+2000;           3000 N 01Mie !
$PAR  G(CUB_A13,SN:VA)          100.00  +GHSERSN+2000;           3000 N 01Mie !
$PAR  G(TET_ALPHA1_A6,SN)       100.00  +GHSERSN+5510-8.46*T;    3000 N 99Ans !
 PAR  G(LIQUID,SN)              100.00  +GLIQSN;                 3000 N 91Din !
$
 PAR  G(SBSN,SN:SN),,                   +2*GHSERSN+7463.66;,,         N 96Oh !
$
 FUNCTION GHSERSN   100.00  -7958.517+122.765451*T-25.858*T*LN(T)
       +5.1185E-04*T**2-3.192767E-06*T**3+18440*T**(-1);
       250.00  Y  -5855.135+65.443315*T-15.961*T*LN(T)
       -0.0188702*T**2+3.121167E-06*T**3-61960*T**(-1);
       505.08  Y  +2524.724+4.005269*T-8.2590486*T*LN(T)
       -0.016814429*T**2+2.623131E-06*T**3-1081244*T**(-1)-1.2307E+25*T**(-9);
       800.00  Y  -8256.959+138.99688*T-28.4512*T*LN(T)-1.2307E+25*T**(-9);
      3000.00  N !
 FUNCTION GDIASN    100.00  -9579.608+114.007785*T-22.972*T*LN(T)
       -0.00813975*T**2+2.7288E-06*T**3+25615*T**(-1);
       298.15  Y  -9063.001+104.84654*T-21.5750771*T*LN(T)
       -0.008575282*T**2+1.784447E-06*T**3-2544*T**(-1);
       800.00  Y  -10909.351+147.396535*T-28.4512*T*LN(T);
      3000.00  N !
 FUNCTION GLIQSN    100.00  +7103.092-14.087767*T+GHSERSN+1.47031E-18*T**7;
       505.08  Y  +6971.586-13.814383*T+GHSERSN+1.2307E+25*T**(-9);
       800.00  Y  -1285.372+125.182498*T-28.4512*T*LN(T);
      3000.00  N !
 FUNCTION GBCCSN    298.15  +GHSERSN+4400-6*T;                     3000 N !
$ ------------------------------------------------------------------------------
$ Binary system
$
$ From Oh et al. 1996 (included in LB Vol. 4)
$
$ C.-S. Oh, J.-H. Shim, B.-J. Lee, D.N. Lee,
$ J. Alloys Compd., 238, 155-66(1996).
$
$ Checked against LB. Checked at 6000 K.
$
$ In the LB text reference is given to 86Jon, but 96Oh is included in the
$ LBall-v7+fun database.
$
$ If the lattice stability for G(BCT_A5,SB) is changed to the current value,
$ the interaction parameter needs to be changed as well. The bct-A5
$ interaction is the same as in 95Oht, but different from 86Jon.
$
$ SbSn has been found to have a distorted NaCl structure (C. Schmetterer et al.,
$ J. Alloys Compd., 743, 523-36(2017)). Sb2Sn3/Sb3Sn4 has a related structure
$ and is either part of the SbSn structure or an ordering variant of it.
$
 PAR  L(LIQUID,SB,SN;0),,               -5695.14-1.709*T;,,           N 86Jon !
 PAR  L(LIQUID,SB,SN;1),,               +782.595;,,                   N 86Jon !
 PAR  L(LIQUID,SB,SN;2),,               +1840.91;,,                   N 86Jon !
$
 PAR  L(BCT_A5,SB,SN;0),,               +25404.55-36.2286*T;,,        N 96Oh !
 PAR  L(BCT_A5,SB,SN;1),,               -10404.55+36.2286*T;,,        N 96Oh !
$
 PAR  L(RHOMBOHEDRAL_A7,SB,SN;0),,      +ZERO;,,                      N 96Oh !
$
 PAR  G(SBSN,SB:SN),,                   +GHSERSB+GHSERSN
             -6561.73-1.02354*T;,,                                    N 96Oh !
 PAR  G(SBSN,SN:SB),,                   +GHSERSB+GHSERSN
             -6561.73-1.02354*T;,,                                    N 96Oh !
$
 PAR  G(SB2SN3,SB:SN),,                 +2*GHSERSB+3*GHSERSN
             -1749.05-28.1335*T;,,                                    N 96Oh !
$
$ metastable
$
 PAR  L(FCC_A1,SB,SN:VA;0),,            +UN_ASS;,,                    N !
 PAR  L(BCC_A2,SB,SN:VA;0),,            +UN_ASS;,,                    N !
 PAR  L(HCP_A3,SB,SN:VA;0),,            +UN_ASS;,,                    N !
$ ------------------------------------------------------------------------------
$
 ASSESSED_SYSTEM
  SB-SN(TDB -* +LIQUID +BCT_A5 +RHOMBO_A7 +SBSN +SB2SN3
  ;P3 TMM:300/1000 STP:0.6/400/1) !
$
$
 LIST-OF-REFERENCE
 NUMBER  SOURCE
  Null   'Unknown source'
  COST   'COST 507 database'
  Ansar  'Himo Ansara, unpublished, SGTE unary database V.4.1, 1999; Sn'
  86Jon  'B. Jonsson, J. Agren, Mater. Sci. Technol., 2, 913-16 (1986); Sb-Sn'
  89Fec  'H.J. Fecht, M.X. Zhang, Y.A. Chang, J.H. Perepezko,
          Metall. Trans. A, 20A, 795-803(1989),
          SGTE unary database V.3.0, 1996; Sn'
  91Din  'A.T. Dinsdale, Calphad, 15, 317-425(1991).'
  96Oh   'C.-S. Oh, J.-H. Shim, B.-J. Lee, D.N. Lee,
          J. Alloys Compd., 238, 155-66(1996); Sb-Sn'
  96SGUN 'SGTE unary database V.3.0, 1996.'
  99Ans  'I. Ansara, S.G. Fries, H.L. Lukas, unpublished, 1999,
          SGTE unary database V.5.0, 2009; In, Sn'
  01Mie  'J. Miettinen, Calphad, 25, 43-58(2001),
          SGTE unary database V.4.4, 2001; Sn, Zn'
  03Liu  'H.S. Liu, C.L. Liu, K. Ishida, Z.P. Jin, J. Electron. Mater.,
          32, 1290-96(2003), SGTE unary database V.5.0, 2009; Sn'
!

File: data/databases/sgte-binary/SbTb-12Gao.tdb
$
$ Database for Sb-Tb from F. Gao et al. 2012
$
$ F. Gao, S.L. Wang, C.P. Wang, X.J. Liu, Calphad, 37, 158-62(2012).
$
$ Dataset created 2017.04.02 by Bengt Hallstedt.
$ 2021.02.05: Modified for use with GES6.
$
$ ------------------------------------------------------------------------------
 TEMP-LIM 298.15 6000.00 !
$
$ELEMENT NAME  REF. STATE               ATOMIC MASS H298-H0    S298    !
$
 ELEMENT VA   VACUUM                      0.0          0.0      0.0    ! 
 ELEMENT SB   RHOMBOHEDRAL_A7           121.75      5870.152   45.5219 ! 
 ELEMENT TB   HCP_A3                    158.9254    9426.552   73.3037 ! 
$ ------------------------------------------------------------------------------
$ Phase definitions
$
 PHASE LIQUID:L % 1 1 !
 CONST LIQUID:L : SB TB : !
$
$ Fcc (cF4, Fm-3m) and MeX (cF8, Fm-3m)
$
 PHASE FCC_A1 %A 2 1 1 !
 CONST FCC_A1 : SB : VA : !
$
$ Bcc (cI2, Im-3m)
$
 PHASE BCC_A2 %B 2 1 3 !
 CONST BCC_A2 : SB TB% : VA : !
$
$ Hcp (hP2, P6_3/mmc) and Me2X (NiAs-type, hP4, P6_3/mmc, B8_1)
$
 PHASE HCP_A3 %A 2 1 0.5 !
 CONST HCP_A3 : SB TB% : VA : !
$
$ Prototype alpha-As (hR2, R-3m)
$
 PHASE RHOMBOHEDRAL_A7 % 1 1 !
 CONST RHOMBOHEDRAL_A7 : SB : !
$
$ Prototype Sb2Sm (oC24, Cmce)
$
 PHASE SB2TB % 2 2 1 !
 CONST SB2TB : SB : TB : !
$
$ Prototype NaCl (cF8, Fm-3m), low T
$
 PHASE SBTB_B1 % 2 1 1 !
 CONST SBTB_B1 : SB : TB : !
$
$ unknown structure
$
 PHASE SBTB_BETA % 2 1 1 !
 CONST SBTB_BETA : SB : TB : !
$
$ Prototype Th3P4 (cI28, I-43d), low T
$
 PHASE SB3TB4_D73 % 2 3 4 !
 CONST SB3TB4_D73 : SB : TB : !
$
$ unknown structure
$
 PHASE SB3TB4_BETA % 2 3 4 !
 CONST SB3TB4_BETA : SB : TB : !
$
$ Prototype Mn5Si3 (hP16, P6_3/mcm)
$
 PHASE SB3TB5_D88 % 2 3 5 !
 CONST SB3TB5_D88 : SB : TB : !
$ ------------------------------------------------------------------------------
$ Defaults
$
 DEFINE-SYSTEM-DEFAULT ELEMENT 2 !
 DEFAULT-COM DEFINE_SYSTEM_ELEMENT VA !
 TYPE-DEF % SEQ * !
 TYPE-DEF A GES AMEND_PHASE_DESCRIPTION @ MAGNETIC -3 0.28 !
 TYPE-DEF B GES AMEND_PHASE_DESCRIPTION @ MAGNETIC -1 0.4 !
 FUNCTION ZERO      298.15  0;                                         6000 N !
 FUNCTION UN_ASS    298.15  0;                                         6000 N !
 FUNCTION R         298.15  +8.31451;                                  6000 N !
$ ------------------------------------------------------------------------------
$ Element data
$ ------------------------------------------------------------------------------
$ Sb
$
$ BCT_A5 revised in unary 3.0
$
$ BCT_A5 the value from 91Din is used in LBall-v7+fun.tdb.
$ BCT_A5 the value from 96SGUN is used in SGSOL 5.0.
$ It is only needed in Sb-Sn.
$
 PAR  G(RHOMBOHEDRAL_A7,SB),,           +GHSERSB;                2000 N 91Din !
 PAR  G(FCC_A1,SB:VA),,                 +GHSERSB+19874-13.7*T;   2000 N 91Din !
 PAR  G(BCC_A2,SB:VA),,                 +GHSERSB+19874-15.1*T;   2000 N 91Din !
 PAR  G(HCP_A3,SB:VA),,                 +GHSERSB+19874-13*T;     2000 N 91Din !
$PAR  G(BCT_A5,SB),,                    +GHSERSB+13000-8*T;      2000 N 96SGUN !
$PAR  G(BCT_A5,SB),,                    +GHSERSB+1000;           2000 N 91Din !
 PAR  G(LIQUID,SB),,                    +GLIQSB;                 2000 N 91Din !
$
 FUNCTION GHSERSB   298.15  -9242.858+156.154689*T-30.5130752*T*LN(T)
       +0.007748768*T**2-3.003415E-06*T**3+100625*T**(-1);
       903.78  Y  -11738.83+169.485872*T-31.38*T*LN(T)+1.616849E+27*T**(-9);
      2000.00  N !
 FUNCTION GLIQSB    298.15  +19822.328-21.923164*T+GHSERSB-1.74847E-20*T**7;
       903.78  Y  +8175.359+147.455986*T-31.38*T*LN(T);
      2000.00  N !
$ ------------------------------------------------------------------------------
$ Tb
$
 PAR  G(HCP_A3,TB:VA),,                 +GHSERTB;                3000 N 91Din !
 PAR  G(BCC_A2,TB:VA),,                 +GBCCTB;                 3000 N 91Din !
 PAR  G(LIQUID,TB),,                    +GLIQTB;                 3000 N 91Din !
$
 FUNCTION GHSERTB   298.15  -20842.158+409.309555*T-77.5006*T*LN(T)
       +0.0832265*T**2-2.5672833E-05*T**3+562430*T**(-1);
       600.00  Y  -8772.606+102.61162*T-25.8659*T*LN(T)
       -0.002757005*T**2-8.05838E-07*T**3+172355*T**(-1);
      1200.00  Y  -7944.942+101.7776*T-25.9584*T*LN(T)
       -0.001676335*T**2-1.067632E-06*T**3;
      1562.00  Y  -265240.309+1456.04268*T-200.215695*T*LN(T)
       +0.041615159*T**2-2.044697E-06*T**3+65043790*T**(-1);
      3000.00  N !
 FUNCTION GBCCTB    298.15  +4167.835-2.652707*T+GHSERTB;
      1200.00  Y  +633060.245-5157.77779*T+706.580596*T*LN(T)
       -0.373763517*T**2+3.4100235E-05*T**3-1.03233571E+08*T**(-1);
      1562.00  Y  -23398.029+257.388486*T-46.4842*T*LN(T);
      3000.00  N !
 FUNCTION GLIQTB    298.15  +3945.831+29.867521*T-14.252646*T*LN(T)
       -0.020466105*T**2+2.17475E-06*T**3-160724*T**(-1);
      1562.00  Y  -13247.649+251.16889*T-46.4842*T*LN(T);
      3000.00  N !
$ ------------------------------------------------------------------------------
$ Binary system
$
$ F. Gao, S.L. Wang, C.P. Wang, X.J. Liu, Calphad, 37, 158-62(2012).
$
$ Checked against paper and author's tdb. Checked at 6000 K.
$
 PAR  L(LIQUID,SB,TB;0),,               -250300-5*T;,,                N 12Gao !
 PAR  L(LIQUID,SB,TB;1),,               -23600+40*T;,,                N 12Gao !
 PAR  L(LIQUID,SB,TB;2),,               +81200-13*T;,,                N 12Gao !
 PAR  L(LIQUID,SB,TB;3),,               -29000;,,                     N 12Gao !
$
 PAR  L(BCC_A2,SB,TB:VA;0),,            -202740;,,                    N 12Gao !
 PAR  L(HCP_A3,SB,TB:VA;0),,            -196800;,,                    N 12Gao !
$
 PAR  G(SB2TB,SB:TB),,                  +2*GHSERSB+GHSERTB
             -251780+31.59*T;,,                                       N 12Gao !
 PAR  G(SBTB_B1,SB:TB),,                +GHSERSB+GHSERTB
             -229036.5+12.06*T;,,                                     N 12Gao !
 PAR  G(SBTB_BETA,SB:TB),,              +GHSERSB+GHSERTB
             -227970+11.56*T;,,                                       N 12Gao !
 PAR  G(SB3TB4_D73,SB:TB),,             +3*GHSERSB+4*GHSERTB
             -735936.5+39.34*T;,,                                     N 12Gao !
 PAR  G(SB3TB4_BETA,SB:TB),,            +3*GHSERSB+4*GHSERTB
             -735000+38.84*T;,,                                       N 12Gao !
 PAR  G(SB3TB5_D88,SB:TB),,             +3*GHSERSB+5*GHSERTB
             -760798+36.33*T;,,                                       N 12Gao !
$ ------------------------------------------------------------------------------
$
$
 LIST-OF-REFERENCE
 NUMBER  SOURCE
  Null   'Unknown source'
  Same   'Same or similar interaction as in the corresponding stable phase'
  COST   'COST 507 database'
  91Din  'A.T. Dinsdale, Calphad, 15, 317-425(1991).'
  96SGUN 'SGTE unary database V.3.0, 1996.'
  12Gao  'F. Gao, S.L. Wang, C.P. Wang, X.J. Liu,
          Calphad, 37, 158-62(2012); Sb-Tb'
!

File: data/databases/sgte-binary/SbTe-14Guo.tdb
$
$ Database for Sb-Te from C. Guo et al. 2014.
$
$ C. Guo, C. Li, Z. Du, J. Electron. Mater., 43, 4082-89(2014).
$
$ Dataset created 2022.10.29 by Bengt Hallstedt.
$
$ The paper includes both ionic and associate models for the liquid. The
$ results are similar, but not identical. Both models are included here, but
$ the associate liquid is rejected by default.
$
$ Note! The associate is called Sb2Te3, but has the stoichiometry Sb0.4Te0.6.
$
$ ------------------------------------------------------------------------------
 TEMP-LIM 298.15 6000.00 !
$
$ELEMENT NAME  REF. STATE               ATOMIC MASS H298-H0    S298    !
$
 ELEMENT /-   ELECTRON_GAS                0.0          0.0      0.0    ! 
 ELEMENT VA   VACUUM                      0.0          0.0      0.0    ! 
 ELEMENT SB   RHOMBOHEDRAL_A7           121.75      5870.152   45.5219 ! 
 ELEMENT TE   HEXAGONAL_A8              127.60      6080.      49.221  ! 
$ ------------------------------------------------------------------------------
$ Species
$
 SPECIE  SB+3                               SB1/+3 !
 SPECIE  SB2TE3                             SB0.4TE0.6 !
 SPECIE  TE-2                               TE1/-2 !
$ ------------------------------------------------------------------------------
$ Phase definitions
$
 PHASE ION:Y % 2 1 1 !
 CONST ION:Y : SB+3 : TE-2 VA TE : !
$
 PHASE LIQUID:L % 1 1 !
 CONST LIQUID:L : SB SB2TE3 TE : !
$
$ Fcc (cF4, Fm-3m) and MeX (cF8, Fm-3m)
$
 PHASE FCC_A1 % 2 1 1 !
 CONST FCC_A1 : SB : VA : !
$
$ Bcc (cI2, Im-3m)
$
 PHASE BCC_A2 % 2 1 3 !
 CONST BCC_A2 : SB : VA : !
$
$ Hcp (hP2, P6_3/mmc) and Me2X (NiAs-type, hP4, P6_3/mmc, B8_1)
$
 PHASE HCP_A3 % 2 1 0.5 !
 CONST HCP_A3 : SB : VA: !
$
$ Prototype alpha-As (hR2, R-3m)
$
 PHASE RHOMBOHEDRAL_A7 % 1 1 !
 CONST RHOMBOHEDRAL_A7 : SB% TE : !
$
$ Prototype gamma-Se (hP3, P3_121)
$ The phase is named HEXAGONAL_A8 in the SGTE unary database and
$ TRIGONAL_A8 in LB.
$
 PHASE HEXAGONAL_A8 % 1 1 !
 CONST HEXAGONAL_A8 : SB TE% : !
$
$ Prototype Sb2Te (hP9, P-3m1)
$
 PHASE SB2TE_DELTA % 2 2 3 !
 CONST SB2TE_DELTA : SB : SB TE : !
$
$ Prototype BiSe (hP12, P-3m1)
$
 PHASE SBTE_GAMMA % 2 2 3 !
 CONST SBTE_GAMMA : SB : SB TE : !
$
$ Prototype Bi2Te3 (hR5, R-3m)
$
 PHASE SB2TE3_C33 % 2 2 3 !
 CONST SB2TE3_C33 : SB : TE : !
$ ------------------------------------------------------------------------------
$ Defaults
$
 DEFINE-SYSTEM-DEFAULT ELEMENT 2 !
 DEFAULT-COM DEFINE_SYSTEM_ELEMENT VA /- !
 DEFAULT-COM REJECT_PHASE LIQUID !
 TYPE-DEF % SEQ * !
 FUNCTION ZERO      298.15  0;                                         6000 N !
 FUNCTION UN_ASS    298.15  0;                                         6000 N !
 FUNCTION R         298.15  +8.31451;                                  6000 N !
$ ------------------------------------------------------------------------------
$ Element data
$ ------------------------------------------------------------------------------
$ Sb
$
$ BCT_A5 revised in unary 3.0
$
$ HEXAGONAL_A8 from 14Guo not included in unary
$
 PAR  G(RHOMBOHEDRAL_A7,SB),,           +GHSERSB;                2000 N 91Din !
 PAR  G(FCC_A1,SB:VA),,                 +GHSERSB+19874-13.7*T;   2000 N 91Din !
 PAR  G(BCC_A2,SB:VA),,                 +GHSERSB+19874-15.1*T;   2000 N 91Din !
 PAR  G(HCP_A3,SB:VA),,                 +GHSERSB+19874-13*T;     2000 N 91Din !
$PAR  G(BCT_A5,SB),,                    +GHSERSB+13000-8*T;      2000 N 96SGUN !
$PAR  G(BCT_A5,SB),,                    +GHSERSB+1000;           2000 N 91Din !
 PAR  G(HEXAGONAL_A8,SB),,              +GHSERSB+5000;           2000 N 14Guo !
 PAR  G(LIQUID,SB),,                    +GLIQSB;                 2000 N 91Din !
$
 PAR  G(ION,SB+3:VA),,                  +GLIQSB;                 2000 N 91Din !
$
 PAR  G(SB2TE_DELTA,SB:SB),,            +5*GHSERSB+5350-1.8*T;   1200 N 89Gho !
 PAR  G(SBTE_GAMMA,SB:SB),,             +5*GHSERSB+7300-2.45*T;  1200 N 89Gho !
$
 FUNCTION GHSERSB   298.15  -9242.858+156.154689*T-30.5130752*T*LN(T)
       +0.007748768*T**2-3.003415E-06*T**3+100625*T**(-1);
       903.78  Y  -11738.83+169.485872*T-31.38*T*LN(T)+1.616849E+27*T**(-9);
      2000.00  N !
 FUNCTION GLIQSB    298.15  +19822.328-21.923164*T+GHSERSB-1.74847E-20*T**7;
       903.78  Y  +8175.359+147.455986*T-31.38*T*LN(T);
      2000.00  N !
$ ------------------------------------------------------------------------------
$ Te
$
$ HEXAGONAL_A8 and LIQUID revised in unary 3.0
$
$ RHOMBOHEDRAL_A7 from 89Gho and 14Guo not included in unary
$
 PAR  G(HEXAGONAL_A8,TE),,              +GHSERTE;                1600 N 95Dav !
$PAR  G(RHOMBOHEDRAL_A7,TE),,           +GHSERTE+15*T;           1600 N 89Gho !
 PAR  G(RHOMBOHEDRAL_A7,TE),,           +GHSERTE+5000;           1600 N 14Guo !
 PAR  G(LIQUID,TE),,                    +GLIQTE;                 1600 N 95Dav !
$
 PAR  G(ION,TE),,                       +GLIQTE;                 1600 N 95Dav !
$
 FUNCTION GHSERTE   298.15  -10544.679+183.372894*T-35.6687*T*LN(T)
       +0.01583435*T**2-5.240417E-06*T**3+155015*T**(-1);
       722.66  Y  +9160.595-129.265373*T+13.004*T*LN(T)
       -0.0362361*T**2+5.006367E-06*T**3-1286810*T**(-1);
      1150.00  Y  -12781.349+174.901226*T-32.5596*T*LN(T);
      1600.00  N !
 FUNCTION GLIQTE    298.15  -17554.731+685.877639*T-126.318*T*LN(T)
       +0.2219435*T**2-9.42075E-05*T**3+827930*T**(-1);
       626.49  Y  -3165763.48+46756.357*T-7196.41*T*LN(T)
       +7.09775*T**2-0.00130692833*T**3+2.58051E+08*T**(-1);
       722.66  Y  +180326.959-1500.57909*T+202.743*T*LN(T)
       -0.142016*T**2+1.6129733E-05*T**3-24238450*T**(-1);
      1150.00  Y  +19110.036-26.1929273*T+GHSERTE;
      1600.00  N !
$ ------------------------------------------------------------------------------
$ Binary system
$
$ C. Guo, C. Li, Z. Du, J. Electron. Mater., 43, 4082-89(2014).
$
$ Checked against paper. Checked at 6000 K.
$
$ The paper includes both ionic and associate models for the liquid. The
$ results are similar, but not identical. Both models are included here, but
$ the associate liquid is rejected by default.
$
$ Note! The associate is called Sb2Te3, but has the stoichiometry Sb0.4Te0.6.
$
 PAR  G(ION,SB+3:TE-2),,                +2*GLIQSB+3*GLIQTE
             -102785+78.2515*T;,,                                     N 14Guo !
 PAR  L(ION,SB+3:TE-2,VA;0),,           +25311.1-28.9116*T;,,         N 14Guo !
 PAR  L(ION,SB+3:TE-2,VA;1),,           -24462.5+17.9377*T;,,         N 14Guo !
 PAR  L(ION,SB+3:TE-2,TE;0),,           +51856.4-54.2642*T;,,         N 14Guo !
 PAR  L(ION,SB+3:TE-2,TE;1),,           +13427.7-24.3722*T;,,         N 14Guo !
$
 PAR  G(LIQUID,SB2TE3),,                +0.4*GLIQSB+0.6*GLIQTE
             -20557+15.6503*T;,,                                      N 14Guo !
 PAR  L(LIQUID,SB,SB2TE3;0),,           +8559.3-3.6932*T;,,           N 14Guo !
 PAR  L(LIQUID,SB,SB2TE3;1),,           -4703.8+9.8773*T;,,           N 14Guo !
 PAR  L(LIQUID,SB2TE3,TE;0),,           +8348.8-1.8429*T;,,           N 14Guo !
 PAR  L(LIQUID,SB2TE3,TE;1),,           +1179.4-3.5931*T;,,           N 14Guo !
$
 PAR  L(RHOMBOHEDRAL_A7,SB,TE;0),,      -4000;,,                      N 14Guo !
$
 PAR  G(SB2TE_DELTA,SB:TE),,            +5*GSB2TE3+7357;         1000 N 14Guo !
 PAR  L(SB2TE_DELTA,SB:SB,TE;0),,       -31974.5+60.8795*T;,,         N 14Guo !
 PAR  L(SB2TE_DELTA,SB:SB,TE;1),,       +7125+4.5315*T;,,             N 14Guo !
 PAR  L(SB2TE_DELTA,SB:SB,TE;2),,       -11216;,,                     N 14Guo !
$
 PAR  G(SBTE_GAMMA,SB:TE),,             +5*GSB2TE3+4361;         1000 N 14Guo !
 PAR  L(SBTE_GAMMA,SB:SB,TE;0),,        -14178+46.608*T;,,            N 14Guo !
 PAR  L(SBTE_GAMMA,SB:SB,TE;1),,        +52967.5-50.7125*T;,,         N 14Guo !
$
 PAR  G(SB2TE3_C33,SB:TE),,             +5*GSB2TE3;              1000 N 14Guo !
$
 FUNCTION GSB2TE3     0.01  -17961.5602-3.27284441*T+0.029415593*T**2
       -0.00185310048*T**3+7.92008333E-06*T**4;
        60.00  Y  -19376.6+106.2655*T-22.5753*T*LN(T)
       -0.00487264934*T**2+3.62456157E-07*T**3+12931.1094*T**(-1);
      1000.00  N !
$ ------------------------------------------------------------------------------
$
$
 LIST-OF-REFERENCE
 NUMBER  SOURCE
  Null   'Unknown source'
  Same   'Same or similar interaction as in the corresponding stable phase'
  COST   'COST 507 database'
  89Che  'P.-Y. Chevalier, Thermochim. Acta, 155, 227-40 (1989); Ge-Sb'
  89Gho  'G. Ghosh, H.L. Lukas, L. Delaey,
          Z. Metallkd., 80, 731-36 (1989); Sb-Te'
  91Din  'A.T. Dinsdale, Calphad, 15, 317-425(1991).'
  95Dav  'A.V. Davydov, M.H. Rand, B.B. Argent, Calphad, 19, 375-87(1995),
          SGTE unary database V.3.0, 1996; Te'
  96SGUN 'SGTE unary database V.3.0, 1996.'
  01Din  'A.T. Dinsdale, unpublished, 2001; Ge, Sb'
  14Guo  'C. Guo, C. Li, Z. Du,
          J. Electron. Mater., 43, 4082-89(2014); Sb, Te, Sb-Te'
!

File: data/databases/sgte-binary/SbTe-18Pet.tdb
$
$ Database for Sb-Te from M. Peters 2018.
$
$ M. Peters, unpublished, 2018.
$
$ Dataset created 2024.10.10 by Bengt Hallstedt.
$
$ A tdb and a pop-file are available in the NIST repository
$ (https://materialsdata.nist.gov/handle/11256/974), but no other documentation.
$
$ No ions or associates are used.
$
$ The phase diagram is very different from that of 14Guo and 89Gho. Delta and
$ gamma are modelled as stoichiometric phases and Sb2Te3 as a solid solution,
$ completely contrary to the other two.
$
$ There is an inverse miscibility gap with a minimum at 1948 K and x(Te)=0.62.
$
$ ------------------------------------------------------------------------------
 TEMP-LIM 298.15 6000.00 !
$
$ELEMENT NAME  REF. STATE               ATOMIC MASS H298-H0    S298    !
$
 ELEMENT VA   VACUUM                      0.0          0.0      0.0    ! 
 ELEMENT SB   RHOMBOHEDRAL_A7           121.75      5870.152   45.5219 ! 
 ELEMENT TE   HEXAGONAL_A8              127.60      6080.      49.221  ! 
$ ------------------------------------------------------------------------------
$ Phase definitions
$
 PHASE LIQUID:L % 1 1 !
 CONST LIQUID:L : SB TE : !
$
$ Fcc (cF4, Fm-3m) and MeX (cF8, Fm-3m)
$
 PHASE FCC_A1 % 2 1 1 !
 CONST FCC_A1 : SB : VA : !
$
$ Bcc (cI2, Im-3m)
$
 PHASE BCC_A2 % 2 1 3 !
 CONST BCC_A2 : SB : VA : !
$
$ Hcp (hP2, P6_3/mmc) and Me2X (NiAs-type, hP4, P6_3/mmc, B8_1)
$
 PHASE HCP_A3 % 2 1 0.5 !
 CONST HCP_A3 : SB : VA: !
$
$ Prototype alpha-As (hR2, R-3m)
$
 PHASE RHOMBOHEDRAL_A7 % 1 1 !
 CONST RHOMBOHEDRAL_A7 : SB% TE : !
$
$ Prototype gamma-Se (hP3, P3_121)
$ The phase is named HEXAGONAL_A8 in the SGTE unary database and
$ TRIGONAL_A8 in LB.
$
 PHASE HEXAGONAL_A8 % 1 1 !
 CONST HEXAGONAL_A8 : TE : !
$
$ Prototype Sb2Te (hP9, P-3m1), delta
$
 PHASE SB7TE3 % 2 7 3 !
 CONST SB7TE3 : SB : TE : !
$
$ Prototype BiSe (hP12, P-3m1), gamma
$
 PHASE SB4TE5 % 2 4 5 !
 CONST SB4TE5 : SB : TE : !
$
$ Prototype Bi2Te3 (hR5, R-3m)
$
 PHASE SB2TE3_C33 % 3 2 1 2 !
 CONST SB2TE3_C33 : SB VA : SB TE : TE : !
$ ------------------------------------------------------------------------------
$ Defaults
$
 DEFINE-SYSTEM-DEFAULT ELEMENT 2 !
 DEFAULT-COM DEFINE_SYSTEM_ELEMENT VA !
 TYPE-DEF % SEQ * !
 FUNCTION ZERO      298.15  0;                                         6000 N !
 FUNCTION UN_ASS    298.15  0;                                         6000 N !
 FUNCTION R         298.15  +8.31451;                                  6000 N !
$ ------------------------------------------------------------------------------
$ Element data
$ ------------------------------------------------------------------------------
$ Sb
$
$ BCT_A5 revised in unary 3.0
$
 PAR  G(RHOMBOHEDRAL_A7,SB),,           +GHSERSB;                2000 N 91Din !
 PAR  G(FCC_A1,SB:VA),,                 +GHSERSB+19874-13.7*T;   2000 N 91Din !
 PAR  G(BCC_A2,SB:VA),,                 +GHSERSB+19874-15.1*T;   2000 N 91Din !
 PAR  G(HCP_A3,SB:VA),,                 +GHSERSB+19874-13*T;     2000 N 91Din !
$PAR  G(BCT_A5,SB),,                    +GHSERSB+13000-8*T;      2000 N 96SGUN !
$PAR  G(BCT_A5,SB),,                    +GHSERSB+1000;           2000 N 91Din !
 PAR  G(LIQUID,SB),,                    +GLIQSB;                 2000 N 91Din !
$
 FUNCTION GHSERSB   298.15  -9242.858+156.154689*T-30.5130752*T*LN(T)
       +0.007748768*T**2-3.003415E-06*T**3+100625*T**(-1);
       903.78  Y  -11738.83+169.485872*T-31.38*T*LN(T)+1.616849E+27*T**(-9);
      2000.00  N !
 FUNCTION GLIQSB    298.15  +19822.328-21.923164*T+GHSERSB-1.74847E-20*T**7;
       903.78  Y  +8175.359+147.455986*T-31.38*T*LN(T);
      2000.00  N !
$ ------------------------------------------------------------------------------
$ Te
$
$ HEXAGONAL_A8 and LIQUID revised in unary 3.0
$
$ RHOMBOHEDRAL_A7 from 89Gho, 14Guo and 18Pet not included in unary
$
 PAR  G(HEXAGONAL_A8,TE),,              +GHSERTE;                1600 N 95Dav !
$PAR  G(RHOMBOHEDRAL_A7,TE),,           +GHSERTE+15*T;           1600 N 89Gho !
$PAR  G(RHOMBOHEDRAL_A7,TE),,           +GHSERTE+5000;           1600 N 14Guo !
 PAR  G(RHOMBOHEDRAL_A7,TE),,           +GHSERTE+4073.34018;     1600 N 18Pet !
 PAR  G(LIQUID,TE),,                    +GLIQTE;                 1600 N 95Dav !
$
 PAR  G(SB2TE3_C33,VA:TE:TE),,          +3*GHSERTE+38.2467*T;,,       N 18Pet !
$
 FUNCTION GHSERTE   298.15  -10544.679+183.372894*T-35.6687*T*LN(T)
       +0.01583435*T**2-5.240417E-06*T**3+155015*T**(-1);
       722.66  Y  +9160.595-129.265373*T+13.004*T*LN(T)
       -0.0362361*T**2+5.006367E-06*T**3-1286810*T**(-1);
      1150.00  Y  -12781.349+174.901226*T-32.5596*T*LN(T);
      1600.00  N !
 FUNCTION GLIQTE    298.15  -17554.731+685.877639*T-126.318*T*LN(T)
       +0.2219435*T**2-9.42075E-05*T**3+827930*T**(-1);
       626.49  Y  -3165763.48+46756.357*T-7196.41*T*LN(T)
       +7.09775*T**2-0.00130692833*T**3+2.58051E+08*T**(-1);
       722.66  Y  +180326.959-1500.57909*T+202.743*T*LN(T)
       -0.142016*T**2+1.6129733E-05*T**3-24238450*T**(-1);
      1150.00  Y  +19110.036-26.1929273*T+GHSERTE;
      1600.00  N !
$ ------------------------------------------------------------------------------
$ Binary system
$
$ M. Peters, unpublished, 2018.
$
$ Checked against author's tdb. Checked at 6000 K.
$
$ A tdb and a pop-file are available in the NIST repository
$ (https://materialsdata.nist.gov/handle/11256/974), but no other documentation.
$
$ No ions or associates are used.
$
$ The phase diagram is very different from that of 14Guo and 89Gho. Delta and
$ gamma are modelled as stoichiometric phases and Sb2Te3 as a solid solution,
$ completely contrary to the other two.
$
$ There is an inverse miscibility gap with a minimum at 1948 K and x(Te)=0.62.
$
 PAR  L(LIQUID,SB,TE;0),,               -38309+22.6068*T;,,           N 18Pet !
 PAR  L(LIQUID,SB,TE;1),,               +20580-15.5185*T;,,           N 18Pet !
 PAR  L(LIQUID,SB,TE;2),,               +17284-16.1013*T;,,           N 18Pet !
 PAR  L(LIQUID,SB,TE;3),,               -18182+20.3338*T;,,           N 18Pet !
$
 PAR  L(RHOMBOHEDRAL_A7,SB,TE;0),,      +2682;,,                      N 18Pet !
$
 PAR  G(SB7TE3,SB:TE),,                 +GSB2TE3+5*GHSERSB
             -11.5556*T;,,                                            N 18Pet !
 PAR  G(SB4TE5,SB:TE),,                 +1.666667*GSB2TE3
             +0.666667*GHSERSB-2.9143*T;,,                            N 18Pet !
$
 PAR  G(SB2TE3_C33,SB:SB:TE),,          +3*GHSERSB+2*GHSERTE+1185;,,  N 18Pet !
 PAR  G(SB2TE3_C33,SB:TE:TE),,          +GSB2TE3;,,                   N 18Pet !
 PAR  G(SB2TE3_C33,VA:SB:TE),,          +GHSERSB+2*GHSERTE
             +1185+38.2467*T;,,                                       N 18Pet !
 PAR  L(SB2TE3_C33,SB,VA:TE:TE;0),,     +64287;,,                     N 18Pet !
 PAR  L(SB2TE3_C33,SB:SB,TE:TE;0),,     -26629;,,                     N 18Pet !
$
 FUNCTION GSB2TE3   298.15  -94087.678+529.10642*T-112.8765*T*LN(T)
       -0.024363247*T**2+1.81228E-06*T**3+64655.547*T**(-1);
      3000.00  N !
$ ------------------------------------------------------------------------------
$
$
 LIST-OF-REFERENCE
 NUMBER  SOURCE
  Null   'Unknown source'
  Same   'Same or similar interaction as in the corresponding stable phase'
  COST   'COST 507 database'
  89Gho  'G. Ghosh, H.L. Lukas, L. Delaey,
          Z. Metallkd., 80, 731-36 (1989); Te'
  91Din  'A.T. Dinsdale, Calphad, 15, 317-425(1991).'
  95Dav  'A.V. Davydov, M.H. Rand, B.B. Argent, Calphad, 19, 375-87(1995),
          SGTE unary database V.3.0, 1996; Te'
  96SGUN 'SGTE unary database V.3.0, 1996.'
  14Guo  'C. Guo, C. Li, Z. Du,
          J. Electron. Mater., 43, 4082-89(2014); Te'
  18Pet  'M. Peters, unpublished, 2018; Te, Sb-Te'
!

File: data/databases/sgte-binary/SbTe-89Gho.tdb
$
$ Database for Sb-Te from G. Ghosh et al. 1989
$
$ G. Ghosh, H.L. Lukas, L. Delaey, Z. Metallkd., 80, 731-36 (1989).
$
$ Dataset created 2013.05.30 by Bengt Hallstedt.
$ 2021.02.05: Modified for use with GES6.
$ 2021.09.05: ION order fixed for GES6.
$
$ Unary Te has changed radically since 89Gho.
$ 89Gho actually used Delta-G=0 for G(RHOMBOHEDRAL_A7,TE).
$
$ A database sbsete.tdb was found with unknown origin. The source for Sb-Te
$ is given as 89Gho, but it uses other parameters for the nonstoichiometry
$ of SB2TE3 and possibly also for the ionic liquid, but it is also possible
$ that the ionic liquid model was differently programmed in the Lukas program.
$
$ The parameters from sbsete.tdb reproduce the figures in the paper well,
$ within 1 K for the invariant equilibria, much better than the parameters
$ in the paper. The change of unary Te does not seem to have much influence
$ on the phase diagram.
$
$ ------------------------------------------------------------------------------
 TEMP-LIM 298.15 6000.00 !
$
$ELEMENT NAME  REF. STATE               ATOMIC MASS H298-H0    S298    !
$
 ELEMENT /-   ELECTRON_GAS                0.0          0.0      0.0    ! 
 ELEMENT VA   VACUUM                      0.0          0.0      0.0    ! 
 ELEMENT SB   RHOMBOHEDRAL_A7           121.75      5870.152   45.5219 ! 
 ELEMENT TE   HEXAGONAL_A8              127.60      6080.      49.221  ! 
$ ------------------------------------------------------------------------------
$ Species
$
 SPECIE  SB+3                               SB1/+3 !
 SPECIE  TE-2                               TE1/-2 !
$ ------------------------------------------------------------------------------
$ Phase definitions
$
 PHASE ION:Y % 2 1 1 !
 CONST ION:Y : SB+3 : TE-2 VA TE : !
$
 PHASE LIQUID:L % 1 1 !
 CONST LIQUID:L : SB TE : !
$
$ Fcc (cF4, Fm-3m) and MeX (cF8, Fm-3m)
$
 PHASE FCC_A1 % 2 1 1 !
 CONST FCC_A1 : SB : VA : !
$
$ Bcc (cI2, Im-3m)
$
 PHASE BCC_A2 % 2 1 3 !
 CONST BCC_A2 : SB : VA : !
$
$ Hcp (hP2, P6_3/mmc) and Me2X (NiAs-type, hP4, P6_3/mmc, B8_1)
$
 PHASE HCP_A3 % 2 1 0.5 !
 CONST HCP_A3 : SB : VA: !
$
$ Prototype C (cF8, Fd-3m)
$
 PHASE DIAMOND_A4 % 1 1 !
 CONST DIAMOND_A4 : SB : !
$
$ Prototype beta-Sn (tI4, I4_1/amd)
$
 PHASE BCT_A5 % 1 1 !
 CONST BCT_A5 : SB : !
$
$ Prototype alpha-As (hR2, R-3m)
$
 PHASE RHOMBOHEDRAL_A7 % 1 1 !
 CONST RHOMBOHEDRAL_A7 : SB% TE : !
$
$ Prototype gamma-Se (hP3, P3_121)
$ The phase is named HEXAGONAL_A8 in the SGTE unary database and
$ TRIGONAL_A8 in LB.
$
 PHASE HEXAGONAL_A8 % 1 1 !
 CONST HEXAGONAL_A8 : TE : !
$
$ Prototype Sb2Te (hP9, P-3m1)
$
 PHASE SB2TE_DELTA % 2 2 3 !
 CONST SB2TE_DELTA : SB : SB TE : !
$
$ Prototype BiSe (hP12, P-3m1)
$
 PHASE SBTE_GAMMA % 2 2 3 !
 CONST SBTE_GAMMA : SB : SB TE : !
$
$ Prototype Bi2Te3 (hR5, R-3m)
$
 PHASE SB2TE3_C33 % 2 2 3 !
 CONST SB2TE3_C33 : SB% TE : SB TE% : !
$ ------------------------------------------------------------------------------
$ Defaults
$
 DEFINE-SYSTEM-DEFAULT ELEMENT 2 !
 DEFAULT-COM DEFINE_SYSTEM_ELEMENT VA /- !
 DEFAULT-COM REJECT_PHASE LIQUID !
 TYPE-DEF % SEQ * !
 FUNCTION ZERO      298.15  0;                                         6000 N !
 FUNCTION UN_ASS    298.15  0;                                         6000 N !
 FUNCTION R         298.15  +8.31451;                                  6000 N !
 FUNCTION RTLNP     298.15  +8.31451*T*LN(1E-05*P);                    6000 N !
$ ------------------------------------------------------------------------------
$ Element data
$ ------------------------------------------------------------------------------
$ Sb
$
$ BCT_A5 revised in unary 3.0
$
$ BCT_A5 the value from 91Din is used in LBall-v7+fun.tdb.
$ BCT_A5 the value from 96SGUN is used in SGSOL 5.0.
$ It is only needed in Sb-Sn.
$
 PAR  G(RHOMBOHEDRAL_A7,SB),,           +GHSERSB;                2000 N 91Din !
 PAR  G(FCC_A1,SB:VA),,                 +GHSERSB+19874-13.7*T;   2000 N 91Din !
 PAR  G(BCC_A2,SB:VA),,                 +GHSERSB+19874-15.1*T;   2000 N 91Din !
 PAR  G(HCP_A3,SB:VA),,                 +GHSERSB+19874-13*T;     2000 N 91Din !
 PAR  G(BCT_A5,SB),,                    +GHSERSB+13000-8*T;      2000 N 96SGUN !
$PAR  G(BCT_A5,SB),,                    +GHSERSB+1000;           2000 N 91Din !
 PAR  G(LIQUID,SB),,                    +GLIQSB;                 2000 N 91Din !
$
 PAR  G(ION,SB+3:VA),,                  +GLIQSB;                 2000 N 91Din !
$
 PAR  G(SB2TE_DELTA,SB:SB),,            +5*GHSERSB+5350-1.8*T;   1200 N 89Gho !
 PAR  G(SBTE_GAMMA,SB:SB),,             +5*GHSERSB+7300-2.45*T;  1200 N 89Gho !
$ from 89Gho
$PAR  G(SB2TE3_C33,SB:SB),,             +5*GHSERSB
$            +292837.5-179.7592*T+9.1687*T*LN(T);                1200 N 89Gho !
$ from sbsete.tdb
 PAR  G(SB2TE3_C33,SB:SB),,             +5*GHSERSB
             +154837.5-133.7592*T+9.1687*T*LN(T);                1200 N 89Gho !
$
 FUNCTION GHSERSB   298.15  -9242.858+156.154689*T-30.5130752*T*LN(T)
       +0.007748768*T**2-3.003415E-06*T**3+100625*T**(-1);
       903.78  Y  -11738.83+169.485872*T-31.38*T*LN(T)+1.616849E+27*T**(-9);
      2000.00  N !
 FUNCTION GLIQSB    298.15  +19822.328-21.923164*T+GHSERSB-1.74847E-20*T**7;
       903.78  Y  +8175.359+147.455986*T-31.38*T*LN(T);
      2000.00  N !
$ ------------------------------------------------------------------------------
$ Te
$
$ HEXAGONAL_A8 and LIQUID revised in unary 3.0
$
 PAR  G(HEXAGONAL_A8,TE),,              +GHSERTE;                1600 N 95Dav !
 PAR  G(RHOMBOHEDRAL_A7,TE),,           +GHSERTE+15*T;           1600 N 89Gho !
 PAR  G(LIQUID,TE),,                    +GLIQTE;                 1600 N 95Dav !
$
 PAR  G(ION,TE),,                       +GLIQTE;                 1600 N 95Dav !
$
$ from 89Gho
$PAR  G(SB2TE3_C33,TE:TE),,             +5*GHSERTE
$            +847837.5-364.7592*T+9.1687*T*LN(T);                1200 N 89Gho !
$ from sbsete.tdb
 PAR  G(SB2TE3_C33,TE:TE),,             +5*GHSERTE
             +307837.5-184.7592*T+9.1687*T*LN(T);                1200 N 89Gho !
$
 FUNCTION GHSERTE   298.15  -10544.679+183.372894*T-35.6687*T*LN(T)
       +0.01583435*T**2-5.240417E-06*T**3+155015*T**(-1);
       722.66  Y  +9160.595-129.265373*T+13.004*T*LN(T)
       -0.0362361*T**2+5.006367E-06*T**3-1286810*T**(-1);
      1150.00  Y  -12781.349+174.901226*T-32.5596*T*LN(T);
      1600.00  N !
 FUNCTION GLIQTE    298.15  -17554.731+685.877639*T-126.318*T*LN(T)
       +0.2219435*T**2-9.42075E-05*T**3+827930*T**(-1);
       626.49  Y  -3165763.48+46756.357*T-7196.41*T*LN(T)
       +7.09775*T**2-0.00130692833*T**3+2.58051E+08*T**(-1);
       722.66  Y  +180326.959-1500.57909*T+202.743*T*LN(T)
       -0.142016*T**2+1.6129733E-05*T**3-24238450*T**(-1);
      1150.00  Y  +19110.036-26.1929273*T+GHSERTE;
      1600.00  N !
$ Old functions used by 89Gho
$FUNCTION GHSERTE   298.15  -6677.083+85.019049*T-19.1003366*T*LN(T)
$      -0.011050509*T**2;
$      722.62  Y  -14523.024+210.012403*T-37.656*T*LN(T)+1.1154E+27*T**(-9);  
$     2000.00  N !
$FUNCTION GLIQTE    298.15  +10545.258+61.248705*T-19.1003366*T*LN(T)
$      -0.011050509*T**2-4.31979E-19*T**7;
$      722.62  Y  +3173.591+185.552954*T-37.656*T*LN(T);
$     2000.00  N !
$ ------------------------------------------------------------------------------
$ Binary system
$
$ G. Ghosh, H.L. Lukas, L. Delaey, Z. Metallkd., 80, 731-36 (1989).
$
$ Checked against paper. Checked at 6000 K.
$
$ Unary Te has changed radically since 89Gho.
$ 89Gho actually used Delta-G=0 for G(RHOMBOHEDRAL_A7,TE).
$
$ A database sbsete.tdb was found with unknown origin. The source for Sb-Te
$ is given as 89Gho, but it uses other parameters for the nonstoichiometry
$ of SB2TE3 and possibly also for the ionic liquid, but it is also possible
$ that the ionic liquid model was differently programmed in the Lukas program.
$
$ The parameters from sbsete.tdb reproduce the figures in the paper well,
$ within 1 K for the invariant equilibria, much better than the parameters
$ in the paper. The change of unary Te does not seem to have much influence
$ on the phase diagram.
$
 PAR  G(ION,SB+3:TE-2),,                +2*GLIQSB+3*GLIQTE
             -97986+67.0285*T;,,                                      N 89Gho !
$ from 89Gho
$PAR  L(ION,SB+3:TE-2,VA;0),,           +30670.5+7.3155*T;,,          N 89Gho !
$PAR  L(ION,SB+3:TE,TE-2;0),,           +41640.5;,,                   N 89Gho !
$ from sbsete.tdb
 PAR  L(ION,SB+3:TE-2,VA;0),,           +24536.4+5.8524*T;,,          N 89Gho !
 PAR  L(ION,SB+3:TE-2,VA;1),,           +6134.1+1.4631*T;,,           N 89Gho !
 PAR  L(ION,SB+3:TE-2,TE;0),,           +33312.4;,,                   N 89Gho !
 PAR  L(ION,SB+3:TE-2,TE;1),,           +8328.1;,,                    N 89Gho !
 PAR  L(ION,SB+3:TE-2,VA,TE;0),,        -14462.2-1.4631*T;,,          N 89Gho !
 PAR  L(ION,SB+3:TE-2,VA,TE;1),,        -14462.2-1.4631*T;,,          N 89Gho !
 PAR  L(ION,SB+3:TE-2,VA,TE;2),,        -14462.2-1.4631*T;,,          N 89Gho !
$
 PAR  G(SB2TE_DELTA,SB:TE),,            +2*GHSERSB+3*GHSERTE
             -46912.5-66.5092*T+9.1687*T*LN(T);                  1200 N 89Gho !
 PAR  L(SB2TE_DELTA,SB:SB,TE;0),,       -35000+79*T;             1200 N 89Gho !
$
 PAR  G(SBTE_GAMMA,SB:TE),,             +2*GHSERSB+3*GHSERTE
             -47962.5-66.1592*T+9.1687*T*LN(T);                  1200 N 89Gho !
 PAR  L(SBTE_GAMMA,SB:SB,TE;0),,        -35000+79*T;             1200 N 89Gho !
$
 PAR  G(SB2TE3_C33,SB:TE),,             +2*GHSERSB+3*GHSERTE
             -52162.5-64.7592*T+9.1687*T*LN(T);                  1200 N 89Gho !
$ from 89Gho
$PAR  G(SB2TE3_C33,TE:SB),,             +3*GHSERSB+2*GHSERTE
$            +1192837.5-479.7592*T+9.1687*T*LN(T);               1200 N 89Gho !
$ from sbsete.tdb
 PAR  G(SB2TE3_C33,TE:SB),,             +3*GHSERSB+2*GHSERTE
             +514837.5-253.7592*T+9.1687*T*LN(T);                1200 N 89Gho !
$ ------------------------------------------------------------------------------
$
$
 LIST-OF-REFERENCE
 NUMBER  SOURCE
  Null   'Unknown source'
  Same   'Same or similar interaction as in the corresponding stable phase'
  COST   'COST 507 database'
  89Che  'P.-Y. Chevalier, Thermochim. Acta, 155, 227-40 (1989); Ge-Sb'
  89Gho  'G. Ghosh, H.L. Lukas, L. Delaey,
          Z. Metallkd., 80, 731-36 (1989); Sb-Te'
  91Din  'A.T. Dinsdale, Calphad, 15, 317-425(1991).'
  95Dav  'A.V. Davydov, M.H. Rand, B.B. Argent, Calphad, 19, 375-87(1995),
          SGTE unary database V.3.0, 1996; Te'
  96SGUN 'SGTE unary database V.3.0, 1996.'
  01Din  'A.T. Dinsdale, unpublished, 2001; Ge, Sb'
!
