Repository: orchid-calphad/orchid-project.org

# orchid-project.org

Website and released data of **ORCHID** (Open Repository for CALPHAD Hypotheses, Intelligence, and Discovery),
served by GitHub Pages at https://orchid-project.org. Releases are archived on Zenodo (one DOI per version).

- `index.html`, `catalog/`, `best-practices.html` — static, self-contained pages (generated in the ORCHID tooling).
- `data/` — released data: catalog, redistributable TDB files, convex hulls. Licences: `data/LICENSES.md`, `data/NOTICE.md`.
- `llms.txt`, `data/croissant.json`, `CITATION.cff`, `.zenodo.json` — machine-readable metadata.

Only data with clear redistribution rights are published.

File: data/databases/sgte-binary/SbTm-11Wan.tdb
$
$ Database for Sb-Tm from S.L. Wang et al. 2011
$
$ S.L. Wang, Z.B. Hu, F. Gao, C.P. Wang, X.J. Liu, Calphad, 35, 473-78(2011).
$
$ Dataset created 2016.10.19 by Bengt Hallstedt.
$ 2021.02.05: Modified for use with GES6.
$
$ ------------------------------------------------------------------------------
 TEMP-LIM 298.15 6000.00 !
$
$ELEMENT NAME  REF. STATE               ATOMIC MASS H298-H0    S298    !
$
 ELEMENT VA   VACUUM                      0.0          0.0      0.0    ! 
 ELEMENT SB   RHOMBOHEDRAL_A7           121.75      5870.152   45.5219 ! 
 ELEMENT TM   HCP_A3                    168.9342    7397.312   74.01496! 
$ ------------------------------------------------------------------------------
$ Phase definitions
$
 PHASE LIQUID:L % 1 1 !
 CONST LIQUID:L : SB TM : !
$
$ Fcc (cF4, Fm-3m) and MeX (cF8, Fm-3m)
$
 PHASE FCC_A1 %A 2 1 1 !
 CONST FCC_A1 : SB TM : VA : !
$
$ Bcc (cI2, Im-3m)
$
 PHASE BCC_A2 %B 2 1 3 !
 CONST BCC_A2 : SB TM : VA : !
$
$ Hcp (hP2, P6_3/mmc) and Me2X (NiAs-type, hP4, P6_3/mmc, B8_1)
$
 PHASE HCP_A3 %A 2 1 0.5 !
 CONST HCP_A3 : SB TM% : VA : !
$
$ Prototype alpha-As (hR2, R-3m)
$
 PHASE RHOMBOHEDRAL_A7 % 1 1 !
 CONST RHOMBOHEDRAL_A7 : SB : !
$
$ Prototype HoSb2 (oC6, C222)
$
 PHASE SB2TM % 2 2 1 !
 CONST SB2TM : SB : TM : !
$
$ Prototype NaCl (cF8, Fm-3m)
$
 PHASE SBTM_B1 % 2 1 1 !
 CONST SBTM_B1 : SB : TM : !
$
$ unknown structure
$
 PHASE SBTM_BETA % 2 1 1 !
 CONST SBTM_BETA : SB : TM : !
$
$ Prototype Bi3Y5 (oP32, Pnma)
$
 PHASE SB3TM5_ALPHA % 2 3 5 !
 CONST SB3TM5_ALPHA : SB : TM : !
$
$ Prototype Sb3Yb5 (oP32, Pnma)
$
 PHASE SB3TM5_BETA % 2 3 5 !
 CONST SB3TM5_BETA : SB : TM : !
$ ------------------------------------------------------------------------------
$ Defaults
$
 DEFINE-SYSTEM-DEFAULT ELEMENT 2 !
 DEFAULT-COM DEFINE_SYSTEM_ELEMENT VA !
 TYPE-DEF % SEQ * !
 TYPE-DEF A GES AMEND_PHASE_DESCRIPTION @ MAGNETIC -3 0.28 !
 TYPE-DEF B GES AMEND_PHASE_DESCRIPTION @ MAGNETIC -1 0.4 !
 FUNCTION ZERO      298.15  0;                                         6000 N !
 FUNCTION UN_ASS    298.15  0;                                         6000 N !
 FUNCTION R         298.15  +8.31451;                                  6000 N !
$ ------------------------------------------------------------------------------
$ Element data
$ ------------------------------------------------------------------------------
$ Sb
$
$ BCT_A5 revised in unary 3.0
$
$ BCT_A5 the value from 91Din is used in LBall-v7+fun.tdb.
$ BCT_A5 the value from 96SGUN is used in SGSOL 5.0.
$ It is only needed in Sb-Sn.
$
 PAR  G(RHOMBOHEDRAL_A7,SB),,           +GHSERSB;                2000 N 91Din !
 PAR  G(FCC_A1,SB:VA),,                 +GHSERSB+19874-13.7*T;   2000 N 91Din !
 PAR  G(BCC_A2,SB:VA),,                 +GHSERSB+19874-15.1*T;   2000 N 91Din !
 PAR  G(HCP_A3,SB:VA),,                 +GHSERSB+19874-13*T;     2000 N 91Din !
$PAR  G(BCT_A5,SB),,                    +GHSERSB+13000-8*T;      2000 N 96SGUN !
$PAR  G(BCT_A5,SB),,                    +GHSERSB+1000;           2000 N 91Din !
 PAR  G(LIQUID,SB),,                    +GLIQSB;                 2000 N 91Din !
$
 FUNCTION GHSERSB   298.15  -9242.858+156.154689*T-30.5130752*T*LN(T)
       +0.007748768*T**2-3.003415E-06*T**3+100625*T**(-1);
       903.78  Y  -11738.83+169.485872*T-31.38*T*LN(T)+1.616849E+27*T**(-9);
      2000.00  N !
 FUNCTION GLIQSB    298.15  +19822.328-21.923164*T+GHSERSB-1.74847E-20*T**7;
       903.78  Y  +8175.359+147.455986*T-31.38*T*LN(T);
      2000.00  N !
$ ------------------------------------------------------------------------------
$ Tm
$
$ FCC_A1 from 09Wan and 12Don not included in unary
$ BCC_A2 from 04Du2 not included in unary
$ RHOMBOHEDRAL_A7 from 10Wan not included in unary
$
 PAR  G(HCP_A3,TM:VA),,                 +GHSERTM;                2300 N 91Din !
 PAR  G(FCC_A1,TM:VA),,                 +GHSERTM+5000;           2300 N 09Wan !
$PAR  G(FCC_A1,TM:VA),,                 +GHSERTM+2680;           2300 N 12Don !
 PAR  G(BCC_A2,TM:VA),,                 +GHSERTM+5000;           2300 N 04Du3 !
$PAR  G(RHOMBOHEDRAL_A7,TM),,           +GHSERTM+5000;           2300 N 10Wan !
 PAR  G(LIQUID,TM),,                    +GLIQTM;                 2300 N 91Din !
$
 FUNCTION GHSERTM   298.15  -10016.715+151.037648*T-34.3664974*T*LN(T)
       +0.012110965*T**2-3.831156E-06*T**3+95982*T**(-1);
       700.00  Y  -14701.965+147.957496*T-32.1951269*T*LN(T)
       +4.44753E-04*T**2-3.96694E-07*T**3+1091664*T**(-1);
      1600.00  Y  -8669.227+97.98144*T-25.1816969*T*LN(T)-0.003384563*T**2;
      1818.00  Y  +727125.608-4147.40063*T+534.082763*T*LN(T)
       -0.19093039*T**2+1.1689185E-05*T**3-1.8038222E+08*T**(-1);
      2300.00  N !
 FUNCTION GLIQTM    298.15  +13199.249-6.557671*T+GHSERTM;
       600.00  Y  +22640.028-126.738485*T+6.8744933*T*LN(T)
       -0.025487085*T**2+2.288172E-06*T**3-1585412*T**(-1);
      1818.00  Y  -10090.305+214.184413*T-41.37976*T*LN(T);
      2300.00  N !
$ ------------------------------------------------------------------------------
$ Binary system
$
$ S.L. Wang, Z.B. Hu, F. Gao, C.P. Wang, X.J. Liu, Calphad, 35, 473-78(2011).
$
$ Checked against paper and author's tdb. Checked at 6000 K.
$
 PAR  L(LIQUID,SB,TM;0),,               -219000-32.067*T;,,           N 11Wan !
 PAR  L(LIQUID,SB,TM;1),,               -33941+49.848*T;,,            N 11Wan !
 PAR  L(LIQUID,SB,TM;2),,               +94097-12.3*T;,,              N 11Wan !
 PAR  L(LIQUID,SB,TM;3),,               -39081;,,                     N 11Wan !
$
 PAR  L(HCP_A3,SB,TM:VA;0),,            -185000;,,                    N 11Wan !
$
 PAR  G(SB2TM,SB:TM),,                  +2*GHSERSB+GHSERTM
             -228416.4+10.374*T;,,                                    N 11Wan !
 PAR  G(SBTM_B1,SB:TM),,                +GHSERSB+GHSERTM
             -225980+8.008*T;,,                                       N 11Wan !
 PAR  G(SBTM_BETA,SB:TM),,              +GHSERSB+GHSERTM
             -224000+7.044*T;,,                                       N 11Wan !
 PAR  G(SB3TM5_ALPHA,SB:TM),,           +3*GHSERSB+5*GHSERTM
             -668152-20.968*T;,,                                      N 11Wan !
 PAR  G(SB3TM5_BETA,SB:TM),,            +3*GHSERSB+5*GHSERTM
             -662592-23.904*T;,,                                      N 11Wan !
$
$ Metastable
$
 PAR  L(FCC_A1,SB,TM:VA;0),,            -185000;,,                    N Same !
 PAR  L(BCC_A2,SB,TM:VA;0),,            -185000;,,                    N Same !
$ ------------------------------------------------------------------------------
$
$
 LIST-OF-REFERENCE
 NUMBER  SOURCE
  Null   'Unknown source'
  Same   'Same or similar interaction as in the corresponding stable phase'
  COST   'COST 507 database'
  91Din  'A.T. Dinsdale, Calphad, 15, 317-425(1991).'
  96SGUN 'SGTE unary database V.3.0, 1996.'
  04Du3  'Z. Du, H. Liu, G. Ling,
          J. Alloys Compd., 373, 151-55(2004); Tm'
  09Wan  'C.P. Wang, S.H. Guo, A.T. Tang, F.S. Pan, X.J. Liu, K. Ishida,
          J. Alloys Compd., 482, 67-72(2009); Tm'
  10Wan  'C.P. Wang, H.L. Zhang, A.T. Tang, F.S. Pan, X.J. Liu,
          J. Alloys Compd., 502, 43-48(2010); Tm'
  11Wan  'S.L. Wang, Z.B. Hu, F. Gao, C.P. Wang, X.J. Liu,
          Calphad, 35, 473-78(2011); Sb-Tm'
  12Don  'H.Q. Dong, X.M. Tao, T. Laurila, M. Paulastro-Krockel,
          Calphad, 37, 87-93(2012); Ho, Tm'
!

File: data/databases/sgte-binary/SbY-09Zha.tdb
$
$ Database for Sb-Y from L.G. Zhang et al. 2009
$
$ L.G. Zhang, H.M. Chen, H.Q. Dong, G.X. Huang, L.B. Liu, Z.P. Jin,
$ J. Alloys Compd., 475, 233-37(2009).
$
$ Dataset created 2017.07.08 by Bengt Hallstedt.
$ 2021.02.05: Modified for use with GES6.
$
$ Wrong sign for L(LIQUID,SB,Y;2) in the paper.
$
$ Invariant equilibria with Sb3Y4 differ by up to 4 K, other by up to 1 K.
$
$ There is an inverse miscibility gap with a minimum at 3765 K and x(Sb)=0.09.
$
$ ------------------------------------------------------------------------------
 TEMP-LIM 298.15 6000.00 !
$
$ELEMENT NAME  REF. STATE               ATOMIC MASS H298-H0    S298    !
$
 ELEMENT VA   VACUUM                      0.0          0.0      0.0    ! 
 ELEMENT SB   RHOMBOHEDRAL_A7           121.75      5870.152   45.5219 ! 
 ELEMENT Y    HCP_A3                     88.9059    5983.457   44.7875 ! 
$ ------------------------------------------------------------------------------
$ Phase definitions
$
 PHASE LIQUID:L % 1 1 !
 CONST LIQUID:L : SB Y : !
$
$ Fcc (cF4, Fm-3m) and MeX (cF8, Fm-3m)
$
 PHASE FCC_A1 %A 2 1 1 !
 CONST FCC_A1 : SB Y : VA : !
$
$ Bcc (cI2, Im-3m)
$
 PHASE BCC_A2 %B 2 1 3 !
 CONST BCC_A2 : SB Y% : VA : !
$
$ Hcp (hP2, P6_3/mmc) and Me2X (NiAs-type, hP4, P6_3/mmc, B8_1)
$
 PHASE HCP_A3 %A 2 1 0.5 !
 CONST HCP_A3 : SB Y% : VA : !
$
$ Prototype alpha-As (hR2, R-3m)
$
 PHASE RHOMBOHEDRAL_A7 % 1 1 !
 CONST RHOMBOHEDRAL_A7 : SB : !
$
$ Prototype NaCl (cF8, Fm-3m)
$
 PHASE SBY_B1 % 2 1 1 !
 CONST SBY_B1 : SB : Y : !
$
$ Prototype Th3P4 (cI28, I-43d)
$
 PHASE SB3Y4_D73 % 2 3 4 !
 CONST SB3Y4_D73 : SB : Y : !
$
$ Prototype Mn5Si3 (hP16, P6_3/mcm)
$
 PHASE SB3Y5_D88 % 2 3 5 !
 CONST SB3Y5_D88 : SB : Y : !
$
$ Prototype Ti3P (tP32, P4_2/n)
$
 PHASE SBY3 % 2 1 3 !
 CONST SBY3 : SB : Y : !
$ ------------------------------------------------------------------------------
$ Defaults
$
 DEFINE-SYSTEM-DEFAULT ELEMENT 2 !
 DEFAULT-COM DEFINE_SYSTEM_ELEMENT VA !
 TYPE-DEF % SEQ * !
 TYPE-DEF A GES AMEND_PHASE_DESCRIPTION @ MAGNETIC -3 0.28 !
 TYPE-DEF B GES AMEND_PHASE_DESCRIPTION @ MAGNETIC -1 0.4 !
 FUNCTION ZERO      298.15  0;                                         6000 N !
 FUNCTION UN_ASS    298.15  0;                                         6000 N !
 FUNCTION R         298.15  +8.31451;                                  6000 N !
$ ------------------------------------------------------------------------------
$ Element data
$ ------------------------------------------------------------------------------
$ Sb
$
$ BCT_A5 revised in unary 3.0
$
$ BCT_A5 the value from 91Din is used in LBall-v7+fun.tdb.
$ BCT_A5 the value from 96SGUN is used in SGSOL 5.0.
$ It is only needed in Sb-Sn.
$
 PAR  G(RHOMBOHEDRAL_A7,SB),,           +GHSERSB;                2000 N 91Din !
 PAR  G(FCC_A1,SB:VA),,                 +GHSERSB+19874-13.7*T;   2000 N 91Din !
 PAR  G(BCC_A2,SB:VA),,                 +GHSERSB+19874-15.1*T;   2000 N 91Din !
 PAR  G(HCP_A3,SB:VA),,                 +GHSERSB+19874-13*T;     2000 N 91Din !
$PAR  G(BCT_A5,SB),,                    +GHSERSB+13000-8*T;      2000 N 96SGUN !
$PAR  G(BCT_A5,SB),,                    +GHSERSB+1000;           2000 N 91Din !
 PAR  G(LIQUID,SB),,                    +GLIQSB;                 2000 N 91Din !
$
 FUNCTION GHSERSB   298.15  -9242.858+156.154689*T-30.5130752*T*LN(T)
       +0.007748768*T**2-3.003415E-06*T**3+100625*T**(-1);
       903.78  Y  -11738.83+169.485872*T-31.38*T*LN(T)+1.616849E+27*T**(-9);
      2000.00  N !
 FUNCTION GLIQSB    298.15  +19822.328-21.923164*T+GHSERSB-1.74847E-20*T**7;
       903.78  Y  +8175.359+147.455986*T-31.38*T*LN(T);
      2000.00  N !
$ ------------------------------------------------------------------------------
$ Y
$
$ HCP_A3, BCC_A2 and LIQUID revised in unary 3.0
$ FCC_A1 added in unary 4.1
$
 PAR  G(HCP_A3,Y:VA)            100.00  +GHSERYY;                3700 N 95She3 !
 PAR  G(BCC_A2,Y:VA)            100.00  +GBCCYY;                 3700 N 95She3 !
 PAR  G(FCC_A1,Y:VA)            100.00  +GHSERYY+6000;           3700 N Frie2 !
 PAR  G(LIQUID,Y)               100.00  +GLIQYY;                 3700 N 95She3 !
$
 FUNCTION GHSERYY   100.00  -8011.09379+128.572856*T-25.6656992*T*LN(T)
       -0.00175716414*T**2-4.17561786E-07*T**3+26911.509*T**(-1);
      1000.00  Y  -7179.74574+114.497104*T-23.4941827*T*LN(T)
       -0.0038211802*T**2-8.2534534E-08*T**3;
      1795.15  Y  -67480.7761+382.124727*T-56.9527111*T*LN(T)
       +0.00231774379*T**2-7.22513088E-08*T**3+18077162.6*T**(-1);
      3700.00  N !
 FUNCTION GBCCYY    100.00  -833.658863+123.667346*T-25.5832578*T*LN(T)
       -0.00237175965*T**2+9.10372497E-09*T**3+27340.0687*T**(-1);
      1000.00  Y  -1297.79829+134.528352*T-27.3038477*T*LN(T)
       -5.41757644E-04*T**2-3.05012175E-07*T**3;
      1795.15  Y  +15389.4975+0.981325399*T-8.88296647*T*LN(T)
       -0.00904576576*T**2+4.02944768E-07*T**3-2542575.96*T**(-1);
      3700.00  N !
 FUNCTION GLIQYY    100.00  +2098.50738+119.41873*T-24.6467508*T*LN(T)
       -0.00347023463*T**2-8.12981167E-07*T**3+23713.7332*T**(-1);
      1000.00  Y  +7386.44846+19.4520171*T-9.0681627*T*LN(T)
       -0.0189533369*T**2+1.7595327E-06*T**3;
      1795.15  Y  -12976.5957+257.400783*T-43.0952*T*LN(T);
      3700.00  N !
$ ------------------------------------------------------------------------------
$ Binary system
$
$ L.G. Zhang, H.M. Chen, H.Q. Dong, G.X. Huang, L.B. Liu, Z.P. Jin,
$ J. Alloys Compd., 475, 233-37(2009).
$
$ Checked against paper. Checked at 6000 K.
$
$ Wrong sign for L(LIQUID,SB,Y;2) in the paper.
$
$ Invariant equilibria with Sb3Y4 differ by up to 4 K, other by up to 1 K.
$
$ There is an inverse miscibility gap with a minimum at 3765 K and x(Sb)=0.09.
$
 PAR  L(LIQUID,SB,Y;0),,                -283141+10.6446*T;,,          N 09Zha !
 PAR  L(LIQUID,SB,Y;1),,                -33814.3+28.5517*T;,,         N 09Zha !
 PAR  L(LIQUID,SB,Y;2),,                +83240.7;,,                   N 09Zha !
$
 PAR  L(BCC_A2,SB,Y:VA;0),,             -191265.1;,,                  N 09Zha !
 PAR  L(HCP_A3,SB,Y:VA;0),,             -181277.2;,,                  N 09Zha !
$
 PAR  G(SBY_B1,SB:Y),,                  +GHSERSB+GHSERYY
             -235252+12.75418*T;,,                                    N 09Zha !
 PAR  G(SB3Y4_D73,SB:Y),,               +3*GHSERSB+4*GHSERYY
             -603017.8-27.35082*T;,,                                  N 09Zha !
 PAR  G(SB3Y5_D88,SB:Y),,               +3*GHSERSB+5*GHSERYY
             -732286.4+26.77816*T;,,                                  N 09Zha !
 PAR  G(SBY3,SB:Y),,                    +GHSERSB+3*GHSERYY
             -259678.4+18.51324*T;,,                                  N 09Zha !
$
$ Metastable
$
 PAR  L(FCC_A1,SB,Y:VA;0),,             -181277.2;,,                  N Same !
$ ------------------------------------------------------------------------------
$
$
 LIST-OF-REFERENCE
 NUMBER  SOURCE
  Null   'Unknown source'
  Same   'Same or similar interaction as in the corresponding stable phase'
  COST   'COST 507 database'
  Frie2  'Suzana Fries and Leo Lukas, unpublished,
          SGTE unary database V.4.1, 1999; Y'
  91Din  'A.T. Dinsdale, Calphad, 15, 317-425(1991).'
  95She3 'H. Shen, W. Zhang, G. Liu, R. Wang, Z. Du, Report F-95-03,
          University of Science and Technology, Beijing, May 1995,
          SGTE unary database V.3.0, 1996; Y'
  96SGUN 'SGTE unary database V.3.0, 1996.'
  09Zha  'L.G. Zhang, H.M. Chen, H.Q. Dong, G.X. Huang, L.B. Liu, Z.P. Jin,
          J. Alloys Compd., 475, 233-37(2009); Sb-Y'
!

File: data/databases/sgte-binary/SbYb-12Liu.tdb
$
$ Database for Sb-Yb from X.J. Liu et al. 2012.
$
$ X.J. Liu, S.X. Gan, Z.S. Li, C.P. Wang, A.T. Tang, F.S. Pan,
$ Calphad, 37, 132-36(2012).
$
$ Dataset created 2018.09.30 by Bengt Hallstedt.
$ 2021.02.05: Modified for use with GES6.
$
$ ------------------------------------------------------------------------------
 TEMP-LIM 298.15 6000.00 !
$
$ELEMENT NAME  REF. STATE               ATOMIC MASS H298-H0    S298    !
$
 ELEMENT VA   VACUUM                      0.0          0.0      0.0    ! 
 ELEMENT SB   RHOMBOHEDRAL_A7           121.75      5870.152   45.5219 ! 
 ELEMENT YB   FCC_A1                    173.04      6711.136   59.8312 ! 
$ ------------------------------------------------------------------------------
$ Phase definitions
$
 PHASE LIQUID:L % 1 1 !
 CONST LIQUID:L : SB YB : !
$
$ Fcc (cF4, Fm-3m) and MeX (cF8, Fm-3m)
$
 PHASE FCC_A1 %A 2 1 1 !
 CONST FCC_A1 : SB YB% : VA : !
$
$ Bcc (cI2, Im-3m)
$
 PHASE BCC_A2 %B 2 1 3 !
 CONST BCC_A2 : SB YB% : VA : !
$
$ Hcp (hP2, P6_3/mmc) and Me2X (NiAs-type, hP4, P6_3/mmc, B8_1)
$
 PHASE HCP_A3 %A 2 1 0.5 !
 CONST HCP_A3 : SB YB : VA : !
$
$ Prototype alpha-As (hR2, R-3m)
$
 PHASE RHOMBOHEDRAL_A7 % 1 1 !
 CONST RHOMBOHEDRAL_A7 : SB% YB : !
$
$ Prototype Si2Zr (oC12, Cmcm) 
$
 PHASE SB2YB_C49 % 2 2 1 !
 CONST SB2YB_C49 : SB : YB : !
$
$ Prototype NaCl (cF8, Fm-3m)
$
 PHASE SBYB_B1 % 2 1 1 !
 CONST SBYB_B1 : SB : YB : !
$
$ Prototype Ge10Ho11 (tI84, I4/mmm)
$
 PHASE SB10YB11 % 2 10 11 !
 CONST SB10YB11 : SB : YB : !
$
$ Prototype Th3P4 (cI28, I-43d)
$
 PHASE SB3YB4_D73 % 2 3 4 !
 CONST SB3YB4_D73 : SB : YB : !
$
$ Prototype Mn5Si3 (hP16, P6_3/mcm)
$
 PHASE SB3YB5_D88 % 2 3 5 !
 CONST SB3YB5_D88 : SB : YB : !
$
$ Prototype Sb3Yb5 (oP32, Pnma)
$
 PHASE SB3YB5_HT % 2 3 5 !
 CONST SB3YB5_HT : SB : YB : !
$ ------------------------------------------------------------------------------
$ Defaults
$
 DEFINE-SYSTEM-DEFAULT ELEMENT 2 !
 DEFAULT-COM DEFINE_SYSTEM_ELEMENT VA !
 TYPE-DEF % SEQ * !
 TYPE-DEF A GES AMEND_PHASE_DESCRIPTION @ MAGNETIC -3 0.28 !
 TYPE-DEF B GES AMEND_PHASE_DESCRIPTION @ MAGNETIC -1 0.4 !
 FUNCTION ZERO      298.15  0;                                         6000 N !
 FUNCTION UN_ASS    298.15  0;                                         6000 N !
 FUNCTION R         298.15  +8.31451;                                  6000 N !
$ ------------------------------------------------------------------------------
$ Element data
$ ------------------------------------------------------------------------------
$ Sb
$
$ BCT_A5 revised in unary 3.0
$
$ BCT_A5 the value from 91Din is used in LBall-v7+fun.tdb.
$ BCT_A5 the value from 96SGUN is used in SGSOL 5.0.
$ It is only needed in Sb-Sn.
$
 PAR  G(RHOMBOHEDRAL_A7,SB),,           +GHSERSB;                2000 N 91Din !
 PAR  G(FCC_A1,SB:VA),,                 +GHSERSB+19874-13.7*T;   2000 N 91Din !
 PAR  G(BCC_A2,SB:VA),,                 +GHSERSB+19874-15.1*T;   2000 N 91Din !
 PAR  G(HCP_A3,SB:VA),,                 +GHSERSB+19874-13*T;     2000 N 91Din !
$PAR  G(BCT_A5,SB),,                    +GHSERSB+13000-8*T;      2000 N 96SGUN !
$PAR  G(BCT_A5,SB),,                    +GHSERSB+1000;           2000 N 91Din !
 PAR  G(LIQUID,SB),,                    +GLIQSB;                 2000 N 91Din !
$
 FUNCTION GHSERSB   298.15  -9242.858+156.154689*T-30.5130752*T*LN(T)
       +0.007748768*T**2-3.003415E-06*T**3+100625*T**(-1);
       903.78  Y  -11738.83+169.485872*T-31.38*T*LN(T)+1.616849E+27*T**(-9);
      2000.00  N !
 FUNCTION GLIQSB    298.15  +19822.328-21.923164*T+GHSERSB-1.74847E-20*T**7;
       903.78  Y  +8175.359+147.455986*T-31.38*T*LN(T);
      2000.00  N !
$ ------------------------------------------------------------------------------
$ Yb
$
$ HCP_A3 added in unary 5.0
$
$ RHOMBOHEDRAL_A7 from 12Liu not included in unary
$
 PAR  G(FCC_A1,YB:VA),,                 +GHSERYB;                2000 N 91Din !
 PAR  G(BCC_A2,YB:VA),,                 +GBCCYB;                 2000 N 91Din !
 PAR  G(HCP_A3,YB:VA),,                 +GHSERYB+5000;           2000 N 06Guo !
 PAR  G(RHOMBOHEDRAL_A7,YB),,           +GHSERYB+5000;           2000 N 12Liu !
 PAR  G(LIQUID,YB),,                    +GLIQYB;                 2000 N 91Din !
$
 FUNCTION GHSERYB   298.15  -9370.941+189.327664*T-40.0791*T*LN(T)
       +0.04227115*T**2-2.2242E-05*T**3;
       553.00  Y  -8192.154+121.065655*T-26.7591*T*LN(T)-0.00256065*T**2;
      1033.00  Y  +16034.89-89.478241*T+2.7623966*T*LN(T)
       -0.017961331*T**2+1.421719E-06*T**3-3631462*T**(-1);
      2000.00  N !
 FUNCTION GBCCYB    298.15  -965.99-21.293677*T-3.8534432*T*LN(T)
       -0.030009694*T**2+4.743871E-06*T**3-334650*T**(-1);
      1033.00  Y  -13368.113+188.313864*T-36.1079*T*LN(T);
      1097.00  Y  -3911.847+113.174165*T-25.7402233*T*LN(T)
       -0.004743348*T**2+3.63044E-07*T**3-1553668*T**(-1);
      2000.00  N !
 FUNCTION GLIQYB    298.15  +7030.788-40.615571*T-1.8061816*T*LN(T)
       -0.03250938*T**2+5.136665E-06*T**3-370554*T**(-1);
      1033.00  Y  -6445.835+186.690398*T-36.7774*T*LN(T);
      2000.00  N !
 FUNCTION GHCPYB    298.15  +GHSERYB+5000;                             2000 N !
$ ------------------------------------------------------------------------------
$ Binary system
$
$ X.J. Liu, S.X. Gan, Z.S. Li, C.P. Wang, A.T. Tang, F.S. Pan,
$ Calphad, 37, 132-36(2012).
$
$ Checked against paper and author's tdb. Checked at 6000 K.
$
 PAR  L(LIQUID,SB,YB;0),,               -185000+30*T;,,               N 12Liu !
 PAR  L(LIQUID,SB,YB;1),,               +4000;,,                      N 12Liu !
 PAR  L(LIQUID,SB,YB;2),,               +51000;,,                     N 12Liu !
$
 PAR  L(FCC_A1,SB,YB:VA;0),,            -103825;,,                    N 12Liu !
 PAR  L(BCC_A2,SB,YB:VA;0),,            -96850;,,                     N 12Liu !
 PAR  L(RHOMBOHEDRAL_A7,SB,YB;0),,      -101520;,,                    N 12Liu !
$
 PAR  G(SB2YB_C49,SB:YB),,              +2*GHSERSB+GHSERYB
             -156240+29.1*T;,,                                        N 12Liu !
 PAR  G(SBYB_B1,SB:YB),,                +GHSERSB+GHSERYB
             -124000+8.6374*T;,,                                      N 12Liu !
 PAR  G(SB10YB11,SB:YB),,               +10*GHSERSB+11*GHSERYB
             -1323000+81.543*T;,,                                     N 12Liu !
 PAR  G(SB3YB4_D73,SB:YB),,             +3*GHSERSB+4*GHSERYB
             -441000+22.645*T;,,                                      N 12Liu !
 PAR  G(SB3YB5_D88,SB:YB),,             +3*GHSERSB+5*GHSERYB
             -496000+41.75224*T;,,                                    N 12Liu !
 PAR  G(SB3YB5_HT,SB:YB),,              +3*GHSERSB+5*GHSERYB
             -492800+39.692*T;,,                                      N 12Liu !
$
$ Metastable
$
 PAR  L(HCP_A3,SB,YB:VA;0),,            -103825;,,                    N Same !
$ ------------------------------------------------------------------------------
$
$
 LIST-OF-REFERENCE
 NUMBER  SOURCE
  Null   'Unknown source'
  Same   'Same or similar interaction as in the corresponding stable phase'
  REFLAV 'Laves phase convention: G(LAVES,X:X)=+3*GHSERXX+15000'
  91Din  'A.T. Dinsdale, Calphad, 15, 317-425(1991).'
  96SGUN 'SGTE unary database V.3.0, 1996.'
  06Guo  'C. Guo, Z. Du, J. Alloys Compd., 422, 102-8(2006),
          SGTE unary database V.5.0, 2009; Yb'
  12Liu  'X.J. Liu, S.X. Gan, Z.S. Li, C.P. Wang, A.T. Tang, F.S. Pan,
          Calphad, 37, 132-36(2012); Yb, Sb-Yb'
!

File: data/databases/sgte-binary/SbYb-23Paz.tdb
$
$ Database for Sb-Yb from J. Paz Soldan Palma et al. 2023.
$
$ J. Paz Soldan Palma, X. Chong, Y. Wang, S.-L. Shang, Z.-K. Liu,
$ Calphad, 81, 102541(2023).
$
$ Dataset created 2024.05.01 by Bengt Hallstedt.
$
$ Associate liquid model with SB0.42857YB0.57143 associates.
$
$ There are misprints for the compound energies in the paper.
$
$ Sb3Yb5 (beta) with the Sb3Yb5 prototype (oP32, Pnma) has been found to be
$ hydrogen stabilized (and not stable without hydrogen).
$
$ ------------------------------------------------------------------------------
 TEMP-LIM 298.15 6000.00 !
$
$ELEMENT NAME  REF. STATE               ATOMIC MASS H298-H0    S298    !
$
 ELEMENT VA   VACUUM                      0.0          0.0      0.0    ! 
 ELEMENT SB   RHOMBOHEDRAL_A7           121.75      5870.152   45.5219 ! 
 ELEMENT YB   FCC_A1                    173.04      6711.136   59.8312 ! 
$ ------------------------------------------------------------------------------
$ Species
$
 SPECIE  SB3YB4                             SB0.42857YB0.57143 !
$ ------------------------------------------------------------------------------
$ Phase definitions
$
 PHASE LIQUID:L % 1 1 !
 CONST LIQUID:L : SB SB3YB4 YB : !
$
$ Fcc (cF4, Fm-3m) and MeX (cF8, Fm-3m)
$
 PHASE FCC_A1 %A 2 1 1 !
 CONST FCC_A1 : SB YB% : VA : !
$
$ Bcc (cI2, Im-3m)
$
 PHASE BCC_A2 %B 2 1 3 !
 CONST BCC_A2 : SB YB% : VA : !
$
$ Hcp (hP2, P6_3/mmc) and Me2X (NiAs-type, hP4, P6_3/mmc, B8_1)
$
 PHASE HCP_A3 %A 2 1 0.5 !
 CONST HCP_A3 : SB YB : VA : !
$
$ Prototype alpha-As (hR2, R-3m)
$
 PHASE RHOMBOHEDRAL_A7 % 1 1 !
 CONST RHOMBOHEDRAL_A7 : SB% YB : !
$
$ Prototype Si2Zr (oC12, Cmcm) 
$
 PHASE SB2YB_C49 % 2 2 1 !
 CONST SB2YB_C49 : SB : YB : !
$
$ Prototype NaCl (cF8, Fm-3m)
$
 PHASE SBYB_B1 % 2 1 1 !
 CONST SBYB_B1 : SB : YB : !
$
$ Prototype Ge10Ho11 (tI84, I4/mmm)
$
 PHASE SB10YB11 % 2 10 11 !
 CONST SB10YB11 : SB : YB : !
$
$ Prototype Th3P4 (cI28, I-43d)
$
 PHASE SB3YB4_D73 % 2 3 4 !
 CONST SB3YB4_D73 : SB : YB : !
$
$ Prototype Ca16Sb11 (tP56, P-42_1m)
$
 PHASE SB11YB16 % 2 11 16 !
 CONST SB11YB16 : SB : YB : !
$
$ Prototype Mn5Si3 (hP16, P6_3/mcm)
$
 PHASE SB3YB5_D88 % 2 3 5 !
 CONST SB3YB5_D88 : SB : YB : !
$ ------------------------------------------------------------------------------
$ Defaults
$
 DEFINE-SYSTEM-DEFAULT ELEMENT 2 !
 DEFAULT-COM DEFINE_SYSTEM_ELEMENT VA !
 TYPE-DEF % SEQ * !
 TYPE-DEF A GES AMEND_PHASE_DESCRIPTION @ MAGNETIC -3 0.28 !
 TYPE-DEF B GES AMEND_PHASE_DESCRIPTION @ MAGNETIC -1 0.4 !
 FUNCTION ZERO      298.15  0;                                         6000 N !
 FUNCTION UN_ASS    298.15  0;                                         6000 N !
 FUNCTION R         298.15  +8.31451;                                  6000 N !
$ ------------------------------------------------------------------------------
$ Element data
$ ------------------------------------------------------------------------------
$ Sb
$
$ BCT_A5 revised in unary 3.0
$
$ BCT_A5 the value from 91Din is used in LBall-v7+fun.tdb.
$ BCT_A5 the value from 96SGUN is used in SGSOL 5.0.
$ It is only needed in Sb-Sn.
$
 PAR  G(RHOMBOHEDRAL_A7,SB),,           +GHSERSB;                2000 N 91Din !
 PAR  G(FCC_A1,SB:VA),,                 +GHSERSB+19874-13.7*T;   2000 N 91Din !
 PAR  G(BCC_A2,SB:VA),,                 +GHSERSB+19874-15.1*T;   2000 N 91Din !
 PAR  G(HCP_A3,SB:VA),,                 +GHSERSB+19874-13*T;     2000 N 91Din !
$PAR  G(BCT_A5,SB),,                    +GHSERSB+13000-8*T;      2000 N 96SGUN !
$PAR  G(BCT_A5,SB),,                    +GHSERSB+1000;           2000 N 91Din !
 PAR  G(LIQUID,SB),,                    +GLIQSB;                 2000 N 91Din !
$
 FUNCTION GHSERSB   298.15  -9242.858+156.154689*T-30.5130752*T*LN(T)
       +0.007748768*T**2-3.003415E-06*T**3+100625*T**(-1);
       903.78  Y  -11738.83+169.485872*T-31.38*T*LN(T)+1.616849E+27*T**(-9);
      2000.00  N !
 FUNCTION GLIQSB    298.15  +19822.328-21.923164*T+GHSERSB-1.74847E-20*T**7;
       903.78  Y  +8175.359+147.455986*T-31.38*T*LN(T);
      2000.00  N !
$ ------------------------------------------------------------------------------
$ Yb
$
$ HCP_A3 added in unary 5.0
$
$ RHOMBOHEDRAL_A7 from 12Liu not included in unary
$
 PAR  G(FCC_A1,YB:VA),,                 +GHSERYB;                2000 N 91Din !
 PAR  G(BCC_A2,YB:VA),,                 +GBCCYB;                 2000 N 91Din !
 PAR  G(HCP_A3,YB:VA),,                 +GHSERYB+5000;           2000 N 06Guo !
 PAR  G(RHOMBOHEDRAL_A7,YB),,           +GHSERYB+5000;           2000 N 12Liu !
 PAR  G(LIQUID,YB),,                    +GLIQYB;                 2000 N 91Din !
$
 FUNCTION GHSERYB   298.15  -9370.941+189.327664*T-40.0791*T*LN(T)
       +0.04227115*T**2-2.2242E-05*T**3;
       553.00  Y  -8192.154+121.065655*T-26.7591*T*LN(T)-0.00256065*T**2;
      1033.00  Y  +16034.89-89.478241*T+2.7623966*T*LN(T)
       -0.017961331*T**2+1.421719E-06*T**3-3631462*T**(-1);
      2000.00  N !
 FUNCTION GBCCYB    298.15  -965.99-21.293677*T-3.8534432*T*LN(T)
       -0.030009694*T**2+4.743871E-06*T**3-334650*T**(-1);
      1033.00  Y  -13368.113+188.313864*T-36.1079*T*LN(T);
      1097.00  Y  -3911.847+113.174165*T-25.7402233*T*LN(T)
       -0.004743348*T**2+3.63044E-07*T**3-1553668*T**(-1);
      2000.00  N !
 FUNCTION GLIQYB    298.15  +7030.788-40.615571*T-1.8061816*T*LN(T)
       -0.03250938*T**2+5.136665E-06*T**3-370554*T**(-1);
      1033.00  Y  -6445.835+186.690398*T-36.7774*T*LN(T);
      2000.00  N !
 FUNCTION GHCPYB    298.15  +GHSERYB+5000;                             2000 N !
$ ------------------------------------------------------------------------------
$ Binary system
$
$ J. Paz Soldan Palma, X. Chong, Y. Wang, S.-L. Shang, Z.-K. Liu,
$ Calphad, 81, 102541(2023).
$
$ Checked against paper and author's tdb. Checked at 6000 K.
$
$ Associate liquid model with SB0.42857YB0.57143 associates.
$
$ There are misprints for the compound energies in the paper.
$
$ Sb3Yb5 (beta) with the Sb3Yb5 prototype (oP32, Pnma) has been found to be
$ hydrogen stabilized (and not stable without hydrogen).
$
 PAR  G(LIQUID,SB3YB4),,                +0.42857*GLIQSB
             +0.57143*GLIQYB-74549.1+0.425889*T;,,                    N 23Paz !
 PAR  L(LIQUID,SB,SB3YB4;0),,           -55000+16.75*T;,,             N 23Paz !
 PAR  L(LIQUID,SB,SB3YB4;1),,           +25000;,,                     N 23Paz !
 PAR  L(LIQUID,SB3YB4,YB;0),,           -9036.5+0.537445*T;,,         N 23Paz !
 PAR  L(LIQUID,SB3YB4,YB;1),,           -18190.2+7.808194*T;,,        N 23Paz !
 PAR  L(LIQUID,SB3YB4,YB;2),,           +4000;,,                      N 23Paz !
$
 PAR  L(FCC_A1,SB,YB:VA;0),,            -209550;,,                    N 23Paz !
 PAR  L(BCC_A2,SB,YB:VA;0),,            -208000;,,                    N 23Paz !
 PAR  L(RHOMBOHEDRAL_A7,SB,YB;0),,      -165000;,,                    N 23Paz !
$
 PAR  G(SB2YB_C49,SB:YB),,              -230740.99+409.888*T
             -81.9531*T*LN(T)+0.0039484*T**2-2.17081E-06*T**3
             +207313*T**(-1);,,                                       N 23Paz !
 PAR  G(SBYB_B1,SB:YB),,                -216450+249.021*T
             -50.6842*T*LN(T)-4.8215E-04*T**2-3.23376E-07*T**3
             +79696*T**(-1);,,                                        N 23Paz !
 PAR  G(SB10YB11,SB:YB),,               -2286010.54+2739.299*T
             -556.2268*T*LN(T)+0.00432276*T**2-9.17927E-06*T**3
             +1040607*T**(-1);,,                                      N 23Paz !
 PAR  G(SB3YB4_D73,SB:YB),,             -766156.16+891.799*T
             -184.476619*T*LN(T)+0.0016227*T**2-3.455E-06*T**3
             +236985*T**(-1);,,                                       N 23Paz !
 PAR  G(SB11YB16,SB:YB),,               -2960444.02+3332.706*T
             -695.8036*T*LN(T)+0.0040891*T**2-7.77283E-06*T**3
             +957485*T**(-1);,,                                       N 23Paz !
 PAR  G(SB3YB5_D88,SB:YB),,             -851897.26+987.987*T
             -205.09727*T*LN(T)-0.00311611*T**2-2.03542E-06*T**3
             +218237*T**(-1);,,                                       N 23Paz !
$
$ Metastable
$
 PAR  L(HCP_A3,SB,YB:VA;0),,            -209550;,,                    N Same !
$ ------------------------------------------------------------------------------
$
$
 LIST-OF-REFERENCE
 NUMBER  SOURCE
  Null   'Unknown source'
  Same   'Same or similar interaction as in the corresponding stable phase'
  REFLAV 'Laves phase convention: G(LAVES,X:X)=+3*GHSERXX+15000'
  91Din  'A.T. Dinsdale, Calphad, 15, 317-425(1991).'
  96SGUN 'SGTE unary database V.3.0, 1996.'
  06Guo  'C. Guo, Z. Du, J. Alloys Compd., 422, 102-8(2006),
          SGTE unary database V.5.0, 2009; Yb'
  12Liu  'X.J. Liu, S.X. Gan, Z.S. Li, C.P. Wang, A.T. Tang, F.S. Pan,
          Calphad, 37, 132-36(2012); Yb, Sb-Yb'
  23Paz  'J. Paz Soldan Palma, X. Chong, Y. Wang, S.-L. Shang, Z.-K. Liu,
          Calphad, 81, 102541(2023); Sb-Yb'
!

File: data/databases/sgte-binary/SbZn-00Liu-LB.tdb
$
$ Database for Sb-Zn from X.J. Liu et al. 2000 (included in LB Vol. 4)
$
$ X.J. Liu, C.P. Wang, I. Ohnuma, R. Kainuma, K. Ishida,
$ J. Phase Equilib., 21, 432-42(2000).
$
$ Dataset created 2013.06.01 by Bengt Hallstedt.
$ 2019.12.15: Modified for use with GES6.
$
$ In LBall-v7+fun.tdb and in the paper a positive interaction for hcp-A3 is
$ included, leading to almost zero Sb solubility in Zn. The printed phase
$ diagram in LB shows some Sb solubility in Zn and slightly different
$ invariant temperatures when hcp-A3 is involved. The hcp-A3 interaction
$ seems not to have been included when calculating the phase diagram.
$
$ LBall-v7+fun.tdb contains two SbZn phases; BE_SBZN and SBZN_BETA with
$ different parameters. The latter is the one from 00Liu. The former becomes
$ stable relative to the latter above 894 K, which is above the melting
$ temperature.
$
$ There is an inverse miscibility gap with a min at 2740 K and x(Zn)=0.51.
$
$ ------------------------------------------------------------------------------
 TEMP-LIM 298.15 6000.00 !
$
$ELEMENT NAME  REF. STATE               ATOMIC MASS H298-H0    S298    !
$
 ELEMENT VA   VACUUM                      0.0          0.0      0.0    ! 
 ELEMENT SB   RHOMBOHEDRAL_A7           121.75      5870.152   45.5219 ! 
 ELEMENT ZN   HCP_A3                     65.38      5657.0     41.63   ! 
$ ------------------------------------------------------------------------------
$ Phase definitions
$
 PHASE LIQUID:L % 1 1 !
 CONST LIQUID:L : SB ZN : !
$
$ Fcc (cF4, Fm-3m) and MeX (cF8, Fm-3m)
$
 PHASE FCC_A1 %A 2 1 1 !
 CONST FCC_A1 : SB ZN : VA : !
$
$ Bcc (cI2, Im-3m)
$
 PHASE BCC_A2 %B 2 1 3 !
 CONST BCC_A2 : SB ZN : VA : !
$
$ Hcp (hP2, P6_3/mmc) and Me2X (NiAs-type, hP4, P6_3/mmc, B8_1)
$
 PHASE HCP_A3 %A 2 1 0.5 !
 CONST HCP_A3 : SB ZN : VA : !
$
$ Prototype alpha-As (hR2, R-3m)
$
 PHASE RHOMBOHEDRAL_A7 % 1 1 !
 CONST RHOMBOHEDRAL_A7 : SB ZN : !
$
$ Prototype CdSb (oP16, Pbca), beta
$
 PHASE SBZN_BE % 2 1 1 !
 CONST SBZN_BE : SB : ZN : !
$
$ Unknown structure, gamma
$
 PHASE SB9ZN11 % 2 0.45 0.55 !
 CONST SB9ZN11 : SB : ZN : !
$
$ Prototype Sb17Zn23 (hR22, R-3c), epsilon
$
 PHASE SB17ZN23_L % 2 0.425 0.575 !
 CONST SB17ZN23_L : SB : ZN : !
$
$ Unknown structure, delta
$
 PHASE SB17ZN23_H % 2 0.425 0.575 !
 CONST SB17ZN23_H : SB : ZN : !
$
$ Prototype Sb2Zn3-ht1 (oP30, Pmmn), eta, ht1
$
 PHASE SB19ZN31 % 2 0.38 0.62 !
 CONST SB19ZN31 : SB : ZN : !
$
$ Prototype Sb2Zn3-ht2 (oP192, Pccn), zeta, ht2
$
 PHASE SB2ZN3 % 2 0.4 0.6 !
 CONST SB2ZN3 : SB : ZN : !
$ ------------------------------------------------------------------------------
$ Defaults
$
 DEFINE-SYSTEM-DEFAULT ELEMENT 2 !
 DEFAULT-COM DEFINE_SYSTEM_ELEMENT VA !
 TYPE-DEF % SEQ * !
 TYPE-DEF A GES AMEND_PHASE_DESCRIPTION @ MAGNETIC -3 0.28 !
 TYPE-DEF B GES AMEND_PHASE_DESCRIPTION @ MAGNETIC -1 0.4 !
 FUNCTION ZERO      298.15  0;                                         6000 N !
 FUNCTION UN_ASS    298.15  0;                                         6000 N !
 FUNCTION R         298.15  +8.31451;                                  6000 N !
$ ------------------------------------------------------------------------------
$ Element data
$ ------------------------------------------------------------------------------
$ Sb
$
$ BCT_A5 revised in unary 3.0
$
$ BCT_A5 the value from 91Din is used in LBall-v7+fun.tdb.
$ BCT_A5 the value from 96SGUN is used in SGSOL 5.0.
$ It is only needed in Sb-Sn.
$
 PAR  G(RHOMBOHEDRAL_A7,SB),,           +GHSERSB;                2000 N 91Din !
 PAR  G(FCC_A1,SB:VA),,                 +GHSERSB+19874-13.7*T;   2000 N 91Din !
 PAR  G(BCC_A2,SB:VA),,                 +GHSERSB+19874-15.1*T;   2000 N 91Din !
 PAR  G(HCP_A3,SB:VA),,                 +GHSERSB+19874-13*T;     2000 N 91Din !
$PAR  G(BCT_A5,SB),,                    +GHSERSB+13000-8*T;      2000 N 96SGUN !
$PAR  G(BCT_A5,SB),,                    +GHSERSB+1000;           2000 N 91Din !
 PAR  G(LIQUID,SB),,                    +GLIQSB;                 2000 N 91Din !
$
 FUNCTION GHSERSB   298.15  -9242.858+156.154689*T-30.5130752*T*LN(T)
       +0.007748768*T**2-3.003415E-06*T**3+100625*T**(-1);
       903.78  Y  -11738.83+169.485872*T-31.38*T*LN(T)+1.616849E+27*T**(-9);
      2000.00  N !
 FUNCTION GLIQSB    298.15  +19822.328-21.923164*T+GHSERSB-1.74847E-20*T**7;
       903.78  Y  +8175.359+147.455986*T-31.38*T*LN(T);
      2000.00  N !
$ ------------------------------------------------------------------------------
$ Zn
$
$ BCT_A5 and DIAMOND_A4 added in unary 3.0
$ HCP_A3 revised in unary 4.1 (due to introduction of HCP_ZN)
$ RHOMBOHEDRAL_A7 and TETRAGONAL_A6 added in unary 4.1
$ TETRAGONAL_A6 revised in unary 4.4
$ CBCC_A12 and CUB_A13 added in unary 4.4
$ HCP_A3 and LIQUID modified in unary 5.0 (melting T and coefficients adjusted)
$ RHOMBO_A10 added in unary 5.0
$
$ Pure Zn restored as HCP_A3
$
 PAR  G(HCP_A3,ZN:VA),,                 +GHSERZN;                1700 N 91Din !
$PAR  G(HCP_A3,ZN:VA),,                 +GHSERZN
$            +2969.82-1.56968*T;                                 1700 N 93Kow !
 PAR  G(FCC_A1,ZN:VA),,                 +GHSERZN
             +2969.82-1.56968*T;                                 1700 N 91Din !
 PAR  G(BCC_A2,ZN:VA),,                 +GHSERZN
             +2886.96-2.5104*T;                                  1700 N 91Din !
$PAR  G(DIAMOND_A4,ZN),,                +GHSERZN+30*T;           1700 N SGCOST !
$PAR  G(BCT_A5,ZN),,                    +GHSERZN
$            +2886.96-2.5104*T;                                  1700 N SGCOST !
$PAR  G(TETRAGONAL_A6,ZN),,             +GHSERZN+4184;           1700 N 96Lee !
$PAR  G(TETRAGONAL_A6,ZN),,             +GHSERZN
$            +2886.96-2.5104*T;                                  1700 N 99SGUN !
 PAR  G(RHOMBOHEDRAL_A7,ZN),,           +GHSERZN+2300+11.5*T;    1700 N 99SGUN !
$PAR  G(RHOMBO_A10,ZN),,                +GLIQZN-2000+10*T;       1700 N 98Han !
$PAR  G(CBCC_A12,ZN:VA),,               +GHSERZN+2000;           1700 N 01Mie !
$PAR  G(CUB_A13,ZN:VA),,                +GHSERZN+2000;           1700 N 01Mie !
 PAR  G(LIQUID,ZN),,                    +GLIQZN;                 1700 N 91Din !
$
 FUNCTION GHSERZN   298.15  -7285.787+118.470069*T-23.701314*T*LN(T)
       -0.001712034*T**2-1.264963E-06*T**3;
       692.677 Y  -11070.546+172.345644*T-31.38*T*LN(T)+4.7047E+26*T**(-9);
      1700.00  N !
 FUNCTION GLIQZN    298.15  +7157.222-10.29305*T+GHSERZN-3.58949E-19*T**7;
       692.677 Y  -3620.385+161.60854*T-31.38*T*LN(T);
      1700.00  N !
 FUNCTION GBCCZN    298.15  +GHSERZN+2886.96-2.5104*T;                 6000 N !
$ ------------------------------------------------------------------------------
$ Binary system
$
$ From X.J. Liu et al. 2000 (included in LB Vol. 4)
$
$ X.J. Liu, C.P. Wang, I. Ohnuma, R. Kainuma, K. Ishida,
$ J. Phase Equilib., 21, 432-42(2000).
$
$ Checked against LB and paper. Checked at 6000 K.
$
$ In LBall-v7+fun.tdb and in the paper a positive interaction for hcp-A3 is
$ included, leading to almost zero Sb solubility in Zn. The printed phase
$ diagram in LB shows some Sb solubility in Zn and slightly different
$ invariant temperatures when hcp-A3 is involved. The hcp-A3 interaction
$ seems not to have been included when calculating the phase diagram.
$
$ LBall-v7+fun.tdb contains two SbZn phases; BE_SBZN and SBZN_BETA with
$ different parameters. The latter is the one from 00Liu. The former becomes
$ stable relative to the latter above 894 K, which is above the melting
$ temperature.
$
$ There is an inverse miscibility gap with a min at 2740 K and x(Zn)=0.51.
$
 PAR  L(LIQUID,SB,ZN;0),,               -11740.942-0.1283*T;,,        N 00Liu !
 PAR  L(LIQUID,SB,ZN;1),,               -427.582-0.809855*T;,,        N 00Liu !
 PAR  L(LIQUID,SB,ZN;2),,               +34440.943-33.59286*T;,,      N 00Liu !
$
 PAR  L(HCP_A3,SB,ZN:VA;0),,            +50000;,,                     N 00Liu !
$
$ Parameters for BE_SBZN in LBall-v7+fun.tdb below
$PAR  G(SBZN_BE,SB:ZN),,                +GHSERSB+GHSERZN
$            -19295.8+5.76*T;,,                                       N Null !
$ Parameters for SBZN_BETA in LBall-v7+fun.tdb below
 PAR  G(SBZN_BE,SB:ZN),,                +GHSERSB+GHSERZN
             -23085.36+10*T;,,                                        N 00Liu !
 PAR  G(SB9ZN11,SB:ZN),,                +0.45*GHSERSB+0.55*GHSERZN
             -8748.7632+1.3365*T;,,                                   N 00Liu !
 PAR  G(SB17ZN23_L,SB:ZN),,             +0.425*GHSERSB+0.575*GHSERZN
             -7730.454;,,                                             N 00Liu !
 PAR  G(SB17ZN23_H,SB:ZN),,             +0.425*GHSERSB+0.575*GHSERZN
             -7348-0.5*T;,,                                           N 00Liu !
 PAR  G(SB2ZN3,SB:ZN),,                 +0.4*GHSERSB+0.6*GHSERZN
             -4918.01-3.37557*T;,,                                    N 00Liu !
 PAR  G(SB19ZN31,SB:ZN),,               +0.38*GHSERSB+0.62*GHSERZN
             -5042.71-2.743826*T;,,                                   N 00Liu !
$ ------------------------------------------------------------------------------
$
 ASSESSED_SYSTEM
  SB-ZN(TDB -* +LIQUID +HCP_A3 +RHOMBO_A7 +SBZN_BE +SB9ZN11 +SB17ZN23_L
  +SB17ZN23_H +SB2ZN3 +SB19ZN31 ;P3 TMM:200/1000 STP:.2/800) !
$
$
 LIST-OF-REFERENCE
 NUMBER  SOURCE
  Null   'Unknown source'
  Same   'Same or similar interaction as in the corresponding stable phase'
  REFLAV 'Laves phase convention: G(LAVES,X:X)=+3*GHSERXX+15000'
  COST   'COST 507 database, 1998'
  SGCOST 'COST 507 database, SGTE unary database V.3.0, 1996; Al, B, Nd, Ti, Zn'
  91Din  'A.T. Dinsdale, Calphad, 15, 317-425(1991).'
  93Kow  'M. Kowalski, P.J. Spencer, J. Phase Equilib., 14, 432-38 (1993),
          SGTE unary database V.4.1, 1999; Zn'
  96Lee  'B.-J. Lee, Calphad, 20, 471-80(1996)
          SGTE unary database V.4.4, 2001; Zn'
  96SGUN 'SGTE unary database V.3.0, 1996.'
  98Han  'S.C. Hansen, Calphad, 22, 359-73(1998),
          SGTE unary database V.5.0, 2009; Zn'
  99SGUN 'SGTE unary database V.4.1, 1999.'
  00Liu  'X.J. Liu, C.P. Wang, I. Ohnuma, R. Kainuma, K. Ishida,
          J. Phase Equilib., 21, 432-42(2000); Sb-Zn'
  01Mie  'J. Miettinen, Calphad, 25, 43-58(2001),
          SGTE unary database V.4.4, 2001; Sn, Zn'
!
