Repository: orchid-calphad/orchid-project.org

# orchid-project.org

Website and released data of **ORCHID** (Open Repository for CALPHAD Hypotheses, Intelligence, and Discovery),
served by GitHub Pages at https://orchid-project.org. Releases are archived on Zenodo (one DOI per version).

- `index.html`, `catalog/`, `best-practices.html` — static, self-contained pages (generated in the ORCHID tooling).
- `data/` — released data: catalog, redistributable TDB files, convex hulls. Licences: `data/LICENSES.md`, `data/NOTICE.md`.
- `llms.txt`, `data/croissant.json`, `CITATION.cff`, `.zenodo.json` — machine-readable metadata.

Only data with clear redistribution rights are published.

File: data/databases/sgte-binary/SbZn-23Zha.tdb
$
$ Database for Sb-Zn from J. Zhang and Y. Yuan 2023.
$
$ J. Zhang, Y. Yuan, Calphad, 80, 102525(2023).
$
$ Dataset created 2024.05.05 by Bengt Hallstedt.
$
$ Modified from 22Zha. Using an associate liquid with Sb3Zn4 associates.
$ This seems completely not needed.
$
$ ------------------------------------------------------------------------------
 TEMP-LIM 298.15 6000.00 !
$
$ELEMENT NAME  REF. STATE               ATOMIC MASS H298-H0    S298    !
$
 ELEMENT VA   VACUUM                      0.0          0.0      0.0    ! 
 ELEMENT SB   RHOMBOHEDRAL_A7           121.75      5870.152   45.5219 ! 
 ELEMENT ZN   HCP_A3                     65.38      5657.0     41.63   ! 
$ ------------------------------------------------------------------------------
$ Species
$
 SPECIE  SB3ZN4                             SB3ZN4 !
$ ------------------------------------------------------------------------------
$ Phase definitions
$
 PHASE LIQUID:L % 1 1 !
 CONST LIQUID:L : SB SB3ZN4 ZN : !
$
$ Fcc (cF4, Fm-3m) and MeX (cF8, Fm-3m)
$
 PHASE FCC_A1 %A 2 1 1 !
 CONST FCC_A1 : SB ZN : VA : !
$
$ Bcc (cI2, Im-3m)
$
 PHASE BCC_A2 %B 2 1 3 !
 CONST BCC_A2 : SB ZN : VA : !
$
$ Hcp (hP2, P6_3/mmc) and Me2X (NiAs-type, hP4, P6_3/mmc, B8_1)
$
 PHASE HCP_A3 %A 2 1 0.5 !
 CONST HCP_A3 : SB ZN% : VA : !
$
$ Prototype alpha-As (hR2, R-3m)
$
 PHASE RHOMBOHEDRAL_A7 % 1 1 !
 CONST RHOMBOHEDRAL_A7 : SB% ZN : !
$
$ Prototype CdSb (oP16, Pbca), beta
$
 PHASE SBZN_BE % 2 1 1 !
 CONST SBZN_BE : SB : VA ZN% : !
$
$ Prototype Sb10Zn13 (aP92, P-1)
$
 PHASE SB3ZN4_ALPHA % 2 10 13 !
 CONST SB3ZN4_ALPHA : SB : ZN : !
$
$ Unknown structure
$
 PHASE SB3ZN4_ALPHA_P % 2 10 13 !
 CONST SB3ZN4_ALPHA_P : SB : ZN : !
$
$ Prototype Sb17Zn23 (hR22, R-3c), previously epsilon
$
 PHASE SB3ZN4_BETA % 2 10 13 !
 CONST SB3ZN4_BETA : SB : VA ZN% : !
$
$ Unknown structure, previously delta
$
 PHASE SB3ZN4_GAMMA % 2 7 8.8 !
 CONST SB3ZN4_GAMMA : SB : ZN : !
$
$ Unknown structure
$
 PHASE SB3ZN4_PRIME % 2 7 8.6 !
 CONST SB3ZN4_PRIME : SB : ZN : !
$
$ Prototype Sb2Zn3-ht1 (oP30, Pmmn), eta, ht1
$
 PHASE SB2ZN3_ETA % 2 2 3 !
 CONST SB2ZN3_ETA : SB : ZN : !
$
$ Prototype Sb2Zn3-ht2 (oP192, Pccn), zeta, ht2
$
 PHASE SB2ZN3_ZETA % 2 2 2.91 !
 CONST SB2ZN3_ZETA : SB : ZN : !
$ ------------------------------------------------------------------------------
$ Defaults
$
 DEFINE-SYSTEM-DEFAULT ELEMENT 2 !
 DEFAULT-COM DEFINE_SYSTEM_ELEMENT VA !
 TYPE-DEF % SEQ * !
 TYPE-DEF A GES AMEND_PHASE_DESCRIPTION @ MAGNETIC -3 0.28 !
 TYPE-DEF B GES AMEND_PHASE_DESCRIPTION @ MAGNETIC -1 0.4 !
 FUNCTION ZERO      298.15  0;                                         6000 N !
 FUNCTION UN_ASS    298.15  0;                                         6000 N !
 FUNCTION R         298.15  +8.31451;                                  6000 N !
$ ------------------------------------------------------------------------------
$ Element data
$ ------------------------------------------------------------------------------
$ Sb
$
$ BCT_A5 revised in unary 3.0
$
$ BCT_A5 the value from 91Din is used in LBall-v7+fun.tdb.
$ BCT_A5 the value from 96SGUN is used in SGSOL 5.0.
$ It is only needed in Sb-Sn.
$
 PAR  G(RHOMBOHEDRAL_A7,SB),,           +GHSERSB;                2000 N 91Din !
 PAR  G(FCC_A1,SB:VA),,                 +GHSERSB+19874-13.7*T;   2000 N 91Din !
 PAR  G(BCC_A2,SB:VA),,                 +GHSERSB+19874-15.1*T;   2000 N 91Din !
 PAR  G(HCP_A3,SB:VA),,                 +GHSERSB+19874-13*T;     2000 N 91Din !
$PAR  G(BCT_A5,SB),,                    +GHSERSB+13000-8*T;      2000 N 96SGUN !
$PAR  G(BCT_A5,SB),,                    +GHSERSB+1000;           2000 N 91Din !
 PAR  G(LIQUID,SB),,                    +GLIQSB;                 2000 N 91Din !
$
 PAR  G(SBZN_BE,SB:VA),,                +GHSERSB+13500;,,             N 22Zha !
 PAR  G(SB3ZN4_BETA,SB:VA),,            +10*GHSERSB+404995;,,         N 22Zha !
$
 FUNCTION GHSERSB   298.15  -9242.858+156.154689*T-30.5130752*T*LN(T)
       +0.007748768*T**2-3.003415E-06*T**3+100625*T**(-1);
       903.78  Y  -11738.83+169.485872*T-31.38*T*LN(T)+1.616849E+27*T**(-9);
      2000.00  N !
 FUNCTION GLIQSB    298.15  +19822.328-21.923164*T+GHSERSB-1.74847E-20*T**7;
       903.78  Y  +8175.359+147.455986*T-31.38*T*LN(T);
      2000.00  N !
$ ------------------------------------------------------------------------------
$ Zn
$
$ BCT_A5 and DIAMOND_A4 added in unary 3.0
$ HCP_A3 revised in unary 4.1 (due to introduction of HCP_ZN)
$ RHOMBOHEDRAL_A7 and TETRAGONAL_A6 added in unary 4.1
$ TETRAGONAL_A6 revised in unary 4.4
$ CBCC_A12 and CUB_A13 added in unary 4.4
$ HCP_A3 and LIQUID modified in unary 5.0 (melting T and coefficients adjusted)
$ RHOMBO_A10 added in unary 5.0
$
$ Pure Zn restored as HCP_A3
$
 PAR  G(HCP_A3,ZN:VA),,                 +GHSERZN;                1700 N 91Din !
$PAR  G(HCP_A3,ZN:VA),,                 +GHSERZN
$            +2969.82-1.56968*T;                                 1700 N 93Kow !
 PAR  G(FCC_A1,ZN:VA),,                 +GHSERZN
             +2969.82-1.56968*T;                                 1700 N 91Din !
 PAR  G(BCC_A2,ZN:VA),,                 +GHSERZN
             +2886.96-2.5104*T;                                  1700 N 91Din !
$PAR  G(DIAMOND_A4,ZN),,                +GHSERZN+30*T;           1700 N SGCOST !
$PAR  G(BCT_A5,ZN),,                    +GHSERZN
$            +2886.96-2.5104*T;                                  1700 N SGCOST !
$PAR  G(TETRAGONAL_A6,ZN),,             +GHSERZN+4184;           1700 N 96Lee !
$PAR  G(TETRAGONAL_A6,ZN),,             +GHSERZN
$            +2886.96-2.5104*T;                                  1700 N 99SGUN !
 PAR  G(RHOMBOHEDRAL_A7,ZN),,           +GHSERZN+2300+11.5*T;    1700 N 99SGUN !
$PAR  G(RHOMBO_A10,ZN),,                +GLIQZN-2000+10*T;       1700 N 98Han !
$PAR  G(CBCC_A12,ZN:VA),,               +GHSERZN+2000;           1700 N 01Mie !
$PAR  G(CUB_A13,ZN:VA),,                +GHSERZN+2000;           1700 N 01Mie !
 PAR  G(LIQUID,ZN),,                    +GLIQZN;                 1700 N 91Din !
$
 FUNCTION GHSERZN   298.15  -7285.787+118.470069*T-23.701314*T*LN(T)
       -0.001712034*T**2-1.264963E-06*T**3;
       692.677 Y  -11070.546+172.345644*T-31.38*T*LN(T)+4.7047E+26*T**(-9);
      1700.00  N !
 FUNCTION GLIQZN    298.15  +7157.222-10.29305*T+GHSERZN-3.58949E-19*T**7;
       692.677 Y  -3620.385+161.60854*T-31.38*T*LN(T);
      1700.00  N !
 FUNCTION GBCCZN    298.15  +GHSERZN+2886.96-2.5104*T;                 6000 N !
$ ------------------------------------------------------------------------------
$ Binary system
$
$ J. Zhang, Y. Yuan, Calphad, 80, 102525(2023).
$
$ Checked against paper and author's tdb. Checked at 6000 K.
$
$ Modified from 22Zha. Using an associate liquid with Sb3Zn4 associates.
$ This is completely not needed.
$
 PAR  G(LIQUID,SB3ZN4),,                +3*GLIQSB+4*GLIQZN
             -37497+81.93*T;,,                                        N 23Zha !
 PAR  L(LIQUID,SB,ZN;0),,               -10619.2-3.229*T;,,           N 23Zha !
 PAR  L(LIQUID,SB,ZN;1),,               -6375.3+4.551*T;,,            N 23Zha !
 PAR  L(LIQUID,SB,ZN;2),,               +21903-16.6*T;,,              N 23Zha !
 PAR  L(LIQUID,SB,SB3ZN4;0),,           +17897.1;,,                   N 23Zha !
 PAR  L(LIQUID,SB3ZN4,ZN;0),,           -6.108*T;,,                   N 23Zha !
$
 PAR  L(HCP_A3,SB,ZN:VA;0),,            +3002.49;,,                   N 22Zha !
 PAR  L(RHOMBOHEDRAL_A7,SB,ZN;0),,      +24280;,,                     N 22Zha !
$
 PAR  G(SBZN_BE,SB:ZN),,                +GHSERSB+GHSERZN
             -22976+7.7812*T;,,                                       N 22Zha !
 PAR  L(SBZN_BE,SB:VA,ZN;0),,           -11700.7451+14.176*T;,,       N 22Zha !
 PAR  L(SBZN_BE,SB:VA,ZN;1),,           -12647.9;,,                   N 22Zha !
$
 PAR  G(SB3ZN4_ALPHA,SB:ZN),,           +10*GHSERSB+13*GHSERZN
             -221302.2+38.133*T;,,                                    N 22Zha !
 PAR  G(SB3ZN4_ALPHA_P,SB:ZN),,         +10*GHSERSB+13*GHSERZN
             -229315+72.32*T;,,                                       N 22Zha !
$
 PAR  G(SB3ZN4_BETA,SB:ZN),,            +10*GHSERSB+13*GHSERZN
             -221154+37.5492*T;,,                                     N 22Zha !
 PAR  L(SB3ZN4_BETA,SB:VA,ZN;0),,       -132894+59.2067*T;,,          N 22Zha !
$
 PAR  G(SB3ZN4_GAMMA,SB:ZN),,           +7*GHSERSB+8.8*GHSERZN
             -133850+1.9618*T;,,                                      N 22Zha !
 PAR  G(SB3ZN4_PRIME,SB:ZN),,           +7*GHSERSB+8.6*GHSERZN
             -87740.1-53.1203*T;,,                                    N 22Zha !
 PAR  G(SB2ZN3_ETA,SB:ZN),,             +2*GHSERSB+3*GHSERZN
             -30997.1-12.035*T;,,                                     N 23Zha !
 PAR  G(SB2ZN3_ZETA,SB:ZN),,            +2*GHSERSB+2.91*GHSERZN
             -30497.3-12.588*T;,,                                     N 22Zha !
$ ------------------------------------------------------------------------------
$
 ASSESSED_SYSTEM
  SB-ZN(TDB -* +LIQUID +HCP_A3 +RHOMBO_A7 +SBZN_BE +SB3ZN4_ALPHA +SB3ZN4_BETA
  +SB3ZN4_GAMMA +SB3ZN4_PRIME +SB2ZN3_ZETA +SB2ZN3_ETA +SB3ZN4_ALPHA_P
  ;P3 TMM:200/1000 STP:.2/800) !
$
$
 LIST-OF-REFERENCE
 NUMBER  SOURCE
  Null   'Unknown source'
  Same   'Same or similar interaction as in the corresponding stable phase'
  REFLAV 'Laves phase convention: G(LAVES,X:X)=+3*GHSERXX+15000'
  COST   'COST 507 database, 1998'
  SGCOST 'COST 507 database, SGTE unary database V.3.0, 1996; Al, B, Nd, Ti, Zn'
  91Din  'A.T. Dinsdale, Calphad, 15, 317-425(1991).'
  93Kow  'M. Kowalski, P.J. Spencer, J. Phase Equilib., 14, 432-38 (1993),
          SGTE unary database V.4.1, 1999; Zn'
  96Lee  'B.-J. Lee, Calphad, 20, 471-80(1996)
          SGTE unary database V.4.4, 2001; Zn'
  96SGUN 'SGTE unary database V.3.0, 1996.'
  98Han  'S.C. Hansen, Calphad, 22, 359-73(1998),
          SGTE unary database V.5.0, 2009; Zn'
  99SGUN 'SGTE unary database V.4.1, 1999.'
  01Mie  'J. Miettinen, Calphad, 25, 43-58(2001),
          SGTE unary database V.4.4, 2001; Sn, Zn'
  22Zha  'J. Zhang, Y. Yuan, Thermochim. Acta, 716, 179327(2022); Sb-Zn'
  23Zha  'J. Zhang, Y. Yuan, Calphad, 80, 102525(2023); Sb-Zn'
!

File: data/databases/sgte-binary/SbZn-97Zab.tdb
$
$ Database for Sb-Zn from L.A. Zabdyr 1997
$
$ L.A. Zabdyr, Calphad, 21, 349-58(1997).
$
$ Dataset created 2016.03.24 by Bengt Hallstedt.
$ 2019.12.15: Modified for use with GES6.
$
$ ------------------------------------------------------------------------------
 TEMP-LIM 298.15 6000.00 !
$
$ELEMENT NAME  REF. STATE               ATOMIC MASS H298-H0    S298    !
$
 ELEMENT VA   VACUUM                      0.0          0.0      0.0    ! 
 ELEMENT SB   RHOMBOHEDRAL_A7           121.75      5870.152   45.5219 ! 
 ELEMENT ZN   HCP_A3                     65.38      5657.0     41.63   ! 
$ ------------------------------------------------------------------------------
$ Phase definitions
$
 PHASE LIQUID:L % 1 1 !
 CONST LIQUID:L : SB ZN : !
$
$ Fcc (cF4, Fm-3m) and MeX (cF8, Fm-3m)
$
 PHASE FCC_A1 %A 2 1 1 !
 CONST FCC_A1 : SB ZN : VA : !
$
$ Bcc (cI2, Im-3m)
$
 PHASE BCC_A2 %B 2 1 3 !
 CONST BCC_A2 : SB ZN : VA : !
$
$ Hcp (hP2, P6_3/mmc) and Me2X (NiAs-type, hP4, P6_3/mmc, B8_1)
$
 PHASE HCP_A3 %A 2 1 0.5 !
 CONST HCP_A3 : ZN : VA : !
$
$ Prototype alpha-As (hR2, R-3m)
$
 PHASE RHOMBOHEDRAL_A7 % 1 1 !
 CONST RHOMBOHEDRAL_A7 : SB : !
$
$ Prototype CdSb (oP16, Pbca)
$
 PHASE SBZN_BE % 2 1 1 !
 CONST SBZN_BE : SB : ZN : !
$
$ Prototype Sb17Zn23 (hR22, R-3c)
$
 PHASE SB3ZN4_LT % 2 3 4 !
 CONST SB3ZN4_LT : SB : ZN : !
$
$ Unknown structure
$
 PHASE SB3ZN4_HT % 2 3 4 !
 CONST SB3ZN4_HT : SB : ZN : !
$
$ Prototype Sb2Zn3-ht1 (oP30, Pmmn), eta, ht1
$
 PHASE SB2ZN3_LT % 2 2 3 !
 CONST SB2ZN3_LT : SB : ZN : !
$
$ Prototype Sb2Zn3-ht2 (oP192, Pccn), zeta, ht2
$
 PHASE SB2ZN3_HT % 2 2 3 !
 CONST SB2ZN3_HT : SB : ZN : !
$ ------------------------------------------------------------------------------
$ Defaults
$
 DEFINE-SYSTEM-DEFAULT ELEMENT 2 !
 DEFAULT-COM DEFINE_SYSTEM_ELEMENT VA !
 TYPE-DEF % SEQ * !
 TYPE-DEF A GES AMEND_PHASE_DESCRIPTION @ MAGNETIC -3 0.28 !
 TYPE-DEF B GES AMEND_PHASE_DESCRIPTION @ MAGNETIC -1 0.4 !
 FUNCTION ZERO      298.15  0;                                         6000 N !
 FUNCTION UN_ASS    298.15  0;                                         6000 N !
 FUNCTION R         298.15  +8.31451;                                  6000 N !
$ ------------------------------------------------------------------------------
$ Element data
$ ------------------------------------------------------------------------------
$ Sb
$
$ BCT_A5 revised in unary 3.0
$
$ BCT_A5 the value from 91Din is used in LBall-v7+fun.tdb.
$ BCT_A5 the value from 96SGUN is used in SGSOL 5.0.
$ It is only needed in Sb-Sn.
$
 PAR  G(RHOMBOHEDRAL_A7,SB),,           +GHSERSB;                2000 N 91Din !
 PAR  G(FCC_A1,SB:VA),,                 +GHSERSB+19874-13.7*T;   2000 N 91Din !
 PAR  G(BCC_A2,SB:VA),,                 +GHSERSB+19874-15.1*T;   2000 N 91Din !
$PAR  G(HCP_A3,SB:VA),,                 +GHSERSB+19874-13*T;     2000 N 91Din !
$PAR  G(BCT_A5,SB),,                    +GHSERSB+13000-8*T;      2000 N 96SGUN !
$PAR  G(BCT_A5,SB),,                    +GHSERSB+1000;           2000 N 91Din !
 PAR  G(LIQUID,SB),,                    +GLIQSB;                 2000 N 91Din !
$
 FUNCTION GHSERSB   298.15  -9242.858+156.154689*T-30.5130752*T*LN(T)
       +0.007748768*T**2-3.003415E-06*T**3+100625*T**(-1);
       903.78  Y  -11738.83+169.485872*T-31.38*T*LN(T)+1.616849E+27*T**(-9);
      2000.00  N !
 FUNCTION GLIQSB    298.15  +19822.328-21.923164*T+GHSERSB-1.74847E-20*T**7;
       903.78  Y  +8175.359+147.455986*T-31.38*T*LN(T);
      2000.00  N !
$ ------------------------------------------------------------------------------
$ Zn
$
$ BCT_A5 and DIAMOND_A4 added in unary 3.0
$ HCP_A3 revised in unary 4.1 (due to introduction of HCP_ZN)
$ RHOMBOHEDRAL_A7 and TETRAGONAL_A6 added in unary 4.1
$ TETRAGONAL_A6 revised in unary 4.4
$ CBCC_A12 and CUB_A13 added in unary 4.4
$ HCP_A3 and LIQUID modified in unary 5.0 (melting T and coefficients adjusted)
$ RHOMBO_A10 added in unary 5.0
$
$ Pure Zn restored as HCP_A3
$
 PAR  G(HCP_A3,ZN:VA),,                 +GHSERZN;                1700 N 91Din !
$PAR  G(HCP_A3,ZN:VA),,                 +GHSERZN
$            +2969.82-1.56968*T;                                 1700 N 93Kow !
 PAR  G(FCC_A1,ZN:VA),,                 +GHSERZN
             +2969.82-1.56968*T;                                 1700 N 91Din !
 PAR  G(BCC_A2,ZN:VA),,                 +GHSERZN
             +2886.96-2.5104*T;                                  1700 N 91Din !
$PAR  G(DIAMOND_A4,ZN),,                +GHSERZN+30*T;           1700 N SGCOST !
$PAR  G(BCT_A5,ZN),,                    +GHSERZN
$            +2886.96-2.5104*T;                                  1700 N SGCOST !
$PAR  G(TETRAGONAL_A6,ZN),,             +GHSERZN+4184;           1700 N 96Lee !
$PAR  G(TETRAGONAL_A6,ZN),,             +GHSERZN
$            +2886.96-2.5104*T;                                  1700 N 99SGUN !
$PAR  G(RHOMBOHEDRAL_A7,ZN),,           +GHSERZN+2300+11.5*T;    1700 N 99SGUN !
$PAR  G(RHOMBO_A10,ZN),,                +GLIQZN-2000+10*T;       1700 N 98Han !
$PAR  G(CBCC_A12,ZN:VA),,               +GHSERZN+2000;           1700 N 01Mie !
$PAR  G(CUB_A13,ZN:VA),,                +GHSERZN+2000;           1700 N 01Mie !
 PAR  G(LIQUID,ZN),,                    +GLIQZN;                 1700 N 91Din !
$
 FUNCTION GHSERZN   298.15  -7285.787+118.470069*T-23.701314*T*LN(T)
       -0.001712034*T**2-1.264963E-06*T**3;
       692.677 Y  -11070.546+172.345644*T-31.38*T*LN(T)+4.7047E+26*T**(-9);
      1700.00  N !
 FUNCTION GLIQZN    298.15  +7157.222-10.29305*T+GHSERZN-3.58949E-19*T**7;
       692.677 Y  -3620.385+161.60854*T-31.38*T*LN(T);
      1700.00  N !
 FUNCTION GBCCZN    298.15  +GHSERZN+2886.96-2.5104*T;                 6000 N !
$ ------------------------------------------------------------------------------
$ Binary system
$
$ L.A. Zabdyr, Calphad, 21, 349-58(1997).
$
$ Checked against paper. Checked at 6000 K.
$
 PAR  L(LIQUID,SB,ZN;0),,               -43058.4+290.88*T
             -37.67392*T*LN(T);,,                                     N 97Zab !
 PAR  L(LIQUID,SB,ZN;1),,               -11870.5+85.641*T
             -10.30928*T*LN(T);,,                                     N 97Zab !
 PAR  L(LIQUID,SB,ZN;2),,               +25102.1-14.005*T;,,          N 97Zab !
 PAR  L(LIQUID,SB,ZN;3),,               -9302.8+2.12*T;,,             N 97Zab !
 PAR  L(LIQUID,SB,ZN;4),,               -9191;,,                      N 97Zab !
$
 PAR  G(SBZN_BE,SB:ZN),,                +GHSERSB+GHSERZN
             -19295.8+5.76*T;,,                                       N 97Zab !
 PAR  G(SB3ZN4_LT,SB:ZN),,              +3*GHSERSB+4*GHSERZN
             -51122.4-2.687*T;,,                                      N 97Zab !
 PAR  G(SB3ZN4_HT,SB:ZN),,              +3*GHSERSB+4*GHSERZN
             -33243.3-26.028*T;,,                                     N 97Zab !
 PAR  G(SB2ZN3_LT,SB:ZN),,              +2*GHSERSB+3*GHSERZN
             -21722-20.072*T;,,                                       N 97Zab !
 PAR  G(SB2ZN3_HT,SB:ZN),,              +2*GHSERSB+3*GHSERZN
             -19634.4-22.972*T;,,                                     N 97Zab !
$ ------------------------------------------------------------------------------
$
 ASSESSED_SYSTEM
  SB-ZN(TDB -* +LIQUID +HCP_A3 +RHOMBO_A7 +SBZN_BE +SB3ZN4_LT +SB3ZN4_HT
  +SB2ZN3_LT +SB2ZN3_HT ;P3 TMM:200/1000 STP:.2/800) !
$
$
 LIST-OF-REFERENCE
 NUMBER  SOURCE
  Null   'Unknown source'
  Same   'Same or similar interaction as in the corresponding stable phase'
  REFLAV 'Laves phase convention: G(LAVES,X:X)=+3*GHSERXX+15000'
  COST   'COST 507 database, 1998'
  SGCOST 'COST 507 database, SGTE unary database V.3.0, 1996; Al, B, Nd, Ti, Zn'
  91Din  'A.T. Dinsdale, Calphad, 15, 317-425(1991).'
  93Kow  'M. Kowalski, P.J. Spencer, J. Phase Equilib., 14, 432-38 (1993),
          SGTE unary database V.4.1, 1999; Zn'
  96Lee  'B.-J. Lee, Calphad, 20, 471-80(1996)
          SGTE unary database V.4.4, 2001; Zn'
  96SGUN 'SGTE unary database V.3.0, 1996.'
  97Zab  'L.A. Zabdyr, Calphad, 21, 349-58(1997); Sb-Zn'
  98Han  'S.C. Hansen, Calphad, 22, 359-73(1998),
          SGTE unary database V.5.0, 2009; Zn'
  99SGUN 'SGTE unary database V.4.1, 1999.'
  01Mie  'J. Miettinen, Calphad, 25, 43-58(2001),
          SGTE unary database V.4.4, 2001; Sn, Zn'
!

File: data/databases/sgte-binary/ScB-09Liu.tdb
$
$ Database for Sc-B from X.J. Liu et al. 2009
$
$ X.J. Liu, S.L. Wang, C.P. Wang, J. Alloys Compd., 469, 186-92(2009).
$
$ Dataset created 2016.06.26 by Bengt Hallstedt.
$ 2021.02.05: Modified for use with GES6.
$
$ ------------------------------------------------------------------------------
 TEMP-LIM 298.15 6000.00 !
$
$ELEMENT NAME  REF. STATE               ATOMIC MASS H298-H0    S298    !
$
 ELEMENT VA   VACUUM                      0.0          0.0      0.0    ! 
 ELEMENT B    BETA_RHOMBO_B              10.81      1222.0      5.9    ! 
 ELEMENT SC   HCP_A3                     44.9559    5217.448   34.6435 ! 
$ ------------------------------------------------------------------------------
$ Phase definitions
$
 PHASE LIQUID:L % 1 1 !
 CONST LIQUID:L : B SC : !
$
$ Fcc (cF4, Fm-3m) and MeX (cF8, Fm-3m)
$
 PHASE FCC_A1 %A 2 1 1 !
 CONST FCC_A1 : B SC : VA : !
$
$ Bcc (cI2, Im-3m)
$
 PHASE BCC_A2 %B 2 1 3 !
 CONST BCC_A2 : B SC% : VA : !
$
$ Hcp (hP2, P6_3/mmc) and Me2X (NiAs-type, hP4, P6_3/mmc, B8_1)
$
 PHASE HCP_A3 %A 2 1 0.5 !
 CONST HCP_A3 : B SC% : VA : !
$
$ Prototype beta-B (hR105, R-3m)
$
 PHASE BETA_RHOMBO_B % 1 1 !
 CONST BETA_RHOMBO_B : B% SC : !
$
$ Prototype AlB2 (hP3, P6/mmm)
$
 PHASE SCB2_C32 % 2 1 2 !
 CONST SCB2_C32 : SC : B : !
$
$ Prototype UB12 (cF52, Fm-3m)
$ alt. ScB12 (tI26, I4/mmm)
$ It does not have the Mn12Th (tI26, I4/mmm, D2_B) structure.
$
 PHASE SCB12_D2F % 2 1 12 !
 CONST SCB12_D2F : SC : B : !
$ ------------------------------------------------------------------------------
$ Defaults
$
 DEFINE-SYSTEM-DEFAULT ELEMENT 2 !
 DEFAULT-COM DEFINE_SYSTEM_ELEMENT VA !
 TYPE-DEF % SEQ * !
 TYPE-DEF A GES AMEND_PHASE_DESCRIPTION @ MAGNETIC -3 0.28 !
 TYPE-DEF B GES AMEND_PHASE_DESCRIPTION @ MAGNETIC -1 0.4 !
 FUNCTION ZERO      298.15  0;                                         6000 N !
 FUNCTION UN_ASS    298.15  0;                                         6000 N !
 FUNCTION R         298.15  +8.31451;                                  6000 N !
$ ------------------------------------------------------------------------------
$ Element data
$ ------------------------------------------------------------------------------
$ B
$
$ FCC_A1, HCP_A3, DIAMOND_A4 and GRAPHITE added in unary 3.0
$ BCC_A2 added in unary 4.1
$ GRAPHITE revised in unary 4.4 (using the value from COST 507)
$ FCC_A1, BCC_A2 and HCP_A3 removed in unary 5.0
$ ALPHA_RHOMBO_B added in unary 5.0
$
$ FCC_A1, BCC_A2 and HCP_A3 still in SGSOL 5.0
$ The value for FCC_A1 in COST (and SGTE) is possibly incorrect.
$
 PAR  G(BETA_RHOMBO_B,B),,              +GHSERBB;,,                   N 91Din !
$PAR  G(ALPHA_RHOMBO_B,B),,             +GALPBB;,,                    N 09SGUN !
 PAR  G(FCC_A1,B:VA),,                  +GHSERBB+43514-12.217*T;,,    N SGCOST !
$PAR  G(FCC_A1,B:VA),,                  +GHSERBB+50208-13.472*T;,,    N 94Hal !
 PAR  G(BCC_A2,B:VA),,                  +GHSERBB+43514-12.217*T;,,    N 94Hal !
 PAR  G(HCP_A3,B:VA),,                  +GHSERBB+50208-9.706*T;,,     N SGCOST !
$PAR  G(GRAPHITE,B),,                   +GHSERBB+10000-2*T;,,         N SGCOST !
$PAR  G(GRAPHITE,B),,                   +GHSERBB+5000;,,              N 96SGUN !
$PAR  G(DIAMOND_A4,B),,                 +GHSERBB+10;,,                N 99SGUN !
$PAR  G(DIAMOND_A4,B),,                 +GHSERBB+20;,,                N COST !
$PAR  G(DIAMOND_A4,B),,                 +GHSERBB;,,                   N 96SGUN !
 PAR  G(LIQUID,B),,                     +GLIQBB;,,                    N 91Din !
$
 FUNCTION GHSERBB   298.15  -7735.284+107.111864*T-15.6641*T*LN(T)
       -0.006864515*T**2+6.18878E-07*T**3+370843*T**(-1);
      1100.00  Y  -16649.474+184.801744*T-26.6047*T*LN(T)
       -7.9809E-04*T**2-2.556E-08*T**3+1748270*T**(-1);
      2348.00  Y  -36667.582+231.336244*T-31.5957527*T*LN(T)
       -0.00159488*T**2+1.34719E-07*T**3+11205883*T**(-1);
      3000.00  Y  -21530.653+222.396264*T-31.4*T*LN(T);
      6000.00  N !
 FUNCTION GALPBB    298.15  -6076.24+86.648762*T-12.942464*T*LN(T)
       -7.089468E-3*T**2+0.659896E-6*T**3-45*T**(-1);
      1400.00  Y  +28477.506-106.789208*T+12.1072478*T*LN(T)
       -13.316875E-3*T**2+0.706895E-6*T**3-8002403*T**(-1);
      3000.00  Y  -25699.64+225.127135*T-31.4*T*LN(T);
      6000.00  N !
 FUNCTION GLIQBB    298.15  +48458.559-20.268025*T+GHSERBB;
       500.00  Y  +41119.703+82.101722*T-14.9827763*T*LN(T)
       -0.007095669*T**2+5.07347E-07*T**3+335484*T**(-1);
      2348.00  Y  +28842.012+200.94731*T-31.4*T*LN(T);
      3000.00  Y  +50372.665-21.448954*T+GHSERBB;
      6000.00  N !
 FUNCTION GFCCBB    298.15  +GHSERBB+43514-12.217*T;                   6000 N !
$ ------------------------------------------------------------------------------
$ Sc
$
$ FCC_A1 and DHCP added in unary 4.4
$
$ BETA_RHOMBO_B from 09Liu not included in unary
$
 PAR  G(HCP_A3,SC:VA),,                 +GHSERSC;                3200 N 91Din !
 PAR  G(BCC_A2,SC:VA),,                 +GBCCSC;                 3200 N 91Din !
 PAR  G(FCC_A1,SC:VA),,                 +GHSERSC+5000;           3200 N 99Cac !
$PAR  G(DHCP,SC),,                      +GHSERSC
$            +1200+0.4157255*T;                                  3200 N 00Nor2 !
 PAR  G(BETA_RHOMBO_B,SC),,             +GHSERSC+5000;           3200 N 09Liu !
 PAR  G(LIQUID,SC),,                    +GLIQSC;                 3200 N 91Din !
$
 FUNCTION GHSERSC   298.15  -8689.547+153.48097*T-28.1882*T*LN(T)
       +0.00321892*T**2-1.64531E-06*T**3+72177*T**(-1);
       800.00  Y  -7511.295+132.759582*T-24.9132*T*LN(T)
       -5.73295E-04*T**2-8.59345E-07*T**3;
      1608.00  Y  +261143.04-1817.92245*T+241.441051*T*LN(T)
       -0.117529396*T**2+8.7398E-06*T**3-50607159*T**(-1);
      2000.00  Y  -30515.246+286.474338*T-44.2249*T*LN(T);
      3200.00  N !
 FUNCTION GBCCSC    298.15  +1979.728-1.024135*T+GHSERSC;
      1000.00  Y  +230161.408-2004.05469*T+276.76664*T*LN(T)
       -0.167120107*T**2+1.5637371E-05*T**3-33783257*T**(-1);
      1608.00  Y  -25928.011+283.642312*T-44.2249*T*LN(T);
      2000.00  Y  +4587.235-2.832026*T+GHSERSC;
      3200.00  N !
 FUNCTION GLIQSC    298.15  +6478.66+45.427539*T-10.7967803*T*LN(T)
       -0.020636524*T**2+2.13106E-06*T**3-158106*T**(-1);
      1608.00  Y  -11832.111+275.871695*T-44.2249*T*LN(T);
      3200.00  N !
$ ------------------------------------------------------------------------------
$ Binary system
$
$ X.J. Liu, S.L. Wang, C.P. Wang, J. Alloys Compd., 469, 186-92(2009).
$
$ Checked against paper. Checked at 6000 K.
$
 PAR  L(LIQUID,B,SC;0),,                -210009-7.124*T;,,            N 09Liu !
 PAR  L(LIQUID,B,SC;1),,                -46560-40*T;,,                N 09Liu !
 PAR  L(LIQUID,B,SC;2),,                +24757-20.493*T;,,            N 09Liu !
$
 PAR  G(BCC_A2,SC:B),,                  +ZERO;,,                      N 09Liu !
 PAR  G(HCP_A3,SC:B),,                  +ZERO;,,                      N 09Liu !
$
 PAR  L(BETA_RHOMBO_B,B,SC;0),,         -207332+25.492*T;,,           N 09Liu !
 PAR  L(BETA_RHOMBO_B,B,SC;1),,         -195201;,,                    N 09Liu !
$
 PAR  G(SCB2_C32,SC:B),,                +GHSERSC+2*GHSERBB
             -306990+25.599*T;,,                                      N 09Liu !
 PAR  G(SCB12_D2F,SC:B),,               +GHSERSC+12*GHSERBB
             -532662+57.889*T;,,                                      N 09Liu !
$ ------------------------------------------------------------------------------
$
$
 LIST-OF-REFERENCE
 NUMBER  SOURCE
  Null   'Unknown source'
  Same   'Same or similar interaction as in the corresponding stable phase'
  COST   'COST 507 database'
  SGCOST 'COST 507 database, SGTE unary database V.3.0, 1996; Al, B, Nd, Ti, Zn'
  91Din  'A.T. Dinsdale, Calphad, 15, 317-425(1991).'
  94Hal  'B. Hallemans, P. Wollants, J.R. Roos,
          Z. Metallkd., 85, 676-82(1994), SGTE unary database V.4.1, 1999; B'
  96SGUN 'SGTE unary database V.3.0, 1996.'
  99Cac  'G. Cacciamani, P. Riani, G. Borzone, N. Parodi, A. Saccone, R. Ferro,
          A. Pisch, R. Schmid-Fetzer, Intermetallics, 7, 101-8(1999),
          SGTE unary database V.4.4, 2001; Sc'
  00Nor2 'S. Norgren, PhD Thesis, KTH, Stockholm, 2000,
          SGTE unary database V.4.4, 2001; Nd, Sc'
  09Liu  'X.J. Liu, S.L. Wang, C.P. Wang,
          J. Alloys Compd., 469, 186-92(2009); Sc, Sc-B'
  09SGUN 'SGTE unary database V.5.0, 2009.'
!

File: data/databases/sgte-binary/ScB-90Spe-LB.tdb
$
$ Database for Sc-B from K.E. Spear and P.K. Liao (included in LB Vol. 2)
$
$ K.E. Spear, P.K. Liao, Bull. Alloy Phase Diag., 11, 321-24(1990).
$
$ Dataset created 2014.08.24 by Bengt Hallstedt.
$ 2021.02.05: Modified for use with GES6.
$
$ Pre-SGTE lattice stabilities were used by 90Spe.
$
$ Liquid modified by B. Sundman (02Sun) to push an inverse miscibility gap
$ to higher temperature.
$
$ The invariant equilibria in LB are reproduced, but differ by up to 12 K
$ from those in the paper.
$
$ There is an inverse miscibility gap with a minimum at 3672 K and x(B)=0.12.
$
$ ------------------------------------------------------------------------------
 TEMP-LIM 298.15 6000.00 !
$
$ELEMENT NAME  REF. STATE               ATOMIC MASS H298-H0    S298    !
$
 ELEMENT VA   VACUUM                      0.0          0.0      0.0    ! 
 ELEMENT B    BETA_RHOMBO_B              10.81      1222.0      5.9    ! 
 ELEMENT SC   HCP_A3                     44.9559    5217.448   34.6435 ! 
$ ------------------------------------------------------------------------------
$ Phase definitions
$
 PHASE LIQUID:L % 1 1 !
 CONST LIQUID:L : B SC : !
$
$ Fcc (cF4, Fm-3m) and MeX (cF8, Fm-3m)
$
 PHASE FCC_A1 %A 2 1 1 !
 CONST FCC_A1 : SC : B VA : !
$
$ Bcc (cI2, Im-3m)
$
 PHASE BCC_A2 %B 2 1 3 !
 CONST BCC_A2 : SC : B VA : !
$
$ Hcp (hP2, P6_3/mmc) and Me2X (NiAs-type, hP4, P6_3/mmc, B8_1)
$
 PHASE HCP_A3 %A 2 1 0.5 !
 CONST HCP_A3 : SC : B VA : !
$
$ Prototype beta-B (hR105, R-3m)
$
 PHASE BETA_RHOMBO_B % 1 1 !
 CONST BETA_RHOMBO_B : B : !
$
$ Prototype AlB2 (hP3, P6/mmm)
$
 PHASE SCB2_C32 % 2 1 2 !
 CONST SCB2_C32 : SC : B : !
$
$ Prototype UB12 (cF52, Fm-3m)
$ alt. ScB12 (tI26, I4/mmm)
$ It does not have the Mn12Th (tI26, I4/mmm, D2_B) structure.
$
 PHASE SCB12_D2F % 2 1 12 !
 CONST SCB12_D2F : SC : B : !
$ ------------------------------------------------------------------------------
$ Defaults
$
 DEFINE-SYSTEM-DEFAULT ELEMENT 2 !
 DEFAULT-COM DEFINE_SYSTEM_ELEMENT VA !
 TYPE-DEF % SEQ * !
 TYPE-DEF A GES AMEND_PHASE_DESCRIPTION @ MAGNETIC -3 0.28 !
 TYPE-DEF B GES AMEND_PHASE_DESCRIPTION @ MAGNETIC -1 0.4 !
 FUNCTION ZERO      298.15  0;                                         6000 N !
 FUNCTION UN_ASS    298.15  0;                                         6000 N !
 FUNCTION R         298.15  +8.31451;                                  6000 N !
$ ------------------------------------------------------------------------------
$ Element data
$ ------------------------------------------------------------------------------
$ B
$
$ FCC_A1, HCP_A3, DIAMOND_A4 and GRAPHITE added in unary 3.0
$ BCC_A2 added in unary 4.1
$ GRAPHITE revised in unary 4.4 (using the value from COST 507)
$ FCC_A1, BCC_A2 and HCP_A3 removed in unary 5.0
$ ALPHA_RHOMBO_B added in unary 5.0
$
$ FCC_A1, BCC_A2 and HCP_A3 still in SGSOL 5.0
$ The value for FCC_A1 in COST (and SGTE) is possibly incorrect.
$
 PAR  G(BETA_RHOMBO_B,B),,              +GHSERBB;,,                   N 91Din !
$PAR  G(ALPHA_RHOMBO_B,B),,             +GALPBB;,,                    N 09SGUN !
$PAR  G(FCC_A1,B:VA),,                  +GHSERBB+43514-12.217*T;,,    N SGCOST !
$PAR  G(FCC_A1,B:VA),,                  +GHSERBB+50208-13.472*T;,,    N 94Hal !
$PAR  G(BCC_A2,B:VA),,                  +GHSERBB+43514-12.217*T;,,    N 94Hal !
$PAR  G(HCP_A3,B:VA),,                  +GHSERBB+50208-9.706*T;,,     N SGCOST !
$PAR  G(GRAPHITE,B),,                   +GHSERBB+10000-2*T;,,         N SGCOST !
$PAR  G(GRAPHITE,B),,                   +GHSERBB+5000;,,              N 96SGUN !
$PAR  G(DIAMOND_A4,B),,                 +GHSERBB+10;,,                N 99SGUN !
$PAR  G(DIAMOND_A4,B),,                 +GHSERBB+20;,,                N COST !
$PAR  G(DIAMOND_A4,B),,                 +GHSERBB;,,                   N 96SGUN !
 PAR  G(LIQUID,B),,                     +GLIQBB;,,                    N 91Din !
$
 FUNCTION GHSERBB   298.15  -7735.284+107.111864*T-15.6641*T*LN(T)
       -0.006864515*T**2+6.18878E-07*T**3+370843*T**(-1);
      1100.00  Y  -16649.474+184.801744*T-26.6047*T*LN(T)
       -7.9809E-04*T**2-2.556E-08*T**3+1748270*T**(-1);
      2348.00  Y  -36667.582+231.336244*T-31.5957527*T*LN(T)
       -0.00159488*T**2+1.34719E-07*T**3+11205883*T**(-1);
      3000.00  Y  -21530.653+222.396264*T-31.4*T*LN(T);
      6000.00  N !
 FUNCTION GALPBB    298.15  -6076.24+86.648762*T-12.942464*T*LN(T)
       -7.089468E-3*T**2+0.659896E-6*T**3-45*T**(-1);
      1400.00  Y  +28477.506-106.789208*T+12.1072478*T*LN(T)
       -13.316875E-3*T**2+0.706895E-6*T**3-8002403*T**(-1);
      3000.00  Y  -25699.64+225.127135*T-31.4*T*LN(T);
      6000.00  N !
 FUNCTION GLIQBB    298.15  +48458.559-20.268025*T+GHSERBB;
       500.00  Y  +41119.703+82.101722*T-14.9827763*T*LN(T)
       -0.007095669*T**2+5.07347E-07*T**3+335484*T**(-1);
      2348.00  Y  +28842.012+200.94731*T-31.4*T*LN(T);
      3000.00  Y  +50372.665-21.448954*T+GHSERBB;
      6000.00  N !
 FUNCTION GFCCBB    298.15  +GHSERBB+43514-12.217*T;                   6000 N !
$ ------------------------------------------------------------------------------
$ Sc
$
$ FCC_A1 and DHCP added in unary 4.4
$
 PAR  G(HCP_A3,SC:VA),,                 +GHSERSC;                3200 N 91Din !
 PAR  G(BCC_A2,SC:VA),,                 +GBCCSC;                 3200 N 91Din !
 PAR  G(FCC_A1,SC:VA),,                 +GHSERSC+5000;           3200 N 99Cac !
$PAR  G(DHCP,SC),,                      +GHSERSC
$            +1200+0.4157255*T;                                  3200 N 00Nor2 !
 PAR  G(LIQUID,SC),,                    +GLIQSC;                 3200 N 91Din !
$
 FUNCTION GHSERSC   298.15  -8689.547+153.48097*T-28.1882*T*LN(T)
       +0.00321892*T**2-1.64531E-06*T**3+72177*T**(-1);
       800.00  Y  -7511.295+132.759582*T-24.9132*T*LN(T)
       -5.73295E-04*T**2-8.59345E-07*T**3;
      1608.00  Y  +261143.04-1817.92245*T+241.441051*T*LN(T)
       -0.117529396*T**2+8.7398E-06*T**3-50607159*T**(-1);
      2000.00  Y  -30515.246+286.474338*T-44.2249*T*LN(T);
      3200.00  N !
 FUNCTION GBCCSC    298.15  +1979.728-1.024135*T+GHSERSC;
      1000.00  Y  +230161.408-2004.05469*T+276.76664*T*LN(T)
       -0.167120107*T**2+1.5637371E-05*T**3-33783257*T**(-1);
      1608.00  Y  -25928.011+283.642312*T-44.2249*T*LN(T);
      2000.00  Y  +4587.235-2.832026*T+GHSERSC;
      3200.00  N !
 FUNCTION GLIQSC    298.15  +6478.66+45.427539*T-10.7967803*T*LN(T)
       -0.020636524*T**2+2.13106E-06*T**3-158106*T**(-1);
      1608.00  Y  -11832.111+275.871695*T-44.2249*T*LN(T);
      3200.00  N !
$ ------------------------------------------------------------------------------
$ Binary system
$
$ From K.E. Spear and P.K. Liao (included in LB Vol. 2)
$
$ K.E. Spear, P.K. Liao, Bull. Alloy Phase Diag., 11, 321-24(1990).
$
$ Checked against LB and paper. Checked at 6000 K.
$
$ Pre-SGTE lattice stabilities were used by 90Spe.
$
$ Liquid modified by B. Sundman (02Sun) to push an inverse miscibility gap
$ to higher temperature.
$
$ The invariant equilibria in LB are reproduced, but differ by up to 12 K
$ from those in the paper.
$
$ There is an inverse miscibility gap with a minimum at 3672 K and x(B)=0.12.
$
 PAR  L(LIQUID,B,SC;0),,                -171800-38.9*T;,,             N 02Sun !
 PAR  L(LIQUID,B,SC;1),,                -36300-46.7*T;,,              N 02Sun !
 PAR  L(LIQUID,B,SC;2),,                -6000;,,                      N 02Sun !
$ Original parameters from 90Spe below
$PAR  L(LIQUID,B,SC;0),,                -177050-34.9*T;,,             N 90Spe !
$PAR  L(LIQUID,B,SC;1),,                +3335-68.9*T;,,               N 90Spe !
$
 PAR  G(BCC_A2,SC:B),,                  +UN_ASS;,,                    N !
 PAR  G(HCP_A3,SC:B),,                  +UN_ASS;,,                    N !
$
 PAR  G(SCB2_C32,SC:B),,                +GHSERSC+2*GHSERBB
             -306990+15*T;,,                                          N 90Spe !
 PAR  G(SCB12_D2F,SC:B),,               +GHSERSC+12*GHSERBB
             -480740+26*T;,,                                          N 90Spe !
$ ------------------------------------------------------------------------------
$
 ASSESSED_SYSTEM
  B-SC(TDB -* +LIQ +SCB12_D2F +SCB2_C32 +BCC_A2 +BETA_RHO +HCP_A3
  ;P3 TMM:300/3500 *) !
$
$
 LIST-OF-REFERENCE
 NUMBER  SOURCE
  Null   'Unknown source'
  REFLAV 'Laves phase convention: G(LAVES,X:X)=+3*GHSERXX+15000'
  COST   'COST 507 database'
  SGCOST 'COST 507 database, SGTE unary database V.3.0, 1996; Al, B, Nd, Ti, Zn'
  90Spe  'K.E. Spear, P.K. Liao,
          Bull. Alloy Phase Diag., 11, 321-24(1990); Sc-B'
  91Din  'A.T. Dinsdale, Calphad, 15, 317-425(1991).'
  94Hal  'B. Hallemans, P. Wollants, J.R. Roos,
          Z. Metallkd., 85, 676-82(1994), SGTE unary database V.4.1, 1999; B'
  96SGUN 'SGTE unary database V.3.0, 1996.'
  99Cac  'G. Cacciamani, P. Riani, G. Borzone, N. Parodi, A. Saccone, R. Ferro,
          A. Pisch, R. Schmid-Fetzer, Intermetallics, 7, 101-8(1999)
          SGTE unary database V.4.4, 2001; Sc'
  99SGUN 'SGTE unary database V.4.1, 1999.'
  00Nor2 'S. Norgren, PhD Thesis, KTH, Stockholm, 2000,
          SGTE unary database V.4.4, 2001; Nd, Sc'
  02Sun  'B. Sundman, modified liquid interaction, 2002; Sc-B'
  09SGUN 'SGTE unary database V.5.0, 2009.'
!

File: data/databases/sgte-binary/ScO-07Zin.tdb
$
$ Database for Sc-O from M. Zinkevich 2007.
$
$ M. Zinkevich, Prog. Mater. Sci., 52, 597-647(2007).
$
$ Dataset created 2024.10.15 by Bengt Hallstedt.
$
$ This dataset contains the Sc2O3 data from 07Zin. According to Predel
$ (Massalski) there is a high O solubility in hcp and bcc Sc (similar to Y-O).
$ This is not modelled in this dataset.
$
$ Gas phase (except O2) is not included.
$
$ ------------------------------------------------------------------------------
 TEMP-LIM 298.15 6000.00 !
$
$ELEMENT NAME  REF. STATE               ATOMIC MASS H298-H0    S298    !
$
 ELEMENT /-   ELECTRON_GAS                0.0          0.0      0.0    ! 
 ELEMENT VA   VACUUM                      0.0          0.0      0.0    ! 
 ELEMENT O    1/2_MOLE_O2(G)             15.999     4341.0    102.52   ! 
 ELEMENT SC   HCP_A3                     44.9559    5217.448   34.6435 ! 
$ ------------------------------------------------------------------------------
$ Species
$
 SPECIE  O-2                                O/-2 !
 SPECIE  O2                                 O2 !
 SPECIE  SC+3                               SC/+3 !
$ ------------------------------------------------------------------------------
$ Phase definitions
$
 PHASE ION:Y % 2 1 1 !
 CONST ION:Y : SC+3 : O-2 VA : !
$
$ Fcc (cF4, Fm-3m) and MeX (cF8, Fm-3m)
$
 PHASE FCC_A1 %A 2 1 1 !
 CONST FCC_A1 : SC : VA : !
$
$ Bcc (cI2, Im-3m)
$
 PHASE BCC_A2 %B 2 1 3 !
 CONST BCC_A2 : SC : VA : !
$
$ Hcp (hP2, P6_3/mmc) and Me2X (NiAs-type, hP4, P6_3/mmc, B8_1)
$
 PHASE HCP_A3 %A 2 1 0.5 !
 CONST HCP_A3 : SC : VA : !
$
$ Prototype Mn2O3 (cI80, Ia-3)
$
 PHASE C_R2O3_D53:I % 2 2 3 !
 CONST C_R2O3_D53:I : SC+3 : O-2 : !
$
 PHASE O2GAS % 1 1 !
 CONST O2GAS : O2 : !
$ ------------------------------------------------------------------------------
$ Defaults
$
 DEFINE-SYSTEM-DEFAULT ELEMENT 2 !
 DEFAULT-COM DEFINE_SYSTEM_ELEMENT VA /- !
 TYPE-DEF % SEQ * !
 TYPE-DEF A GES AMEND_PHASE_DESCRIPTION @ MAGNETIC -3 0.28 !
 TYPE-DEF B GES AMEND_PHASE_DESCRIPTION @ MAGNETIC -1 0.4 !
 FUNCTION ZERO      298.15  0;                                         6000 N !
 FUNCTION UN_ASS    298.15  0;                                         6000 N !
 FUNCTION R         298.15  +8.31451;                                  6000 N !
 FUNCTION RTLNP     298.15  +8.31451*T*LN(1E-05*P);                    6000 N !
$ ------------------------------------------------------------------------------
$ Element data
$ ------------------------------------------------------------------------------
$ O
$
$ GHSEROO modified in unary 3.0
$
 PAR  G(O2GAS,O2),,                     +2*GHSEROO+RTLNP;,,           N 91Din !
$
$ 1/2 O2(g)
 FUNCTION GHSEROO   298.15  -3480.87-25.503038*T-11.1355*T*LN(T)
       -0.005098875*T**2+6.61845833E-07*T**3-38365*T**(-1);
      1000.00  Y  -6568.763+12.659879*T-16.8138*T*LN(T)
       -5.957975E-04*T**2+6.781E-09*T**3+262905*T**(-1);
      3300.00  Y  -13986.728+31.259624*T-18.9536*T*LN(T)
       -4.25243E-04*T**2+1.0721E-08*T**3+4383200*T**(-1);
      6000.00  N !
$ ------------------------------------------------------------------------------
$ Sc
$
$ FCC_A1 and DHCP added in unary 4.4
$
 PAR  G(HCP_A3,SC:VA),,                 +GHSERSC;                3200 N 91Din !
 PAR  G(BCC_A2,SC:VA),,                 +GBCCSC;                 3200 N 91Din !
 PAR  G(FCC_A1,SC:VA),,                 +GHSERSC+5000;           3200 N 99Cac !
$PAR  G(DHCP,SC),,                      +GHSERSC
$            +1200+0.4157255*T;                                  3200 N 00Nor2 !
$PAR  G(LIQUID,SC),,                    +GLIQSC;                 3200 N 91Din !
$
 PAR  G(ION,SC+3:VA),,                  +GLIQSC;                 3200 N 91Din !
$
 FUNCTION GHSERSC   298.15  -8689.547+153.48097*T-28.1882*T*LN(T)
       +0.00321892*T**2-1.64531E-06*T**3+72177*T**(-1);
       800.00  Y  -7511.295+132.759582*T-24.9132*T*LN(T)
       -5.73295E-04*T**2-8.59345E-07*T**3;
      1608.00  Y  +261143.04-1817.92245*T+241.441051*T*LN(T)
       -0.117529396*T**2+8.7398E-06*T**3-50607159*T**(-1);
      2000.00  Y  -30515.246+286.474338*T-44.2249*T*LN(T);
      3200.00  N !
 FUNCTION GBCCSC    298.15  +1979.728-1.024135*T+GHSERSC;
      1000.00  Y  +230161.408-2004.05469*T+276.76664*T*LN(T)
       -0.167120107*T**2+1.5637371E-05*T**3-33783257*T**(-1);
      1608.00  Y  -25928.011+283.642312*T-44.2249*T*LN(T);
      2000.00  Y  +4587.235-2.832026*T+GHSERSC;
      3200.00  N !
 FUNCTION GLIQSC    298.15  +6478.66+45.427539*T-10.7967803*T*LN(T)
       -0.020636524*T**2+2.13106E-06*T**3-158106*T**(-1);
      1608.00  Y  -11832.111+275.871695*T-44.2249*T*LN(T);
      3200.00  N !
$ ------------------------------------------------------------------------------
$ Binary system
$
$ M. Zinkevich, Prog. Mater. Sci., 52, 597-647(2007).
$
$ Checked against paper. Checked at 6000 K.
$
$ This dataset contains the Sc2O3 data from 07Zin. According to Predel
$ (Massalski) there is a high O solubility in hcp and bcc Sc (similar to Y-O).
$ This is not modelled in this dataset.
$
$ Gas phase (except O2) is not included.
$
 PAR  G(ION,SC+3:O-2),,                 +GSC2O3L;,,                   N 07Zin !
 PAR  L(ION,SC+3:O-2,VA;0),,            +UN_ASS;,,                    N !
$
 PAR  G(C_R2O3_D53,SC+3:O-2),,          +GSC2O3C;,,                   N 07Zin !
$
 FUNCTION GSC2O3C   298.15  -1955472+751.4893*T-120.843*T*LN(T)
       -0.004227*T**2+1826000*T**(-1)-5.2E+07*T**(-2);
      6000.00  N !
 FUNCTION GSC2O3A   298.15  +GSC2O3C+50000-5.720*T;                    6000 N !
 FUNCTION GSC2O3B   298.15  +GSC2O3C+31378-3.058*T;                    6000 N !
 FUNCTION GSC2O3H   298.15  +GSC2O3C+28829-9.654*T;                    6000 N !
 FUNCTION GSC2O3X   298.15  +GSC2O3C+42868-14.223*T;                   6000 N !
 FUNCTION GSC2O3L   298.15  +GSC2O3C+100416-36.409*T;                  6000 N !
$ ------------------------------------------------------------------------------
$
$
 LIST-OF-REFERENCE
 NUMBER  SOURCE
  Null   'Unknown source'
  COST   'COST 507 database'
  91Din  'A.T. Dinsdale, Calphad, 15, 317-425(1991).'
  99Cac  'G. Cacciamani, P. Riani, G. Borzone, N. Parodi, A. Saccone, R. Ferro,
          A. Pisch, R. Schmid-Fetzer, Intermetallics, 7, 101-8(1999),
          SGTE unary database V.4.4, 2001; Sc'
  00Nor2 'S. Norgren, PhD Thesis, KTH, Stockholm, 2000,
          SGTE unary database V.4.4, 2001; Nd, Sc'
  07Zin  'M. Zinkevich, Prog. Mater. Sci., 52, 597-647(2007); Sc-O'
!
