Repository: orchid-calphad/orchid-project.org

# orchid-project.org

Website and released data of **ORCHID** (Open Repository for CALPHAD Hypotheses, Intelligence, and Discovery),
served by GitHub Pages at https://orchid-project.org. Releases are archived on Zenodo (one DOI per version).

- `index.html`, `catalog/`, `best-practices.html` — static, self-contained pages (generated in the ORCHID tooling).
- `data/` — released data: catalog, redistributable TDB files, convex hulls. Licences: `data/LICENSES.md`, `data/NOTICE.md`.
- `llms.txt`, `data/croissant.json`, `CITATION.cff`, `.zenodo.json` — machine-readable metadata.

Only data with clear redistribution rights are published.

File: data/databases/sgte-binary/ScSi-08GTT.tdb
$
$ Database for Sc-Si from GTT 2008
$
$ GTT, unpublished, 2008.
$
$ Dataset created 2009.08.28 by Bengt Hallstedt.
$ 2021.02.05: Modified for use with GES6.
$
$ ------------------------------------------------------------------------------
 TEMP-LIM 298.15 6000.00 !
$
$ELEMENT NAME  REF. STATE               ATOMIC MASS H298-H0    S298    !
$
 ELEMENT VA   VACUUM                      0.0          0.0      0.0    ! 
 ELEMENT SC   HCP_A3                     44.9559    5217.448   34.6435 ! 
 ELEMENT SI   DIAMOND_A4                 28.0855    3217.      18.81   ! 
$ ------------------------------------------------------------------------------
$ Phase definitions
$
 PHASE LIQUID:L % 1 1 !
 CONST LIQUID:L : SC SI : !
$
$ Fcc (cF4, Fm-3m) and MeX (cF8, Fm-3m)
$
 PHASE FCC_A1 % 2 1 1 !
 CONST FCC_A1 : SC SI : VA : !
$
$ Bcc (cI2, Im-3m)
$
 PHASE BCC_A2 % 2 1 3 !
 CONST BCC_A2 : SC% SI : VA : !
$
$ Hcp (hP2, P6_3/mmc) and Me2X (NiAs-type, hP4, P6_3/mmc, B8_1)
$
 PHASE HCP_A3 % 2 1 0.5 !
 CONST HCP_A3 : SC% SI : VA : !
$
$ Prototype C (cF8, Fd-3m)
$
 PHASE DIAMOND_A4 % 1 1 !
 CONST DIAMOND_A4 : SI : !
$
$ Prototype Mn5Si3 (hP16, P6_3/mcm)
$
 PHASE SC5SI3_D88 % 2 5 3 !
 CONST SC5SI3_D88 : SC : SI : !
$
$ Prototype CrB (oC8, Cmcm)
$
 PHASE SCSI_B33 % 2 1 1 !
 CONST SCSI_B33 : SC : SI : !
$
$ Prototype AlB2 (hP3, P6/mmm)
$
 PHASE SC2SI3_C32 % 2 2 3 !
 CONST SC2SI3_C32 : SC : SI : !
$ ------------------------------------------------------------------------------
$ Defaults
$
 DEFINE-SYSTEM-DEFAULT ELEMENT 2 !
 DEFAULT-COM DEFINE_SYSTEM_ELEMENT VA !
 TYPE-DEF % SEQ * !
 DEFAULT-COM REJECT_PHASE FCC_A1 !
 FUNCTION ZERO      298.15  0;                                         6000 N !
 FUNCTION UN_ASS    298.15  0;                                         6000 N !
 FUNCTION R         298.15  +8.31451;                                  6000 N !
$ ------------------------------------------------------------------------------
$ Element data
$ ------------------------------------------------------------------------------
$ Sc
$
$ FCC_A1 and DHCP added in unary 4.4
$
 PAR  G(HCP_A3,SC:VA),,                 +GHSERSC;                3200 N 91Din !
 PAR  G(BCC_A2,SC:VA),,                 +GBCCSC;                 3200 N 91Din !
 PAR  G(FCC_A1,SC:VA),,                 +GHSERSC+5000;           3200 N 99Cac !
$PAR  G(DHCP,SC),,                      +GHSERSC
$            +1200+0.4157255*T;                                  3200 N 00Nor2 !
 PAR  G(LIQUID,SC),,                    +GLIQSC;                 3200 N 91Din !
$
 FUNCTION GHSERSC   298.15  -8689.547+153.48097*T-28.1882*T*LN(T)
       +0.00321892*T**2-1.64531E-06*T**3+72177*T**(-1);
       800.00  Y  -7511.295+132.759582*T-24.9132*T*LN(T)
       -5.73295E-04*T**2-8.59345E-07*T**3;
      1608.00  Y  +261143.04-1817.92245*T+241.441051*T*LN(T)
       -0.117529396*T**2+8.7398E-06*T**3-50607159*T**(-1);
      2000.00  Y  -30515.246+286.474338*T-44.2249*T*LN(T);
      3200.00  N !
 FUNCTION GBCCSC    298.15  +1979.728-1.024135*T+GHSERSC;
      1000.00  Y  +230161.408-2004.05469*T+276.76664*T*LN(T)
       -0.167120107*T**2+1.5637371E-05*T**3-33783257*T**(-1);
      1608.00  Y  -25928.011+283.642312*T-44.2249*T*LN(T);
      2000.00  Y  +4587.235-2.832026*T+GHSERSC;
      3200.00  N !
 FUNCTION GLIQSC    298.15  +6478.66+45.427539*T-10.7967803*T*LN(T)
       -0.020636524*T**2+2.13106E-06*T**3-158106*T**(-1);
      1608.00  Y  -11832.111+275.871695*T-44.2249*T*LN(T);
      3200.00  N !
$ ------------------------------------------------------------------------------
$ Si
$
 PAR  G(DIAMOND_A4,SI),,                +GHSERSI;                3600 N 91Din !
 PAR  G(FCC_A1,SI:VA),,                 +GHSERSI+51000-21.8*T;   3600 N 91Din !
 PAR  G(BCC_A2,SI:VA),,                 +GHSERSI+47000-22.5*T;   3600 N 91Din !
 PAR  G(HCP_A3,SI:VA),,                 +GHSERSI+49200-20.8*T;   3600 N 91Din !
$PAR  G(CBCC_A12,SI:VA),,               +GHSERSI+50208-20.377*T; 3600 N 91Din !
$PAR  G(CUB_A13,SI:VA),,                +GHSERSI+47279-20.377*T; 3600 N 91Din !
 PAR  G(LIQUID,SI),,                    +GLIQSI;                 3600 N 91Din !
$
 FUNCTION GHSERSI   298.15  -8162.609+137.236859*T-22.8317533*T*LN(T)
       -0.001912904*T**2-3.552E-09*T**3+176667*T**(-1);
      1687.00  Y  -9457.642+167.281367*T-27.196*T*LN(T)-4.20369E+30*T**(-9);
      3600.00  N !
 FUNCTION GLIQSI    298.15  +50696.36-30.099439*T+GHSERSI+2.09307E-21*T**7;
      1687.00  Y  +40370.523+137.722298*T-27.196*T*LN(T);
      3600.00  N !
 FUNCTION GBCCSI    298.15  +GHSERSI+47000-22.5*T;               3600 N 91Din !
$ ------------------------------------------------------------------------------
$ Binary system
$
$ GTT, unpublished, 2008.
$
$ Checked against GTT plot. Checked at 6000 K.
$
 PAR  L(LIQUID,SC,SI;0),,               -74634+6.57*T;,,              N 08GTT5 !
 PAR  L(LIQUID,SC,SI;1),,               +7000;,,                      N 08GTT5 !
$
 PAR  L(BCC_A2,SC,SI:VA;0),,            +50000;,,                     N 08GTT5 !
$
 PAR  L(HCP_A3,SC,SI:VA;0),,            +50000;,,                     N 08GTT5 !
$
 PAR  G(SC5SI3_D88,SC:SI),,             +5*GHSERSC+3*GHSERSI
             -43000-109.42*T;,,                                       N 08GTT5 !
 PAR  G(SCSI_B33,SC:SI),,               +GHSERSC+GHSERSI
             -7009-29.9*T;,,                                          N 08GTT5 !
 PAR  G(SC2SI3_C32,SC:SI),,             +2*GHSERSC+3*GHSERSI
             +5797-76.36*T;,,                                         N 08GTT5 !
$
$ Metastable
$
 PAR  L(FCC_A1,SC,SI:VA;0),,            +50000;,,                     N Same !
$ ------------------------------------------------------------------------------
$
$
 LIST-OF-REFERENCE
 NUMBER  SOURCE
  Null   'Unknown source'
  Same   'Same or similar interaction as in the corresponding stable phase'
  COST   'COST 507 database'
  91Din  'A.T. Dinsdale, Calphad, 15, 317-425(1991).'
  99Cac  'G. Cacciamani, P. Riani, G. Borzone, N. Parodi, A. Saccone, R. Ferro,
          A. Pisch, R. Schmid-Fetzer, Intermetallics, 7, 101-8(1999)
          SGTE unary database V.4.4, 2001; Sc'
  00Nor2 'S. Norgren, PhD Thesis, KTH, Stockholm, 2000,
          SGTE unary database V.4.4, 2001; Nd, Sc'
  08GTT5 'GTT, unpublished, 2008; Sc-Si'
!

File: data/databases/sgte-binary/ScSi-15Qin.tdb
$
$ Database for Sc-Si from A. Qin et al. 2015
$
$ A. Qin, D. Liu, C. Chen, S. Liu, Y. Du, M. Wang, P. Nash,
$ J. Thermal Analysis Calorim., 119, 1315-21(2015).
$
$ Dataset created 2015.03.08 by Bengt Hallstedt.
$ 2021.02.05: Modified for use with GES6.
$
$ ------------------------------------------------------------------------------
 TEMP-LIM 298.15 6000.00 !
$
$ELEMENT NAME  REF. STATE               ATOMIC MASS H298-H0    S298    !
$
 ELEMENT VA   VACUUM                      0.0          0.0      0.0    ! 
 ELEMENT SC   HCP_A3                     44.9559    5217.448   34.6435 ! 
 ELEMENT SI   DIAMOND_A4                 28.0855    3217.      18.81   ! 
$ ------------------------------------------------------------------------------
$ Phase definitions
$
 PHASE LIQUID:L % 1 1 !
 CONST LIQUID:L : SC SI : !
$
$ Fcc (cF4, Fm-3m) and MeX (cF8, Fm-3m)
$
 PHASE FCC_A1 % 2 1 1 !
 CONST FCC_A1 : SC SI : VA : !
$
$ Bcc (cI2, Im-3m)
$
 PHASE BCC_A2 % 2 1 3 !
 CONST BCC_A2 : SC% SI : VA : !
$
$ Hcp (hP2, P6_3/mmc) and Me2X (NiAs-type, hP4, P6_3/mmc, B8_1)
$
 PHASE HCP_A3 % 2 1 0.5 !
 CONST HCP_A3 : SC% SI : VA : !
$
$ Prototype C (cF8, Fd-3m)
$
 PHASE DIAMOND_A4 % 1 1 !
 CONST DIAMOND_A4 : SI : !
$
$ Prototype Mn5Si3 (hP16, P6_3/mcm)
$
 PHASE SC5SI3_D88 % 2 5 3 !
 CONST SC5SI3_D88 : SC : SI : !
$
$ Prototype CrB (oC8, Cmcm)
$
 PHASE SCSI_B33 % 2 1 1 !
 CONST SCSI_B33 : SC : SI : !
$
$ Prototype AlB2 (hP3, P6/mmm)
$
 PHASE ALPHA_SC3SI5_C32 % 2 3  5 !
 CONST ALPHA_SC3SI5_C32 : SC : SI : !
$
$ Unknown structure
$
 PHASE BETA_SC3SI5 % 2 3  5 !
 CONST BETA_SC3SI5 : SC : SI : !
$ ------------------------------------------------------------------------------
$ Defaults
$
 DEFINE-SYSTEM-DEFAULT ELEMENT 2 !
 DEFAULT-COM DEFINE_SYSTEM_ELEMENT VA !
 TYPE-DEF % SEQ * !
 FUNCTION ZERO      298.15  0;                                         6000 N !
 FUNCTION UN_ASS    298.15  0;                                         6000 N !
 FUNCTION R         298.15  +8.31451;                                  6000 N !
$ ------------------------------------------------------------------------------
$ Element data
$ ------------------------------------------------------------------------------
$ Sc
$
$ FCC_A1 and DHCP added in unary 4.4
$
 PAR  G(HCP_A3,SC:VA),,                 +GHSERSC;                3200 N 91Din !
 PAR  G(BCC_A2,SC:VA),,                 +GBCCSC;                 3200 N 91Din !
 PAR  G(FCC_A1,SC:VA),,                 +GHSERSC+5000;           3200 N 99Cac !
$PAR  G(DHCP,SC),,                      +GHSERSC
$            +1200+0.4157255*T;                                  3200 N 00Nor2 !
 PAR  G(LIQUID,SC),,                    +GLIQSC;                 3200 N 91Din !
$
 FUNCTION GHSERSC   298.15  -8689.547+153.48097*T-28.1882*T*LN(T)
       +0.00321892*T**2-1.64531E-06*T**3+72177*T**(-1);
       800.00  Y  -7511.295+132.759582*T-24.9132*T*LN(T)
       -5.73295E-04*T**2-8.59345E-07*T**3;
      1608.00  Y  +261143.04-1817.92245*T+241.441051*T*LN(T)
       -0.117529396*T**2+8.7398E-06*T**3-50607159*T**(-1);
      2000.00  Y  -30515.246+286.474338*T-44.2249*T*LN(T);
      3200.00  N !
 FUNCTION GBCCSC    298.15  +1979.728-1.024135*T+GHSERSC;
      1000.00  Y  +230161.408-2004.05469*T+276.76664*T*LN(T)
       -0.167120107*T**2+1.5637371E-05*T**3-33783257*T**(-1);
      1608.00  Y  -25928.011+283.642312*T-44.2249*T*LN(T);
      2000.00  Y  +4587.235-2.832026*T+GHSERSC;
      3200.00  N !
 FUNCTION GLIQSC    298.15  +6478.66+45.427539*T-10.7967803*T*LN(T)
       -0.020636524*T**2+2.13106E-06*T**3-158106*T**(-1);
      1608.00  Y  -11832.111+275.871695*T-44.2249*T*LN(T);
      3200.00  N !
$ ------------------------------------------------------------------------------
$ Si
$
 PAR  G(DIAMOND_A4,SI),,                +GHSERSI;                3600 N 91Din !
 PAR  G(FCC_A1,SI:VA),,                 +GHSERSI+51000-21.8*T;   3600 N 91Din !
 PAR  G(BCC_A2,SI:VA),,                 +GHSERSI+47000-22.5*T;   3600 N 91Din !
 PAR  G(HCP_A3,SI:VA),,                 +GHSERSI+49200-20.8*T;   3600 N 91Din !
$PAR  G(CBCC_A12,SI:VA),,               +GHSERSI+50208-20.377*T; 3600 N 91Din !
$PAR  G(CUB_A13,SI:VA),,                +GHSERSI+47279-20.377*T; 3600 N 91Din !
 PAR  G(LIQUID,SI),,                    +GLIQSI;                 3600 N 91Din !
$
 FUNCTION GHSERSI   298.15  -8162.609+137.236859*T-22.8317533*T*LN(T)
       -0.001912904*T**2-3.552E-09*T**3+176667*T**(-1);
      1687.00  Y  -9457.642+167.281367*T-27.196*T*LN(T)-4.20369E+30*T**(-9);
      3600.00  N !
 FUNCTION GLIQSI    298.15  +50696.36-30.099439*T+GHSERSI+2.09307E-21*T**7;
      1687.00  Y  +40370.523+137.722298*T-27.196*T*LN(T);
      3600.00  N !
 FUNCTION GBCCSI    298.15  +GHSERSI+47000-22.5*T;               3600 N 91Din !
$ ------------------------------------------------------------------------------
$ Binary system
$
$ A. Qin, D. Liu, C. Chen, S. Liu, Y. Du, M. Wang, P. Nash,
$ J. Thermal Analysis Calorim., 119, 1315-21(2015).
$
$ Checked against paper and author's tdb. Checked at 6000 K.
$
 PAR  L(LIQUID,SC,SI;0),,               -233581-22.8*T;,,             N 15Qin !
 PAR  L(LIQUID,SC,SI;1),,               -25537;,,                     N 15Qin !
 PAR  L(LIQUID,SC,SI;2),,               +71642;,,                     N 15Qin !
$
 PAR  L(HCP_A3,SC,SI:VA;0),,            +80000;,,                     N 15Qin !
$
 PAR  G(SC5SI3_D88,SC:SI),,             +8*GSC5SI3;,,                 N 15Qin !
 PAR  G(SCSI_B33,SC:SI),,               +2*GSCSI;,,                   N 15Qin !
 PAR  G(ALPHA_SC3SI5_C32,SC:SI),,       +3*GHSERSC+5*GHSERSI
             -412096.8-82*T;,,                                        N 15Qin !
 PAR  G(BETA_SC3SI5,SC:SI),,            +3*GHSERSC+5*GHSERSI
             -410915.2-82.88*T;,,                                     N 15Qin !
$
 FUNCTION GSC5SI3   298.15  -95000+78.2*T-15.15*T*LN(T)
       -0.0088*T**2-91187.45*T**(-1);
      6000.00  N !
 FUNCTION GSCSI     298.15  -75472.6-3.5*T-4.782*T*LN(T)
       -0.0105*T**2-1201477.7*T**(-1);
      6000.00  N !
$ ------------------------------------------------------------------------------
$
$
 LIST-OF-REFERENCE
 NUMBER  SOURCE
  Null   'Unknown source'
  Same   'Same or similar interaction as in the corresponding stable phase'
  COST   'COST 507 database'
  91Din  'A.T. Dinsdale, Calphad, 15, 317-425(1991).'
  99Cac  'G. Cacciamani, P. Riani, G. Borzone, N. Parodi, A. Saccone, R. Ferro,
          A. Pisch, R. Schmid-Fetzer, Intermetallics, 7, 101-8(1999)
          SGTE unary database V.4.4, 2001; Sc'
  00Nor2 'S. Norgren, PhD Thesis, KTH, Stockholm, 2000,
          SGTE unary database V.4.4, 2001; Nd, Sc'
  15Qin  'A. Qin, D. Liu, C. Chen, S. Liu, Y. Du, M. Wang, P. Nash,
          J. Thermal Analysis Calorim., 119, 1315-21(2015); Sc-Si'
!

File: data/databases/sgte-binary/ScSn-13Idd.tdb
$
$ Database for Sc-Sn from A. Iddaoudi et al. 2013.
$
$ A. Iddaoudi, N. Selhaoi, M. Ait Amar, S. Kardellass, R. Karioui, L. Bouirden,
$ Calphad, 41, 71-75(2013).
$
$ Dataset created 2019.01.13 by Bengt Hallstedt.
$ 2021.02.05: Modified for use with GES6.
$
$ The enthalpy of transition between Sc5Sn3-HT and Sc5Sn3-D88 is only
$ 23 J/mol atoms, which is far too small.
$
$ Old hcp-Sn used.
$
$ Invariant equilibria differ by up to 11 K because of incorrectly rounded
$ fractional compositions.
$
$ Two inverse miscibility gaps with minima at 4335 K and x(Sn)=0.08 and
$ 5047 K and x(Sn)=0.92.
$
$ ------------------------------------------------------------------------------
 TEMP-LIM 298.15 6000.00 !
$
$ELEMENT NAME  REF. STATE               ATOMIC MASS H298-H0    S298    !
$
 ELEMENT VA   VACUUM                      0.0          0.0      0.0    ! 
 ELEMENT SC   HCP_A3                     44.9559    5217.448   34.6435 ! 
 ELEMENT SN   BCT_A5                    118.69      6323.      51.18   ! 
$ ------------------------------------------------------------------------------
$ Phase definitions
$
 PHASE LIQUID:L % 1 1 !
 CONST LIQUID:L : SC SN : !
$
$ Fcc (cF4, Fm-3m) and MeX (cF8, Fm-3m)
$
 PHASE FCC_A1 %A 2 1 1 !
 CONST FCC_A1 : SC SN : VA : !
$
$ Bcc (cI2, Im-3m)
$
 PHASE BCC_A2 %B 2 1 3 !
 CONST BCC_A2 : SC% SN : VA : !
$
$ Hcp (hP2, P6_3/mmc) and Me2X (NiAs-type, hP4, P6_3/mmc, B8_1)
$
 PHASE HCP_A3 %A 2 1 0.5 !
 CONST HCP_A3 : SC% SN : VA : !
$
$ Prototype C (cF8, Fd-3m)
$
 PHASE DIAMOND_A4 % 1 1 !
 CONST DIAMOND_A4 : SN : !
$
$ Prototype beta-Sn (tI4, I4_1/amd)
$
 PHASE BCT_A5 % 1 1 !
 CONST BCT_A5 : SN : !
$
$ Prototype Mn5Si3 (hP16, P6_3/mcm)
$
 PHASE SC5SN3_D88 % 2 5 3 !
 CONST SC5SN3_D88 : SC : SN : !
$
$ unknown structure
$
 PHASE SC5SN3_HT % 2 5 3 !
 CONST SC5SN3_HT : SC : SN : !
$
$ Prototype Si5V6 (oI44, Ibam)
$
 PHASE SC6SN5 % 2 6 5 !
 CONST SC6SN5 : SC : SN : !
$
$ unknown structure
$
 PHASE SC11SN10 % 2 11 10 !
 CONST SC11SN10 : SC : SN : !
$
$ Prototype ScSn2 (tI24, I4_1/amd)
$
 PHASE SCSN2 % 2 1 2 !
 CONST SCSN2 : SC : SN : !
$ ------------------------------------------------------------------------------
$ Defaults
$
 DEFINE-SYSTEM-DEFAULT ELEMENT 2 !
 DEFAULT-COM DEFINE_SYSTEM_ELEMENT VA !
 TYPE-DEF % SEQ * !
 TYPE-DEF A GES AMEND_PHASE_DESCRIPTION @ MAGNETIC -3 0.28 !
 TYPE-DEF B GES AMEND_PHASE_DESCRIPTION @ MAGNETIC -1 0.4 !
 FUNCTION ZERO      298.15  0;                                         6000 N !
 FUNCTION UN_ASS    298.15  0;                                         6000 N !
 FUNCTION R         298.15  +8.31451;                                  6000 N !
$ ------------------------------------------------------------------------------
$ Element data
$ ------------------------------------------------------------------------------
$ Sc
$
$ FCC_A1 and DHCP added in unary 4.4
$
 PAR  G(HCP_A3,SC:VA),,                 +GHSERSC;                3200 N 91Din !
 PAR  G(BCC_A2,SC:VA),,                 +GBCCSC;                 3200 N 91Din !
 PAR  G(FCC_A1,SC:VA),,                 +GHSERSC+5000;           3200 N 99Cac !
$PAR  G(DHCP,SC),,                      +GHSERSC
$            +1200+0.4157255*T;                                  3200 N 00Nor2 !
 PAR  G(LIQUID,SC),,                    +GLIQSC;                 3200 N 91Din !
$
 FUNCTION GHSERSC   298.15  -8689.547+153.48097*T-28.1882*T*LN(T)
       +0.00321892*T**2-1.64531E-06*T**3+72177*T**(-1);
       800.00  Y  -7511.295+132.759582*T-24.9132*T*LN(T)
       -5.73295E-04*T**2-8.59345E-07*T**3;
      1608.00  Y  +261143.04-1817.92245*T+241.441051*T*LN(T)
       -0.117529396*T**2+8.7398E-06*T**3-50607159*T**(-1);
      2000.00  Y  -30515.246+286.474338*T-44.2249*T*LN(T);
      3200.00  N !
 FUNCTION GBCCSC    298.15  +1979.728-1.024135*T+GHSERSC;
      1000.00  Y  +230161.408-2004.05469*T+276.76664*T*LN(T)
       -0.167120107*T**2+1.5637371E-05*T**3-33783257*T**(-1);
      1608.00  Y  -25928.011+283.642312*T-44.2249*T*LN(T);
      2000.00  Y  +4587.235-2.832026*T+GHSERSC;
      3200.00  N !
 FUNCTION GLIQSC    298.15  +6478.66+45.427539*T-10.7967803*T*LN(T)
       -0.020636524*T**2+2.13106E-06*T**3-158106*T**(-1);
      1608.00  Y  -11832.111+275.871695*T-44.2249*T*LN(T);
      3200.00  N !
$ ------------------------------------------------------------------------------
$ Sn
$
$ FCC_A1 revised in unary 3.0
$ HCP_A3 revised in unary 4.1
$ TETRAGONAL_A6 added in unary 4.1
$ CBCC_A12 and CUB_A13 added in unary 4.4
$ FCC_A1 modified in unary 5.0
$ DHCP and TET_ALPHA1_A6 added in unary 5.0
$
$ The DHCP phase is labelled D0_24 in 03Liu and alpha-prime in 92Ans. The
$ phase is present between the fcc and hcp phases in the Au-Sn and Au-In
$ systems.
$
$ Old hcp-Sn used.
$
 PAR  G(BCT_A5,SN)              100.00  +GHSERSN;                3000 N 91Din !
 PAR  G(DIAMOND_A4,SN)          100.00  +GDIASN;                 3000 N 91Din !
 PAR  G(FCC_A1,SN:VA)           100.00  +GHSERSN+5510-8.46*T;    3000 N 89Fec !
$PAR  G(FCC_A1,SN:VA)           100.00  +GHSERSN+4150-5.2*T;     3000 N 91Din !
 PAR  G(BCC_A2,SN:VA)           100.00  +GHSERSN+4400-6*T;       3000 N 91Din !
$PAR  G(HCP_A3,SN:VA)           100.00  +GHSERSN+3900-7.646*T;   3000 N Ansar !
 PAR  G(HCP_A3,SN:VA)           100.00  +GHSERSN+3900-4.4*T;     3000 N 91Din !
$PAR  G(DHCP,SN)                100.00  +GHSERSN+3803.52-3.46*T; 3000 N 03Liu !
$PAR  G(RHOMBOHEDRAL_A7,SN)     100.00  +GHSERSN+2035;           3000 N 91Din !
$PAR  G(TETRAGONAL_A6,SN)       100.00  +GHSERSN+5387-8.26212*T; 3000 N 99Ans !
$PAR  G(CBCC_A12,SN:VA)         100.00  +GHSERSN+2000;           3000 N 01Mie !
$PAR  G(CUB_A13,SN:VA)          100.00  +GHSERSN+2000;           3000 N 01Mie !
$PAR  G(TET_ALPHA1_A6,SN)       100.00  +GHSERSN+5510-8.46*T;    3000 N 99Ans !
 PAR  G(LIQUID,SN)              100.00  +GLIQSN;                 3000 N 91Din !
$
 FUNCTION GHSERSN   100.00  -7958.517+122.765451*T-25.858*T*LN(T)
       +5.1185E-04*T**2-3.192767E-06*T**3+18440*T**(-1);
       250.00  Y  -5855.135+65.443315*T-15.961*T*LN(T)
       -0.0188702*T**2+3.121167E-06*T**3-61960*T**(-1);
       505.08  Y  +2524.724+4.005269*T-8.2590486*T*LN(T)
       -0.016814429*T**2+2.623131E-06*T**3-1081244*T**(-1)-1.2307E+25*T**(-9);
       800.00  Y  -8256.959+138.99688*T-28.4512*T*LN(T)-1.2307E+25*T**(-9);
      3000.00  N !
 FUNCTION GDIASN    100.00  -9579.608+114.007785*T-22.972*T*LN(T)
       -0.00813975*T**2+2.7288E-06*T**3+25615*T**(-1);
       298.15  Y  -9063.001+104.84654*T-21.5750771*T*LN(T)
       -0.008575282*T**2+1.784447E-06*T**3-2544*T**(-1);
       800.00  Y  -10909.351+147.396535*T-28.4512*T*LN(T);
      3000.00  N !
 FUNCTION GLIQSN    100.00  +7103.092-14.087767*T+GHSERSN+1.47031E-18*T**7;
       505.08  Y  +6971.586-13.814383*T+GHSERSN+1.2307E+25*T**(-9);
       800.00  Y  -1285.372+125.182498*T-28.4512*T*LN(T);
      3000.00  N !
 FUNCTION GBCCSN    298.15  +GHSERSN+4400-6*T;                         3000 N !
$ ------------------------------------------------------------------------------
$ Binary system
$
$ A. Iddaoudi, N. Selhaoi, M. Ait Amar, S. Kardellass, R. Karioui, L. Bouirden,
$ Calphad, 41, 71-75(2013).
$
$ Checked against paper. Checked at 6000 K.
$
$ The enthalpy of transition between Sc5Sn3-HT and Sc5Sn3-D88 is only
$ 23 J/mol atoms, which is far too small.
$
$ Old hcp-Sn used.
$
$ Invariant equilibria differ by up to 11 K because of incorrectly rounded
$ fractional compositions.
$
$ Two inverse miscibility gaps with minima at 4335 K and x(Sn)=0.08 and
$ 5047 K and x(Sn)=0.92.
$
 PAR  L(LIQUID,SC,SN;0),,               -144436-9.409*T;,,             N 13Idd !
 PAR  L(LIQUID,SC,SN;1),,               -24148+6.112*T;,,              N 13Idd !
 PAR  L(LIQUID,SC,SN;2),,               +178+30.207*T;,,               N 13Idd !
$
 PAR  L(BCC_A2,SC,SN:VA;0),,            -131962-0.206*T;,,             N 13Idd !
 PAR  L(HCP_A3,SC,SN:VA;0),,            -127264+0.002*T;,,             N 13Idd !
$
 PAR  G(SC5SN3_D88,SC:SN),,             +5*GHSERSC+3*GHSERSN
             -448160-14.216*T;,,                                       N 13Idd !
 PAR  G(SC5SN3_HT,SC:SN),,              +5*GHSERSC+3*GHSERSN
             -447976-14.312*T;,,                                       N 13Idd !
 PAR  G(SC6SN5,SC:SN),,                 +6*GHSERSC+5*GHSERSN
             -590271-28.248*T;,,                                       N 13Idd !
 PAR  G(SC11SN10,SC:SN),,               +11*GHSERSC+10*GHSERSN
             -1107120-47.481*T;,,                                      N 13Idd !
 PAR  G(SCSN2,SC:SN),,                  +GHSERSC+2*GHSERSN
             -134766+6.318*T;,,                                        N 13Idd !
$
$ Metastable
$
 PAR  L(FCC_A1,SC,SN:VA;0),,            -127264+0.002*T;,,             N Same !
$ ------------------------------------------------------------------------------
$
$
 LIST-OF-REFERENCE
 NUMBER  SOURCE
  Null   'Unknown source'
  Same   'Same or similar interaction as in the corresponding stable phase'
  COST   'COST 507 database'
  Ansar  'Himo Ansara, unpublished, SGTE unary database V.4.1, 1999; Sn'
  89Fec  'H.J. Fecht, M.X. Zhang, Y.A. Chang, J.H. Perepezko,
          Metall. Trans. A, 20A, 795-803(1989),
          SGTE unary database V.3.0, 1996; Sn'
  91Din  'A.T. Dinsdale, Calphad, 15, 317-425(1991).'
  99Ans  'I. Ansara, S.G. Fries, H.L. Lukas, unpublished, 1999,
          SGTE unary database V.5.0, 2009; In, Sn'
  99Cac  'G. Cacciamani, P. Riani, G. Borzone, N. Parodi, A. Saccone, R. Ferro,
          A. Pisch, R. Schmid-Fetzer, Intermetallics, 7, 101-8(1999),
          SGTE unary database V.4.4, 2001; Sc'
  00Nor2 'S. Norgren, PhD Thesis, KTH, Stockholm, 2000,
          SGTE unary database V.4.4, 2001; Nd, Sc'
  01Mie  'J. Miettinen, Calphad, 25, 43-58(2001),
          SGTE unary database V.4.4, 2001; Sn, Zn'
  03Liu  'H.S. Liu, C.L. Liu, K. Ishida, Z.P. Jin, J. Electron. Mater.,
          32, 1290-96(2003), SGTE unary database V.5.0, 2009; Sn'
  13Idd  'A. Iddaoudi, N. Selhaoi, M. Ait Amar, S. Kardellass, R. Karioui,
          L. Bouirden, Calphad, 41, 71-75(2013); Sc-Sn'
!

File: data/databases/sgte-binary/ScSr-12Che.tdb
$
$ Database for Sc-Sr from C. Chen et al. 2012
$
$ C. Chen, M. Wang, Y. Du, Q. Gao, B. Hu, S. Liu, Calphad, 38, 17-22(2012).
$
$ Dataset created 2016.12.04 by Bengt Hallstedt.
$ 2021.02.05: Modified for use with GES6.
$
$ 12Che uses G(FCC_A1,SC)=0, which is not particularly meaningful. Here the
$ SGTE lattice stability is used and the fcc interaction set equal to the
$ bcc interaction.
$
$ ------------------------------------------------------------------------------
 TEMP-LIM 298.15 6000.00 !
$
$ELEMENT NAME  REF. STATE               ATOMIC MASS H298-H0    S298    !
$
 ELEMENT VA   VACUUM                      0.0          0.0      0.0    ! 
 ELEMENT SC   HCP_A3                     44.9559    5217.448   34.6435 ! 
 ELEMENT SR   FCC_A1                     87.62      6568.      55.694  ! 
$ ------------------------------------------------------------------------------
$ Phase definitions
$
 PHASE LIQUID:L % 1 1 !
 CONST LIQUID:L : SC SR : !
$
$ Fcc (cF4, Fm-3m) and MeX (cF8, Fm-3m)
$
 PHASE FCC_A1 %A 2 1 1 !
 CONST FCC_A1 : SC SR : VA : !
$
$ Bcc (cI2, Im-3m)
$
 PHASE BCC_A2 %B 2 1 3 !
 CONST BCC_A2 : SC SR : VA : !
$
$ Hcp (hP2, P6_3/mmc) and Me2X (NiAs-type, hP4, P6_3/mmc, B8_1)
$
 PHASE HCP_A3 %A 2 1 0.5 !
 CONST HCP_A3 : SC SR : VA : !
$ ------------------------------------------------------------------------------
$ Defaults
$
 DEFINE-SYSTEM-DEFAULT ELEMENT 2 !
 DEFAULT-COM DEFINE_SYSTEM_ELEMENT VA !
 TYPE-DEF % SEQ * !
 TYPE-DEF A GES AMEND_PHASE_DESCRIPTION @ MAGNETIC -3 0.28 !
 TYPE-DEF B GES AMEND_PHASE_DESCRIPTION @ MAGNETIC -1 0.4 !
 FUNCTION ZERO      298.15  0;                                         6000 N !
 FUNCTION UN_ASS    298.15  0;                                         6000 N !
 FUNCTION R         298.15  +8.31451;                                  6000 N !
$ ------------------------------------------------------------------------------
$ Element data
$ ------------------------------------------------------------------------------
$ Sc
$
$ FCC_A1 and DHCP added in unary 4.4
$
 PAR  G(HCP_A3,SC:VA),,                 +GHSERSC;                3200 N 91Din !
 PAR  G(BCC_A2,SC:VA),,                 +GBCCSC;                 3200 N 91Din !
 PAR  G(FCC_A1,SC:VA),,                 +GHSERSC+5000;           3200 N 99Cac !
$PAR  G(DHCP,SC),,                      +GHSERSC
$            +1200+0.4157255*T;                                  3200 N 00Nor2 !
 PAR  G(LIQUID,SC),,                    +GLIQSC;                 3200 N 91Din !
$
 FUNCTION GHSERSC   298.15  -8689.547+153.48097*T-28.1882*T*LN(T)
       +0.00321892*T**2-1.64531E-06*T**3+72177*T**(-1);
       800.00  Y  -7511.295+132.759582*T-24.9132*T*LN(T)
       -5.73295E-04*T**2-8.59345E-07*T**3;
      1608.00  Y  +261143.04-1817.92245*T+241.441051*T*LN(T)
       -0.117529396*T**2+8.7398E-06*T**3-50607159*T**(-1);
      2000.00  Y  -30515.246+286.474338*T-44.2249*T*LN(T);
      3200.00  N !
 FUNCTION GBCCSC    298.15  +1979.728-1.024135*T+GHSERSC;
      1000.00  Y  +230161.408-2004.05469*T+276.76664*T*LN(T)
       -0.167120107*T**2+1.5637371E-05*T**3-33783257*T**(-1);
      1608.00  Y  -25928.011+283.642312*T-44.2249*T*LN(T);
      2000.00  Y  +4587.235-2.832026*T+GHSERSC;
      3200.00  N !
 FUNCTION GLIQSC    298.15  +6478.66+45.427539*T-10.7967803*T*LN(T)
       -0.020636524*T**2+2.13106E-06*T**3-158106*T**(-1);
      1608.00  Y  -11832.111+275.871695*T-44.2249*T*LN(T);
      3200.00  N !
$ ------------------------------------------------------------------------------
$ Sr
$
 PAR  G(FCC_A1,SR:VA;0),,               +GHSERSR;                3000 N 91Din !
 PAR  G(BCC_A2,SR:VA;0),,               +GBCCSR;                 3000 N 91Din !
 PAR  G(HCP_A3,SR:VA),,                 +GHSERSR+250+0.7*T;      3000 N 91Din !
 PAR  G(LIQUID,SR;0),,                  +GLIQSR;                 3000 N 91Din !
$
 FUNCTION GHSERSR   298.15  -7532.367+107.183879*T-23.905*T*LN(T)
       -4.61225E-3*T**2-1.67477E-07*T**3-2055*T**(-1);
       820.00  Y  -13380.102+153.196104*T-30.0905432*T*LN(T)
       -3.251266E-3*T**2+1.84189E-07*T**3+850134*T**(-1);
      3000.00  N !
 FUNCTION GBCCSR    298.15  -6779.234+116.583654*T-25.6708365*T*LN(T)
       -3.126762E-3*T**2+2.2965E-7*T**3+27649*T**(-1);
       820.00  Y  -6970.594+122.067301*T-26.57*T*LN(T)
       -1.9493E-3*T**2-1.7895E-8*T**3+16495*T**(-1);
      1050.00  Y  +8168.357+0.423037*T-9.7788593*T*LN(T)
       -9.539908E-3*T**2+5.20221E-7*T**3-2414794*T**(-1);
      3000.00  N !
 FUNCTION GLIQSR    298.15   +2194.997-10.118994*T-5.0668978*T*LN(T)
       -3.1840595E-2*T**2+4.981237E-06*T**3-265559*T**(-1);
      1050.00  Y  -10855.29+213.406219*T-39.463*T*LN(T);
      3000.00  N !
$ ------------------------------------------------------------------------------
$ Binary system
$
$ C. Chen, M. Wang, Y. Du, Q. Gao, B. Hu, S. Liu, Calphad, 38, 17-22(2012).
$
$ Checked against paper and author's tdb. Checked at 6000 K.
$
$ 12Che uses G(FCC_A1,SC)=0, which is not particularly meaningful. Here the
$ SGTE lattice stability is used and the fcc interaction set equal to the
$ bcc interaction.
$
 PAR  L(LIQUID,SC,SR;0),,               +56436.8;,,                   N 12Che !
 PAR  L(LIQUID,SC,SR;1),,               -7593.7;,,                    N 12Che !
$
$ Original parameter from 12Che below
$PAR  L(FCC_A1,SC,SR:VA;0),,            +28832.1;,,                   N 12Che !
 PAR  L(FCC_A1,SC,SR:VA;0),,            +71613.1;,,                   N Same !
 PAR  L(BCC_A2,SC,SR:VA;0),,            +71613.1;,,                   N 12Che !
 PAR  L(HCP_A3,SC,SR:VA;0),,            +103086.8;,,                  N 12Che !
$ ------------------------------------------------------------------------------
$
$
 LIST-OF-REFERENCE
 NUMBER  SOURCE
  Null   'Unknown source'
  Same   'Same or similar interaction as in the corresponding stable phase'
  COST   'COST 507 database'
  91Din  'A.T. Dinsdale, Calphad, 15, 317-425(1991).'
  99Cac  'G. Cacciamani, P. Riani, G. Borzone, N. Parodi, A. Saccone, R. Ferro,
          A. Pisch, R. Schmid-Fetzer, Intermetallics, 7, 101-8(1999),
          SGTE unary database V.4.4, 2001; Sc'
  00Nor2 'S. Norgren, PhD Thesis, KTH, Stockholm, 2000,
          SGTE unary database V.4.4, 2001; Nd, Sc'
  12Che  'C. Chen, M. Wang, Y. Du, Q. Gao, B. Hu, S. Liu,
          Calphad, 38, 17-22(2012); Sc-Sr'
!

File: data/databases/sgte-binary/ScTh-09Liu.tdb
$
$ Database for Sc-Th from X.J. Liu et al. 2009
$
$ X.J. Liu, S.L. Wang, C.P. Wang, J. Alloys Compd., 469, 186-92(2009).
$
$ Dataset created 2016.06.26 by Bengt Hallstedt.
$ 2021.02.05: Modified for use with GES6.
$
$ All interactions seem overfitted.
$
$ ------------------------------------------------------------------------------
 TEMP-LIM 298.15 6000.00 !
$
$ELEMENT NAME  REF. STATE               ATOMIC MASS H298-H0    S298    !
$
 ELEMENT VA   VACUUM                      0.0          0.0      0.0    ! 
 ELEMENT SC   HCP_A3                     44.9559    5217.448   34.6435 ! 
 ELEMENT TH   FCC_A1                    232.0381    6350.0     51.8    ! 
$ ------------------------------------------------------------------------------
$ Phase definitions
$
 PHASE LIQUID:L % 1 1 !
 CONST LIQUID:L : SC TH : !
$
$ Fcc (cF4, Fm-3m) and MeX (cF8, Fm-3m)
$
 PHASE FCC_A1 %A 2 1 1 !
 CONST FCC_A1 : SC TH% : VA : !
$
$ Bcc (cI2, Im-3m)
$
 PHASE BCC_A2 %B 2 1 3 !
 CONST BCC_A2 : SC TH : VA : !
$
$ Hcp (hP2, P6_3/mmc) and Me2X (NiAs-type, hP4, P6_3/mmc, B8_1)
$
 PHASE HCP_A3 %A 2 1 0.5 !
 CONST HCP_A3 : SC% TH : VA : !
$ ------------------------------------------------------------------------------
$ Defaults
$
 DEFINE-SYSTEM-DEFAULT ELEMENT 2 !
 DEFAULT-COM DEFINE_SYSTEM_ELEMENT VA !
 TYPE-DEF % SEQ * !
 TYPE-DEF A GES AMEND_PHASE_DESCRIPTION @ MAGNETIC -3 0.28 !
 TYPE-DEF B GES AMEND_PHASE_DESCRIPTION @ MAGNETIC -1 0.4 !
 FUNCTION ZERO      298.15  0;                                         6000 N !
 FUNCTION UN_ASS    298.15  0;                                         6000 N !
 FUNCTION R         298.15  +8.31451;                                  6000 N !
$ ------------------------------------------------------------------------------
$ Element data
$ ------------------------------------------------------------------------------
$ Sc
$
$ FCC_A1 and DHCP added in unary 4.4
$
 PAR  G(HCP_A3,SC:VA),,                 +GHSERSC;                3200 N 91Din !
 PAR  G(BCC_A2,SC:VA),,                 +GBCCSC;                 3200 N 91Din !
 PAR  G(FCC_A1,SC:VA),,                 +GHSERSC+5000;           3200 N 99Cac !
$PAR  G(DHCP,SC),,                      +GHSERSC
$            +1200+0.4157255*T;                                  3200 N 00Nor2 !
 PAR  G(LIQUID,SC),,                    +GLIQSC;                 3200 N 91Din !
$
 FUNCTION GHSERSC   298.15  -8689.547+153.48097*T-28.1882*T*LN(T)
       +0.00321892*T**2-1.64531E-06*T**3+72177*T**(-1);
       800.00  Y  -7511.295+132.759582*T-24.9132*T*LN(T)
       -5.73295E-04*T**2-8.59345E-07*T**3;
      1608.00  Y  +261143.04-1817.92245*T+241.441051*T*LN(T)
       -0.117529396*T**2+8.7398E-06*T**3-50607159*T**(-1);
      2000.00  Y  -30515.246+286.474338*T-44.2249*T*LN(T);
      3200.00  N !
 FUNCTION GBCCSC    298.15  +1979.728-1.024135*T+GHSERSC;
      1000.00  Y  +230161.408-2004.05469*T+276.76664*T*LN(T)
       -0.167120107*T**2+1.5637371E-05*T**3-33783257*T**(-1);
      1608.00  Y  -25928.011+283.642312*T-44.2249*T*LN(T);
      2000.00  Y  +4587.235-2.832026*T+GHSERSC;
      3200.00  N !
 FUNCTION GLIQSC    298.15  +6478.66+45.427539*T-10.7967803*T*LN(T)
       -0.020636524*T**2+2.13106E-06*T**3-158106*T**(-1);
      1608.00  Y  -11832.111+275.871695*T-44.2249*T*LN(T);
      3200.00  N !
$ ------------------------------------------------------------------------------
$ Th
$
$ FCC_A1, BCC_A2 and LIQUID modified in unary 4.4
$
$ HCP_A3 from 09Liu not included in unary
$
 PAR  G(FCC_A1,TH:VA),,                 +GHSERTH;                4000 N 01SGUN !
 PAR  G(BCC_A2,TH:VA),,                 +GBCCTH;                 4000 N 01SGUN !
 PAR  G(HCP_A3,TH:VA),,                 +GHSERTH+5000;           4000 N 09Liu !
 PAR  G(LIQUID,TH),,                    +GLIQTH;                 4000 N 01SGUN !
$
 FUNCTION GHSERTH   298.15  -7732.08+116.273975*T-24.841*T*LN(T)
       -0.00236725*T**2-5.2883E-07*T**3+13010*T**(-1);
      1633.00  Y  -37352.871+236.906118*T-39.107*T*LN(T)
       -0.00358025*T**2+2.36893E-07*T**3+7981000*T**(-1);
      2900.00  Y  -33353.313+283.231045*T-46.024*T*LN(T);
      4000.00  N !
 FUNCTION GBCCTH    298.15  -2321.06+133.531195*T-28.244*T*LN(T)
       +4.3775E-04*T**2-5.3048E-07*T**3+91190*T**(-1);
      1633.00  Y  -115978.348+800.909049*T-116.453*T*LN(T)
       +0.03098*T**2-2.536883E-06*T**3+27512600*T**(-1);
      2023.00  Y  -33602.796+208.774709*T-35.813*T*LN(T)
       -0.00346655*T**2+1.66067E-07*T**3+11876950*T**(-1);
      3600.00  Y  -980.302-0.049551*T+GHSERTH;
      4000.00  N !
 FUNCTION GLIQTH    298.15  +5031.109+110.886346*T-24.987*T*LN(T)
       -0.00168345*T**2-9.09067E-07*T**3+10865*T**(-1);
      1499.80  Y  -15602.847+127.657716*T-24.03*T*LN(T)
       -0.0136421*T**2+1.210117E-06*T**3+7111100*T**(-1);
      2014.50  Y  -17273.382+275.001274*T-46.024*T*LN(T);
      4000.00  N !
$ ------------------------------------------------------------------------------
$ Binary system
$
$ X.J. Liu, S.L. Wang, C.P. Wang, J. Alloys Compd., 469, 186-92(2009).
$
$ Checked against paper. Checked at 6000 K.
$
$ All interactions seem overfitted.
$
 PAR  L(LIQUID,SC,TH;0),,               -3711+9.084*T;,,              N 09Liu !
 PAR  L(LIQUID,SC,TH;1),,               -4000-4.502*T;,,              N 09Liu !
 PAR  L(LIQUID,SC,TH;2),,               -715-0.415*T;,,               N 09Liu !
$
 PAR  L(FCC_A1,SC,TH:VA;0),,            -60790+43.548*T;,,            N 09Liu !
 PAR  L(FCC_A1,SC,TH:VA;1),,            +27413-27.594*T;,,            N 09Liu !
 PAR  L(FCC_A1,SC,TH:VA;2),,            +6905-11.9*T;,,               N 09Liu !
$
 PAR  L(BCC_A2,SC,TH:VA;0),,            -10379+15.265*T;,,            N 09Liu !
 PAR  L(BCC_A2,SC,TH:VA;1),,            -12304+4.004*T;,,             N 09Liu !
$
 PAR  L(HCP_A3,SC,TH:VA;0),,            +168+5.591*T;,,               N 09Liu !
 PAR  L(HCP_A3,SC,TH:VA;1),,            -74052+49.069*T;,,            N 09Liu !
 PAR  L(HCP_A3,SC,TH:VA;2),,            -6.2*T;,,                     N 09Liu !
$ ------------------------------------------------------------------------------
$
$
 LIST-OF-REFERENCE
 NUMBER  SOURCE
  Null   'Unknown source'
  Same   'Same or similar interaction as in the corresponding stable phase'
  COST   'COST 507 database'
  91Din  'A.T. Dinsdale, Calphad, 15, 317-425(1991).'
  99Cac  'G. Cacciamani, P. Riani, G. Borzone, N. Parodi, A. Saccone, R. Ferro,
          A. Pisch, R. Schmid-Fetzer, Intermetallics, 7, 101-8(1999),
          SGTE unary database V.4.4, 2001; Sc'
  00Nor2 'S. Norgren, PhD Thesis, KTH, Stockholm, 2000,
          SGTE unary database V.4.4, 2001; Nd, Sc'
  01SGUN 'SGTE unary database V.4.4, 2001.'
  09Liu  'X.J. Liu, S.L. Wang, C.P. Wang,
          J. Alloys Compd., 469, 186-92(2009); Th, Sc-Th'
!
