Repository: orchid-calphad/orchid-project.org

# orchid-project.org

Website and released data of **ORCHID** (Open Repository for CALPHAD Hypotheses, Intelligence, and Discovery),
served by GitHub Pages at https://orchid-project.org. Releases are archived on Zenodo (one DOI per version).

- `index.html`, `catalog/`, `best-practices.html` — static, self-contained pages (generated in the ORCHID tooling).
- `data/` — released data: catalog, redistributable TDB files, convex hulls. Licences: `data/LICENSES.md`, `data/NOTICE.md`.
- `llms.txt`, `data/croissant.json`, `CITATION.cff`, `.zenodo.json` — machine-readable metadata.

Only data with clear redistribution rights are published.

File: data/databases/sgte-binary/ScV-08GTT.tdb
$
$ Database for Sc-V from GTT 2008
$
$ GTT, unpublished, 2008.
$
$ Dataset created 2009.08.28 by Bengt Hallstedt.
$ 2021.02.05: Modified for use with GES6.
$
$ ------------------------------------------------------------------------------
 TEMP-LIM 298.15 6000.00 !
$
$ELEMENT NAME  REF. STATE               ATOMIC MASS H298-H0    S298    !
$
 ELEMENT VA   VACUUM                      0.0          0.0      0.0    ! 
 ELEMENT SC   HCP_A3                     44.9559    5217.448   34.6435 ! 
 ELEMENT V    BCC_A2                     50.9415    4507.0     30.89   ! 
$ ------------------------------------------------------------------------------
$ Phase definitions
$
 PHASE LIQUID:L % 1 1 !
 CONST LIQUID:L : SC V : !
$
$ Fcc (cF4, Fm-3m) and MeX (cF8, Fm-3m)
$
 PHASE FCC_A1 % 2 1 1 !
 CONST FCC_A1 : SC V : VA : !
$
$ Bcc (cI2, Im-3m)
$
 PHASE BCC_A2 % 2 1 3 !
 CONST BCC_A2 : SC% V% : VA : !
$
$ Hcp (hP2, P6_3/mmc) and Me2X (NiAs-type, hP4, P6_3/mmc, B8_1)
$
 PHASE HCP_A3 % 2 1 0.5 !
 CONST HCP_A3 : SC% V : VA : !
$ ------------------------------------------------------------------------------
$ Defaults
$
 DEFINE-SYSTEM-DEFAULT ELEMENT 2 !
 DEFAULT-COM DEFINE_SYSTEM_ELEMENT VA !
 TYPE-DEF % SEQ * !
 DEFAULT-COM REJECT_PHASE FCC_A1 !
 FUNCTION ZERO      298.15  0;                                         6000 N !
 FUNCTION UN_ASS    298.15  0;                                         6000 N !
 FUNCTION R         298.15  +8.31451;                                  6000 N !
$ ------------------------------------------------------------------------------
$ Element data
$ ------------------------------------------------------------------------------
$ Sc
$
$ FCC_A1 and DHCP added in unary 4.4
$
 PAR  G(HCP_A3,SC:VA),,                 +GHSERSC;                3200 N 91Din !
 PAR  G(BCC_A2,SC:VA),,                 +GBCCSC;                 3200 N 91Din !
 PAR  G(FCC_A1,SC:VA),,                 +GHSERSC+5000;           3200 N 99Cac !
$PAR  G(DHCP,SC),,                      +GHSERSC
$            +1200+0.4157255*T;                                  3200 N 00Nor2 !
 PAR  G(LIQUID,SC),,                    +GLIQSC;                 3200 N 91Din !
$
 FUNCTION GHSERSC   298.15  -8689.547+153.48097*T-28.1882*T*LN(T)
       +0.00321892*T**2-1.64531E-06*T**3+72177*T**(-1);
       800.00  Y  -7511.295+132.759582*T-24.9132*T*LN(T)
       -5.73295E-04*T**2-8.59345E-07*T**3;
      1608.00  Y  +261143.04-1817.92245*T+241.441051*T*LN(T)
       -0.117529396*T**2+8.7398E-06*T**3-50607159*T**(-1);
      2000.00  Y  -30515.246+286.474338*T-44.2249*T*LN(T);
      3200.00  N !
 FUNCTION GBCCSC    298.15  +1979.728-1.024135*T+GHSERSC;
      1000.00  Y  +230161.408-2004.05469*T+276.76664*T*LN(T)
       -0.167120107*T**2+1.5637371E-05*T**3-33783257*T**(-1);
      1608.00  Y  -25928.011+283.642312*T-44.2249*T*LN(T);
      2000.00  Y  +4587.235-2.832026*T+GHSERSC;
      3200.00  N !
 FUNCTION GLIQSC    298.15  +6478.66+45.427539*T-10.7967803*T*LN(T)
       -0.020636524*T**2+2.13106E-06*T**3-158106*T**(-1);
      1608.00  Y  -11832.111+275.871695*T-44.2249*T*LN(T);
      3200.00  N !
$ ------------------------------------------------------------------------------
$ V
$
 PAR  G(BCC_A2,V:VA),,                  +GHSERVV;                4000 N 91Din !
 PAR  G(FCC_A1,V:VA),,                  +GHSERVV+7500+1.7*T;     4000 N 91Din !
 PAR  G(HCP_A3,V:VA),,                  +GHSERVV+4000+2.4*T;     4000 N 91Din !
$PAR  G(CBCC_A12,V:VA),,                +GHSERVV+9000;           4000 N 91Din !
$PAR  G(CUB_A13,V:VA),,                 +GHSERVV+10000;          4000 N 91Din !
 PAR  G(LIQUID,V),,                     +GLIQVV;                 4000 N 91Din !
$
 FUNCTION GHSERVV   298.15  -7930.43+133.346053*T-24.134*T*LN(T)
       -0.003098*T**2+1.2175E-07*T**3+69460*T**(-1);
       790.00  Y  -7967.842+143.291093*T-25.9*T*LN(T)
       +6.25E-05*T**2-6.8E-07*T**3;
      2183.00  Y  -41689.864+321.140783*T-47.43*T*LN(T)+6.44389E+31*T**(-9);
      4000.00  N !
 FUNCTION GLIQVV    298.15  +20764.117-9.455552*T+GHSERVV-5.19136E-22*T**7;
      2183.00  Y  -19617.51+311.055983*T-47.43*T*LN(T);
      4000.00  N !
$ ------------------------------------------------------------------------------
$ Binary system
$
$ GTT, unpublished, 2008.
$
$ Checked against GTT plot. Checked at 6000 K.
$
 PAR  L(LIQUID,SC,V;0),,                +27700;,,                     N 08GTT6 !
 PAR  L(LIQUID,SC,V;1),,                +7000;,,                      N 08GTT6 !
$
 PAR  L(BCC_A2,SC,V:VA;0),,             +61000;,,                     N 08GTT6 !
 PAR  L(HCP_A3,SC,V:VA;0),,             +59200;,,                     N 08GTT6 !
$
$ Metastable
$
 PAR  L(FCC_A1,SC,V:VA;0),,             +59200;,,                     N Same !
$ ------------------------------------------------------------------------------
$
$
 LIST-OF-REFERENCE
 NUMBER  SOURCE
  Null   'Unknown source'
  Same   'Same or similar interaction as in the corresponding stable phase'
  COST   'COST 507 database'
  91Din  'A.T. Dinsdale, Calphad, 15, 317-425(1991).'
  99Cac  'G. Cacciamani, P. Riani, G. Borzone, N. Parodi, A. Saccone, R. Ferro,
          A. Pisch, R. Schmid-Fetzer, Intermetallics, 7, 101-8(1999)
          SGTE unary database V.4.4, 2001; Sc'
  00Nor2 'S. Norgren, PhD Thesis, KTH, Stockholm, 2000,
          SGTE unary database V.4.4, 2001; Nd, Sc'
  08GTT6 'GTT, unpublished, 2008; Sc-V'
!

File: data/databases/sgte-binary/ScV-15Hu.tdb
$
$ Database for Sc-V from B. Hu et al. 2015.
$
$ B. Hu, M. Yin, Q, Wang, F. Min, Y. Du,
$ Ordnance Mater. Sci. Eng., 38, 16-20(2015).
$
$ Dataset created 2018.10.21 by Bengt Hallstedt.
$ 2021.02.05: Modified for use with GES6.
$
$ ------------------------------------------------------------------------------
 TEMP-LIM 298.15 6000.00 !
$
$ELEMENT NAME  REF. STATE               ATOMIC MASS H298-H0    S298    !
$
 ELEMENT VA   VACUUM                      0.0          0.0      0.0    ! 
 ELEMENT SC   HCP_A3                     44.9559    5217.448   34.6435 ! 
 ELEMENT V    BCC_A2                     50.9415    4507.0     30.89   ! 
$ ------------------------------------------------------------------------------
$ Phase definitions
$
 PHASE LIQUID:L % 1 1 !
 CONST LIQUID:L : SC V : !
$
$ Fcc (cF4, Fm-3m) and MeX (cF8, Fm-3m)
$
 PHASE FCC_A1 %A 2 1 1 !
 CONST FCC_A1 : SC V : VA : !
$
$ Bcc (cI2, Im-3m)
$
 PHASE BCC_A2 %B 2 1 3 !
 CONST BCC_A2 : SC% V% : VA : !
$
$ Hcp (hP2, P6_3/mmc) and Me2X (NiAs-type, hP4, P6_3/mmc, B8_1)
$
 PHASE HCP_A3 %A 2 1 0.5 !
 CONST HCP_A3 : SC% V : VA : !
$ ------------------------------------------------------------------------------
$ Defaults
$
 DEFINE-SYSTEM-DEFAULT ELEMENT 2 !
 DEFAULT-COM DEFINE_SYSTEM_ELEMENT VA !
 TYPE-DEF % SEQ * !
 TYPE-DEF A GES AMEND_PHASE_DESCRIPTION @ MAGNETIC -3 0.28 !
 TYPE-DEF B GES AMEND_PHASE_DESCRIPTION @ MAGNETIC -1 0.4 !
 FUNCTION ZERO      298.15  0;                                         6000 N !
 FUNCTION UN_ASS    298.15  0;                                         6000 N !
 FUNCTION R         298.15  +8.31451;                                  6000 N !
$ ------------------------------------------------------------------------------
$ Element data
$ ------------------------------------------------------------------------------
$ Sc
$
$ FCC_A1 and DHCP added in unary 4.4
$
 PAR  G(HCP_A3,SC:VA),,                 +GHSERSC;                3200 N 91Din !
 PAR  G(BCC_A2,SC:VA),,                 +GBCCSC;                 3200 N 91Din !
 PAR  G(FCC_A1,SC:VA),,                 +GHSERSC+5000;           3200 N 99Cac !
$PAR  G(DHCP,SC),,                      +GHSERSC
$            +1200+0.4157255*T;                                  3200 N 00Nor2 !
 PAR  G(LIQUID,SC),,                    +GLIQSC;                 3200 N 91Din !
$
 FUNCTION GHSERSC   298.15  -8689.547+153.48097*T-28.1882*T*LN(T)
       +0.00321892*T**2-1.64531E-06*T**3+72177*T**(-1);
       800.00  Y  -7511.295+132.759582*T-24.9132*T*LN(T)
       -5.73295E-04*T**2-8.59345E-07*T**3;
      1608.00  Y  +261143.04-1817.92245*T+241.441051*T*LN(T)
       -0.117529396*T**2+8.7398E-06*T**3-50607159*T**(-1);
      2000.00  Y  -30515.246+286.474338*T-44.2249*T*LN(T);
      3200.00  N !
 FUNCTION GBCCSC    298.15  +1979.728-1.024135*T+GHSERSC;
      1000.00  Y  +230161.408-2004.05469*T+276.76664*T*LN(T)
       -0.167120107*T**2+1.5637371E-05*T**3-33783257*T**(-1);
      1608.00  Y  -25928.011+283.642312*T-44.2249*T*LN(T);
      2000.00  Y  +4587.235-2.832026*T+GHSERSC;
      3200.00  N !
 FUNCTION GLIQSC    298.15  +6478.66+45.427539*T-10.7967803*T*LN(T)
       -0.020636524*T**2+2.13106E-06*T**3-158106*T**(-1);
      1608.00  Y  -11832.111+275.871695*T-44.2249*T*LN(T);
      3200.00  N !
$ ------------------------------------------------------------------------------
$ V
$
 PAR  G(BCC_A2,V:VA),,                  +GHSERVV;                4000 N 91Din !
 PAR  G(FCC_A1,V:VA),,                  +GHSERVV+7500+1.7*T;     4000 N 91Din !
 PAR  G(HCP_A3,V:VA),,                  +GHSERVV+4000+2.4*T;     4000 N 91Din !
$PAR  G(CBCC_A12,V:VA),,                +GHSERVV+9000;           4000 N 91Din !
$PAR  G(CUB_A13,V:VA),,                 +GHSERVV+10000;          4000 N 91Din !
 PAR  G(LIQUID,V),,                     +GLIQVV;                 4000 N 91Din !
$
 FUNCTION GHSERVV   298.15  -7930.43+133.346053*T-24.134*T*LN(T)
       -0.003098*T**2+1.2175E-07*T**3+69460*T**(-1);
       790.00  Y  -7967.842+143.291093*T-25.9*T*LN(T)
       +6.25E-05*T**2-6.8E-07*T**3;
      2183.00  Y  -41689.864+321.140783*T-47.43*T*LN(T)+6.44389E+31*T**(-9);
      4000.00  N !
 FUNCTION GLIQVV    298.15  +20764.117-9.455552*T+GHSERVV-5.19136E-22*T**7;
      2183.00  Y  -19617.51+311.055983*T-47.43*T*LN(T);
      4000.00  N !
$ ------------------------------------------------------------------------------
$ Binary system
$
$ B. Hu, M. Yin, Q, Wang, F. Min, Y. Du,
$ Ordnance Mater. Sci. Eng., 38, 16-20(2015).
$
$ Checked against paper. Checked at 6000 K.
$
 PAR  L(LIQUID,SC,V;0),,                +27668.82;,,                  N 15Hu !
 PAR  L(LIQUID,SC,V;1),,                +7049.06;,,                   N 15Hu !
$
 PAR  L(BCC_A2,SC,V:VA;0),,             +57257.52;,,                  N 15Hu !
 PAR  L(HCP_A3,SC,V:VA;0),,             +57128.55;,,                  N 15Hu !
$
$ Metastable
$
 PAR  L(FCC_A1,SC,V:VA;0),,             +57128.55;,,                  N Same !
$ ------------------------------------------------------------------------------
$
$
 LIST-OF-REFERENCE
 NUMBER  SOURCE
  Null   'Unknown source'
  Same   'Same or similar interaction as in the corresponding stable phase'
  COST   'COST 507 database'
  91Din  'A.T. Dinsdale, Calphad, 15, 317-425(1991).'
  99Cac  'G. Cacciamani, P. Riani, G. Borzone, N. Parodi, A. Saccone, R. Ferro,
          A. Pisch, R. Schmid-Fetzer, Intermetallics, 7, 101-8(1999)
          SGTE unary database V.4.4, 2001; Sc'
  00Nor2 'S. Norgren, PhD Thesis, KTH, Stockholm, 2000,
          SGTE unary database V.4.4, 2001; Nd, Sc'
  15Hu   'B. Hu, M. Yin, Q, Wang, F. Min, Y. Du,
          Ordnance Mater. Sci. Eng., 38, 16-20(2015); Sc-V'
!

File: data/databases/sgte-binary/ScW-00Kri.tdb
$
$ Database for Sc-W from N. Krishnamurthy et al. 2000.
$
$ N. Krishnamurthy, T. Kundu, A. Awasthi, S.P. Garg,
$ Z. Metallkd., 91, 234-40(2000).
$
$ Dataset created 2025.02.11 by Bengt Hallstedt.
$
$ Liquid interaction refitted to match eutectic composition. The discrepancy
$ probably originates from differences in elemental W.
$
$ ------------------------------------------------------------------------------
 TEMP-LIM 298.15 6000.00 !
$
$ELEMENT NAME  REF. STATE               ATOMIC MASS H298-H0    S298    !
$
 ELEMENT VA   VACUUM                      0.0          0.0      0.0    ! 
 ELEMENT SC   HCP_A3                     44.9559    5217.448   34.6435 ! 
 ELEMENT W    BCC_A2                    183.85      4970.0     32.6176 ! 
$ ------------------------------------------------------------------------------
$ Phase definitions
$
 PHASE LIQUID:L % 1 1 !
 CONST LIQUID:L : SC W : !
$
$ Fcc (cF4, Fm-3m) and MeX (cF8, Fm-3m)
$
 PHASE FCC_A1 %A 2 1 1 !
 CONST FCC_A1 : SC W : VA : !
$
$ Bcc (cI2, Im-3m)
$
 PHASE BCC_A2 %B 2 1 3 !
 CONST BCC_A2 : SC W : VA : !
$
$ Hcp (hP2, P6_3/mmc) and Me2X (NiAs-type, hP4, P6_3/mmc, B8_1)
$
 PHASE HCP_A3 % 2 1 0.5 !
 CONST HCP_A3 : SC% W : VA : !
$ ------------------------------------------------------------------------------
$ Defaults
$
 DEFINE-SYSTEM-DEFAULT ELEMENT 2 !
 DEFAULT-COM DEFINE_SYSTEM_ELEMENT VA !
 TYPE-DEF % SEQ * !
 TYPE-DEF A GES AMEND_PHASE_DESCRIPTION @ MAGNETIC -3 0.28 !
 TYPE-DEF B GES AMEND_PHASE_DESCRIPTION @ MAGNETIC -1 0.4 !
 FUNCTION ZERO      298.15  0;                                         6000 N !
 FUNCTION UN_ASS    298.15  0;                                         6000 N !
 FUNCTION R         298.15  +8.31451;                                  6000 N !
$ ------------------------------------------------------------------------------
$ Element data
$ ------------------------------------------------------------------------------
$ Sc
$
$ FCC_A1 and DHCP added in unary 4.4
$
 PAR  G(HCP_A3,SC:VA),,                 +GHSERSC;                3200 N 91Din !
 PAR  G(BCC_A2,SC:VA),,                 +GBCCSC;                 3200 N 91Din !
 PAR  G(FCC_A1,SC:VA),,                 +GHSERSC+5000;           3200 N 99Cac !
$PAR  G(DHCP,SC),,                      +GHSERSC
$            +1200+0.4157255*T;                                  3200 N 00Nor2 !
 PAR  G(LIQUID,SC),,                    +GLIQSC;                 3200 N 91Din !
$
 FUNCTION GHSERSC   298.15  -8689.547+153.48097*T-28.1882*T*LN(T)
       +0.00321892*T**2-1.64531E-06*T**3+72177*T**(-1);
       800.00  Y  -7511.295+132.759582*T-24.9132*T*LN(T)
       -5.73295E-04*T**2-8.59345E-07*T**3;
      1608.00  Y  +261143.04-1817.92245*T+241.441051*T*LN(T)
       -0.117529396*T**2+8.7398E-06*T**3-50607159*T**(-1);
      2000.00  Y  -30515.246+286.474338*T-44.2249*T*LN(T);
      3200.00  N !
 FUNCTION GBCCSC    298.15  +1979.728-1.024135*T+GHSERSC;
      1000.00  Y  +230161.408-2004.05469*T+276.76664*T*LN(T)
       -0.167120107*T**2+1.5637371E-05*T**3-33783257*T**(-1);
      1608.00  Y  -25928.011+283.642312*T-44.2249*T*LN(T);
      2000.00  Y  +4587.235-2.832026*T+GHSERSC;
      3200.00  N !
 FUNCTION GLIQSC    298.15  +6478.66+45.427539*T-10.7967803*T*LN(T)
       -0.020636524*T**2+2.13106E-06*T**3-158106*T**(-1);
      1608.00  Y  -11832.111+275.871695*T-44.2249*T*LN(T);
      3200.00  N !
$ ------------------------------------------------------------------------------
$ W
$
 PAR  G(BCC_A2,W:VA),,                  +GHSERWW;,,                   N 91Din !
 PAR  G(FCC_A1,W:VA),,                  +GHSERWW+19300+0.63*T;,,      N 91Din !
 PAR  G(HCP_A3,W:VA),,                  +GHSERWW+14750;,,             N 91Din !
 PAR  G(LIQUID,W),,                     +GLIQWW;,,                    N 91Din !
$
 FUNCTION GHSERWW   298.15  -7646.311+130.4*T-24.1*T*LN(T)
       -0.001936*T**2+2.07E-07*T**3+44500*T**(-1)-5.33E-11*T**4;
      3695.00  Y  -82868.801+389.362335*T-54*T*LN(T)+1.528621E+33*T**(-9);
      6000.00  N !
 FUNCTION GLIQWW    298.15  +52160.584-14.10999*T+GHSERWW-2.713468E-24*T**7;
      3695.00  Y  -30436.051+375.175*T-54*T*LN(T);
      6000.00  N !
 FUNCTION GFCCWW    298.15  +GHSERWW+19300+0.63*T;                     6000 N !
$ ------------------------------------------------------------------------------
$ Binary system
$
$ N. Krishnamurthy, T. Kundu, A. Awasthi, S.P. Garg,
$ Z. Metallkd., 91, 234-40(2000).
$
$ Checked against paper. Checked at 6000 K.
$
$ Liquid interaction refitted to match eutectic composition. The discrepancy
$ probably originates from differences in elemental W.
$
$PAR  L(LIQUID,SC,W;0),,                +47700;,,                     N 00Kri !
 PAR  L(LIQUID,SC,W;0),,                +37900;,,                     N 00Kri !
$
 PAR  L(BCC_A2,SC,W:VA;0),,             +100000;,,                    N 25Hal !
 PAR  L(HCP_A3,SC,W:VA;0),,             +100000;,,                    N 25Hal !
$
$ Metastable
$
 PAR  L(FCC_A1,SC,W:VA;0),,             +100000;,,                    N 25Hal !
$ ------------------------------------------------------------------------------
$
$
 LIST-OF-REFERENCE
 NUMBER  SOURCE
  Null   'Unknown source'
  Same   'Same or similar interaction as in the corresponding stable phase'
  REFLAV 'Laves phase convention: G(LAVES,X:X)=+3*GHSERXX+15000'
  91Din  'A.T. Dinsdale, Calphad, 15, 317-425(1991).'
  99Cac  'G. Cacciamani, P. Riani, G. Borzone, N. Parodi, A. Saccone, R. Ferro,
          A. Pisch, R. Schmid-Fetzer, Intermetallics, 7, 101-8(1999),
          SGTE unary database V.4.4, 2001; Sc'
  00Kri  'N. Krishnamurthy, T. Kundu, A. Awasthi, S.P. Garg,
          Z. Metallkd., 91, 234-40(2000); Sc-W'
  00Nor2 'S. Norgren, PhD Thesis, KTH, Stockholm, 2000,
          SGTE unary database V.4.4, 2001; Nd, Sc'
  25Hal  'B. Hallstedt, dummy solid interaction, 2025; Sc-W'
!

File: data/databases/sgte-binary/ScW-15Wan.tdb
$
$ Database for Sc-W from S.L. Wang et al. 2015.
$
$ S.L. Wang, L.J. Zhou, Y. Ye, X.H. Wang, Y.H. Lin, C.P. Wang, X.J. Liu,
$ J. Phase Equilib. Diffus., 36, 3-9(2015).
$
$ Dataset created 2018.01.12 by Bengt Hallstedt.
$ 2021.02.05: Modified for use with GES6.
$
$ ------------------------------------------------------------------------------
 TEMP-LIM 298.15 6000.00 !
$
$ELEMENT NAME  REF. STATE               ATOMIC MASS H298-H0    S298    !
$
 ELEMENT VA   VACUUM                      0.0          0.0      0.0    ! 
 ELEMENT SC   HCP_A3                     44.9559    5217.448   34.6435 ! 
 ELEMENT W    BCC_A2                    183.85      4970.0     32.6176 ! 
$ ------------------------------------------------------------------------------
$ Phase definitions
$
 PHASE LIQUID:L % 1 1 !
 CONST LIQUID:L : SC W : !
$
$ Fcc (cF4, Fm-3m) and MeX (cF8, Fm-3m)
$
 PHASE FCC_A1 %A 2 1 1 !
 CONST FCC_A1 : SC W : VA : !
$
$ Bcc (cI2, Im-3m)
$
 PHASE BCC_A2 %B 2 1 3 !
 CONST BCC_A2 : SC W : VA : !
$
$ Hcp (hP2, P6_3/mmc) and Me2X (NiAs-type, hP4, P6_3/mmc, B8_1)
$
 PHASE HCP_A3 % 2 1 0.5 !
 CONST HCP_A3 : SC% W : VA : !
$ ------------------------------------------------------------------------------
$ Defaults
$
 DEFINE-SYSTEM-DEFAULT ELEMENT 2 !
 DEFAULT-COM DEFINE_SYSTEM_ELEMENT VA !
 TYPE-DEF % SEQ * !
 TYPE-DEF A GES AMEND_PHASE_DESCRIPTION @ MAGNETIC -3 0.28 !
 TYPE-DEF B GES AMEND_PHASE_DESCRIPTION @ MAGNETIC -1 0.4 !
 FUNCTION ZERO      298.15  0;                                         6000 N !
 FUNCTION UN_ASS    298.15  0;                                         6000 N !
 FUNCTION R         298.15  +8.31451;                                  6000 N !
$ ------------------------------------------------------------------------------
$ Element data
$ ------------------------------------------------------------------------------
$ Sc
$
$ FCC_A1 and DHCP added in unary 4.4
$
 PAR  G(HCP_A3,SC:VA),,                 +GHSERSC;                3200 N 91Din !
 PAR  G(BCC_A2,SC:VA),,                 +GBCCSC;                 3200 N 91Din !
 PAR  G(FCC_A1,SC:VA),,                 +GHSERSC+5000;           3200 N 99Cac !
$PAR  G(DHCP,SC),,                      +GHSERSC
$            +1200+0.4157255*T;                                  3200 N 00Nor2 !
 PAR  G(LIQUID,SC),,                    +GLIQSC;                 3200 N 91Din !
$
 FUNCTION GHSERSC   298.15  -8689.547+153.48097*T-28.1882*T*LN(T)
       +0.00321892*T**2-1.64531E-06*T**3+72177*T**(-1);
       800.00  Y  -7511.295+132.759582*T-24.9132*T*LN(T)
       -5.73295E-04*T**2-8.59345E-07*T**3;
      1608.00  Y  +261143.04-1817.92245*T+241.441051*T*LN(T)
       -0.117529396*T**2+8.7398E-06*T**3-50607159*T**(-1);
      2000.00  Y  -30515.246+286.474338*T-44.2249*T*LN(T);
      3200.00  N !
 FUNCTION GBCCSC    298.15  +1979.728-1.024135*T+GHSERSC;
      1000.00  Y  +230161.408-2004.05469*T+276.76664*T*LN(T)
       -0.167120107*T**2+1.5637371E-05*T**3-33783257*T**(-1);
      1608.00  Y  -25928.011+283.642312*T-44.2249*T*LN(T);
      2000.00  Y  +4587.235-2.832026*T+GHSERSC;
      3200.00  N !
 FUNCTION GLIQSC    298.15  +6478.66+45.427539*T-10.7967803*T*LN(T)
       -0.020636524*T**2+2.13106E-06*T**3-158106*T**(-1);
      1608.00  Y  -11832.111+275.871695*T-44.2249*T*LN(T);
      3200.00  N !
$ ------------------------------------------------------------------------------
$ W
$
 PAR  G(BCC_A2,W:VA),,                  +GHSERWW;,,                   N 91Din !
 PAR  G(FCC_A1,W:VA),,                  +GHSERWW+19300+0.63*T;,,      N 91Din !
 PAR  G(HCP_A3,W:VA),,                  +GHSERWW+14750;,,             N 91Din !
 PAR  G(LIQUID,W),,                     +GLIQWW;,,                    N 91Din !
$
 FUNCTION GHSERWW   298.15  -7646.311+130.4*T-24.1*T*LN(T)
       -0.001936*T**2+2.07E-07*T**3+44500*T**(-1)-5.33E-11*T**4;
      3695.00  Y  -82868.801+389.362335*T-54*T*LN(T)+1.528621E+33*T**(-9);
      6000.00  N !
 FUNCTION GLIQWW    298.15  +52160.584-14.10999*T+GHSERWW-2.713468E-24*T**7;
      3695.00  Y  -30436.051+375.175*T-54*T*LN(T);
      6000.00  N !
 FUNCTION GFCCWW    298.15  +GHSERWW+19300+0.63*T;                     6000 N !
$ ------------------------------------------------------------------------------
$ Binary system
$
$ S.L. Wang, L.J. Zhou, Y. Ye, X.H. Wang, Y.H. Lin, C.P. Wang, X.J. Liu,
$ J. Phase Equilib. Diffus., 36, 3-9(2015).
$
$ Checked against paper. Checked at 6000 K.
$
 PAR  L(LIQUID,SC,W;0),,                +35000;,,                     N 15Wan !
$
 PAR  L(BCC_A2,SC,W:VA;0),,             +140000;,,                    N 15Wan !
 PAR  L(HCP_A3,SC,W:VA;0),,             +79000;,,                     N 15Wan !
$
$ Metastable
$
 PAR  L(FCC_A1,SC,W:VA;0),,             +79000;,,                     N Same !
$ ------------------------------------------------------------------------------
$
$
 LIST-OF-REFERENCE
 NUMBER  SOURCE
  Null   'Unknown source'
  Same   'Same or similar interaction as in the corresponding stable phase'
  REFLAV 'Laves phase convention: G(LAVES,X:X)=+3*GHSERXX+15000'
  91Din  'A.T. Dinsdale, Calphad, 15, 317-425(1991).'
  99Cac  'G. Cacciamani, P. Riani, G. Borzone, N. Parodi, A. Saccone, R. Ferro,
          A. Pisch, R. Schmid-Fetzer, Intermetallics, 7, 101-8(1999),
          SGTE unary database V.4.4, 2001; Sc'
  00Nor2 'S. Norgren, PhD Thesis, KTH, Stockholm, 2000,
          SGTE unary database V.4.4, 2001; Nd, Sc'
  15Wan  'S.L. Wang, L.J. Zhou, Y. Ye, X.H. Wang, Y.H. Lin, C.P. Wang, X.J. Liu,
          J. Phase Equilib. Diffus., 36, 3-9(2015); Sc-W'
!

File: data/databases/sgte-binary/ScY-00Nor.tdb
$
$ Database for Sc-Y from S. Norgren 2000
$
$ S. Norgren, PhD thesis, KTH, Stockholm, 2000.
$
$ Dataset created 2017.07.08 by Bengt Hallstedt.
$ 2021.02.05: Modified for use with GES6.
$
$ ------------------------------------------------------------------------------
 TEMP-LIM 298.15 6000.00 !
$
$ELEMENT NAME  REF. STATE               ATOMIC MASS H298-H0    S298    !
$
 ELEMENT VA   VACUUM                      0.0          0.0      0.0    ! 
 ELEMENT SC   HCP_A3                     44.9559    5217.448   34.6435 ! 
 ELEMENT Y    HCP_A3                     88.9059    5983.457   44.7875 ! 
$ ------------------------------------------------------------------------------
$ Phase definitions
$
 PHASE LIQUID:L % 1 1 !
 CONST LIQUID:L : SC Y : !
$
$ Fcc (cF4, Fm-3m) and MeX (cF8, Fm-3m)
$
 PHASE FCC_A1 %A 2 1 1 !
 CONST FCC_A1 : SC Y : VA : !
$
$ Bcc (cI2, Im-3m)
$
 PHASE BCC_A2 %B 2 1 3 !
 CONST BCC_A2 : SC% Y% : VA : !
$
$ Hcp (hP2, P6_3/mmc) and Me2X (NiAs-type, hP4, P6_3/mmc, B8_1)
$
 PHASE HCP_A3 %A 2 1 0.5 !
 CONST HCP_A3 : SC% Y% : VA : !
$ ------------------------------------------------------------------------------
$ Defaults
$
 DEFINE-SYSTEM-DEFAULT ELEMENT 2 !
 DEFAULT-COM DEFINE_SYSTEM_ELEMENT VA !
 TYPE-DEF % SEQ * !
 TYPE-DEF A GES AMEND_PHASE_DESCRIPTION @ MAGNETIC -3 0.28 !
 TYPE-DEF B GES AMEND_PHASE_DESCRIPTION @ MAGNETIC -1 0.4 !
 FUNCTION ZERO      298.15  0;                                         6000 N !
 FUNCTION UN_ASS    298.15  0;                                         6000 N !
 FUNCTION R         298.15  +8.31451;                                  6000 N !
$ ------------------------------------------------------------------------------
$ Element data
$ ------------------------------------------------------------------------------
$ Sc
$
$ FCC_A1 and DHCP added in unary 4.4
$
 PAR  G(HCP_A3,SC:VA),,                 +GHSERSC;                3200 N 91Din !
 PAR  G(BCC_A2,SC:VA),,                 +GBCCSC;                 3200 N 91Din !
 PAR  G(FCC_A1,SC:VA),,                 +GHSERSC+5000;           3200 N 99Cac !
$PAR  G(DHCP,SC),,                      +GHSERSC
$            +1200+0.4157255*T;                                  3200 N 00Nor2 !
 PAR  G(LIQUID,SC),,                    +GLIQSC;                 3200 N 91Din !
$
 FUNCTION GHSERSC   298.15  -8689.547+153.48097*T-28.1882*T*LN(T)
       +0.00321892*T**2-1.64531E-06*T**3+72177*T**(-1);
       800.00  Y  -7511.295+132.759582*T-24.9132*T*LN(T)
       -5.73295E-04*T**2-8.59345E-07*T**3;
      1608.00  Y  +261143.04-1817.92245*T+241.441051*T*LN(T)
       -0.117529396*T**2+8.7398E-06*T**3-50607159*T**(-1);
      2000.00  Y  -30515.246+286.474338*T-44.2249*T*LN(T);
      3200.00  N !
 FUNCTION GBCCSC    298.15  +1979.728-1.024135*T+GHSERSC;
      1000.00  Y  +230161.408-2004.05469*T+276.76664*T*LN(T)
       -0.167120107*T**2+1.5637371E-05*T**3-33783257*T**(-1);
      1608.00  Y  -25928.011+283.642312*T-44.2249*T*LN(T);
      2000.00  Y  +4587.235-2.832026*T+GHSERSC;
      3200.00  N !
 FUNCTION GLIQSC    298.15  +6478.66+45.427539*T-10.7967803*T*LN(T)
       -0.020636524*T**2+2.13106E-06*T**3-158106*T**(-1);
      1608.00  Y  -11832.111+275.871695*T-44.2249*T*LN(T);
      3200.00  N !
$ ------------------------------------------------------------------------------
$ Y
$
$ HCP_A3, BCC_A2 and LIQUID revised in unary 3.0
$ FCC_A1 added in unary 4.1
$
 PAR  G(HCP_A3,Y:VA)            100.00  +GHSERYY;                3700 N 95She3 !
 PAR  G(BCC_A2,Y:VA)            100.00  +GBCCYY;                 3700 N 95She3 !
 PAR  G(FCC_A1,Y:VA)            100.00  +GHSERYY+6000;           3700 N Frie2 !
 PAR  G(LIQUID,Y)               100.00  +GLIQYY;                 3700 N 95She3 !
$
 FUNCTION GHSERYY   100.00  -8011.09379+128.572856*T-25.6656992*T*LN(T)
       -0.00175716414*T**2-4.17561786E-07*T**3+26911.509*T**(-1);
      1000.00  Y  -7179.74574+114.497104*T-23.4941827*T*LN(T)
       -0.0038211802*T**2-8.2534534E-08*T**3;
      1795.15  Y  -67480.7761+382.124727*T-56.9527111*T*LN(T)
       +0.00231774379*T**2-7.22513088E-08*T**3+18077162.6*T**(-1);
      3700.00  N !
 FUNCTION GBCCYY    100.00  -833.658863+123.667346*T-25.5832578*T*LN(T)
       -0.00237175965*T**2+9.10372497E-09*T**3+27340.0687*T**(-1);
      1000.00  Y  -1297.79829+134.528352*T-27.3038477*T*LN(T)
       -5.41757644E-04*T**2-3.05012175E-07*T**3;
      1795.15  Y  +15389.4975+0.981325399*T-8.88296647*T*LN(T)
       -0.00904576576*T**2+4.02944768E-07*T**3-2542575.96*T**(-1);
      3700.00  N !
 FUNCTION GLIQYY    100.00  +2098.50738+119.41873*T-24.6467508*T*LN(T)
       -0.00347023463*T**2-8.12981167E-07*T**3+23713.7332*T**(-1);
      1000.00  Y  +7386.44846+19.4520171*T-9.0681627*T*LN(T)
       -0.0189533369*T**2+1.7595327E-06*T**3;
      1795.15  Y  -12976.5957+257.400783*T-43.0952*T*LN(T);
      3700.00  N !
$ ------------------------------------------------------------------------------
$ Binary system
$
$ S. Norgren, PhD thesis, KTH, Stockholm, 2000.
$
$ Checked against thesis. Checked at 6000 K.
$
 PAR  L(LIQUID,SC,Y;0),,                +13941;,,                     N 00Nor2 !
 PAR  L(LIQUID,SC,Y;1),,                -713;,,                       N 00Nor2 !
$
 PAR  L(BCC_A2,SC,Y:VA;0),,             +18468;,,                     N 00Nor2 !
 PAR  L(BCC_A2,SC,Y:VA;1),,             +302;,,                       N 00Nor2 !
$
 PAR  L(HCP_A3,SC,Y:VA;0),,             +24092-2.22*T;,,              N 00Nor2 !
$
$ Metastable
$
 PAR  L(FCC_A1,SC,Y:VA;0),,             +24092-2.22*T;,,              N Same !
$ ------------------------------------------------------------------------------
$
$
 LIST-OF-REFERENCE
 NUMBER  SOURCE
  Null   'Unknown source'
  Same   'Same or similar interaction as in the corresponding stable phase'
  COST   'COST 507 database'
  Frie2  'Suzana Fries and Leo Lukas, unpublished,
          SGTE unary database V.4.1, 1999; Y'
  91Din  'A.T. Dinsdale, Calphad, 15, 317-425(1991).'
  95She3 'H. Shen, W. Zhang, G. Liu, R. Wang, Z. Du, Report F-95-03,
          University of Science and Technology, Beijing, May 1995,
          SGTE unary database V.3.0, 1996; Y'
  99Cac  'G. Cacciamani, P. Riani, G. Borzone, N. Parodi, A. Saccone, R. Ferro,
          A. Pisch, R. Schmid-Fetzer, Intermetallics, 7, 101-8(1999),
          SGTE unary database V.4.4, 2001; Sc'
  00Nor2 'S. Norgren, PhD Thesis, KTH, Stockholm, 2000,
          SGTE unary database V.4.4, 2001; Nd, Sc, Sc-Y'
!

File: data/databases/sgte-binary/ScY-09Wan.tdb
$
$ Database for Sc-Y from S.L. Wang et al. 2009
$
$ S.L. Wang, C.P. Wang, X.J. Liu, K. Ishida,
$ J. Alloys Compd., 476, 187-92(2009).
$
$ Dataset created 2017.07.08 by Bengt Hallstedt.
$ 2021.02.05: Modified for use with GES6.
$
$ ------------------------------------------------------------------------------
 TEMP-LIM 298.15 6000.00 !
$
$ELEMENT NAME  REF. STATE               ATOMIC MASS H298-H0    S298    !
$
 ELEMENT VA   VACUUM                      0.0          0.0      0.0    ! 
 ELEMENT SC   HCP_A3                     44.9559    5217.448   34.6435 ! 
 ELEMENT Y    HCP_A3                     88.9059    5983.457   44.7875 ! 
$ ------------------------------------------------------------------------------
$ Phase definitions
$
 PHASE LIQUID:L % 1 1 !
 CONST LIQUID:L : SC Y : !
$
$ Fcc (cF4, Fm-3m) and MeX (cF8, Fm-3m)
$
 PHASE FCC_A1 %A 2 1 1 !
 CONST FCC_A1 : SC Y : VA : !
$
$ Bcc (cI2, Im-3m)
$
 PHASE BCC_A2 %B 2 1 3 !
 CONST BCC_A2 : SC% Y% : VA : !
$
$ Hcp (hP2, P6_3/mmc) and Me2X (NiAs-type, hP4, P6_3/mmc, B8_1)
$
 PHASE HCP_A3 %A 2 1 0.5 !
 CONST HCP_A3 : SC% Y% : VA : !
$ ------------------------------------------------------------------------------
$ Defaults
$
 DEFINE-SYSTEM-DEFAULT ELEMENT 2 !
 DEFAULT-COM DEFINE_SYSTEM_ELEMENT VA !
 TYPE-DEF % SEQ * !
 TYPE-DEF A GES AMEND_PHASE_DESCRIPTION @ MAGNETIC -3 0.28 !
 TYPE-DEF B GES AMEND_PHASE_DESCRIPTION @ MAGNETIC -1 0.4 !
 FUNCTION ZERO      298.15  0;                                         6000 N !
 FUNCTION UN_ASS    298.15  0;                                         6000 N !
 FUNCTION R         298.15  +8.31451;                                  6000 N !
$ ------------------------------------------------------------------------------
$ Element data
$ ------------------------------------------------------------------------------
$ Sc
$
$ FCC_A1 and DHCP added in unary 4.4
$
 PAR  G(HCP_A3,SC:VA),,                 +GHSERSC;                3200 N 91Din !
 PAR  G(BCC_A2,SC:VA),,                 +GBCCSC;                 3200 N 91Din !
 PAR  G(FCC_A1,SC:VA),,                 +GHSERSC+5000;           3200 N 99Cac !
$PAR  G(DHCP,SC),,                      +GHSERSC
$            +1200+0.4157255*T;                                  3200 N 00Nor2 !
 PAR  G(LIQUID,SC),,                    +GLIQSC;                 3200 N 91Din !
$
 FUNCTION GHSERSC   298.15  -8689.547+153.48097*T-28.1882*T*LN(T)
       +0.00321892*T**2-1.64531E-06*T**3+72177*T**(-1);
       800.00  Y  -7511.295+132.759582*T-24.9132*T*LN(T)
       -5.73295E-04*T**2-8.59345E-07*T**3;
      1608.00  Y  +261143.04-1817.92245*T+241.441051*T*LN(T)
       -0.117529396*T**2+8.7398E-06*T**3-50607159*T**(-1);
      2000.00  Y  -30515.246+286.474338*T-44.2249*T*LN(T);
      3200.00  N !
 FUNCTION GBCCSC    298.15  +1979.728-1.024135*T+GHSERSC;
      1000.00  Y  +230161.408-2004.05469*T+276.76664*T*LN(T)
       -0.167120107*T**2+1.5637371E-05*T**3-33783257*T**(-1);
      1608.00  Y  -25928.011+283.642312*T-44.2249*T*LN(T);
      2000.00  Y  +4587.235-2.832026*T+GHSERSC;
      3200.00  N !
 FUNCTION GLIQSC    298.15  +6478.66+45.427539*T-10.7967803*T*LN(T)
       -0.020636524*T**2+2.13106E-06*T**3-158106*T**(-1);
      1608.00  Y  -11832.111+275.871695*T-44.2249*T*LN(T);
      3200.00  N !
$ ------------------------------------------------------------------------------
$ Y
$
$ HCP_A3, BCC_A2 and LIQUID revised in unary 3.0
$ FCC_A1 added in unary 4.1
$
 PAR  G(HCP_A3,Y:VA)            100.00  +GHSERYY;                3700 N 95She3 !
 PAR  G(BCC_A2,Y:VA)            100.00  +GBCCYY;                 3700 N 95She3 !
 PAR  G(FCC_A1,Y:VA)            100.00  +GHSERYY+6000;           3700 N Frie2 !
 PAR  G(LIQUID,Y)               100.00  +GLIQYY;                 3700 N 95She3 !
$
 FUNCTION GHSERYY   100.00  -8011.09379+128.572856*T-25.6656992*T*LN(T)
       -0.00175716414*T**2-4.17561786E-07*T**3+26911.509*T**(-1);
      1000.00  Y  -7179.74574+114.497104*T-23.4941827*T*LN(T)
       -0.0038211802*T**2-8.2534534E-08*T**3;
      1795.15  Y  -67480.7761+382.124727*T-56.9527111*T*LN(T)
       +0.00231774379*T**2-7.22513088E-08*T**3+18077162.6*T**(-1);
      3700.00  N !
 FUNCTION GBCCYY    100.00  -833.658863+123.667346*T-25.5832578*T*LN(T)
       -0.00237175965*T**2+9.10372497E-09*T**3+27340.0687*T**(-1);
      1000.00  Y  -1297.79829+134.528352*T-27.3038477*T*LN(T)
       -5.41757644E-04*T**2-3.05012175E-07*T**3;
      1795.15  Y  +15389.4975+0.981325399*T-8.88296647*T*LN(T)
       -0.00904576576*T**2+4.02944768E-07*T**3-2542575.96*T**(-1);
      3700.00  N !
 FUNCTION GLIQYY    100.00  +2098.50738+119.41873*T-24.6467508*T*LN(T)
       -0.00347023463*T**2-8.12981167E-07*T**3+23713.7332*T**(-1);
      1000.00  Y  +7386.44846+19.4520171*T-9.0681627*T*LN(T)
       -0.0189533369*T**2+1.7595327E-06*T**3;
      1795.15  Y  -12976.5957+257.400783*T-43.0952*T*LN(T);
      3700.00  N !
$ ------------------------------------------------------------------------------
$ Binary system
$
$ S.L. Wang, C.P. Wang, X.J. Liu, K. Ishida,
$ J. Alloys Compd., 476, 187-92(2009).
$
$ Checked against paper. Checked at 6000 K.
$
 PAR  L(LIQUID,SC,Y;0),,                +13702-1.86*T;,,              N 09Wan !
 PAR  L(LIQUID,SC,Y;1),,                -0.5*T;,,                     N 09Wan !
 PAR  L(LIQUID,SC,Y;2),,                +5000-0.341*T;,,              N 09Wan !
$
 PAR  L(BCC_A2,SC,Y:VA;0),,             -1032+9.784*T;,,              N 09Wan !
 PAR  L(BCC_A2,SC,Y:VA;2),,             +1598+0.508*T;,,              N 09Wan !
$
 PAR  L(HCP_A3,SC,Y:VA;0),,             +1800+9.523*T;,,              N 09Wan !
 PAR  L(HCP_A3,SC,Y:VA;2),,             -488+1.112*T;,,               N 09Wan !
$
$ Metastable
$
 PAR  L(FCC_A1,SC,Y:VA;0),,             +1800+9.523*T;,,              N Same !
 PAR  L(FCC_A1,SC,Y:VA;2),,             -488+1.112*T;,,               N Same !
$ ------------------------------------------------------------------------------
$
$
 LIST-OF-REFERENCE
 NUMBER  SOURCE
  Null   'Unknown source'
  Same   'Same or similar interaction as in the corresponding stable phase'
  COST   'COST 507 database'
  Frie2  'Suzana Fries and Leo Lukas, unpublished,
          SGTE unary database V.4.1, 1999; Y'
  91Din  'A.T. Dinsdale, Calphad, 15, 317-425(1991).'
  95She3 'H. Shen, W. Zhang, G. Liu, R. Wang, Z. Du, Report F-95-03,
          University of Science and Technology, Beijing, May 1995,
          SGTE unary database V.3.0, 1996; Y'
  99Cac  'G. Cacciamani, P. Riani, G. Borzone, N. Parodi, A. Saccone, R. Ferro,
          A. Pisch, R. Schmid-Fetzer, Intermetallics, 7, 101-8(1999),
          SGTE unary database V.4.4, 2001; Sc'
  00Nor2 'S. Norgren, PhD Thesis, KTH, Stockholm, 2000,
          SGTE unary database V.4.4, 2001; Nd, Sc'
  09Wan  'S.L. Wang, C.P. Wang, X.J. Liu, K. Ishida,
          J. Alloys Compd., 476, 187-92(2009); Sc-Y'
!

File: data/databases/sgte-binary/ScZn-12Tan.tdb
$
$ Database for Sc-Zn from C. Tang et al. 2012.
$
$ C. Tang, P. Zhou, D.D. Zhao, X.M. Yuan, Y. Tang, P.S. Wang, B. Hu, Y. Du,
$ H.H. Xu, J. Mining Metall. B, 48, 123-30(2012).
$
$ Dataset created 2019.01.26 by Bengt Hallstedt.
$ 2021.02.05: Modified for use with GES6.
$
$ ------------------------------------------------------------------------------
 TEMP-LIM 298.15 6000.00 !
$
$ELEMENT NAME  REF. STATE               ATOMIC MASS H298-H0    S298    !
$
 ELEMENT VA   VACUUM                      0.0          0.0      0.0    ! 
 ELEMENT SC   HCP_A3                     44.9559    5217.448   34.6435 ! 
 ELEMENT ZN   HCP_A3                     65.38      5657.0     41.63   ! 
$ ------------------------------------------------------------------------------
$ Phase definitions
$
 PHASE LIQUID:L % 1 1 !
 CONST LIQUID:L : SC ZN : !
$
$ Fcc (cF4, Fm-3m) and MeX (cF8, Fm-3m)
$
 PHASE FCC_A1 %A 2 1 1 !
 CONST FCC_A1 : SC ZN : VA% : !
$
$ Bcc (cI2, Im-3m)
$
 PHASE BCC_A2 %B 2 1 3 !
 CONST BCC_A2 : SC% ZN : VA% : !
$
$ Hcp (hP2, P6_3/mmc) and Me2X (NiAs-type, hP4, P6_3/mmc, B8_1)
$
 PHASE HCP_A3 %A 2 1 0.5 !
 CONST HCP_A3 : SC% ZN% : VA% : !
$
$ Prototype CsCl (cP2, Pm-3m)
$
 PHASE SCZN_B2 % 2 1 1 !
 CONST SCZN_B2 : SC : ZN : !
$
$ Prototype Hg2U (hP3, P6/mmm)
$
 PHASE SCZN2 % 2 1 2 !
 CONST SCZN2 : SC : ZN : !
$
$ Prototype Gd13Zn58 (hP142, P6_3/mmc)
$
 PHASE SC13ZN58 % 2 13 58 !
 CONST SC13ZN58 : SC : ZN : !
$
$ Prototype Be17Ru3 (cI60, Im-3)
$
 PHASE SC3ZN17 % 2 3 17 !
 CONST SC3ZN17 : SC : ZN : !
$
$ Prototype Mn12Th (tI26, I4/mmm)
$
 PHASE SCZN12_D2B % 2 1 12 !
 CONST SCZN12_D2B : SC : ZN : !
$ ------------------------------------------------------------------------------
$ Defaults
$
 DEFINE-SYSTEM-DEFAULT ELEMENT 2 !
 DEFAULT-COM DEFINE_SYSTEM_ELEMENT VA !
 TYPE-DEF % SEQ * !
 TYPE-DEF A GES AMEND_PHASE_DESCRIPTION @ MAGNETIC -3 0.28 !
 TYPE-DEF B GES AMEND_PHASE_DESCRIPTION @ MAGNETIC -1 0.4 !
 FUNCTION ZERO      298.15  0;                                         6000 N !
 FUNCTION UN_ASS    298.15  0;                                         6000 N !
 FUNCTION R         298.15  +8.31451;                                  6000 N !
$ ------------------------------------------------------------------------------
$ Element data
$ ------------------------------------------------------------------------------
$ Sc
$
$ FCC_A1 and DHCP added in unary 4.4
$
 PAR  G(HCP_A3,SC:VA),,                 +GHSERSC;                3200 N 91Din !
 PAR  G(BCC_A2,SC:VA),,                 +GBCCSC;                 3200 N 91Din !
 PAR  G(FCC_A1,SC:VA),,                 +GHSERSC+5000;           3200 N 99Cac !
$PAR  G(DHCP,SC),,                      +GHSERSC
$            +1200+0.4157255*T;                                  3200 N 00Nor2 !
 PAR  G(LIQUID,SC),,                    +GLIQSC;                 3200 N 91Din !
$
 FUNCTION GHSERSC   298.15  -8689.547+153.48097*T-28.1882*T*LN(T)
       +0.00321892*T**2-1.64531E-06*T**3+72177*T**(-1);
       800.00  Y  -7511.295+132.759582*T-24.9132*T*LN(T)
       -5.73295E-04*T**2-8.59345E-07*T**3;
      1608.00  Y  +261143.04-1817.92245*T+241.441051*T*LN(T)
       -0.117529396*T**2+8.7398E-06*T**3-50607159*T**(-1);
      2000.00  Y  -30515.246+286.474338*T-44.2249*T*LN(T);
      3200.00  N !
 FUNCTION GBCCSC    298.15  +1979.728-1.024135*T+GHSERSC;
      1000.00  Y  +230161.408-2004.05469*T+276.76664*T*LN(T)
       -0.167120107*T**2+1.5637371E-05*T**3-33783257*T**(-1);
      1608.00  Y  -25928.011+283.642312*T-44.2249*T*LN(T);
      2000.00  Y  +4587.235-2.832026*T+GHSERSC;
      3200.00  N !
 FUNCTION GLIQSC    298.15  +6478.66+45.427539*T-10.7967803*T*LN(T)
       -0.020636524*T**2+2.13106E-06*T**3-158106*T**(-1);
      1608.00  Y  -11832.111+275.871695*T-44.2249*T*LN(T);
      3200.00  N !
$ ------------------------------------------------------------------------------
$ Zn
$
$ BCT_A5 and DIAMOND_A4 added in unary 3.0
$ HCP_A3 revised in unary 4.1 (due to introduction of HCP_ZN)
$ RHOMBOHEDRAL_A7 and TETRAGONAL_A6 added in unary 4.1
$ TETRAGONAL_A6 revised in unary 4.4
$ CBCC_A12 and CUB_A13 added in unary 4.4
$ HCP_A3 and LIQUID modified in unary 5.0 (melting T and coefficients adjusted)
$ RHOMBO_A10 added in unary 5.0
$
$ Pure Zn restored as HCP_A3
$
$ RHOMB_C19 from 09Liu not included in unary
$
 PAR  G(HCP_A3,ZN:VA),,                 +GHSERZN;                1700 N 91Din !
$PAR  G(HCP_A3,ZN:VA),,                 +GHSERZN
$            +2969.82-1.56968*T;                                 1700 N 93Kow !
 PAR  G(FCC_A1,ZN:VA),,                 +GHSERZN
             +2969.82-1.56968*T;                                 1700 N 91Din !
 PAR  G(BCC_A2,ZN:VA),,                 +GHSERZN
             +2886.96-2.5104*T;                                  1700 N 91Din !
$PAR  G(DIAMOND_A4,ZN),,                +GHSERZN+30*T;           1700 N SGCOST !
$PAR  G(BCT_A5,ZN),,                    +GHSERZN
$            +2886.96-2.5104*T;                                  1700 N SGCOST !
$PAR  G(TETRAGONAL_A6,ZN),,             +GHSERZN+4184;           1700 N 96Lee !
$PAR  G(TETRAGONAL_A6,ZN),,             +GHSERZN
$            +2886.96-2.5104*T;                                  1700 N 99SGUN !
$PAR  G(RHOMBOHEDRAL_A7,ZN),,           +GHSERZN+2300+11.5*T;    1700 N 99SGUN !
$PAR  G(RHOMBO_A10,ZN),,                +GLIQZN-2000+10*T;       1700 N 98Han !
$PAR  G(CBCC_A12,ZN:VA),,               +GHSERZN+2000;           1700 N 01Mie !
$PAR  G(CUB_A13,ZN:VA),,                +GHSERZN+2000;           1700 N 01Mie !
$PAR  G(RHOMB_C19,ZN),,                 +GHSERZN+2108.72;        1700 N 09Liu !
 PAR  G(LIQUID,ZN),,                    +GLIQZN;                 1700 N 91Din !
$
 PAR  G(YZN_B2,ZN:ZN),,                 +2*GHSERZN+9891.48;,,         N 06Sha !
$
 FUNCTION GHSERZN   298.15  -7285.787+118.470069*T-23.701314*T*LN(T)
       -0.001712034*T**2-1.264963E-06*T**3;
       692.677 Y  -11070.546+172.345644*T-31.38*T*LN(T)+4.7047E+26*T**(-9);
      1700.00  N !
 FUNCTION GLIQZN    298.15  +7157.222-10.29305*T+GHSERZN-3.58949E-19*T**7;
       692.677 Y  -3620.385+161.60854*T-31.38*T*LN(T);
      1700.00  N !
 FUNCTION GBCCZN    298.15  +GHSERZN+2886.96-2.5104*T;                 6000 N !
$ ------------------------------------------------------------------------------
$ Binary system
$
$ C. Tang, P. Zhou, D.D. Zhao, X.M. Yuan, Y. Tang, P.S. Wang, B. Hu, Y. Du,
$ H.H. Xu, J. Mining Metall. B, 48, 123-30(2012).
$
$ Checked against paper. Checked at 6000 K.
$
 PAR  L(LIQUID,SC,ZN;0),,               -83967+10.7848*T;,,           N 12Tan !
 PAR  L(LIQUID,SC,ZN;1),,               +15273;,,                     N 12Tan !
$
 PAR  L(BCC_A2,SC,ZN:VA;0),,            +UN_ASS;,,                    N !
 PAR  L(HCP_A3,SC,ZN:VA;0),,            +UN_ASS;,,                    N !
$
 PAR  G(SCZN_B2,SC:ZN),,                +GHSERSC+GHSERZN
             -72758+10.3334*T;,,                                      N 12Tan !
 PAR  G(SCZN2,SC:ZN),,                  +GHSERSC+2*GHSERZN
             -99189+15.4035*T;,,                                      N 12Tan !
 PAR  G(SC13ZN58,SC:ZN),,               +13*GHSERSC+58*GHSERZN
             -1817600+429.3441*T;,,                                   N 12Tan !
 PAR  G(SC3ZN17,SC:ZN),,                +3*GHSERSC+17*GHSERZN
             -425740+78.02*T;,,                                       N 12Tan !
 PAR  G(SCZN12,SC:ZN),,                 +GHSERSC+12*GHSERZN
             -165633+52.455*T;,,                                      N 12Tan !
$ ------------------------------------------------------------------------------
$
$
 LIST-OF-REFERENCE
 NUMBER  SOURCE
  Null   'Unknown source'
  Same   'Same or similar interaction as in the corresponding stable phase'
  REFLAV 'Laves phase convention: G(LAVES,X:X)=+3*GHSERXX+15000'
  SGCOST 'COST 507 database, SGTE unary database V.3.0, 1996; Al, B, Nd, Ti, Zn'
  COST   'COST 507 database'
  91Din  'A.T. Dinsdale, Calphad, 15, 317-425(1991).'
  93Kow  'M. Kowalski, P.J. Spencer, J. Phase Equilib., 14, 432-38 (1993),
          SGTE unary database V.4.1, 1999; Zn'
  96Lee  'B.-J. Lee, Calphad, 20, 471-80(1996)
          SGTE unary database V.4.4, 2001; Zn'
  98Han  'S.C. Hansen, Calphad, 22, 359-73(1998),
          SGTE unary database V.5.0, 2009; Zn'
  99Cac  'G. Cacciamani, P. Riani, G. Borzone, N. Parodi, A. Saccone, R. Ferro,
          A. Pisch, R. Schmid-Fetzer, Intermetallics, 7, 101-8(1999),
          SGTE unary database V.4.4, 2001; Sc'
  99SGUN 'SGTE unary database V.4.1, 1999.'
  00Nor2 'S. Norgren, PhD Thesis, KTH, Stockholm, 2000,
          SGTE unary database V.4.4, 2001; Nd, Sc'
  01Mie  'J. Miettinen, Calphad, 25, 43-58(2001),
          SGTE unary database V.4.4, 2001; Sn, Zn'
  09Liu  'X.J. Liu, X. Chen, C.P. Wang,
          J. Alloys Compd., 468, 115-21(2009); Zn'
  12Tan  'C. Tang, P. Zhou, D.D. Zhao, X.M. Yuan, Y. Tang, P.S. Wang, B. Hu,
          Y. Du, H.H. Xu, J. Mining Metall. B, 48, 123-30(2012); Sc-Zn'
!
