Repository: orchid-calphad/orchid-project.org

# orchid-project.org

Website and released data of **ORCHID** (Open Repository for CALPHAD Hypotheses, Intelligence, and Discovery),
served by GitHub Pages at https://orchid-project.org. Releases are archived on Zenodo (one DOI per version).

- `index.html`, `catalog/`, `best-practices.html` — static, self-contained pages (generated in the ORCHID tooling).
- `data/` — released data: catalog, redistributable TDB files, convex hulls. Licences: `data/LICENSES.md`, `data/NOTICE.md`.
- `llms.txt`, `data/croissant.json`, `CITATION.cff`, `.zenodo.json` — machine-readable metadata.

Only data with clear redistribution rights are published.

File: data/databases/sgte-binary/ScZr-08GTT.tdb
$
$ Database for Sc-Zr from GTT 2008
$
$ GTT, unpublished, 2008.
$
$ Dataset created 2009.08.28 by Bengt Hallstedt.
$ 2021.02.05: Modified for use with GES6.
$
$ ------------------------------------------------------------------------------
 TEMP-LIM 298.15 6000.00 !
$
$ELEMENT NAME  REF. STATE               ATOMIC MASS H298-H0    S298    !
$
 ELEMENT VA   VACUUM                      0.0          0.0      0.0    ! 
 ELEMENT SC   HCP_A3                     44.9559    5217.448   34.6435 ! 
 ELEMENT ZR   HCP_A3                     91.22      5566.27    39.1809 ! 
$ ------------------------------------------------------------------------------
$ Phase definitions
$
 PHASE LIQUID:L % 1 1 !
 CONST LIQUID:L : SC ZR : !
$
$ Fcc (cF4, Fm-3m) and MeX (cF8, Fm-3m)
$
 PHASE FCC_A1 % 2 1 1 !
 CONST FCC_A1 : SC ZR : VA : !
$
$ Bcc (cI2, Im-3m)
$
 PHASE BCC_A2 % 2 1 3 !
 CONST BCC_A2 : SC% ZR% : VA : !
$
$ Hcp (hP2, P6_3/mmc) and Me2X (NiAs-type, hP4, P6_3/mmc, B8_1)
$
 PHASE HCP_A3 % 2 1 0.5 !
 CONST HCP_A3 : SC% ZR% : VA : !
$ ------------------------------------------------------------------------------
$ Defaults
$
 DEFINE-SYSTEM-DEFAULT ELEMENT 2 !
 DEFAULT-COM DEFINE_SYSTEM_ELEMENT VA !
 TYPE-DEF % SEQ * !
 DEFAULT-COM REJECT_PHASE FCC_A1 !
 FUNCTION ZERO      298.15  0;                                         6000 N !
 FUNCTION UN_ASS    298.15  0;                                         6000 N !
 FUNCTION R         298.15  +8.31451;                                  6000 N !
$ ------------------------------------------------------------------------------
$ Element data
$ ------------------------------------------------------------------------------
$ Sc
$
$ FCC_A1 and DHCP added in unary 4.4
$
 PAR  G(HCP_A3,SC:VA),,                 +GHSERSC;                3200 N 91Din !
 PAR  G(BCC_A2,SC:VA),,                 +GBCCSC;                 3200 N 91Din !
 PAR  G(FCC_A1,SC:VA),,                 +GHSERSC+5000;           3200 N 99Cac !
$PAR  G(DHCP,SC),,                      +GHSERSC
$            +1200+0.4157255*T;                                  3200 N 00Nor2 !
 PAR  G(LIQUID,SC),,                    +GLIQSC;                 3200 N 91Din !
$
 FUNCTION GHSERSC   298.15  -8689.547+153.48097*T-28.1882*T*LN(T)
       +0.00321892*T**2-1.64531E-06*T**3+72177*T**(-1);
       800.00  Y  -7511.295+132.759582*T-24.9132*T*LN(T)
       -5.73295E-04*T**2-8.59345E-07*T**3;
      1608.00  Y  +261143.04-1817.92245*T+241.441051*T*LN(T)
       -0.117529396*T**2+8.7398E-06*T**3-50607159*T**(-1);
      2000.00  Y  -30515.246+286.474338*T-44.2249*T*LN(T);
      3200.00  N !
 FUNCTION GBCCSC    298.15  +1979.728-1.024135*T+GHSERSC;
      1000.00  Y  +230161.408-2004.05469*T+276.76664*T*LN(T)
       -0.167120107*T**2+1.5637371E-05*T**3-33783257*T**(-1);
      1608.00  Y  -25928.011+283.642312*T-44.2249*T*LN(T);
      2000.00  Y  +4587.235-2.832026*T+GHSERSC;
      3200.00  N !
 FUNCTION GLIQSC    298.15  +6478.66+45.427539*T-10.7967803*T*LN(T)
       -0.020636524*T**2+2.13106E-06*T**3-158106*T**(-1);
      1608.00  Y  -11832.111+275.871695*T-44.2249*T*LN(T);
      3200.00  N !
$ ------------------------------------------------------------------------------
$ Zr
$
$ CUB_A13, CBCC_A12, ORTHORHOMBIC_A20 and TETRAGONAL_U added in unary 4.1
$
 PAR  G(HCP_A3,ZR:VA)           130.00  +GHSERZR;,,                   N 91Din !
 PAR  G(BCC_A2,ZR:VA)           130.00  +GBCCZR;,,                    N 91Din !
$PAR  G(OMEGA,ZR)               130.00  +GOMEZR;,,                    N 91Din !
 PAR  G(FCC_A1,ZR:VA)           130.00  +GHSERZR+7600-0.9*T;,,        N 91Din !
$PAR  G(CBCC_A12,ZR:VA)         130.00  +GHSERZR+4602.2;,,            N 99SGUN !
$PAR  G(CUB_A13,ZR:VA)          130.00  +GHSERZR+7531.2;,,            N 99SGUN !
$PAR  G(ORTHORHOMBIC_A20,ZR)    130.00  +GBCCZR+5000;,,               N 99SGUN !
$PAR  G(TETRAGONAL_U,ZR)        130.00  +GBCCZR+5000;,,               N 99SGUN !
 PAR  G(LIQUID,ZR)              130.00  +GLIQZR;,,                    N 91Din !
$
 FUNCTION GHSERZR   130.00  -7827.595+125.64905*T-24.1618*T*LN(T)
       -0.00437791*T**2+34971*T**(-1);
      2128.00  Y  -26085.921+262.724183*T-42.144*T*LN(T)-1.342896E+31*T**(-9);
      6000.00  N !
 FUNCTION GBCCZR    130.00  -525.539+124.9457*T-25.607406*T*LN(T)
       -3.40084E-04*T**2-9.729E-09*T**3+25233*T**(-1)-7.6143E-11*T**4;
      2128.00  Y  -4620.034+1.55998*T+GHSERZR+1.4103476E+32*T**(-9);
      6000.00  N !
 FUNCTION GOMEZR    130.00  -8878.082+144.432234*T-26.8556*T*LN(T)
       -0.002799446*T**2+38376*T**(-1);
      2128.00  Y  -3414.603+2.566675*T+GHSERZR+8.517346E+31*T**(-9);
      6000.00  N !
 FUNCTION GLIQZR    130.00  +18147.69-9.080812*T+GHSERZR+1.6275E-22*T**7;
      2128.00  Y  -8281.26+253.812609*T-42.144*T*LN(T);
      6000.00  N !
$ ------------------------------------------------------------------------------
$ Binary system
$
$ GTT, unpublished, 2008.
$
$ Checked against GTT plot. Checked at 6000 K.
$
 PAR  L(LIQUID,SC,ZR;0),,               +ZERO;,,                      N 08GTT7 !
$
 PAR  L(BCC_A2,SC,ZR:VA;0),,            +ZERO;,,                      N 08GTT7 !
 PAR  L(HCP_A3,SC,ZR:VA;0),,            -2200;,,                      N 08GTT7 !
$
$ Metastable
$
 PAR  L(FCC_A1,SC,ZR:VA;0),,            -2200;,,                      N Same !
$ ------------------------------------------------------------------------------
$
$
 LIST-OF-REFERENCE
 NUMBER  SOURCE
  Null   'Unknown source'
  Same   'Same or similar interaction as in the corresponding stable phase'
  COST   'COST 507 database'
  91Din  'A.T. Dinsdale, Calphad, 15, 317-425(1991).'
  99Cac  'G. Cacciamani, P. Riani, G. Borzone, N. Parodi, A. Saccone, R. Ferro,
          A. Pisch, R. Schmid-Fetzer, Intermetallics, 7, 101-8(1999)
          SGTE unary database V.4.4, 2001; Sc'
  99SGUN 'SGTE unary database V.4.1, 1999.'
  00Nor2 'S. Norgren, PhD Thesis, KTH, Stockholm, 2000,
          SGTE unary database V.4.4, 2001; Nd, Sc'
  08GTT7 'GTT, unpublished, 2008; Sc-Zr'
!

File: data/databases/sgte-binary/ScZr-15Hu.tdb
$
$ Database for Sc-Zr from B. Hu et al. 2015.
$
$ B. Hu, P. Zhou, C. Pan, Y. Du, S. Liu, Y. Li, J. Han,
$ Chem. J. Chin. Univ., 36, 1939-44(2015).
$
$ Dataset created 2018.01.13 by Bengt Hallstedt.
$ 2021.02.05: Modified for use with GES6.
$
$ ------------------------------------------------------------------------------
 TEMP-LIM 298.15 6000.00 !
$
$ELEMENT NAME  REF. STATE               ATOMIC MASS H298-H0    S298    !
$
 ELEMENT VA   VACUUM                      0.0          0.0      0.0    ! 
 ELEMENT SC   HCP_A3                     44.9559    5217.448   34.6435 ! 
 ELEMENT ZR   HCP_A3                     91.22      5566.27    39.1809 ! 
$ ------------------------------------------------------------------------------
$ Phase definitions
$
 PHASE LIQUID:L % 1 1 !
 CONST LIQUID:L : SC ZR : !
$
$ Fcc (cF4, Fm-3m) and MeX (cF8, Fm-3m)
$
 PHASE FCC_A1 %A 2 1 1 !
 CONST FCC_A1 : SC ZR : VA : !
$
$ Bcc (cI2, Im-3m)
$
 PHASE BCC_A2 %B 2 1 3 !
 CONST BCC_A2 : SC ZR : VA : !
$
$ Hcp (hP2, P6_3/mmc) and Me2X (NiAs-type, hP4, P6_3/mmc, B8_1)
$
 PHASE HCP_A3 % 2 1 0.5 !
 CONST HCP_A3 : SC ZR : VA : !
$ ------------------------------------------------------------------------------
$ Defaults
$
 DEFINE-SYSTEM-DEFAULT ELEMENT 2 !
 DEFAULT-COM DEFINE_SYSTEM_ELEMENT VA !
 TYPE-DEF % SEQ * !
 TYPE-DEF A GES AMEND_PHASE_DESCRIPTION @ MAGNETIC -3 0.28 !
 TYPE-DEF B GES AMEND_PHASE_DESCRIPTION @ MAGNETIC -1 0.4 !
 FUNCTION ZERO      298.15  0;                                         6000 N !
 FUNCTION UN_ASS    298.15  0;                                         6000 N !
 FUNCTION R         298.15  +8.31451;                                  6000 N !
$ ------------------------------------------------------------------------------
$ Element data
$ ------------------------------------------------------------------------------
$ Sc
$
$ FCC_A1 and DHCP added in unary 4.4
$
 PAR  G(HCP_A3,SC:VA),,                 +GHSERSC;                3200 N 91Din !
 PAR  G(BCC_A2,SC:VA),,                 +GBCCSC;                 3200 N 91Din !
 PAR  G(FCC_A1,SC:VA),,                 +GHSERSC+5000;           3200 N 99Cac !
$PAR  G(DHCP,SC),,                      +GHSERSC
$            +1200+0.4157255*T;                                  3200 N 00Nor2 !
 PAR  G(LIQUID,SC),,                    +GLIQSC;                 3200 N 91Din !
$
 FUNCTION GHSERSC   298.15  -8689.547+153.48097*T-28.1882*T*LN(T)
       +0.00321892*T**2-1.64531E-06*T**3+72177*T**(-1);
       800.00  Y  -7511.295+132.759582*T-24.9132*T*LN(T)
       -5.73295E-04*T**2-8.59345E-07*T**3;
      1608.00  Y  +261143.04-1817.92245*T+241.441051*T*LN(T)
       -0.117529396*T**2+8.7398E-06*T**3-50607159*T**(-1);
      2000.00  Y  -30515.246+286.474338*T-44.2249*T*LN(T);
      3200.00  N !
 FUNCTION GBCCSC    298.15  +1979.728-1.024135*T+GHSERSC;
      1000.00  Y  +230161.408-2004.05469*T+276.76664*T*LN(T)
       -0.167120107*T**2+1.5637371E-05*T**3-33783257*T**(-1);
      1608.00  Y  -25928.011+283.642312*T-44.2249*T*LN(T);
      2000.00  Y  +4587.235-2.832026*T+GHSERSC;
      3200.00  N !
 FUNCTION GLIQSC    298.15  +6478.66+45.427539*T-10.7967803*T*LN(T)
       -0.020636524*T**2+2.13106E-06*T**3-158106*T**(-1);
      1608.00  Y  -11832.111+275.871695*T-44.2249*T*LN(T);
      3200.00  N !
$ ------------------------------------------------------------------------------
$ Zr
$
$ CUB_A13, CBCC_A12, ORTHORHOMBIC_A20 and TETRAGONAL_U added in unary 4.1
$
 PAR  G(HCP_A3,ZR:VA)           130.00  +GHSERZR;,,                   N 91Din !
 PAR  G(BCC_A2,ZR:VA)           130.00  +GBCCZR;,,                    N 91Din !
$PAR  G(OMEGA,ZR)               130.00  +GOMEZR;,,                    N 91Din !
 PAR  G(FCC_A1,ZR:VA)           130.00  +GHSERZR+7600-0.9*T;,,        N 91Din !
$PAR  G(CBCC_A12,ZR:VA)         130.00  +GHSERZR+4602.2;,,            N 99SGUN !
$PAR  G(CUB_A13,ZR:VA)          130.00  +GHSERZR+7531.2;,,            N 99SGUN !
$PAR  G(ORTHORHOMBIC_A20,ZR)    130.00  +GBCCZR+5000;,,               N 99SGUN !
$PAR  G(TETRAGONAL_U,ZR)        130.00  +GBCCZR+5000;,,               N 99SGUN !
 PAR  G(LIQUID,ZR)              130.00  +GLIQZR;,,                    N 91Din !
$
 FUNCTION GHSERZR   130.00  -7827.595+125.64905*T-24.1618*T*LN(T)
       -0.00437791*T**2+34971*T**(-1);
      2128.00  Y  -26085.921+262.724183*T-42.144*T*LN(T)-1.342896E+31*T**(-9);
      6000.00  N !
 FUNCTION GBCCZR    130.00  -525.539+124.9457*T-25.607406*T*LN(T)
       -3.40084E-04*T**2-9.729E-09*T**3+25233*T**(-1)-7.6143E-11*T**4;
      2128.00  Y  -4620.034+1.55998*T+GHSERZR+1.4103476E+32*T**(-9);
      6000.00  N !
 FUNCTION GOMEZR    130.00  -8878.082+144.432234*T-26.8556*T*LN(T)
       -0.002799446*T**2+38376*T**(-1);
      2128.00  Y  -3414.603+2.566675*T+GHSERZR+8.517346E+31*T**(-9);
      6000.00  N !
 FUNCTION GLIQZR    130.00  +18147.69-9.080812*T+GHSERZR+1.6275E-22*T**7;
      2128.00  Y  -8281.26+253.812609*T-42.144*T*LN(T);
      6000.00  N !
$ ------------------------------------------------------------------------------
$ Binary system
$
$ B. Hu, P. Zhou, C. Pan, Y. Du, S. Liu, Y. Li, J. Han,
$ Chem. J. Chin. Univ., 36, 1939-44(2015).
$
$ Checked against paper. Checked at 6000 K.
$
 PAR  L(LIQUID,SC,ZR;0),,               +ZERO;,,                      N 15Hu !
$
 PAR  L(BCC_A2,SC,ZR:VA;0),,            -6048.834+4.4931*T;,,         N 15Hu !
 PAR  L(HCP_A3,SC,ZR:VA;0),,            -10689.553+5.8839*T;,,        N 15Hu !
$
$ Metastable
$
 PAR  L(FCC_A1,SC,ZR:VA;0),,            -10689.553+5.8839*T;,,        N Same !
$ ------------------------------------------------------------------------------
$
$
 LIST-OF-REFERENCE
 NUMBER  SOURCE
  Null   'Unknown source'
  Same   'Same or similar interaction as in the corresponding stable phase'
  REFLAV 'Laves phase convention: G(LAVES,X:X)=+3*GHSERXX+15000'
  91Din  'A.T. Dinsdale, Calphad, 15, 317-425(1991).'
  99Cac  'G. Cacciamani, P. Riani, G. Borzone, N. Parodi, A. Saccone, R. Ferro,
          A. Pisch, R. Schmid-Fetzer, Intermetallics, 7, 101-8(1999),
          SGTE unary database V.4.4, 2001; Sc'
  99SGUN 'SGTE unary database V.4.1, 1999.'
  00Nor2 'S. Norgren, PhD Thesis, KTH, Stockholm, 2000,
          SGTE unary database V.4.4, 2001; Nd, Sc'
  15Hu   'B. Hu, P. Zhou, C. Pan, Y. Du, S. Liu, Y. Li, J. Han,
          Chem. J. Chin. Univ., 36, 1939-44(2015); Sc-Zr'
!

File: data/databases/sgte-binary/ScZr-15Wan.tdb
$
$ Database for Sc-Zr from S.L. Wang et al. 2015.
$
$ S.L. Wang, L.J. Zhou, Y. Ye, X.H. Wang, Y.H. Lin, C.P. Wang, X.J. Liu,
$ J. Phase Equilib. Diffus., 36, 3-9(2015).
$
$ Dataset created 2018.01.12 by Bengt Hallstedt.
$ 2021.02.05: Modified for use with GES6.
$
$ ------------------------------------------------------------------------------
 TEMP-LIM 298.15 6000.00 !
$
$ELEMENT NAME  REF. STATE               ATOMIC MASS H298-H0    S298    !
$
 ELEMENT VA   VACUUM                      0.0          0.0      0.0    ! 
 ELEMENT SC   HCP_A3                     44.9559    5217.448   34.6435 ! 
 ELEMENT ZR   HCP_A3                     91.22      5566.27    39.1809 ! 
$ ------------------------------------------------------------------------------
$ Phase definitions
$
 PHASE LIQUID:L % 1 1 !
 CONST LIQUID:L : SC ZR : !
$
$ Fcc (cF4, Fm-3m) and MeX (cF8, Fm-3m)
$
 PHASE FCC_A1 %A 2 1 1 !
 CONST FCC_A1 : SC ZR : VA : !
$
$ Bcc (cI2, Im-3m)
$
 PHASE BCC_A2 %B 2 1 3 !
 CONST BCC_A2 : SC ZR : VA : !
$
$ Hcp (hP2, P6_3/mmc) and Me2X (NiAs-type, hP4, P6_3/mmc, B8_1)
$
 PHASE HCP_A3 % 2 1 0.5 !
 CONST HCP_A3 : SC ZR : VA : !
$ ------------------------------------------------------------------------------
$ Defaults
$
 DEFINE-SYSTEM-DEFAULT ELEMENT 2 !
 DEFAULT-COM DEFINE_SYSTEM_ELEMENT VA !
 TYPE-DEF % SEQ * !
 TYPE-DEF A GES AMEND_PHASE_DESCRIPTION @ MAGNETIC -3 0.28 !
 TYPE-DEF B GES AMEND_PHASE_DESCRIPTION @ MAGNETIC -1 0.4 !
 FUNCTION ZERO      298.15  0;                                         6000 N !
 FUNCTION UN_ASS    298.15  0;                                         6000 N !
 FUNCTION R         298.15  +8.31451;                                  6000 N !
$ ------------------------------------------------------------------------------
$ Element data
$ ------------------------------------------------------------------------------
$ Sc
$
$ FCC_A1 and DHCP added in unary 4.4
$
 PAR  G(HCP_A3,SC:VA),,                 +GHSERSC;                3200 N 91Din !
 PAR  G(BCC_A2,SC:VA),,                 +GBCCSC;                 3200 N 91Din !
 PAR  G(FCC_A1,SC:VA),,                 +GHSERSC+5000;           3200 N 99Cac !
$PAR  G(DHCP,SC),,                      +GHSERSC
$            +1200+0.4157255*T;                                  3200 N 00Nor2 !
 PAR  G(LIQUID,SC),,                    +GLIQSC;                 3200 N 91Din !
$
 FUNCTION GHSERSC   298.15  -8689.547+153.48097*T-28.1882*T*LN(T)
       +0.00321892*T**2-1.64531E-06*T**3+72177*T**(-1);
       800.00  Y  -7511.295+132.759582*T-24.9132*T*LN(T)
       -5.73295E-04*T**2-8.59345E-07*T**3;
      1608.00  Y  +261143.04-1817.92245*T+241.441051*T*LN(T)
       -0.117529396*T**2+8.7398E-06*T**3-50607159*T**(-1);
      2000.00  Y  -30515.246+286.474338*T-44.2249*T*LN(T);
      3200.00  N !
 FUNCTION GBCCSC    298.15  +1979.728-1.024135*T+GHSERSC;
      1000.00  Y  +230161.408-2004.05469*T+276.76664*T*LN(T)
       -0.167120107*T**2+1.5637371E-05*T**3-33783257*T**(-1);
      1608.00  Y  -25928.011+283.642312*T-44.2249*T*LN(T);
      2000.00  Y  +4587.235-2.832026*T+GHSERSC;
      3200.00  N !
 FUNCTION GLIQSC    298.15  +6478.66+45.427539*T-10.7967803*T*LN(T)
       -0.020636524*T**2+2.13106E-06*T**3-158106*T**(-1);
      1608.00  Y  -11832.111+275.871695*T-44.2249*T*LN(T);
      3200.00  N !
$ ------------------------------------------------------------------------------
$ Zr
$
$ CUB_A13, CBCC_A12, ORTHORHOMBIC_A20 and TETRAGONAL_U added in unary 4.1
$
 PAR  G(HCP_A3,ZR:VA)           130.00  +GHSERZR;,,                   N 91Din !
 PAR  G(BCC_A2,ZR:VA)           130.00  +GBCCZR;,,                    N 91Din !
$PAR  G(OMEGA,ZR)               130.00  +GOMEZR;,,                    N 91Din !
 PAR  G(FCC_A1,ZR:VA)           130.00  +GHSERZR+7600-0.9*T;,,        N 91Din !
$PAR  G(CBCC_A12,ZR:VA)         130.00  +GHSERZR+4602.2;,,            N 99SGUN !
$PAR  G(CUB_A13,ZR:VA)          130.00  +GHSERZR+7531.2;,,            N 99SGUN !
$PAR  G(ORTHORHOMBIC_A20,ZR)    130.00  +GBCCZR+5000;,,               N 99SGUN !
$PAR  G(TETRAGONAL_U,ZR)        130.00  +GBCCZR+5000;,,               N 99SGUN !
 PAR  G(LIQUID,ZR)              130.00  +GLIQZR;,,                    N 91Din !
$
 FUNCTION GHSERZR   130.00  -7827.595+125.64905*T-24.1618*T*LN(T)
       -0.00437791*T**2+34971*T**(-1);
      2128.00  Y  -26085.921+262.724183*T-42.144*T*LN(T)-1.342896E+31*T**(-9);
      6000.00  N !
 FUNCTION GBCCZR    130.00  -525.539+124.9457*T-25.607406*T*LN(T)
       -3.40084E-04*T**2-9.729E-09*T**3+25233*T**(-1)-7.6143E-11*T**4;
      2128.00  Y  -4620.034+1.55998*T+GHSERZR+1.4103476E+32*T**(-9);
      6000.00  N !
 FUNCTION GOMEZR    130.00  -8878.082+144.432234*T-26.8556*T*LN(T)
       -0.002799446*T**2+38376*T**(-1);
      2128.00  Y  -3414.603+2.566675*T+GHSERZR+8.517346E+31*T**(-9);
      6000.00  N !
 FUNCTION GLIQZR    130.00  +18147.69-9.080812*T+GHSERZR+1.6275E-22*T**7;
      2128.00  Y  -8281.26+253.812609*T-42.144*T*LN(T);
      6000.00  N !
$ ------------------------------------------------------------------------------
$ Binary system
$
$ S.L. Wang, L.J. Zhou, Y. Ye, X.H. Wang, Y.H. Lin, C.P. Wang, X.J. Liu,
$ J. Phase Equilib. Diffus., 36, 3-9(2015).
$
$ Checked against paper. Checked at 6000 K.
$
 PAR  L(LIQUID,SC,ZR;0),,               +16000-0.8*T;,,               N 15Wan !
$
 PAR  L(BCC_A2,SC,ZR:VA;0),,            +2550+6.7*T;,,                N 15Wan !
$
 PAR  L(HCP_A3,SC,ZR:VA;0),,            +1650+5.71*T;,,               N 15Wan !
 PAR  L(HCP_A3,SC,ZR:VA;1),,            +923;,,                       N 15Wan !
 PAR  L(HCP_A3,SC,ZR:VA;2),,            -1130;,,                      N 15Wan !
$
$ Metastable
$
 PAR  L(FCC_A1,SC,ZR:VA;0),,            +1650+5.71*T;,,               N Same !
 PAR  L(FCC_A1,SC,ZR:VA;1),,            +923;,,                       N Same !
 PAR  L(FCC_A1,SC,ZR:VA;2),,            -1130;,,                      N Same !
$ ------------------------------------------------------------------------------
$
$
 LIST-OF-REFERENCE
 NUMBER  SOURCE
  Null   'Unknown source'
  Same   'Same or similar interaction as in the corresponding stable phase'
  REFLAV 'Laves phase convention: G(LAVES,X:X)=+3*GHSERXX+15000'
  91Din  'A.T. Dinsdale, Calphad, 15, 317-425(1991).'
  99Cac  'G. Cacciamani, P. Riani, G. Borzone, N. Parodi, A. Saccone, R. Ferro,
          A. Pisch, R. Schmid-Fetzer, Intermetallics, 7, 101-8(1999),
          SGTE unary database V.4.4, 2001; Sc'
  99SGUN 'SGTE unary database V.4.1, 1999.'
  00Nor2 'S. Norgren, PhD Thesis, KTH, Stockholm, 2000,
          SGTE unary database V.4.4, 2001; Nd, Sc'
  15Wan  'S.L. Wang, L.J. Zhou, Y. Ye, X.H. Wang, Y.H. Lin, C.P. Wang, X.J. Liu,
          J. Phase Equilib. Diffus., 36, 3-9(2015); Sc-Zr'
!

File: data/databases/sgte-binary/ScZr-17Bo.tdb
$
$ Database for Sc-Zr from H. Bo et al. 2017.
$
$ H. Bo, L.B. Liu, J.L. Hu, Z.P. Jin, Comput. Mater. Sci., 133, 82-92(2017).
$
$ Dataset created 2018.01.13 by Bengt Hallstedt.
$ 2021.02.05: Modified for use with GES6.
$
$ ------------------------------------------------------------------------------
 TEMP-LIM 298.15 6000.00 !
$
$ELEMENT NAME  REF. STATE               ATOMIC MASS H298-H0    S298    !
$
 ELEMENT VA   VACUUM                      0.0          0.0      0.0    ! 
 ELEMENT SC   HCP_A3                     44.9559    5217.448   34.6435 ! 
 ELEMENT ZR   HCP_A3                     91.22      5566.27    39.1809 ! 
$ ------------------------------------------------------------------------------
$ Phase definitions
$
 PHASE LIQUID:L % 1 1 !
 CONST LIQUID:L : SC ZR : !
$
$ Fcc (cF4, Fm-3m) and MeX (cF8, Fm-3m)
$
 PHASE FCC_A1 %A 2 1 1 !
 CONST FCC_A1 : SC ZR : VA : !
$
$ Bcc (cI2, Im-3m)
$
 PHASE BCC_A2 %B 2 1 3 !
 CONST BCC_A2 : SC ZR : VA : !
$
$ Hcp (hP2, P6_3/mmc) and Me2X (NiAs-type, hP4, P6_3/mmc, B8_1)
$
 PHASE HCP_A3 % 2 1 0.5 !
 CONST HCP_A3 : SC ZR : VA : !
$ ------------------------------------------------------------------------------
$ Defaults
$
 DEFINE-SYSTEM-DEFAULT ELEMENT 2 !
 DEFAULT-COM DEFINE_SYSTEM_ELEMENT VA !
 TYPE-DEF % SEQ * !
 TYPE-DEF A GES AMEND_PHASE_DESCRIPTION @ MAGNETIC -3 0.28 !
 TYPE-DEF B GES AMEND_PHASE_DESCRIPTION @ MAGNETIC -1 0.4 !
 FUNCTION ZERO      298.15  0;                                         6000 N !
 FUNCTION UN_ASS    298.15  0;                                         6000 N !
 FUNCTION R         298.15  +8.31451;                                  6000 N !
$ ------------------------------------------------------------------------------
$ Element data
$ ------------------------------------------------------------------------------
$ Sc
$
$ FCC_A1 and DHCP added in unary 4.4
$
 PAR  G(HCP_A3,SC:VA),,                 +GHSERSC;                3200 N 91Din !
 PAR  G(BCC_A2,SC:VA),,                 +GBCCSC;                 3200 N 91Din !
 PAR  G(FCC_A1,SC:VA),,                 +GHSERSC+5000;           3200 N 99Cac !
$PAR  G(DHCP,SC),,                      +GHSERSC
$            +1200+0.4157255*T;                                  3200 N 00Nor2 !
 PAR  G(LIQUID,SC),,                    +GLIQSC;                 3200 N 91Din !
$
 FUNCTION GHSERSC   298.15  -8689.547+153.48097*T-28.1882*T*LN(T)
       +0.00321892*T**2-1.64531E-06*T**3+72177*T**(-1);
       800.00  Y  -7511.295+132.759582*T-24.9132*T*LN(T)
       -5.73295E-04*T**2-8.59345E-07*T**3;
      1608.00  Y  +261143.04-1817.92245*T+241.441051*T*LN(T)
       -0.117529396*T**2+8.7398E-06*T**3-50607159*T**(-1);
      2000.00  Y  -30515.246+286.474338*T-44.2249*T*LN(T);
      3200.00  N !
 FUNCTION GBCCSC    298.15  +1979.728-1.024135*T+GHSERSC;
      1000.00  Y  +230161.408-2004.05469*T+276.76664*T*LN(T)
       -0.167120107*T**2+1.5637371E-05*T**3-33783257*T**(-1);
      1608.00  Y  -25928.011+283.642312*T-44.2249*T*LN(T);
      2000.00  Y  +4587.235-2.832026*T+GHSERSC;
      3200.00  N !
 FUNCTION GLIQSC    298.15  +6478.66+45.427539*T-10.7967803*T*LN(T)
       -0.020636524*T**2+2.13106E-06*T**3-158106*T**(-1);
      1608.00  Y  -11832.111+275.871695*T-44.2249*T*LN(T);
      3200.00  N !
$ ------------------------------------------------------------------------------
$ Zr
$
$ CUB_A13, CBCC_A12, ORTHORHOMBIC_A20 and TETRAGONAL_U added in unary 4.1
$
 PAR  G(HCP_A3,ZR:VA)           130.00  +GHSERZR;,,                   N 91Din !
 PAR  G(BCC_A2,ZR:VA)           130.00  +GBCCZR;,,                    N 91Din !
$PAR  G(OMEGA,ZR)               130.00  +GOMEZR;,,                    N 91Din !
 PAR  G(FCC_A1,ZR:VA)           130.00  +GHSERZR+7600-0.9*T;,,        N 91Din !
$PAR  G(CBCC_A12,ZR:VA)         130.00  +GHSERZR+4602.2;,,            N 99SGUN !
$PAR  G(CUB_A13,ZR:VA)          130.00  +GHSERZR+7531.2;,,            N 99SGUN !
$PAR  G(ORTHORHOMBIC_A20,ZR)    130.00  +GBCCZR+5000;,,               N 99SGUN !
$PAR  G(TETRAGONAL_U,ZR)        130.00  +GBCCZR+5000;,,               N 99SGUN !
 PAR  G(LIQUID,ZR)              130.00  +GLIQZR;,,                    N 91Din !
$
 FUNCTION GHSERZR   130.00  -7827.595+125.64905*T-24.1618*T*LN(T)
       -0.00437791*T**2+34971*T**(-1);
      2128.00  Y  -26085.921+262.724183*T-42.144*T*LN(T)-1.342896E+31*T**(-9);
      6000.00  N !
 FUNCTION GBCCZR    130.00  -525.539+124.9457*T-25.607406*T*LN(T)
       -3.40084E-04*T**2-9.729E-09*T**3+25233*T**(-1)-7.6143E-11*T**4;
      2128.00  Y  -4620.034+1.55998*T+GHSERZR+1.4103476E+32*T**(-9);
      6000.00  N !
 FUNCTION GOMEZR    130.00  -8878.082+144.432234*T-26.8556*T*LN(T)
       -0.002799446*T**2+38376*T**(-1);
      2128.00  Y  -3414.603+2.566675*T+GHSERZR+8.517346E+31*T**(-9);
      6000.00  N !
 FUNCTION GLIQZR    130.00  +18147.69-9.080812*T+GHSERZR+1.6275E-22*T**7;
      2128.00  Y  -8281.26+253.812609*T-42.144*T*LN(T);
      6000.00  N !
$ ------------------------------------------------------------------------------
$ Binary system
$
$ H. Bo, L.B. Liu, J.L. Hu, Z.P. Jin, Comput. Mater. Sci., 133, 82-92(2017).
$
$ Checked against paper. Checked at 6000 K.
$
 PAR  L(LIQUID,SC,ZR;0),,               +18800-11*T;,,                N 17Bo !
 PAR  L(LIQUID,SC,ZR;2),,               -20124+10.8*T;,,              N 17Bo !
$
 PAR  L(BCC_A2,SC,ZR:VA;0),,            +10000-5.22*T;,,              N 17Bo !
$
 PAR  L(HCP_A3,SC,ZR:VA;0),,            +8500-5.77*T;,,               N 17Bo !
$
$ Metastable
$
 PAR  L(FCC_A1,SC,ZR:VA;0),,            +8500-5.77*T;,,               N Same !
$ ------------------------------------------------------------------------------
$
$
 LIST-OF-REFERENCE
 NUMBER  SOURCE
  Null   'Unknown source'
  Same   'Same or similar interaction as in the corresponding stable phase'
  REFLAV 'Laves phase convention: G(LAVES,X:X)=+3*GHSERXX+15000'
  91Din  'A.T. Dinsdale, Calphad, 15, 317-425(1991).'
  99Cac  'G. Cacciamani, P. Riani, G. Borzone, N. Parodi, A. Saccone, R. Ferro,
          A. Pisch, R. Schmid-Fetzer, Intermetallics, 7, 101-8(1999),
          SGTE unary database V.4.4, 2001; Sc'
  99SGUN 'SGTE unary database V.4.1, 1999.'
  00Nor2 'S. Norgren, PhD Thesis, KTH, Stockholm, 2000,
          SGTE unary database V.4.4, 2001; Nd, Sc'
  17Bo   'H. Bo, L.B. Liu, J.L. Hu, Z.P. Jin,
          Comput. Mater. Sci., 133, 82-92(2017); Sc-Zr'
!

File: data/databases/sgte-binary/SeTe-12Gie.tdb
$
$ Database for Se-Te from W. Gierlotka and W.-H. Wu 2012.
$
$ W. Gierlotka, W.-H. Wu, Int. J. Mater. Res., 103, 698-701(2012).
$
$ Dataset created 2024.05.05 by Bengt Hallstedt.
$
$ Too many parameters!
$
$ There is an inverse miscibility gap with a minimum at 1518 K and x(Te)=0.63.
$
$ ------------------------------------------------------------------------------
 TEMP-LIM 298.15 6000.00 !
$
$ELEMENT NAME  REF. STATE               ATOMIC MASS H298-H0    S298    !
$
 ELEMENT VA   VACUUM                      0.0          0.0      0.0    ! 
 ELEMENT SE   HEXAGONAL_A8               78.96      5514.512   41.9655 ! 
 ELEMENT TE   HEXAGONAL_A8              127.60      6080.      49.221  ! 
$ ------------------------------------------------------------------------------
$ Phase definitions
$
 PHASE LIQUID:L % 1 1 !
 CONST LIQUID:L : SE TE : !
$
$ Prototype gamma-Se (hP3, P3_121)
$
 PHASE HEXAGONAL_A8 % 1 1 !
 CONST HEXAGONAL_A8 : SE TE : !
$ ------------------------------------------------------------------------------
$ Defaults
$
 DEFINE-SYSTEM-DEFAULT ELEMENT 2 !
 DEFAULT-COM DEFINE_SYSTEM_ELEMENT VA !
 TYPE-DEF % SEQ * !
 TYPE-DEF A GES AMEND_PHASE_DESCRIPTION @ MAGNETIC -3 0.28 !
 TYPE-DEF B GES AMEND_PHASE_DESCRIPTION @ MAGNETIC -1 0.4 !
 FUNCTION ZERO      298.15  0;                                         6000 N !
 FUNCTION UN_ASS    298.15  0;                                         6000 N !
 FUNCTION R         298.15  +8.31451;                                  6000 N !
$ ------------------------------------------------------------------------------
$ Element data
$ ------------------------------------------------------------------------------
$ Se
$
 PAR  G(HEXAGONAL_A8,SE),,              +GHSERSE;                1000 N 91Din !
 PAR  G(LIQUID,SE),,                    +GLIQSE;                 1000 N 91Din !
$
 FUNCTION GHSERSE   298.15  -9376.371+174.205877*T-33.6527*T*LN(T)
       +0.02424314*T**2-1.5318461E-05*T**3+102249*T**(-1);
       494.00  Y  -37546.134+507.111538*T-81.2006585*T*LN(T)
       +0.037144892*T**2-5.611026E-06*T**3+2614263*T**(-1);
       800.00  Y  -12193.47+197.770166*T-35.1456*T*LN(T);
      1000.00  N !
 FUNCTION GLIQSE    298.15  +50533.347-1178.28824*T+194.107439*T*LN(T)
       -0.390268991*T**2+1.19219297E-04*T**3-2224398*T**(-1); 
       494.00  Y  -5228.304+183.72559*T-35.1456*T*LN(T);
      1000.00  N !
$ ------------------------------------------------------------------------------
$ Te
$
$ HEXAGONAL_A8 and LIQUID revised in unary 3.0
$
 PAR  G(HEXAGONAL_A8,TE),,              +GHSERTE;                2000 N 95Dav !
 PAR  G(LIQUID,TE),,                    +GLIQTE;                 2000 N 95Dav !
$
 FUNCTION GHSERTE   298.15  -10544.679+183.372894*T-35.6687*T*LN(T)
       +0.01583435*T**2-5.240417E-06*T**3+155015*T**(-1);
       722.66  Y  +9160.595-129.265373*T+13.004*T*LN(T)
       -0.0362361*T**2+5.006367E-06*T**3-1286810*T**(-1);
      1150.00  Y  -12781.349+174.901226*T-32.5596*T*LN(T);
      1600.00  N !
 FUNCTION GLIQTE    298.15  -17554.731+685.877639*T-126.318*T*LN(T)
       +0.2219435*T**2-9.42075E-05*T**3+827930*T**(-1);
       626.49  Y  -3165763.48+46756.357*T-7196.41*T*LN(T)
       +7.09775*T**2-0.00130692833*T**3+2.58051E+08*T**(-1);
       722.66  Y  +180326.959-1500.57909*T+202.743*T*LN(T)
       -0.142016*T**2+1.6129733E-05*T**3-24238450*T**(-1);
      1150.00  Y  +19110.036-26.1929273*T+GHSERTE;
      1600.00  N !
$ ------------------------------------------------------------------------------
$ Binary system
$
$ W. Gierlotka, W.-H. Wu, Int. J. Mater. Res., 103, 698-701(2012).
$
$ Checked against paper. Checked at 6000 K.
$
$ Too many parameters!
$
$ There is an inverse miscibility gap with a minimum at 1518 K and x(Te)=0.63.
$
 PAR  L(LIQUID,SE,TE;0),,               -9480.328+13.64397*T;,,       N 12Gie !
 PAR  L(LIQUID,SE,TE;1),,               +4587.648-7.49766*T;,,        N 12Gie !
 PAR  L(LIQUID,SE,TE;2),,               +4777.703-6.33012*T;,,        N 12Gie !
 PAR  L(LIQUID,SE,TE;3),,               -9590.362+14.66259*T;,,       N 12Gie !
$
 PAR  L(HEXAGONAL_A8,SE,TE;0),,         -994.983+2.73578*T;,,         N 12Gie !
$ ------------------------------------------------------------------------------
$
 ASSESSED_SYSTEM
  SE-TE(TDB -* +LIQUID +HEXAGONAL_A8
  ;P3 TMM:300/1500 STP:.4/800/-2 STP:.4/800/2) !
$
$
 LIST-OF-REFERENCE
 NUMBER  SOURCE
  Null   'Unknown source'
  Same   'Same or similar interaction as in the corresponding stable phase'
  COST   'COST 507 database'
  91Din  'A.T. Dinsdale, Calphad, 15, 317-425(1991).'
  95Dav  'A.V. Davydov, M.H. Rand, B.B. Argent, Calphad, 19, 375-87(1995),
          SGTE unary database V.3.0, 1996; Te'
  97SUB  'SGTE Substance Database, version 1997'
  00SUB  'SGTE Substance Database, version 2000'
  12Gie  'W. Gierlotka, W.-H. Wu,
          Int. J. Mater. Res., 103, 698-701(2012);Se-Te'
!

File: data/databases/sgte-binary/SeTe-21Fik.tdb
$
$ Database for Se-Te from O. Fikar et al. 2021.
$
$ O. Fikar, J. Vrestal, A. Kroupa, S.-W. Chen, Calphad, 74, 102309(2021).
$
$ Dataset created 2024.05.05 by Bengt Hallstedt.
$
$ Associate liquid model with SeTe associates. This should definitely not be
$ needed! The liquid does have a strange H-mix, but with a max of -2.5 kJ/mol
$ it is bloody close to ideal. And then a -20*T term for an almost ideal
$ solid solution to match the liquid??? I don't bloody believe this.
$
$ I didn't think it was possible to do worse than 12Gie, but it was.
$
$ ------------------------------------------------------------------------------
 TEMP-LIM 298.15 6000.00 !
$
$ELEMENT NAME  REF. STATE               ATOMIC MASS H298-H0    S298    !
$
 ELEMENT VA   VACUUM                      0.0          0.0      0.0    ! 
 ELEMENT SE   HEXAGONAL_A8               78.96      5514.512   41.9655 ! 
 ELEMENT TE   HEXAGONAL_A8              127.60      6080.      49.221  ! 
$ ------------------------------------------------------------------------------
$ Species
$
 SPECIE  SETE                               SE1TE1 !
$ ------------------------------------------------------------------------------
$ Phase definitions
$
 PHASE LIQUID:L % 1 1 !
 CONST LIQUID:L : SE SETE TE : !
$
$ Prototype gamma-Se (hP3, P3_121)
$
 PHASE HEXAGONAL_A8 % 1 1 !
 CONST HEXAGONAL_A8 : SE TE : !
$ ------------------------------------------------------------------------------
$ Defaults
$
 DEFINE-SYSTEM-DEFAULT ELEMENT 2 !
 DEFAULT-COM DEFINE_SYSTEM_ELEMENT VA !
 TYPE-DEF % SEQ * !
 TYPE-DEF A GES AMEND_PHASE_DESCRIPTION @ MAGNETIC -3 0.28 !
 TYPE-DEF B GES AMEND_PHASE_DESCRIPTION @ MAGNETIC -1 0.4 !
 FUNCTION ZERO      298.15  0;                                         6000 N !
 FUNCTION UN_ASS    298.15  0;                                         6000 N !
 FUNCTION R         298.15  +8.31451;                                  6000 N !
$ ------------------------------------------------------------------------------
$ Element data
$ ------------------------------------------------------------------------------
$ Se
$
 PAR  G(HEXAGONAL_A8,SE),,              +GHSERSE;                1000 N 91Din !
 PAR  G(LIQUID,SE),,                    +GLIQSE;                 1000 N 91Din !
$
 FUNCTION GHSERSE   298.15  -9376.371+174.205877*T-33.6527*T*LN(T)
       +0.02424314*T**2-1.5318461E-05*T**3+102249*T**(-1);
       494.00  Y  -37546.134+507.111538*T-81.2006585*T*LN(T)
       +0.037144892*T**2-5.611026E-06*T**3+2614263*T**(-1);
       800.00  Y  -12193.47+197.770166*T-35.1456*T*LN(T);
      1000.00  N !
 FUNCTION GLIQSE    298.15  +50533.347-1178.28824*T+194.107439*T*LN(T)
       -0.390268991*T**2+1.19219297E-04*T**3-2224398*T**(-1); 
       494.00  Y  -5228.304+183.72559*T-35.1456*T*LN(T);
      1000.00  N !
$ ------------------------------------------------------------------------------
$ Te
$
$ HEXAGONAL_A8 and LIQUID revised in unary 3.0
$
 PAR  G(HEXAGONAL_A8,TE),,              +GHSERTE;                2000 N 95Dav !
 PAR  G(LIQUID,TE),,                    +GLIQTE;                 2000 N 95Dav !
$
 FUNCTION GHSERTE   298.15  -10544.679+183.372894*T-35.6687*T*LN(T)
       +0.01583435*T**2-5.240417E-06*T**3+155015*T**(-1);
       722.66  Y  +9160.595-129.265373*T+13.004*T*LN(T)
       -0.0362361*T**2+5.006367E-06*T**3-1286810*T**(-1);
      1150.00  Y  -12781.349+174.901226*T-32.5596*T*LN(T);
      1600.00  N !
 FUNCTION GLIQTE    298.15  -17554.731+685.877639*T-126.318*T*LN(T)
       +0.2219435*T**2-9.42075E-05*T**3+827930*T**(-1);
       626.49  Y  -3165763.48+46756.357*T-7196.41*T*LN(T)
       +7.09775*T**2-0.00130692833*T**3+2.58051E+08*T**(-1);
       722.66  Y  +180326.959-1500.57909*T+202.743*T*LN(T)
       -0.142016*T**2+1.6129733E-05*T**3-24238450*T**(-1);
      1150.00  Y  +19110.036-26.1929273*T+GHSERTE;
      1600.00  N !
$ ------------------------------------------------------------------------------
$ Binary system
$
$ O. Fikar, J. Vrestal, A. Kroupa, S.-W. Chen, Calphad, 74, 102309(2021).
$
$ Checked against paper. Checked at 6000 K.
$
$ Associate liquid model with SeTe associates. This should definitely not be
$ needed! The liquid does have a strange H-mix, but with a max of -2.5 kJ/mol
$ it is bloody close to ideal. And then a -20*T term for an almost ideal
$ solid solution to match the liquid??? I don't bloody believe this.
$
$ I didn't think it was possible to do worse than 12Gie, but it was.
$
$ The Gibbs energy of the associate is missing in the paper, but it is in the
$ supplemetary tdb. Since Delta-G=0 for the associate, its concentration will
$ be low and Se-Te interactions should also be needed.
$
 PAR  G(LIQUID,SETE),,                  +GLIQSE+GLIQTE;,,             N 21Fik !
 PAR  L(LIQUID,SE,SETE;0),,             -7793.3-15.85*T;,,            N 21Fik !
 PAR  L(LIQUID,SETE,TE;0),,             -22861.8+6.79*T;,,            N 21Fik !
 PAR  L(LIQUID,SETE,TE;1),,             -20551.8+22.22*T;,,           N 21Fik !
$
 PAR  L(HEXAGONAL_A8,SE,TE;0),,         -914.1-20.81*T;,,             N 21Fik !
$ ------------------------------------------------------------------------------
$
 ASSESSED_SYSTEM
  SE-TE(TDB -* +LIQUID +HEXAGONAL_A8
  ;P3 TMM:300/1500 STP:.4/800/-2 STP:.4/800/2) !
$
$
 LIST-OF-REFERENCE
 NUMBER  SOURCE
  Null   'Unknown source'
  Same   'Same or similar interaction as in the corresponding stable phase'
  COST   'COST 507 database'
  91Din  'A.T. Dinsdale, Calphad, 15, 317-425(1991).'
  95Dav  'A.V. Davydov, M.H. Rand, B.B. Argent, Calphad, 19, 375-87(1995),
          SGTE unary database V.3.0, 1996; Te'
  97SUB  'SGTE Substance Database, version 1997'
  00SUB  'SGTE Substance Database, version 2000'
  21Fik  'O. Fikar, J. Vrestal, A. Kroupa, S.-W. Chen,
          Calphad, 74, 102309(2021); Se-Te'
!
