Repository: orchid-calphad/orchid-project.org

# orchid-project.org

Website and released data of **ORCHID** (Open Repository for CALPHAD Hypotheses, Intelligence, and Discovery),
served by GitHub Pages at https://orchid-project.org. Releases are archived on Zenodo (one DOI per version).

- `index.html`, `catalog/`, `best-practices.html` — static, self-contained pages (generated in the ORCHID tooling).
- `data/` — released data: catalog, redistributable TDB files, convex hulls. Licences: `data/LICENSES.md`, `data/NOTICE.md`.
- `llms.txt`, `data/croissant.json`, `CITATION.cff`, `.zenodo.json` — machine-readable metadata.

Only data with clear redistribution rights are published.

File: data/databases/sgte-binary/SeTe-88Gho-LB.tdb
$
$ Database for Se-Te from G. Ghosh et al. 1988 (included in LB Vol. 4)
$
$ G. Ghosh, H.L. Lukas, L. Delaey, Calphad, 12, 295-99(1988).
$
$ Dataset created 2016.03.24 by Bengt Hallstedt.
$ 2021.02.05: Modified for use with GES6.
$
$ No molecules of Se are included in the gas phase in LBall-v7+fun.tdb.
$ They are included here and give an about 100 K lower boiling point for
$ Se compared to LB and a very different Liquid + Gas two-phase region.
$ There should probably be numerous Se-Te molecules since Se and Te can
$ be assumed to easily exchange for eachother. The gas phase is not included
$ in 88Gho.
$
$ ------------------------------------------------------------------------------
 TEMP-LIM 298.15 6000.00 !
$
$ELEMENT NAME  REF. STATE               ATOMIC MASS H298-H0    S298    !
$
 ELEMENT VA   VACUUM                      0.0          0.0      0.0    ! 
 ELEMENT SE   HEXAGONAL_A8               78.96      5514.512   41.9655 ! 
 ELEMENT TE   HEXAGONAL_A8              127.60      6080.      49.221  ! 
$ ------------------------------------------------------------------------------
$ Species
$
 SPECIE  SE2                                SE2 !
 SPECIE  SE3                                SE3 !
 SPECIE  SE4                                SE4 !
 SPECIE  SE5                                SE5 !
 SPECIE  SE6                                SE6 !
 SPECIE  SE7                                SE7 !
 SPECIE  SE8                                SE8 !
 SPECIE  TE2                                TE2 !
 SPECIE  TE3                                TE3 !
 SPECIE  TE4                                TE4 !
 SPECIE  TE5                                TE5 !
 SPECIE  TE6                                TE6 !
 SPECIE  TE7                                TE7 !
$ ------------------------------------------------------------------------------
$ Phase definitions
$
 PHASE LIQUID:L % 1 1 !
 CONST LIQUID:L : SE TE : !
$
$ Prototype gamma-Se (hP3, P3_121)
$
 PHASE HEXAGONAL_A8 % 1 1 !
 CONST HEXAGONAL_A8 : SE TE : !
$
 PHASE GAS:G % 1 1 !
 CONST GAS:G : SE SE2 SE3 SE4 SE5 SE6 SE7 SE8 TE TE2 TE3 TE4 TE5 TE6 TE7 : !
$ ------------------------------------------------------------------------------
$ Defaults
$
 DEFINE-SYSTEM-DEFAULT ELEMENT 2 !
 DEFAULT-COM DEFINE_SYSTEM_ELEMENT VA !
 TYPE-DEF % SEQ * !
 TYPE-DEF A GES AMEND_PHASE_DESCRIPTION @ MAGNETIC -3 0.28 !
 TYPE-DEF B GES AMEND_PHASE_DESCRIPTION @ MAGNETIC -1 0.4 !
 FUNCTION ZERO      298.15  0;                                         6000 N !
 FUNCTION UN_ASS    298.15  0;                                         6000 N !
 FUNCTION R         298.15  +8.31451;                                  6000 N !
 FUNCTION RTLNP     298.15  +8.31451*T*LN(1E-05*P);                    6000 N !
$ ------------------------------------------------------------------------------
$ Element data
$ ------------------------------------------------------------------------------
$ Se
$
 PAR  G(HEXAGONAL_A8,SE),,              +GHSERSE;                1000 N 91Din !
 PAR  G(LIQUID,SE),,                    +GLIQSE;                 1000 N 91Din !
$
 PAR  G(GAS,SE),,                       +F15139T+RTLNP;,,             N 97SUB !
 PAR  G(GAS,SE2),,                      +F15179T+RTLNP;,,             N 97SUB !
 PAR  G(GAS,SE3),,                      +F15186T+RTLNP;,,             N 97SUB !
 PAR  G(GAS,SE4),,                      +F15188T+RTLNP;,,             N 97SUB !
 PAR  G(GAS,SE5),,                      +F15190T+RTLNP;,,             N 97SUB !
 PAR  G(GAS,SE6),,                      +F15192T+RTLNP;,,             N 97SUB !
 PAR  G(GAS,SE7),,                      +F15194T+RTLNP;,,             N 97SUB !
 PAR  G(GAS,SE7),,                      +F15196T+RTLNP;,,             N 97SUB !
$
 FUNCTION GHSERSE   298.15  -9376.371+174.205877*T-33.6527*T*LN(T)
       +0.02424314*T**2-1.5318461E-05*T**3+102249*T**(-1);
       494.00  Y  -37546.134+507.111538*T-81.2006585*T*LN(T)
       +0.037144892*T**2-5.611026E-06*T**3+2614263*T**(-1);
       800.00  Y  -12193.47+197.770166*T-35.1456*T*LN(T);
      1000.00  N !
 FUNCTION GLIQSE    298.15  +50533.347-1178.28824*T+194.107439*T*LN(T)
       -0.390268991*T**2+1.19219297E-04*T**3-2224398*T**(-1); 
       494.00  Y  -5228.304+183.72559*T-35.1456*T*LN(T);
      1000.00  N !
$ Se(g)
 FUNCTION F15139T   298.15  +232766.124-65.5963457*T-16.24307*T*LN(T)
       -0.005571435*T**2+6.58265833E-07*T**3-71610.6*T**(-1);
       800.00  Y  +225185.129+10.7157034*T-27.19696*T*LN(T)
       +0.001124752*T**2-5.25977833E-08*T**3+878596.5*T**(-1);
      2000.00  Y  +234611.822-36.1730681*T-21.1825*T*LN(T)
       -4.4978065E-04*T**2+1.40450217E-08*T**3-1751022*T**(-1);
      7000.00  Y  +214845.002+13.1902612*T-26.95059*T*LN(T)
       +2.7852715E-04*T**2-2.74948333E-09*T**3+10695825*T**(-1);
     10000.00  N !
$ Se2(g)
 FUNCTION F15179T   298.15  +129222.34+86.2984759*T-50.63634*T*LN(T)
       +0.01244823*T**2-2.32291333E-06*T**3+119836.85*T**(-1);
       800.00  Y  +137406.921-23.0997313*T-34.10038*T*LN(T)
       -0.0022372185*T**2+9.96887667E-08*T**3-629665*T**(-1);
      3600.00  Y  +132735.028-3.17188301*T-36.64234*T*LN(T)
       -0.0015478395*T**2+6.43754667E-08*T**3+1458396*T**(-1);
      6000.00  N !
$ Se3(g)
 FUNCTION F15186T   298.15  +159494.857+79.4847259*T-58.11338*T*LN(T)
       -2.21118E-05*T**2+8.831945E-10*T**3+162301*T**(-1);
      6000.00  N !
$ Se4(g)
 FUNCTION F15188T   298.15  +139091.401+214.439147*T-82.98956*T*LN(T)
       -3.913065E-05*T**2+1.564701E-09*T**3+276514.2*T**(-1);
      6000.00  N !
$ Se5(g)
 FUNCTION F15190T   298.15  +122769.294+309.584196*T-108*T*LN(T)
       -2.2141475E-05*T**2+8.847785E-10*T**3+247104.45*T**(-1);
      6000.00  N !
$ Se6(g)
 FUNCTION F15192T   298.15  +96476.825+456.85972*T-132.9572*T*LN(T)
       -1.8633165E-05*T**2+7.45342833E-10*T**3+280912.3*T**(-1);
      6000.00  N !
$ Se7(g)
 FUNCTION F15194T   298.15  +99084.1042+567.553812*T-157.8755*T*LN(T)
       -2.493888E-05*T**2+9.973365E-10*T**3+348709*T**(-1);
      6000.00  N !
$ Se8(g)
 FUNCTION F15196T   298.15  +100471.831+695.896437*T-182.7964*T*LN(T)
       -3.059853E-05*T**2+1.2224525E-09*T**3+403660.45*T**(-1);
      6000.00  N !
$ ------------------------------------------------------------------------------
$ Te
$
$ HEXAGONAL_A8 and LIQUID revised in unary 3.0
$
 PAR  G(HEXAGONAL_A8,TE),,              +GHSERTE;                2000 N 95Dav !
 PAR  G(LIQUID,TE),,                    +GLIQTE;                 2000 N 95Dav !
$
 PAR  G(GAS,TE),,                       +FTE+RTLNP;,,                 N 00SUB !
 PAR  G(GAS,TE2),,                      +FTE2+RTLNP;,,                N 00SUB !
 PAR  G(GAS,TE3),,                      +FTE3+RTLNP;,,                N 00SUB !
 PAR  G(GAS,TE4),,                      +FTE4+RTLNP;,,                N 00SUB !
 PAR  G(GAS,TE5),,                      +FTE5+RTLNP;,,                N 00SUB !
 PAR  G(GAS,TE6),,                      +FTE6+RTLNP;,,                N 00SUB !
 PAR  G(GAS,TE7),,                      +FTE7+RTLNP;,,                N 00SUB !
$
 FUNCTION GHSERTE   298.15  -10544.679+183.372894*T-35.6687*T*LN(T)
       +0.01583435*T**2-5.240417E-06*T**3+155015*T**(-1);
       722.66  Y  +9160.595-129.265373*T+13.004*T*LN(T)
       -0.0362361*T**2+5.006367E-06*T**3-1286810*T**(-1);
      1150.00  Y  -12781.349+174.901226*T-32.5596*T*LN(T);
      1600.00  N !
 FUNCTION GLIQTE    298.15  -17554.731+685.877639*T-126.318*T*LN(T)
       +0.2219435*T**2-9.42075E-05*T**3+827930*T**(-1);
       626.49  Y  -3165763.48+46756.357*T-7196.41*T*LN(T)
       +7.09775*T**2-0.00130692833*T**3+2.58051E+08*T**(-1);
       722.66  Y  +180326.959-1500.57909*T+202.743*T*LN(T)
       -0.142016*T**2+1.6129733E-05*T**3-24238450*T**(-1);
      1150.00  Y  +19110.036-26.1929273*T+GHSERTE;
      1600.00  N !
$ Te (g) :
 FUNCTION FTE       298.15  +203077-39.3937*T-21.4658*T*LN(T)
       +0.00106813*T**2-3.03132E-07*T**3+9080.15*T**(-1);
      1300.00  Y  +204434-64.4228*T-17.6757*T*LN(T)
       -0.00193648*T**2+8.01703E-08*T**3+123672*T**(-1);
      4100.00  Y  +169215+51.7696*T-31.8142*T*LN(T)
       +6.2125E-04*T**2-7.38245E-09*T**3+16889800*T**(-1);
     10000.00  N !
$ Te2 (g) :
 FUNCTION FTE2      298.15  +155823-93.7413*T-23.3943*T*LN(T)
       -0.0186449*T**2+2.81237E-06*T**3-164708*T**(-1);
      1000.00  Y  +141003+90.3569*T-50.7498*T*LN(T)
       +0.0026634*T**2-1.91725E-07*T**3+1217270*T**(-1);
      2600.00  Y  +136052+57.9731*T-45.6215*T*LN(T)
       -6.77045E-04*T**2+6.52445E-08*T**3+7374000*T**(-1);
      5800.00  Y  +128152+120.993*T-53.6328*T*LN(T)
       +0.00102992*T**2+9.34818E-09*T**3-1196190*T**(-1);
      6000.00  N !
$ Te3 (g) :
 FUNCTION FTE3      298.15  +185372+54.5927*T-58.1833*T*LN(T)
       -4.42972E-06*T**2+1.7586E-10*T**3+75006*T**(-1);
      6000.00  N !
$ Te4 (g) :
 FUNCTION FTE4      298.15  +191687+179.006*T-83.1138*T*LN(T)
       -7.69355E-06*T**2+3.07578E-10*T**3+127262*T**(-1);
      6000.00  N !
$ Te5 (g) :
 FUNCTION FTE5      298.15  +187059+263.053*T-108.07*T*LN(T)
       -4.33393E-06*T**2+1.71808E-10*T**3+111272*T**(-1);
      6000.00  N !
$ Te6 (g) :
 FUNCTION FTE6      298.15  +186041+400.857*T-133.016*T*LN(T)
       -3.74116E-06*T**2+1.49701E-10*T**3+128382*T**(-1);
      6000.00  N !
$ Te7 (g) :
 FUNCTION FTE7      298.15  +206091+501.61*T-157.955*T*LN(T)
       -4.85134E-06*T**2+1.92685E-10*T**3+156512*T**(-1);
      6000.00  N !
$ ------------------------------------------------------------------------------
$ Binary system
$
$ From G. Ghosh et al. 1988 (included in LB Vol. 4)
$
$ G. Ghosh, H.L. Lukas, L. Delaey, Calphad, 12, 295-99(1988).
$
$ Checked against LB and paper. Checked at 6000 K.
$
$ No molecules of Se are included in the gas phase in LBall-v7+fun.tdb.
$ They are included here and give an about 100 K lower boiling point for
$ Se compared to LB and a very different Liquid + Gas two-phase region.
$ There should probably be numerous Se-Te molecules since Se and Te can
$ be assumed to easily exchange for eachother. The gas phase is not included
$ in 88Gho.
$
 PAR  L(LIQUID,SE,TE;0),,               -8271.5+8.78843*T;,,          N 88Gho !
 PAR  L(LIQUID,SE,TE;1),,               +467.8;,,                     N 88Gho !
$
 PAR  L(HEXAGONAL_A8,SE,TE;0),,         -222.6-1.2815*T;,,            N 88Gho !
$ ------------------------------------------------------------------------------
$
 ASSESSED_SYSTEM
  SE-TE(TDB -* +LIQUID +GAS +HEXAGONAL_A8
  ;P3 TMM:300/1500 STP:.4/800/-2 STP:.4/800/2) !
$
$
 LIST-OF-REFERENCE
 NUMBER  SOURCE
  Null   'Unknown source'
  Same   'Same or similar interaction as in the corresponding stable phase'
  COST   'COST 507 database'
  88Gho  'G. Ghosh, H.L. Lukas, L. Delaey, Calphad, 12, 295-99(1988); Se-Te'
  91Din  'A.T. Dinsdale, Calphad, 15, 317-425(1991).'
  95Dav  'A.V. Davydov, M.H. Rand, B.B. Argent, Calphad, 19, 375-87(1995),
          SGTE unary database V.3.0, 1996; Te'
  97SUB  'SGTE Substance Database, version 1997'
  00SUB  'SGTE Substance Database, version 2000'
!

File: data/databases/sgte-binary/SiAs-21Wu.tdb
$
$ Database for Si-As from L. Wu et al. 2021.
$
$ L. Wu, Y. Du, M. Premovic, B. Hu, H. Zhang, J. Wang, Y. Liu,
$ Calphad, 74, 102296(2021).
$
$ Dataset created 2022.06.25 by Bengt Hallstedt.
$
$ The Diamond-A4 interaction does not seem probable.
$
$ ------------------------------------------------------------------------------
 TEMP-LIM 298.15 6000.00 !
$
$ELEMENT NAME  REF. STATE               ATOMIC MASS H298-H0    S298    !
$
 ELEMENT VA   VACUUM                      0.0          0.0      0.0    ! 
 ELEMENT AS   RHOMBOHEDRAL_A7            74.922     5117.032   35.6895 ! 
 ELEMENT SI   DIAMOND_A4                 28.0855    3217.      18.81   ! 
$ ------------------------------------------------------------------------------
$ Phase definitions
$
 PHASE LIQUID:L % 1 1 !
 CONST LIQUID:L : AS SI : !
$
$ Fcc (cF4, Fm-3m) and MeX (cF8, Fm-3m)
$
 PHASE FCC_A1 %A 2 1 1 !
 CONST FCC_A1 : AS SI : VA : !
$
$ Bcc (cI2, Im-3m)
$
 PHASE BCC_A2 %B 2 1 3 !
 CONST BCC_A2 : AS SI : VA : !
$
$ Hcp (hP2, P6_3/mmc) and Me2X (NiAs-type, hP4, P6_3/mmc, B8_1)
$
 PHASE HCP_A3 %A 2 1 0.5 !
 CONST HCP_A3 : AS SI : VA : !
$
$ Prototype C (cF8, Fd-3m)
$
 PHASE DIAMOND_A4 % 1 1 !
 CONST DIAMOND_A4 : AS SI% : !
$
$ Prototype alpha-As (hR2, R-3m)
$
 PHASE RHOMBOHEDRAL_A7 % 1 1 !
 CONST RHOMBOHEDRAL_A7 : AS : !
$
$ Prototype SiAs (mC24, C2/m)
$
 PHASE SIAS % 2 1 1 !
 CONST SIAS : SI : AS : !
$
$ Prototype GeAs2 (oP24, Pbam)
$
 PHASE SIAS2 % 2 1 2 !
 CONST SIAS2 : SI : AS : !
$ ------------------------------------------------------------------------------
$ Defaults
$
 DEFINE-SYSTEM-DEFAULT ELEMENT 2 !
 DEFAULT-COM DEFINE_SYSTEM_ELEMENT VA !
 TYPE-DEF % SEQ * !
 TYPE-DEF A GES AMEND_PHASE_DESCRIPTION @ MAGNETIC -3 0.28 !
 TYPE-DEF B GES AMEND_PHASE_DESCRIPTION @ MAGNETIC -1 0.4 !
 FUNCTION ZERO      298.15  0;                                         6000 N !
 FUNCTION UN_ASS    298.15  0;                                         6000 N !
 FUNCTION R         298.15  +8.31451;                                  6000 N !
 FUNCTION RTLNP     298.15  +8.31451*T*LN(1E-05*P);                    6000 N !
$ ------------------------------------------------------------------------------
$ Element data
$ ------------------------------------------------------------------------------
$ As
$
$ RED_P added in unary 4.4
$
$ DIAMOND_A4 from 21Wu not included in unary
$
 PAR  G(RHOMBOHEDRAL_A7,AS),,           +GHSERAS;                1200 N 91Din !
 PAR  G(FCC_A1,AS:VA),,                 +GHSERAS+24874-14.74*T;  1200 N 91Din !
 PAR  G(BCC_A2,AS:VA),,                 +GHSERAS+24874-16.1*T;   1200 N 91Din !
 PAR  G(HCP_A3,AS:VA),,                 +GHSERAS+24874-14*T;     1200 N 91Din !
 PAR  G(DIAMOND_A4,AS),,                +GHSERAS+80000+18*T;     1200 N 21Wu !
$PAR  G(RED_P,AS),,                     +GHSERAS+5782-3.85466*T; 1200 N 01SGUN !
 PAR  G(LIQUID,AS),,                    +GHSERAS
             +24442.9-22.424679*T;                               1200 N 91Din !
$
 FUNCTION GHSERAS   298.15  -7270.447+122.211069*T-23.3144*T*LN(T)
       -0.00271613*T**2+11600*T**(-1);
      1090.00  Y  -10454.913+163.457433*T-29.216037*T*LN(T);
      1200.00  N !
 FUNCTION GLIQAS    298.15  +GHSERAS+24442.9-22.424679*T;              6000 N !
 FUNCTION GHCPAS    298.15  +GHSERAS+24874-14*T;                       6000 N !
$ ------------------------------------------------------------------------------
$ Si
$
 PAR  G(DIAMOND_A4,SI),,                +GHSERSI;                3600 N 91Din !
 PAR  G(FCC_A1,SI:VA),,                 +GHSERSI+51000-21.8*T;   3600 N 91Din !
 PAR  G(BCC_A2,SI:VA),,                 +GHSERSI+47000-22.5*T;   3600 N 91Din !
 PAR  G(HCP_A3,SI:VA),,                 +GHSERSI+49200-20.8*T;   3600 N 91Din !
$PAR  G(CBCC_A12,SI:VA),,               +GHSERSI+50208-20.377*T; 3600 N 91Din !
$PAR  G(CUB_A13,SI:VA),,                +GHSERSI+47279-20.377*T; 3600 N 91Din !
 PAR  G(LIQUID,SI),,                    +GLIQSI;                 3600 N 91Din !
$
 FUNCTION GHSERSI   298.15  -8162.609+137.236859*T-22.8317533*T*LN(T)
       -0.001912904*T**2-3.552E-09*T**3+176667*T**(-1);
      1687.00  Y  -9457.642+167.281367*T-27.196*T*LN(T)-4.20369E+30*T**(-9);
      3600.00  N !
 FUNCTION GLIQSI    298.15  +50696.36-30.099439*T+GHSERSI+2.09307E-21*T**7;
      1687.00  Y  +40370.523+137.722298*T-27.196*T*LN(T);
      3600.00  N !
 FUNCTION GBCCSI    298.15  +GHSERSI+47000-22.5*T;               3600 N 91Din !
$ ------------------------------------------------------------------------------
$ Binary system
$
$ L. Wu, Y. Du, M. Premovic, B. Hu, H. Zhang, J. Wang, Y. Liu,
$ Calphad, 74, 102296(2021).
$
$ Checked against paper and author's tdb. Checked at 6000 K.
$
$ The Diamond-A4 interaction does not seem probable.
$
 PAR  L(LIQUID,AS,SI;0),,               -5948.3-10.79*T;,,            N 21Wu !
$
 PAR  L(DIAMOND_A4,AS,SI;0),,           +2738.6-80*T;,,               N 21Wu !
$
 PAR  G(SIAS,SI:AS),,                   +GHSERSI+GHSERAS
             -11091.2-9.36*T;,,                                       N 21Wu !
 PAR  G(SIAS2,SI:AS),,                  +GHSERSI+2*GHSERAS
             -12245.7-13.77*T;,,                                      N 21Wu !
$ ------------------------------------------------------------------------------
$
$
 LIST-OF-REFERENCE
 NUMBER  SOURCE
  Null   'Unknown source'
  Same   'Same or similar interaction as in the corresponding stable phase'
  REFLAV 'Laves phase convention: G(LAVES,X:X)=+3*GHSERXX+15000'
  COST   'COST 507 database, 1998'
  91Din  'A.T. Dinsdale, Calphad, 15, 317-425(1991).'
  01SGUN 'SGTE unary database V.4.4, 2001.'
  21Wu   'L. Wu, Y. Du, M. Premovic, B. Hu, H. Zhang, J. Wang, Y. Liu,
          Calphad, 74, 102296(2021); As, Si-As'
!

File: data/databases/sgte-binary/SiB-01Tok.tdb
$
$ Database for Si-B from T. Tokunaga et al. 2001.
$
$ T. Tokunaga, K. Nishio, M. Hasebe, J. Phase Equilib., 22, 291-99(2001).
$
$ Dataset created 2023.11.19 by Bengt Hallstedt.
$
$ There is a very large inverse miscibility gap with a minimum at 2216 K and
$ x(B)=0.24.
$
$ ------------------------------------------------------------------------------
 TEMP-LIM 298.15 6000.00 !
$
$ELEMENT NAME  REF. STATE               ATOMIC MASS H298-H0    S298    !
$
 ELEMENT VA   VACUUM                      0.0          0.0      0.0    ! 
 ELEMENT B    BETA_RHOMBO_B              10.81      1222.0      5.9    ! 
 ELEMENT SI   DIAMOND_A4                 28.0855    3217.      18.81   ! 
$ ------------------------------------------------------------------------------
$ Phase definitions
$
 PHASE LIQUID:L % 1 1 !
 CONST LIQUID:L : B SI : !
$
$ Prototype C (cF8, Fd-3m)
$
 PHASE DIAMOND_A4 % 1 1 !
 CONST DIAMOND_A4 : B SI : !
$
$ Prototype beta-B (hR105, R-3m)
$
 PHASE BETA_RHOMBO_B % 1 1 !
 CONST BETA_RHOMBO_B : B SI : !
$
$ Prototype B13C2 (hR15, R-3m)
$
 PHASE SIB3_D1G % 2 1 3 !
 CONST SIB3_D1G : SI : B : !
$
$ Prototype SiB6 (oP280, Pnnm)
$
 PHASE SIB6 % 2 1 6 !
 CONST SIB6 : SI : B : !
$
$ Pearson hR*, R-3m
$
 PHASE SIB24 % 2 0.041 0.959 !
 CONST SIB24 : SI : B : !
$ ------------------------------------------------------------------------------
$ Defaults
$
 DEFINE-SYSTEM-DEFAULT ELEMENT 2 !
 DEFAULT-COM DEFINE_SYSTEM_ELEMENT VA !
 TYPE-DEF % SEQ * !
 TYPE-DEF A GES AMEND_PHASE_DESCRIPTION @ MAGNETIC -3 0.28 !
 TYPE-DEF B GES AMEND_PHASE_DESCRIPTION @ MAGNETIC -1 0.4 !
 FUNCTION ZERO      298.15  0;                                         6000 N !
 FUNCTION UN_ASS    298.15  0;                                         6000 N !
 FUNCTION R         298.15  +8.31451;                                  6000 N !
$ ------------------------------------------------------------------------------
$ Element data
$ ------------------------------------------------------------------------------
$ B
$
$ FCC_A1, HCP_A3, DIAMOND_A4 and GRAPHITE added in unary 3.0
$ BCC_A2 added in unary 4.1
$ GRAPHITE revised in unary 4.4 (using the value from COST 507)
$ FCC_A1, BCC_A2 and HCP_A3 removed in unary 5.0
$ ALPHA_RHOMBO_B added in unary 5.0
$
$ FCC_A1, BCC_A2 and HCP_A3 still in SGSOL 5.0
$ The value for FCC_A1 in COST (and SGTE) is possibly incorrect.
$ DIAMOND_A4 from 01Tok and 03Tok not included in unary
$
 PAR  G(BETA_RHOMBO_B,B),,              +GHSERBB;,,                   N 91Din !
$PAR  G(ALPHA_RHOMBO_B,B),,             +GALPBB;,,                    N 09SGUN !
$PAR  G(FCC_A1,B:VA),,                  +GHSERBB+43514-12.217*T;,,    N SGCOST !
$PAR  G(FCC_A1,B:VA),,                  +GHSERBB+50208-13.472*T;,,    N 94Hal !
$PAR  G(BCC_A2,B:VA),,                  +GHSERBB+43514-12.217*T;,,    N 94Hal !
$PAR  G(HCP_A3,B:VA),,                  +GHSERBB+50208-9.706*T;,,     N SGCOST !
$PAR  G(GRAPHITE,B),,                   +GHSERBB+10000-2*T;,,         N SGCOST !
$PAR  G(GRAPHITE,B),,                   +GHSERBB+5000;,,              N 96SGUN !
$PAR  G(DIAMOND_A4,B),,                 +GHSERBB+10;,,                N 99SGUN !
$PAR  G(DIAMOND_A4,B),,                 +GHSERBB+20;,,                N COST !
$PAR  G(DIAMOND_A4,B),,                 +GHSERBB;,,                   N 96SGUN !
 PAR  G(DIAMOND_A4,B),,                 +GHSERBB+47392.8485;,,        N 01Tok !
$PAR  G(DIAMOND_A4,B),,                 +GHSERBB+50000;,,             N 03Tok !
 PAR  G(LIQUID,B),,                     +GLIQBB;,,                    N 91Din !
$
 FUNCTION GHSERBB   298.15  -7735.284+107.111864*T-15.6641*T*LN(T)
       -0.006864515*T**2+6.18878E-07*T**3+370843*T**(-1);
      1100.00  Y  -16649.474+184.801744*T-26.6047*T*LN(T)
       -7.9809E-04*T**2-2.556E-08*T**3+1748270*T**(-1);
      2348.00  Y  -36667.582+231.336244*T-31.5957527*T*LN(T)
       -0.00159488*T**2+1.34719E-07*T**3+11205883*T**(-1);
      3000.00  Y  -21530.653+222.396264*T-31.4*T*LN(T);
      6000.00  N !
 FUNCTION GALPBB    298.15  -6076.24+86.648762*T-12.942464*T*LN(T)
       -7.089468E-3*T**2+0.659896E-6*T**3-45*T**(-1);
      1400.00  Y  +28477.506-106.789208*T+12.1072478*T*LN(T)
       -13.316875E-3*T**2+0.706895E-6*T**3-8002403*T**(-1);
      3000.00  Y  -25699.64+225.127135*T-31.4*T*LN(T);
      6000.00  N !
 FUNCTION GLIQBB    298.15  +48458.559-20.268025*T+GHSERBB;
       500.00  Y  +41119.703+82.101722*T-14.9827763*T*LN(T)
       -0.007095669*T**2+5.07347E-07*T**3+335484*T**(-1);
      2348.00  Y  +28842.012+200.94731*T-31.4*T*LN(T);
      3000.00  Y  +50372.665-21.448954*T+GHSERBB;
      6000.00  N !
 FUNCTION GFCCBB    298.15  +GHSERBB+43514-12.217*T;                   6000 N !
$ ------------------------------------------------------------------------------
$ Si
$
$ BETA_RHOMBO_B from 01Tok and 03Tok not included in unary
$
 PAR  G(DIAMOND_A4,SI),,                +GHSERSI;                3600 N 91Din !
$PAR  G(FCC_A1,SI:VA),,                 +GHSERSI+51000-21.8*T;   3600 N 91Din !
$PAR  G(BCC_A2,SI:VA),,                 +GHSERSI+47000-22.5*T;   3600 N 91Din !
$PAR  G(HCP_A3,SI:VA),,                 +GHSERSI+49200-20.8*T;   3600 N 91Din !
$PAR  G(CBCC_A12,SI:VA),,               +GHSERSI+50208-20.377*T; 3600 N 91Din !
$PAR  G(CUB_A13,SI:VA),,                +GHSERSI+47279-20.377*T; 3600 N 91Din !
 PAR  G(BETA_RHOMBO_B,SI),,             +GHSERSI+158015.507;     3600 N 01Tok !
$PAR  G(BETA_RHOMBO_B,SI),,             +GHSERSI+50000;          3600 N 03Tok !
 PAR  G(LIQUID,SI),,                    +GLIQSI;                 3600 N 91Din !
$
 FUNCTION GHSERSI   298.15  -8162.609+137.236859*T-22.8317533*T*LN(T)
       -0.001912904*T**2-3.552E-09*T**3+176667*T**(-1);
      1687.00  Y  -9457.642+167.281367*T-27.196*T*LN(T)-4.20369E+30*T**(-9);
      3600.00  N !
 FUNCTION GLIQSI    298.15  +50696.36-30.099439*T+GHSERSI+2.09307E-21*T**7;
      1687.00  Y  +40370.523+137.722298*T-27.196*T*LN(T);
      3600.00  N !
 FUNCTION GBCCSI    298.15  +GHSERSI+47000-22.5*T;               3600 N 91Din !
$ ------------------------------------------------------------------------------
$ Binary system
$
$ T. Tokunaga, K. Nishio, M. Hasebe, J. Phase Equilib., 22, 291-99(2001).
$
$ Checked against paper. Checked at 6000 K.
$
$ There is a very large inverse miscibility gap with a minimum at 2216 K and
$ x(B)=0.24.
$
 PAR  L(LIQUID,B,SI;0),,                -71930.0565+44.0920406*T;,,   N 01Tok !
 PAR  L(LIQUID,B,SI;1),,                +14604.7688-12.8769647*T;,,   N 01Tok !
 PAR  L(LIQUID,B,SI;2),,                +25520.828-9.33436576*T;,,    N 01Tok !
$
 PAR  L(DIAMOND_A4,B,SI;0),,            +ZERO;,,                      N 01Tok !
 PAR  L(BETA_RHOMBO_B,B,SI;0),,         -148575.313;,,                N 01Tok !
$
 PAR  G(SIB3_D1G,SI:B),,                +GHSERSI+3*GHSERBB
             -73784.9817+26.5154715*T;,,                              N 01Tok !
 PAR  G(SIB6,SI:B),,                    +GHSERSI+6*GHSERBB
             -146960.856+52.7249801*T;,,                              N 01Tok !
 PAR  G(SIB24,SI:B),,                   +0.041*GHSERSI+0.959*GHSERBB
             -8376.47461+2.47079248*T;,,                              N 01Tok !
$ ------------------------------------------------------------------------------
$
 ASSESSED_SYSTEM
  B-SI(TDB -* +LIQ +SIB3_D1G +SIB6 +SIB24 +BETA_RHO +DIAM
  ;P3 TMM:300/2500 STP:.9/1000) !
$
$
 LIST-OF-REFERENCE
 NUMBER  SOURCE
  Null   'Unknown source'
  REFLAV 'Laves phase convention: G(LAVES,X:X)=+3*GHSERXX+15000'
  COST   'COST 507 database'
  SGCOST 'COST 507 database, SGTE unary database V.3.0, 1996; Al, B, Nd, Ti, Zn'
  91Din  'A.T. Dinsdale, Calphad, 15, 317-425(1991).'
  94Hal  'B. Hallemans, P. Wollants, J.R. Roos,
          Z. Metallkd., 85, 676-82(1994), SGTE unary database V.4.1, 1999; B'
  96SGUN 'SGTE unary database V.3.0, 1996.'
  99SGUN 'SGTE unary database V.4.1, 1999.'
  01Tok  'T. Tokunaga, K. Nishio, M. Hasebe,
          J. Phase Equilib., 22, 291-99(2001); B, Si, Si-B'
  03Tok  'T. Tokunaga, K. Nishio, H. Ohtani, M. Hasebe,
          Mater. Trans. (JIM), 44, 1651-54(2003); B, Si, Si-B'
  09SGUN 'SGTE unary database V.5.0, 2009.'
!

File: data/databases/sgte-binary/SiB-03Tok.tdb
$
$ Database for Si-B from T. Tokunaga et al. 2003
$
$ T. Tokunaga, K. Nishio, H. Ohtani, M. Hasebe,
$ Mater. Trans. (JIM), 44, 1651-54(2003).
$
$ Dataset created 2016.10.24 by Bengt Hallstedt.
$ 2021.02.05: Modified for use with GES6.
$
$ There is a very large inverse miscibility gap with a minimum at 2304 K and
$ x(B)=0.30.
$
$ ------------------------------------------------------------------------------
 TEMP-LIM 298.15 6000.00 !
$
$ELEMENT NAME  REF. STATE               ATOMIC MASS H298-H0    S298    !
$
 ELEMENT VA   VACUUM                      0.0          0.0      0.0    ! 
 ELEMENT B    BETA_RHOMBO_B              10.81      1222.0      5.9    ! 
 ELEMENT SI   DIAMOND_A4                 28.0855    3217.      18.81   ! 
$ ------------------------------------------------------------------------------
$ Phase definitions
$
 PHASE LIQUID:L % 1 1 !
 CONST LIQUID:L : B SI : !
$
$ Prototype C (cF8, Fd-3m)
$
 PHASE DIAMOND_A4 % 1 1 !
 CONST DIAMOND_A4 : B SI : !
$
$ Prototype beta-B (hR105, R-3m)
$
 PHASE BETA_RHOMBO_B % 1 1 !
 CONST BETA_RHOMBO_B : B SI : !
$
$ Prototype B13C2 (hR15, R-3m)
$
 PHASE SIB3_D1G % 2 1 3 !
 CONST SIB3_D1G : SI : B : !
$
$ Prototype SiB6 (oP280, Pnnm)
$
 PHASE SIB6 % 2 1 6 !
 CONST SIB6 : SI : B : !
$
$ Pearson hR*, R-3m
$
 PHASE SIB24 % 2 0.041 0.959 !
 CONST SIB24 : SI : B : !
$ ------------------------------------------------------------------------------
$ Defaults
$
 DEFINE-SYSTEM-DEFAULT ELEMENT 2 !
 DEFAULT-COM DEFINE_SYSTEM_ELEMENT VA !
 TYPE-DEF % SEQ * !
 TYPE-DEF A GES AMEND_PHASE_DESCRIPTION @ MAGNETIC -3 0.28 !
 TYPE-DEF B GES AMEND_PHASE_DESCRIPTION @ MAGNETIC -1 0.4 !
 FUNCTION ZERO      298.15  0;                                         6000 N !
 FUNCTION UN_ASS    298.15  0;                                         6000 N !
 FUNCTION R         298.15  +8.31451;                                  6000 N !
$ ------------------------------------------------------------------------------
$ Element data
$ ------------------------------------------------------------------------------
$ B
$
$ FCC_A1, HCP_A3, DIAMOND_A4 and GRAPHITE added in unary 3.0
$ BCC_A2 added in unary 4.1
$ GRAPHITE revised in unary 4.4 (using the value from COST 507)
$ FCC_A1, BCC_A2 and HCP_A3 removed in unary 5.0
$ ALPHA_RHOMBO_B added in unary 5.0
$
$ FCC_A1, BCC_A2 and HCP_A3 still in SGSOL 5.0
$ The value for FCC_A1 in COST (and SGTE) is possibly incorrect.
$ DIAMOND_A4 from 03Tok not included in unary
$
 PAR  G(BETA_RHOMBO_B,B),,              +GHSERBB;,,                   N 91Din !
$PAR  G(ALPHA_RHOMBO_B,B),,             +GALPBB;,,                    N 09SGUN !
$PAR  G(FCC_A1,B:VA),,                  +GHSERBB+43514-12.217*T;,,    N SGCOST !
$PAR  G(FCC_A1,B:VA),,                  +GHSERBB+50208-13.472*T;,,    N 94Hal !
$PAR  G(BCC_A2,B:VA),,                  +GHSERBB+43514-12.217*T;,,    N 94Hal !
$PAR  G(HCP_A3,B:VA),,                  +GHSERBB+50208-9.706*T;,,     N SGCOST !
$PAR  G(GRAPHITE,B),,                   +GHSERBB+10000-2*T;,,         N SGCOST !
$PAR  G(GRAPHITE,B),,                   +GHSERBB+5000;,,              N 96SGUN !
$PAR  G(DIAMOND_A4,B),,                 +GHSERBB+10;,,                N 99SGUN !
$PAR  G(DIAMOND_A4,B),,                 +GHSERBB+20;,,                N COST !
$PAR  G(DIAMOND_A4,B),,                 +GHSERBB;,,                   N 96SGUN !
 PAR  G(DIAMOND_A4,B),,                 +GHSERBB+50000;,,             N 03Tok !
 PAR  G(LIQUID,B),,                     +GLIQBB;,,                    N 91Din !
$
 FUNCTION GHSERBB   298.15  -7735.284+107.111864*T-15.6641*T*LN(T)
       -0.006864515*T**2+6.18878E-07*T**3+370843*T**(-1);
      1100.00  Y  -16649.474+184.801744*T-26.6047*T*LN(T)
       -7.9809E-04*T**2-2.556E-08*T**3+1748270*T**(-1);
      2348.00  Y  -36667.582+231.336244*T-31.5957527*T*LN(T)
       -0.00159488*T**2+1.34719E-07*T**3+11205883*T**(-1);
      3000.00  Y  -21530.653+222.396264*T-31.4*T*LN(T);
      6000.00  N !
 FUNCTION GALPBB    298.15  -6076.24+86.648762*T-12.942464*T*LN(T)
       -7.089468E-3*T**2+0.659896E-6*T**3-45*T**(-1);
      1400.00  Y  +28477.506-106.789208*T+12.1072478*T*LN(T)
       -13.316875E-3*T**2+0.706895E-6*T**3-8002403*T**(-1);
      3000.00  Y  -25699.64+225.127135*T-31.4*T*LN(T);
      6000.00  N !
 FUNCTION GLIQBB    298.15  +48458.559-20.268025*T+GHSERBB;
       500.00  Y  +41119.703+82.101722*T-14.9827763*T*LN(T)
       -0.007095669*T**2+5.07347E-07*T**3+335484*T**(-1);
      2348.00  Y  +28842.012+200.94731*T-31.4*T*LN(T);
      3000.00  Y  +50372.665-21.448954*T+GHSERBB;
      6000.00  N !
 FUNCTION GFCCBB    298.15  +GHSERBB+43514-12.217*T;                   6000 N !
$ ------------------------------------------------------------------------------
$ Si
$
$ BETA_RHOMBO_B from 03Tok not included in unary
$
 PAR  G(DIAMOND_A4,SI),,                +GHSERSI;                3600 N 91Din !
$PAR  G(FCC_A1,SI:VA),,                 +GHSERSI+51000-21.8*T;   3600 N 91Din !
$PAR  G(BCC_A2,SI:VA),,                 +GHSERSI+47000-22.5*T;   3600 N 91Din !
$PAR  G(HCP_A3,SI:VA),,                 +GHSERSI+49200-20.8*T;   3600 N 91Din !
$PAR  G(CBCC_A12,SI:VA),,               +GHSERSI+50208-20.377*T; 3600 N 91Din !
$PAR  G(CUB_A13,SI:VA),,                +GHSERSI+47279-20.377*T; 3600 N 91Din !
 PAR  G(BETA_RHOMBO_B,SI),,             +GHSERSI+50000;          3600 N 03Tok !
 PAR  G(LIQUID,SI),,                    +GLIQSI;                 3600 N 91Din !
$
 FUNCTION GHSERSI   298.15  -8162.609+137.236859*T-22.8317533*T*LN(T)
       -0.001912904*T**2-3.552E-09*T**3+176667*T**(-1);
      1687.00  Y  -9457.642+167.281367*T-27.196*T*LN(T)-4.20369E+30*T**(-9);
      3600.00  N !
 FUNCTION GLIQSI    298.15  +50696.36-30.099439*T+GHSERSI+2.09307E-21*T**7;
      1687.00  Y  +40370.523+137.722298*T-27.196*T*LN(T);
      3600.00  N !
 FUNCTION GBCCSI    298.15  +GHSERSI+47000-22.5*T;               3600 N 91Din !
$ ------------------------------------------------------------------------------
$ Binary system
$
$ T. Tokunaga, K. Nishio, H. Ohtani, M. Hasebe,
$ Mater. Trans. (JIM), 44, 1651-54(2003).
$
$ Checked against paper. Checked at 6000 K.
$
$ There is a very large inverse miscibility gap with a minimum at 2304 K and
$ x(B)=0.30.
$
 PAR  L(LIQUID,B,SI;0),,                -68220.33+41.76042*T;,,       N 03Tok !
 PAR  L(LIQUID,B,SI;1),,                +10902.63-11.10014*T;,,       N 03Tok !
 PAR  L(LIQUID,B,SI;2),,                +39692.79-17.31724*T;,,       N 03Tok !
$
 PAR  L(DIAMOND_A4,B,SI;0),,            -5144.67;,,                   N 03Tok !
 PAR  L(BETA_RHOMBO_B,B,SI;0),,         -35253.31;,,                  N 03Tok !
$
 PAR  G(SIB3_D1G,SI:B),,                +GHSERSI+3*GHSERBB
             -72884.29+25.72064*T;,,                                  N 03Tok !
 PAR  G(SIB6,SI:B),,                    +GHSERSI+6*GHSERBB
             -142768.22+49.60747*T;,,                                 N 03Tok !
 PAR  G(SIB24,SI:B),,                   +0.041*GHSERSI+0.959*GHSERBB
             -12193.76+4.11924*T;,,                                   N 03Tok !
$ ------------------------------------------------------------------------------
$
 ASSESSED_SYSTEM
  B-SI(TDB -* +LIQ +SIB3_D1G +SIB6 +SIB24 +BETA_RHO +DIAM
  ;P3 TMM:300/2500 STP:.9/1000) !
$
$
 LIST-OF-REFERENCE
 NUMBER  SOURCE
  Null   'Unknown source'
  REFLAV 'Laves phase convention: G(LAVES,X:X)=+3*GHSERXX+15000'
  COST   'COST 507 database'
  SGCOST 'COST 507 database, SGTE unary database V.3.0, 1996; Al, B, Nd, Ti, Zn'
  91Din  'A.T. Dinsdale, Calphad, 15, 317-425(1991).'
  94Hal  'B. Hallemans, P. Wollants, J.R. Roos,
          Z. Metallkd., 85, 676-82(1994), SGTE unary database V.4.1, 1999; B'
  96SGUN 'SGTE unary database V.3.0, 1996.'
  99SGUN 'SGTE unary database V.4.1, 1999.'
  03Tok  'T. Tokunaga, K. Nishio, H. Ohtani, M. Hasebe,
          Mater. Trans. (JIM), 44, 1651-54(2003); B, Si, Si-B'
  09SGUN 'SGTE unary database V.5.0, 2009.'
!

File: data/databases/sgte-binary/SiB-09Che.tdb
$
$ Database for Si-B from H.M. Chen et al. 2009.
$
$ H.M. Chen, H.Y. Qi, F. Zheng, L.B. Liu, Z.P. Jin,
$ J. Alloys Compd., 481, 182-89(2009).
$
$ Dataset created 2023.11.19 by Bengt Hallstedt.
$
$ Invariant equilibria differ by up to 12 K.
$
$ ------------------------------------------------------------------------------
 TEMP-LIM 298.15 6000.00 !
$
$ELEMENT NAME  REF. STATE               ATOMIC MASS H298-H0    S298    !
$
 ELEMENT VA   VACUUM                      0.0          0.0      0.0    ! 
 ELEMENT B    BETA_RHOMBO_B              10.81      1222.0      5.9    ! 
 ELEMENT SI   DIAMOND_A4                 28.0855    3217.      18.81   ! 
$ ------------------------------------------------------------------------------
$ Phase definitions
$
 PHASE LIQUID:L % 1 1 !
 CONST LIQUID:L : B SI : !
$
$ Prototype C (cF8, Fd-3m)
$
 PHASE DIAMOND_A4 % 1 1 !
 CONST DIAMOND_A4 : B SI : !
$
$ Prototype beta-B (hR105, R-3m)
$
 PHASE BETA_RHOMBO_B % 2 93 12 !
 CONST BETA_RHOMBO_B : B : B SI : !
$
$ Prototype alpha-B (hR12, R-3m)
$
 PHASE ALPHA_RHOMBO_B % 1 1 !
 CONST ALPHA_RHOMBO_B : B : !
$
$ Prototype B13C2 (hR15, R-3m)
$
 PHASE SIB3_D1G % 2 1 3 !
 CONST SIB3_D1G : SI : B : !
$
$ Prototype SiB6 (oP280, Pnnm)
$
 PHASE SIB6 % 2 1 6 !
 CONST SIB6 : SI : B : !
$
$ Pearson hR*, R-3m
$
 PHASE SIB24 % 3 61 1 8 !
 CONST SIB24 : B : SI : B SI : !
$ ------------------------------------------------------------------------------
$ Defaults
$
 DEFINE-SYSTEM-DEFAULT ELEMENT 2 !
 DEFAULT-COM DEFINE_SYSTEM_ELEMENT VA !
 TYPE-DEF % SEQ * !
 TYPE-DEF A GES AMEND_PHASE_DESCRIPTION @ MAGNETIC -3 0.28 !
 TYPE-DEF B GES AMEND_PHASE_DESCRIPTION @ MAGNETIC -1 0.4 !
 FUNCTION ZERO      298.15  0;                                         6000 N !
 FUNCTION UN_ASS    298.15  0;                                         6000 N !
 FUNCTION R         298.15  +8.31451;                                  6000 N !
$ ------------------------------------------------------------------------------
$ Element data
$ ------------------------------------------------------------------------------
$ B
$
$ FCC_A1, HCP_A3, DIAMOND_A4 and GRAPHITE added in unary 3.0
$ BCC_A2 added in unary 4.1
$ GRAPHITE revised in unary 4.4 (using the value from COST 507)
$ FCC_A1, BCC_A2 and HCP_A3 removed in unary 5.0
$ ALPHA_RHOMBO_B added in unary 5.0
$
$ FCC_A1, BCC_A2 and HCP_A3 still in SGSOL 5.0
$ The value for FCC_A1 in COST (and SGTE) is possibly incorrect.
$
$PAR  G(BETA_RHOMBO_B,B),,              +GHSERBB;,,                   N 91Din !
 PAR  G(BETA_RHOMBO_B,B:B),,            +105*GHSERBB;,,               N 91Din !
 PAR  G(ALPHA_RHOMBO_B,B),,             +GALPBB;,,                    N 09SGUN !
$PAR  G(FCC_A1,B:VA),,                  +GHSERBB+43514-12.217*T;,,    N SGCOST !
$PAR  G(FCC_A1,B:VA),,                  +GHSERBB+50208-13.472*T;,,    N 94Hal !
$PAR  G(BCC_A2,B:VA),,                  +GHSERBB+43514-12.217*T;,,    N 94Hal !
$PAR  G(HCP_A3,B:VA),,                  +GHSERBB+50208-9.706*T;,,     N SGCOST !
$PAR  G(GRAPHITE,B),,                   +GHSERBB+10000-2*T;,,         N SGCOST !
$PAR  G(GRAPHITE,B),,                   +GHSERBB+5000;,,              N 96SGUN !
$PAR  G(DIAMOND_A4,B),,                 +GHSERBB+10;,,                N 99SGUN !
 PAR  G(DIAMOND_A4,B),,                 +GHSERBB+20;,,                N COST !
$PAR  G(DIAMOND_A4,B),,                 +GHSERBB;,,                   N 96SGUN !
 PAR  G(LIQUID,B),,                     +GLIQBB;,,                    N 91Din !
$
 FUNCTION GHSERBB   298.15  -7735.284+107.111864*T-15.6641*T*LN(T)
       -0.006864515*T**2+6.18878E-07*T**3+370843*T**(-1);
      1100.00  Y  -16649.474+184.801744*T-26.6047*T*LN(T)
       -7.9809E-04*T**2-2.556E-08*T**3+1748270*T**(-1);
      2348.00  Y  -36667.582+231.336244*T-31.5957527*T*LN(T)
       -0.00159488*T**2+1.34719E-07*T**3+11205883*T**(-1);
      3000.00  Y  -21530.653+222.396264*T-31.4*T*LN(T);
      6000.00  N !
 FUNCTION GALPBB    298.15  -6076.24+86.648762*T-12.942464*T*LN(T)
       -7.089468E-3*T**2+0.659896E-6*T**3-45*T**(-1);
      1400.00  Y  +28477.506-106.789208*T+12.1072478*T*LN(T)
       -13.316875E-3*T**2+0.706895E-6*T**3-8002403*T**(-1);
      3000.00  Y  -25699.64+225.127135*T-31.4*T*LN(T);
      6000.00  N !
 FUNCTION GLIQBB    298.15  +48458.559-20.268025*T+GHSERBB;
       500.00  Y  +41119.703+82.101722*T-14.9827763*T*LN(T)
       -0.007095669*T**2+5.07347E-07*T**3+335484*T**(-1);
      2348.00  Y  +28842.012+200.94731*T-31.4*T*LN(T);
      3000.00  Y  +50372.665-21.448954*T+GHSERBB;
      6000.00  N !
 FUNCTION GFCCBB    298.15  +GHSERBB+43514-12.217*T;                   6000 N !
$ ------------------------------------------------------------------------------
$ Si
$
 PAR  G(DIAMOND_A4,SI),,                +GHSERSI;                3600 N 91Din !
$PAR  G(FCC_A1,SI:VA),,                 +GHSERSI+51000-21.8*T;   3600 N 91Din !
$PAR  G(BCC_A2,SI:VA),,                 +GHSERSI+47000-22.5*T;   3600 N 91Din !
$PAR  G(HCP_A3,SI:VA),,                 +GHSERSI+49200-20.8*T;   3600 N 91Din !
$PAR  G(CBCC_A12,SI:VA),,               +GHSERSI+50208-20.377*T; 3600 N 91Din !
$PAR  G(CUB_A13,SI:VA),,                +GHSERSI+47279-20.377*T; 3600 N 91Din !
 PAR  G(LIQUID,SI),,                    +GLIQSI;                 3600 N 91Din !
$
 FUNCTION GHSERSI   298.15  -8162.609+137.236859*T-22.8317533*T*LN(T)
       -0.001912904*T**2-3.552E-09*T**3+176667*T**(-1);
      1687.00  Y  -9457.642+167.281367*T-27.196*T*LN(T)-4.20369E+30*T**(-9);
      3600.00  N !
 FUNCTION GLIQSI    298.15  +50696.36-30.099439*T+GHSERSI+2.09307E-21*T**7;
      1687.00  Y  +40370.523+137.722298*T-27.196*T*LN(T);
      3600.00  N !
 FUNCTION GBCCSI    298.15  +GHSERSI+47000-22.5*T;               3600 N 91Din !
$ ------------------------------------------------------------------------------
$ Binary system
$
$ H.M. Chen, H.Y. Qi, F. Zheng, L.B. Liu, Z.P. Jin,
$ J. Alloys Compd., 481, 182-89(2009).
$
$ Checked against paper. Checked at 6000 K.
$
$ Invariant equilibria differ by up to 12 K.
$
 PAR  L(LIQUID,B,SI;0),,                +11008.088-6.45944029*T;,,    N 09Che !
$
 PAR  L(DIAMOND_A4,B,SI;0),,            +65655.0752-15.6289638*T;,,   N 09Che !
$
 PAR  G(BETA_RHOMBO_B,B:SI),,           +93*GHSERBB+12*GHSERSI
             -461741.918;,,                                           N 09Che !
 PAR  L(BETA_RHOMBO_B,B:B,SI;0),,       -44.5*T;,,                    N 09Che !
 PAR  L(BETA_RHOMBO_B,B:B,SI;1),,       -233627;,,                    N 09Che !
$
 PAR  G(SIB3_D1G,SI:B),,                +GHSERSI+3*GHSERBB
             -79944.412+25.5644608*T;,,                               N 09Che !
 PAR  G(SIB6,SI:B),,                    +GHSERSI+6*GHSERBB
             -159663.1722+51.11202229*T;,,                            N 09Che !
$
 PAR  G(SIB24,B:SI:B),,                 +GHSERSI+69*GHSERBB
             -254754.232+86.5471*T;,,                                 N 09Che !
 PAR  G(SIB24,B:SI:SI),,                +9*GHSERSI+61*GHSERBB
             -652194.127+275.666*T;,,                                 N 09Che !
 PAR  L(SIB24,B:SI:B,SI;0),,            -1589069.02+400.9447*T;,,     N 09Che !
$ ------------------------------------------------------------------------------
$
 ASSESSED_SYSTEM
  B-SI(TDB -* +LIQ +SIB3_D1G +SIB6 +BETA_RHO +ALPHA_RHO +DIAM
  ;P3 TMM:300/2500 STP:.9/1000) !
$
$
 LIST-OF-REFERENCE
 NUMBER  SOURCE
  Null   'Unknown source'
  REFLAV 'Laves phase convention: G(LAVES,X:X)=+3*GHSERXX+15000'
  COST   'COST 507 database'
  SGCOST 'COST 507 database, SGTE unary database V.3.0, 1996; Al, B, Nd, Ti, Zn'
  91Din  'A.T. Dinsdale, Calphad, 15, 317-425(1991).'
  94Hal  'B. Hallemans, P. Wollants, J.R. Roos,
          Z. Metallkd., 85, 676-82(1994), SGTE unary database V.4.1, 1999; B'
  96SGUN 'SGTE unary database V.3.0, 1996.'
  99SGUN 'SGTE unary database V.4.1, 1999.'
  09Che  'H.M. Chen, H.Y. Qi, F. Zheng, L.B. Liu, Z.P. Jin,
          J. Alloys Compd., 481, 182-89(2009); Si-B'
  09SGUN 'SGTE unary database V.5.0, 2009.'
!
