Repository: orchid-calphad/orchid-project.org

# orchid-project.org

Website and released data of **ORCHID** (Open Repository for CALPHAD Hypotheses, Intelligence, and Discovery),
served by GitHub Pages at https://orchid-project.org. Releases are archived on Zenodo (one DOI per version).

- `index.html`, `catalog/`, `best-practices.html` — static, self-contained pages (generated in the ORCHID tooling).
- `data/` — released data: catalog, redistributable TDB files, convex hulls. Licences: `data/LICENSES.md`, `data/NOTICE.md`.
- `llms.txt`, `data/croissant.json`, `CITATION.cff`, `.zenodo.json` — machine-readable metadata.

Only data with clear redistribution rights are published.

File: data/databases/sgte-binary/SiB-95Lim-LB.tdb
$
$ Database for Si-B from S.-K. Lim and H.L. Lukas (included in LB Vol. 2)
$
$ S.-K. Lim, H.L. Lukas, "Hochleistungskeramik, Herstellung, Aufbau und
$ Eigenschaften", G. Petzow, J. Tobolski, R. Telle (Eds.), VCH, Weinheim,
$ 1995, pp. 605-16.
$
$ Dataset created 2014.08.24 by Bengt Hallstedt.
$ 2021.02.05: Modified for use with GES6.
$
$ Included in COST 507.
$
$ The model for ALPHA_RHOMBO_B does not include pure B.
$ The parameter values for the compounds are horrifying.
$
$ ------------------------------------------------------------------------------
 TEMP-LIM 298.15 6000.00 !
$
$ELEMENT NAME  REF. STATE               ATOMIC MASS H298-H0    S298    !
$
 ELEMENT VA   VACUUM                      0.0          0.0      0.0    ! 
 ELEMENT B    BETA_RHOMBO_B              10.81      1222.0      5.9    ! 
 ELEMENT SI   DIAMOND_A4                 28.0855    3217.      18.81   ! 
$ ------------------------------------------------------------------------------
$ Phase definitions
$
 PHASE LIQUID:L % 1 1 !
 CONST LIQUID:L : B SI : !
$
$ Prototype C (cF8, Fd-3m)
$
 PHASE DIAMOND_A4 % 1 1 !
 CONST DIAMOND_A4 : B SI : !
$
$ Prototype beta-B (hR105, R-3m)
$
 PHASE BETA_RHOMBO_B % 2 93 12 !
 CONST BETA_RHOMBO_B : B : B SI : !
$
$ Prototype alpha-B (hR12, R-3m)
$
 PHASE ALPHA_RHOMBO_B % 3 61 1 8 !
 CONST ALPHA_RHOMBO_B : B : SI : B SI : !
$
$ Prototype B13C2 (hR15, R-3m)
$
 PHASE SIB3_D1G % 3 6 2 6 !
 CONST SIB3_D1G : B : SI : B SI : !
$
$ Prototype SiB6 (oP280, Pnnm)
$
 PHASE SIB6 % 3 210 23 48 !
 CONST SIB6 : B : SI : B SI : !
$ ------------------------------------------------------------------------------
$ Defaults
$
 DEFINE-SYSTEM-DEFAULT ELEMENT 2 !
 DEFAULT-COM DEFINE_SYSTEM_ELEMENT VA !
 TYPE-DEF % SEQ * !
 TYPE-DEF A GES AMEND_PHASE_DESCRIPTION @ MAGNETIC -3 0.28 !
 TYPE-DEF B GES AMEND_PHASE_DESCRIPTION @ MAGNETIC -1 0.4 !
 FUNCTION ZERO      298.15  0;                                         6000 N !
 FUNCTION UN_ASS    298.15  0;                                         6000 N !
 FUNCTION R         298.15  +8.31451;                                  6000 N !
$ ------------------------------------------------------------------------------
$ Element data
$ ------------------------------------------------------------------------------
$ B
$
$ FCC_A1, HCP_A3, DIAMOND_A4 and GRAPHITE added in unary 3.0
$ BCC_A2 added in unary 4.1
$ GRAPHITE revised in unary 4.4 (using the value from COST 507)
$ FCC_A1, BCC_A2 and HCP_A3 removed in unary 5.0
$ ALPHA_RHOMBO_B added in unary 5.0
$
$ FCC_A1, BCC_A2 and HCP_A3 still in SGSOL 5.0
$ The value for FCC_A1 in COST (and SGTE) is possibly incorrect.
$
$PAR  G(BETA_RHOMBO_B,B),,              +GHSERBB;,,                   N 91Din !
 PAR  G(BETA_RHOMBO_B,B:B),,            +105*GHSERBB;,,               N 91Din !
$PAR  G(ALPHA_RHOMBO_B,B),,             +GALPBB;,,                    N 09SGUN !
$PAR  G(FCC_A1,B:VA),,                  +GHSERBB+43514-12.217*T;,,    N SGCOST !
$PAR  G(FCC_A1,B:VA),,                  +GHSERBB+50208-13.472*T;,,    N 94Hal !
$PAR  G(BCC_A2,B:VA),,                  +GHSERBB+43514-12.217*T;,,    N 94Hal !
$PAR  G(HCP_A3,B:VA),,                  +GHSERBB+50208-9.706*T;,,     N SGCOST !
$PAR  G(GRAPHITE,B),,                   +GHSERBB+10000-2*T;,,         N SGCOST !
$PAR  G(GRAPHITE,B),,                   +GHSERBB+5000;,,              N 96SGUN !
 PAR  G(DIAMOND_A4,B),,                 +GHSERBB+10;,,                N 99SGUN !
$PAR  G(DIAMOND_A4,B),,                 +GHSERBB+20;,,                N COST !
$PAR  G(DIAMOND_A4,B),,                 +GHSERBB;,,                   N 96SGUN !
 PAR  G(LIQUID,B),,                     +GLIQBB;,,                    N 91Din !
$
 FUNCTION GHSERBB   298.15  -7735.284+107.111864*T-15.6641*T*LN(T)
       -0.006864515*T**2+6.18878E-07*T**3+370843*T**(-1);
      1100.00  Y  -16649.474+184.801744*T-26.6047*T*LN(T)
       -7.9809E-04*T**2-2.556E-08*T**3+1748270*T**(-1);
      2348.00  Y  -36667.582+231.336244*T-31.5957527*T*LN(T)
       -0.00159488*T**2+1.34719E-07*T**3+11205883*T**(-1);
      3000.00  Y  -21530.653+222.396264*T-31.4*T*LN(T);
      6000.00  N !
 FUNCTION GALPBB    298.15  -6076.24+86.648762*T-12.942464*T*LN(T)
       -7.089468E-3*T**2+0.659896E-6*T**3-45*T**(-1);
      1400.00  Y  +28477.506-106.789208*T+12.1072478*T*LN(T)
       -13.316875E-3*T**2+0.706895E-6*T**3-8002403*T**(-1);
      3000.00  Y  -25699.64+225.127135*T-31.4*T*LN(T);
      6000.00  N !
 FUNCTION GLIQBB    298.15  +48458.559-20.268025*T+GHSERBB;
       500.00  Y  +41119.703+82.101722*T-14.9827763*T*LN(T)
       -0.007095669*T**2+5.07347E-07*T**3+335484*T**(-1);
      2348.00  Y  +28842.012+200.94731*T-31.4*T*LN(T);
      3000.00  Y  +50372.665-21.448954*T+GHSERBB;
      6000.00  N !
 FUNCTION GFCCBB    298.15  +GHSERBB+43514-12.217*T;                   6000 N !
$ ------------------------------------------------------------------------------
$ Si
$
 PAR  G(DIAMOND_A4,SI),,                +GHSERSI;                3600 N 91Din !
$PAR  G(FCC_A1,SI:VA),,                 +GHSERSI+51000-21.8*T;   3600 N 91Din !
$PAR  G(BCC_A2,SI:VA),,                 +GHSERSI+47000-22.5*T;   3600 N 91Din !
$PAR  G(HCP_A3,SI:VA),,                 +GHSERSI+49200-20.8*T;   3600 N 91Din !
$PAR  G(CBCC_A12,SI:VA),,               +GHSERSI+50208-20.377*T; 3600 N 91Din !
$PAR  G(CUB_A13,SI:VA),,                +GHSERSI+47279-20.377*T; 3600 N 91Din !
 PAR  G(LIQUID,SI),,                    +GLIQSI;                 3600 N 91Din !
$
 FUNCTION GHSERSI   298.15  -8162.609+137.236859*T-22.8317533*T*LN(T)
       -0.001912904*T**2-3.552E-09*T**3+176667*T**(-1);
      1687.00  Y  -9457.642+167.281367*T-27.196*T*LN(T)-4.20369E+30*T**(-9);
      3600.00  N !
 FUNCTION GLIQSI    298.15  +50696.36-30.099439*T+GHSERSI+2.09307E-21*T**7;
      1687.00  Y  +40370.523+137.722298*T-27.196*T*LN(T);
      3600.00  N !
 FUNCTION GBCCSI    298.15  +GHSERSI+47000-22.5*T;               3600 N 91Din !
$ ------------------------------------------------------------------------------
$ Binary system
$
$ From S.-K. Lim and H.L. Lukas (included in LB Vol. 2)
$
$ S.-K. Lim, H.L. Lukas, "Hochleistungskeramik, Herstellung, Aufbau und
$ Eigenschaften", G. Petzow, J. Tobolski, R. Telle (Eds.), VCH, Weinheim,
$ 1995, pp. 605-16.
$
$ Included in COST 507.
$
$ Checked against LB and COST. Checked at 6000 K.
$
$ The model for ALPHA_RHOMBO_B does not include pure B.
$ The parameter values for the compounds are horrifying.
$
 PAR  L(LIQUID,B,SI;0),,                +17631.92-1.76321*T;,,        N 95Lim !
 PAR  L(LIQUID,B,SI;1),,                -3526.99+0.3527*T;,,          N 95Lim !
$
 PAR  L(DIAMOND_A4,B,SI;0),,            +57978.16;,,                  N 95Lim !
$
 PAR  G(BETA_RHOMBO_B,B:SI),,           +93*GHSERBB+12*GHSERSI
             -6160.245+0.6160245*T;,,                                 N 95Lim !
 PAR  L(BETA_RHOMBO_B,B:B,SI;0),,       -725614+72.5614*T;,,          N 95Lim !
$
 PAR  G(ALPHA_RHOMBO_B,B:SI:B),,        +69*GHSERBB+GHSERSI
             -89819.86+8.981986*T;,,                                  N 95Lim !
 PAR  G(ALPHA_RHOMBO_B,B:SI:SI),,       +61*GHSERBB+9*GHSERSI
             -176659.7+17.66597*T;,,                                  N 95Lim !
 PAR  L(ALPHA_RHOMBO_B,B:SI:B,SI;0),,   -281573.6+28.15736*T;,,       N 95Lim !
$
 PAR  G(SIB3_D1G,B:SI:B),,              +12*GHSERBB+2*GHSERSI
             +112000;,,                                               N 95Lim !
 PAR  G(SIB3_D1G,B:SI:SI),,             +6*GHSERBB+8*GHSERSI
             +1120000;,,                                              N 95Lim !
 PAR  L(SIB3_D1G,B:SI:B,SI;0),,         -2400475+240.0475*T;,,        N 95Lim !
$
 PAR  G(SIB6,B:SI:B),,                  +258*GHSERBB+23*GHSERSI
             +729824.4-72.98244*T;,,                                  N 95Lim !
 PAR  G(SIB6,B:SI:SI),,                 +210*GHSERBB+71*GHSERSI
             +5454560-545.456*T;,,                                    N 95Lim !
 PAR  L(SIB6,B:SI:B,SI;0),,             -15715630+1571.563*T;,,       N 95Lim !
$ ------------------------------------------------------------------------------
$
 ASSESSED_SYSTEM
  B-SI(TDB -* +LIQ +SIB3_D1G +SIB6 +BETA_RHO +ALPHA_RHO +DIAM
  ;P3 TMM:300/2500 STP:.9/1000) !
$
$
 LIST-OF-REFERENCE
 NUMBER  SOURCE
  Null   'Unknown source'
  REFLAV 'Laves phase convention: G(LAVES,X:X)=+3*GHSERXX+15000'
  COST   'COST 507 database'
  SGCOST 'COST 507 database, SGTE unary database V.3.0, 1996; Al, B, Nd, Ti, Zn'
  91Din  'A.T. Dinsdale, Calphad, 15, 317-425(1991).'
  94Hal  'B. Hallemans, P. Wollants, J.R. Roos,
          Z. Metallkd., 85, 676-82(1994), SGTE unary database V.4.1, 1999; B'
  95Lim  'S.-K. Lim, H.L. Lukas, "Hochleistungskeramik, Herstellung, Aufbau und
          Eigenschaften", G. Petzow, J. Tobolski, R. Telle (Eds.), VCH,
          Weinheim, 1995, pp. 605-16; Si-B'
  96SGUN 'SGTE unary database V.3.0, 1996.'
  99SGUN 'SGTE unary database V.4.1, 1999.'
  09SGUN 'SGTE unary database V.5.0, 2009.'
!

File: data/databases/sgte-binary/SiC-17Lia.tdb
$
$ Database for Si-C from S.-M. Liang et al. 2017
$
$ S.-M. Liang, M. Drue, A. Kozlov, M. Rettenmayr, R. Schmid-Fetzer,
$ J. Alloys Compd., 698, 743-53(2017).
$
$ Dataset created 2016.12.12 by Bengt Hallstedt.
$ 2021.02.05: Modified for use with GES6.
$
$ Based on the assessment from 96Gro.
$
$ If BCC_A2 is included, it is stable from 3300 to 5200 K at about SiC
$ composition.
$
$ CBCC_A12 and CUB_A13 parameters should probably be removed.
$
$ The GAS is quite a bit more stable than the GAS included in 17Lia2.
$
$ The thermodynamic properties of alpha-SiC (2H) and beta-SiC (3C) have been
$ evaluated by C. Varadachari and R. Bhowmick (Modelling Simul. Mater. Sci.
$ Eng., 17 (2009) 075006). According to this beta-Sic is about 1 kJ/mol-atoms
$ more stable than alpha-Sic at all temperatures. These data should be used
$ for future evaluation.
$
$ ------------------------------------------------------------------------------
 TEMP-LIM 298.15 6000.00 !
$
$ELEMENT NAME  REF. STATE               ATOMIC MASS H298-H0    S298    !
$
 ELEMENT VA   VACUUM                      0.0          0.0      0.0    ! 
 ELEMENT C    GRAPHITE                   12.011     1054.0      5.7423 ! 
 ELEMENT SI   DIAMOND_A4                 28.0855    3217.      18.81   ! 
$ ------------------------------------------------------------------------------
$ Species
$
 SPECIE  C2                                 C2 !
 SPECIE  C3                                 C3 !
 SPECIE  C4                                 C4 !
 SPECIE  C5                                 C5 !
 SPECIE  C60                                C60 !
 SPECIE  SI2                                SI2 !
 SPECIE  SI3                                SI3 !
 SPECIE  SIC                                SI1C1 !
 SPECIE  SIC2                               SI1C2 !
 SPECIE  SI2C                               SI2C1 !
$ ------------------------------------------------------------------------------
$ Phase definitions
$
 PHASE LIQUID:L % 1 1 !
 CONST LIQUID:L : C SI : !
$
$ Fcc (cF4, Fm-3m) and MeX (cF8, Fm-3m)
$
 PHASE FCC_A1 %A 2 1 1 !
 CONST FCC_A1 : SI : C VA% : !
$
$ Bcc (cI2, Im-3m)
$
 PHASE BCC_A2 %B 2 1 3 !
 CONST BCC_A2 : SI : C VA% : !
$
$ Hcp (hP2, P6_3/mmc) and Me2X (NiAs-type, hP4, P6_3/mmc, B8_1)
$
 PHASE HCP_A3 % 2 1 0.5 !
 CONST HCP_A3 : SI : C VA% : !
$
$ Prototype C (cF8, Fd-3m)
$
 PHASE DIAMOND_A4 % 1 1 !
 CONST DIAMOND_A4 : C SI% : !
$
$ Prototype C (hP4, P6_3/mmc)
$
 PHASE GRAPHITE_A9 % 1 1 !
 CONST GRAPHITE_A9 : C : !
$
$ Prototype ZnS (cF8, F-43m)
$
 PHASE SIC_B3 % 2 1 1 !
 CONST SIC_B3 : SI : C : !
$
 PHASE GAS:G % 1 1 !
 CONST GAS:G : C C2 C3 C4 C5 C60 SI SI2 SI3 SIC SIC2 SI2C : !
$ ------------------------------------------------------------------------------
$ Defaults
$
 DEFINE-SYSTEM-DEFAULT ELEMENT 2 !
 DEFAULT-COM DEFINE_SYSTEM_ELEMENT VA !
 DEFAULT-COM REJECT_PHASE BCC_A2 GAS !
 TYPE-DEF % SEQ * !
 TYPE-DEF A GES AMEND_PHASE_DESCRIPTION @ MAGNETIC -3 0.28 !
 TYPE-DEF B GES AMEND_PHASE_DESCRIPTION @ MAGNETIC -1 0.4 !
 FUNCTION ZERO      298.15  0;                                         6000 N !
 FUNCTION UN_ASS    298.15  0;                                         6000 N !
 FUNCTION R         298.15  +8.31451;                                  6000 N !
 FUNCTION RTLNP     298.15  +8.31451*T*LN(1E-05*P);                    6000 N !
$ ------------------------------------------------------------------------------
$ Element data
$ ------------------------------------------------------------------------------
$ C
$
 PAR  G(GRAPHITE_A9,C),,                +GHSERCC;,,                   N 91Din !
 PAR  G(DIAMOND_A4,C),,                 +GDIACC;,,                    N 91Din !
 PAR  G(LIQUID,C),,                     +GHSERCC+117369-24.63*T;,,    N 91Din !
$
 PAR  G(GAS,C),,                        +F3880T+RTLNP;,,              N 97SUB !
 PAR  G(GAS,C2),,                       +F4635T+RTLNP;,,              N 97SUB !
 PAR  G(GAS,C3),,                       +F5109T+RTLNP;,,              N 97SUB !
 PAR  G(GAS,C4),,                       +F5190T+RTLNP;,,              N 97SUB !
 PAR  G(GAS,C5),,                       +F5273T+RTLNP;,,              N 97SUB !
 PAR  G(GAS,C60),,                      +F3869T+RTLNP;,,              N 97SUB !
$
 FUNCTION GHSERCC   298.15  -17368.441+170.73*T-24.3*T*LN(T)
       -4.723E-04*T**2+2562600*T**(-1)-2.643E+08*T**(-2)+1.2E+10*T**(-3);
      6000.00  N !
 FUNCTION GDIACC    298.15  -16359.441+175.61*T-24.31*T*LN(T)
       -4.723E-04*T**2+2698000*T**(-1)-2.61E+08*T**(-2)+1.11E+10*T**(-3);
      6000.00  N !
$ C(g)
 FUNCTION F3880T    298.15  +710430.933-17.7062915*T-20.97529*T*LN(T)
       +1.998237E-04*T**2-3.34617167E-08*T**3+1680.6515*T**(-1);
      3400.00  Y  +698015.711+2.57175229*T-23.05071*T*LN(T)
       -6.04604E-05*T**2+6.74291667E-10*T**3+8558245*T**(-1);
     10000.00  Y  +736197.571-32.7975305*T-19.44529*T*LN(T)
       -1.5396035E-04*T**2-6.15402167E-11*T**3-56188350*T**(-1);
     20000.00  N !
$ C2(g)
 FUNCTION F4635T    298.15  +803005.137+419.91537*T-97.48141*T*LN(T)
       +0.08202995*T**2-1.97357E-05*T**3+690749.5*T**(-1);
       500.00  Y  +826732.963-2.78396986*T-30.08349*T*LN(T)
       -0.002621389*T**2+8.30959667E-08*T**3-868501*T**(-1);
      4300.00  Y  +850321.492-26.7776258*T-27.96957*T*LN(T)
       -0.0019408995*T**2+3.222655E-08*T**3-22380050*T**(-1);
     12000.00  Y  +409662.375+520.538141*T-86.66656*T*LN(T)
       +0.0015642485*T**2-7.28093667E-09*T**3+6.04612E+08*T**(-1);
     20000.00  N !
$ C3(g)
 FUNCTION F5109T    298.15  +829826.554-14.7696342*T-32.21563*T*LN(T)
       -0.014548565*T**2+1.77806833E-06*T**3-100277.6*T**(-1);
      1000.00  Y  +809388.443+179.252911*T-59.93982*T*LN(T)
       +0.0025413955*T**2-2.54139667E-07*T**3+2769455*T**(-1);
      2800.00  Y  +959399.017-367.175864*T+7.286391*T*LN(T)
       -0.010483215*T**2+2.00694833E-07*T**3-58720050*T**(-1);
      5100.00  Y  +645204.419+237.848567*T-60.73106*T*LN(T)
       -0.0047721765*T**2+1.3846755E-07*T**3+1.945987E+08*T**(-1);
      8000.00  Y  -79243.2065+1580.271*T-211.8741*T*LN(T)
       +0.009202285*T**2-1.030498E-07*T**3+8.44019E+08*T**(-1);
     10000.00  N !
$ C4(g)
 FUNCTION F5190T    298.15  +1015583.43+114.927797*T-53.39543*T*LN(T)
       -0.01399763*T**2+8.26027167E-07*T**3+181008.25*T**(-1);
      2500.00  Y  +937071.116+522.054722*T-106.1735*T*LN(T)
       +0.0016641645*T**2-4.03015E-08*T**3+21906740*T**(-1);
      7000.00  Y  +974994.002+406.652033*T-92.4518*T*LN(T)
       -2.6888155E-04*T**2+7.07303167E-09*T**3+7587140*T**(-1);
     10000.00  N !
$ C5(g)
 FUNCTION F5273T    298.15  +1028316.51+169.994577*T-62.97185*T*LN(T)
       -0.0317015*T**2+4.09694E-06*T**3+186275.3*T**(-1);
       900.00  Y  +999750.246+470.150389*T-106.5965*T*LN(T)
       -0.0014783715*T**2+7.07236167E-08*T**3+3747842.5*T**(-1);
      3500.00  Y  +990603.917+513.736613*T-112.1708*T*LN(T)
       -6.611165E-06*T**2+1.10554567E-10*T**3+6565820*T**(-1);
     10000.00  N !
$ C60(g)
 FUNCTION F3869T    298.15  +2466802.51+88.4522291*T+10.293*T*LN(T)
       -1.15472*T**2+1.77008333E-04*T**3+4621630*T**(-1);
       800.00  Y  +1709986.12+9262.2894*T-1356.31*T*LN(T)
       -0.0366229*T**2+1.98371667E-06*T**3+84578000*T**(-1);
      3300.00  N !
$ ------------------------------------------------------------------------------
$ Si
$
 PAR  G(DIAMOND_A4,SI),,                +GHSERSI;                3600 N 91Din !
 PAR  G(FCC_A1,SI:VA),,                 +GHSERSI+51000-21.8*T;   3600 N 91Din !
 PAR  G(BCC_A2,SI:VA),,                 +GHSERSI+47000-22.5*T;   3600 N 91Din !
 PAR  G(HCP_A3,SI:VA),,                 +GHSERSI+49200-20.8*T;   3600 N 91Din !
$PAR  G(CBCC_A12,SI:VA),,               +GHSERSI+50208-20.377*T; 3600 N 91Din !
$PAR  G(CUB_A13,SI:VA),,                +GHSERSI+47279-20.377*T; 3600 N 91Din !
 PAR  G(LIQUID,SI),,                    +GLIQSI;                 3600 N 91Din !
$
 PAR  G(GAS,SI),,                       +F8197T+RTLNP;,,              N 90SUB !
 PAR  G(GAS,SI2),,                      +F8227T+RTLNP;,,              N 90SUB !
 PAR  G(GAS,SI3),,                      +F8245T+RTLNP;,,              N 90SUB !
$
 FUNCTION GHSERSI   298.15  -8162.609+137.236859*T-22.8317533*T*LN(T)
       -0.001912904*T**2-3.552E-09*T**3+176667*T**(-1);
      1687.00  Y  -9457.642+167.281367*T-27.196*T*LN(T)-4.20369E+30*T**(-9);
      3600.00  N !
 FUNCTION GLIQSI    298.15  +50696.36-30.099439*T+GHSERSI+2.09307E-21*T**7;
      1687.00  Y  +40370.523+137.722298*T-27.196*T*LN(T);
      3600.00  N !
 FUNCTION GBCCSI    298.15  +GHSERSI+47000-22.5*T;               3600 N 91Din !
$ Si(g)
 FUNCTION F8197T    298.15  +444772.786-60709.2124*T**(-1)-27.6547439*T
       -21.0681554*T*LN(T)+3.99285396E-04*T**2-9.9554096E-08*T**3;
      2000.00  Y  +444116.957+762762.028*T**(-1)-38.3214094*T
       -19.3609998*T*LN(T)-9.76258996E-04*T**2+4.14151845E-08*T**3;
      4000.00  Y  +400678.285+22825602.8*T**(-1)+96.3062503*T
       -35.5990619*T*LN(T)+0.00175586581*T**2-4.58426236E-08*T**3;
      6000.00  N !
$ Si2(g)
 FUNCTION F8227T    298.15  +580605.171-8227.81508*T**(-1)-31.8482492*T
       -28.7155033*T*LN(T)-0.0094705886*T**2+1.76928808E-07*T**3;
       600.00  Y  +576928.698+444960.032*T**(-1)-3.54867845*T
       -32.2831164*T*LN(T)-0.0114310436*T**2+1.75212671E-06*T**3;
      1200.00  Y  +565230.011+1453776.82*T**(-1)+139.106857*T
       -53.3225696*T*LN(T)+0.00393279264*T**2-2.42637831E-07*T**3;
      2600.00  Y  +583134.867-3023002.76*T**(-1)+39.6531838*T
       -40.3154759*T*LN(T)-1.64330156E-04*T**2-5.40281315E-09*T**3;
      6000.00  N !
$ Si3(g)
 FUNCTION F8245T    298.15  +616635.909+234142.916*T**(-1)+129.920395*T
       -58.7282976*T*LN(T)-0.00312912992*T**2+5.00836655E-07*T**3;
      1000.00  Y  +614516.828+384664.408*T**(-1)+160.460124*T
       -63.3670984*T*LN(T)+9.95168584E-04*T**2-1.50930827E-07*T**3;
      2900.00  Y  +630336.932-1798745.53*T**(-1)+58.7146891*T
       -49.9352032*T*LN(T)-0.00334104952*T**2+9.15842733E-08*T**3;
      6000.00  N !
$ ------------------------------------------------------------------------------
$ Binary system
$
$ S.-M. Liang, M. Drue, A. Kozlov, M. Rettenmayr, R. Schmid-Fetzer,
$ J. Alloys Compd., 698, 743-53(2017).
$
$ Based on the assessment from 96Gro.
$
$ Checked against paper and author's tdb. Checked at 6000 K.
$
$ If BCC_A2 is included, it is stable from 3300 to 5200 K at about SiC
$ composition.
$
$ CBCC_A12 and CUB_A13 parameters should probably be removed.
$
$ The GAS is quite a bit more stable than the GAS included in 17Lia2.
$
 PAR  L(LIQUID,C,SI;0),,                +14000;,,                     N 17Lia2 !
$
 PAR  L(DIAMOND_A4,C,SI;0),,            +98500;,,                     N 17Lia2 !
$
 PAR  G(SIC_B3,SI:C),,                  -80797.31+280*T-42.59*T*LN(T)
             -0.0041850*T**2+2.1E-07*T**3+831000*T**(-1);,,           N 17Lia2 !
$
 PAR  G(GAS,SIC),,                      +F4595T+RTLNP;,,              N 97SUB !
 PAR  G(GAS,SIC2),,                     +F5093T+RTLNP;,,              N 97SUB !
 PAR  G(GAS,SI2C),,                     +F4600T+RTLNP;,,              N 97SUB !
$
$ Metastable
$
 PAR  G(FCC_A1,SI:C),,                  +GHSERSI+GHSERCC
             -20510+38.7*T;,,                                         N 91Lac !
 PAR  G(BCC_A2,SI:C),,                  +GBCCSI+3*GHSERCC
             +322050-75.667*T;,,                                      N 91Lac !
 PAR  G(HCP_A3,SI:C),,                  +UN_ASS;,,                    N !
$PAR  G(CBCC_A12,SI:C),,                +1000000+566.0326*T
$            -85.955678*T*LN(T)-0.007814909*T**2+3.7239E-07*T**3
$            +1688653*T**(-1);,,                                      N 89NPL !
$PAR  G(CUB_A13,SI:C),,                 +1000000+566.0326*T
$            -85.955678*T*LN(T)-0.007814909*T**2+3.7239E-07*T**3
$            +1688653*T**(-1);,,                                      N 89NPL !
$
$ SiC(g)
 FUNCTION F4595T    298.15  +725601.421-32.1284996*T-28.29004*T*LN(T)
       -0.00726013*T**2+9.80463333E-07*T**3+47778.095*T**(-1);
       800.00  Y  +725038.857-15.1074165*T-31.09713*T*LN(T)
       -0.0034762805*T**2+1.66206967E-07*T**3+9681.02*T**(-1);
      3300.00  Y  +717535.732+42.4826917*T-38.7544*T*LN(T)
       -9.905315E-04*T**2+3.34080833E-08*T**3-387715.3*T**(-1);
      6000.00  N !
$ SiC2(g)
 FUNCTION F5093T    298.15  +601698.193+30.3505465*T-38.29322*T*LN(T)
       -0.017498075*T**2+2.59693167E-06*T**3+76755.05*T**(-1);
       800.00  Y  +590844.296+161.779951*T-57.87267*T*LN(T)
       -0.001452758*T**2+7.39996167E-08*T**3+1227098*T**(-1);
      1800.00  Y  +594043.494+172.87365*T-59.98141*T*LN(T)
       +0.0010505585*T**2-2.16247333E-07*T**3-815564*T**(-1);
      3400.00  Y  +689208.205-242.138825*T-7.672787*T*LN(T)
       -0.011235315*T**2+3.10229E-07*T**3-31338790*T**(-1);
      6000.00  N !
$ Si2C(g)
 FUNCTION F4600T    298.15  +539739.005+23.8531953*T-41.27413*T*LN(T)
       -0.01401768*T**2+2.25791333E-06*T**3+138150.7*T**(-1);
       800.00  Y  +530862.204+134.046942*T-57.76428*T*LN(T)
       -8.784E-05*T**2+3.04671667E-09*T**3+1054468.5*T**(-1);
      6000.00  N !
$ ------------------------------------------------------------------------------
$
 ASSESSED_SYSTEM
  C-SI(TDB -* +LIQ +DIAM +GRAPH +SIC_B3 ;P3 TMM:300/5000 STP:.99/1690/-2) !
$
$
 LIST-OF-REFERENCE
 NUMBER  SOURCE
  Null   'Unknown source'
  89NPL  'NPL, unpublished, 1989; Mn-Si-C'
  90SUB  'SGTE Substance Database, version 1990'
  91Din  'A.T. Dinsdale, Calphad, 15, 317-425(1991).'
  91Lac  'J. Lacaze, B. Sundman,
          Metall. Mater. Trans. A, 22A, 2211-23(1991); Fe-Si-C'
  96Gro  'J. Groebner, H.L. Lukas, F. Aldinger, Calphad, 20, 247-54(1996); Si-C'
  97SUB  'SGTE substance database, version 1997'
  17Lia2 'S.-M. Liang, M. Drue, A. Kozlov, M. Rettenmayr, R. Schmid-Fetzer,
          J. Alloys Compd., 698, 743-53(2017); Si-C'
!

File: data/databases/sgte-binary/SiC-20Jia.tdb
$
$ Database for Si-C from C. Jiang et al. 2020.
$
$ C. Jiang, I.J. van Rooyen, S. Meher, Comput. Mater. Sci., 171, 109238(2020).
$
$ Dataset created 2024.03.22 by Bengt Hallstedt.
$
$ If BCC_A2 is included, it is stable from 3300 to 5200 K at about SiC
$ composition.
$
$ The thermodynamic properties of alpha-SiC (2H) and beta-SiC (3C) have been
$ evaluated by C. Varadachari and R. Bhowmick (Modelling Simul. Mater. Sci.
$ Eng., 17 (2009) 075006). According to this beta-SiC is about 1 kJ/mol-atoms
$ more stable than alpha-SiC at all temperatures. These data should be used
$ for future evaluation.
$
$ ------------------------------------------------------------------------------
 TEMP-LIM 298.15 6000.00 !
$
$ELEMENT NAME  REF. STATE               ATOMIC MASS H298-H0    S298    !
$
 ELEMENT VA   VACUUM                      0.0          0.0      0.0    ! 
 ELEMENT C    GRAPHITE_A9                12.011     1054.0      5.7423 ! 
 ELEMENT SI   DIAMOND_A4                 28.0855    3217.      18.81   ! 
$ ------------------------------------------------------------------------------
$ Phase definitions
$
 PHASE LIQUID:L % 1 1 !
 CONST LIQUID:L : C SI : !
$
$ Fcc (cF4, Fm-3m) and MeX (cF8, Fm-3m)
$
 PHASE FCC_A1 %A 2 1 1 !
 CONST FCC_A1 : SI : C VA% : !
$
$ Bcc (cI2, Im-3m)
$
 PHASE BCC_A2 %B 2 1 3 !
 CONST BCC_A2 : SI : C VA% : !
$
$ Hcp (hP2, P6_3/mmc) and Me2X (NiAs-type, hP4, P6_3/mmc, B8_1)
$
 PHASE HCP_A3 % 2 1 0.5 !
 CONST HCP_A3 : SI : C VA% : !
$
$ Prototype C (cF8, Fd-3m)
$
 PHASE DIAMOND_A4 % 1 1 !
 CONST DIAMOND_A4 : C SI% : !
$
$ Prototype C (hP4, P6_3/mmc)
$
 PHASE GRAPHITE_A9 % 1 1 !
 CONST GRAPHITE_A9 : C : !
$
$ Prototype ZnS (cF8, F-43m)
$
 PHASE SIC_B3 % 2 1 1 !
 CONST SIC_B3 : SI : C : !
$ ------------------------------------------------------------------------------
$ Defaults
$
 DEFINE-SYSTEM-DEFAULT ELEMENT 2 !
 DEFAULT-COM DEFINE_SYSTEM_ELEMENT VA !
 TYPE-DEF % SEQ * !
 TYPE-DEF A GES AMEND_PHASE_DESCRIPTION @ MAGNETIC -3 0.28 !
 TYPE-DEF B GES AMEND_PHASE_DESCRIPTION @ MAGNETIC -1 0.4 !
 FUNCTION ZERO      298.15  0;                                         6000 N !
 FUNCTION UN_ASS    298.15  0;                                         6000 N !
 FUNCTION R         298.15  +8.31451;                                  6000 N !
$ ------------------------------------------------------------------------------
$ Element data
$ ------------------------------------------------------------------------------
$ C
$
 PAR  G(GRAPHITE_A9,C),,                +GHSERCC;,,                   N 91Din !
 PAR  G(DIAMOND_A4,C),,                 +GDIACC;,,                    N 91Din !
 PAR  G(LIQUID,C),,                     +GHSERCC+117369-24.63*T;,,    N 91Din !
$
 FUNCTION GHSERCC   298.15  -17368.441+170.73*T-24.3*T*LN(T)
       -4.723E-04*T**2+2562600*T**(-1)-2.643E+08*T**(-2)+1.2E+10*T**(-3);
      6000.00  N !
 FUNCTION GDIACC    298.15  -16359.441+175.61*T-24.31*T*LN(T)
       -4.723E-04*T**2+2698000*T**(-1)-2.61E+08*T**(-2)+1.11E+10*T**(-3);
      6000.00  N !
$ ------------------------------------------------------------------------------
$ Si
$
 PAR  G(DIAMOND_A4,SI),,                +GHSERSI;                3600 N 91Din !
 PAR  G(FCC_A1,SI:VA),,                 +GHSERSI+51000-21.8*T;   3600 N 91Din !
 PAR  G(BCC_A2,SI:VA),,                 +GHSERSI+47000-22.5*T;   3600 N 91Din !
 PAR  G(HCP_A3,SI:VA),,                 +GHSERSI+49200-20.8*T;   3600 N 91Din !
$PAR  G(CBCC_A12,SI:VA),,               +GHSERSI+50208-20.377*T; 3600 N 91Din !
$PAR  G(CUB_A13,SI:VA),,                +GHSERSI+47279-20.377*T; 3600 N 91Din !
 PAR  G(LIQUID,SI),,                    +GLIQSI;                 3600 N 91Din !
$
 FUNCTION GHSERSI   298.15  -8162.609+137.236859*T-22.8317533*T*LN(T)
       -0.001912904*T**2-3.552E-09*T**3+176667*T**(-1);
      1687.00  Y  -9457.642+167.281367*T-27.196*T*LN(T)-4.20369E+30*T**(-9);
      3600.00  N !
 FUNCTION GLIQSI    298.15  +50696.36-30.099439*T+GHSERSI+2.09307E-21*T**7;
      1687.00  Y  +40370.523+137.722298*T-27.196*T*LN(T);
      3600.00  N !
 FUNCTION GBCCSI    298.15  +GHSERSI+47000-22.5*T;               3600 N 91Din !
$ ------------------------------------------------------------------------------
$ Binary system
$
$ C. Jiang, I.J. van Rooyen, S. Meher, Comput. Mater. Sci., 171, 109238(2020).
$
$ Checked against paper. Checked at 6000 K.
$
$ If BCC_A2 is included, it is stable from 3300 to 5200 K at about SiC
$ composition.
$
$ The thermodynamic properties of alpha-SiC (2H) and beta-SiC (3C) have been
$ evaluated by C. Varadachari and R. Bhowmick (Modelling Simul. Mater. Sci.
$ Eng., 17 (2009) 075006). According to this beta-SiC is about 1 kJ/mol-atoms
$ more stable than alpha-SiC at all temperatures. These data should be used
$ for future evaluation.
$
 PAR  L(LIQUID,C,SI;0),,                -3163.5+2.29617*T;,,          N 20Jia !
$
 PAR  L(DIAMOND_A4,C,SI;0),,            +474869.7;,,                  N 20Jia !
 PAR  L(DIAMOND_A4,C,SI;1),,            +222448;,,                    N 20Jia !
$
 PAR  G(SIC_B3,SI:C),,                  -88584+271.1462*T
             -41.2795*T*LN(T)-0.00436266*T**2+800000*T**(-1)
             +2E-07*T**3;,,                                           N 96Gro !
$
$ Metastable
$
 PAR  G(FCC_A1,SI:C),,                  +GHSERSI+GDIACC+90202.4;,,    N 20Jia !
 PAR  G(BCC_A2,SI:C),,                  +GBCCSI+3*GHSERCC
             +322050-75.667*T;,,                                      N 91Lac !
 PAR  G(HCP_A3,SI:C),,                  +UN_ASS;,,                    N !
$ ------------------------------------------------------------------------------
$
 ASSESSED_SYSTEM
  C-SI(TDB -* +LIQ +DIAM +GRAPH +SIC_B3 ;P3 TMM:300/5000 STP:.99/1690/-2) !
$
$
 LIST-OF-REFERENCE
 NUMBER  SOURCE
  Null   'Unknown source'
  91Din  'A.T. Dinsdale, Calphad, 15, 317-425(1991).'
  91Lac  'J. Lacaze, B. Sundman,
          Metall. Mater. Trans. A, 22A, 2211-23(1991); Fe-Si-C'
  96Gro  'J. Groebner, H.L. Lukas, F. Aldinger, Calphad, 20, 247-54(1996); Si-C'
  20Jia  'C. Jiang, I.J. van Rooyen, S. Meher,
          Comput. Mater. Sci., 171, 109238(2020); Si-C'
!

File: data/databases/sgte-binary/SiC-91Lac.tdb
$
$ Database for Si-C from J. Lacaze and B. Sundman 1991 (included in SGSOL V4.3)
$
$ J. Lacaze, B. Sundman, Metall. Mater. Trans. A, 22A, 2211-23(1991).
$
$ Dataset created 2010.02.20 by Bengt Hallstedt.
$ 2021.02.05: Modified for use with GES6.
$
$ In the paper reference is given to unpublished work by I. Ansara, 1989.
$
$ If BCC_A2 is included, it is stable above 3900 K at about SiC composition.
$
$ No phase diagram is shown in the paper.
$
$ CBCC_A12 and CUB_A13 parameters should probably be removed.
$
$ ------------------------------------------------------------------------------
 TEMP-LIM 298.15 6000.00 !
$
$ELEMENT NAME  REF. STATE               ATOMIC MASS H298-H0    S298    !
$
 ELEMENT VA   VACUUM                      0.0          0.0      0.0    ! 
 ELEMENT C    GRAPHITE                   12.011     1054.0      5.7423 ! 
 ELEMENT SI   DIAMOND_A4                 28.0855    3217.      18.81   ! 
$ ------------------------------------------------------------------------------
$ Phase definitions
$
 PHASE LIQUID:L % 1 1 !
 CONST LIQUID:L : C SI : !
$
$ Fcc (cF4, Fm-3m) and MeX (cF8, Fm-3m)
$
 PHASE FCC_A1 %A 2 1 1 !
 CONST FCC_A1 : SI : C VA% : !
$
$ Bcc (cI2, Im-3m)
$
 PHASE BCC_A2 %B 2 1 3 !
 CONST BCC_A2 : SI : C VA% : !
$
$ Hcp (hP2, P6_3/mmc) and Me2X (NiAs-type, hP4, P6_3/mmc, B8_1)
$
 PHASE HCP_A3 % 2 1 0.5 !
 CONST HCP_A3 : SI : C VA% : !
$
$ Prototype C (cF8, Fd-3m)
$
 PHASE DIAMOND_A4 % 1 1 !
 CONST DIAMOND_A4 : C SI% : !
$
$ Prototype C (hP4, P6_3/mmc)
$
 PHASE GRAPHITE_A9 % 1 1 !
 CONST GRAPHITE_A9 : C : !
$
$ Prototype ZnS (cF8, F-43m)
$
 PHASE SIC_B3 % 2 1 1 !
 CONST SIC_B3 : SI : C : !
$ ------------------------------------------------------------------------------
$ Defaults
$
 DEFINE-SYSTEM-DEFAULT ELEMENT 2 !
 DEFAULT-COM DEFINE_SYSTEM_ELEMENT VA !
 TYPE-DEF % SEQ * !
 TYPE-DEF A GES AMEND_PHASE_DESCRIPTION @ MAGNETIC -3 0.28 !
 TYPE-DEF B GES AMEND_PHASE_DESCRIPTION @ MAGNETIC -1 0.4 !
 FUNCTION ZERO      298.15  0;                                         6000 N !
 FUNCTION UN_ASS    298.15  0;                                         6000 N !
$ ------------------------------------------------------------------------------
$ Element data
$ ------------------------------------------------------------------------------
$ C
$
 PAR  G(GRAPHITE_A9,C),,                +GHSERCC;,,                   N 91Din !
 PAR  G(DIAMOND_A4,C),,                 +GDIACC;,,                    N 91Din !
 PAR  G(LIQUID,C),,                     +GHSERCC+117369-24.63*T;,,    N 91Din !
$
 FUNCTION GHSERCC   298.15  -17368.441+170.73*T-24.3*T*LN(T)
       -4.723E-04*T**2+2562600*T**(-1)-2.643E+08*T**(-2)+1.2E+10*T**(-3);
      6000.00  N !
 FUNCTION GDIACC    298.15  -16359.441+175.61*T-24.31*T*LN(T)
       -4.723E-04*T**2+2698000*T**(-1)-2.61E+08*T**(-2)+1.11E+10*T**(-3);
      6000.00  N !
$ ------------------------------------------------------------------------------
$ Si
$
 PAR  G(DIAMOND_A4,SI),,                +GHSERSI;                3600 N 91Din !
 PAR  G(FCC_A1,SI:VA),,                 +GHSERSI+51000-21.8*T;   3600 N 91Din !
 PAR  G(BCC_A2,SI:VA),,                 +GHSERSI+47000-22.5*T;   3600 N 91Din !
 PAR  G(HCP_A3,SI:VA),,                 +GHSERSI+49200-20.8*T;   3600 N 91Din !
$PAR  G(CBCC_A12,SI:VA),,               +GHSERSI+50208-20.377*T; 3600 N 91Din !
$PAR  G(CUB_A13,SI:VA),,                +GHSERSI+47279-20.377*T; 3600 N 91Din !
 PAR  G(LIQUID,SI),,                    +GLIQSI;                 3600 N 91Din !
$
 FUNCTION GHSERSI   298.15  -8162.609+137.236859*T-22.8317533*T*LN(T)
       -0.001912904*T**2-3.552E-09*T**3+176667*T**(-1);
      1687.00  Y  -9457.642+167.281367*T-27.196*T*LN(T)-4.20369E+30*T**(-9);
      3600.00  N !
 FUNCTION GLIQSI    298.15  +50696.36-30.099439*T+GHSERSI+2.09307E-21*T**7;
      1687.00  Y  +40370.523+137.722298*T-27.196*T*LN(T);
      3600.00  N !
 FUNCTION GBCCSI    298.15  +GHSERSI+47000-22.5*T;               3600 N 91Din !
$ ------------------------------------------------------------------------------
$ Binary system
$
$ From J. Lacaze and B. Sundman 1991 (included in SGSOL V4.3)
$
$ J. Lacaze, B. Sundman, Metall. Mater. Trans. A, 22A, 2211-23(1991).
$
$ Checked against paper. Checked at 6000 K.
$
$ In the paper reference is given to unpublished work by I. Ansara, 1989.
$
$ If BCC_A2 is included, it is stable above 3900 K at about SiC composition.
$
$ No phase diagram is shown in the paper.
$
$ CBCC_A12 and CUB_A13 parameters should probably be removed.
$
 PAR  L(LIQUID,C,SI;0),,                -133000+30.97*T;,,            N 91Lac !
$
 PAR  L(DIAMOND_A4,C,SI;0),,            +ZERO;,,                      N 91Lac !
$
 PAR  G(SIC_B3,SI:C),,                  +GSIC;,,                      N 91Lac !
$
$ Metastable
$
 PAR  G(FCC_A1,SI:C),,                  +GHSERSI+GHSERCC
             -20510+38.7*T;,,                                         N 91Lac !
 PAR  G(BCC_A2,SI:C),,                  +GHSERSI+3*GHSERCC
             +369050-98.167*T;,,                                      N 91Lac !
 PAR  G(HCP_A3,SI:C),,                  +UN_ASS;,,                    N !
$PAR  G(CBCC_A12,SI:C),,                +1000000+566.0326*T
$            -85.955678*T*LN(T)-0.007814909*T**2+3.7239E-07*T**3
$            +1688653*T**(-1);,,                                      N 89NPL !
$PAR  G(CUB_A13,SI:C),,                 +1000000+566.0326*T
$            -85.955678*T*LN(T)-0.007814909*T**2+3.7239E-07*T**3
$            +1688653*T**(-1);,,                                      N 89NPL !
$
 FUNCTION GSIC      298.15  -85572.264+173.2005*T-25.856*T*LN(T)
       -0.02107*T**2+3.2153E-06*T**3+438415*T**(-1);  
       700.00  Y  -95145.902+300.346*T-45.093*T*LN(T)
       -0.00367*T**2+2.2E-07*T**3+1341065*T**(-1);
      2100.00  Y  -105007.971+360.309*T-53.073*T*LN(T)
       -7.4525E-04*T**2+1.73167E-08*T**3+3693345*T**(-1);
      6000.00  N !
$ ------------------------------------------------------------------------------
$
 ASSESSED_SYSTEM
  C-SI(TDB -* +LIQ +DIAM +GRAPH +SIC_B3 ;P3 TMM:300/5000 STP:.99/1690/-2) !
$
$
 LIST-OF-REFERENCE
 NUMBER  SOURCE
  Null   'Unknown source'
  89NPL  'NPL, unpublished, 1989; Mn-Si-C'
  91Din  'A.T. Dinsdale, Calphad, 15, 317-425(1991).'
  91Lac  'J. Lacaze, B. Sundman,
          Metall. Mater. Trans. A, 22A, 2211-23(1991); Fe-Si-C'
!
