Repository: orchid-calphad/orchid-project.org

# orchid-project.org

Website and released data of **ORCHID** (Open Repository for CALPHAD Hypotheses, Intelligence, and Discovery),
served by GitHub Pages at https://orchid-project.org. Releases are archived on Zenodo (one DOI per version).

- `index.html`, `catalog/`, `best-practices.html` — static, self-contained pages (generated in the ORCHID tooling).
- `data/` — released data: catalog, redistributable TDB files, convex hulls. Licences: `data/LICENSES.md`, `data/NOTICE.md`.
- `llms.txt`, `data/croissant.json`, `CITATION.cff`, `.zenodo.json` — machine-readable metadata.

Only data with clear redistribution rights are published.

File: data/databases/sgte-binary/SiC-96Gro-LB.tdb
$
$ Database for Si-C from J. Groebner et al. 1996 (included in LB Vol. 2)
$
$ J. Groebner, H.L. Lukas, F. Aldinger, Calphad, 20, 247-54(1996).
$
$ Dataset created 2010.02.20 by Bengt Hallstedt.
$ 2019.10.28: Modified for use with GES6.
$
$ If BCC_A2 is included, it is stable from 3300 to 5200 K at about SiC
$ composition.
$
$ The thermodynamic properties of alpha-SiC (2H) and beta-SiC (3C) have been
$ evaluated by C. Varadachari and R. Bhowmick (Modelling Simul. Mater. Sci.
$ Eng., 17 (2009) 075006). According to this beta-Sic is about 1 kJ/mol-atoms
$ more stable than alpha-Sic at all temperatures. These data should be used
$ for future evaluation.
$
$ ------------------------------------------------------------------------------
 TEMP-LIM 298.15 6000.00 !
$
$ELEMENT NAME  REF. STATE               ATOMIC MASS H298-H0    S298    !
$
 ELEMENT VA   VACUUM                      0.0          0.0      0.0    ! 
 ELEMENT C    GRAPHITE_A9                12.011     1054.0      5.7423 ! 
 ELEMENT SI   DIAMOND_A4                 28.0855    3217.      18.81   ! 
$ ------------------------------------------------------------------------------
$ Phase definitions
$
 PHASE LIQUID:L % 1 1 !
 CONST LIQUID:L : C SI : !
$
$ Fcc (cF4, Fm-3m) and MeX (cF8, Fm-3m)
$
 PHASE FCC_A1 %A 2 1 1 !
 CONST FCC_A1 : SI : C VA% : !
$
$ Bcc (cI2, Im-3m)
$
 PHASE BCC_A2 %B 2 1 3 !
 CONST BCC_A2 : SI : C VA% : !
$
$ Hcp (hP2, P6_3/mmc) and Me2X (NiAs-type, hP4, P6_3/mmc, B8_1)
$
 PHASE HCP_A3 % 2 1 0.5 !
 CONST HCP_A3 : SI : C VA% : !
$
$ Prototype C (cF8, Fd-3m)
$
 PHASE DIAMOND_A4 % 1 1 !
 CONST DIAMOND_A4 : C SI% : !
$
$ Prototype C (hP4, P6_3/mmc)
$
 PHASE GRAPHITE_A9 % 1 1 !
 CONST GRAPHITE_A9 : C : !
$
$ Prototype ZnS (cF8, F-43m)
$
 PHASE SIC_B3 % 2 1 1 !
 CONST SIC_B3 : SI : C : !
$ ------------------------------------------------------------------------------
$ Defaults
$
 DEFINE-SYSTEM-DEFAULT ELEMENT 2 !
 DEFAULT-COM DEFINE_SYSTEM_ELEMENT VA !
 DEFAULT-COM REJECT_PHASE BCC !
 TYPE-DEF % SEQ * !
 TYPE-DEF A GES AMEND_PHASE_DESCRIPTION @ MAGNETIC -3 0.28 !
 TYPE-DEF B GES AMEND_PHASE_DESCRIPTION @ MAGNETIC -1 0.4 !
 FUNCTION ZERO      298.15  0;                                         6000 N !
 FUNCTION UN_ASS    298.15  0;                                         6000 N !
 FUNCTION R         298.15  +8.31451;                                  6000 N !
$ ------------------------------------------------------------------------------
$ Element data
$ ------------------------------------------------------------------------------
$ C
$
 PAR  G(GRAPHITE_A9,C),,                +GHSERCC;,,                   N 91Din !
 PAR  G(DIAMOND_A4,C),,                 +GDIACC;,,                    N 91Din !
 PAR  G(LIQUID,C),,                     +GHSERCC+117369-24.63*T;,,    N 91Din !
$
 FUNCTION GHSERCC   298.15  -17368.441+170.73*T-24.3*T*LN(T)
       -4.723E-04*T**2+2562600*T**(-1)-2.643E+08*T**(-2)+1.2E+10*T**(-3);
      6000.00  N !
 FUNCTION GDIACC    298.15  -16359.441+175.61*T-24.31*T*LN(T)
       -4.723E-04*T**2+2698000*T**(-1)-2.61E+08*T**(-2)+1.11E+10*T**(-3);
      6000.00  N !
$ ------------------------------------------------------------------------------
$ Si
$
 PAR  G(DIAMOND_A4,SI),,                +GHSERSI;                3600 N 91Din !
 PAR  G(FCC_A1,SI:VA),,                 +GHSERSI+51000-21.8*T;   3600 N 91Din !
 PAR  G(BCC_A2,SI:VA),,                 +GHSERSI+47000-22.5*T;   3600 N 91Din !
 PAR  G(HCP_A3,SI:VA),,                 +GHSERSI+49200-20.8*T;   3600 N 91Din !
$PAR  G(CBCC_A12,SI:VA),,               +GHSERSI+50208-20.377*T; 3600 N 91Din !
$PAR  G(CUB_A13,SI:VA),,                +GHSERSI+47279-20.377*T; 3600 N 91Din !
 PAR  G(LIQUID,SI),,                    +GLIQSI;                 3600 N 91Din !
$
 FUNCTION GHSERSI   298.15  -8162.609+137.236859*T-22.8317533*T*LN(T)
       -0.001912904*T**2-3.552E-09*T**3+176667*T**(-1);
      1687.00  Y  -9457.642+167.281367*T-27.196*T*LN(T)-4.20369E+30*T**(-9);
      3600.00  N !
 FUNCTION GLIQSI    298.15  +50696.36-30.099439*T+GHSERSI+2.09307E-21*T**7;
      1687.00  Y  +40370.523+137.722298*T-27.196*T*LN(T);
      3600.00  N !
 FUNCTION GBCCSI    298.15  +GHSERSI+47000-22.5*T;               3600 N 91Din !
$ ------------------------------------------------------------------------------
$ Binary system
$
$ From J. Groebner et al. 1996 (included in LB Vol. 2)
$
$ J. Groebner, H.L. Lukas, F. Aldinger, Calphad, 20, 247-54(1996).
$
$ Checked against LB. Checked at 6000 K.
$
$ If BCC_A2 is included, it is stable from 3300 to 5200 K at about SiC
$ composition.
$
 PAR  L(LIQUID,C,SI;0),,                +25645-6.38115*T;,,           N 96Gro !
$
 PAR  L(DIAMOND_A4,C,SI;0),,            +93386.8;,,                   N 96Gro !
$
 PAR  G(SIC_B3,SI:C),,                  -88584+271.1462*T
             -41.2795*T*LN(T)-0.00436266*T**2+800000*T**(-1)
             +2E-07*T**3;,,                                           N 96Gro !
$
$ Metastable
$
 PAR  G(FCC_A1,SI:C),,                  +GHSERSI+GHSERCC
             -20510+38.7*T;,,                                         N 91Lac !
 PAR  G(BCC_A2,SI:C),,                  +GBCCSI+3*GHSERCC
             +322050-75.667*T;,,                                      N 91Lac !
 PAR  G(HCP_A3,SI:C),,                  +UN_ASS;,,                    N !
$ ------------------------------------------------------------------------------
$
 ASSESSED_SYSTEM
  C-SI(TDB -* +LIQ +DIAM +GRAPH +SIC_B3 ;P3 TMM:300/5000 STP:.99/1690/-2) !
$
$
 LIST-OF-REFERENCE
 NUMBER  SOURCE
  Null   'Unknown source'
  91Din  'A.T. Dinsdale, Calphad, 15, 317-425(1991).'
  91Lac  'J. Lacaze, B. Sundman,
          Metall. Mater. Trans. A, 22A, 2211-23(1991); Fe-Si-C'
  96Gro  'J. Groebner, H.L. Lukas, F. Aldinger, Calphad, 20, 247-54(1996); Si-C'
!

File: data/databases/sgte-binary/SiN-03Ma-LB.tdb
$
$ Database for Si-N from X. Ma et al. 2003 (included in LB Vol. 5)
$
$ X. Ma, C. Li, F. Wang, W. Zhang, Calphad, 27, 383-88(2003).
$
$ Dataset created 2010.07.04 by Bengt Hallstedt.
$ 2021.02.05: Modified for use with GES6.
$
$ Alpha- and beta-Si3N4 are assumed to have the same Gibbs energy.
$
$ ------------------------------------------------------------------------------
 TEMP-LIM 298.15 6000.00 !
$
$ELEMENT NAME  REF. STATE               ATOMIC MASS H298-H0    S298    !
$
 ELEMENT VA   VACUUM                      0.0          0.0      0.0    ! 
 ELEMENT N    1/2_MOLE_N2(G)             14.007     4335.0     95.751  ! 
 ELEMENT SI   DIAMOND_A4                 28.0855    3217.      18.81   ! 
$ ------------------------------------------------------------------------------
$ Species
$
 SPECIE  N2                                 N2 !
 SPECIE  N3                                 N3 !
 SPECIE  SI2                                SI2 !
 SPECIE  SI3                                SI3 !
 SPECIE  SIN                                SI1N1 !
 SPECIE  SI2N                               SI2N1 !
$ ------------------------------------------------------------------------------
$ Phase definitions
$
 PHASE LIQUID:L % 1 1 !
 CONST LIQUID:L : N SI : !
$
$ Prototype C (cF8, Fd-3m)
$
 PHASE DIAMOND_A4 % 1 1 !
 CONST DIAMOND_A4 : SI : !
$
$ Prototype Si3N4; alpha: (hP28, p31c), beta: (hP14, P6_3)
$
 PHASE SI3N4 % 2 3 4 !
 CONST SI3N4 : SI : N : !
$
 PHASE GAS:G % 1 1 !
 CONST GAS:G : N N2 N3 SI SI2 SI3 SIN SI2N : !
$
 PHASE N2GAS % 1 1 !
 CONST N2GAS : N2 : !
$ ------------------------------------------------------------------------------
$ Defaults
$
 DEFINE-SYSTEM-DEFAULT ELEMENT 2 !
 DEFAULT-COM DEFINE_SYSTEM_ELEMENT VA !
 DEFAULT-COM REJECT_PHASE N2GAS !
 TYPE-DEF % SEQ * !
 TYPE-DEF A GES AMEND_PHASE_DESCRIPTION @ MAGNETIC -3 0.28 !
 TYPE-DEF B GES AMEND_PHASE_DESCRIPTION @ MAGNETIC -1 0.4 !
 FUNCTION ZERO      298.15  0;                                         6000 N !
 FUNCTION UN_ASS    298.15  0;                                         6000 N !
 FUNCTION RTLNP     298.15  +8.31451*T*LN(1E-05*P);                    6000 N !
$ ------------------------------------------------------------------------------
$ Element data
$ ------------------------------------------------------------------------------
$ N
$
$ There is a small change in G(GAS,N) from SGSUB 1992 to 1994
$ G(GAS,N2) has a competely different expression in SGSUB 1994 and 1997
$ compared to the unary database.
$ G(GAS,N3) is considerably changed from SGSUB 1992 to 1994.
$
 PAR  G(N2GAS,N2),,                     +2*GHSERNN+RTLNP;,,           N 91Din !
 PAR  G(LIQUID,N),,                     +GHSERNN+29950+59.02*T;,,     N 91Din !
$
 PAR  G(GAS,N),,                        +F12658T+RTLNP;,,             N 97SUB !
 PAR  G(GAS,N2),,                       +2*GHSERNN+RTLNP;,,           N 91Din !
 PAR  G(GAS,N3),,                       +F12909T+RTLNP;,,             N 97SUB !
$
 FUNCTION GHSERNN   298.15  -3750.675-9.45425*T-12.7819*T*LN(T)
       -0.00176686*T**2+2.681E-09*T**3-32374*T**(-1);
       950.00  Y  -7358.85+17.2003*T-16.3699*T*LN(T)
       -6.5107E-04*T**2+3.0097E-08*T**3+563070*T**(-1);
      3350.00  Y  -16392.8+50.26*T-20.4695*T*LN(T)
       +2.39754E-04*T**2-8.333E-09*T**3+4596375*T**(-1);
      6000.00  N !
$ N(g)
 FUNCTION F12658T   298.15  +466446.153-13.3752574*T-20.89393*T*LN(T)
       +8.45521E-05*T**2-1.0018685E-08*T**3+2788.7865*T**(-1);
      2950.00  Y  +481259.035-52.5441353*T-16.37613*T*LN(T)
       -2.283738E-04*T**2-2.78997167E-08*T**3-7559105*T**(-1);
      6000.00  N !
$ N2(g) from SGSUB 1997
 FUNCTION F12845T   298.15  -8000.12556-8.81620364*T-27.22332*T*LN(T)
       -0.0012599175*T**2-5.39381E-07*T**3-38326.695*T**(-1);
       800.00  Y  -10569.6463+2.77534156*T-28.42384*T*LN(T)
       -0.003189275*T**2+2.06638E-07*T**3+416969.05*T**(-1);
      2200.00  Y  -22468.6305+71.8176271*T-37.55014*T*LN(T)
       -6.158995E-06*T**2-4.22547E-09*T**3+3427512*T**(-1);
      6000.00  N !
$ N3(g)
 FUNCTION F12909T   298.15  +426260.222-44.8788468*T-24.40177*T*LN(T)
       -0.02510581*T**2+3.41313667E-06*T**3+61652.95*T**(-1);
       800.00  Y  +409926.892+144.323862*T-52.34995*T*LN(T)
       -0.0035522355*T**2+2.39819667E-07*T**3+1869491.5*T**(-1);
      2200.00  Y  +398090.062+216.588607*T-61.96494*T*LN(T)
       -5.55378E-05*T**2+1.47712917E-09*T**3+4654831*T**(-1);
      6000.00  N !
$ ------------------------------------------------------------------------------
$ Si
$
 PAR  G(DIAMOND_A4,SI),,                +GHSERSI;                3600 N 91Din !
$PAR  G(FCC_A1,SI:VA),,                 +GHSERSI+51000-21.8*T;   3600 N 91Din !
$PAR  G(BCC_A2,SI:VA),,                 +GHSERSI+47000-22.5*T;   3600 N 91Din !
$PAR  G(HCP_A3,SI:VA),,                 +GHSERSI+49200-20.8*T;   3600 N 91Din !
$PAR  G(CBCC_A12,SI:VA),,               +GHSERSI+50208-20.377*T; 3600 N 91Din !
$PAR  G(CUB_A13,SI:VA),,                +GHSERSI+47279-20.377*T; 3600 N 91Din !
 PAR  G(LIQUID,SI),,                    +GLIQSI;                 3600 N 91Din !
$
 PAR  G(GAS,SI),,                       +F8197T+RTLNP;,,              N 90SUB !
 PAR  G(GAS,SI2),,                      +F8227T+RTLNP;,,              N 90SUB !
 PAR  G(GAS,SI3),,                      +F8245T+RTLNP;,,              N 90SUB !
$
 FUNCTION GHSERSI   298.15  -8162.609+137.236859*T-22.8317533*T*LN(T)
       -0.001912904*T**2-3.552E-09*T**3+176667*T**(-1);
      1687.00  Y  -9457.642+167.281367*T-27.196*T*LN(T)-4.20369E+30*T**(-9);
      3600.00  N !
 FUNCTION GLIQSI    298.15  +50696.36-30.099439*T+GHSERSI+2.09307E-21*T**7;
      1687.00  Y  +40370.523+137.722298*T-27.196*T*LN(T);
      3600.00  N !
 FUNCTION GBCCSI    298.15  +GHSERSI+47000-22.5*T;               3600 N 91Din !
$ Si(g)
 FUNCTION F8197T    298.15  +444772.786-60709.2124*T**(-1)-27.6547439*T
       -21.0681554*T*LN(T)+3.99285396E-04*T**2-9.9554096E-08*T**3;
      2000.00  Y  +444116.957+762762.028*T**(-1)-38.3214094*T
       -19.3609998*T*LN(T)-9.76258996E-04*T**2+4.14151845E-08*T**3;
      4000.00  Y  +400678.285+22825602.8*T**(-1)+96.3062503*T
       -35.5990619*T*LN(T)+0.00175586581*T**2-4.58426236E-08*T**3;
      6000.00  N !
$ Si2(g)
 FUNCTION F8227T    298.15  +580605.171-8227.81508*T**(-1)-31.8482492*T
       -28.7155033*T*LN(T)-0.0094705886*T**2+1.76928808E-07*T**3;
       600.00  Y  +576928.698+444960.032*T**(-1)-3.54867845*T
       -32.2831164*T*LN(T)-0.0114310436*T**2+1.75212671E-06*T**3;
      1200.00  Y  +565230.011+1453776.82*T**(-1)+139.106857*T
       -53.3225696*T*LN(T)+0.00393279264*T**2-2.42637831E-07*T**3;
      2600.00  Y  +583134.867-3023002.76*T**(-1)+39.6531838*T
       -40.3154759*T*LN(T)-1.64330156E-04*T**2-5.40281315E-09*T**3;
      6000.00  N !
$ Si3(g)
 FUNCTION F8245T    298.15  +616635.909+234142.916*T**(-1)+129.920395*T
       -58.7282976*T*LN(T)-0.00312912992*T**2+5.00836655E-07*T**3;
      1000.00  Y  +614516.828+384664.408*T**(-1)+160.460124*T
       -63.3670984*T*LN(T)+9.95168584E-04*T**2-1.50930827E-07*T**3;
      2900.00  Y  +630336.932-1798745.53*T**(-1)+58.7146891*T
       -49.9352032*T*LN(T)-0.00334104952*T**2+9.15842733E-08*T**3;
      6000.00  N !
$ ------------------------------------------------------------------------------
$ Binary system
$
$ From X. Ma et al. 2003 (included in LB Vol. 5)
$
$ X. Ma, C. Li, F. Wang, W. Zhang, Calphad, 27, 383-88(2003).
$
$ Checked against LB and paper. Checked at 6000 K.
$
$ Alpha- and beta-Si3N4 are assumed to have the same Gibbs energy.
$
 PAR  L(LIQUID,N,SI;0),,                -87631.311+22.359*T;,,        N 03Ma !
$
 PAR  G(SI3N4,SI:N),,                   -788513.009+733.225*T
             -121.79*T*LN(T)-0.02065*T**2+6.9938E-07*T**3
             +1666886.4*T**(-1);,,                                    N 03Ma !
$
 PAR  G(GAS,SIN),,                      +F12915T+RTLNP;,,             N 00SUB !
 PAR  G(GAS,SI2N),,                     +F12921T+RTLNP;,,             N 00SUB !
$
$ SiN(g)
 FUNCTION F12915T   298.15  +373690.147-126.773849*T-11.48813*T*LN(T)
       -0.02760032*T**2+4.14460833E-06*T**3-201121*T**(-1);
       900.00  Y  +345651.105+184.200439*T-57.02462*T*LN(T)
       +0.005212695*T**2-2.80815333E-07*T**3+3030993*T**(-1);
      3000.00  Y  +401766.122-30.0990737*T-30.3733*T*LN(T)
       -6.13755E-04*T**2-3.30314167E-08*T**3-19797170*T**(-1);
      5800.00  Y  +397720.711-70.2315921*T-24.95975*T*LN(T)
       -0.0020519915*T**2+1.71382167E-08*T**3-543722*T**(-1);
      6000.00  N !
$ Si2N(g)
 FUNCTION F12921T   298.15  +367551.162+68.9613567*T-47.11477*T*LN(T)
       -0.01410916*T**2+2.51869833E-06*T**3+190945.2*T**(-1);
       800.00  Y  +360363.442+166.768467*T-61.99726*T*LN(T)
       -8.395595E-05*T**2+2.98128167E-09*T**3+863651*T**(-1);
      3400.00  Y  +358195.746+179.731995*T-63.68676*T*LN(T)
       +4.0735635E-04*T**2-2.15632833E-08*T**3+1158715*T**(-1);
      6000.00  N !
$ ------------------------------------------------------------------------------
$
 ASSESSED_SYSTEM
  N-SI(TDB -* +LIQUID +GAS +DIAMOND +SI3N4 ;P3 TMM:500/4000 *) !
$
$
 LIST-OF-REFERENCE
 NUMBER  SOURCE
  Null   'Unknown source'
  90SUB  'SGTE Substance Database, version 1990'
  91Din  'A.T. Dinsdale, Calphad, 15, 317-425(1991).'
  97SUB  'SGTE Substance Database, version 1997'
  00SUB  'SGTE Substance Database, version 2000'
  03Ma   'X. Ma, C. Li, F. Wang, W. Zhang, Calphad, 27, 383-88(2003); Si-N'
!

File: data/databases/sgte-binary/SiN-18Sri.tdb
$
$ Database for Si-N from S. Sridar et al. 2018.
$
$ S. Sridar, R. Kumar, K. C. Hari Kumar, Calphad, 62, 148-53(2018).
$
$ Dataset created 2024.05.09 by Bengt Hallstedt.
$
$ Separate functions for alpha- and beta-Si3N4 by help of DFT. Beta-Si3N4 is
$ more stable at any temperature.
$
$ The liquid model is the same as 03Ma, i.e. no particular liquid stability
$ at the Si3N4 composition.
$
$ There is some difference in gas phase data for Si. The boiling point of Si
$ is about 35 K higher in this dataset. There is no change in the decomposition
$ temperature of Si3N4.
$
$ ------------------------------------------------------------------------------
 TEMP-LIM 298.15 6000.00 !
$
$ELEMENT NAME  REF. STATE               ATOMIC MASS H298-H0    S298    !
$
 ELEMENT VA   VACUUM                      0.0          0.0      0.0    ! 
 ELEMENT N    1/2_MOLE_N2(G)             14.007     4335.0     95.751  ! 
 ELEMENT SI   DIAMOND_A4                 28.0855    3217.      18.81   ! 
$ ------------------------------------------------------------------------------
$ Species
$
 SPECIE  N2                                 N2 !
 SPECIE  N3                                 N3 !
 SPECIE  SI2                                SI2 !
 SPECIE  SI3                                SI3 !
 SPECIE  SIN                                SI1N1 !
 SPECIE  SI2N                               SI2N1 !
$ ------------------------------------------------------------------------------
$ Phase definitions
$
 PHASE LIQUID:L % 1 1 !
 CONST LIQUID:L : N SI : !
$
$ Prototype C (cF8, Fd-3m)
$
 PHASE DIAMOND_A4 % 1 1 !
 CONST DIAMOND_A4 : SI : !
$
$ Prototype alpha-Si3N4 (hP28, p31c)
$
 PHASE SI3N4_A % 2 3 4 !
 CONST SI3N4_A : SI : N : !
$
$ Prototype beta-Si3N4 (hP14, P6_3)
$
 PHASE SI3N4_B % 2 3 4 !
 CONST SI3N4_B : SI : N : !
$
 PHASE GAS:G % 1 1 !
 CONST GAS:G : N N2 N3 SI SI2 SI3 SIN SI2N : !
$
 PHASE N2GAS % 1 1 !
 CONST N2GAS : N2 : !
$ ------------------------------------------------------------------------------
$ Defaults
$
 DEFINE-SYSTEM-DEFAULT ELEMENT 2 !
 DEFAULT-COM DEFINE_SYSTEM_ELEMENT VA !
 DEFAULT-COM REJECT_PHASE N2GAS !
 TYPE-DEF % SEQ * !
 TYPE-DEF A GES AMEND_PHASE_DESCRIPTION @ MAGNETIC -3 0.28 !
 TYPE-DEF B GES AMEND_PHASE_DESCRIPTION @ MAGNETIC -1 0.4 !
 FUNCTION ZERO      298.15  0;                                         6000 N !
 FUNCTION UN_ASS    298.15  0;                                         6000 N !
 FUNCTION R         298.15  +8.31451;                                  6000 N !
 FUNCTION RTLNP     298.15  +8.31451*T*LN(1E-05*P);                    6000 N !
 FUNCTION LNT       298.15  +1*LN(T);                                  6000 N !
 FUNCTION SQRTT     298.15  +1*EXP(0.5*LNT);                           6000 N !
$ ------------------------------------------------------------------------------
$ Element data
$ ------------------------------------------------------------------------------
$ N
$
$ There is a small change in G(GAS,N) from SGSUB 1992 to 1994
$ G(GAS,N2) has a competely different expression in SGSUB 1994 and 1997
$ compared to the unary database.
$ G(GAS,N3) is considerably changed from SGSUB 1992 to 1994.
$
 PAR  G(N2GAS,N2),,                     +2*GHSERNN+RTLNP;,,           N 91Din !
 PAR  G(LIQUID,N),,                     +GHSERNN+29950+59.02*T;,,     N 91Din !
$
 PAR  G(GAS,N),,                        +F12658T+RTLNP;,,             N 97SUB !
 PAR  G(GAS,N2),,                       +2*GHSERNN+RTLNP;,,           N 91Din !
 PAR  G(GAS,N3),,                       +F12909T+RTLNP;,,             N 97SUB !
$
 FUNCTION GHSERNN   298.15  -3750.675-9.45425*T-12.7819*T*LN(T)
       -0.00176686*T**2+2.681E-09*T**3-32374*T**(-1);
       950.00  Y  -7358.85+17.2003*T-16.3699*T*LN(T)
       -6.5107E-04*T**2+3.0097E-08*T**3+563070*T**(-1);
      3350.00  Y  -16392.8+50.26*T-20.4695*T*LN(T)
       +2.39754E-04*T**2-8.333E-09*T**3+4596375*T**(-1);
      6000.00  N !
$ N(g)
 FUNCTION F12658T   298.15  +466446.153-13.3752574*T-20.89393*T*LN(T)
       +8.45521E-05*T**2-1.0018685E-08*T**3+2788.7865*T**(-1);
      2950.00  Y  +481259.035-52.5441353*T-16.37613*T*LN(T)
       -2.283738E-04*T**2-2.78997167E-08*T**3-7559105*T**(-1);
      6000.00  N !
$ N2(g) from SGSUB 1997
 FUNCTION F12845T   298.15  -8000.12556-8.81620364*T-27.22332*T*LN(T)
       -0.0012599175*T**2-5.39381E-07*T**3-38326.695*T**(-1);
       800.00  Y  -10569.6463+2.77534156*T-28.42384*T*LN(T)
       -0.003189275*T**2+2.06638E-07*T**3+416969.05*T**(-1);
      2200.00  Y  -22468.6305+71.8176271*T-37.55014*T*LN(T)
       -6.158995E-06*T**2-4.22547E-09*T**3+3427512*T**(-1);
      6000.00  N !
$ N3(g)
 FUNCTION F12909T   298.15  +426260.222-44.8788468*T-24.40177*T*LN(T)
       -0.02510581*T**2+3.41313667E-06*T**3+61652.95*T**(-1);
       800.00  Y  +409926.892+144.323862*T-52.34995*T*LN(T)
       -0.0035522355*T**2+2.39819667E-07*T**3+1869491.5*T**(-1);
      2200.00  Y  +398090.062+216.588607*T-61.96494*T*LN(T)
       -5.55378E-05*T**2+1.47712917E-09*T**3+4654831*T**(-1);
      6000.00  N !
$ ------------------------------------------------------------------------------
$ Si
$
 PAR  G(DIAMOND_A4,SI),,                +GHSERSI;                3600 N 91Din !
$PAR  G(FCC_A1,SI:VA),,                 +GHSERSI+51000-21.8*T;   3600 N 91Din !
$PAR  G(BCC_A2,SI:VA),,                 +GHSERSI+47000-22.5*T;   3600 N 91Din !
$PAR  G(HCP_A3,SI:VA),,                 +GHSERSI+49200-20.8*T;   3600 N 91Din !
$PAR  G(CBCC_A12,SI:VA),,               +GHSERSI+50208-20.377*T; 3600 N 91Din !
$PAR  G(CUB_A13,SI:VA),,                +GHSERSI+47279-20.377*T; 3600 N 91Din !
 PAR  G(LIQUID,SI),,                    +GLIQSI;                 3600 N 91Din !
$
 PAR  G(GAS,SI),,                       +F8197T+RTLNP;,,              N 90SUB !
 PAR  G(GAS,SI2),,                      +F8227T+RTLNP;,,              N 90SUB !
 PAR  G(GAS,SI3),,                      +F8245T+RTLNP;,,              N 90SUB !
$
 FUNCTION GHSERSI   298.15  -8162.609+137.236859*T-22.8317533*T*LN(T)
       -0.001912904*T**2-3.552E-09*T**3+176667*T**(-1);
      1687.00  Y  -9457.642+167.281367*T-27.196*T*LN(T)-4.20369E+30*T**(-9);
      3600.00  N !
 FUNCTION GLIQSI    298.15  +50696.36-30.099439*T+GHSERSI+2.09307E-21*T**7;
      1687.00  Y  +40370.523+137.722298*T-27.196*T*LN(T);
      3600.00  N !
 FUNCTION GBCCSI    298.15  +GHSERSI+47000-22.5*T;               3600 N 91Din !
$ Si(g)
 FUNCTION F8197T    298.15  +444772.786-60709.2124*T**(-1)-27.6547439*T
       -21.0681554*T*LN(T)+3.99285396E-04*T**2-9.9554096E-08*T**3;
      2000.00  Y  +444116.957+762762.028*T**(-1)-38.3214094*T
       -19.3609998*T*LN(T)-9.76258996E-04*T**2+4.14151845E-08*T**3;
      4000.00  Y  +400678.285+22825602.8*T**(-1)+96.3062503*T
       -35.5990619*T*LN(T)+0.00175586581*T**2-4.58426236E-08*T**3;
      6000.00  N !
$ Si2(g)
 FUNCTION F8227T    298.15  +580605.171-8227.81508*T**(-1)-31.8482492*T
       -28.7155033*T*LN(T)-0.0094705886*T**2+1.76928808E-07*T**3;
       600.00  Y  +576928.698+444960.032*T**(-1)-3.54867845*T
       -32.2831164*T*LN(T)-0.0114310436*T**2+1.75212671E-06*T**3;
      1200.00  Y  +565230.011+1453776.82*T**(-1)+139.106857*T
       -53.3225696*T*LN(T)+0.00393279264*T**2-2.42637831E-07*T**3;
      2600.00  Y  +583134.867-3023002.76*T**(-1)+39.6531838*T
       -40.3154759*T*LN(T)-1.64330156E-04*T**2-5.40281315E-09*T**3;
      6000.00  N !
$ Si3(g)
 FUNCTION F8245T    298.15  +616635.909+234142.916*T**(-1)+129.920395*T
       -58.7282976*T*LN(T)-0.00312912992*T**2+5.00836655E-07*T**3;
      1000.00  Y  +614516.828+384664.408*T**(-1)+160.460124*T
       -63.3670984*T*LN(T)+9.95168584E-04*T**2-1.50930827E-07*T**3;
      2900.00  Y  +630336.932-1798745.53*T**(-1)+58.7146891*T
       -49.9352032*T*LN(T)-0.00334104952*T**2+9.15842733E-08*T**3;
      6000.00  N !
$ ------------------------------------------------------------------------------
$ Binary system
$
$ S. Sridar, R. Kumar, K. C. Hari Kumar, Calphad, 62, 148-53(2018).
$
$ Checked against paper and author's tdb. Checked at 6000 K.
$
$ Separate functions for alpha- and beta-Si3N4 by help of DFT. Beta-Si3N4 is
$ more stable at any temperature.
$
$ The liquid model is the same as 03Ma, i.e. no particular liquid stability
$ at the Si3N4 composition.
$
$ There is some difference in gas phase data for Si. The boiling point of Si
$ is about 35 K higher in this dataset. There is no change in the decomposition
$ temperature of Si3N4.
$
 PAR  L(LIQUID,N,SI;0),,                -58745;,,                     N 18Sri !
$
 PAR  G(SI3N4_A,SI:N),,                 +GSI3N4A-3668;,,              N 18Sri !
 PAR  G(SI3N4_B,SI:N),,                 +GSI3N4B-8462-11.368*T;,,     N 18Sri !
$
 PAR  G(GAS,SIN),,                      +F12915T+RTLNP;,,             N 00SUB !
 PAR  G(GAS,SI2N),,                     +F12921T+RTLNP;,,             N 00SUB !
$
 FUNCTION GSI3N4A     1.00  -817004.5-0.1976573422E-05*T**4;
        90.00  Y  -821064.5128+146.3010806*T-23.49742247*T*LN(T)
       -0.07307495661*T**2+78407.39395*T**(-1);
       140.00  Y  -738176.2277+3102.604575*T-390.5999257*T*LN(T)
       +0.04132250381*T**2-0.2544608314E-05*T**3-811775.1694*T**(-1)
       -20171.72194*SQRTT;
      3000.00  N !
 FUNCTION GSI3N4B     1.00  -815850.5-0.2969508104E-05*T**4;
        80.00  Y  -822185.8765+305.6875944*T-56.38638459*T*LN(T)
       +0.04489475040*T**2+99067.41356*T**(-1);
       110.00  Y  -759466.2644+2585.207764*T-332.0918305*T*LN(T)
       +0.02660172840*T**2-0.1358074458E-05*T**3-482280.7600*T**(-1)
       -15770.69173*SQRTT;
      3000.00  N !
$ SiN(g)
 FUNCTION F12915T   298.15  +373690.147-126.773849*T-11.48813*T*LN(T)
       -0.02760032*T**2+4.14460833E-06*T**3-201121*T**(-1);
       900.00  Y  +345651.105+184.200439*T-57.02462*T*LN(T)
       +0.005212695*T**2-2.80815333E-07*T**3+3030993*T**(-1);
      3000.00  Y  +401766.122-30.0990737*T-30.3733*T*LN(T)
       -6.13755E-04*T**2-3.30314167E-08*T**3-19797170*T**(-1);
      5800.00  Y  +397720.711-70.2315921*T-24.95975*T*LN(T)
       -0.0020519915*T**2+1.71382167E-08*T**3-543722*T**(-1);
      6000.00  N !
$ Si2N(g)
 FUNCTION F12921T   298.15  +367551.162+68.9613567*T-47.11477*T*LN(T)
       -0.01410916*T**2+2.51869833E-06*T**3+190945.2*T**(-1);
       800.00  Y  +360363.442+166.768467*T-61.99726*T*LN(T)
       -8.395595E-05*T**2+2.98128167E-09*T**3+863651*T**(-1);
      3400.00  Y  +358195.746+179.731995*T-63.68676*T*LN(T)
       +4.0735635E-04*T**2-2.15632833E-08*T**3+1158715*T**(-1);
      6000.00  N !
$ ------------------------------------------------------------------------------
$
 ASSESSED_SYSTEM
  N-SI(TDB -* +LIQUID +GAS +DIAMOND +SI3N4_B ;P3 TMM:500/4000 *) !
$
$
 LIST-OF-REFERENCE
 NUMBER  SOURCE
  Null   'Unknown source'
  90SUB  'SGTE Substance Database, version 1990'
  91Din  'A.T. Dinsdale, Calphad, 15, 317-425(1991).'
  97SUB  'SGTE Substance Database, version 1997'
  00SUB  'SGTE Substance Database, version 2000'
  18Sri  'S. Sridar, R. Kumar, K. C. Hari Kumar,
          Calphad, 62, 148-53(2018); Si-N'
!

File: data/databases/sgte-binary/SiN-92Hil.tdb
$
$ Database for Si-N from M. Hillert et al. 1992.
$
$ M. Hillert, S. Jonsson, B. Sundman, Z. Metallkd., 83, 648-54(1992).
$
$ Dataset created 2024.05.09 by Bengt Hallstedt.
$
$ The paper only concerns pure solid and liquid Si3N4. The liquid model is
$ extended in 92Hil2.
$
$ Si3N4 is considered to be beta-Si3N4 in the paper.
$
$ ------------------------------------------------------------------------------
 TEMP-LIM 298.15 6000.00 !
$
$ELEMENT NAME  REF. STATE               ATOMIC MASS H298-H0    S298    !
$
 ELEMENT /-   ELECTRON_GAS                0.0          0.0      0.0    ! 
 ELEMENT VA   VACUUM                      0.0          0.0      0.0    ! 
 ELEMENT N    1/2_MOLE_N2(G)             14.007     4335.0     95.751  ! 
 ELEMENT SI   DIAMOND_A4                 28.0855    3217.      18.81   ! 
$ ------------------------------------------------------------------------------
$ Species
$
 SPECIE  N-3                                N/-3 !
 SPECIE  N2                                 N2 !
 SPECIE  N3                                 N3 !
 SPECIE  SI+4                               SI/+4 !
 SPECIE  SI2                                SI2 !
 SPECIE  SI3                                SI3 !
 SPECIE  SIN                                SI1N1 !
 SPECIE  SI2N                               SI2N1 !
 SPECIE  SIN1_3                             SI1N1.333333 !
$ ------------------------------------------------------------------------------
$ Phase definitions
$
 PHASE LIQUID:L % 1 1 !
 CONST LIQUID:L : N SI : !
$
 PHASE ION:Y % 2 1 1 !
 CONST ION:Y : SI+4 : N-3 SIN1_3 VA : !
$
$ Prototype C (cF8, Fd-3m)
$
 PHASE DIAMOND_A4 % 1 1 !
 CONST DIAMOND_A4 : SI : !
$
$ Prototype Si3N4; alpha: (hP28, p31c), beta: (hP14, P6_3)
$
 PHASE SI3N4 % 2 3 4 !
 CONST SI3N4 : SI : N : !
$
 PHASE GAS:G % 1 1 !
 CONST GAS:G : N N2 N3 SI SI2 SI3 SIN SI2N : !
$
 PHASE N2GAS % 1 1 !
 CONST N2GAS : N2 : !
$ ------------------------------------------------------------------------------
$ Defaults
$
 DEFINE-SYSTEM-DEFAULT ELEMENT 2 !
 DEFAULT-COM DEFINE_SYSTEM_ELEMENT VA /- !
 DEFAULT-COM REJECT_PHASE LIQUID !
 TYPE-DEF % SEQ * !
 TYPE-DEF A GES AMEND_PHASE_DESCRIPTION @ MAGNETIC -3 0.28 !
 TYPE-DEF B GES AMEND_PHASE_DESCRIPTION @ MAGNETIC -1 0.4 !
 FUNCTION ZERO      298.15  0;                                         6000 N !
 FUNCTION UN_ASS    298.15  0;                                         6000 N !
 FUNCTION R         298.15  +8.31451;                                  6000 N !
 FUNCTION RTLNP     298.15  +8.31451*T*LN(1E-05*P);                    6000 N !
 FUNCTION THREE     298.15  +3;                                        6000 N !
 FUNCTION THIRD     298.15  +THREE**(-1);                              6000 N !
$ ------------------------------------------------------------------------------
$ Element data
$ ------------------------------------------------------------------------------
$ N
$
$ There is a small change in G(GAS,N) from SGSUB 1992 to 1994
$ G(GAS,N2) has a competely different expression in SGSUB 1994 and 1997
$ compared to the unary database.
$ G(GAS,N3) is considerably changed from SGSUB 1992 to 1994.
$
 PAR  G(N2GAS,N2),,                     +2*GHSERNN+RTLNP;,,           N 91Din !
 PAR  G(LIQUID,N),,                     +GHSERNN+29950+59.02*T;,,     N 91Din !
$
 PAR  G(GAS,N),,                        +F12658T+RTLNP;,,             N 97SUB !
 PAR  G(GAS,N2),,                       +2*GHSERNN+RTLNP;,,           N 91Din !
 PAR  G(GAS,N3),,                       +F12909T+RTLNP;,,             N 97SUB !
$
 FUNCTION GHSERNN   298.15  -3750.675-9.45425*T-12.7819*T*LN(T)
       -0.00176686*T**2+2.681E-09*T**3-32374*T**(-1);
       950.00  Y  -7358.85+17.2003*T-16.3699*T*LN(T)
       -6.5107E-04*T**2+3.0097E-08*T**3+563070*T**(-1);
      3350.00  Y  -16392.8+50.26*T-20.4695*T*LN(T)
       +2.39754E-04*T**2-8.333E-09*T**3+4596375*T**(-1);
      6000.00  N !
$ N(g)
 FUNCTION F12658T   298.15  +466446.153-13.3752574*T-20.89393*T*LN(T)
       +8.45521E-05*T**2-1.0018685E-08*T**3+2788.7865*T**(-1);
      2950.00  Y  +481259.035-52.5441353*T-16.37613*T*LN(T)
       -2.283738E-04*T**2-2.78997167E-08*T**3-7559105*T**(-1);
      6000.00  N !
$ N2(g) from SGSUB 1997
 FUNCTION F12845T   298.15  -8000.12556-8.81620364*T-27.22332*T*LN(T)
       -0.0012599175*T**2-5.39381E-07*T**3-38326.695*T**(-1);
       800.00  Y  -10569.6463+2.77534156*T-28.42384*T*LN(T)
       -0.003189275*T**2+2.06638E-07*T**3+416969.05*T**(-1);
      2200.00  Y  -22468.6305+71.8176271*T-37.55014*T*LN(T)
       -6.158995E-06*T**2-4.22547E-09*T**3+3427512*T**(-1);
      6000.00  N !
$ N3(g)
 FUNCTION F12909T   298.15  +426260.222-44.8788468*T-24.40177*T*LN(T)
       -0.02510581*T**2+3.41313667E-06*T**3+61652.95*T**(-1);
       800.00  Y  +409926.892+144.323862*T-52.34995*T*LN(T)
       -0.0035522355*T**2+2.39819667E-07*T**3+1869491.5*T**(-1);
      2200.00  Y  +398090.062+216.588607*T-61.96494*T*LN(T)
       -5.55378E-05*T**2+1.47712917E-09*T**3+4654831*T**(-1);
      6000.00  N !
$ ------------------------------------------------------------------------------
$ Si
$
 PAR  G(DIAMOND_A4,SI),,                +GHSERSI;                3600 N 91Din !
$PAR  G(FCC_A1,SI:VA),,                 +GHSERSI+51000-21.8*T;   3600 N 91Din !
$PAR  G(BCC_A2,SI:VA),,                 +GHSERSI+47000-22.5*T;   3600 N 91Din !
$PAR  G(HCP_A3,SI:VA),,                 +GHSERSI+49200-20.8*T;   3600 N 91Din !
$PAR  G(CBCC_A12,SI:VA),,               +GHSERSI+50208-20.377*T; 3600 N 91Din !
$PAR  G(CUB_A13,SI:VA),,                +GHSERSI+47279-20.377*T; 3600 N 91Din !
 PAR  G(LIQUID,SI),,                    +GLIQSI;                 3600 N 91Din !
$
 PAR  G(ION,SI+4:VA),,                  +GLIQSI;                 3600 N 91Din !
$
 PAR  G(GAS,SI),,                       +F8197T+RTLNP;,,              N 90SUB !
 PAR  G(GAS,SI2),,                      +F8227T+RTLNP;,,              N 90SUB !
 PAR  G(GAS,SI3),,                      +F8245T+RTLNP;,,              N 90SUB !
$
 FUNCTION GHSERSI   298.15  -8162.609+137.236859*T-22.8317533*T*LN(T)
       -0.001912904*T**2-3.552E-09*T**3+176667*T**(-1);
      1687.00  Y  -9457.642+167.281367*T-27.196*T*LN(T)-4.20369E+30*T**(-9);
      3600.00  N !
 FUNCTION GLIQSI    298.15  +50696.36-30.099439*T+GHSERSI+2.09307E-21*T**7;
      1687.00  Y  +40370.523+137.722298*T-27.196*T*LN(T);
      3600.00  N !
 FUNCTION GBCCSI    298.15  +GHSERSI+47000-22.5*T;               3600 N 91Din !
$ Si(g)
 FUNCTION F8197T    298.15  +444772.786-60709.2124*T**(-1)-27.6547439*T
       -21.0681554*T*LN(T)+3.99285396E-04*T**2-9.9554096E-08*T**3;
      2000.00  Y  +444116.957+762762.028*T**(-1)-38.3214094*T
       -19.3609998*T*LN(T)-9.76258996E-04*T**2+4.14151845E-08*T**3;
      4000.00  Y  +400678.285+22825602.8*T**(-1)+96.3062503*T
       -35.5990619*T*LN(T)+0.00175586581*T**2-4.58426236E-08*T**3;
      6000.00  N !
$ Si2(g)
 FUNCTION F8227T    298.15  +580605.171-8227.81508*T**(-1)-31.8482492*T
       -28.7155033*T*LN(T)-0.0094705886*T**2+1.76928808E-07*T**3;
       600.00  Y  +576928.698+444960.032*T**(-1)-3.54867845*T
       -32.2831164*T*LN(T)-0.0114310436*T**2+1.75212671E-06*T**3;
      1200.00  Y  +565230.011+1453776.82*T**(-1)+139.106857*T
       -53.3225696*T*LN(T)+0.00393279264*T**2-2.42637831E-07*T**3;
      2600.00  Y  +583134.867-3023002.76*T**(-1)+39.6531838*T
       -40.3154759*T*LN(T)-1.64330156E-04*T**2-5.40281315E-09*T**3;
      6000.00  N !
$ Si3(g)
 FUNCTION F8245T    298.15  +616635.909+234142.916*T**(-1)+129.920395*T
       -58.7282976*T*LN(T)-0.00312912992*T**2+5.00836655E-07*T**3;
      1000.00  Y  +614516.828+384664.408*T**(-1)+160.460124*T
       -63.3670984*T*LN(T)+9.95168584E-04*T**2-1.50930827E-07*T**3;
      2900.00  Y  +630336.932-1798745.53*T**(-1)+58.7146891*T
       -49.9352032*T*LN(T)-0.00334104952*T**2+9.15842733E-08*T**3;
      6000.00  N !
$ ------------------------------------------------------------------------------
$ Binary system
$
$ M. Hillert, S. Jonsson, B. Sundman, Z. Metallkd., 83, 648-54(1992).
$
$ Checked against paper. Checked at 6000 K.
$
$ The paper only concerns pure solid and liquid Si3N4. The liquid model is
$ extended in 92Hil2.
$
$ Si3N4 is considered to be beta-Si3N4 in the paper.
$
 PAR  G(ION,SIN1_3),,                   +THIRD*GSI3N4L;,,             N 92Hil1 !
 PAR  G(ION,SI+4:N-3),,                 +GSI3N4L+600000;,,            N 92Hil2 !
 PAR  L(ION,SI+4:SIN1_3,VA;0),,         +847751-151.631*T;,,          N 92Hil2 !
$
 PAR  G(SI3N4,SI:N),,                   +GSI3N4S;,,                   N 92Hil1 !
$
 PAR  G(GAS,SIN),,                      +F12915T+RTLNP;,,             N 00SUB !
 PAR  G(GAS,SI2N),,                     +F12921T+RTLNP;,,             N 00SUB !
$
 FUNCTION GSI3N4S   298.15  -936806+1066.04*T-158.4527*T*LN(T)
       -0.008226*T**2+10886000*T**(-1)-7.73E+08*T**(-2);
      6000.00  N !
 FUNCTION GSI3N4L   298.15  +GSI3N4S+209300-80.5*T;                    6000 N !
$ SiN(g)
 FUNCTION F12915T   298.15  +373690.147-126.773849*T-11.48813*T*LN(T)
       -0.02760032*T**2+4.14460833E-06*T**3-201121*T**(-1);
       900.00  Y  +345651.105+184.200439*T-57.02462*T*LN(T)
       +0.005212695*T**2-2.80815333E-07*T**3+3030993*T**(-1);
      3000.00  Y  +401766.122-30.0990737*T-30.3733*T*LN(T)
       -6.13755E-04*T**2-3.30314167E-08*T**3-19797170*T**(-1);
      5800.00  Y  +397720.711-70.2315921*T-24.95975*T*LN(T)
       -0.0020519915*T**2+1.71382167E-08*T**3-543722*T**(-1);
      6000.00  N !
$ Si2N(g)
 FUNCTION F12921T   298.15  +367551.162+68.9613567*T-47.11477*T*LN(T)
       -0.01410916*T**2+2.51869833E-06*T**3+190945.2*T**(-1);
       800.00  Y  +360363.442+166.768467*T-61.99726*T*LN(T)
       -8.395595E-05*T**2+2.98128167E-09*T**3+863651*T**(-1);
      3400.00  Y  +358195.746+179.731995*T-63.68676*T*LN(T)
       +4.0735635E-04*T**2-2.15632833E-08*T**3+1158715*T**(-1);
      6000.00  N !
$ ------------------------------------------------------------------------------
$
 ASSESSED_SYSTEM
  N-SI(TDB -* +ION +GAS +DIAMOND +SI3N4 ;P3 TMM:500/4000 *) !
$
$
 LIST-OF-REFERENCE
 NUMBER  SOURCE
  Null   'Unknown source'
  90SUB  'SGTE Substance Database, version 1990'
  91Din  'A.T. Dinsdale, Calphad, 15, 317-425(1991).'
  92Hil1 'M. Hillert, S. Jonsson, B. Sundman,
          Z. Metallkd., 83, 648-54(1992); Si-N'
  92Hil2 'M. Hillert, S. Jonsson, Calphad, 16, 199-205(1992); Si-N'
  97SUB  'SGTE Substance Database, version 1997'
  00SUB  'SGTE Substance Database, version 2000'
!

File: data/databases/sgte-binary/SiO-04Sch.tdb
$
$ Database for Si-O from S.M. Schnurre et al. 2004.
$
$ S.M. Schnurre, J. Groebner, R. Schmid-Fetzer,
$ J. Non-Cryst. Solids, 336, 1-25(2004).
$
$ Dataset created 2024.05.12 by Bengt Hallstedt.
$
$ The paper contains a very detailed study of the SiO2 liquid and glass and
$ the SiO amorphous phases. There are also new/modified expressions for
$ cristobalite and tridymite, the O solubility in solid and liquid Si and
$ SiO(g). The expressions for solid SiO2 are referred to unpublished work by
$ H.J. Seifert 1999.
$
$ The Liquid phase is only used to model O solubility in liquid Si.
$ Liquid SiO2 is defined only for the SiO2 composition. This could be extended
$ to an ionic liquid by readjusting the appropriate parameters.
$
$ The SiO-am and tridymite phases should not be stable, but tridymite
$ becomes stable above 2952 K. In contrast to 87Bar, the Gibbs energy of
$ tridymite is now very different from quartz and cristobalite.
$
$ ------------------------------------------------------------------------------
 TEMP-LIM 298.15 6000.00 !
$
$ELEMENT NAME  REF. STATE               ATOMIC MASS H298-H0    S298    !
$
$ELEMENT /-   ELECTRON_GAS                0.0          0.0      0.0    ! 
 ELEMENT VA   VACUUM                      0.0          0.0      0.0    ! 
 ELEMENT O    1/2_MOLE_O2(G)             15.999     4341.0    102.52   ! 
 ELEMENT SI   DIAMOND_A4                 28.0855    3217.      18.81   ! 
$ ------------------------------------------------------------------------------
$ Species
$
$SPECIE  O-2                                O/-2 !
 SPECIE  O2                                 O2 !
 SPECIE  O3                                 O3 !
$SPECIE  SI+4                               SI1/+4 !
 SPECIE  SI2                                SI2 !
 SPECIE  SI3                                SI3 !
 SPECIE  SIO                                O1SI1 !
 SPECIE  SIO2                               O2SI1 !
$ ------------------------------------------------------------------------------
$ Phase definitions
$
 PHASE LIQUID:L % 1 1 !
 CONST LIQUID:L : O SI : !
$
$PHASE ION:Y % 2 1 1 !
$CONST ION:Y : SI+4 : O-2 VA SIO2 : !
$
$ Fcc (cF4, Fm-3m) and MeX (cF8, Fm-3m)
$
 PHASE FCC_A1 %A 2 1 1 !
 CONST FCC_A1 : SI : O VA% : !
$
$ Bcc (cI2, Im-3m)
$
 PHASE BCC_A2 %B 2 1 3 !
 CONST BCC_A2 : SI : O VA% : !
$
$ Hcp (hP2, P6_3/mmc) and Me2X (NiAs-type, hP4, P6_3/mmc, B8_1)
$
 PHASE HCP_A3 % 2 1 0.5 !
 CONST HCP_A3 : SI : O VA% : !
$
$ Prototype C (cF8, Fd-3m)
$
 PHASE DIAMOND_A4 % 1 1 !
 CONST DIAMOND_A4 : O SI : !
$
$ Amorphous SiO
$
 PHASE SIO_AM % 1 1 !
 CONST SIO_AM : SIO : !
$
$ SiO2 liquid and glass
$
 PHASE SIO2_L % 1 1 !
 CONST SIO2_L : SIO2 : !
$
$ Prototype SiO2 (hP9, P3_121; alpha and hP9, P6_222, C8; beta)
$
 PHASE QUARTZ % 1 1 !
 CONST QUARTZ : SIO2 : !
$
$ Prototype SiO2 (cF104, Fd-3m, C9; beta and tP12, P4_12_12; low)
$
 PHASE CRISTOBALITE % 1 1 !
 CONST CRISTOBALITE : SIO2 : !
$
$ Prototype SiO2 (mC144, Cc; low and hP12, P6_3/mmc, C10; beta
$ and oC24, C222_1; high, orth-I)
$
 PHASE TRIDYMITE % 1 1 !
 CONST TRIDYMITE : SIO2 : !
$
 PHASE O2GAS % 1 1 !
 CONST O2GAS : O2 :!
$
 PHASE GAS:G % 1 1 !
 CONST GAS:G : O O2 O3 SI SI2 SI3 SIO SIO2 : !
$ ------------------------------------------------------------------------------
$ Defaults
$
 DEFINE-SYSTEM-DEFAULT ELEMENT 2 !
 DEFAULT-COM DEFINE_SYSTEM_ELEMENT VA !
 TYPE-DEF % SEQ * !
 TYPE-DEF A GES AMEND_PHASE_DESCRIPTION @ MAGNETIC -3 0.28 !
 TYPE-DEF B GES AMEND_PHASE_DESCRIPTION @ MAGNETIC -1 0.4 !
 FUNCTION ZERO      298.15  0;                                         6000 N !
 FUNCTION UN_ASS    298.15  0;                                         6000 N !
 FUNCTION R         298.15  +8.31451;                                  6000 N !
 FUNCTION RTLNP     298.15  +8.31451*T*LN(1E-05*P);                    6000 N !
$ ------------------------------------------------------------------------------
$ Element data
$ ------------------------------------------------------------------------------
$ O
$
$ GHSEROO modified in unary 3.0
$
$ DIAMOND_A4 from 92Hal not included in unary
$
 PAR  G(O2GAS,O2),,                     +2*GHSEROO+RTLNP;,,           N 91Din !
 PAR  G(DIAMOND_A4,O),,                 +GHSEROO+30000;,,             N 92Hal !
 PAR  G(LIQUID,O),,                     +GHSEROO-2648.9+31.44*T;,,    N 91Din !
$
 PAR  G(GAS,O),,                        +F7397T+RTLNP;,,              N 92SUB !
 PAR  G(GAS,O2),,                       +2*GHSEROO+RTLNP;,,           N 91Din !
 PAR  G(GAS,O3),,                       +F7683T+RTLNP;,,              N 92SUB !
$
$ 1/2 O2(g)
 FUNCTION GHSEROO   298.15  -3480.87-25.503038*T-11.1355*T*LN(T)
       -0.005098875*T**2+6.61845833E-07*T**3-38365*T**(-1);
      1000.00  Y  -6568.763+12.659879*T-16.8138*T*LN(T)
       -5.957975E-04*T**2+6.781E-09*T**3+262905*T**(-1);
      3300.00  Y  -13986.728+31.259624*T-18.9536*T*LN(T)
       -4.25243E-04*T**2+1.0721E-08*T**3+4383200*T**(-1);
      6000.00  N !
$ O(g)
 FUNCTION F7397T    298.15  +243206.529-42897.0876*T**(-1)-20.7513421*T
       -21.0155542*T*LN(T)+1.26870532E-04*T**2-1.23131285E-08*T**3;
      2950.00  Y  +252301.473-3973170.33*T**(-1)-51.974853*T
       -17.2118798*T*LN(T)-5.41356254E-04*T**2+7.64520703E-09*T**3;
      6000.00  N !
$ O3(g)
 FUNCTION F7683T    298.15  +133772.042-11328.9959*T**(-1)-84.8602165*T
       -19.8314069*T*LN(T)-0.0392015696*T**2+7.90727187E-06*T**3;
       600.00  Y  +120765.524+997137.156*T**(-1)+120.113376*T
       -51.8410152*T*LN(T)-0.00353983136*T**2+3.20640143E-07*T**3;
      1500.00  Y  +115412.196+1878139.02*T**(-1)+164.679664*T
       -58.069736*T*LN(T)-2.84399032E-04*T**2+5.95650279E-10*T**3;
      6000.00  N !
$ ------------------------------------------------------------------------------
$ Si
$
 PAR  G(DIAMOND_A4,SI),,                +GHSERSI;                3600 N 91Din !
 PAR  G(FCC_A1,SI:VA),,                 +GHSERSI+51000-21.8*T;   3600 N 91Din !
 PAR  G(BCC_A2,SI:VA),,                 +GHSERSI+47000-22.5*T;   3600 N 91Din !
 PAR  G(HCP_A3,SI:VA),,                 +GHSERSI+49200-20.8*T;   3600 N 91Din !
 PAR  G(LIQUID,SI),,                    +GLIQSI;                 3600 N 91Din !
$
$PAR  G(ION,SI+4:VA),,                  +GLIQSI;                 3600 N 91Din !
$
 PAR  G(GAS,SI),,                       +F8197T+RTLNP;,,              N 90SUB !
 PAR  G(GAS,SI2),,                      +F8227T+RTLNP;,,              N 90SUB !
 PAR  G(GAS,SI3),,                      +F8245T+RTLNP;,,              N 90SUB !
$
 FUNCTION GHSERSI   298.15  -8162.609+137.236859*T-22.8317533*T*LN(T)
       -0.001912904*T**2-3.552E-09*T**3+176667*T**(-1);
      1687.00  Y  -9457.642+167.281367*T-27.196*T*LN(T)-4.20369E+30*T**(-9);
      3600.00  N !
 FUNCTION GLIQSI    298.15  +50696.36-30.099439*T+GHSERSI+2.09307E-21*T**7;
      1687.00  Y  +40370.523+137.722298*T-27.196*T*LN(T);
      3600.00  N !
 FUNCTION GBCCSI    298.15  +GHSERSI+47000-22.5*T;               3600 N !
$ Si(g)
 FUNCTION F8197T    298.15  +444772.786-60709.2124*T**(-1)-27.6547439*T
       -21.0681554*T*LN(T)+3.99285396E-04*T**2-9.9554096E-08*T**3;
      2000.00  Y  +444116.957+762762.028*T**(-1)-38.3214094*T
       -19.3609998*T*LN(T)-9.76258996E-04*T**2+4.14151845E-08*T**3;
      4000.00  Y  +400678.285+22825602.8*T**(-1)+96.3062503*T
       -35.5990619*T*LN(T)+0.00175586581*T**2-4.58426236E-08*T**3;
      6000.00  N !
$ Si2(g)
 FUNCTION F8227T    298.15  +580605.171-8227.81508*T**(-1)-31.8482492*T
       -28.7155033*T*LN(T)-0.0094705886*T**2+1.76928808E-07*T**3;
       600.00  Y  +576928.698+444960.032*T**(-1)-3.54867845*T
       -32.2831164*T*LN(T)-0.0114310436*T**2+1.75212671E-06*T**3;
      1200.00  Y  +565230.011+1453776.82*T**(-1)+139.106857*T
       -53.3225696*T*LN(T)+0.00393279264*T**2-2.42637831E-07*T**3;
      2600.00  Y  +583134.867-3023002.76*T**(-1)+39.6531838*T
       -40.3154759*T*LN(T)-1.64330156E-04*T**2-5.40281315E-09*T**3;
      6000.00  N !
$ Si3(g)
 FUNCTION F8245T    298.15  +616635.909+234142.916*T**(-1)+129.920395*T
       -58.7282976*T*LN(T)-0.00312912992*T**2+5.00836655E-07*T**3;
      1000.00  Y  +614516.828+384664.408*T**(-1)+160.460124*T
       -63.3670984*T*LN(T)+9.95168584E-04*T**2-1.50930827E-07*T**3;
      2900.00  Y  +630336.932-1798745.53*T**(-1)+58.7146891*T
       -49.9352032*T*LN(T)-0.00334104952*T**2+9.15842733E-08*T**3;
      6000.00  N !
$ ------------------------------------------------------------------------------
$ Binary system
$
$ S.M. Schnurre, J. Groebner, R. Schmid-Fetzer,
$ J. Non-Cryst. Solids, 336, 1-25(2004).
$
$ Checked against paper. Checked at 6000 K.
$
$ The paper contains a very detailed study of the SiO2 liquid and glass and
$ the SiO amorphous phases. There are also new/modified expressions for
$ cristobalite and tridymite, the O solubility in solid and liquid Si and
$ SiO(g). The expressions for solid SiO2 are referred to unpublished work by
$ H.J. Seifert 1999.
$
$ The Liquid phase is only used to model O solubility in liquid Si.
$ Liquid SiO2 is defined only for the SiO2 composition. This could be extended
$ to an ionic liquid by readjusting the appropriate parameters.
$
$ The SiO-am and tridymite phases should not be stable, but tridymite
$ becomes stable above 2952 K. In contrast to 87Bar, the Gibbs energy of
$ tridymite is now very different from quartz and cristobalite.
$
$PAR  G(ION,SIO2),,                     +GSIO2LIQ;,,                  N 04Sch !
$PAR  G(ION,SI+4:O-2),,                 +2*GSIO2LIQ+2000000;,,        N 92Hal !
$PAR  L(ION,SI+4:O-2,VA;0),,            -1482600+14.4*T;,,            N 93Hal !
$PAR  L(ION,SI+4:VA,SIO2;0),,           +120000+55*T;,,               N 93Hal !
$
 PAR  L(LIQUID,SI,O;0),,                -303630+50*T;,,               N 04Sch !
$
 PAR  L(DIAMOND_A4,SI,O;0),,            -320000+72.92*T;,,            N 04Sch !
$
 PAR  G(SIO_AM,SIO),,                   +GSIOAM;,,                    N 04Sch !
 PAR  G(SIO2_L,SIO2),,                  +GSIO2LIQ;,,                  N 04Sch !
 PAR  G(QUARTZ,SIO2),,                  +GSIO2SOL;,,                  N 87Bar !
 PAR  G(CRISTOBALITE,SIO2),,            +GCRISTOB;,,                  N 87Bar !
 PAR  G(TRIDYMITE,SIO2),,               +GTRIDYM;,,                   N 87Bar !
$
 PAR  G(GAS,SIO),,                      +F7443T+RTLNP+0.10944*T;,,    N 04Sch !
 PAR  G(GAS,SIO2),,                     +F7568T+RTLNP;,,              N 90SUB !
$
 FUNCTION GSIOAM    273.00  -440000+260*T-44.35*T*LN(T)
       -0.002482*T**2+1.2E-08*T**3+584000*T**(-1);
      3000.00  N !
 FUNCTION GSIO2LIQ   50.00  -904569.836006753-39.506040395*T
       +7.557359521*T*LN(T)-0.113541155*T**2+2.536867339E-05*T**3
       -3.665343307*T**(-1);
       273.00  Y  -919115.13996+318.651821118*T-52.80500652*T*LN(T)
       -0.013894085*T**2+1.609929477E-06*T**3+617817.813*T**(-1);
      1478.00  Y  -935481.224+479.632422808*T-75.461508414*T*LN(T)
       -0.001206802642*T**2+3.37604755E-08*T**3+926045.761*T**(-1);
      6000.00  N !
 FUNCTION GSIO2SOL  298.15  -900936.64-360.892175*T+61.1323*T*LN(T)
       -0.189203605*T**2+4.9509742E-05*T**3-854401*T**(-1);
       540.00  Y  -1091466.54+2882.67275*T-452.1367*T*LN(T)
       +0.428883845*T**2-9.0917706E-05*T**3+12476689*T**(-1);
       770.00  Y  -1563481.44+9178.58655*T-1404.5352*T*LN(T)
       +1.28404426*T**2-2.35047657E-04*T**3+56402304*T**(-1);
       848.00  Y  -928732.923+356.218325*T-58.4292*T*LN(T)
       -0.00515995*T**2-2.47E-10*T**3-95113*T**(-1);
      1800.00  Y  -924076.574+281.229013*T-47.451*T*LN(T)
       -0.01200315*T**2+6.78127E-07*T**3+665385*T**(-1);
      2960.00  Y  -957997.4+544.992084*T-82.709*T*LN(T);
      4000.00  N !
 FUNCTION GCRISTOB  298.15  -1133351.88+5363.86935*T-907.720856*T*LN(T)
       +1.54192948*T**2-5.20939163E-04*T**3+9859083.41*T**(-1);
       523.00  Y  -941066.342+474.853828*T-74.932461*T*LN(T)
       +8.1012205E-04*T**2-1.65730794E-07*T**3+2202660.97*T**(-1);
      2500.00  N !
 FUNCTION GTRIDYM   298.15  -934182.3601+415.138588*T-66.6993*T*LN(T)
       -0.0017593*T**2-5.91E-07*T**3+10666169*T**(-1);
      6000.00  N !
$ SiO(g)
 FUNCTION F7443T    298.15  -107859.68-42908.8028*T**(-1)-53.9139083*T
       -22.5627221*T*LN(T)-0.0125249295*T**2+2.05530632E-06*T**3;
       800.00  Y  -115307.101+720030.836*T**(-1)+39.8858377*T
       -36.6475723*T*LN(T)-3.01647572E-04*T**2+9.31748907E-09*T**3;
      3400.00  Y  -142686.075+12533841.4*T**(-1)+138.179886*T
       -48.7515496*T*LN(T)+0.00211768976*T**2-8.28320427E-08*T**3;
      6000.00  N !
$ SiO2(g)
 FUNCTION F7568T    298.15  -318039.83+87252.9268*T**(-1)+12.7262732*T
       -33.977218*T*LN(T)-0.0236109396*T**2+3.89816307E-06*T**3;
       800.00  Y  -331464.671+1432574.4*T**(-1)+184.597402*T
       -59.850028*T*LN(T)-8.36931796E-04*T**2+5.18207925E-08*T**3;
      2600.00  Y  -334879.726+2321910.8*T**(-1)+203.92255*T-62.391808*T*LN(T)
       +7.50099152E-06*T**2-2.5839338E-10*T**3;
      6000.00  N !
$ ------------------------------------------------------------------------------
$
$
 LIST-OF-REFERENCE
 NUMBER  SOURCE
  Null   'Unknown source'
  87Bar  'T.I. Barry, unpublished research, NPL, 1987; Si-O'
  90SUB  'SGTE Substance Database, version 1990'
  91Din  'A.T. Dinsdale, Calphad, 15, 317-425(1991).'
  92SUB  'SGTE Substance Database, version 1992'
  92Hal  'B. Hallstedt, Calphad, 16, 53-61(1992); O, Si-O'
  93Hal  'B. Hallstedt, J. Phase Equilib., 14, 662-75(1993); Si-O'
  04Sch  'S.M. Schnurre, J. Groebner, R. Schmid-Fetzer,
          J. Non-Cryst. Solids, 336, 1-25(2004); Si-O'
!
