Repository: orchid-calphad/orchid-project.org

# orchid-project.org

Website and released data of **ORCHID** (Open Repository for CALPHAD Hypotheses, Intelligence, and Discovery),
served by GitHub Pages at https://orchid-project.org. Releases are archived on Zenodo (one DOI per version).

- `index.html`, `catalog/`, `best-practices.html` — static, self-contained pages (generated in the ORCHID tooling).
- `data/` — released data: catalog, redistributable TDB files, convex hulls. Licences: `data/LICENSES.md`, `data/NOTICE.md`.
- `llms.txt`, `data/croissant.json`, `CITATION.cff`, `.zenodo.json` — machine-readable metadata.

Only data with clear redistribution rights are published.

File: data/databases/sgte-binary/SiO-20Baj-3g.tdb
$
$ Database for SiO2 from I. Bajenova et al. 2020.
$
$ I. Bajenova, A. Khvan, A. Dinsdale, A. Kondratiev, Calphad, 68, 101716(2020).
$
$ Dataset created 2024.06.01 by Bengt Hallstedt.
$
$ The paper contains 3rd generation models for solid and liquid SiO2. Second
$ generation models for pure Si and gas phase are included in this dataset
$ for convenience.
$
$ Thermo-Calc 2022a or later needed. The tdb can be rewritten for use with
$ earlier versions. The author's tdb does not use any software-specific
$ definitions.
$
$ Liquid SiO2 is defined only for the SiO2 composition. This could be extended
$ to an ionic liquid by readjusting the appropriate parameters.
$
$ O solubility in solid and liquid Si is included from 04Sch.
$
$ A temperature exponent and the sign for the T**(-11) contribution for
$ alpha-quartz are misprinted in the paper.
$
$ ------------------------------------------------------------------------------
 TEMP-LIM 298.15 6000.00 !
$
$ELEMENT NAME  REF. STATE               ATOMIC MASS H298-H0    S298    !
$
$ELEMENT /-   ELECTRON_GAS                0.0          0.0      0.0    ! 
 ELEMENT VA   VACUUM                      0.0          0.0      0.0    ! 
 ELEMENT O    1/2_MOLE_O2(G)             15.999     4341.0    102.52   ! 
 ELEMENT SI   DIAMOND_A4                 28.0855    3217.      18.81   ! 
$ ------------------------------------------------------------------------------
$ Species
$
$SPECIE  O-2                                O/-2 !
 SPECIE  O2                                 O2 !
 SPECIE  O3                                 O3 !
$SPECIE  SI+4                               SI1/+4 !
 SPECIE  SI2                                SI2 !
 SPECIE  SI3                                SI3 !
 SPECIE  SIO                                O1SI1 !
 SPECIE  SIO2                               O2SI1 !
$ ------------------------------------------------------------------------------
$ Phase definitions
$
 PHASE LIQUID:L % 1 1 !
 CONST LIQUID:L : O SI : !
$
$PHASE ION:Y % 2 1 1 !
$CONST ION:Y : SI+4 : O-2 VA SIO2 : !
$
$ Fcc (cF4, Fm-3m) and MeX (cF8, Fm-3m)
$
 PHASE FCC_A1 %A 2 1 1 !
 CONST FCC_A1 : SI : O VA% : !
$
$ Bcc (cI2, Im-3m)
$
 PHASE BCC_A2 %B 2 1 3 !
 CONST BCC_A2 : SI : O VA% : !
$
$ Hcp (hP2, P6_3/mmc) and Me2X (NiAs-type, hP4, P6_3/mmc, B8_1)
$
 PHASE HCP_A3 % 2 1 0.5 !
 CONST HCP_A3 : SI : O VA% : !
$
$ Prototype C (cF8, Fd-3m)
$
 PHASE DIAMOND_A4 % 1 1 !
 CONST DIAMOND_A4 : O SI : !
$
$ SiO2 liquid and glass
$
 PHASE SIO2_L % 1 1 !
 CONST SIO2_L : SIO2 : !
$
$ Prototype SiO2 (hP9, P3_121; alpha)
$
 PHASE A_QUARTZ % 1 1 !
 CONST A_QUARTZ : SIO2 : !
$
$ Prototype SiO2 (hP9, P6_222, C8; beta)
$
 PHASE B_QUARTZ % 1 1 !
 CONST B_QUARTZ : SIO2 : !
$
$ Prototype SiO2 (tP12, P4_12_12; low)
$
 PHASE A_CRISTOBALITE % 1 1 !
 CONST A_CRISTOBALITE : SIO2 : !
$
$ Prototype SiO2 (cF104, Fd-3m, C9; beta)
$
 PHASE B_CRISTOBALITE % 1 1 !
 CONST B_CRISTOBALITE : SIO2 : !
$
 PHASE O2GAS % 1 1 !
 CONST O2GAS : O2 :!
$
 PHASE GAS:G % 1 1 !
 CONST GAS:G : O O2 O3 SI SI2 SI3 SIO SIO2 : !
$ ------------------------------------------------------------------------------
$ Defaults
$
 DEFINE-SYSTEM-DEFAULT ELEMENT 2 !
 DEFAULT-COM DEFINE_SYSTEM_ELEMENT VA !
 TYPE-DEF % SEQ * !
 TYPE-DEF A GES AMEND_PHASE_DESCRIPTION @ MAGNETIC -3 0.28 !
 TYPE-DEF B GES AMEND_PHASE_DESCRIPTION @ MAGNETIC -1 0.4 !
 FUNCTION ZERO      298.15  0;                                         6000 N !
 FUNCTION UN_ASS    298.15  0;                                         6000 N !
 FUNCTION R         298.15  +8.31451;                                  6000 N !
 FUNCTION RTLNP     298.15  +8.31451*T*LN(1E-05*P);                    6000 N !
$ ------------------------------------------------------------------------------
$ Element data
$ ------------------------------------------------------------------------------
$ O
$
$ GHSEROO modified in unary 3.0
$
$ DIAMOND_A4 from 92Hal not included in unary
$
 PAR  G(O2GAS,O2),,                     +2*GHSEROO+RTLNP;,,           N 91Din !
 PAR  G(DIAMOND_A4,O),,                 +GHSEROO+30000;,,             N 92Hal !
 PAR  G(LIQUID,O),,                     +GHSEROO-2648.9+31.44*T;,,    N 91Din !
$
 PAR  G(GAS,O),,                        +F7397T+RTLNP;,,              N 92SUB !
 PAR  G(GAS,O2),,                       +2*GHSEROO+RTLNP;,,           N 91Din !
 PAR  G(GAS,O3),,                       +F7683T+RTLNP;,,              N 92SUB !
$
$ 1/2 O2(g)
 FUNCTION GHSEROO   298.15  -3480.87-25.503038*T-11.1355*T*LN(T)
       -0.005098875*T**2+6.61845833E-07*T**3-38365*T**(-1);
      1000.00  Y  -6568.763+12.659879*T-16.8138*T*LN(T)
       -5.957975E-04*T**2+6.781E-09*T**3+262905*T**(-1);
      3300.00  Y  -13986.728+31.259624*T-18.9536*T*LN(T)
       -4.25243E-04*T**2+1.0721E-08*T**3+4383200*T**(-1);
      6000.00  N !
$ O(g)
 FUNCTION F7397T    298.15  +243206.529-42897.0876*T**(-1)-20.7513421*T
       -21.0155542*T*LN(T)+1.26870532E-04*T**2-1.23131285E-08*T**3;
      2950.00  Y  +252301.473-3973170.33*T**(-1)-51.974853*T
       -17.2118798*T*LN(T)-5.41356254E-04*T**2+7.64520703E-09*T**3;
      6000.00  N !
$ O3(g)
 FUNCTION F7683T    298.15  +133772.042-11328.9959*T**(-1)-84.8602165*T
       -19.8314069*T*LN(T)-0.0392015696*T**2+7.90727187E-06*T**3;
       600.00  Y  +120765.524+997137.156*T**(-1)+120.113376*T
       -51.8410152*T*LN(T)-0.00353983136*T**2+3.20640143E-07*T**3;
      1500.00  Y  +115412.196+1878139.02*T**(-1)+164.679664*T
       -58.069736*T*LN(T)-2.84399032E-04*T**2+5.95650279E-10*T**3;
      6000.00  N !
$ ------------------------------------------------------------------------------
$ Si
$
 PAR  G(DIAMOND_A4,SI),,                +GHSERSI;                3600 N 91Din !
 PAR  G(FCC_A1,SI:VA),,                 +GHSERSI+51000-21.8*T;   3600 N 91Din !
 PAR  G(BCC_A2,SI:VA),,                 +GHSERSI+47000-22.5*T;   3600 N 91Din !
 PAR  G(HCP_A3,SI:VA),,                 +GHSERSI+49200-20.8*T;   3600 N 91Din !
 PAR  G(LIQUID,SI),,                    +GLIQSI;                 3600 N 91Din !
$
$PAR  G(ION,SI+4:VA),,                  +GLIQSI;                 3600 N 91Din !
$
 PAR  G(GAS,SI),,                       +F8197T+RTLNP;,,              N 90SUB !
 PAR  G(GAS,SI2),,                      +F8227T+RTLNP;,,              N 90SUB !
 PAR  G(GAS,SI3),,                      +F8245T+RTLNP;,,              N 90SUB !
$
 FUNCTION GHSERSI   298.15  -8162.609+137.236859*T-22.8317533*T*LN(T)
       -0.001912904*T**2-3.552E-09*T**3+176667*T**(-1);
      1687.00  Y  -9457.642+167.281367*T-27.196*T*LN(T)-4.20369E+30*T**(-9);
      3600.00  N !
 FUNCTION GLIQSI    298.15  +50696.36-30.099439*T+GHSERSI+2.09307E-21*T**7;
      1687.00  Y  +40370.523+137.722298*T-27.196*T*LN(T);
      3600.00  N !
 FUNCTION GBCCSI    298.15  +GHSERSI+47000-22.5*T;               3600 N !
$ Si(g)
 FUNCTION F8197T    298.15  +444772.786-60709.2124*T**(-1)-27.6547439*T
       -21.0681554*T*LN(T)+3.99285396E-04*T**2-9.9554096E-08*T**3;
      2000.00  Y  +444116.957+762762.028*T**(-1)-38.3214094*T
       -19.3609998*T*LN(T)-9.76258996E-04*T**2+4.14151845E-08*T**3;
      4000.00  Y  +400678.285+22825602.8*T**(-1)+96.3062503*T
       -35.5990619*T*LN(T)+0.00175586581*T**2-4.58426236E-08*T**3;
      6000.00  N !
$ Si2(g)
 FUNCTION F8227T    298.15  +580605.171-8227.81508*T**(-1)-31.8482492*T
       -28.7155033*T*LN(T)-0.0094705886*T**2+1.76928808E-07*T**3;
       600.00  Y  +576928.698+444960.032*T**(-1)-3.54867845*T
       -32.2831164*T*LN(T)-0.0114310436*T**2+1.75212671E-06*T**3;
      1200.00  Y  +565230.011+1453776.82*T**(-1)+139.106857*T
       -53.3225696*T*LN(T)+0.00393279264*T**2-2.42637831E-07*T**3;
      2600.00  Y  +583134.867-3023002.76*T**(-1)+39.6531838*T
       -40.3154759*T*LN(T)-1.64330156E-04*T**2-5.40281315E-09*T**3;
      6000.00  N !
$ Si3(g)
 FUNCTION F8245T    298.15  +616635.909+234142.916*T**(-1)+129.920395*T
       -58.7282976*T*LN(T)-0.00312912992*T**2+5.00836655E-07*T**3;
      1000.00  Y  +614516.828+384664.408*T**(-1)+160.460124*T
       -63.3670984*T*LN(T)+9.95168584E-04*T**2-1.50930827E-07*T**3;
      2900.00  Y  +630336.932-1798745.53*T**(-1)+58.7146891*T
       -49.9352032*T*LN(T)-0.00334104952*T**2+9.15842733E-08*T**3;
      6000.00  N !
$ ------------------------------------------------------------------------------
$ Binary system
$
$ I. Bajenova, A. Khvan, A. Dinsdale, A. Kondratiev, Calphad, 68, 101716(2020).
$
$ Checked against paper and author's tdb. Checked at 6000 K.
$
$ The paper contains 3rd generation models for solid and liquid SiO2. Second
$ generation models for pure Si and gas phase are included in this dataset
$ for convenience.
$
$ Thermo-Calc 2022a or later needed. The tdb can be rewritten for use with
$ earlier versions. The author's tdb does not use any software-specific
$ definitions.
$
$ Liquid SiO2 is defined only for the SiO2 composition. This could be extended
$ to an ionic liquid by readjusting the appropriate parameters.
$
$ O solubility in solid and liquid Si is included from 04Sch.
$
$ A temperature exponent and the sign for the T**(-11) contribution for
$ alpha-quartz are misprinted in the paper.
$
$PAR  G(ION,SIO2),,                     +GSIO2LIQ;,,                  N 04Sch !
$PAR  G(ION,SI+4:O-2),,                 +2*GSIO2LIQ+2000000;,,        N 92Hal !
$PAR  L(ION,SI+4:O-2,VA;0),,            -1482600+14.4*T;,,            N 93Hal !
$PAR  L(ION,SI+4:VA,SIO2;0),,           +120000+55*T;,,               N 93Hal !
$
 PAR  L(LIQUID,SI,O;0),,                -303630+50*T;,,               N 04Sch !
$
 PAR  L(DIAMOND_A4,SI,O;0),,            -320000+72.92*T;,,            N 04Sch !
$
 PAR  G(SIO2_L,SIO2),,                  -943262;,,                    N 20Baj !
 PAR  GD(SIO2_L,SIO2),,                 +33226-11.184*T;,,            N 20Baj !
 PAR  LNTHETA1(SIO2_L,SIO2),,           +LN(105.58);,,                N 20Baj !
 PAR  THETAF1(SIO2_L,SIO2),,            0.122;,,                      N 20Baj !
 PAR  LNTHETA2(SIO2_L,SIO2),,           +LN(441.14);,,                N 20Baj !
 PAR  THETAF2(SIO2_L,SIO2),,            0.429;,,                      N 20Baj !
 PAR  LNTHETA3(SIO2_L,SIO2),,           +LN(1308.6);,,                N 20Baj !
 PAR  THETAF3(SIO2_L,SIO2),,            0.449;,,                      N 20Baj !
$
 PAR  G(A_QUARTZ,SIO2),,                +GAQUARTZ;,,                  N 20Baj !
 PAR  LNTHETA1(A_QUARTZ,SIO2),,         +LN(159.2);,,                 N 20Baj !
 PAR  THETAF1(A_QUARTZ,SIO2),,          0.178667;,,                   N 20Baj !
 PAR  LNTHETA2(A_QUARTZ,SIO2),,         +LN(524);,,                   N 20Baj !
 PAR  THETAF2(A_QUARTZ,SIO2),,          0.433333;,,                   N 20Baj !
 PAR  LNTHETA3(A_QUARTZ,SIO2),,         +LN(1421);,,                  N 20Baj !
 PAR  THETAF3(A_QUARTZ,SIO2),,          0.388;,,                      N 20Baj !
$
 PAR  G(B_QUARTZ,SIO2),,                -944945.7;,,                  N 20Baj !
 PAR  LNTHETA1(B_QUARTZ,SIO2),,         +LN(66.518134);,,             N 20Baj !
 PAR  THETAF1(B_QUARTZ,SIO2),,          0.199719;,,                   N 20Baj !
 PAR  LNTHETA2(B_QUARTZ,SIO2),,         +LN(1024.54773);,,            N 20Baj !
 PAR  THETAF2(B_QUARTZ,SIO2),,          0.800281;,,                   N 20Baj !
$
 PAR  G(A_CRISTOBALITE,SIO2),,          -941863;,,                    N 20Baj !
 PAR  LNTHETA1(A_CRISTOBALITE,SIO2),,   +LN(100.17);,,                N 20Baj !
 PAR  THETAF1(A_CRISTOBALITE,SIO2),,    0.096667;,,                   N 20Baj !
 PAR  LNTHETA2(A_CRISTOBALITE,SIO2),,   +LN(374.45);,,                N 20Baj !
 PAR  THETAF2(A_CRISTOBALITE,SIO2),,    0.383333;,,                   N 20Baj !
 PAR  LNTHETA3(A_CRISTOBALITE,SIO2),,   +LN(1134);,,                  N 20Baj !
 PAR  THETAF3(A_CRISTOBALITE,SIO2),,    0.52;,,                       N 20Baj !
$
 PAR  G(B_CRISTOBALITE,SIO2),,          -940323;,,                    N 20Baj !
 PAR  LNTHETA1(B_CRISTOBALITE,SIO2),,   +LN(125.65);,,                N 20Baj !
 PAR  THETAF1(B_CRISTOBALITE,SIO2),,    0.26226;,,                    N 20Baj !
 PAR  LNTHETA2(B_CRISTOBALITE,SIO2),,   +LN(966.5);,,                 N 20Baj !
 PAR  THETAF2(B_CRISTOBALITE,SIO2),,    0.73774;,,                    N 20Baj !
$
 PAR  G(GAS,SIO),,                      +F7443T+RTLNP+0.10944*T;,,    N 04Sch !
 PAR  G(GAS,SIO2),,                     +F7568T+RTLNP;,,              N 90SUB !
$
 FUNCTION GAQUARTZ    0.01  -947850-1.076E-12*T**5;
       847.10  Y  -947850+2935.5-3.87837*T
       -2.729593E+16*T**(-5)-9.168788E+33*T**(-11);
      3000.00  N !
 FUNCTION GSIO2LIQ   50.00  -904569.836006753-39.506040395*T
       +7.557359521*T*LN(T)-0.113541155*T**2+2.536867339E-05*T**3
       -3.665343307*T**(-1);
       273.00  Y  -919115.13996+318.651821118*T-52.80500652*T*LN(T)
       -0.013894085*T**2+1.609929477E-06*T**3+617817.813*T**(-1);
      1478.00  Y  -935481.224+479.632422808*T-75.461508414*T*LN(T)
       -0.001206802642*T**2+3.37604755E-08*T**3+926045.761*T**(-1);
      6000.00  N !
 FUNCTION GSIO2SOL  298.15  -900936.64-360.892175*T+61.1323*T*LN(T)
       -0.189203605*T**2+4.9509742E-05*T**3-854401*T**(-1);
       540.00  Y  -1091466.54+2882.67275*T-452.1367*T*LN(T)
       +0.428883845*T**2-9.0917706E-05*T**3+12476689*T**(-1);
       770.00  Y  -1563481.44+9178.58655*T-1404.5352*T*LN(T)
       +1.28404426*T**2-2.35047657E-04*T**3+56402304*T**(-1);
       848.00  Y  -928732.923+356.218325*T-58.4292*T*LN(T)
       -0.00515995*T**2-2.47E-10*T**3-95113*T**(-1);
      1800.00  Y  -924076.574+281.229013*T-47.451*T*LN(T)
       -0.01200315*T**2+6.78127E-07*T**3+665385*T**(-1);
      2960.00  Y  -957997.4+544.992084*T-82.709*T*LN(T);
      4000.00  N !
 FUNCTION GCRISTOB  298.15  -1133351.88+5363.86935*T-907.720856*T*LN(T)
       +1.54192948*T**2-5.20939163E-04*T**3+9859083.41*T**(-1);
       523.00  Y  -941066.342+474.853828*T-74.932461*T*LN(T)
       +8.1012205E-04*T**2-1.65730794E-07*T**3+2202660.97*T**(-1);
      2500.00  N !
 FUNCTION GTRIDYM   298.15  -934182.3601+415.138588*T-66.6993*T*LN(T)
       -0.0017593*T**2-5.91E-07*T**3+10666169*T**(-1);
      6000.00  N !
$ SiO(g)
 FUNCTION F7443T    298.15  -107859.68-42908.8028*T**(-1)-53.9139083*T
       -22.5627221*T*LN(T)-0.0125249295*T**2+2.05530632E-06*T**3;
       800.00  Y  -115307.101+720030.836*T**(-1)+39.8858377*T
       -36.6475723*T*LN(T)-3.01647572E-04*T**2+9.31748907E-09*T**3;
      3400.00  Y  -142686.075+12533841.4*T**(-1)+138.179886*T
       -48.7515496*T*LN(T)+0.00211768976*T**2-8.28320427E-08*T**3;
      6000.00  N !
$ SiO2(g)
 FUNCTION F7568T    298.15  -318039.83+87252.9268*T**(-1)+12.7262732*T
       -33.977218*T*LN(T)-0.0236109396*T**2+3.89816307E-06*T**3;
       800.00  Y  -331464.671+1432574.4*T**(-1)+184.597402*T
       -59.850028*T*LN(T)-8.36931796E-04*T**2+5.18207925E-08*T**3;
      2600.00  Y  -334879.726+2321910.8*T**(-1)+203.92255*T-62.391808*T*LN(T)
       +7.50099152E-06*T**2-2.5839338E-10*T**3;
      6000.00  N !
$ ------------------------------------------------------------------------------
$
$
 LIST-OF-REFERENCE
 NUMBER  SOURCE
  Null   'Unknown source'
  87Bar  'T.I. Barry, unpublished research, NPL, 1987; Si-O'
  90SUB  'SGTE Substance Database, version 1990'
  91Din  'A.T. Dinsdale, Calphad, 15, 317-425(1991).'
  92SUB  'SGTE Substance Database, version 1992'
  92Hal  'B. Hallstedt, Calphad, 16, 53-61(1992); O, Si-O'
  93Hal  'B. Hallstedt, J. Phase Equilib., 14, 662-75(1993); Si-O'
  04Sch  'S.M. Schnurre, J. Groebner, R. Schmid-Fetzer,
          J. Non-Cryst. Solids, 336, 1-25(2004); Si-O'
  20Baj  'I. Bajenova, A. Khvan, A. Dinsdale, A. Kondratiev,
          Calphad, 68, 101716(2020); Si-O'
!

File: data/databases/sgte-binary/SiO-92Hal.tdb
$
$ Database for Si-O from B. Hallstedt 1992
$
$ B. Hallstedt, Calphad, 16, 53-61(1992).
$
$ Dataset created 2009.11.16 by Bengt Hallstedt.
$ 2021.02.05: Modified for use with GES6.
$
$ Liquid modified in 93Hal.
$
$ Data for SiO2 should be modified according to K. Hack 2009.
$
$ ------------------------------------------------------------------------------
 TEMP-LIM 298.15 6000.00 !
$
$ELEMENT NAME  REF. STATE               ATOMIC MASS H298-H0    S298    !
$
 ELEMENT /-   ELECTRON_GAS                0.0          0.0      0.0    ! 
 ELEMENT VA   VACUUM                      0.0          0.0      0.0    ! 
 ELEMENT O    1/2_MOLE_O2(G)             15.999     4341.0    102.52   ! 
 ELEMENT SI   DIAMOND_A4                 28.0855    3217.      18.81   ! 
$ ------------------------------------------------------------------------------
$ Species
$
 SPECIE  O-2                                O/-2 !
 SPECIE  O2                                 O2 !
 SPECIE  O3                                 O3 !
 SPECIE  SI+4                               SI1/+4 !
 SPECIE  SI2                                SI2 !
 SPECIE  SI3                                SI3 !
 SPECIE  SIO                                O1SI1 !
 SPECIE  SIO2                               O2SI1 !
$ ------------------------------------------------------------------------------
$ Phase definitions
$
 PHASE LIQUID:L % 1 1 !
 CONST LIQUID:L : SI : !
$
 PHASE ION:Y % 2 1 1 !
 CONST ION:Y : SI+4 : O-2 VA SIO2 : !
$
$ Fcc (cF4, Fm-3m) and MeX (cF8, Fm-3m)
$
 PHASE FCC_A1 %A 2 1 1 !
 CONST FCC_A1 : SI : O VA% : !
$
$ Bcc (cI2, Im-3m)
$
 PHASE BCC_A2 %B 2 1 3 !
 CONST BCC_A2 : SI : O VA% : !
$
$ Hcp (hP2, P6_3/mmc) and Me2X (NiAs-type, hP4, P6_3/mmc, B8_1)
$
 PHASE HCP_A3 % 2 1 0.5 !
 CONST HCP_A3 : SI : O VA% : !
$
$ Prototype C (cF8, Fd-3m)
$
 PHASE DIAMOND_A4 % 1 1 !
 CONST DIAMOND_A4 : O SI : !
$
$ Prototype SiO2 (cF104, Fd-3m, C9; beta and tP12, P4_12_12; low)
$
 PHASE CRISTOBALITE % 1 1 !
 CONST CRISTOBALITE : SIO2 : !
$
$ Prototype SiO2 (hP9, P3_121; alpha and hP9, P6_222, C8; beta)
$
 PHASE QUARTZ % 1 1 !
 CONST QUARTZ : SIO2 : !
$
$ Prototype SiO2 (mC144, Cc; low and hP12, P6_3/mmc, C10; beta
$ and oC24, C222_1; high, orth-I)
$
 PHASE TRIDYMITE % 1 1 !
 CONST TRIDYMITE : SIO2 : !
$
 PHASE O2GAS % 1 1 !
 CONST O2GAS : O2 :!
$
 PHASE GAS:G % 1 1 !
 CONST GAS:G : O O2 O3 SI SI2 SI3 SIO SIO2 : !
$ ------------------------------------------------------------------------------
$ Defaults
$
 DEFINE-SYSTEM-DEFAULT ELEMENT 2 !
 DEFAULT-COM DEFINE_SYSTEM_ELEMENT VA /- !
 TYPE-DEF % SEQ * !
 TYPE-DEF A GES AMEND_PHASE_DESCRIPTION @ MAGNETIC -3 0.28 !
 TYPE-DEF B GES AMEND_PHASE_DESCRIPTION @ MAGNETIC -1 0.4 !
 DEFAULT-COM REJECT_PHASE LIQUID !
 FUNCTION ZERO      298.15  0;                                         6000 N !
 FUNCTION UN_ASS    298.15  0;                                         6000 N !
 FUNCTION R         298.15  +8.31451;                                  6000 N !
 FUNCTION RTLNP     298.15  +8.31451*T*LN(1E-05*P);                    6000 N !
$ ------------------------------------------------------------------------------
$ Element data
$ ------------------------------------------------------------------------------
$ O
$
$ GHSEROO modified in unary 3.0
$
$ DIAMOND_A4 from 92Hal not included in unary
$
 PAR  G(O2GAS,O2),,                     +2*GHSEROO+RTLNP;,,           N 91Din !
 PAR  G(DIAMOND_A4,O),,                 +GHSEROO+30000;,,             N 92Hal !
$
 PAR  G(GAS,O),,                        +F7397T+RTLNP;,,              N 92SUB !
 PAR  G(GAS,O2),,                       +2*GHSEROO+RTLNP;,,           N 91Din !
 PAR  G(GAS,O3),,                       +F7683T+RTLNP;,,              N 92SUB !
$
$ 1/2 O2(g)
 FUNCTION GHSEROO   298.15  -3480.87-25.503038*T-11.1355*T*LN(T)
       -0.005098875*T**2+6.61845833E-07*T**3-38365*T**(-1);
      1000.00  Y  -6568.763+12.659879*T-16.8138*T*LN(T)
       -5.957975E-04*T**2+6.781E-09*T**3+262905*T**(-1);
      3300.00  Y  -13986.728+31.259624*T-18.9536*T*LN(T)
       -4.25243E-04*T**2+1.0721E-08*T**3+4383200*T**(-1);
      6000.00  N !
$ O(g)
 FUNCTION F7397T    298.15  +243206.529-42897.0876*T**(-1)-20.7513421*T
       -21.0155542*T*LN(T)+1.26870532E-04*T**2-1.23131285E-08*T**3;
      2950.00  Y  +252301.473-3973170.33*T**(-1)-51.974853*T
       -17.2118798*T*LN(T)-5.41356254E-04*T**2+7.64520703E-09*T**3;
      6000.00  N !
$ O3(g)
 FUNCTION F7683T    298.15  +133772.042-11328.9959*T**(-1)-84.8602165*T
       -19.8314069*T*LN(T)-0.0392015696*T**2+7.90727187E-06*T**3;
       600.00  Y  +120765.524+997137.156*T**(-1)+120.113376*T
       -51.8410152*T*LN(T)-0.00353983136*T**2+3.20640143E-07*T**3;
      1500.00  Y  +115412.196+1878139.02*T**(-1)+164.679664*T
       -58.069736*T*LN(T)-2.84399032E-04*T**2+5.95650279E-10*T**3;
      6000.00  N !
$ ------------------------------------------------------------------------------
$ Si
$
 PAR  G(DIAMOND_A4,SI),,                +GHSERSI;                3600 N 91Din !
 PAR  G(FCC_A1,SI:VA),,                 +GHSERSI+51000-21.8*T;   3600 N 91Din !
 PAR  G(BCC_A2,SI:VA),,                 +GHSERSI+47000-22.5*T;   3600 N 91Din !
 PAR  G(HCP_A3,SI:VA),,                 +GHSERSI+49200-20.8*T;   3600 N 91Din !
 PAR  G(LIQUID,SI),,                    +GLIQSI;                 3600 N 91Din !
$
 PAR  G(ION,SI+4:VA),,                  +GLIQSI;                 3600 N 91Din !
$
 PAR  G(GAS,SI),,                       +F8197T+RTLNP;,,              N 90SUB !
 PAR  G(GAS,SI2),,                      +F8227T+RTLNP;,,              N 90SUB !
 PAR  G(GAS,SI3),,                      +F8245T+RTLNP;,,              N 90SUB !
$
 FUNCTION GHSERSI   298.15  -8162.609+137.236859*T-22.8317533*T*LN(T)
       -0.001912904*T**2-3.552E-09*T**3+176667*T**(-1);
      1687.00  Y  -9457.642+167.281367*T-27.196*T*LN(T)-4.20369E+30*T**(-9);
      3600.00  N !
 FUNCTION GLIQSI    298.15  +50696.36-30.099439*T+GHSERSI+2.09307E-21*T**7;
      1687.00  Y  +40370.523+137.722298*T-27.196*T*LN(T);
      3600.00  N !
 FUNCTION GBCCSI    298.15  +GHSERSI+47000-22.5*T;               3600 N !
$ Si(g)
 FUNCTION F8197T    298.15  +444772.786-60709.2124*T**(-1)-27.6547439*T
       -21.0681554*T*LN(T)+3.99285396E-04*T**2-9.9554096E-08*T**3;
      2000.00  Y  +444116.957+762762.028*T**(-1)-38.3214094*T
       -19.3609998*T*LN(T)-9.76258996E-04*T**2+4.14151845E-08*T**3;
      4000.00  Y  +400678.285+22825602.8*T**(-1)+96.3062503*T
       -35.5990619*T*LN(T)+0.00175586581*T**2-4.58426236E-08*T**3;
      6000.00  N !
$ Si2(g)
 FUNCTION F8227T    298.15  +580605.171-8227.81508*T**(-1)-31.8482492*T
       -28.7155033*T*LN(T)-0.0094705886*T**2+1.76928808E-07*T**3;
       600.00  Y  +576928.698+444960.032*T**(-1)-3.54867845*T
       -32.2831164*T*LN(T)-0.0114310436*T**2+1.75212671E-06*T**3;
      1200.00  Y  +565230.011+1453776.82*T**(-1)+139.106857*T
       -53.3225696*T*LN(T)+0.00393279264*T**2-2.42637831E-07*T**3;
      2600.00  Y  +583134.867-3023002.76*T**(-1)+39.6531838*T
       -40.3154759*T*LN(T)-1.64330156E-04*T**2-5.40281315E-09*T**3;
      6000.00  N !
$ Si3(g)
 FUNCTION F8245T    298.15  +616635.909+234142.916*T**(-1)+129.920395*T
       -58.7282976*T*LN(T)-0.00312912992*T**2+5.00836655E-07*T**3;
      1000.00  Y  +614516.828+384664.408*T**(-1)+160.460124*T
       -63.3670984*T*LN(T)+9.95168584E-04*T**2-1.50930827E-07*T**3;
      2900.00  Y  +630336.932-1798745.53*T**(-1)+58.7146891*T
       -49.9352032*T*LN(T)-0.00334104952*T**2+9.15842733E-08*T**3;
      6000.00  N !
$ ------------------------------------------------------------------------------
$ Binary system
$
$ B. Hallstedt, Calphad, 16, 53-61(1992).
$
$ Liquid modified in 93Hal.
$
$ Checked against paper. Checked at 6000 K.
$
$ Data for SiO2 should be modified according to K. Hack 2009.
$
 PAR  G(ION,SIO2),,                     +GSIO2LIQ;,,                  N 87Bar !
 PAR  G(ION,SI+4:O-2),,                 +2*GSIO2LIQ+2000000;,,        N 92Hal !
 PAR  L(ION,SI+4:O-2,VA;0),,            -1482600+14.4*T;,,            N 93Hal !
 PAR  L(ION,SI+4:VA,SIO2;0),,           +120000+55*T;,,               N 93Hal !
$
 PAR  L(DIAMOND_A4,SI,O;0),,            -340000+85.3*T;,,             N 92Hal !
$
 PAR  G(CRISTOBALITE,SIO2),,            +GCRISTOB;,,                  N 87Bar !
 PAR  G(QUARTZ,SIO2),,                  +GSIO2SOL;,,                  N 87Bar !
 PAR  G(TRIDYMITE,SIO2),,               +GTRIDYM;,,                   N 87Bar !
$
 PAR  G(GAS,SIO),,                      +F7443T+RTLNP;,,              N 90SUB !
 PAR  G(GAS,SIO2),,                     +F7568T+RTLNP;,,              N 90SUB !
$
 FUNCTION GSIO2SOL  298.15  -900936.64-360.892175*T+61.1323*T*LN(T)
       -0.189203605*T**2+4.9509742E-05*T**3-854401*T**(-1);
       540.00  Y  -1091466.54+2882.67275*T-452.1367*T*LN(T)
       +0.428883845*T**2-9.0917706E-05*T**3+12476689*T**(-1);
       770.00  Y  -1563481.44+9178.58655*T-1404.5352*T*LN(T)
       +1.28404426*T**2-2.35047657E-04*T**3+56402304*T**(-1);
       848.00  Y  -928732.923+356.218325*T-58.4292*T*LN(T)
       -0.00515995*T**2-2.47E-10*T**3-95113*T**(-1);
      1800.00  Y  -924076.574+281.229013*T-47.451*T*LN(T)
       -0.01200315*T**2+6.78127E-07*T**3+665385*T**(-1);
      2960.00  Y  -957997.4+544.992084*T-82.709*T*LN(T);
      4000.00  N !
 FUNCTION GSIO2LIQ  298.15  -923689.98+316.24766*T-52.17*T*LN(T)
       -0.012002*T**2+6.78E-07*T**3+665550*T**(-1);
      2980.00  Y  -957614.21+580.01419*T-87.428*T*LN(T);
      4000.00  N !
 FUNCTION GTRIDYM   298.15  -918008.73+140.55925*T-25.1574*T*LN(T)
       -0.0148714*T**2-2.2791833E-05*T**3+66331*T**(-1);
       388.00  Y  -921013.31+224.53808*T-37.8701*T*LN(T)
       -0.02368535*T**2-1.6835E-07*T**3;
       433.00  Y  -919633.42+210.51651*T-35.605*T*LN(T)
       -0.03049985*T**2+4.6255E-06*T**3-162026*T**(-1);
       900.00  Y  -979377.7+848.3098*T-128.434*T*LN(T)
       +0.03387055*T**2-3.786883E-06*T**3+7070800*T**(-1);
      1668.00  Y  -943685.26+493.58035*T-77.5875*T*LN(T)
       +0.003040245*T**2-4.63118E-07*T**3+2227125*T**(-1);
      3300.00  Y  -974449.74+587.37585*T-87.373*T*LN(T);
      4000.00  N !
 FUNCTION GCRISTOB  298.15  -601467.73-8140.2255*T+1399.8908*T*LN(T)
       -2.8579085*T**2+0.0010408145*T**3-13144016*T**(-1);
       373.00  Y  -1498711.3+13075.913*T-2178.3561*T*LN(T)
       +3.493609*T**2-0.0010762132*T**3+29100273*T**(-1);
       453.00  Y  -3224538.7+47854.938*T-7860.2125*T*LN(T)
       +11.817149*T**2-0.0033651832*T**3+1.2750272E+08*T**(-1);
       543.00  Y  -943127.51+493.26056*T-77.5875*T*LN(T)
       +0.003040245*T**2-4.63118E-07*T**3+2227125*T**(-1);
      3300.00  Y  -973891.99+587.05606*T-87.373*T*LN(T);
      4000.00  N !
$ SiO(g)
 FUNCTION F7443T    298.15  -107859.68-42908.8028*T**(-1)-53.9139083*T
       -22.5627221*T*LN(T)-0.0125249295*T**2+2.05530632E-06*T**3;
       800.00  Y  -115307.101+720030.836*T**(-1)+39.8858377*T
       -36.6475723*T*LN(T)-3.01647572E-04*T**2+9.31748907E-09*T**3;
      3400.00  Y  -142686.075+12533841.4*T**(-1)+138.179886*T
       -48.7515496*T*LN(T)+0.00211768976*T**2-8.28320427E-08*T**3;
      6000.00  N !
$ SiO2(g)
 FUNCTION F7568T    298.15  -318039.83+87252.9268*T**(-1)+12.7262732*T
       -33.977218*T*LN(T)-0.0236109396*T**2+3.89816307E-06*T**3;
       800.00  Y  -331464.671+1432574.4*T**(-1)+184.597402*T
       -59.850028*T*LN(T)-8.36931796E-04*T**2+5.18207925E-08*T**3;
      2600.00  Y  -334879.726+2321910.8*T**(-1)+203.92255*T-62.391808*T*LN(T)
       +7.50099152E-06*T**2-2.5839338E-10*T**3;
      6000.00  N !
$ ------------------------------------------------------------------------------
$
$
 LIST-OF-REFERENCE
 NUMBER  SOURCE
  Null   'Unknown source'
  87Bar  'T.I. Barry, unpublished research, NPL, 1987; Si-O'
  90SUB  'SGTE Substance Database, version 1990'
  91Din  'A.T. Dinsdale, Calphad, 15, 317-425(1991).'
  92SUB  'SGTE Substance Database, version 1992'
  92Hal  'B. Hallstedt, Calphad, 16, 53-61(1992); O, Si-O'
  93Hal  'B. Hallstedt, J. Phase Equilib., 14, 662-75(1993); Si-O'
!

File: data/databases/sgte-binary/SiP-04Din-LB.tdb
$
$ Database for Si-P from A.T. Dinsdale 2004 (included in LB Vol. 4)
$
$ A.T. Dinsdale, unpublished work, 2004.
$
$ Dataset created 2010.02.20 by Bengt Hallstedt.
$ 2021.02.05: Modified for use with GES6.
$
$ ------------------------------------------------------------------------------
 TEMP-LIM 298.15 6000.00 !
$
$ELEMENT NAME  REF. STATE               ATOMIC MASS H298-H0    S298    !
$
 ELEMENT VA   VACUUM                      0.0          0.0      0.0    ! 
 ELEMENT P    WHITE_P                    30.97376   5360.0     41.09   ! 
 ELEMENT SI   DIAMOND_A4                 28.0855    3217.      18.81   ! 
$ ------------------------------------------------------------------------------
$ Species
$
 SPECIE  SI2                                SI2 !
 SPECIE  SI3                                SI3 !
 SPECIE  SIP                                SI1P1 !
 SPECIE  SIP2                               SI1P2 !
 SPECIE  SI2P                               SI2P1 !
 SPECIE  SI2P2                              SI2P2 !
 SPECIE  P2                                 P2 !
 SPECIE  P3                                 P3 !
 SPECIE  P4                                 P4 !
$ ------------------------------------------------------------------------------
$ Phase definitions
$
 PHASE LIQUID:L % 1 1 !
 CONST LIQUID:L : P SI : !
$
$ Fcc (cF4, Fm-3m) and MeX (cF8, Fm-3m)
$
 PHASE FCC_A1 %A 2 1 1 !
 CONST FCC_A1 : P SI : VA : !
$
$ Bcc (cI2, Im-3m)
$
 PHASE BCC_A2 %B 2 1 3 !
 CONST BCC_A2 : P SI : VA : !
$
$ Hcp (hP2, P6_3/mmc) and Me2X (NiAs-type, hP4, P6_3/mmc, B8_1)
$
 PHASE HCP_A3 %A 2 1 0.5 !
 CONST HCP_A3 : P SI : VA : !
$
$ Prototype C (cF8)
$
 PHASE DIAMOND_A4 % 1 1 !
 CONST DIAMOND_A4 : P SI% : !
$
$ Structure not well defined
$
 PHASE WHITE_P % 1 1 !
 CONST WHITE_P : P : !
$
$ Structure not well defined
$
 PHASE RED_P % 1 1 !
 CONST RED_P : P : !
$
$ Prototype ? (oC48, Cmc2_1)
$
 PHASE SIP % 2 1 1 !
 CONST SIP : SI : P : !
$
 PHASE GAS:G % 1 1 !
 CONST GAS:G : SI SI2 SI3 P P2 P3 P4 SIP SIP2 SI2P SI2P2 : !
$ ------------------------------------------------------------------------------
$ Defaults
$
 DEFINE-SYSTEM-DEFAULT ELEMENT 2 !
 DEFAULT-COM DEFINE_SYSTEM_ELEMENT VA !
 TYPE-DEF % SEQ * !
 TYPE-DEF A GES AMEND_PHASE_DESCRIPTION @ MAGNETIC -3 0.28 !
 TYPE-DEF B GES AMEND_PHASE_DESCRIPTION @ MAGNETIC -1 0.4 !
 FUNCTION ZERO      298.15  0;                                         6000 N !
 FUNCTION UN_ASS    298.15  0;                                         6000 N !
 FUNCTION R         298.15  +8.31451;                                  6000 N !
 FUNCTION RTLNP     298.15  +8.31451*T*LN(1E-05*P);                    6000 N !
$ ------------------------------------------------------------------------------
$ Element data
$ ------------------------------------------------------------------------------
$ P
$
$ RHOMBOHEDRAL_A7 added in unary 4.4
$
$ DIAMOND_A4 from 04Din (used in SGSOL 5.0) not included in unary
$
 PAR  G(WHITE_P,P)              250.00  +GHSERPP;                3000 N 91Din !
 PAR  G(RED_P,P)                250.00  +GREDPP;                 3000 N 91Din !
 PAR  G(FCC_A1,P:VA)            250.00  +GREDPP+36819-13.138*T;  3000 N 91Din !
 PAR  G(BCC_A2,P:VA)            250.00  +GREDPP+44768.8-13.26*T; 3000 N 91Din !
 PAR  G(DIAMOND_A4,P)           250.00  +GREDPP+15000;           3000 N 04Din !
$PAR  G(RHOMBOHEDRAL_A7,P)      250.00  +GHSERPP-188+0.12527*T;  3000 N 01SGUN !
 PAR  G(LIQUID,P)               250.00  +GLIQPP;                 3000 N 91Din !
$
 PAR  G(GAS,P),,                        +F14404T+RTLNP;,,             N 97SGT !
 PAR  G(GAS,P2),,                       +F14448T+RTLNP;,,             N 97SGT !
 PAR  G(GAS,P3),,                       +F14471T+RTLNP;,,             N 97SGT !
 PAR  G(GAS,P4),,                       +F14479T+RTLNP;,,             N 97SGT !
$
 FUNCTION GHSERPP   250.00  -43821.799+1026.69389*T-178.426*T*LN(T)
       +0.290708*T**2-1.04022667E-04*T**3+1632695*T**(-1);
       317.30  Y  -9587.448+152.341487*T-28.7335301*T*LN(T)
       +0.001715669*T**2-2.2829E-07*T**3+172966*T**(-1);
      1000.00  Y  -8093.075+135.876831*T-26.326*T*LN(T);
      3000.00  N !
 FUNCTION GREDPP    250.00  -25976.559+148.672002*T-25.55*T*LN(T)
       +0.0034121*T**2-2.418867E-06*T**3+160095*T**(-1);
       500.00  Y  -21723.721+77.671737*T-14.368*T*LN(T)
       -0.00957685*T**2+3.93917E-07*T**3-141375*T**(-1);
       852.35  Y  -119408.413+1026.02962*T-149.449556*T*LN(T)
       +0.067272364*T**2-6.651929E-06*T**3+12495943*T**(-1);
      1500.00  Y  -16431.044+17.96235*T+GHSERPP;
      3000.00  N !
 FUNCTION GLIQPP    250.00  -26316.111+434.930931*T-70.7440584*T*LN(T)
       -0.002898936*T**2+3.9049371E-05*T**3+1141147*T**(-1);
       317.30  Y  -7232.449+133.291873*T-26.326*T*LN(T);
      3000.00  N !
$ P(g)
 FUNCTION F14404T   298.15  +310152.015-21.3997112*T-21.18864*T*LN(T)
       +3.9907815E-04*T**2-6.467185E-08*T**3+9337.96*T**(-1);
      1900.00  Y  +332461.723-123.51155*T-8.27475*T*LN(T)
       -0.0025407355*T**2+2.77886167E-08*T**3-6752450*T**(-1);
      3900.00  Y  +295561.679-61.0229009*T-14.92054*T*LN(T)
       -0.002691344*T**2+7.37562667E-08*T**3+20828775*T**(-1);
      7000.00  Y  +105621.967+337.540131*T-60.52207*T*LN(T)
       +0.002171204*T**2-2.32968833E-08*T**3+1.6928265E+08*T**(-1);
     10000.00  N !
$ P2(g)
 FUNCTION F14448T   298.15  +133357.681+.182114942*T-32.02798*T*LN(T)
       -0.004670767*T**2+7.28558667E-07*T**3+106826.35*T**(-1);
       900.00  Y  +128832.659+49.3136341*T-39.23087*T*LN(T)
       +7.156115E-04*T**2-6.82824333E-08*T**3+666443.5*T**(-1);
      3500.00  Y  +164091.361-27.2592211*T-30.65569*T*LN(T)
       +3.4990285E-04*T**2-1.0132875E-07*T**3-21312200*T**(-1);
      6000.00  N !
$ P3(g)
 FUNCTION F14471T   298.15  +191023.012+115.134799*T-55.58992*T*LN(T)
       -0.00549647*T**2+8.37126667E-07*T**3+291982.3*T**(-1);
      1000.00  Y  +187367.887+160.095451*T-62.29736*T*LN(T)
       -1.1488665E-05*T**2+3.82699333E-10*T**3+671571.5*T**(-1);
      6000.00  N !
$ P4(g)
 FUNCTION F14479T   298.15  +31689.2272+246.976573*T-77.33235*T*LN(T)
       -0.0046207025*T**2+6.76817E-07*T**3+563393*T**(-1);
      1100.00  Y + 28520.4461+285.801742*T-83.11153*T*LN(T)
       -6.057165E-06*T**2+1.99865333E-10*T**3+890230*T**(-1);
      6000.00  N !
$ ------------------------------------------------------------------------------
$ Si
$
 PAR  G(DIAMOND_A4,SI),,                +GHSERSI;                3600 N 91Din !
 PAR  G(FCC_A1,SI:VA),,                 +GHSERSI+51000-21.8*T;   3600 N 91Din !
 PAR  G(BCC_A2,SI:VA),,                 +GHSERSI+47000-22.5*T;   3600 N 91Din !
 PAR  G(HCP_A3,SI:VA),,                 +GHSERSI+49200-20.8*T;   3600 N 91Din !
$PAR  G(CBCC_A12,SI:VA),,               +GHSERSI+50208-20.377*T; 3600 N 91Din !
$PAR  G(CUB_A13,SI:VA),,                +GHSERSI+47279-20.377*T; 3600 N 91Din !
 PAR  G(LIQUID,SI),,                    +GLIQSI;                 3600 N 91Din !
$
 PAR  G(GAS,SI),,                       +F15201T+RTLNP;,,             N 97SGT !
 PAR  G(GAS,SI2),,                      +F15232T+RTLNP;,,             N 97SGT !
 PAR  G(GAS,SI3),,                      +F15253T+RTLNP;,,             N 97SGT !
$
 FUNCTION GHSERSI   298.15  -8162.609+137.236859*T-22.8317533*T*LN(T)
       -0.001912904*T**2-3.552E-09*T**3+176667*T**(-1);
      1687.00  Y  -9457.642+167.281367*T-27.196*T*LN(T)-4.20369E+30*T**(-9);
      3600.00  N !
 FUNCTION GLIQSI    298.15  +50696.36-30.099439*T+GHSERSI+2.09307E-21*T**7;
      1687.00  Y  +40370.523+137.722298*T-27.196*T*LN(T);
      3600.00  N !
 FUNCTION GBCCSI    298.15  +GHSERSI+47000-22.5*T;               3600 N 91Din !
$ Si(g)
 FUNCTION F15201T   298.15  +444169.766-27.9507103*T-21.04097*T*LN(T)
       +3.7970425E-04*T**2-9.73407167E-08*T**3-61797.2*T**(-1);
      2000.00  Y  +437545.354-12.9504906*T-22.5648*T*LN(T)
       -2.428964E-04*T**2+1.1169705E-08*T**3+2760718.5*T**(-1);
      5500.00  Y  +405256.153+76.2660207*T-33.14557*T*LN(T)
       +0.0012877205*T**2-3.00107333E-08*T**3+21167395*T**(-1);
     10000.00  N !
$ Si2(g)
 FUNCTION F15232T   298.15  +572963.738+3.71111611*T-35.9832*T*LN(T)
       -9.4063E-04*T**2-4.840215E-08*T**3+12476.05*T**(-1);
      2600.00  Y  +609343.923-151.775041*T-16.36102*T*LN(T)
       -0.005711295*T**2+1.72754333E-07*T**3-12777080*T**(-1);
      6000.00  N !
$ Si3(g)
 FUNCTION F15253T   298.15  +611231.759+46.355823*T-46.87401*T*LN(T)
       -0.01734593*T**2+3.536315E-06*T**3+194880.6*T**(-1);
       700.00  Y  +604474.516+159.236355*T-64.54462*T*LN(T)
       +0.0019320005*T**2-2.38038667E-07*T**3+630559*T**(-1);
      2400.00  Y  +613241.601+78.626845*T-53.45528*T*LN(T)
       -0.0027577635*T**2+9.275105E-08*T**3+606517*T**(-1);
      6000.00  N !
$ ------------------------------------------------------------------------------
$ Binary system
$
$ From A.T. Dinsdale 2004 (included in LB Vol. 4)
$
$ A.T. Dinsdale, unpublished work, 2004.
$
$ Checked against LB. Checked at 6000 K.
$
 PAR  L(LIQUID,P,SI;0),,                -16565.3;,,                   N 04Din !
 PAR  L(LIQUID,P,SI;1),,                +12782.2;,,                   N 04Din !
$
 PAR  L(DIAMOND_A4,P,SI;0),,            -1800;,,                      N 04Din !
$
 PAR  G(SIP,SI:P),,                     -76282.3+259.81724*T
             -42.886*T*LN(T)-0.005439*T**2+282400*T**(-1);       3000 N 04Din !
$
 PAR  G(GAS,SIP),,                      +F14433T+RTLNP;,,             N 97SGT !
 PAR  G(GAS,SI2P),,                     +F14436T+RTLNP;,,             N 97SGT !
 PAR  G(GAS,SIP2),,                     +F14457T+RTLNP;,,             N 97SGT !
 PAR  G(GAS,SI2P2),,                    +F14461T+RTLNP;,,             N 97SGT !
$
$ SiP(g)
 FUNCTION F14433T   298.15  +408398.468-2.73496794*T-33.83454*T*LN(T)
       -0.003110553*T**2+5.05211E-07*T**3+112079.95*T**(-1);
      1000.00  Y  +408137.662+10.6413789*T-36.03905*T*LN(T)-3.805871E-04*T**2;
      1500.00  N !
$ Si2P(g)
 FUNCTION F14436T   298.15  +417920.543+85.8341548*T-51.81884*T*LN(T)
       -0.010116245*T**2+1.86090333E-06*T**3+218714.4*T**(-1);
       800.00  Y  +413210.407+152.370012*T-62.00855*T*LN(T)
       -1.2615825E-04*T**2+8.54686667E-09*T**3+640798.5*T**(-1);
      1500.00  N !
$ SiP2(g)
 FUNCTION F14457T   298.15  +252388.028+81.1933234*T-51.85482*T*LN(T)
       -0.01005384*T**2+1.84577167E-06*T**3+213591.1*T**(-1);
       800.00  Y  +247679.131+147.539337*T-62.01106*T*LN(T)
       -1.220544E-04*T**2+7.916755E-09*T**3+636905*T**(-1);
      2000.00  N !
$ Si2P2(g)
 FUNCTION F14461T   298.15  +436646.91+187.392021*T-74.16893*T*LN(T)
       -0.01268825*T**2+2.34465833E-06*T**3+276788.35*T**(-1);
       800.00  Y  +430448.051+273.804209*T-87.34184*T*LN(T)
       -1.0638405E-04*T**2+5.67704E-09*T**3+803911.5*T**(-1);
      1500.00  N !
$ ------------------------------------------------------------------------------
$
 ASSESSED_SYSTEM
  P-SI(TDB -* +LIQUID +GAS +DIAMOND +SIP +RED_P +WHITE_P ;P3 TMM:300/2000 *) !
$
$
 LIST-OF-REFERENCE
 NUMBER  SOURCE
  Null   'Unknown source'
  Same   'Same or similar interaction as in the corresponding stable phase'
  REFLAV 'Laves phase convention: G(LAVES,X:X)=+3*GHSERXX+15000'
  91Din  'A.T. Dinsdale, Calphad, 15, 317-425(1991).'
  97SGT  'SGTE Substance Database, version 1997'
  01SGUN 'SGTE unary database V.4.4, 2001.'
  04Din  'A.T. Dinsdale, unpublished work, 2004; P, Si-P'
!
