Repository: orchid-calphad/orchid-project.org

# orchid-project.org

Website and released data of **ORCHID** (Open Repository for CALPHAD Hypotheses, Intelligence, and Discovery),
served by GitHub Pages at https://orchid-project.org. Releases are archived on Zenodo (one DOI per version).

- `index.html`, `catalog/`, `best-practices.html` — static, self-contained pages (generated in the ORCHID tooling).
- `data/` — released data: catalog, redistributable TDB files, convex hulls. Licences: `data/LICENSES.md`, `data/NOTICE.md`.
- `llms.txt`, `data/croissant.json`, `CITATION.cff`, `.zenodo.json` — machine-readable metadata.

Only data with clear redistribution rights are published.

File: data/databases/sgte-binary/SiSn-07Men.tdb
$
$ Database for Si-Sn from F.G. Meng et al. 2007.
$
$ F.G. Meng, H.S. Liu, L.B. Liu, Z.P. Jin, J. Alloys Compd., 431, 292-97(2007).
$
$ Dataset created 2024.05.09 by Bengt Hallstedt.
$
$ The hcp interaction in the paper cannot be used since hcp then becomes stable.
$
$ There is an inverse miscibility gap with a minimum at 2268 K and x(Sn)=0.25.
$
$ ------------------------------------------------------------------------------
 TEMP-LIM 298.15 6000.00 !
$
$ELEMENT NAME  REF. STATE               ATOMIC MASS H298-H0    S298    !
$
 ELEMENT VA   VACUUM                      0.0          0.0      0.0    ! 
 ELEMENT SI   DIAMOND_A4                 28.0855    3217.      18.81   ! 
 ELEMENT SN   BCT_A5                    118.69      6323.      51.18   ! 
$ ------------------------------------------------------------------------------
$ Phase definitions
$
 PHASE LIQUID:L % 1 1 !
 CONST LIQUID:L : SI SN : !
$
$ Fcc (cF4, Fm-3m) and MeX (cF8, Fm-3m)
$
 PHASE FCC_A1 %A 2 1 1 !
 CONST FCC_A1 : SI SN : VA : !
$
$ Bcc (cI2, Im-3m)
$
 PHASE BCC_A2 %B 2 1 3 !
 CONST BCC_A2 : SI SN : VA : !
$
$ Hcp (hP2, P6_3/mmc) and Me2X (NiAs-type, hP4, P6_3/mmc, B8_1)
$
 PHASE HCP_A3 %A 2 1 0.5 !
 CONST HCP_A3 : SI SN : VA : !
$
$ Prototype C (cF8, Fd-3m)
$
 PHASE DIAMOND_A4 % 1 1 !
 CONST DIAMOND_A4 : SI% SN : !
$
$ Prototype beta-Sn (tI4, I4_1/amd)
$
 PHASE BCT_A5 % 1 1 !
 CONST BCT_A5 : SN : !
$ ------------------------------------------------------------------------------
$ Defaults
$
 DEFINE-SYSTEM-DEFAULT ELEMENT 2 !
 DEFAULT-COM DEFINE_SYSTEM_ELEMENT VA !
 TYPE-DEF % SEQ * !
 TYPE-DEF A GES AMEND_PHASE_DESCRIPTION @ MAGNETIC -3 0.28 !
 TYPE-DEF B GES AMEND_PHASE_DESCRIPTION @ MAGNETIC -1 0.4 !
 FUNCTION ZERO      298.15  0;                                         6000 N !
 FUNCTION UN_ASS    298.15  0;                                         6000 N !
 FUNCTION R         298.15  +8.31451;                                  6000 N !
$ ------------------------------------------------------------------------------
$ Element data
$ ------------------------------------------------------------------------------
$ Si
$
 PAR  G(DIAMOND_A4,SI),,                +GHSERSI;                3600 N 91Din !
 PAR  G(FCC_A1,SI:VA),,                 +GHSERSI+51000-21.8*T;   3600 N 91Din !
 PAR  G(BCC_A2,SI:VA),,                 +GHSERSI+47000-22.5*T;   3600 N 91Din !
 PAR  G(HCP_A3,SI:VA),,                 +GHSERSI+49200-20.8*T;   3600 N 91Din !
$PAR  G(CBCC_A12,SI:VA),,               +GHSERSI+50208-20.377*T; 3600 N 91Din !
$PAR  G(CUB_A13,SI:VA),,                +GHSERSI+47279-20.377*T; 3600 N 91Din !
 PAR  G(LIQUID,SI),,                    +GLIQSI;                 3600 N 91Din !
$
 FUNCTION GHSERSI   298.15  -8162.609+137.236859*T-22.8317533*T*LN(T)
       -0.001912904*T**2-3.552E-09*T**3+176667*T**(-1);
      1687.00  Y  -9457.642+167.281367*T-27.196*T*LN(T)-4.20369E+30*T**(-9);
      3600.00  N !
 FUNCTION GLIQSI    298.15  +50696.36-30.099439*T+GHSERSI+2.09307E-21*T**7;
      1687.00  Y  +40370.523+137.722298*T-27.196*T*LN(T);
      3600.00  N !
 FUNCTION GBCCSI    298.15  +GHSERSI+47000-22.5*T;               3600 N 91Din !
$ ------------------------------------------------------------------------------
$ Sn
$
$ FCC_A1 revised in unary 3.0
$ HCP_A3 revised in unary 4.1
$ TETRAGONAL_A6 added in unary 4.1
$ CBCC_A12 and CUB_A13 added in unary 4.4
$ FCC_A1 modified in unary 5.0
$ DHCP and TET_ALPHA1_A6 added in unary 5.0
$
$ The DHCP phase is labelled D0_24 in 03Liu and alpha-prime in 92Ans. The
$ phase is present between the fcc and hcp phases in the Au-Sn and Au-In
$ systems.
$
 PAR  G(BCT_A5,SN)              100.00  +GHSERSN;                3000 N 91Din !
 PAR  G(DIAMOND_A4,SN)          100.00  +GDIASN;                 3000 N 91Din !
 PAR  G(FCC_A1,SN:VA)           100.00  +GHSERSN+5510-8.46*T;    3000 N 89Fec !
$PAR  G(FCC_A1,SN:VA)           100.00  +GHSERSN+4150-5.2*T;     3000 N 91Din !
 PAR  G(BCC_A2,SN:VA)           100.00  +GHSERSN+4400-6*T;       3000 N 91Din !
 PAR  G(HCP_A3,SN:VA)           100.00  +GHSERSN+3900-7.646*T;   3000 N Ansar !
$PAR  G(HCP_A3,SN:VA)           100.00  +GHSERSN+3900-4.4*T;     3000 N 91Din !
$PAR  G(DHCP,SN)                100.00  +GHSERSN+3803.52-3.46*T; 3000 N 03Liu !
$PAR  G(RHOMBOHEDRAL_A7,SN)     100.00  +GHSERSN+2035;           3000 N 91Din !
$PAR  G(TETRAGONAL_A6,SN)       100.00  +GHSERSN+5387-8.26212*T; 3000 N 99Ans !
$PAR  G(CBCC_A12,SN:VA)         100.00  +GHSERSN+2000;           3000 N 01Mie !
$PAR  G(CUB_A13,SN:VA)          100.00  +GHSERSN+2000;           3000 N 01Mie !
$PAR  G(TET_ALPHA1_A6,SN)       100.00  +GHSERSN+5510-8.46*T;    3000 N 99Ans !
 PAR  G(LIQUID,SN)              100.00  +GLIQSN;                 3000 N 91Din !
$
 FUNCTION GHSERSN   100.00  -7958.517+122.765451*T-25.858*T*LN(T)
       +5.1185E-04*T**2-3.192767E-06*T**3+18440*T**(-1);
       250.00  Y  -5855.135+65.443315*T-15.961*T*LN(T)
       -0.0188702*T**2+3.121167E-06*T**3-61960*T**(-1);
       505.08  Y  +2524.724+4.005269*T-8.2590486*T*LN(T)
       -0.016814429*T**2+2.623131E-06*T**3-1081244*T**(-1)-1.2307E+25*T**(-9);
       800.00  Y  -8256.959+138.99688*T-28.4512*T*LN(T)-1.2307E+25*T**(-9);
      3000.00  N !
 FUNCTION GDIASN    100.00  -9579.608+114.007785*T-22.972*T*LN(T)
       -0.00813975*T**2+2.7288E-06*T**3+25615*T**(-1);
       298.15  Y  -9063.001+104.84654*T-21.5750771*T*LN(T)
       -0.008575282*T**2+1.784447E-06*T**3-2544*T**(-1);
       800.00  Y  -10909.351+147.396535*T-28.4512*T*LN(T);
      3000.00  N !
 FUNCTION GLIQSN    100.00  +7103.092-14.087767*T+GHSERSN+1.47031E-18*T**7;
       505.08  Y  +6971.586-13.814383*T+GHSERSN+1.2307E+25*T**(-9);
       800.00  Y  -1285.372+125.182498*T-28.4512*T*LN(T);
      3000.00  N !
 FUNCTION GBCCSN    298.15  +GHSERSN+4400-6*T;                         3000 N !
$ ------------------------------------------------------------------------------
$ Binary system
$
$ F.G. Meng, H.S. Liu, L.B. Liu, Z.P. Jin, J. Alloys Compd., 431, 292-97(2007).
$
$ Checked against paper. Checked at 6000 K.
$
$ The hcp interaction in the paper cannot be used since hcp then becomes stable.
$
$ There is an inverse miscibility gap with a minimum at 2268 K and x(Sn)=0.25.
$
 PAR  L(LIQUID,SI,SN;0),,               +41515.95-11.42167*T;,,       N 07Men !
 PAR  L(LIQUID,SI,SN;1),,               -34891.22+25.5748*T;,,        N 07Men !
$
 PAR  L(DIAMOND_A4,SI,SN;0),,           +25265.65+23.84*T;,,          N 96Jac !
$
$ Metastable
$
 PAR  L(FCC_A1,SI,SN:VA;0),,            +25265.65+23.84*T;,,          N Same !
 PAR  L(BCC_A2,SI,SN:VA;0),,            +25265.65+23.84*T;,,          N Same !
$PAR  L(HCP_A3,SI,SN:VA;0),,            -18000;,,                     N 07Men !
 PAR  L(HCP_A3,SI,SN:VA;0),,            +25265.65+23.84*T;,,          N Same !
$ ------------------------------------------------------------------------------
$
 ASSESSED_SYSTEM
  SI-SN(TDB -* +LIQUID +BCT_A5 +DIAMOND ;P3 TMM:300/2000 *) !
$
$
 LIST-OF-REFERENCE
 NUMBER  SOURCE
  Null   'Unknown source'
  Same   'Same or similar interaction as in the corresponding stable phase'
  COST   'COST 507 database'
  Ansar  'Himo Ansara, unpublished, SGTE unary database V.4.1, 1999; Sn'
  89Fec  'H.J. Fecht, M.X. Zhang, Y.A. Chang, J.H. Perepezko,
          Metall. Trans. A, 20A, 795-803(1989),
          SGTE unary database V.3.0, 1996; Sn'
  91Din  'A.T. Dinsdale, Calphad, 15, 317-425(1991).'
  96Jac  'M.H.G. Jacobs, P.J. Spencer, Calphad, 20, 89-91(1996); Si-Sn'
  99Ans  'I. Ansara, S.G. Fries, H.L. Lukas, unpublished, 1999,
          SGTE unary database V.5.0, 2009; In, Sn'
  01Mie  'J. Miettinen, Calphad, 25, 43-58(2001),
          SGTE unary database V.4.4, 2001; Sn, Zn'
  03Liu  'H.S. Liu, C.L. Liu, K. Ishida, Z.P. Jin, J. Electron. Mater.,
          32, 1290-96(2003), SGTE unary database V.5.0, 2009; Sn'
  07Men  'F.G. Meng, H.S. Liu, L.B. Liu, Z.P. Jin,
          J. Alloys Compd., 431, 292-97(2007); Si-Sn'
!

File: data/databases/sgte-binary/SiSn-12Lon.tdb
$
$ Database for Si-Sn from Z. Long et al. 2012.
$
$ Z. Long, F. Yin, Y. Liu, J. Wang, H. Liu, Z. Jin,
$ J. Phase Equilib. Diffus., 33, 97-105(2012).
$
$ Dataset created 2024.05.09 by Bengt Hallstedt.
$
$ The inverse miscibility gap from 07Men was removed.
$
$ Higher Sn solubility in Si than 96Jac and 07Men. Max 0.2 at.% at 1400 K
$ instead of 0.1 at.%. There is no explanation in the paper why this was done.
$
$ ------------------------------------------------------------------------------
 TEMP-LIM 298.15 6000.00 !
$
$ELEMENT NAME  REF. STATE               ATOMIC MASS H298-H0    S298    !
$
 ELEMENT VA   VACUUM                      0.0          0.0      0.0    ! 
 ELEMENT SI   DIAMOND_A4                 28.0855    3217.      18.81   ! 
 ELEMENT SN   BCT_A5                    118.69      6323.      51.18   ! 
$ ------------------------------------------------------------------------------
$ Phase definitions
$
 PHASE LIQUID:L % 1 1 !
 CONST LIQUID:L : SI SN : !
$
$ Fcc (cF4, Fm-3m) and MeX (cF8, Fm-3m)
$
 PHASE FCC_A1 %A 2 1 1 !
 CONST FCC_A1 : SI SN : VA : !
$
$ Bcc (cI2, Im-3m)
$
 PHASE BCC_A2 %B 2 1 3 !
 CONST BCC_A2 : SI SN : VA : !
$
$ Hcp (hP2, P6_3/mmc) and Me2X (NiAs-type, hP4, P6_3/mmc, B8_1)
$
 PHASE HCP_A3 %A 2 1 0.5 !
 CONST HCP_A3 : SI SN : VA : !
$
$ Prototype C (cF8, Fd-3m)
$
 PHASE DIAMOND_A4 % 1 1 !
 CONST DIAMOND_A4 : SI% SN : !
$
$ Prototype beta-Sn (tI4, I4_1/amd)
$
 PHASE BCT_A5 % 1 1 !
 CONST BCT_A5 : SN : !
$ ------------------------------------------------------------------------------
$ Defaults
$
 DEFINE-SYSTEM-DEFAULT ELEMENT 2 !
 DEFAULT-COM DEFINE_SYSTEM_ELEMENT VA !
 TYPE-DEF % SEQ * !
 TYPE-DEF A GES AMEND_PHASE_DESCRIPTION @ MAGNETIC -3 0.28 !
 TYPE-DEF B GES AMEND_PHASE_DESCRIPTION @ MAGNETIC -1 0.4 !
 FUNCTION ZERO      298.15  0;                                         6000 N !
 FUNCTION UN_ASS    298.15  0;                                         6000 N !
 FUNCTION R         298.15  +8.31451;                                  6000 N !
$ ------------------------------------------------------------------------------
$ Element data
$ ------------------------------------------------------------------------------
$ Si
$
 PAR  G(DIAMOND_A4,SI),,                +GHSERSI;                3600 N 91Din !
 PAR  G(FCC_A1,SI:VA),,                 +GHSERSI+51000-21.8*T;   3600 N 91Din !
 PAR  G(BCC_A2,SI:VA),,                 +GHSERSI+47000-22.5*T;   3600 N 91Din !
 PAR  G(HCP_A3,SI:VA),,                 +GHSERSI+49200-20.8*T;   3600 N 91Din !
$PAR  G(CBCC_A12,SI:VA),,               +GHSERSI+50208-20.377*T; 3600 N 91Din !
$PAR  G(CUB_A13,SI:VA),,                +GHSERSI+47279-20.377*T; 3600 N 91Din !
 PAR  G(LIQUID,SI),,                    +GLIQSI;                 3600 N 91Din !
$
 FUNCTION GHSERSI   298.15  -8162.609+137.236859*T-22.8317533*T*LN(T)
       -0.001912904*T**2-3.552E-09*T**3+176667*T**(-1);
      1687.00  Y  -9457.642+167.281367*T-27.196*T*LN(T)-4.20369E+30*T**(-9);
      3600.00  N !
 FUNCTION GLIQSI    298.15  +50696.36-30.099439*T+GHSERSI+2.09307E-21*T**7;
      1687.00  Y  +40370.523+137.722298*T-27.196*T*LN(T);
      3600.00  N !
 FUNCTION GBCCSI    298.15  +GHSERSI+47000-22.5*T;               3600 N 91Din !
$ ------------------------------------------------------------------------------
$ Sn
$
$ FCC_A1 revised in unary 3.0
$ HCP_A3 revised in unary 4.1
$ TETRAGONAL_A6 added in unary 4.1
$ CBCC_A12 and CUB_A13 added in unary 4.4
$ FCC_A1 modified in unary 5.0
$ DHCP and TET_ALPHA1_A6 added in unary 5.0
$
$ The DHCP phase is labelled D0_24 in 03Liu and alpha-prime in 92Ans. The
$ phase is present between the fcc and hcp phases in the Au-Sn and Au-In
$ systems.
$
 PAR  G(BCT_A5,SN)              100.00  +GHSERSN;                3000 N 91Din !
 PAR  G(DIAMOND_A4,SN)          100.00  +GDIASN;                 3000 N 91Din !
 PAR  G(FCC_A1,SN:VA)           100.00  +GHSERSN+5510-8.46*T;    3000 N 89Fec !
$PAR  G(FCC_A1,SN:VA)           100.00  +GHSERSN+4150-5.2*T;     3000 N 91Din !
 PAR  G(BCC_A2,SN:VA)           100.00  +GHSERSN+4400-6*T;       3000 N 91Din !
 PAR  G(HCP_A3,SN:VA)           100.00  +GHSERSN+3900-7.646*T;   3000 N Ansar !
$PAR  G(HCP_A3,SN:VA)           100.00  +GHSERSN+3900-4.4*T;     3000 N 91Din !
$PAR  G(DHCP,SN)                100.00  +GHSERSN+3803.52-3.46*T; 3000 N 03Liu !
$PAR  G(RHOMBOHEDRAL_A7,SN)     100.00  +GHSERSN+2035;           3000 N 91Din !
$PAR  G(TETRAGONAL_A6,SN)       100.00  +GHSERSN+5387-8.26212*T; 3000 N 99Ans !
$PAR  G(CBCC_A12,SN:VA)         100.00  +GHSERSN+2000;           3000 N 01Mie !
$PAR  G(CUB_A13,SN:VA)          100.00  +GHSERSN+2000;           3000 N 01Mie !
$PAR  G(TET_ALPHA1_A6,SN)       100.00  +GHSERSN+5510-8.46*T;    3000 N 99Ans !
 PAR  G(LIQUID,SN)              100.00  +GLIQSN;                 3000 N 91Din !
$
 FUNCTION GHSERSN   100.00  -7958.517+122.765451*T-25.858*T*LN(T)
       +5.1185E-04*T**2-3.192767E-06*T**3+18440*T**(-1);
       250.00  Y  -5855.135+65.443315*T-15.961*T*LN(T)
       -0.0188702*T**2+3.121167E-06*T**3-61960*T**(-1);
       505.08  Y  +2524.724+4.005269*T-8.2590486*T*LN(T)
       -0.016814429*T**2+2.623131E-06*T**3-1081244*T**(-1)-1.2307E+25*T**(-9);
       800.00  Y  -8256.959+138.99688*T-28.4512*T*LN(T)-1.2307E+25*T**(-9);
      3000.00  N !
 FUNCTION GDIASN    100.00  -9579.608+114.007785*T-22.972*T*LN(T)
       -0.00813975*T**2+2.7288E-06*T**3+25615*T**(-1);
       298.15  Y  -9063.001+104.84654*T-21.5750771*T*LN(T)
       -0.008575282*T**2+1.784447E-06*T**3-2544*T**(-1);
       800.00  Y  -10909.351+147.396535*T-28.4512*T*LN(T);
      3000.00  N !
 FUNCTION GLIQSN    100.00  +7103.092-14.087767*T+GHSERSN+1.47031E-18*T**7;
       505.08  Y  +6971.586-13.814383*T+GHSERSN+1.2307E+25*T**(-9);
       800.00  Y  -1285.372+125.182498*T-28.4512*T*LN(T);
      3000.00  N !
 FUNCTION GBCCSN    298.15  +GHSERSN+4400-6*T;                         3000 N !
$ ------------------------------------------------------------------------------
$ Binary system
$
$ Z. Long, F. Yin, Y. Liu, J. Wang, H. Liu, Z. Jin,
$ J. Phase Equilib. Diffus., 33, 97-105(2012).
$
$ Checked against paper. Checked at 6000 K.
$
$ The inverse miscibility gap from 07Men was removed.
$
$ Higher Sn solubility in Si than 96Jac and 07Men. Max 0.2 at.% at 1400 K
$ instead of 0.1 at.%. There is no explanation in the paper why this was done.
$
 PAR  L(LIQUID,SI,SN;0),,               +41468.97-10.9425*T;,,        N 12Lon !
 PAR  L(LIQUID,SI,SN;1),,               -30861.57+21.6994*T;,,        N 12Lon !
$
 PAR  L(DIAMOND_A4,SI,SN;0),,           +18725.62+22.2896*T;,,        N 12Lon !
$
$ Metastable
$
 PAR  L(FCC_A1,SI,SN:VA;0),,            +18725.62+22.2896*T;,,        N Same !
 PAR  L(BCC_A2,SI,SN:VA;0),,            +18725.62+22.2896*T;,,        N Same !
 PAR  L(HCP_A3,SI,SN:VA;0),,            +18725.62+22.2896*T;,,        N Same !
$ ------------------------------------------------------------------------------
$
 ASSESSED_SYSTEM
  SI-SN(TDB -* +LIQUID +BCT_A5 +DIAMOND ;P3 TMM:300/2000 *) !
$
$
 LIST-OF-REFERENCE
 NUMBER  SOURCE
  Null   'Unknown source'
  Same   'Same or similar interaction as in the corresponding stable phase'
  COST   'COST 507 database'
  Ansar  'Himo Ansara, unpublished, SGTE unary database V.4.1, 1999; Sn'
  89Fec  'H.J. Fecht, M.X. Zhang, Y.A. Chang, J.H. Perepezko,
          Metall. Trans. A, 20A, 795-803(1989),
          SGTE unary database V.3.0, 1996; Sn'
  91Din  'A.T. Dinsdale, Calphad, 15, 317-425(1991).'
  99Ans  'I. Ansara, S.G. Fries, H.L. Lukas, unpublished, 1999,
          SGTE unary database V.5.0, 2009; In, Sn'
  01Mie  'J. Miettinen, Calphad, 25, 43-58(2001),
          SGTE unary database V.4.4, 2001; Sn, Zn'
  03Liu  'H.S. Liu, C.L. Liu, K. Ishida, Z.P. Jin, J. Electron. Mater.,
          32, 1290-96(2003), SGTE unary database V.5.0, 2009; Sn'
  12Lon  'Z. Long, F. Yin, Y. Liu, J. Wang, H. Liu, Z. Jin,
          J. Phase Equilib. Diffus., 33, 97-105(2012); Si-Sn'
!

File: data/databases/sgte-binary/SiSn-12Sun.tdb
$
$ Database for Si-Sn from Z. Sun et al. 2012.
$
$ Z. Sun, X. Guo, C. Zhang, Calphad, 36, 82-88(2012).
$
$ Dataset created 2024.05.09 by Bengt Hallstedt.
$
$ The inverse miscibility gap from 07Men was removed.
$
$ Higher Sn solubility in Si than 96Jac and 07Men. Max 0.2 at.% at 1400 K
$ instead of 0.1 at.%. There is no explanation in the paper why this was done.
$
$ The hcp interaction in the paper cannot be used since hcp then becomes stable.
$
$ There is an inverse miscibility gap with a minimum at 2268 K and x(Sn)=0.25.
$
$ ------------------------------------------------------------------------------
 TEMP-LIM 298.15 6000.00 !
$
$ELEMENT NAME  REF. STATE               ATOMIC MASS H298-H0    S298    !
$
 ELEMENT VA   VACUUM                      0.0          0.0      0.0    ! 
 ELEMENT SI   DIAMOND_A4                 28.0855    3217.      18.81   ! 
 ELEMENT SN   BCT_A5                    118.69      6323.      51.18   ! 
$ ------------------------------------------------------------------------------
$ Phase definitions
$
 PHASE LIQUID:L % 1 1 !
 CONST LIQUID:L : SI SN : !
$
$ Fcc (cF4, Fm-3m) and MeX (cF8, Fm-3m)
$
 PHASE FCC_A1 %A 2 1 1 !
 CONST FCC_A1 : SI SN : VA : !
$
$ Bcc (cI2, Im-3m)
$
 PHASE BCC_A2 %B 2 1 3 !
 CONST BCC_A2 : SI SN : VA : !
$
$ Hcp (hP2, P6_3/mmc) and Me2X (NiAs-type, hP4, P6_3/mmc, B8_1)
$
 PHASE HCP_A3 %A 2 1 0.5 !
 CONST HCP_A3 : SI SN : VA : !
$
$ Prototype C (cF8, Fd-3m)
$
 PHASE DIAMOND_A4 % 1 1 !
 CONST DIAMOND_A4 : SI% SN : !
$
$ Prototype beta-Sn (tI4, I4_1/amd)
$
 PHASE BCT_A5 % 1 1 !
 CONST BCT_A5 : SN : !
$ ------------------------------------------------------------------------------
$ Defaults
$
 DEFINE-SYSTEM-DEFAULT ELEMENT 2 !
 DEFAULT-COM DEFINE_SYSTEM_ELEMENT VA !
 TYPE-DEF % SEQ * !
 TYPE-DEF A GES AMEND_PHASE_DESCRIPTION @ MAGNETIC -3 0.28 !
 TYPE-DEF B GES AMEND_PHASE_DESCRIPTION @ MAGNETIC -1 0.4 !
 FUNCTION ZERO      298.15  0;                                         6000 N !
 FUNCTION UN_ASS    298.15  0;                                         6000 N !
 FUNCTION R         298.15  +8.31451;                                  6000 N !
$ ------------------------------------------------------------------------------
$ Element data
$ ------------------------------------------------------------------------------
$ Si
$
 PAR  G(DIAMOND_A4,SI),,                +GHSERSI;                3600 N 91Din !
 PAR  G(FCC_A1,SI:VA),,                 +GHSERSI+51000-21.8*T;   3600 N 91Din !
 PAR  G(BCC_A2,SI:VA),,                 +GHSERSI+47000-22.5*T;   3600 N 91Din !
 PAR  G(HCP_A3,SI:VA),,                 +GHSERSI+49200-20.8*T;   3600 N 91Din !
$PAR  G(CBCC_A12,SI:VA),,               +GHSERSI+50208-20.377*T; 3600 N 91Din !
$PAR  G(CUB_A13,SI:VA),,                +GHSERSI+47279-20.377*T; 3600 N 91Din !
 PAR  G(LIQUID,SI),,                    +GLIQSI;                 3600 N 91Din !
$
 FUNCTION GHSERSI   298.15  -8162.609+137.236859*T-22.8317533*T*LN(T)
       -0.001912904*T**2-3.552E-09*T**3+176667*T**(-1);
      1687.00  Y  -9457.642+167.281367*T-27.196*T*LN(T)-4.20369E+30*T**(-9);
      3600.00  N !
 FUNCTION GLIQSI    298.15  +50696.36-30.099439*T+GHSERSI+2.09307E-21*T**7;
      1687.00  Y  +40370.523+137.722298*T-27.196*T*LN(T);
      3600.00  N !
 FUNCTION GBCCSI    298.15  +GHSERSI+47000-22.5*T;               3600 N 91Din !
$ ------------------------------------------------------------------------------
$ Sn
$
$ FCC_A1 revised in unary 3.0
$ HCP_A3 revised in unary 4.1
$ TETRAGONAL_A6 added in unary 4.1
$ CBCC_A12 and CUB_A13 added in unary 4.4
$ FCC_A1 modified in unary 5.0
$ DHCP and TET_ALPHA1_A6 added in unary 5.0
$
$ The DHCP phase is labelled D0_24 in 03Liu and alpha-prime in 92Ans. The
$ phase is present between the fcc and hcp phases in the Au-Sn and Au-In
$ systems.
$
 PAR  G(BCT_A5,SN)              100.00  +GHSERSN;                3000 N 91Din !
 PAR  G(DIAMOND_A4,SN)          100.00  +GDIASN;                 3000 N 91Din !
 PAR  G(FCC_A1,SN:VA)           100.00  +GHSERSN+5510-8.46*T;    3000 N 89Fec !
$PAR  G(FCC_A1,SN:VA)           100.00  +GHSERSN+4150-5.2*T;     3000 N 91Din !
 PAR  G(BCC_A2,SN:VA)           100.00  +GHSERSN+4400-6*T;       3000 N 91Din !
 PAR  G(HCP_A3,SN:VA)           100.00  +GHSERSN+3900-7.646*T;   3000 N Ansar !
$PAR  G(HCP_A3,SN:VA)           100.00  +GHSERSN+3900-4.4*T;     3000 N 91Din !
$PAR  G(DHCP,SN)                100.00  +GHSERSN+3803.52-3.46*T; 3000 N 03Liu !
$PAR  G(RHOMBOHEDRAL_A7,SN)     100.00  +GHSERSN+2035;           3000 N 91Din !
$PAR  G(TETRAGONAL_A6,SN)       100.00  +GHSERSN+5387-8.26212*T; 3000 N 99Ans !
$PAR  G(CBCC_A12,SN:VA)         100.00  +GHSERSN+2000;           3000 N 01Mie !
$PAR  G(CUB_A13,SN:VA)          100.00  +GHSERSN+2000;           3000 N 01Mie !
$PAR  G(TET_ALPHA1_A6,SN)       100.00  +GHSERSN+5510-8.46*T;    3000 N 99Ans !
 PAR  G(LIQUID,SN)              100.00  +GLIQSN;                 3000 N 91Din !
$
 FUNCTION GHSERSN   100.00  -7958.517+122.765451*T-25.858*T*LN(T)
       +5.1185E-04*T**2-3.192767E-06*T**3+18440*T**(-1);
       250.00  Y  -5855.135+65.443315*T-15.961*T*LN(T)
       -0.0188702*T**2+3.121167E-06*T**3-61960*T**(-1);
       505.08  Y  +2524.724+4.005269*T-8.2590486*T*LN(T)
       -0.016814429*T**2+2.623131E-06*T**3-1081244*T**(-1)-1.2307E+25*T**(-9);
       800.00  Y  -8256.959+138.99688*T-28.4512*T*LN(T)-1.2307E+25*T**(-9);
      3000.00  N !
 FUNCTION GDIASN    100.00  -9579.608+114.007785*T-22.972*T*LN(T)
       -0.00813975*T**2+2.7288E-06*T**3+25615*T**(-1);
       298.15  Y  -9063.001+104.84654*T-21.5750771*T*LN(T)
       -0.008575282*T**2+1.784447E-06*T**3-2544*T**(-1);
       800.00  Y  -10909.351+147.396535*T-28.4512*T*LN(T);
      3000.00  N !
 FUNCTION GLIQSN    100.00  +7103.092-14.087767*T+GHSERSN+1.47031E-18*T**7;
       505.08  Y  +6971.586-13.814383*T+GHSERSN+1.2307E+25*T**(-9);
       800.00  Y  -1285.372+125.182498*T-28.4512*T*LN(T);
      3000.00  N !
 FUNCTION GBCCSN    298.15  +GHSERSN+4400-6*T;                         3000 N !
$ ------------------------------------------------------------------------------
$ Binary system
$
$ Z. Sun, X. Guo, C. Zhang, Calphad, 36, 82-88(2012).
$
$ Checked against paper. Checked at 6000 K.
$
$ The inverse miscibility gap from 07Men was removed.
$
$ The Sn solubility in Si from 96Jac and 07Men was not changed.
$
 PAR  L(LIQUID,SI,SN;0),,               +41080.4-9.8526*T;,,          N 12Sun !
 PAR  L(LIQUID,SI,SN;1),,               -32051.2+20.6468*T;,,         N 12Sun !
 PAR  L(LIQUID,SI,SN;2),,               +294.12;,,                    N 12Sun !
$
 PAR  L(DIAMOND_A4,SI,SN;0),,           +25265.65+23.84*T;,,          N 96Jac !
$
$ Metastable
$
 PAR  L(FCC_A1,SI,SN:VA;0),,            +25265.65+23.84*T;,,          N Same !
 PAR  L(BCC_A2,SI,SN:VA;0),,            +25265.65+23.84*T;,,          N Same !
 PAR  L(HCP_A3,SI,SN:VA;0),,            +25265.65+23.84*T;,,          N Same !
$ ------------------------------------------------------------------------------
$
 ASSESSED_SYSTEM
  SI-SN(TDB -* +LIQUID +BCT_A5 +DIAMOND ;P3 TMM:300/2000 *) !
$
$
 LIST-OF-REFERENCE
 NUMBER  SOURCE
  Null   'Unknown source'
  Same   'Same or similar interaction as in the corresponding stable phase'
  COST   'COST 507 database'
  Ansar  'Himo Ansara, unpublished, SGTE unary database V.4.1, 1999; Sn'
  89Fec  'H.J. Fecht, M.X. Zhang, Y.A. Chang, J.H. Perepezko,
          Metall. Trans. A, 20A, 795-803(1989),
          SGTE unary database V.3.0, 1996; Sn'
  91Din  'A.T. Dinsdale, Calphad, 15, 317-425(1991).'
  96Jac  'M.H.G. Jacobs, P.J. Spencer, Calphad, 20, 89-91(1996); Si-Sn'
  99Ans  'I. Ansara, S.G. Fries, H.L. Lukas, unpublished, 1999,
          SGTE unary database V.5.0, 2009; In, Sn'
  01Mie  'J. Miettinen, Calphad, 25, 43-58(2001),
          SGTE unary database V.4.4, 2001; Sn, Zn'
  03Liu  'H.S. Liu, C.L. Liu, K. Ishida, Z.P. Jin, J. Electron. Mater.,
          32, 1290-96(2003), SGTE unary database V.5.0, 2009; Sn'
  12Sun  'Z. Sun, X. Guo, C. Zhang, Calphad, 36, 82-88(2012); Si-Sn'
!

File: data/databases/sgte-binary/SiSn-96Jac-LB.tdb
$
$ Database for Si-Sn from M.H.G. Jacobs and P.J. Spencer 1996
$ (included in LB vol. 4)
$
$ M.H.G. Jacobs, P.J. Spencer, Calphad, 20, 89-91(1996).
$
$ Dataset created 2016.03.25 by Bengt Hallstedt.
$ 2021.02.05: Modified for use with GES6.
$
$ ------------------------------------------------------------------------------
 TEMP-LIM 298.15 6000.00 !
$
$ELEMENT NAME  REF. STATE               ATOMIC MASS H298-H0    S298    !
$
 ELEMENT VA   VACUUM                      0.0          0.0      0.0    ! 
 ELEMENT SI   DIAMOND_A4                 28.0855    3217.      18.81   ! 
 ELEMENT SN   BCT_A5                    118.69      6323.      51.18   ! 
$ ------------------------------------------------------------------------------
$ Phase definitions
$
 PHASE LIQUID:L % 1 1 !
 CONST LIQUID:L : SI SN : !
$
$ Fcc (cF4, Fm-3m) and MeX (cF8, Fm-3m)
$
 PHASE FCC_A1 %A 2 1 1 !
 CONST FCC_A1 : SI SN : VA : !
$
$ Bcc (cI2, Im-3m)
$
 PHASE BCC_A2 %B 2 1 3 !
 CONST BCC_A2 : SI SN : VA : !
$
$ Hcp (hP2, P6_3/mmc) and Me2X (NiAs-type, hP4, P6_3/mmc, B8_1)
$
 PHASE HCP_A3 %A 2 1 0.5 !
 CONST HCP_A3 : SI SN : VA : !
$
$ Prototype C (cF8, Fd-3m)
$
 PHASE DIAMOND_A4 % 1 1 !
 CONST DIAMOND_A4 : SI% SN : !
$
$ Prototype beta-Sn (tI4, I4_1/amd)
$
 PHASE BCT_A5 % 1 1 !
 CONST BCT_A5 : SN : !
$ ------------------------------------------------------------------------------
$ Defaults
$
 DEFINE-SYSTEM-DEFAULT ELEMENT 2 !
 DEFAULT-COM DEFINE_SYSTEM_ELEMENT VA !
 TYPE-DEF % SEQ * !
 TYPE-DEF A GES AMEND_PHASE_DESCRIPTION @ MAGNETIC -3 0.28 !
 TYPE-DEF B GES AMEND_PHASE_DESCRIPTION @ MAGNETIC -1 0.4 !
 FUNCTION ZERO      298.15  0;                                         6000 N !
 FUNCTION UN_ASS    298.15  0;                                         6000 N !
 FUNCTION R         298.15  +8.31451;                                  6000 N !
$ ------------------------------------------------------------------------------
$ Element data
$ ------------------------------------------------------------------------------
$ Si
$
 PAR  G(DIAMOND_A4,SI),,                +GHSERSI;                3600 N 91Din !
 PAR  G(FCC_A1,SI:VA),,                 +GHSERSI+51000-21.8*T;   3600 N 91Din !
 PAR  G(BCC_A2,SI:VA),,                 +GHSERSI+47000-22.5*T;   3600 N 91Din !
 PAR  G(HCP_A3,SI:VA),,                 +GHSERSI+49200-20.8*T;   3600 N 91Din !
$PAR  G(CBCC_A12,SI:VA),,               +GHSERSI+50208-20.377*T; 3600 N 91Din !
$PAR  G(CUB_A13,SI:VA),,                +GHSERSI+47279-20.377*T; 3600 N 91Din !
 PAR  G(LIQUID,SI),,                    +GLIQSI;                 3600 N 91Din !
$
 FUNCTION GHSERSI   298.15  -8162.609+137.236859*T-22.8317533*T*LN(T)
       -0.001912904*T**2-3.552E-09*T**3+176667*T**(-1);
      1687.00  Y  -9457.642+167.281367*T-27.196*T*LN(T)-4.20369E+30*T**(-9);
      3600.00  N !
 FUNCTION GLIQSI    298.15  +50696.36-30.099439*T+GHSERSI+2.09307E-21*T**7;
      1687.00  Y  +40370.523+137.722298*T-27.196*T*LN(T);
      3600.00  N !
 FUNCTION GBCCSI    298.15  +GHSERSI+47000-22.5*T;               3600 N 91Din !
$ ------------------------------------------------------------------------------
$ Sn
$
$ FCC_A1 revised in unary 3.0
$ HCP_A3 revised in unary 4.1
$ TETRAGONAL_A6 added in unary 4.1
$ CBCC_A12 and CUB_A13 added in unary 4.4
$ FCC_A1 modified in unary 5.0
$ DHCP and TET_ALPHA1_A6 added in unary 5.0
$
$ The DHCP phase is labelled D0_24 in 03Liu and alpha-prime in 92Ans. The
$ phase is present between the fcc and hcp phases in the Au-Sn and Au-In
$ systems.
$
 PAR  G(BCT_A5,SN)              100.00  +GHSERSN;                3000 N 91Din !
 PAR  G(DIAMOND_A4,SN)          100.00  +GDIASN;                 3000 N 91Din !
 PAR  G(FCC_A1,SN:VA)           100.00  +GHSERSN+5510-8.46*T;    3000 N 89Fec !
$PAR  G(FCC_A1,SN:VA)           100.00  +GHSERSN+4150-5.2*T;     3000 N 91Din !
 PAR  G(BCC_A2,SN:VA)           100.00  +GHSERSN+4400-6*T;       3000 N 91Din !
 PAR  G(HCP_A3,SN:VA)           100.00  +GHSERSN+3900-7.646*T;   3000 N Ansar !
$PAR  G(HCP_A3,SN:VA)           100.00  +GHSERSN+3900-4.4*T;     3000 N 91Din !
$PAR  G(DHCP,SN)                100.00  +GHSERSN+3803.52-3.46*T; 3000 N 03Liu !
$PAR  G(RHOMBOHEDRAL_A7,SN)     100.00  +GHSERSN+2035;           3000 N 91Din !
$PAR  G(TETRAGONAL_A6,SN)       100.00  +GHSERSN+5387-8.26212*T; 3000 N 99Ans !
$PAR  G(CBCC_A12,SN:VA)         100.00  +GHSERSN+2000;           3000 N 01Mie !
$PAR  G(CUB_A13,SN:VA)          100.00  +GHSERSN+2000;           3000 N 01Mie !
$PAR  G(TET_ALPHA1_A6,SN)       100.00  +GHSERSN+5510-8.46*T;    3000 N 99Ans !
 PAR  G(LIQUID,SN)              100.00  +GLIQSN;                 3000 N 91Din !
$
 FUNCTION GHSERSN   100.00  -7958.517+122.765451*T-25.858*T*LN(T)
       +5.1185E-04*T**2-3.192767E-06*T**3+18440*T**(-1);
       250.00  Y  -5855.135+65.443315*T-15.961*T*LN(T)
       -0.0188702*T**2+3.121167E-06*T**3-61960*T**(-1);
       505.08  Y  +2524.724+4.005269*T-8.2590486*T*LN(T)
       -0.016814429*T**2+2.623131E-06*T**3-1081244*T**(-1)-1.2307E+25*T**(-9);
       800.00  Y  -8256.959+138.99688*T-28.4512*T*LN(T)-1.2307E+25*T**(-9);
      3000.00  N !
 FUNCTION GDIASN    100.00  -9579.608+114.007785*T-22.972*T*LN(T)
       -0.00813975*T**2+2.7288E-06*T**3+25615*T**(-1);
       298.15  Y  -9063.001+104.84654*T-21.5750771*T*LN(T)
       -0.008575282*T**2+1.784447E-06*T**3-2544*T**(-1);
       800.00  Y  -10909.351+147.396535*T-28.4512*T*LN(T);
      3000.00  N !
 FUNCTION GLIQSN    100.00  +7103.092-14.087767*T+GHSERSN+1.47031E-18*T**7;
       505.08  Y  +6971.586-13.814383*T+GHSERSN+1.2307E+25*T**(-9);
       800.00  Y  -1285.372+125.182498*T-28.4512*T*LN(T);
      3000.00  N !
 FUNCTION GBCCSN    298.15  +GHSERSN+4400-6*T;                         3000 N !
$ ------------------------------------------------------------------------------
$ Binary system
$
$ From from M.H.G. Jacobs and P.J. Spencer 1996 (included in LB vol. 4)
$
$ M.H.G. Jacobs, P.J. Spencer, Calphad, 20, 89-91(1996).
$
$ Checked against LB and paper. Checked at 6000 K.
$
 PAR  L(LIQUID,SI,SN;0),,               +25364.6;,,                   N 96Jac !
 PAR  L(LIQUID,SI,SN;1),,               +3148.8;,,                    N 96Jac !
 PAR  L(LIQUID,SI,SN;2),,               +4460.9;,,                    N 96Jac !
$
 PAR  L(DIAMOND_A4,SI,SN;0),,           +25265.65+23.84*T;,,          N 96Jac !
$
$ Metastable
$
 PAR  L(FCC_A1,SI,SN:VA;0),,            +25265.65+23.84*T;,,          N Same !
 PAR  L(BCC_A2,SI,SN:VA;0),,            +25265.65+23.84*T;,,          N Same !
 PAR  L(HCP_A3,SI,SN:VA;0),,            +25265.65+23.84*T;,,          N Same !
$ ------------------------------------------------------------------------------
$
 ASSESSED_SYSTEM
  SI-SN(TDB -* +LIQUID +BCT_A5 +DIAMOND ;P3 TMM:300/2000 *) !
$
$
 LIST-OF-REFERENCE
 NUMBER  SOURCE
  Null   'Unknown source'
  Same   'Same or similar interaction as in the corresponding stable phase'
  COST   'COST 507 database'
  Ansar  'Himo Ansara, unpublished, SGTE unary database V.4.1, 1999; Sn'
  89Fec  'H.J. Fecht, M.X. Zhang, Y.A. Chang, J.H. Perepezko,
          Metall. Trans. A, 20A, 795-803(1989),
          SGTE unary database V.3.0, 1996; Sn'
  91Din  'A.T. Dinsdale, Calphad, 15, 317-425(1991).'
  96Jac  'M.H.G. Jacobs, P.J. Spencer, Calphad, 20, 89-91(1996); Si-Sn'
  99Ans  'I. Ansara, S.G. Fries, H.L. Lukas, unpublished, 1999,
          SGTE unary database V.5.0, 2009; In, Sn'
  01Mie  'J. Miettinen, Calphad, 25, 43-58(2001),
          SGTE unary database V.4.4, 2001; Sn, Zn'
  03Liu  'H.S. Liu, C.L. Liu, K. Ishida, Z.P. Jin, J. Electron. Mater.,
          32, 1290-96(2003), SGTE unary database V.5.0, 2009; Sn'
!

File: data/databases/sgte-binary/SiSr-09Gar-ass.tdb
$
$ Database for Si-Sr from A. Garay et al. 2009
$
$ A. Garay, G. Trapaga, Z.-K. Liu, R. Arroyave, Calphad, 33, 550-56(2009).
$
$ Dataset created 2017.07.08 by Bengt Hallstedt.
$ 2021.02.05: Modified for use with GES6.
$
$ In this dataset the liquid is modelled with the associate model.
$
$ Solubility of Si in Sr (fcc, bcc) was not modelled.
$
$ The SiSr2 peritectic is at 1318 K instead of 1350 K.
$
$ ------------------------------------------------------------------------------
 TEMP-LIM 298.15 6000.00 !
$
$ELEMENT NAME  REF. STATE               ATOMIC MASS H298-H0    S298    !
$
 ELEMENT VA   VACUUM                      0.0          0.0      0.0    ! 
 ELEMENT SI   DIAMOND_A4                 28.0855    3217.      18.81   ! 
 ELEMENT SR   FCC_A1                     87.62      6568.      55.694  ! 
$ ------------------------------------------------------------------------------
$ Species
$
 SPECIE  SISR                               SI1SR1 !
$ ------------------------------------------------------------------------------
$ Phase definitions
$
 PHASE LIQUID:L % 1 1 !
 CONST LIQUID:L : SI SISR SR : !
$
$ Fcc (cF4, Fm-3m) and MeX (cF8, Fm-3m)
$
 PHASE FCC_A1 %A 2 1 1 !
 CONST FCC_A1 : SI SR% : VA : !
$
$ Bcc (cI2, Im-3m)
$
 PHASE BCC_A2 %B 2 1 3 !
 CONST BCC_A2 : SI SR% : VA : !
$
$ Hcp (hP2, P6_3/mmc) and Me2X (NiAs-type, hP4, P6_3/mmc, B8_1)
$
 PHASE HCP_A3 % 2 1 0.5 !
 CONST HCP_A3 : SI SR : VA : !
$
$ Prototype C (cF8, Fd-3m)
$
 PHASE DIAMOND_A4 % 1 1 !
 CONST DIAMOND_A4 : SI : !
$
$ Prototype Si2Sr (cP12, P4_132)
$
 PHASE SI2SR_ALPHA % 2 2 1 !
 CONST SI2SR_ALPHA : SI : SR : !
$
$ Prototype Si2Th (tI12, I4_1/amd)
$
 PHASE SI2SR_CC % 2 2 1 !
 CONST SI2SR_CC : SI% VA : SR : !
$
$ Prototype CrB (oC8, Cmcm)
$
 PHASE SISR_B33 % 2 1 1 !
 CONST SISR_B33 : SI : SR : !
$
$ Prototype Cr5B3 (tI32, I4/mcm)
$
 PHASE SI3SR5_D8L % 2 3 5 !
 CONST SI3SR5_D8L : SI : SR : !
$
$ Prototype Co2Si (oP12, Pnma)
$
 PHASE SISR2_C37 % 2 1 2 !
 CONST SISR2_C37 : SI : SR : !
$ ------------------------------------------------------------------------------
$ Defaults
$
 DEFINE-SYSTEM-DEFAULT ELEMENT 2 !
 DEFAULT-COM DEFINE_SYSTEM_ELEMENT VA !
 TYPE-DEF % SEQ * !
 TYPE-DEF B GES AMEND_PHASE_DESCRIPTION @ MAGNETIC -1 0.4 !
 TYPE-DEF A GES AMEND_PHASE_DESCRIPTION @ MAGNETIC -3 0.28 !
 FUNCTION ZERO      298.15  0;                                         6000 N !
 FUNCTION UN_ASS    298.15  0;                                         6000 N !
 FUNCTION R         298.15  +8.31451;                                  6000 N !
$ ------------------------------------------------------------------------------
$ Element data
$ ------------------------------------------------------------------------------
$ Si
$
 PAR  G(DIAMOND_A4,SI),,                +GHSERSI;                3600 N 91Din !
 PAR  G(FCC_A1,SI:VA),,                 +GHSERSI+51000-21.8*T;   3600 N 91Din !
 PAR  G(BCC_A2,SI:VA),,                 +GHSERSI+47000-22.5*T;   3600 N 91Din !
 PAR  G(HCP_A3,SI:VA),,                 +GHSERSI+49200-20.8*T;   3600 N 91Din !
$PAR  G(CBCC_A12,SI:VA),,               +GHSERSI+50208-20.377*T; 3600 N 91Din !
$PAR  G(CUB_A13,SI:VA),,                +GHSERSI+47279-20.377*T; 3600 N 91Din !
 PAR  G(LIQUID,SI),,                    +GLIQSI;                 3600 N 91Din !
$
 FUNCTION GHSERSI   298.15  -8162.609+137.236859*T-22.8317533*T*LN(T)
       -0.001912904*T**2-3.552E-09*T**3+176667*T**(-1);
      1687.00  Y  -9457.642+167.281367*T-27.196*T*LN(T)-4.20369E+30*T**(-9);
      3600.00  N !
 FUNCTION GLIQSI    298.15  +50696.36-30.099439*T+GHSERSI+2.09307E-21*T**7;
      1687.00  Y  +40370.523+137.722298*T-27.196*T*LN(T);
      3600.00  N !
 FUNCTION GBCCSI    298.15  +GHSERSI+47000-22.5*T;               3600 N 91Din !
$ ------------------------------------------------------------------------------
$ Sr
$
 PAR  G(FCC_A1,SR:VA),,                 +GHSERSR;                3000 N 91Din !
 PAR  G(BCC_A2,SR:VA),,                 +GBCCSR;                 3000 N 91Din !
 PAR  G(HCP_A3,SR:VA),,                 +GHSERSR+250+0.7*T;      3000 N 91Din !
 PAR  G(LIQUID,SR),,                    +GLIQSR;                 3000 N 91Din !
$
 PAR  G(SI2SR_CC,VA:SR),,               +GHSERSR+5000;,,              N 09Gar !
$
 FUNCTION GHSERSR   298.15  -7532.367+107.183879*T-23.905*T*LN(T)
       -0.00461225*T**2-1.67477E-07*T**3-2055*T**(-1);
       820.00  Y  -13380.102+153.196104*T-30.0905432*T*LN(T)
       -0.003251266*T**2+1.84189E-07*T**3+850134*T**(-1);
      3000.00  N !
 FUNCTION GBCCSR    298.15  -6779.234+116.583654*T-25.6708365*T*LN(T)
       -0.003126762*T**2+2.2965E-07*T**3+27649*T**(-1);
       820.00  Y  -6970.594+122.067301*T-26.57*T*LN(T)
       -0.0019493*T**2-1.7895E-08*T**3+16495*T**(-1);
      1050.00  Y  +8168.357+0.423037*T-9.7788593*T*LN(T)
       -0.009539908*T**2+5.20221E-07*T**3-2414794*T**(-1);
      3000.00  N !
 FUNCTION GLIQSR    298.15  +2194.997-10.118994*T-5.0668978*T*LN(T)
       -0.031840595*T**2+4.981237E-06*T**3-265559*T**(-1);
      1050.00  Y  -10855.29+213.406219*T-39.463*T*LN(T);
      3000.00  N !
$ ------------------------------------------------------------------------------
$ Binary system
$
$ A. Garay, G. Trapaga, Z.-K. Liu, R. Arroyave, Calphad, 33, 550-56(2009).
$
$ Checked against paper. Checked at 6000 K.
$
$ In this dataset the liquid is modelled with the associate model.
$
$ Solubility of Si in Sr (fcc, bcc) was not modelled.
$
$ The SiSr2 peritectic is at 1318 K instead of 1350 K.
$
 PAR  G(LIQUID,SISR),,                  +GLIQSI+GLIQSR-102771;,,      N 09Gar !
 PAR  L(LIQUID,SI,SISR;0),,             -55639;,,                     N 09Gar !
 PAR  L(LIQUID,SISR,SR;0),,             +24145-47.8828*T;,,           N 09Gar !
$
 PAR  L(FCC_A1,SI,SR:VA;0),,            +UN_ASS;,,                    N !
 PAR  L(BCC_A2,SI,SR:VA;0),,            +UN_ASS;,,                    N !
$
 PAR  G(SI2SR_CC,SI:SR),,               +2*GHSERSI+GHSERSR
             -129000;,,                                               N 09Gar !
 PAR  L(SI2SR_CC,SI,VA:SR;0),,          -55000;,,                     N 09Gar !
$
 PAR  G(SI2SR_ALPHA,SI:SR),,            +2*GHSERSI+GHSERSR
             -135000+7*T;,,                                           N 09Gar !
 PAR  G(SISR_B33,SI:SR),,               +GHSERSI+GHSERSR
             -106000;,,                                               N 09Gar !
 PAR  G(SI3SR5_D8L,SI:SR),,             +3*GHSERSI+5*GHSERSR
             -390894;,,                                               N 09Gar !
 PAR  G(SISR2_C37,SI:SR),,              +GHSERSI+2*GHSERSR
             -134099;,,                                               N 09Gar !
$ ------------------------------------------------------------------------------
$
$
 LIST-OF-REFERENCE
 NUMBER  SOURCE
  Null   'Unknown source'
  Same   'Same or similar interaction as in the corresponding stable phase'
  REFLAV 'Laves phase convention: G(LAVES,X:X)=+3*GHSERXX+15000'
  COST   'COST 507 database'
  91Din  'A.T. Dinsdale, Calphad, 15, 317-425(1991).'
  09Gar  'A. Garay, G. Trapaga, Z.-K. Liu, R. Arroyave,
          Calphad, 33, 550-56(2009); Si-Sr'
!
