Repository: orchid-calphad/orchid-project.org

# orchid-project.org

Website and released data of **ORCHID** (Open Repository for CALPHAD Hypotheses, Intelligence, and Discovery),
served by GitHub Pages at https://orchid-project.org. Releases are archived on Zenodo (one DOI per version).

- `index.html`, `catalog/`, `best-practices.html` — static, self-contained pages (generated in the ORCHID tooling).
- `data/` — released data: catalog, redistributable TDB files, convex hulls. Licences: `data/LICENSES.md`, `data/NOTICE.md`.
- `llms.txt`, `data/croissant.json`, `CITATION.cff`, `.zenodo.json` — machine-readable metadata.

Only data with clear redistribution rights are published.

File: data/databases/sgte-binary/SiSr-09Gar-sub.tdb
$
$ Database for Si-Sr from A. Garay et al. 2009
$
$ A. Garay, G. Trapaga, Z.-K. Liu, R. Arroyave, Calphad, 33, 550-56(2009).
$
$ Dataset created 2017.07.08 by Bengt Hallstedt.
$ 2021.02.05: Modified for use with GES6.
$
$ In this dataset the liquid is modelled as a random solution.
$
$ Solubility of Si in Sr (fcc, bcc) was not modelled.
$
$ There is an inverse miscibility gap with a minimum below the melting point
$ of Si; minimum at 1355 K and x(Sr)=0.93.
$
$ ------------------------------------------------------------------------------
 TEMP-LIM 298.15 6000.00 !
$
$ELEMENT NAME  REF. STATE               ATOMIC MASS H298-H0    S298    !
$
 ELEMENT VA   VACUUM                      0.0          0.0      0.0    ! 
 ELEMENT SI   DIAMOND_A4                 28.0855    3217.      18.81   ! 
 ELEMENT SR   FCC_A1                     87.62      6568.      55.694  ! 
$ ------------------------------------------------------------------------------
$ Phase definitions
$
 PHASE LIQUID:L % 1 1 !
 CONST LIQUID:L : SI SR : !
$
$ Fcc (cF4, Fm-3m) and MeX (cF8, Fm-3m)
$
 PHASE FCC_A1 %A 2 1 1 !
 CONST FCC_A1 : SI SR% : VA : !
$
$ Bcc (cI2, Im-3m)
$
 PHASE BCC_A2 %B 2 1 3 !
 CONST BCC_A2 : SI SR% : VA : !
$
$ Hcp (hP2, P6_3/mmc) and Me2X (NiAs-type, hP4, P6_3/mmc, B8_1)
$
 PHASE HCP_A3 % 2 1 0.5 !
 CONST HCP_A3 : SI SR : VA : !
$
$ Prototype C (cF8, Fd-3m)
$
 PHASE DIAMOND_A4 % 1 1 !
 CONST DIAMOND_A4 : SI : !
$
$ Prototype Si2Sr (cP12, P4_132)
$
 PHASE SI2SR_ALPHA % 2 2 1 !
 CONST SI2SR_ALPHA : SI : SR : !
$
$ Prototype Si2Th (tI12, I4_1/amd)
$
 PHASE SI2SR_CC % 2 2 1 !
 CONST SI2SR_CC : SI% VA : SR : !
$
$ Prototype CrB (oC8, Cmcm)
$
 PHASE SISR_B33 % 2 1 1 !
 CONST SISR_B33 : SI : SR : !
$
$ Prototype Cr5B3 (tI32, I4/mcm)
$
 PHASE SI3SR5_D8L % 2 3 5 !
 CONST SI3SR5_D8L : SI : SR : !
$
$ Prototype Co2Si (oP12, Pnma)
$
 PHASE SISR2_C37 % 2 1 2 !
 CONST SISR2_C37 : SI : SR : !
$ ------------------------------------------------------------------------------
$ Defaults
$
 DEFINE-SYSTEM-DEFAULT ELEMENT 2 !
 DEFAULT-COM DEFINE_SYSTEM_ELEMENT VA !
 TYPE-DEF % SEQ * !
 TYPE-DEF B GES AMEND_PHASE_DESCRIPTION @ MAGNETIC -1 0.4 !
 TYPE-DEF A GES AMEND_PHASE_DESCRIPTION @ MAGNETIC -3 0.28 !
 FUNCTION ZERO      298.15  0;                                         6000 N !
 FUNCTION UN_ASS    298.15  0;                                         6000 N !
 FUNCTION R         298.15  +8.31451;                                  6000 N !
$ ------------------------------------------------------------------------------
$ Element data
$ ------------------------------------------------------------------------------
$ Si
$
 PAR  G(DIAMOND_A4,SI),,                +GHSERSI;                3600 N 91Din !
 PAR  G(FCC_A1,SI:VA),,                 +GHSERSI+51000-21.8*T;   3600 N 91Din !
 PAR  G(BCC_A2,SI:VA),,                 +GHSERSI+47000-22.5*T;   3600 N 91Din !
 PAR  G(HCP_A3,SI:VA),,                 +GHSERSI+49200-20.8*T;   3600 N 91Din !
$PAR  G(CBCC_A12,SI:VA),,               +GHSERSI+50208-20.377*T; 3600 N 91Din !
$PAR  G(CUB_A13,SI:VA),,                +GHSERSI+47279-20.377*T; 3600 N 91Din !
 PAR  G(LIQUID,SI),,                    +GLIQSI;                 3600 N 91Din !
$
 FUNCTION GHSERSI   298.15  -8162.609+137.236859*T-22.8317533*T*LN(T)
       -0.001912904*T**2-3.552E-09*T**3+176667*T**(-1);
      1687.00  Y  -9457.642+167.281367*T-27.196*T*LN(T)-4.20369E+30*T**(-9);
      3600.00  N !
 FUNCTION GLIQSI    298.15  +50696.36-30.099439*T+GHSERSI+2.09307E-21*T**7;
      1687.00  Y  +40370.523+137.722298*T-27.196*T*LN(T);
      3600.00  N !
 FUNCTION GBCCSI    298.15  +GHSERSI+47000-22.5*T;               3600 N 91Din !
$ ------------------------------------------------------------------------------
$ Sr
$
 PAR  G(FCC_A1,SR:VA),,                 +GHSERSR;                3000 N 91Din !
 PAR  G(BCC_A2,SR:VA),,                 +GBCCSR;                 3000 N 91Din !
 PAR  G(HCP_A3,SR:VA),,                 +GHSERSR+250+0.7*T;      3000 N 91Din !
 PAR  G(LIQUID,SR),,                    +GLIQSR;                 3000 N 91Din !
$
 PAR  G(SI2SR_CC,VA:SR),,               +GHSERSR+5000;,,              N 09Gar !
$
 FUNCTION GHSERSR   298.15  -7532.367+107.183879*T-23.905*T*LN(T)
       -0.00461225*T**2-1.67477E-07*T**3-2055*T**(-1);
       820.00  Y  -13380.102+153.196104*T-30.0905432*T*LN(T)
       -0.003251266*T**2+1.84189E-07*T**3+850134*T**(-1);
      3000.00  N !
 FUNCTION GBCCSR    298.15  -6779.234+116.583654*T-25.6708365*T*LN(T)
       -0.003126762*T**2+2.2965E-07*T**3+27649*T**(-1);
       820.00  Y  -6970.594+122.067301*T-26.57*T*LN(T)
       -0.0019493*T**2-1.7895E-08*T**3+16495*T**(-1);
      1050.00  Y  +8168.357+0.423037*T-9.7788593*T*LN(T)
       -0.009539908*T**2+5.20221E-07*T**3-2414794*T**(-1);
      3000.00  N !
 FUNCTION GLIQSR    298.15  +2194.997-10.118994*T-5.0668978*T*LN(T)
       -0.031840595*T**2+4.981237E-06*T**3-265559*T**(-1);
      1050.00  Y  -10855.29+213.406219*T-39.463*T*LN(T);
      3000.00  N !
$ ------------------------------------------------------------------------------
$ Binary system
$
$ A. Garay, G. Trapaga, Z.-K. Liu, R. Arroyave, Calphad, 33, 550-56(2009).
$
$ Checked against paper. Checked at 6000 K.
$
$ In this dataset the liquid is modelled as a random solution.
$
$ Solubility of Si in Sr (fcc, bcc) was not modelled.
$
$ There is an inverse miscibility gap with a minimum below the melting point
$ of Si; minimum at 1355 K and x(Sr)=0.93.
$
 PAR  L(LIQUID,SI,SR;0),,               -180478+14.367*T;,,           N 09Gar !
 PAR  L(LIQUID,SI,SR;1),,               -11506-14.061*T;,,            N 09Gar !
 PAR  L(LIQUID,SI,SR;2),,               +6671+31.293*T;,,             N 09Gar !
$
 PAR  L(FCC_A1,SI,SR:VA;0),,            +UN_ASS;,,                    N !
 PAR  L(BCC_A2,SI,SR:VA;0),,            +UN_ASS;,,                    N !
$
 PAR  G(SI2SR_CC,SI:SR),,               +2*GHSERSI+GHSERSR
             -114500;,,                                               N 09Gar !
 PAR  L(SI2SR_CC,SI,VA:SR;0),,          -40000;,,                     N 09Gar !
$
 PAR  G(SI2SR_ALPHA,SI:SR),,            +2*GHSERSI+GHSERSR
             -120000+6.5*T;,,                                         N 09Gar !
 PAR  G(SISR_B33,SI:SR),,               +GHSERSI+GHSERSR
             -93134;,,                                                N 09Gar !
 PAR  G(SI3SR5_D8L,SI:SR),,             +3*GHSERSI+5*GHSERSR
             -334792;,,                                               N 09Gar !
 PAR  G(SISR2_C37,SI:SR),,              +GHSERSI+2*GHSERSR
             -122330+5.482*T;,,                                       N 09Gar !
$ ------------------------------------------------------------------------------
$
$
 LIST-OF-REFERENCE
 NUMBER  SOURCE
  Null   'Unknown source'
  Same   'Same or similar interaction as in the corresponding stable phase'
  REFLAV 'Laves phase convention: G(LAVES,X:X)=+3*GHSERXX+15000'
  COST   'COST 507 database'
  91Din  'A.T. Dinsdale, Calphad, 15, 317-425(1991).'
  09Gar  'A. Garay, G. Trapaga, Z.-K. Liu, R. Arroyave,
          Calphad, 33, 550-56(2009); Si-Sr'
!

File: data/databases/sgte-binary/SiSr-11Li-ass.tdb
$
$ Database for Si-Sr from K. Li et al. 2011
$
$ K. Li, S. Liu, C. Sha, Y. Du, Calphad, 35, 594-600(2011).
$
$ Dataset created 2017.07.08 by Bengt Hallstedt.
$ 2021.02.05: Modified for use with GES6.
$
$ In this dataset the liquid is modelled with the associate model.
$
$ Solubility of Si in Sr (fcc, bcc) was not modelled.
$
$ ------------------------------------------------------------------------------
 TEMP-LIM 298.15 6000.00 !
$
$ELEMENT NAME  REF. STATE               ATOMIC MASS H298-H0    S298    !
$
 ELEMENT VA   VACUUM                      0.0          0.0      0.0    ! 
 ELEMENT SI   DIAMOND_A4                 28.0855    3217.      18.81   ! 
 ELEMENT SR   FCC_A1                     87.62      6568.      55.694  ! 
$ ------------------------------------------------------------------------------
$ Species
$
 SPECIE  SISR                               SI1SR1 !
$ ------------------------------------------------------------------------------
$ Phase definitions
$
 PHASE LIQUID:L % 1 1 !
 CONST LIQUID:L : SI SISR SR : !
$
$ Fcc (cF4, Fm-3m) and MeX (cF8, Fm-3m)
$
 PHASE FCC_A1 %A 2 1 1 !
 CONST FCC_A1 : SI SR% : VA : !
$
$ Bcc (cI2, Im-3m)
$
 PHASE BCC_A2 %B 2 1 3 !
 CONST BCC_A2 : SI SR% : VA : !
$
$ Hcp (hP2, P6_3/mmc) and Me2X (NiAs-type, hP4, P6_3/mmc, B8_1)
$
 PHASE HCP_A3 % 2 1 0.5 !
 CONST HCP_A3 : SI SR : VA : !
$
$ Prototype C (cF8, Fd-3m)
$
 PHASE DIAMOND_A4 % 1 1 !
 CONST DIAMOND_A4 : SI% SR : !
$
$ Prototype Si2Sr (cP12, P4_132)
$
 PHASE SI2SR_ALPHA % 2 2 1 !
 CONST SI2SR_ALPHA : SI : SR : !
$
$ Prototype Si2Th (tI12, I4_1/amd)
$
 PHASE SI2SR_CC % 2 2 1 !
 CONST SI2SR_CC : SI% VA : SR : !
$
$ Prototype CrB (oC8, Cmcm)
$
 PHASE SISR_B33 % 2 1 1 !
 CONST SISR_B33 : SI : SR : !
$
$ Prototype Cr5B3 (tI32, I4/mcm)
$
 PHASE SI3SR5_D8L % 2 3 5 !
 CONST SI3SR5_D8L : SI : SR : !
$
$ Prototype Co2Si (oP12, Pnma)
$
 PHASE SISR2_C37 % 2 1 2 !
 CONST SISR2_C37 : SI : SR : !
$ ------------------------------------------------------------------------------
$ Defaults
$
 DEFINE-SYSTEM-DEFAULT ELEMENT 2 !
 DEFAULT-COM DEFINE_SYSTEM_ELEMENT VA !
 TYPE-DEF % SEQ * !
 TYPE-DEF B GES AMEND_PHASE_DESCRIPTION @ MAGNETIC -1 0.4 !
 TYPE-DEF A GES AMEND_PHASE_DESCRIPTION @ MAGNETIC -3 0.28 !
 FUNCTION ZERO      298.15  0;                                         6000 N !
 FUNCTION UN_ASS    298.15  0;                                         6000 N !
 FUNCTION R         298.15  +8.31451;                                  6000 N !
$ ------------------------------------------------------------------------------
$ Element data
$ ------------------------------------------------------------------------------
$ Si
$
 PAR  G(DIAMOND_A4,SI),,                +GHSERSI;                3600 N 91Din !
 PAR  G(FCC_A1,SI:VA),,                 +GHSERSI+51000-21.8*T;   3600 N 91Din !
 PAR  G(BCC_A2,SI:VA),,                 +GHSERSI+47000-22.5*T;   3600 N 91Din !
 PAR  G(HCP_A3,SI:VA),,                 +GHSERSI+49200-20.8*T;   3600 N 91Din !
$PAR  G(CBCC_A12,SI:VA),,               +GHSERSI+50208-20.377*T; 3600 N 91Din !
$PAR  G(CUB_A13,SI:VA),,                +GHSERSI+47279-20.377*T; 3600 N 91Din !
 PAR  G(LIQUID,SI),,                    +GLIQSI;                 3600 N 91Din !
$
 FUNCTION GHSERSI   298.15  -8162.609+137.236859*T-22.8317533*T*LN(T)
       -0.001912904*T**2-3.552E-09*T**3+176667*T**(-1);
      1687.00  Y  -9457.642+167.281367*T-27.196*T*LN(T)-4.20369E+30*T**(-9);
      3600.00  N !
 FUNCTION GLIQSI    298.15  +50696.36-30.099439*T+GHSERSI+2.09307E-21*T**7;
      1687.00  Y  +40370.523+137.722298*T-27.196*T*LN(T);
      3600.00  N !
 FUNCTION GBCCSI    298.15  +GHSERSI+47000-22.5*T;               3600 N 91Din !
$ ------------------------------------------------------------------------------
$ Sr
$
$ DIAMOND_A4 from 11Li not included in unary.
$
 PAR  G(FCC_A1,SR:VA),,                 +GHSERSR;                3000 N 91Din !
 PAR  G(BCC_A2,SR:VA),,                 +GBCCSR;                 3000 N 91Din !
 PAR  G(HCP_A3,SR:VA),,                 +GHSERSR+250+0.7*T;      3000 N 91Din !
 PAR  G(DIAMOND_A4,SR),,                +GHSERSR+5000;           3000 N 11Li !
 PAR  G(LIQUID,SR),,                    +GLIQSR;                 3000 N 91Din !
$
 PAR  G(SI2SR_CC,VA:SR),,               +GHSERSR+5000;,,              N 11Li !
$
 FUNCTION GHSERSR   298.15  -7532.367+107.183879*T-23.905*T*LN(T)
       -0.00461225*T**2-1.67477E-07*T**3-2055*T**(-1);
       820.00  Y  -13380.102+153.196104*T-30.0905432*T*LN(T)
       -0.003251266*T**2+1.84189E-07*T**3+850134*T**(-1);
      3000.00  N !
 FUNCTION GBCCSR    298.15  -6779.234+116.583654*T-25.6708365*T*LN(T)
       -0.003126762*T**2+2.2965E-07*T**3+27649*T**(-1);
       820.00  Y  -6970.594+122.067301*T-26.57*T*LN(T)
       -0.0019493*T**2-1.7895E-08*T**3+16495*T**(-1);
      1050.00  Y  +8168.357+0.423037*T-9.7788593*T*LN(T)
       -0.009539908*T**2+5.20221E-07*T**3-2414794*T**(-1);
      3000.00  N !
 FUNCTION GLIQSR    298.15  +2194.997-10.118994*T-5.0668978*T*LN(T)
       -0.031840595*T**2+4.981237E-06*T**3-265559*T**(-1);
      1050.00  Y  -10855.29+213.406219*T-39.463*T*LN(T);
      3000.00  N !
$ ------------------------------------------------------------------------------
$ Binary system
$
$ K. Li, S. Liu, C. Sha, Y. Du, Calphad, 35, 594-600(2011).
$
$ Checked against paper and author's tdb. Checked at 6000 K.
$
$ In this dataset the liquid is modelled as a random solution.
$
$ Solubility of Si in Sr (fcc, bcc) was not modelled.
$
 PAR  G(LIQUID,SISR),,                  +GLIQSI+GLIQSR-104760.2;,,    N 11Li !
 PAR  L(LIQUID,SI,SISR;0),,             -32247.8-21.6521*T;,,         N 11Li !
 PAR  L(LIQUID,SISR,SR;0),,             +2855.3-17.18273*T;,,         N 11Li !
$
 PAR  L(FCC_A1,SI,SR:VA;0),,            +UN_ASS;,,                    N !
 PAR  L(BCC_A2,SI,SR:VA;0),,            +UN_ASS;,,                    N !
 PAR  L(DIAMOND_A4,SI,SR;0),,           -139283.3+40.96567*T;,,       N 11Li !
$
 PAR  G(SI2SR_CC,SI:SR),,               +2*GHSERSI+GHSERSR
             -136149.6;,,                                             N 11Li !
 PAR  L(SI2SR_CC,SI,VA:SR;0),,          -89141.4+30*T;,,              N 11Li !
$
 PAR  G(SI2SR_ALPHA,SI:SR),,            +2*GHSERSI+GHSERSR
             -154198.8+24.36258*T;,,                                  N 11Li !
 PAR  G(SISR_B33,SI:SR),,               +GHSERSI+GHSERSR
             -105923.4;,,                                             N 11Li !
 PAR  G(SI3SR5_D8L,SI:SR),,             +3*GHSERSI+5*GHSERSR
             -370222.4;,,                                             N 11Li !
 PAR  G(SISR2_C37,SI:SR),,              +GHSERSI+2*GHSERSR
             -126881.1;,,                                             N 11Li !
$ ------------------------------------------------------------------------------
$
$
 LIST-OF-REFERENCE
 NUMBER  SOURCE
  Null   'Unknown source'
  Same   'Same or similar interaction as in the corresponding stable phase'
  REFLAV 'Laves phase convention: G(LAVES,X:X)=+3*GHSERXX+15000'
  COST   'COST 507 database'
  91Din  'A.T. Dinsdale, Calphad, 15, 317-425(1991).'
  09Gar  'A. Garay, G. Trapaga, Z.-K. Liu, R. Arroyave,
          Calphad, 33, 550-56(2009); Si-Sr'
  11Li   'K. Li, S. Liu, C. Sha, Y. Du, Calphad, 35, 594-600(2011); Sr, Si-Sr'
!

File: data/databases/sgte-binary/SiSr-11Li-sub.tdb
$
$ Database for Si-Sr from K. Li et al. 2011
$
$ K. Li, S. Liu, C. Sha, Y. Du, Calphad, 35, 594-600(2011).
$
$ Dataset created 2017.07.08 by Bengt Hallstedt.
$ 2021.02.05: Modified for use with GES6.
$
$ In this dataset the liquid is modelled as a random solution.
$
$ Solubility of Si in Sr (fcc, bcc) was not modelled.
$
$ ------------------------------------------------------------------------------
 TEMP-LIM 298.15 6000.00 !
$
$ELEMENT NAME  REF. STATE               ATOMIC MASS H298-H0    S298    !
$
 ELEMENT VA   VACUUM                      0.0          0.0      0.0    ! 
 ELEMENT SI   DIAMOND_A4                 28.0855    3217.      18.81   ! 
 ELEMENT SR   FCC_A1                     87.62      6568.      55.694  ! 
$ ------------------------------------------------------------------------------
$ Phase definitions
$
 PHASE LIQUID:L % 1 1 !
 CONST LIQUID:L : SI SR : !
$
$ Fcc (cF4, Fm-3m) and MeX (cF8, Fm-3m)
$
 PHASE FCC_A1 %A 2 1 1 !
 CONST FCC_A1 : SI SR% : VA : !
$
$ Bcc (cI2, Im-3m)
$
 PHASE BCC_A2 %B 2 1 3 !
 CONST BCC_A2 : SI SR% : VA : !
$
$ Hcp (hP2, P6_3/mmc) and Me2X (NiAs-type, hP4, P6_3/mmc, B8_1)
$
 PHASE HCP_A3 % 2 1 0.5 !
 CONST HCP_A3 : SI SR : VA : !
$
$ Prototype C (cF8, Fd-3m)
$
 PHASE DIAMOND_A4 % 1 1 !
 CONST DIAMOND_A4 : SI% SR : !
$
$ Prototype Si2Sr (cP12, P4_132)
$
 PHASE SI2SR_ALPHA % 2 2 1 !
 CONST SI2SR_ALPHA : SI : SR : !
$
$ Prototype Si2Th (tI12, I4_1/amd)
$
 PHASE SI2SR_CC % 2 2 1 !
 CONST SI2SR_CC : SI% VA : SR : !
$
$ Prototype CrB (oC8, Cmcm)
$
 PHASE SISR_B33 % 2 1 1 !
 CONST SISR_B33 : SI : SR : !
$
$ Prototype Cr5B3 (tI32, I4/mcm)
$
 PHASE SI3SR5_D8L % 2 3 5 !
 CONST SI3SR5_D8L : SI : SR : !
$
$ Prototype Co2Si (oP12, Pnma)
$
 PHASE SISR2_C37 % 2 1 2 !
 CONST SISR2_C37 : SI : SR : !
$ ------------------------------------------------------------------------------
$ Defaults
$
 DEFINE-SYSTEM-DEFAULT ELEMENT 2 !
 DEFAULT-COM DEFINE_SYSTEM_ELEMENT VA !
 TYPE-DEF % SEQ * !
 TYPE-DEF B GES AMEND_PHASE_DESCRIPTION @ MAGNETIC -1 0.4 !
 TYPE-DEF A GES AMEND_PHASE_DESCRIPTION @ MAGNETIC -3 0.28 !
 FUNCTION ZERO      298.15  0;                                         6000 N !
 FUNCTION UN_ASS    298.15  0;                                         6000 N !
 FUNCTION R         298.15  +8.31451;                                  6000 N !
$ ------------------------------------------------------------------------------
$ Element data
$ ------------------------------------------------------------------------------
$ Si
$
 PAR  G(DIAMOND_A4,SI),,                +GHSERSI;                3600 N 91Din !
 PAR  G(FCC_A1,SI:VA),,                 +GHSERSI+51000-21.8*T;   3600 N 91Din !
 PAR  G(BCC_A2,SI:VA),,                 +GHSERSI+47000-22.5*T;   3600 N 91Din !
 PAR  G(HCP_A3,SI:VA),,                 +GHSERSI+49200-20.8*T;   3600 N 91Din !
$PAR  G(CBCC_A12,SI:VA),,               +GHSERSI+50208-20.377*T; 3600 N 91Din !
$PAR  G(CUB_A13,SI:VA),,                +GHSERSI+47279-20.377*T; 3600 N 91Din !
 PAR  G(LIQUID,SI),,                    +GLIQSI;                 3600 N 91Din !
$
 FUNCTION GHSERSI   298.15  -8162.609+137.236859*T-22.8317533*T*LN(T)
       -0.001912904*T**2-3.552E-09*T**3+176667*T**(-1);
      1687.00  Y  -9457.642+167.281367*T-27.196*T*LN(T)-4.20369E+30*T**(-9);
      3600.00  N !
 FUNCTION GLIQSI    298.15  +50696.36-30.099439*T+GHSERSI+2.09307E-21*T**7;
      1687.00  Y  +40370.523+137.722298*T-27.196*T*LN(T);
      3600.00  N !
 FUNCTION GBCCSI    298.15  +GHSERSI+47000-22.5*T;               3600 N 91Din !
$ ------------------------------------------------------------------------------
$ Sr
$
$ DIAMOND_A4 from 11Li not included in unary.
$
 PAR  G(FCC_A1,SR:VA),,                 +GHSERSR;                3000 N 91Din !
 PAR  G(BCC_A2,SR:VA),,                 +GBCCSR;                 3000 N 91Din !
 PAR  G(HCP_A3,SR:VA),,                 +GHSERSR+250+0.7*T;      3000 N 91Din !
 PAR  G(DIAMOND_A4,SR),,                +GHSERSR+5000;           3000 N 11Li !
 PAR  G(LIQUID,SR),,                    +GLIQSR;                 3000 N 91Din !
$
 PAR  G(SI2SR_CC,VA:SR),,               +GHSERSR+5000;,,              N 11Li !
$
 FUNCTION GHSERSR   298.15  -7532.367+107.183879*T-23.905*T*LN(T)
       -0.00461225*T**2-1.67477E-07*T**3-2055*T**(-1);
       820.00  Y  -13380.102+153.196104*T-30.0905432*T*LN(T)
       -0.003251266*T**2+1.84189E-07*T**3+850134*T**(-1);
      3000.00  N !
 FUNCTION GBCCSR    298.15  -6779.234+116.583654*T-25.6708365*T*LN(T)
       -0.003126762*T**2+2.2965E-07*T**3+27649*T**(-1);
       820.00  Y  -6970.594+122.067301*T-26.57*T*LN(T)
       -0.0019493*T**2-1.7895E-08*T**3+16495*T**(-1);
      1050.00  Y  +8168.357+0.423037*T-9.7788593*T*LN(T)
       -0.009539908*T**2+5.20221E-07*T**3-2414794*T**(-1);
      3000.00  N !
 FUNCTION GLIQSR    298.15  +2194.997-10.118994*T-5.0668978*T*LN(T)
       -0.031840595*T**2+4.981237E-06*T**3-265559*T**(-1);
      1050.00  Y  -10855.29+213.406219*T-39.463*T*LN(T);
      3000.00  N !
$ ------------------------------------------------------------------------------
$ Binary system
$
$ K. Li, S. Liu, C. Sha, Y. Du, Calphad, 35, 594-600(2011).
$
$ Checked against paper and author's tdb. Checked at 6000 K.
$
$ In this dataset the liquid is modelled as a random solution.
$
$ Solubility of Si in Sr (fcc, bcc) was not modelled.
$
 PAR  L(LIQUID,SI,SR;0),,               -179060;,,                    N 11Li !
 PAR  L(LIQUID,SI,SR;1),,               -43906+23.40921*T;,,          N 11Li !
 PAR  L(LIQUID,SI,SR;2),,               +40325.2;,,                   N 11Li !
$
 PAR  L(FCC_A1,SI,SR:VA;0),,            +UN_ASS;,,                    N !
 PAR  L(BCC_A2,SI,SR:VA;0),,            +UN_ASS;,,                    N !
 PAR  L(DIAMOND_A4,SI,SR;0),,           -123535.8+36.33406*T;,,       N 11Li !
$
 PAR  G(SI2SR_CC,SI:SR),,               +2*GHSERSI+GHSERSR
             -136499.4+8.28702*T;,,                                   N 11Li !
 PAR  L(SI2SR_CC,SI,VA:SR;0),,          -94532.4+35.97246*T;,,        N 11Li !
$
 PAR  G(SI2SR_ALPHA,SI:SR),,            +2*GHSERSI+GHSERSR
             -157612.8+36.68973*T;,,                                  N 11Li !
 PAR  G(SISR_B33,SI:SR),,               +GHSERSI+GHSERSR
             -102606.8;,,                                             N 11Li !
 PAR  G(SI3SR5_D8L,SI:SR),,             +3*GHSERSI+5*GHSERSR
             -381420.8;,,                                             N 11Li !
 PAR  G(SISR2_C37,SI:SR),,              +GHSERSI+2*GHSERSR
             -137996.1+4.09401*T;,,                                   N 11Li !
$ ------------------------------------------------------------------------------
$
$
 LIST-OF-REFERENCE
 NUMBER  SOURCE
  Null   'Unknown source'
  Same   'Same or similar interaction as in the corresponding stable phase'
  REFLAV 'Laves phase convention: G(LAVES,X:X)=+3*GHSERXX+15000'
  COST   'COST 507 database'
  91Din  'A.T. Dinsdale, Calphad, 15, 317-425(1991).'
  09Gar  'A. Garay, G. Trapaga, Z.-K. Liu, R. Arroyave,
          Calphad, 33, 550-56(2009); Si-Sr'
  11Li   'K. Li, S. Liu, C. Sha, Y. Du, Calphad, 35, 594-600(2011); Sr, Si-Sr'
!

File: data/databases/sgte-binary/SiSr-20Yi.tdb
$
$ Database for Si-Sr from W. Yi et al. 2020.
$
$ W. Yi, J. Gao, Y. Tang, L. Zhang, Calphad, 68, 101732(2020).
$
$ Dataset created 2024.05.12 by Bengt Hallstedt.
$
$ Based on 11Li.
$
$ Solubility of Si in Sr (fcc, bcc) was not modelled.
$
$ ------------------------------------------------------------------------------
 TEMP-LIM 298.15 6000.00 !
$
$ELEMENT NAME  REF. STATE               ATOMIC MASS H298-H0    S298    !
$
 ELEMENT VA   VACUUM                      0.0          0.0      0.0    ! 
 ELEMENT SI   DIAMOND_A4                 28.0855    3217.      18.81   ! 
 ELEMENT SR   FCC_A1                     87.62      6568.      55.694  ! 
$ ------------------------------------------------------------------------------
$ Phase definitions
$
 PHASE LIQUID:L % 1 1 !
 CONST LIQUID:L : SI SR : !
$
$ Fcc (cF4, Fm-3m) and MeX (cF8, Fm-3m)
$
 PHASE FCC_A1 %A 2 1 1 !
 CONST FCC_A1 : SI SR% : VA : !
$
$ Bcc (cI2, Im-3m)
$
 PHASE BCC_A2 %B 2 1 3 !
 CONST BCC_A2 : SI SR% : VA : !
$
$ Hcp (hP2, P6_3/mmc) and Me2X (NiAs-type, hP4, P6_3/mmc, B8_1)
$
 PHASE HCP_A3 % 2 1 0.5 !
 CONST HCP_A3 : SI SR : VA : !
$
$ Prototype C (cF8, Fd-3m)
$
 PHASE DIAMOND_A4 % 1 1 !
 CONST DIAMOND_A4 : SI% SR : !
$
$ Prototype Si2Sr (cP12, P4_132)
$
 PHASE SI2SR_ALPHA % 2 2 1 !
 CONST SI2SR_ALPHA : SI : SR : !
$
$ Prototype Si2Th (tI12, I4_1/amd)
$
 PHASE SI2SR_CC % 2 2 1 !
 CONST SI2SR_CC : SI% VA : SR : !
$
$ Prototype CrB (oC8, Cmcm)
$
 PHASE SISR_B33 % 2 1 1 !
 CONST SISR_B33 : SI : SR : !
$
$ Prototype Cr5B3 (tI32, I4/mcm)
$
 PHASE SI3SR5_D8L % 2 3 5 !
 CONST SI3SR5_D8L : SI : SR : !
$
$ Prototype Co2Si (oP12, Pnma)
$
 PHASE SISR2_C37 % 2 1 2 !
 CONST SISR2_C37 : SI : SR : !
$ ------------------------------------------------------------------------------
$ Defaults
$
 DEFINE-SYSTEM-DEFAULT ELEMENT 2 !
 DEFAULT-COM DEFINE_SYSTEM_ELEMENT VA !
 TYPE-DEF % SEQ * !
 TYPE-DEF B GES AMEND_PHASE_DESCRIPTION @ MAGNETIC -1 0.4 !
 TYPE-DEF A GES AMEND_PHASE_DESCRIPTION @ MAGNETIC -3 0.28 !
 FUNCTION ZERO      298.15  0;                                         6000 N !
 FUNCTION UN_ASS    298.15  0;                                         6000 N !
 FUNCTION R         298.15  +8.31451;                                  6000 N !
$ ------------------------------------------------------------------------------
$ Element data
$ ------------------------------------------------------------------------------
$ Si
$
 PAR  G(DIAMOND_A4,SI),,                +GHSERSI;                3600 N 91Din !
 PAR  G(FCC_A1,SI:VA),,                 +GHSERSI+51000-21.8*T;   3600 N 91Din !
 PAR  G(BCC_A2,SI:VA),,                 +GHSERSI+47000-22.5*T;   3600 N 91Din !
 PAR  G(HCP_A3,SI:VA),,                 +GHSERSI+49200-20.8*T;   3600 N 91Din !
$PAR  G(CBCC_A12,SI:VA),,               +GHSERSI+50208-20.377*T; 3600 N 91Din !
$PAR  G(CUB_A13,SI:VA),,                +GHSERSI+47279-20.377*T; 3600 N 91Din !
 PAR  G(LIQUID,SI),,                    +GLIQSI;                 3600 N 91Din !
$
 FUNCTION GHSERSI   298.15  -8162.609+137.236859*T-22.8317533*T*LN(T)
       -0.001912904*T**2-3.552E-09*T**3+176667*T**(-1);
      1687.00  Y  -9457.642+167.281367*T-27.196*T*LN(T)-4.20369E+30*T**(-9);
      3600.00  N !
 FUNCTION GLIQSI    298.15  +50696.36-30.099439*T+GHSERSI+2.09307E-21*T**7;
      1687.00  Y  +40370.523+137.722298*T-27.196*T*LN(T);
      3600.00  N !
 FUNCTION GBCCSI    298.15  +GHSERSI+47000-22.5*T;               3600 N 91Din !
$ ------------------------------------------------------------------------------
$ Sr
$
$ DIAMOND_A4 from 11Li not included in unary.
$
 PAR  G(FCC_A1,SR:VA),,                 +GHSERSR;                3000 N 91Din !
 PAR  G(BCC_A2,SR:VA),,                 +GBCCSR;                 3000 N 91Din !
 PAR  G(HCP_A3,SR:VA),,                 +GHSERSR+250+0.7*T;      3000 N 91Din !
 PAR  G(DIAMOND_A4,SR),,                +GHSERSR+5000;           3000 N 11Li !
 PAR  G(LIQUID,SR),,                    +GLIQSR;                 3000 N 91Din !
$
 PAR  G(SI2SR_CC,VA:SR),,               +GHSERSR+5000;,,              N 11Li !
$
 FUNCTION GHSERSR   298.15  -7532.367+107.183879*T-23.905*T*LN(T)
       -0.00461225*T**2-1.67477E-07*T**3-2055*T**(-1);
       820.00  Y  -13380.102+153.196104*T-30.0905432*T*LN(T)
       -0.003251266*T**2+1.84189E-07*T**3+850134*T**(-1);
      3000.00  N !
 FUNCTION GBCCSR    298.15  -6779.234+116.583654*T-25.6708365*T*LN(T)
       -0.003126762*T**2+2.2965E-07*T**3+27649*T**(-1);
       820.00  Y  -6970.594+122.067301*T-26.57*T*LN(T)
       -0.0019493*T**2-1.7895E-08*T**3+16495*T**(-1);
      1050.00  Y  +8168.357+0.423037*T-9.7788593*T*LN(T)
       -0.009539908*T**2+5.20221E-07*T**3-2414794*T**(-1);
      3000.00  N !
 FUNCTION GLIQSR    298.15  +2194.997-10.118994*T-5.0668978*T*LN(T)
       -0.031840595*T**2+4.981237E-06*T**3-265559*T**(-1);
      1050.00  Y  -10855.29+213.406219*T-39.463*T*LN(T);
      3000.00  N !
$ ------------------------------------------------------------------------------
$ Binary system
$
$ W. Yi, J. Gao, Y. Tang, L. Zhang, Calphad, 68, 101732(2020).
$
$ Checked against paper and author's tdb. Checked at 6000 K.
$
$ Based on 11Li.
$
$ Solubility of Si in Sr (fcc, bcc) was not modelled.
$
 PAR  L(LIQUID,SI,SR;0),,               -184417+36.182*T;,,           N 20Yi !
 PAR  L(LIQUID,SI,SR;1),,               -12874.7-4.768*T;,,           N 20Yi !
 PAR  L(LIQUID,SI,SR;2),,               +39167.2;,,                   N 20Yi !
$
 PAR  L(FCC_A1,SI,SR:VA;0),,            +UN_ASS;,,                    N !
 PAR  L(BCC_A2,SI,SR:VA;0),,            +UN_ASS;,,                    N !
 PAR  L(DIAMOND_A4,SI,SR;0),,           -75802.7+20*T;,,              N 20Yi !
$
 PAR  G(SI2SR_ALPHA,SI:SR),,            +2*GHSERSI+GHSERSR
             -136246.2+41.268*T;,,                                    N 20Yi !
$
 PAR  G(SI2SR_CC,SI:SR),,               +2*GHSERSI+GHSERSR
             -115271.5788+13.001*T;,,                                 N 20Yi !
 PAR  L(SI2SR_CC,SI,VA:SR;0),,          -127881+78.501*T;,,           N 20Yi !
$
 PAR  G(SISR_B33,SI:SR),,               +GHSERSI+GHSERSR
             -106771.6+18.63*T;,,                                     N 20Yi !
 PAR  G(SI3SR5_D8L,SI:SR),,             +3*GHSERSI+5*GHSERSR
             -349782.1+41.924*T;,,                                    N 20Yi !
 PAR  G(SISR2_C37,SI:SR),,              +GHSERSI+2*GHSERSR
             -121958.1+15.487*T;,,                                    N 20Yi !
$ ------------------------------------------------------------------------------
$
$
 LIST-OF-REFERENCE
 NUMBER  SOURCE
  Null   'Unknown source'
  Same   'Same or similar interaction as in the corresponding stable phase'
  REFLAV 'Laves phase convention: G(LAVES,X:X)=+3*GHSERXX+15000'
  COST   'COST 507 database'
  91Din  'A.T. Dinsdale, Calphad, 15, 317-425(1991).'
  09Gar  'A. Garay, G. Trapaga, Z.-K. Liu, R. Arroyave,
          Calphad, 33, 550-56(2009); Si-Sr'
  11Li   'K. Li, S. Liu, C. Sha, Y. Du, Calphad, 35, 594-600(2011); Sr, Si-Sr'
  20Yi   'W. Yi, J. Gao, Y. Tang, L. Zhang, Calphad, 68, 101732(2020); Si-Sr'
!

File: data/databases/sgte-binary/SiTa-03Che-LB.tdb
$
$ Database for Si-Ta from P.Y. Chevalier and E. Fischer 2003
$ (included in LB Vol. 4)
$
$ P.Y. Chevalier, E. Fischer, unpublished, 2003.
$
$ Dataset created 2012.06.17 by Bengt Hallstedt.
$ 2021.02.05: Modified for use with GES6.
$
$ There is an inverse miscibility gap with a minimum at 5913 K and x(Ta)=0.33.
$
$ ------------------------------------------------------------------------------
 TEMP-LIM 298.15 6000.00 !
$
$ELEMENT NAME  REF. STATE               ATOMIC MASS H298-H0    S298    !
$
 ELEMENT VA   VACUUM                      0.0          0.0      0.0    ! 
 ELEMENT SI   DIAMOND_A4                 28.0855    3217.      18.81   ! 
 ELEMENT TA   BCC_A2                    180.9479    5681.872   41.4718 ! 
$ ------------------------------------------------------------------------------
$ Phase definitions
$
 PHASE LIQUID:L % 1 1 !
 CONST LIQUID:L : SI TA : !
$
$ Fcc (cF4, Fm-3m) and MeX (cF8, Fm-3m)
$
 PHASE FCC_A1 %A 2 1 1 !
 CONST FCC_A1 : SI TA : VA : !
$
$ Bcc (cI2, Im-3m)
$
 PHASE BCC_A2 %B 2 1 3 !
 CONST BCC_A2 : SI TA% : VA : !
$
$ Hcp (hP2, P6_3/mmc) and Me2X (NiAs-type, hP4, P6_3/mmc, B8_1)
$
 PHASE HCP_A3 %A 2 1 0.5 !
 CONST HCP_A3 : SI TA : VA : !
$
$ Prototype C (cF8, Fd-3m)
$
 PHASE DIAMOND_A4 % 1 1 !
 CONST DIAMOND_A4 : SI : !
$
$ Prototype CrSi2 (hP9, P6_222)
$
 PHASE SI2TA_C40 % 2 2 1 !
 CONST SI2TA_C40 : SI : TA : !
$
$ Prototype Cr5B3 (tI32, I4/mcm, SB D8_l) alpha-Si3Ta5
$ and prototype Si3W5 (tI32, I4/mcm, SB D8_m) beta-Si3Ta5
$
 PHASE SI3TA5 % 2 3 5 !
 CONST SI3TA5 : SI : TA : !
$
$ Prototype Al2Cu (tI12, I4/mcm)
$
 PHASE SITA2_C16 % 2 1 2 !
 CONST SITA2_C16 : SI : TA : !
$
$ Prototype Ti3P (tP32, P4_2/n)
$
 PHASE SITA3 % 2 1 3 !
 CONST SITA3 : SI : TA : !
$ ------------------------------------------------------------------------------
$ Defaults
$
 DEFINE-SYSTEM-DEFAULT ELEMENT 2 !
 DEFAULT-COM DEFINE_SYSTEM_ELEMENT VA !
 TYPE-DEF % SEQ * !
 TYPE-DEF A GES AMEND_PHASE_DESCRIPTION @ MAGNETIC -3 0.28 !
 TYPE-DEF B GES AMEND_PHASE_DESCRIPTION @ MAGNETIC -1 0.4 !
 FUNCTION ZERO      298.15  0;                                         6000 N !
 FUNCTION UN_ASS    298.15  0;                                         6000 N !
 FUNCTION R         298.15  +8.31451;                                  6000 N !
$ ------------------------------------------------------------------------------
$ Element data
$ ------------------------------------------------------------------------------
$ Si
$
 PAR  G(DIAMOND_A4,SI),,                +GHSERSI;                3600 N 91Din !
 PAR  G(FCC_A1,SI:VA),,                 +GHSERSI+51000-21.8*T;   3600 N 91Din !
 PAR  G(BCC_A2,SI:VA),,                 +GHSERSI+47000-22.5*T;   3600 N 91Din !
 PAR  G(HCP_A3,SI:VA),,                 +GHSERSI+49200-20.8*T;   3600 N 91Din !
$PAR  G(CBCC_A12,SI:VA),,               +GHSERSI+50208-20.377*T; 3600 N 91Din !
$PAR  G(CUB_A13,SI:VA),,                +GHSERSI+47279-20.377*T; 3600 N 91Din !
 PAR  G(LIQUID,SI),,                    +GLIQSI;                 3600 N 91Din !
$
 FUNCTION GHSERSI   298.15  -8162.609+137.236859*T-22.8317533*T*LN(T)
       -0.001912904*T**2-3.552E-09*T**3+176667*T**(-1);
      1687.00  Y  -9457.642+167.281367*T-27.196*T*LN(T)-4.20369E+30*T**(-9);
      3600.00  N !
 FUNCTION GLIQSI    298.15  +50696.36-30.099439*T+GHSERSI+2.09307E-21*T**7;
      1687.00  Y  +40370.523+137.722298*T-27.196*T*LN(T);
      3600.00  N !
 FUNCTION GBCCSI    298.15  +GHSERSI+47000-22.5*T;               3600 N 91Din !
$ ------------------------------------------------------------------------------
$ Ta
$
 PAR  G(BCC_A2,TA:VA),,                 +GHSERTA;,,                   N 91Din !
 PAR  G(FCC_A1,TA:VA),,                 +GHSERTA+16000+1.7*T;,,       N 91Din !
 PAR  G(HCP_A3,TA:VA),,                 +GHSERTA+12000+2.4*T;,,       N 91Din !
 PAR  G(LIQUID,TA),,                    +GLIQTA;,,                    N 91Din !
$
 FUNCTION GHSERTA   298.15  -7285.889+119.139857*T-23.7592624*T*LN(T)
       -0.002623033*T**2+1.70109E-07*T**3-3293*T**(-1);
      1300.00  Y  -22389.955+243.88676*T-41.137088*T*LN(T)
       +0.006167572*T**2-6.55136E-07*T**3+2429586*T**(-1);
      2500.00  Y  +229382.886-722.59722*T+78.5244752*T*LN(T)
       -0.017983376*T**2+1.95033E-07*T**3-93813648*T**(-1);
      3290.00  Y  -1042384.01+2985.49125*T-362.159132*T*LN(T)
       +0.043117795*T**2-1.055148E-06*T**3+5.54714342E+08*T**(-1);
      6000.00  N !
 FUNCTION GLIQTA    298.15  +29160.975-7.578729*T+GHSERTA;
      1000.00  Y  +43884.339-61.981795*T+0.0279523*T*LN(T)
       -0.012330066*T**2+6.14599E-07*T**3-3523338*T**(-1);
      3290.00  Y  -6314.543+258.110873*T-41.84*T*LN(T);
      6000.00  N !
 FUNCTION GFCCTA    298.15  +GHSERTA+16000+1.7*T;                      6000 N !
$ ------------------------------------------------------------------------------
$ Binary system
$
$ From P.Y. Chevalier and E. Fischer 2003 (included in LB Vol. 4)
$
$ P.Y. Chevalier, E. Fischer, unpublished, 2003.
$
$ Checked against LB. Checked at 6000 K.
$
$ There is an inverse miscibility gap with a minimum at 5913 K and x(Ta)=0.33.
$
 PAR  L(LIQUID,SI,TA;0),,               -219229.23+50.76409*T;,,      N 03Che !
 PAR  L(LIQUID,SI,TA;1),,               +29634.06;,,                  N 03Che !
$
 PAR  L(BCC_A2,SI,TA:VA;0),,            -41261.01;,,                  N 03Che !
 PAR  L(BCC_A2,SI,TA:VA;1),,            +29634.06;,,                  N 03Che !
$
 PAR  G(SI2TA_C40,SI:TA),,              -143714.91+407.98848*T
             -71.891433*T*LN(T)-0.004271271*T**2-1.4085E-7*T**3
             +555224*T**(-1);,,                                       N 03Che !
 PAR  G(SI3TA5,SI:TA),,                 -403774.32+1132.12576*T
             -207.234936*T*LN(T)-0.002217512*T**2-1.34328E-6*T**3
             +1091064*T**(-1);,,                                      N 03Che !
 PAR  G(SITA2_C16,SI:TA),,              -151622.88+431.69445*T
             -78.671868*T*LN(T)-0.000323982*T**2-5.5155E-7*T**3
             +411423*T**(-1);,,                                       N 03Che !
 PAR  G(SITA3,SI:TA),,                  -189824.84+584.27944*T
             -106.249356*T*LN(T)+0.000293452*T**2-8.1108E-7*T**3
             +517248*T**(-1);,,                                       N 03Che !
$
$ Metastable
$
 PAR  L(FCC_A1,SI,TA:VA;0),,            -41261.01;,,                  N Same !
 PAR  L(FCC_A1,SI,TA:VA;1),,            +29634.06;,,                  N Same !
$
 PAR  L(HCP_A3,SI,TA:VA;0),,            -41261.01;,,                  N Same !
 PAR  L(HCP_A3,SI,TA:VA;1),,            +29634.06;,,                  N Same !
$ ------------------------------------------------------------------------------
$
 ASSESSED_SYSTEM
  SI-TA(TDB -* +LIQUID +BCC_A2 +SI2TA_C40 +SI3TA5 +SITA2_C16 +SITA3 +DIAMOND
  ;P3 TMM:500/3500 STP:.5/3000/-2) !
$
$
 LIST-OF-REFERENCE
 NUMBER  SOURCE
  Null   'Unknown source'
  Same   'Same or similar interaction as in the corresponding stable phase'
  91Din  'A.T. Dinsdale, Calphad, 15, 317-425(1991).'
  03Che  'P.Y. Chevalier, E. Fischer, unpublished, 2003; Si-Ta'
!
