Repository: orchid-calphad/orchid-project.org

# orchid-project.org

Website and released data of **ORCHID** (Open Repository for CALPHAD Hypotheses, Intelligence, and Discovery),
served by GitHub Pages at https://orchid-project.org. Releases are archived on Zenodo (one DOI per version).

- `index.html`, `catalog/`, `best-practices.html` — static, self-contained pages (generated in the ORCHID tooling).
- `data/` — released data: catalog, redistributable TDB files, convex hulls. Licences: `data/LICENSES.md`, `data/NOTICE.md`.
- `llms.txt`, `data/croissant.json`, `CITATION.cff`, `.zenodo.json` — machine-readable metadata.

Only data with clear redistribution rights are published.

File: data/databases/sgte-binary/SiTa-09Guo.tdb
$
$ Database for Si-Ta from Z. Guo et al. 2009.
$
$ Z. Guo, W. Yuan, Y. Sun, Z. Cai, Z. Qiao,
$ J. Phase Equilib. Diffus., 30, 564-70(2009).
$
$ Dataset created 2023.02.26 by Bengt Hallstedt.
$
$ Invariant equilibria differ by up to 5 K. Rounding errors?
$
$ ------------------------------------------------------------------------------
 TEMP-LIM 298.15 6000.00 !
$
$ELEMENT NAME  REF. STATE               ATOMIC MASS H298-H0    S298    !
$
 ELEMENT VA   VACUUM                      0.0          0.0      0.0    ! 
 ELEMENT SI   DIAMOND_A4                 28.0855    3217.      18.81   ! 
 ELEMENT TA   BCC_A2                    180.9479    5681.872   41.4718 ! 
$ ------------------------------------------------------------------------------
$ Phase definitions
$
 PHASE LIQUID:L % 1 1 !
 CONST LIQUID:L : SI TA : !
$
$ Fcc (cF4, Fm-3m) and MeX (cF8, Fm-3m)
$
 PHASE FCC_A1 %A 2 1 1 !
 CONST FCC_A1 : SI TA : VA : !
$
$ Bcc (cI2, Im-3m)
$
 PHASE BCC_A2 %B 2 1 3 !
 CONST BCC_A2 : SI TA% : VA : !
$
$ Hcp (hP2, P6_3/mmc) and Me2X (NiAs-type, hP4, P6_3/mmc, B8_1)
$
 PHASE HCP_A3 %A 2 1 0.5 !
 CONST HCP_A3 : SI TA : VA : !
$
$ Prototype C (cF8, Fd-3m)
$
 PHASE DIAMOND_A4 % 1 1 !
 CONST DIAMOND_A4 : SI : !
$
$ Prototype CrSi2 (hP9, P6_222)
$
 PHASE SI2TA_C40 % 2 2 1 !
 CONST SI2TA_C40 : SI : TA : !
$
$ Prototype Cr5B3 (tI32, I4/mcm) alpha-Si3Ta5
$
 PHASE SI3TA5_D8L % 2 3 5 !
 CONST SI3TA5_D8L : SI : TA : !
$
$ Prototype Si3W5 (tI32, I4/mcm) beta-Si3Ta5
$
 PHASE SI3TA5_D8M % 2 3 5 !
 CONST SI3TA5_D8M : SI : TA : !
$
$ Prototype Al2Cu (tI12, I4/mcm)
$
 PHASE SITA2_C16 % 2 1 2 !
 CONST SITA2_C16 : SI : TA : !
$
$ Prototype Ti3P (tP32, P4_2/n)
$
 PHASE SITA3 % 2 1 3 !
 CONST SITA3 : SI : TA : !
$ ------------------------------------------------------------------------------
$ Defaults
$
 DEFINE-SYSTEM-DEFAULT ELEMENT 2 !
 DEFAULT-COM DEFINE_SYSTEM_ELEMENT VA !
 TYPE-DEF % SEQ * !
 TYPE-DEF A GES AMEND_PHASE_DESCRIPTION @ MAGNETIC -3 0.28 !
 TYPE-DEF B GES AMEND_PHASE_DESCRIPTION @ MAGNETIC -1 0.4 !
 FUNCTION ZERO      298.15  0;                                         6000 N !
 FUNCTION UN_ASS    298.15  0;                                         6000 N !
 FUNCTION R         298.15  +8.31451;                                  6000 N !
$ ------------------------------------------------------------------------------
$ Element data
$ ------------------------------------------------------------------------------
$ Si
$
 PAR  G(DIAMOND_A4,SI),,                +GHSERSI;                3600 N 91Din !
 PAR  G(FCC_A1,SI:VA),,                 +GHSERSI+51000-21.8*T;   3600 N 91Din !
 PAR  G(BCC_A2,SI:VA),,                 +GHSERSI+47000-22.5*T;   3600 N 91Din !
 PAR  G(HCP_A3,SI:VA),,                 +GHSERSI+49200-20.8*T;   3600 N 91Din !
$PAR  G(CBCC_A12,SI:VA),,               +GHSERSI+50208-20.377*T; 3600 N 91Din !
$PAR  G(CUB_A13,SI:VA),,                +GHSERSI+47279-20.377*T; 3600 N 91Din !
 PAR  G(LIQUID,SI),,                    +GLIQSI;                 3600 N 91Din !
$
 FUNCTION GHSERSI   298.15  -8162.609+137.236859*T-22.8317533*T*LN(T)
       -0.001912904*T**2-3.552E-09*T**3+176667*T**(-1);
      1687.00  Y  -9457.642+167.281367*T-27.196*T*LN(T)-4.20369E+30*T**(-9);
      3600.00  N !
 FUNCTION GLIQSI    298.15  +50696.36-30.099439*T+GHSERSI+2.09307E-21*T**7;
      1687.00  Y  +40370.523+137.722298*T-27.196*T*LN(T);
      3600.00  N !
 FUNCTION GBCCSI    298.15  +GHSERSI+47000-22.5*T;               3600 N 91Din !
$ ------------------------------------------------------------------------------
$ Ta
$
 PAR  G(BCC_A2,TA:VA),,                 +GHSERTA;,,                   N 91Din !
 PAR  G(FCC_A1,TA:VA),,                 +GHSERTA+16000+1.7*T;,,       N 91Din !
 PAR  G(HCP_A3,TA:VA),,                 +GHSERTA+12000+2.4*T;,,       N 91Din !
 PAR  G(LIQUID,TA),,                    +GLIQTA;,,                    N 91Din !
$
 FUNCTION GHSERTA   298.15  -7285.889+119.139857*T-23.7592624*T*LN(T)
       -0.002623033*T**2+1.70109E-07*T**3-3293*T**(-1);
      1300.00  Y  -22389.955+243.88676*T-41.137088*T*LN(T)
       +0.006167572*T**2-6.55136E-07*T**3+2429586*T**(-1);
      2500.00  Y  +229382.886-722.59722*T+78.5244752*T*LN(T)
       -0.017983376*T**2+1.95033E-07*T**3-93813648*T**(-1);
      3290.00  Y  -1042384.01+2985.49125*T-362.159132*T*LN(T)
       +0.043117795*T**2-1.055148E-06*T**3+5.54714342E+08*T**(-1);
      6000.00  N !
 FUNCTION GLIQTA    298.15  +29160.975-7.578729*T+GHSERTA;
      1000.00  Y  +43884.339-61.981795*T+0.0279523*T*LN(T)
       -0.012330066*T**2+6.14599E-07*T**3-3523338*T**(-1);
      3290.00  Y  -6314.543+258.110873*T-41.84*T*LN(T);
      6000.00  N !
 FUNCTION GFCCTA    298.15  +GHSERTA+16000+1.7*T;                      6000 N !
$ ------------------------------------------------------------------------------
$ Binary system
$
$ Z. Guo, W. Yuan, Y. Sun, Z. Cai, Z. Qiao,
$ J. Phase Equilib. Diffus., 30, 564-70(2009).
$
$ Checked against paper. Checked at 6000 K.
$
$ Invariant equilibria differ by up to 5 K. Rounding errors?
$
 PAR  L(LIQUID,SI,TA;0),,               -194925.2+26.8*T;,,           N 09Guo !
 PAR  L(LIQUID,SI,TA;1),,               +33280;,,                     N 09Guo !
$
 PAR  L(BCC_A2,SI,TA:VA;0),,            -103500;,,                    N 09Guo !
$
 PAR  G(SI2TA_C40,SI:TA),,              +2*GHSERSI+GHSERTA
             -123300-9*T;,,                                           N 09Guo !
 PAR  G(SI3TA5_D8L,SI:TA),,             +3*GHSERSI+5*GHSERTA
             -418099.2-6.56*T;,,                                      N 09Guo !
 PAR  G(SI3TA5_D8M,SI:TA),,             +3*GHSERSI+5*GHSERTA
             -412649.6-8.8*T;,,                                       N 09Guo !
 PAR  G(SITA2_C16,SI:TA),,              +GHSERSI+2*GHSERTA
             -158344.2+2.76*T;,,                                      N 09Guo !
 PAR  G(SITA3,SI:TA),,                  +GHSERSI+3*GHSERTA
             -171791.2+4.4*T;,,                                       N 09Guo !
$
$ Metastable
$
 PAR  L(FCC_A1,SI,TA:VA;0),,            -103500;,,                    N Same !
 PAR  L(HCP_A3,SI,TA:VA;0),,            -103500;,,                    N Same !
$ ------------------------------------------------------------------------------
$
 ASSESSED_SYSTEM
  SI-TA(TDB -* +LIQUID +BCC_A2 +SI2TA_C40 +SI3TA5_D8L +SI3TA5_D8M +SITA2_C16
  +SITA3 +DIAMOND  ;P3 TMM:500/3500 STP:.5/3000/-2) !
$
$
 LIST-OF-REFERENCE
 NUMBER  SOURCE
  Null   'Unknown source'
  Same   'Same or similar interaction as in the corresponding stable phase'
  91Din  'A.T. Dinsdale, Calphad, 15, 317-425(1991).'
  09Guo  'Z. Guo, W. Yuan, Y. Sun, Z. Cai, Z. Qiao,
          J. Phase Equilib. Diffus., 30, 564-70(2009); Si-Ta'
!

File: data/databases/sgte-binary/SiTa-13Dro.tdb
$
$ Database for Si-Ta from I. Drouelle and C. Servant 2013.
$
$ I. Drouelle, C. Servant, J. Alloys Compd., 551, 293-99(2013).
$
$ Dataset created 2024.06.01 by Bengt Hallstedt.
$
$ Interactions using linear and exponential temperature dependence are
$ included in the paper. In this dataset only the linear temperature
$ dependence is included. It is still very large for the liquid, but even
$ larger for the exponential version. The two versions are rather different,
$ which does not really make any sense.
$
$ Gibbs energies of the compounds are very similar to 09Guo.
$
$ The calculated phase diagram visually matches the published phase diagram,
$ but there are large differences with the table of invariants, which does not
$ seem to match the phase diagram in the paper.
$
$ ------------------------------------------------------------------------------
 TEMP-LIM 298.15 6000.00 !
$
$ELEMENT NAME  REF. STATE               ATOMIC MASS H298-H0    S298    !
$
 ELEMENT VA   VACUUM                      0.0          0.0      0.0    ! 
 ELEMENT SI   DIAMOND_A4                 28.0855    3217.      18.81   ! 
 ELEMENT TA   BCC_A2                    180.9479    5681.872   41.4718 ! 
$ ------------------------------------------------------------------------------
$ Phase definitions
$
 PHASE LIQUID:L % 1 1 !
 CONST LIQUID:L : SI TA : !
$
$ Fcc (cF4, Fm-3m) and MeX (cF8, Fm-3m)
$
 PHASE FCC_A1 %A 2 1 1 !
 CONST FCC_A1 : SI TA : VA : !
$
$ Bcc (cI2, Im-3m)
$
 PHASE BCC_A2 %B 2 1 3 !
 CONST BCC_A2 : SI TA% : VA : !
$
$ Hcp (hP2, P6_3/mmc) and Me2X (NiAs-type, hP4, P6_3/mmc, B8_1)
$
 PHASE HCP_A3 %A 2 1 0.5 !
 CONST HCP_A3 : SI TA : VA : !
$
$ Prototype C (cF8, Fd-3m)
$
 PHASE DIAMOND_A4 % 1 1 !
 CONST DIAMOND_A4 : SI : !
$
$ Prototype CrSi2 (hP9, P6_222)
$
 PHASE SI2TA_C40 % 2 2 1 !
 CONST SI2TA_C40 : SI : TA : !
$
$ Prototype Cr5B3 (tI32, I4/mcm) alpha-Si3Ta5
$
 PHASE SI3TA5_D8L % 2 3 5 !
 CONST SI3TA5_D8L : SI : TA : !
$
$ Prototype Si3W5 (tI32, I4/mcm) beta-Si3Ta5
$
 PHASE SI3TA5_D8M % 2 3 5 !
 CONST SI3TA5_D8M : SI : TA : !
$
$ Prototype Al2Cu (tI12, I4/mcm)
$
 PHASE SITA2_C16 % 2 1 2 !
 CONST SITA2_C16 : SI : TA : !
$
$ Prototype Ti3P (tP32, P4_2/n)
$
 PHASE SITA3 % 2 1 3 !
 CONST SITA3 : SI : TA : !
$ ------------------------------------------------------------------------------
$ Defaults
$
 DEFINE-SYSTEM-DEFAULT ELEMENT 2 !
 DEFAULT-COM DEFINE_SYSTEM_ELEMENT VA !
 TYPE-DEF % SEQ * !
 TYPE-DEF A GES AMEND_PHASE_DESCRIPTION @ MAGNETIC -3 0.28 !
 TYPE-DEF B GES AMEND_PHASE_DESCRIPTION @ MAGNETIC -1 0.4 !
 FUNCTION ZERO      298.15  0;                                         6000 N !
 FUNCTION UN_ASS    298.15  0;                                         6000 N !
 FUNCTION R         298.15  +8.31451;                                  6000 N !
$ ------------------------------------------------------------------------------
$ Element data
$ ------------------------------------------------------------------------------
$ Si
$
 PAR  G(DIAMOND_A4,SI),,                +GHSERSI;                3600 N 91Din !
 PAR  G(FCC_A1,SI:VA),,                 +GHSERSI+51000-21.8*T;   3600 N 91Din !
 PAR  G(BCC_A2,SI:VA),,                 +GHSERSI+47000-22.5*T;   3600 N 91Din !
 PAR  G(HCP_A3,SI:VA),,                 +GHSERSI+49200-20.8*T;   3600 N 91Din !
$PAR  G(CBCC_A12,SI:VA),,               +GHSERSI+50208-20.377*T; 3600 N 91Din !
$PAR  G(CUB_A13,SI:VA),,                +GHSERSI+47279-20.377*T; 3600 N 91Din !
 PAR  G(LIQUID,SI),,                    +GLIQSI;                 3600 N 91Din !
$
 FUNCTION GHSERSI   298.15  -8162.609+137.236859*T-22.8317533*T*LN(T)
       -0.001912904*T**2-3.552E-09*T**3+176667*T**(-1);
      1687.00  Y  -9457.642+167.281367*T-27.196*T*LN(T)-4.20369E+30*T**(-9);
      3600.00  N !
 FUNCTION GLIQSI    298.15  +50696.36-30.099439*T+GHSERSI+2.09307E-21*T**7;
      1687.00  Y  +40370.523+137.722298*T-27.196*T*LN(T);
      3600.00  N !
 FUNCTION GBCCSI    298.15  +GHSERSI+47000-22.5*T;               3600 N 91Din !
$ ------------------------------------------------------------------------------
$ Ta
$
 PAR  G(BCC_A2,TA:VA),,                 +GHSERTA;,,                   N 91Din !
 PAR  G(FCC_A1,TA:VA),,                 +GHSERTA+16000+1.7*T;,,       N 91Din !
 PAR  G(HCP_A3,TA:VA),,                 +GHSERTA+12000+2.4*T;,,       N 91Din !
 PAR  G(LIQUID,TA),,                    +GLIQTA;,,                    N 91Din !
$
 FUNCTION GHSERTA   298.15  -7285.889+119.139857*T-23.7592624*T*LN(T)
       -0.002623033*T**2+1.70109E-07*T**3-3293*T**(-1);
      1300.00  Y  -22389.955+243.88676*T-41.137088*T*LN(T)
       +0.006167572*T**2-6.55136E-07*T**3+2429586*T**(-1);
      2500.00  Y  +229382.886-722.59722*T+78.5244752*T*LN(T)
       -0.017983376*T**2+1.95033E-07*T**3-93813648*T**(-1);
      3290.00  Y  -1042384.01+2985.49125*T-362.159132*T*LN(T)
       +0.043117795*T**2-1.055148E-06*T**3+5.54714342E+08*T**(-1);
      6000.00  N !
 FUNCTION GLIQTA    298.15  +29160.975-7.578729*T+GHSERTA;
      1000.00  Y  +43884.339-61.981795*T+0.0279523*T*LN(T)
       -0.012330066*T**2+6.14599E-07*T**3-3523338*T**(-1);
      3290.00  Y  -6314.543+258.110873*T-41.84*T*LN(T);
      6000.00  N !
 FUNCTION GFCCTA    298.15  +GHSERTA+16000+1.7*T;                      6000 N !
$ ------------------------------------------------------------------------------
$ Binary system
$
$ I. Drouelle, C. Servant, J. Alloys Compd., 551, 293-99(2013).
$
$ Checked against paper. Checked at 6000 K.
$
$ Interactions using linear and exponential temperature dependence are
$ included in the paper. In this dataset only the linear temperature
$ dependence is included. It is still very large for the liquid, but even
$ larger for the exponential version. The two versions are rather different,
$ which does not really make any sense.
$
$ Gibbs energies of the compounds are very similar to 09Guo.
$
$ The calculated phase diagram visually matches the published phase diagram,
$ but there are large differences with the table of invariants, which does not
$ seem to match the phase diagram in the paper.
$
 PAR  L(LIQUID,SI,TA;0),,               -234317.343+44.5491386*T;,,   N 13Dro !
 PAR  L(LIQUID,SI,TA;1),,               +77520.5861-11.6757254*T;,,   N 13Dro !
$
 PAR  L(BCC_A2,SI,TA:VA;0),,            -219519.45+37.943947*T;,,     N 13Dro !
$
 PAR  G(SI2TA_C40,SI:TA),,              +2*GHSERSI+GHSERTA
             -112766.0106-11.5926327*T;,,                             N 13Dro !
 PAR  G(SI3TA5_D8L,SI:TA),,             +3*GHSERSI+5*GHSERTA
             -418096-2.212759104*T;,,                                 N 13Dro !
 PAR  G(SI3TA5_D8M,SI:TA),,             +3*GHSERSI+5*GHSERTA
             -412648-4.451952944*T;,,                                 N 13Dro !
 PAR  G(SITA2_C16,SI:TA),,              +GHSERSI+2*GHSERTA
             -156396.5595+3.10444407*T;,,                             N 13Dro !
 PAR  G(SITA3,SI:TA),,                  +GHSERSI+3*GHSERTA
             -159732.3912-0.43627828*T;,,                             N 13Dro !
$
$ Metastable
$
 PAR  L(FCC_A1,SI,TA:VA;0),,            -219519.45+37.943947*T;,,     N Same !
 PAR  L(HCP_A3,SI,TA:VA;0),,            -219519.45+37.943947*T;,,     N Same !
$ ------------------------------------------------------------------------------
$
 ASSESSED_SYSTEM
  SI-TA(TDB -* +LIQUID +BCC_A2 +SI2TA_C40 +SI3TA5_D8L +SI3TA5_D8M +SITA2_C16
  +SITA3 +DIAMOND  ;P3 TMM:500/3500 STP:.5/3000/-2) !
$
$
 LIST-OF-REFERENCE
 NUMBER  SOURCE
  Null   'Unknown source'
  Same   'Same or similar interaction as in the corresponding stable phase'
  91Din  'A.T. Dinsdale, Calphad, 15, 317-425(1991).'
  13Dro  'I. Drouelle, C. Servant, J. Alloys Compd., 551, 293-99(2013); Si-Ta'
!

File: data/databases/sgte-binary/SiTa-89Vah.tdb
$
$ Database for Si-Ta from C. Vahlas et al. 1989
$
$ C. Vahlas, P.Y. Chevalier, E. Blanquet, Calphad, 13, 273-92(1989).
$
$ Dataset created 2012.06.17 by Bengt Hallstedt.
$ 2021.02.05: Modified for use with GES6.
$
$ Si not included in BCC_A2 in 89Vah.
$
$ Invariant equilibria are up to 34 K different, possibly because of
$ different unary data for Ta. The melting temperature of Ta is 3258 K instead
$ of the current 3290 K.
$
$ There is an inverse miscibility gap with a minimum at 2997 K and x(Ta)=0.24.
$ This is below the melting temperature of Ta.
$
$ ------------------------------------------------------------------------------
 TEMP-LIM 298.15 6000.00 !
$
$ELEMENT NAME  REF. STATE               ATOMIC MASS H298-H0    S298    !
$
 ELEMENT VA   VACUUM                      0.0          0.0      0.0    ! 
 ELEMENT SI   DIAMOND_A4                 28.0855    3217.      18.81   ! 
 ELEMENT TA   BCC_A2                    180.9479    5681.872   41.4718 ! 
$ ------------------------------------------------------------------------------
$ Phase definitions
$
 PHASE LIQUID:L % 1 1 !
 CONST LIQUID:L : SI TA : !
$
$ Fcc (cF4, Fm-3m) and MeX (cF8, Fm-3m)
$
 PHASE FCC_A1 %A 2 1 1 !
 CONST FCC_A1 : SI TA : VA : !
$
$ Bcc (cI2, Im-3m)
$
 PHASE BCC_A2 %B 2 1 3 !
 CONST BCC_A2 : SI TA% : VA : !
$
$ Hcp (hP2, P6_3/mmc) and Me2X (NiAs-type, hP4, P6_3/mmc, B8_1)
$
 PHASE HCP_A3 %A 2 1 0.5 !
 CONST HCP_A3 : SI TA : VA : !
$
$ Prototype C (cF8, Fd-3m)
$
 PHASE DIAMOND_A4 % 1 1 !
 CONST DIAMOND_A4 : SI : !
$
$ Prototype CrSi2 (hP9, P6_222)
$
 PHASE SI2TA_C40 % 2 2 1 !
 CONST SI2TA_C40 : SI : TA : !
$
$ Prototype Cr5B3 (tI32, I4/mcm, SB D8_l) alpha-Si3Ta5
$ and prototype Si3W5 (tI32, I4/mcm, SB D8_m) beta-Si3Ta5
$
 PHASE SI3TA5 % 2 3 5 !
 CONST SI3TA5 : SI : TA : !
$
$ Prototype Al2Cu (tI12, I4/mcm)
$
 PHASE SITA2_C16 % 2 1 2 !
 CONST SITA2_C16 : SI : TA : !
$
$ Prototype Ti3P (tP32, P4_2/n)
$
 PHASE SITA3 % 2 1 3 !
 CONST SITA3 : SI : TA : !
$ ------------------------------------------------------------------------------
$ Defaults
$
 DEFINE-SYSTEM-DEFAULT ELEMENT 2 !
 DEFAULT-COM DEFINE_SYSTEM_ELEMENT VA !
 TYPE-DEF % SEQ * !
 TYPE-DEF A GES AMEND_PHASE_DESCRIPTION @ MAGNETIC -3 0.28 !
 TYPE-DEF B GES AMEND_PHASE_DESCRIPTION @ MAGNETIC -1 0.4 !
 FUNCTION ZERO      298.15  0;                                         6000 N !
 FUNCTION UN_ASS    298.15  0;                                         6000 N !
 FUNCTION R         298.15  +8.31451;                                  6000 N !
$ ------------------------------------------------------------------------------
$ Element data
$ ------------------------------------------------------------------------------
$ Si
$
 PAR  G(DIAMOND_A4,SI),,                +GHSERSI;                3600 N 91Din !
 PAR  G(FCC_A1,SI:VA),,                 +GHSERSI+51000-21.8*T;   3600 N 91Din !
 PAR  G(BCC_A2,SI:VA),,                 +GHSERSI+47000-22.5*T;   3600 N 91Din !
 PAR  G(HCP_A3,SI:VA),,                 +GHSERSI+49200-20.8*T;   3600 N 91Din !
$PAR  G(CBCC_A12,SI:VA),,               +GHSERSI+50208-20.377*T; 3600 N 91Din !
$PAR  G(CUB_A13,SI:VA),,                +GHSERSI+47279-20.377*T; 3600 N 91Din !
 PAR  G(LIQUID,SI),,                    +GLIQSI;                 3600 N 91Din !
$
 FUNCTION GHSERSI   298.15  -8162.609+137.236859*T-22.8317533*T*LN(T)
       -0.001912904*T**2-3.552E-09*T**3+176667*T**(-1);
      1687.00  Y  -9457.642+167.281367*T-27.196*T*LN(T)-4.20369E+30*T**(-9);
      3600.00  N !
 FUNCTION GLIQSI    298.15  +50696.36-30.099439*T+GHSERSI+2.09307E-21*T**7;
      1687.00  Y  +40370.523+137.722298*T-27.196*T*LN(T);
      3600.00  N !
 FUNCTION GBCCSI    298.15  +GHSERSI+47000-22.5*T;               3600 N 91Din !
$ ------------------------------------------------------------------------------
$ Ta
$
 PAR  G(BCC_A2,TA:VA),,                 +GHSERTA;,,                   N 91Din !
 PAR  G(FCC_A1,TA:VA),,                 +GHSERTA+16000+1.7*T;,,       N 91Din !
 PAR  G(HCP_A3,TA:VA),,                 +GHSERTA+12000+2.4*T;,,       N 91Din !
 PAR  G(LIQUID,TA),,                    +GLIQTA;,,                    N 91Din !
$
 FUNCTION GHSERTA   298.15  -7285.889+119.139857*T-23.7592624*T*LN(T)
       -0.002623033*T**2+1.70109E-07*T**3-3293*T**(-1);
      1300.00  Y  -22389.955+243.88676*T-41.137088*T*LN(T)
       +0.006167572*T**2-6.55136E-07*T**3+2429586*T**(-1);
      2500.00  Y  +229382.886-722.59722*T+78.5244752*T*LN(T)
       -0.017983376*T**2+1.95033E-07*T**3-93813648*T**(-1);
      3290.00  Y  -1042384.01+2985.49125*T-362.159132*T*LN(T)
       +0.043117795*T**2-1.055148E-06*T**3+5.54714342E+08*T**(-1);
      6000.00  N !
 FUNCTION GLIQTA    298.15  +29160.975-7.578729*T+GHSERTA;
      1000.00  Y  +43884.339-61.981795*T+0.0279523*T*LN(T)
       -0.012330066*T**2+6.14599E-07*T**3-3523338*T**(-1);
      3290.00  Y  -6314.543+258.110873*T-41.84*T*LN(T);
      6000.00  N !
 FUNCTION GFCCTA    298.15  +GHSERTA+16000+1.7*T;                      6000 N !
$ ------------------------------------------------------------------------------
$ Binary system
$
$ C. Vahlas, P.Y. Chevalier, E. Blanquet, Calphad, 13, 273-92(1989).
$
$ Checked against paper. Checked at 6000 K.
$
$ Si not included in BCC_A2 in 89Vah.
$
$ Invariant equilibria are up to 34 K different, possibly because of
$ different unary data for Ta. The melting temperature of Ta is 3258 K instead
$ of the current 3290 K.
$
$ There is an inverse miscibility gap with a minimum at 2997 K and x(Ta)=0.24.
$ This is below the melting temperature of Ta.
$
 PAR  L(LIQUID,SI,TA;0),,               -256627.7+92.23583*T;,,       N 89Vah !
 PAR  L(LIQUID,SI,TA;1),,               +31092.5;,,                   N 89Vah !
$
 PAR  L(BCC_A2,SI,TA:VA;0),,            +80*T;,,                      N Null !
$
 PAR  G(SI2TA_C40,SI:TA),,              +2*GHSERSI+GHSERTA
             -119100+15.2532*T;,,                                     N 89Vah !
 PAR  G(SI3TA5,SI:TA),,                 +3*GHSERSI+5*GHSERTA
             -334400+44.78936*T;,,                                    N 89Vah !
 PAR  G(SITA2_C16,SI:TA),,              +GHSERSI+2*GHSERTA
             -125400+19.1733*T;,,                                     N 89Vah !
 PAR  G(SITA3,SI:TA),,                  +GHSERSI+3*GHSERTA
             -154800+29.32548*T;,,                                    N 89Vah !
$
$ Metastable
$
 PAR  L(FCC_A1,SI,TA:VA;0),,            +80*T;,,                      N Same !
 PAR  L(HCP_A3,SI,TA:VA;0),,            +80*T;,,                      N Same !
$ ------------------------------------------------------------------------------
$
 ASSESSED_SYSTEM
  SI-TA(TDB -* +LIQUID +BCC_A2 +SI2TA_C40 +SI3TA5 +SITA2_C16 +SITA3 +DIAMOND
  ;P3 TMM:500/3500 STP:.5/3000/-2) !
$
$
 LIST-OF-REFERENCE
 NUMBER  SOURCE
  Null   'Unknown source'
  Same   'Same or similar interaction as in the corresponding stable phase'
  89Vah  'C. Vahlas, P.Y. Chevalier, E. Blanquet,
          Calphad, 13, 273-92(1989); Si-Ta'
  91Din  'A.T. Dinsdale, Calphad, 15, 317-425(1991).'
!

File: data/databases/sgte-binary/SiTe-20Yua.tdb
$
$ Database for Si-Te from H. Yuan et al. 2020.
$
$ H. Yuan, J. Wang, B. Hu, R. Zhao, Y. Du, S.-Y. Zhang,
$ Calphad, 68, 101743(2020).
$
$ Dataset created 2020.04.10 by Bengt Hallstedt.
$
$ Associate liquid model.
$
$ ------------------------------------------------------------------------------
 TEMP-LIM 298.15 6000.00 !
$
$ELEMENT NAME  REF. STATE               ATOMIC MASS H298-H0    S298    !
$
 ELEMENT VA   VACUUM                      0.0          0.0      0.0    ! 
 ELEMENT SI   DIAMOND_A4                 28.0855    3217.      18.81   ! 
 ELEMENT TE   HEXAGONAL_A8              127.60      6080.      49.221  ! 
$ ------------------------------------------------------------------------------
$ Species
$
 SPECIE  SI2                                SI2 !
 SPECIE  SI3                                SI3 !
 SPECIE  SI2TE3                             SI2TE3 !
 SPECIE  TE2                                TE2 !
 SPECIE  TE3                                TE3 !
 SPECIE  TE4                                TE4 !
 SPECIE  TE5                                TE5 !
 SPECIE  TE6                                TE6 !
 SPECIE  TE7                                TE7 !
$ ------------------------------------------------------------------------------
$ Phase definitions
$
 PHASE LIQUID:L % 1 1 !
 CONST LIQUID:L : SI SI2TE3 TE : !
$
$ Fcc (cF4) and MeX (cF8)
$
 PHASE FCC_A1 %A 2 1 1 !
 CONST FCC_A1 : SI : VA : !
$
$ Bcc (cI2, Im-3m)
$
 PHASE BCC_A2 %B 2 1 3 !
 CONST BCC_A2 : SI : VA : !
$
$ Hcp (hP2, P6_3/mmc) and Me2X (NiAs-type, hP4, P6_3/mmc, B8_1)
$
 PHASE HCP_A3 %A 2 1 0.5 !
 CONST HCP_A3 : SI : VA : !
$
$ Prototype C (cF8, Fd-3m)
$
 PHASE DIAMOND_A4 % 1 1 !
 CONST DIAMOND_A4 : SI : !
$
$ Prototype gamma-Se (hP3, P3_121)
$ The phase is named HEXAGONAL_A8 in the SGTE unary database and
$ TRIGONAL_A8 in LB.
$
 PHASE HEXAGONAL_A8 % 1 1 !
 CONST HEXAGONAL_A8 : TE : !
$
$ Prototype Si2Te3 (hP40, P-31c, 163)
$
 PHASE SI2TE3_LT % 2 2 3 !
 CONST SI2TE3_LT : SI : TE : !
$
$ unknown structure
$
 PHASE SI2TE3_HT % 2 2 3 !
 CONST SI2TE3_HT : SI : TE : !
$
$ Prototype CdI2 (hP3, P-3m1, 164)
$
 PHASE SITE2_C6 % 2 1 2 !
 CONST SITE2_C6 : SI : TE : !
$
$ unknown structure
$
 PHASE SITE2_HT % 2 1 2 !
 CONST SITE2_HT : SI : TE : !
$
 PHASE GAS:G % 1 1 !
 CONST GAS:G : SI SI2 SI3 TE TE2 TE3 TE4 TE5 TE6 TE7 : !
$ ------------------------------------------------------------------------------
$ Defaults
$
 DEFINE-SYSTEM-DEFAULT ELEMENT 2 !
 DEFAULT-COM DEFINE_SYSTEM_ELEMENT VA !
 DEFAULT-COM REJECT_PHASE GAS !
 TYPE-DEF % SEQ * !
 TYPE-DEF A GES AMEND_PHASE_DESCRIPTION @ MAGNETIC -3 0.28 !
 TYPE-DEF B GES AMEND_PHASE_DESCRIPTION @ MAGNETIC -1 0.4 !
 FUNCTION ZERO      298.15  0;                                         6000 N !
 FUNCTION UN_ASS    298.15  0;                                         6000 N !
 FUNCTION R         298.15  +8.31451;                                  6000 N !
 FUNCTION RTLNP     298.15  +8.31451*T*LN(1E-05*P);                    6000 N !
$ ------------------------------------------------------------------------------
$ Element data
$ ------------------------------------------------------------------------------
$ Si
$
 PAR  G(DIAMOND_A4,SI),,                +GHSERSI;                3600 N 91Din !
 PAR  G(FCC_A1,SI:VA),,                 +GHSERSI+51000-21.8*T;   3600 N 91Din !
 PAR  G(BCC_A2,SI:VA),,                 +GHSERSI+47000-22.5*T;   3600 N 91Din !
 PAR  G(HCP_A3,SI:VA),,                 +GHSERSI+49200-20.8*T;   3600 N 91Din !
$PAR  G(CBCC_A12,SI:VA),,               +GHSERSI+50208-20.377*T; 3600 N 91Din !
$PAR  G(CUB_A13,SI:VA),,                +GHSERSI+47279-20.377*T; 3600 N 91Din !
 PAR  G(LIQUID,SI),,                    +GLIQSI;                 3600 N 91Din !
$
 PAR  G(GAS,SI),,                       +F15201T+RTLNP;,,             N 97SUB !
 PAR  G(GAS,SI2),,                      +F15232T+RTLNP;,,             N 97SUB !
 PAR  G(GAS,SI3),,                      +F15253T+RTLNP;,,             N 97SUB !
$
 FUNCTION GHSERSI   298.15  -8162.609+137.236859*T-22.8317533*T*LN(T)
       -0.001912904*T**2-3.552E-09*T**3+176667*T**(-1);
      1687.00  Y  -9457.642+167.281367*T-27.196*T*LN(T)-4.20369E+30*T**(-9);
      3600.00  N !
 FUNCTION GLIQSI    298.15  +50696.36-30.099439*T+GHSERSI+2.09307E-21*T**7;
      1687.00  Y  +40370.523+137.722298*T-27.196*T*LN(T);
      3600.00  N !
 FUNCTION GBCCSI    298.15  +GHSERSI+47000-22.5*T;               3600 N 91Din !
$
$ Si(g)
 FUNCTION F15201T   298.15  +444169.766-27.9507103*T-21.04097*T*LN(T)
       +3.7970425E-04*T**2-9.73407167E-08*T**3-61797.2*T**(-1);
      2000.00  Y  +437545.354-12.9504906*T-22.5648*T*LN(T)
       -2.428964E-04*T**2+1.1169705E-08*T**3+2760718.5*T**(-1);
      5500.00  Y  +405256.153+76.2660207*T-33.14557*T*LN(T)
       +0.0012877205*T**2-3.00107333E-08*T**3+21167395*T**(-1);
     10000.00  N !
$ Si2(g)
 FUNCTION F15232T   298.15  +572963.738+3.71111611*T-35.9832*T*LN(T)
       -9.4063E-04*T**2-4.840215E-08*T**3+12476.05*T**(-1);
      2600.00  Y  +609343.923-151.775041*T-16.36102*T*LN(T)
       -0.005711295*T**2+1.72754333E-07*T**3-12777080*T**(-1);
      6000.00  N !
$ Si3(g)
 FUNCTION F15253T   298.15  +611231.759+46.355823*T-46.87401*T*LN(T)
       -0.01734593*T**2+3.536315E-06*T**3+194880.6*T**(-1);
       700.00  Y  +604474.516+159.236355*T-64.54462*T*LN(T)
       +0.0019320005*T**2-2.38038667E-07*T**3+630559*T**(-1);
      2400.00  Y  +613241.601+78.626845*T-53.45528*T*LN(T)
       -0.0027577635*T**2+9.275105E-08*T**3+606517*T**(-1);
      6000.00  N !
$ ------------------------------------------------------------------------------
$ Te
$
$ HEXAGONAL_A8 and LIQUID revised in unary 3.0
$
 PAR  G(HEXAGONAL_A8,TE),,              +GHSERTE;                1600 N 95Dav !
 PAR  G(LIQUID,TE),,                    +GLIQTE;                 1600 N 95Dav !
$
 PAR  G(GAS,TE),,                       +GTE1GAS+RTLNP;,,             N 00SUB !
 PAR  G(GAS,TE2),,                      +GTE2GAS+RTLNP;,,             N 00SUB !
 PAR  G(GAS,TE3),,                      +GTE3GAS+RTLNP;,,             N 00SUB !
 PAR  G(GAS,TE4),,                      +GTE4GAS+RTLNP;,,             N 00SUB !
 PAR  G(GAS,TE5),,                      +GTE5GAS+RTLNP;,,             N 00SUB !
 PAR  G(GAS,TE6),,                      +GTE6GAS+RTLNP;,,             N 00SUB !
 PAR  G(GAS,TE7),,                      +GTE7GAS+RTLNP;,,             N 00SUB !
$
 FUNCTION GHSERTE   298.15  -10544.679+183.372894*T-35.6687*T*LN(T)
       +0.01583435*T**2-5.240417E-06*T**3+155015*T**(-1);
       722.66  Y  +9160.595-129.265373*T+13.004*T*LN(T)
       -0.0362361*T**2+5.006367E-06*T**3-1286810*T**(-1);
      1150.00  Y  -12781.349+174.901226*T-32.5596*T*LN(T);
      1600.00  N !
 FUNCTION GLIQTE    298.15  -17554.731+685.877639*T-126.318*T*LN(T)
       +0.2219435*T**2-9.42075E-05*T**3+827930*T**(-1);
       626.49  Y  -3165763.48+46756.357*T-7196.41*T*LN(T)
       +7.09775*T**2-0.00130692833*T**3+2.58051E+08*T**(-1);
       722.66  Y  +180326.959-1500.57909*T+202.743*T*LN(T)
       -0.142016*T**2+1.6129733E-05*T**3-24238450*T**(-1);
      1150.00  Y  +19110.036-26.1929273*T+GHSERTE;
      1600.00  N !
$
$ Te(g)
 FUNCTION GTE1GAS   298.15  +203077-39.3937*T-21.4658*T*LN(T)
       +0.00106813*T**2-3.03132E-07*T**3+9080.15*T**(-1);
      1300.00  Y  +204434-64.4228*T-17.6757*T*LN(T)
       -0.00193648*T**2+8.01703E-08*T**3+123672*T**(-1);
      4100.00  Y  +169215+51.7696*T-31.8142*T*LN(T)
       +6.2125E-04*T**2-7.38245E-09*T**3+16889800*T**(-1);
     10000.00  N !
$ Te2(g)
 FUNCTION GTE2GAS   298.15  +155823-93.7413*T-23.3943*T*LN(T)
       -0.0186449*T**2+2.81237E-06*T**3-164708*T**(-1);
      1000.00  Y  +141003+90.3569*T-50.7498*T*LN(T)
       +0.0026634*T**2-1.91725E-07*T**3+1217270*T**(-1);
      2600.00  Y  +136052+57.9731*T-45.6215*T*LN(T)
       -6.77045E-04*T**2+6.52445E-08*T**3+7374000*T**(-1);
      5800.00  Y  +128152+120.993*T-53.6328*T*LN(T)
       +0.00102992*T**2+9.34818E-09*T**3-1196190*T**(-1);
      6000.00  N !
$ Te3(g)
 FUNCTION GTE3GAS   298.15  +185372+54.5927*T-58.1833*T*LN(T)
       -4.42972E-06*T**2+1.7586E-10*T**3+75006*T**(-1);
      6000.00  N !
$ Te4(g)
 FUNCTION GTE4GAS   298.15  +191687+179.006*T-83.1138*T*LN(T)
       -7.69355E-06*T**2+3.07578E-10*T**3+127262*T**(-1);
      6000.00  N !
$ Te5(g)
 FUNCTION GTE5GAS   298.15  +187059+263.053*T-108.07*T*LN(T)
       -4.33393E-06*T**2+1.71808E-10*T**3+111272*T**(-1);
      6000.00  N !
$ Te6(g)
 FUNCTION GTE6GAS   298.15  +186041+400.857*T-133.016*T*LN(T)
       -3.74116E-06*T**2+1.49701E-10*T**3+128382*T**(-1);
      6000.00  N !
$ Te7(g)
 FUNCTION GTE7GAS   298.15  +206091+501.61*T-157.955*T*LN(T)
       -4.85134E-06*T**2+1.92685E-10*T**3+156512*T**(-1);
      6000.00  N !
$ ------------------------------------------------------------------------------
$ Binary system
$
$ H. Yuan, J. Wang, B. Hu, R. Zhao, Y. Du, S.-Y. Zhang,
$ Calphad, 68, 101743(2020).
$
$ Checked against paper and author's tdb. Checked at 6000 K.
$
$ Associate liquid model.
$
 PAR  G(LIQUID,SI2TE3),,                +2*GLIQSI+3*GLIQTE
             -115399+37.704*T;,,                                      N 20Yua !
 PAR  L(LIQUID,SI,SI2TE3;0),,           +11859;,,                     N 20Yua !
 PAR  L(LIQUID,SI,SI2TE3;1),,           +19658;,,                     N 20Yua !
 PAR  L(LIQUID,SI2TE3,TE;0),,           -39607;,,                     N 20Yua !
$
 PAR  G(SI2TE3_LT,SI:TE),,              +2*GHSERSI+3*GHSERTE
             -69360+2.13*T;,,                                         N 20Yua !
 PAR  G(SI2TE3_HT,SI:TE),,              +2*GHSERSI+3*GHSERTE
             -68000+0.225*T;,,                                        N 20Yua !
 PAR  G(SITE2_C6,SI:TE),,               +GHSERSI+2*GHSERTE
             -34794+0.18*T;,,                                         N 20Yua !
 PAR  G(SITE2_HT,SI:TE),,               +GHSERSI+2*GHSERTE
             -33699-1.47*T;,,                                         N 20Yua !
$ ------------------------------------------------------------------------------
$
$
 LIST-OF-REFERENCE
 NUMBER  SOURCE
  Null   'Unknown source'
  Same   'Same or similar interaction as in the corresponding stable phase'
  COST   'COST 507 database'
  91Din  'A.T. Dinsdale, Calphad, 15, 317-425(1991).'
  95Dav  'A.V. Davydov, M.H. Rand, B.B. Argent, Calphad, 19, 375-87 (1995); Te'
  97SUB  'SGTE Substance Database, version 1997'
  00SUB  'SGTE Substance Database, version 2000'
  20Yua  'H. Yuan, J. Wang, B. Hu, R. Zhao, Y. Du, S.-Y. Zhang,
          Calphad, 68, 101743(2020); Si-Te'
!

File: data/databases/sgte-binary/SiTe-99Feu-LB.tdb
$
$ Database for Si-Te from Y. Feutelais et al. 1999 (included in LB vol. 4)
$
$ Y. Feutelais, A. Schlieper, S.G. Fries, Calphad, 23, 365-78(1999).
$
$ Dataset created 2016.03.25 by Bengt Hallstedt.
$ 2020.04.10: Modified for use with GES6.
$
$ ------------------------------------------------------------------------------
 TEMP-LIM 298.15 6000.00 !
$
$ELEMENT NAME  REF. STATE               ATOMIC MASS H298-H0    S298    !
$
 ELEMENT VA   VACUUM                      0.0          0.0      0.0    ! 
 ELEMENT SI   DIAMOND_A4                 28.0855    3217.      18.81   ! 
 ELEMENT TE   HEXAGONAL_A8              127.60      6080.      49.221  ! 
$ ------------------------------------------------------------------------------
$ Species
$
 SPECIE  SI2TE3                             SI2TE3 !
$ ------------------------------------------------------------------------------
$ Phase definitions
$
 PHASE LIQUID:L % 1 1 !
 CONST LIQUID:L : SI SI2TE3 TE : !
$
$ Prototype C (cF8, Fd-3m)
$
 PHASE DIAMOND_A4 % 1 1 !
 CONST DIAMOND_A4 : SI : !
$
$ Prototype gamma-Se (hP3, P3_121)
$
 PHASE HEXAGONAL_A8 % 1 1 !
 CONST HEXAGONAL_A8 : TE : !
$
$ Prototype alpha-Si2Te3 (hP40, P-31c)
$
 PHASE SI2TE3_LT % 2 2 3 !
 CONST SI2TE3_LT : SI : TE : !
$
$ unknown structure
$
 PHASE SI2TE3_HT % 2 2 3 !
 CONST SI2TE3_HT : SI : TE : !
$ ------------------------------------------------------------------------------
$ Defaults
$
 DEFINE-SYSTEM-DEFAULT ELEMENT 2 !
 DEFAULT-COM DEFINE_SYSTEM_ELEMENT VA !
 TYPE-DEF % SEQ * !
 TYPE-DEF A GES AMEND_PHASE_DESCRIPTION @ MAGNETIC -3 0.28 !
 TYPE-DEF B GES AMEND_PHASE_DESCRIPTION @ MAGNETIC -1 0.4 !
 FUNCTION ZERO      298.15  0;                                         6000 N !
 FUNCTION UN_ASS    298.15  0;                                         6000 N !
 FUNCTION R         298.15  +8.31451;                                  6000 N !
$ ------------------------------------------------------------------------------
$ Element data
$ ------------------------------------------------------------------------------
$ Si
$
 PAR  G(DIAMOND_A4,SI),,                +GHSERSI;                3600 N 91Din !
 PAR  G(FCC_A1,SI:VA),,                 +GHSERSI+51000-21.8*T;   3600 N 91Din !
 PAR  G(BCC_A2,SI:VA),,                 +GHSERSI+47000-22.5*T;   3600 N 91Din !
 PAR  G(HCP_A3,SI:VA),,                 +GHSERSI+49200-20.8*T;   3600 N 91Din !
$PAR  G(CBCC_A12,SI:VA),,               +GHSERSI+50208-20.377*T; 3600 N 91Din !
$PAR  G(CUB_A13,SI:VA),,                +GHSERSI+47279-20.377*T; 3600 N 91Din !
 PAR  G(LIQUID,SI),,                    +GLIQSI;                 3600 N 91Din !
$
 FUNCTION GHSERSI   298.15  -8162.609+137.236859*T-22.8317533*T*LN(T)
       -0.001912904*T**2-3.552E-09*T**3+176667*T**(-1);
      1687.00  Y  -9457.642+167.281367*T-27.196*T*LN(T)-4.20369E+30*T**(-9);
      3600.00  N !
 FUNCTION GLIQSI    298.15  +50696.36-30.099439*T+GHSERSI+2.09307E-21*T**7;
      1687.00  Y  +40370.523+137.722298*T-27.196*T*LN(T);
      3600.00  N !
 FUNCTION GBCCSI    298.15  +GHSERSI+47000-22.5*T;               3600 N 91Din !
$ ------------------------------------------------------------------------------
$ Te
$
$ HEXAGONAL_A8 and LIQUID revised in unary 3.0
$
 PAR  G(HEXAGONAL_A8,TE),,              +GHSERTE;                2000 N 95Dav !
 PAR  G(LIQUID,TE),,                    +GLIQTE;                 2000 N 95Dav !
$
 FUNCTION GHSERTE   298.15  -10544.679+183.372894*T-35.6687*T*LN(T)
       +0.01583435*T**2-5.240417E-06*T**3+155015*T**(-1);
       722.66  Y  +9160.595-129.265373*T+13.004*T*LN(T)
       -0.0362361*T**2+5.006367E-06*T**3-1286810*T**(-1);
      1150.00  Y  -12781.349+174.901226*T-32.5596*T*LN(T);
      1600.00  N !
 FUNCTION GLIQTE    298.15  -17554.731+685.877639*T-126.318*T*LN(T)
       +0.2219435*T**2-9.42075E-05*T**3+827930*T**(-1);
       626.49  Y  -3165763.48+46756.357*T-7196.41*T*LN(T)
       +7.09775*T**2-0.00130692833*T**3+2.58051E+08*T**(-1);
       722.66  Y  +180326.959-1500.57909*T+202.743*T*LN(T)
       -0.142016*T**2+1.6129733E-05*T**3-24238450*T**(-1);
      1150.00  Y  +19110.036-26.1929273*T+GHSERTE;
      1600.00  N !
$ ------------------------------------------------------------------------------
$ Binary system
$
$ From from Y. Feutelais et al. 1999 (included in LB vol. 4)
$
$ Y. Feutelais, A. Schlieper, S.G. Fries, Calphad, 23, 365-78(1999).
$
$ Checked against LB and paper. Checked at 6000 K.
$
 PAR  G(LIQUID,SI2TE3),,                +2*GLIQSI+3*GLIQTE
             -103374.29-28.15335*T;,,                                 N 99Feu !
 PAR  L(LIQUID,SI,SI2TE3;0),,           -1188.07;,,                   N 99Feu !
 PAR  L(LIQUID,SI,SI2TE3;1),,           +20527.93;,,                  N 99Feu !
 PAR  L(LIQUID,SI2TE3,TE;0),,           -53203.79;,,                  N 99Feu !
$
 PAR  G(SI2TE3_LT,SI:TE),,              +2*GHSERSI+3*GHSERTE
             -71000-66.77375*T;,,                                     N 99Feu !
 PAR  G(SI2TE3_HT,SI:TE),,              +2*GHSERSI+3*GHSERTE
             -70217.45-67.9348*T;,,                                   N 99Feu !
$ ------------------------------------------------------------------------------
$
 ASSESSED_SYSTEM
  SI-TE(TDB -* +LIQUID +SI2TE3_HT +SI2TE3_LT +DIAMOND_A4 +HEXAGONAL_A8 
  ;P3 TMM:300/2500 STP:0.1/1000/1 STP:0.1/2000/2 STP:.9/500/1) !
$
$
 LIST-OF-REFERENCE
 NUMBER  SOURCE
  Null   'Unknown source'
  Same   'Same or similar interaction as in the corresponding stable phase'
  COST   'COST 507 database'
  91Din  'A.T. Dinsdale, Calphad, 15, 317-425(1991).'
  95Dav  'A.V. Davydov, M.H. Rand, B.B. Argent, Calphad, 19, 375-87(1995),
          SGTE unary database V.3.0, 1996; Te'
  99Feu  'Y. Feutelais, A. Schlieper, S.G. Fries,
          Calphad, 23, 365-78(1999); Si-Te'
!

File: data/databases/sgte-binary/SiTi-04Tok.tdb
$
$ Database for Si-Ti from T. Tokunaga et al. 2004.
$
$ T. Tokunaga, K. Hashima, H. Ohtani, M. Hasebe,
$ Mater. Trans. JIM, 45, 1507-14(2004).
$
$ Dataset created 2024.06.02 by Bengt Hallstedt.
$
$ There is an inverse miscibility gap with a minimum at 4264 K and x(Ti)=0.89.
$
$ ------------------------------------------------------------------------------
 TEMP-LIM 298.15 6000.00 !
$
$ELEMENT NAME  REF. STATE               ATOMIC MASS H298-H0    S298    !
$
 ELEMENT VA   VACUUM                      0.0          0.0      0.0    ! 
 ELEMENT SI   DIAMOND_A4                 28.0855    3217.      18.81   ! 
 ELEMENT TI   HCP_A3                     47.88      4824.      30.72   ! 
$ ------------------------------------------------------------------------------
$ Phase definitions
$
 PHASE LIQUID:L % 1 1 !
 CONST LIQUID:L : SI TI : !
$
$ Fcc (cF4, Fm-3m) and MeX (cF8, Fm-3m)
$
 PHASE FCC_A1 %A 2 1 1 !
 CONST FCC_A1 : SI TI : VA : !
$
$ Bcc (cI2, Im-3m)
$
 PHASE BCC_A2 %B 2 1 3 !
 CONST BCC_A2 : SI TI% : VA : !
$
$ Hcp (hP2, P6_3/mmc) and Me2X (NiAs-type, hP4, P6_3/mmc, B8_1)
$
 PHASE HCP_A3 %A 2 1 0.5 !
 CONST HCP_A3 : SI TI% : VA : !
$
$ Prototype C (cF8, Fd-3m)
$
 PHASE DIAMOND_A4 % 1 1 !
 CONST DIAMOND_A4 : SI : !
$
$ Prototype Si2Ti (oF24, Fddd)
$
 PHASE SI2TI_C54 % 2 2 1 !
 CONST SI2TI_C54 : SI : TI : !
$
$ Prototype FeB (oP8, Pnma)
$
 PHASE SITI_B27 %  2 1 1 !
 CONST SITI_B27 : SI : TI : !
$
$ Prototype Si4Zr5 (tP36, P4_12_12)
$
 PHASE SI4TI5 %  2 4 5 !
 CONST SI4TI5 : SI : TI : !
$
$ Prototype Mn5Si3 (hP16, P6_3/mcm)
$
 PHASE SI3TI5_D88 %  3 2 3 3 !
 CONST SI3TI5_D88 : SI TI : SI TI : TI : !
$
$ Prototype Ti3P (tP32, P4_2/n)
$
 PHASE SITI3 %  2 1 3 !
 CONST SITI3 : SI : TI : !
$ ------------------------------------------------------------------------------
$ Defaults
$
 DEFINE-SYSTEM-DEFAULT ELEMENT 2 !
 DEFAULT-COM DEFINE_SYSTEM_ELEMENT VA !
 TYPE-DEF % SEQ * !
 TYPE-DEF A GES AMEND_PHASE_DESCRIPTION @ MAGNETIC -3 0.28 !
 TYPE-DEF B GES AMEND_PHASE_DESCRIPTION @ MAGNETIC -1 0.4 !
 FUNCTION ZERO      298.15  0;                                         6000 N !
 FUNCTION UN_ASS    298.15  0;                                         6000 N !
 FUNCTION R         298.15  +8.31451;                                  6000 N !
$ ------------------------------------------------------------------------------
$ Element data
$ ------------------------------------------------------------------------------
$ Si
$
 PAR  G(DIAMOND_A4,SI),,                +GHSERSI;                3600 N 91Din !
 PAR  G(FCC_A1,SI:VA),,                 +GHSERSI+51000-21.8*T;   3600 N 91Din !
 PAR  G(BCC_A2,SI:VA),,                 +GHSERSI+47000-22.5*T;   3600 N 91Din !
 PAR  G(HCP_A3,SI:VA),,                 +GHSERSI+49200-20.8*T;   3600 N 91Din !
$PAR  G(CBCC_A12,SI:VA),,               +GHSERSI+50208-20.377*T; 3600 N 91Din !
$PAR  G(CUB_A13,SI:VA),,                +GHSERSI+47279-20.377*T; 3600 N 91Din !
 PAR  G(LIQUID,SI),,                    +GLIQSI;                 3600 N 91Din !
$
 FUNCTION GHSERSI   298.15  -8162.609+137.236859*T-22.8317533*T*LN(T)
       -0.001912904*T**2-3.552E-09*T**3+176667*T**(-1);
      1687.00  Y  -9457.642+167.281367*T-27.196*T*LN(T)-4.20369E+30*T**(-9);
      3600.00  N !
 FUNCTION GLIQSI    298.15  +50696.36-30.099439*T+GHSERSI+2.09307E-21*T**7;
      1687.00  Y  +40370.523+137.722298*T-27.196*T*LN(T);
      3600.00  N !
 FUNCTION GBCCSI    298.15  +GHSERSI+47000-22.5*T;               3600 N 91Din !
$ ------------------------------------------------------------------------------
$ Ti
$
$ BCT_A5 added in unary 3.0
$
 PAR  G(HCP_A3,TI:VA),,                 +GHSERTI;                4000 N 91Din !
 PAR  G(BCC_A2,TI:VA),,                 +GBCCTI;                 4000 N 91Din !
 PAR  G(FCC_A1,TI:VA),,                 +GHSERTI+6000-0.1*T;     4000 N 91Din !
$PAR  G(DIAMOND_A4,TI),,                +GHSERTI+25000;          4000 N 91Din !
$PAR  G(BCT_A5,TI),,                    +GHSERTI+4602.2;         3000 N SGCOST !
$PAR  G(CBCC_A12,TI:VA),,               +GHSERTI+4602.2;         4000 N 91Din !
$PAR  G(CUB_A13,TI:VA),,                +GHSERTI+7531.2;         4000 N 91Din !
 PAR  G(LIQUID,TI),,                    +GLIQTI;                 4000 N 91Din !
$
 PAR  G(SI3TI5_D88,TI:TI:TI),,          +8*GHSERTI+40000+20*T;,,      N 96Sei !
$
 FUNCTION GHSERTI   298.15  -8059.921+133.615208*T-23.9933*T*LN(T)
       -0.004777975*T**2+1.06716E-07*T**3+72636*T**(-1);
       900.00  Y  -7811.815+132.988068*T-23.9887*T*LN(T)
       -0.0042033*T**2-9.0876E-08*T**3+42680*T**(-1);
      1155.00  Y  +908.837+66.976538*T-14.9466*T*LN(T)
       -0.0081465*T**2+2.02715E-07*T**3-1477660*T**(-1);
      1941.00  Y  -124526.786+638.806871*T-87.2182461*T*LN(T)
       +0.008204849*T**2-3.04747E-07*T**3+36699805*T**(-1);
      4000.00  N !
 FUNCTION GBCCTI    298.15  -1272.064+134.71418*T-25.5768*T*LN(T)
       -6.63845E-04*T**2-2.78803E-07*T**3+7208*T**(-1);
      1155.00  Y  +6667.385+105.366379*T-22.3771*T*LN(T)
       +0.00121707*T**2-8.4534E-07*T**3-2002750*T**(-1);
      1941.00  Y  +26483.26-182.426471*T+19.0900905*T*LN(T)
       -0.02200832*T**2+1.228863E-06*T**3+1400501*T**(-1);
      4000.00  N !
 FUNCTION GLIQTI    298.15  +12194.415-6.980938*T+GHSERTI;
      1300.00  Y  +369519.198-2554.0225*T+342.059267*T*LN(T)
       -0.163409355*T**2+1.2457117E-05*T**3-67034516*T**(-1);
      1941.00  Y  -19887.066+298.7367*T-46.29*T*LN(T);
      4000.00  N !
$ ------------------------------------------------------------------------------
$ Binary system
$
$ T. Tokunaga, K. Hashima, H. Ohtani, M. Hasebe,
$ Mater. Trans. JIM, 45, 1507-14(2004).
$
$ Checked against paper. Checked at 6000 K.
$
$ There is an inverse miscibility gap with a minimum at 4264 K and x(Ti)=0.89.
$
 PAR  L(LIQUID,SI,TI;0),,               -244329.45+29.01807*T;,,      N 04Tok !
 PAR  L(LIQUID,SI,TI;1),,               +69588.28-32.30618*T;,,       N 04Tok !
 PAR  L(LIQUID,SI,TI;2),,               +53629.71;,,                  N 04Tok !
$
 PAR  L(BCC_A2,SI,TI:VA;0),,            -195012.17+22.49328*T;,,      N 04Tok !
 PAR  L(HCP_A3,SI,TI:VA;0),,            -243707.25+70.07653*T;,,      N 04Tok !
$
 PAR  G(SI2TI_C54,SI:TI),,              +GHSERTI+2*GHSERSI
             -178743.24+13.18593*T;,,                                 N 04Tok !
 PAR  G(SITI_B27,SI:TI),,               +GHSERSI+GHSERTI
             -153298.56+13.3781*T;,,                                  N 04Tok !
 PAR  G(SI4TI5,SI:TI),,                 +4*GHSERSI+5*GHSERTI
             -676945.62+36.72729*T;,,                                 N 04Tok !
$
 PAR  G(SI3TI5_D88,SI:SI:TI),,          +5*GHSERSI+3*GHSERTI
             -255250.87+73.29542*T;,,                                 N 04Tok !
 PAR  G(SI3TI5_D88,SI:TI:TI),,          +2*GHSERSI+6*GHSERTI
             +353572.99+70.11309*T;,,                                 N 04Tok !
 PAR  G(SI3TI5_D88,TI:SI:TI),,          +5*GHSERTI+3*GHSERSI
             -568823.86+23.18233*T;,,                                 N 04Tok !
 PAR  L(SI3TI5_D88,SI,TI:SI:TI;0),,     -400000;,,                    N 04Tok !
 PAR  L(SI3TI5_D88,SI,TI:TI:TI;0),,     -400000;,,                    N 04Tok !
 PAR  L(SI3TI5_D88,SI:SI,TI:TI;0),,     +41983.41;,,                  N 04Tok !
 PAR  L(SI3TI5_D88,TI:SI,TI:TI;0),,     +41983.41;,,                  N 04Tok !
$
 PAR  G(SITI3,SI:TI),,                  +GHSERSI+3*GHSERTI
             -200835.52+13.81704*T;,,                                 N 04Tok !
$
$ Metastable
$
 PAR  L(FCC_A1,SI,TI:VA;0),,            -243707.25+70.07653*T;,,      N Same !
$ ------------------------------------------------------------------------------
$
 ASSESSED_SYSTEM
  SI-TI(TDB -* +LIQUID +BCC_A2 +HCP_A3 +DIAMOND +SI2TI_C54 +SI3TI5_D88 +SI4TI5
  +SITI_B27 +SITI3 ;P3 TMM:500/3000 STP:.4/2600/-2) !
$
$
 LIST-OF-REFERENCE
 NUMBER  SOURCE
  Null   'Unknown source'
  Same   'Same or similar interaction as in the corresponding stable phase'
  REFLAV 'Laves phase convention: G(LAVES,X:X)=+3*GHSERXX+15000'
  COST   'COST 507 database'
  SGCOST 'COST 507 database, SGTE unary database V.3.0, 1996; Al, B, Nd, Ti, Zn'
  91Din  'A.T. Dinsdale, Calphad, 15, 317-425(1991).'
  96Sei  'H.J. Seifert, H.L. Lukas, G. Petzow,
          Z. Metallkd., 87, 2-13(1996); Si-Ti'
  04Tok  'T. Tokunaga, K. Hashima, H. Ohtani, M. Hasebe,
          Mater. Trans. JIM, 45, 1507-14(2004); Si-Ti'
!
