Repository: orchid-calphad/orchid-project.org

# orchid-project.org

Website and released data of **ORCHID** (Open Repository for CALPHAD Hypotheses, Intelligence, and Discovery),
served by GitHub Pages at https://orchid-project.org. Releases are archived on Zenodo (one DOI per version).

- `index.html`, `catalog/`, `best-practices.html` — static, self-contained pages (generated in the ORCHID tooling).
- `data/` — released data: catalog, redistributable TDB files, convex hulls. Licences: `data/LICENSES.md`, `data/NOTICE.md`.
- `llms.txt`, `data/croissant.json`, `CITATION.cff`, `.zenodo.json` — machine-readable metadata.

Only data with clear redistribution rights are published.

File: data/databases/sgte-binary/SiTi-98Sei.tdb
$
$ Database for Si-Ti from H.J. Seifert 1998 (Included in SGSOL V 5.0)
$
$ H.J. Seifert, unpublished, 1998.
$
$ Dataset created 2013.04.06 by Bengt Hallstedt.
$ 2021.02.05: Modified for use with GES6.
$
$ ------------------------------------------------------------------------------
 TEMP-LIM 298.15 6000.00 !
$
$ELEMENT NAME  REF. STATE               ATOMIC MASS H298-H0    S298    !
$
 ELEMENT VA   VACUUM                      0.0          0.0      0.0    ! 
 ELEMENT SI   DIAMOND_A4                 28.0855    3217.      18.81   ! 
 ELEMENT TI   HCP_A3                     47.88      4824.      30.72   ! 
$ ------------------------------------------------------------------------------
$ Phase definitions
$
 PHASE LIQUID:L % 1 1 !
 CONST LIQUID:L : SI TI : !
$
$ Fcc (cF4, Fm-3m) and MeX (cF8, Fm-3m)
$
 PHASE FCC_A1 %A 2 1 1 !
 CONST FCC_A1 : SI TI : VA : !
$
$ Bcc (cI2, Im-3m)
$
 PHASE BCC_A2 %B 2 1 3 !
 CONST BCC_A2 : SI TI% : VA : !
$
$ Hcp (hP2, P6_3/mmc) and Me2X (NiAs-type, hP4, P6_3/mmc, B8_1)
$
 PHASE HCP_A3 %A 2 1 0.5 !
 CONST HCP_A3 : SI TI% : VA : !
$
$ Prototype C (cF8, Fd-3m)
$
 PHASE DIAMOND_A4 % 1 1 !
 CONST DIAMOND_A4 : SI : !
$
$ Prototype Si2Ti (oF24, Fddd)
$
 PHASE SI2TI_C54 % 2 2 1 !
 CONST SI2TI_C54 : SI : TI : !
$
$ Prototype FeB (oP8, Pnma)
$
 PHASE SITI_B27 %  2 1 1 !
 CONST SITI_B27 : SI : TI : !
$
$ Prototype Si4Zr5 (tP36, P4_12_12)
$
 PHASE SI4TI5 %  2 4 5 !
 CONST SI4TI5 : SI : TI : !
$
$ Prototype Mn5Si3 (hP16, P6_3/mcm)
$
 PHASE SI3TI5_D88 %  3 2 3 3 !
 CONST SI3TI5_D88 : SI TI : SI TI : TI : !
$
$ Prototype Ti3P (tP32, P4_2/n)
$
 PHASE SITI3 %  2 1 3 !
 CONST SITI3 : SI : TI : !
$ ------------------------------------------------------------------------------
$ Defaults
$
 DEFINE-SYSTEM-DEFAULT ELEMENT 2 !
 DEFAULT-COM DEFINE_SYSTEM_ELEMENT VA !
 TYPE-DEF % SEQ * !
 TYPE-DEF A GES AMEND_PHASE_DESCRIPTION @ MAGNETIC -3 0.28 !
 TYPE-DEF B GES AMEND_PHASE_DESCRIPTION @ MAGNETIC -1 0.4 !
 FUNCTION ZERO      298.15  0;                                         6000 N !
 FUNCTION UN_ASS    298.15  0;                                         6000 N !
 FUNCTION R         298.15  +8.31451;                                  6000 N !
$ ------------------------------------------------------------------------------
$ Element data
$ ------------------------------------------------------------------------------
$ Si
$
 PAR  G(DIAMOND_A4,SI),,                +GHSERSI;                3600 N 91Din !
 PAR  G(FCC_A1,SI:VA),,                 +GHSERSI+51000-21.8*T;   3600 N 91Din !
 PAR  G(BCC_A2,SI:VA),,                 +GHSERSI+47000-22.5*T;   3600 N 91Din !
 PAR  G(HCP_A3,SI:VA),,                 +GHSERSI+49200-20.8*T;   3600 N 91Din !
$PAR  G(CBCC_A12,SI:VA),,               +GHSERSI+50208-20.377*T; 3600 N 91Din !
$PAR  G(CUB_A13,SI:VA),,                +GHSERSI+47279-20.377*T; 3600 N 91Din !
 PAR  G(LIQUID,SI),,                    +GLIQSI;                 3600 N 91Din !
$
 FUNCTION GHSERSI   298.15  -8162.609+137.236859*T-22.8317533*T*LN(T)
       -0.001912904*T**2-3.552E-09*T**3+176667*T**(-1);
      1687.00  Y  -9457.642+167.281367*T-27.196*T*LN(T)-4.20369E+30*T**(-9);
      3600.00  N !
 FUNCTION GLIQSI    298.15  +50696.36-30.099439*T+GHSERSI+2.09307E-21*T**7;
      1687.00  Y  +40370.523+137.722298*T-27.196*T*LN(T);
      3600.00  N !
 FUNCTION GBCCSI    298.15  +GHSERSI+47000-22.5*T;               3600 N 91Din !
$ ------------------------------------------------------------------------------
$ Ti
$
$ BCT_A5 added in unary 3.0
$
 PAR  G(HCP_A3,TI:VA),,                 +GHSERTI;                4000 N 91Din !
 PAR  G(BCC_A2,TI:VA),,                 +GBCCTI;                 4000 N 91Din !
 PAR  G(FCC_A1,TI:VA),,                 +GHSERTI+6000-0.1*T;     4000 N 91Din !
$PAR  G(DIAMOND_A4,TI),,                +GHSERTI+25000;          4000 N 91Din !
$PAR  G(BCT_A5,TI),,                    +GHSERTI+4602.2;         3000 N SGCOST !
$PAR  G(CBCC_A12,TI:VA),,               +GHSERTI+4602.2;         4000 N 91Din !
$PAR  G(CUB_A13,TI:VA),,                +GHSERTI+7531.2;         4000 N 91Din !
 PAR  G(LIQUID,TI),,                    +GLIQTI;                 4000 N 91Din !
$
 PAR  G(SI3TI5_D88,TI:TI:TI),,          +8*GHSERTI+40000+20*T;,,      N 98Sei !
$
 FUNCTION GHSERTI   298.15  -8059.921+133.615208*T-23.9933*T*LN(T)
       -0.004777975*T**2+1.06716E-07*T**3+72636*T**(-1);
       900.00  Y  -7811.815+132.988068*T-23.9887*T*LN(T)
       -0.0042033*T**2-9.0876E-08*T**3+42680*T**(-1);
      1155.00  Y  +908.837+66.976538*T-14.9466*T*LN(T)
       -0.0081465*T**2+2.02715E-07*T**3-1477660*T**(-1);
      1941.00  Y  -124526.786+638.806871*T-87.2182461*T*LN(T)
       +0.008204849*T**2-3.04747E-07*T**3+36699805*T**(-1);
      4000.00  N !
 FUNCTION GBCCTI    298.15  -1272.064+134.71418*T-25.5768*T*LN(T)
       -6.63845E-04*T**2-2.78803E-07*T**3+7208*T**(-1);
      1155.00  Y  +6667.385+105.366379*T-22.3771*T*LN(T)
       +0.00121707*T**2-8.4534E-07*T**3-2002750*T**(-1);
      1941.00  Y  +26483.26-182.426471*T+19.0900905*T*LN(T)
       -0.02200832*T**2+1.228863E-06*T**3+1400501*T**(-1);
      4000.00  N !
 FUNCTION GLIQTI    298.15  +12194.415-6.980938*T+GHSERTI;
      1300.00  Y  +369519.198-2554.0225*T+342.059267*T*LN(T)
       -0.163409355*T**2+1.2457117E-05*T**3-67034516*T**(-1);
      1941.00  Y  -19887.066+298.7367*T-46.29*T*LN(T);
      4000.00  N !
$ ------------------------------------------------------------------------------
$ Binary system
$
$ From H.J. Seifert 1998 (Included in SGSOL V 5.0)
$
$ H.J. Seifert, unpublished, 1998.
$
$ Checked against SGSOL. Checked at 6000 K.
$
 PAR  L(LIQUID,SI,TI;0),,               -236700.05+15.8192*T;,,       N 98Sei !
 PAR  L(LIQUID,SI,TI;1),,               +61500.59-4.92006*T;,,        N 98Sei !
 PAR  L(LIQUID,SI,TI;2),,               +71711.81-5.73696*T;,,        N 98Sei !
 PAR  L(LIQUID,SI,TI;3),,               -48695.02+3.8956*T;,,         N 98Sei !
$
 PAR  L(BCC_A2,SI,TI:VA;0),,            -197842+15.82736*T;,,         N 98Sei !
$
 PAR  L(HCP_A3,SI,TI:VA;0),,            -234045.13+51.80942*T;,,      N 98Sei !
$
 PAR  G(SI2TI_C54,SI:TI),,              +2*GHSERSI+GHSERTI
             -156558.39;,,                                            N 98Sei !
 PAR  G(SITI_B27,SI:TI),,               +GHSERSI+GHSERTI-136964.8;,,  N 98Sei !
 PAR  G(SI4TI5,SI:TI),,                 +4*GHSERSI+5*GHSERTI
             -657319.5;,,                                             N 98Sei !
$
 PAR  G(SI3TI5_D88,SI:SI:TI),,          +5*GHSERSI+3*GHSERTI
             -195702.32;,,                                            N 98Sei !
 PAR  G(SI3TI5_D88,SI:TI:TI),,          +2*GHSERSI+6*GHSERTI
             +427942.48+20*T;,,                                       N 98Sei !
 PAR  G(SI3TI5_D88,TI:SI:TI),,          +5*GHSERTI+3*GHSERSI
             -583644.8;,,                                             N 98Sei !
 PAR  L(SI3TI5_D88,SI,TI:SI:TI;0),,     -350000;,,                    N 98Sei !
 PAR  L(SI3TI5_D88,SI,TI:TI:TI;0),,     -350000;,,                    N 98Sei !
 PAR  L(SI3TI5_D88,SI:SI,TI:TI;0),,     +35152.64;,,                  N 98Sei !
 PAR  L(SI3TI5_D88,TI:SI,TI:TI;0),,     +35152.64;,,                  N 98Sei !
$
 PAR  G(SITI3,SI:TI),,                  +GHSERSI+3*GHSERTI
             -196892.8;,,                                             N 98Sei !
$
$ Metastable
$
 PAR  L(FCC_A1,SI,TI:VA;0),,            +UN_ASS;,,                    N !
$ ------------------------------------------------------------------------------
$
 ASSESSED_SYSTEM
  SI-TI(TDB -* +LIQUID +BCC_A2 +HCP_A3 +DIAMOND +SI2TI_C54 +SI3TI5_D88 +SI4TI5
  +SITI_B27 +SITI3 ;P3 TMM:500/3000 STP:.4/2600/-2) !
$
$
 LIST-OF-REFERENCE
 NUMBER  SOURCE
  Null   'Unknown source'
  Same   'Same or similar interaction as in the corresponding stable phase'
  REFLAV 'Laves phase convention: G(LAVES,X:X)=+3*GHSERXX+15000'
  COST   'COST 507 database'
  SGCOST 'COST 507 database, SGTE unary database V.3.0, 1996; Al, B, Nd, Ti, Zn'
  91Din  'A.T. Dinsdale, Calphad, 15, 317-425(1991).'
  98Sei  'H.J. Seifert, unpublished, 1998; Si-Ti'
!

File: data/databases/sgte-binary/SiTl-17Mos.tdb
$
$ Database for Si-Tl from A. Mostafa and M. Medraj 2017.
$
$ A. Mostafa, M. Medraj, Materials, 10, 676(2017).
$
$ Dataset created 2025.02.18 by Bengt Hallstedt.
$
$ ------------------------------------------------------------------------------
 TEMP-LIM 298.15 6000.00 !
$
$ELEMENT NAME  REF. STATE               ATOMIC MASS H298-H0    S298    !
$
 ELEMENT VA   VACUUM                      0.0          0.0      0.0    ! 
 ELEMENT SI   DIAMOND_A4                 28.0855    3217.      18.81   ! 
 ELEMENT TL   HCP_A3                    204.383     6831.97    64.2997 ! 
$ ------------------------------------------------------------------------------
$ Phase definitions
$
 PHASE LIQUID:L % 1 1 !
 CONST LIQUID:L : SI TL : !
$
$ Fcc (cF4, Fm-3m) and MeX (cF8, Fm-3m)
$
 PHASE FCC_A1 %A 2 1 1 !
 CONST FCC_A1 : SI TL : VA : !
$
$ Bcc (cI2, Im-3m)
$
 PHASE BCC_A2 %B 2 1 3 !
 CONST BCC_A2 : SI TL% : VA : !
$
$ Hcp (hP2, P6_3/mmc) and Me2X (NiAs-type, hP4, P6_3/mmc, B8_1)
$
 PHASE HCP_A3 %A 2 1 0.5 !
 CONST HCP_A3 : SI TL% : VA : !
$
$ Prototype C (cF8, Fd-3m)
$
 PHASE DIAMOND_A4 % 1 1 !
 CONST DIAMOND_A4 : SI : !
$ ------------------------------------------------------------------------------
$ Defaults
$
 DEFINE-SYSTEM-DEFAULT ELEMENT 2 !
 DEFAULT-COM DEFINE_SYSTEM_ELEMENT VA !
 TYPE-DEF % SEQ * !
 TYPE-DEF A GES AMEND_PHASE_DESCRIPTION @ MAGNETIC -3 0.28 !
 TYPE-DEF B GES AMEND_PHASE_DESCRIPTION @ MAGNETIC -1 0.4 !
 FUNCTION ZERO      298.15  0;                                         6000 N !
 FUNCTION UN_ASS    298.15  0;                                         6000 N !
 FUNCTION R         298.15  +8.31451;                                  6000 N !
$ ------------------------------------------------------------------------------
$ Element data
$ ------------------------------------------------------------------------------
$ Si
$
 PAR  G(DIAMOND_A4,SI),,                +GHSERSI;                3600 N 91Din !
 PAR  G(FCC_A1,SI:VA),,                 +GHSERSI+51000-21.8*T;   3600 N 91Din !
 PAR  G(BCC_A2,SI:VA),,                 +GHSERSI+47000-22.5*T;   3600 N 91Din !
 PAR  G(HCP_A3,SI:VA),,                 +GHSERSI+49200-20.8*T;   3600 N 91Din !
$PAR  G(CBCC_A12,SI:VA),,               +GHSERSI+50208-20.377*T; 3600 N 91Din !
$PAR  G(CUB_A13,SI:VA),,                +GHSERSI+47279-20.377*T; 3600 N 91Din !
 PAR  G(LIQUID,SI),,                    +GLIQSI;                 3600 N 91Din !
$
 FUNCTION GHSERSI   298.15  -8162.609+137.236859*T-22.8317533*T*LN(T)
       -0.001912904*T**2-3.552E-09*T**3+176667*T**(-1);
      1687.00  Y  -9457.642+167.281367*T-27.196*T*LN(T)-4.20369E+30*T**(-9);
      3600.00  N !
 FUNCTION GLIQSI    298.15  +50696.36-30.099439*T+GHSERSI+2.09307E-21*T**7;
      1687.00  Y  +40370.523+137.722298*T-27.196*T*LN(T);
      3600.00  N !
 FUNCTION GBCCSI    298.15  +GHSERSI+47000-22.5*T;               3600 N 91Din !
$ ------------------------------------------------------------------------------
$ Tl
$
$ Upper T-interval for GHSERTL and GBCCTL added in Version 5.0
$
 PAR  G(HCP_A3,TL:VA)           200.00  +GHSERTL;                1801 N 91Din !
 PAR  G(BCC_A2,TL:VA)           200.00  +GBCCTL;                 1801 N 91Din !
 PAR  G(FCC_A1,TL:VA)           200.00  +GHSERTL+310;            1801 N 91Din !
 PAR  G(LIQUID,TL)              200.00  +GLIQTL;                 1801 N 91Din !
$
 FUNCTION GHSERTL   200.00  -8104.038+107.140405*T-25.2274*T*LN(T)
       -0.0033063*T**2-1.21807E-07*T**3+42058*T**(-1);
       577.00  Y  -15406.859+196.771926*T-38.4130658*T*LN(T)
       +0.005228106*T**2-5.19136E-07*T**3+729665*T**(-1);
      1800.00  Y  -4885.034+106.361006*T-25.8437*T*LN(T)
       -8.3662E-04*T**2+9E-12*T**3-612570*T**(-1);
      1801.00  N !
 FUNCTION GBCCTL    200.00  -9194.493+150.019517*T-33.0508*T*LN(T)
       +0.0172318*T**2-1.0115933E-05*T**3+82153*T**(-1);
       577.00  Y  -41836.403+482.633817*T-79.2926704*T*LN(T)
       +0.026042993*T**2-2.359101E-06*T**3+3507810*T**(-1);
      1800.00  Y  -623.343+101.120182*T-25.8437*T*LN(T)
       -8.3662E-04*T**2+9E-12*T**3-612570*T**(-1);
      1801.00  N !
 FUNCTION GLIQTL    200.00  -946.623+0.755649*T-7.44455*T*LN(T)
       -0.044350292*T**2+1.4248046E-05*T**3-54228*T**(-1);
       577.00  Y  -614.74+98.472609*T-25.8437*T*LN(T)
       -8.3662E-04*T**2+9E-12*T**3-612570*T**(-1);
      1801.00  N !
$ ------------------------------------------------------------------------------
$ Binary system
$
$ A. Mostafa, M. Medraj, Materials, 10, 676(2017).
$
$ Checked against paper. Checked at 6000 K.
$
 PAR  L(LIQUID,SI,TL;0),,               +69500+15.9*T;,,              N 17Mos !
$
 PAR  L(BCC_A2,SI,TL:VA;0),,            +100000;,,                    N 25Hal !
 PAR  L(HCP_A3,SI,TL:VA;0),,            +100000;,,                    N 25Hal !
$
$ Metastable
$
 PAR  L(FCC_A1,SI,TL:VA;0),,            +100000;,,                    N 25Hal !
$ ------------------------------------------------------------------------------
$
$
 LIST-OF-REFERENCE
 NUMBER  SOURCE
  Null   'Unknown source'
  Same   'Same or similar interaction as in the corresponding stable phase'
  REFLAV 'Laves phase convention: G(LAVES,X:X)=+3*GHSERXX+15000'
  COST   'COST 507 database'
  91Din  'A.T. Dinsdale, Calphad, 15, 317-425(1991).'
  17Mos  'A. Mostafa, M. Medraj, Materials, 10, 676(2017); Si-Tl'
  25Hal  'B. Hallstedt, dummy solid interaction, 2025; Si-Tl'
!

File: data/databases/sgte-binary/SiU-04Che-LB.tdb
$
$ Database for Si-U from P.-Y. Chevalier and E. Fischer 2004
$ (included in LB vol. 4)
$
$ P.-Y. Chevalier, E. Fischer, unpublished work, 2004.
$
$ Dataset created 2016.03.25 by Bengt Hallstedt.
$ 2019.02.17: Changed phase name SIU3_LT to SIU3_D0C
$ 2021.02.05: Modified for use with GES6.
$
$ 04Che used absurd parameters for SIU3_L12 to avoid its restabilisation
$ at low and high temperature. Ditto for SIU3_LT.
$
$ There is a double inverse miscibility gap with minima at 4085 K, x(U)=0.13
$ and 4075 K, x(U)=0.74.
$
$ ------------------------------------------------------------------------------
 TEMP-LIM 298.15 6000.00 !
$
$ELEMENT NAME  REF. STATE               ATOMIC MASS H298-H0    S298    !
$
 ELEMENT VA   VACUUM                      0.0          0.0      0.0    ! 
 ELEMENT SI   DIAMOND_A4                 28.0855    3217.      18.81   ! 
 ELEMENT U    ORTHORHOMBIC_A20          238.0289    6364.      50.20   ! 
$ ------------------------------------------------------------------------------
$ Phase definitions
$
 PHASE LIQUID:L % 1 1 !
 CONST LIQUID:L : SI U : !
$
$ Fcc (cF4, Fm-3m) and MeX (cF8, Fm-3m)
$
 PHASE FCC_A1 %A 2 1 1 !
 CONST FCC_A1 : SI U : VA : !
$
$ Bcc (cI2, Im-3m)
$
 PHASE BCC_A2 %B 2 1 3 !
 CONST BCC_A2 : SI U% : VA : !
$
$ Hcp (hP2, P6_3/mmc) and Me2X (NiAs-type, hP4, P6_3/mmc, B8_1)
$
 PHASE HCP_A3 %A 2 1 0.5 !
 CONST HCP_A3 : SI U : VA : !
$
$ Prototype C (cF8, Fd-3m)
$
 PHASE DIAMOND_A4 % 1 1 !
 CONST DIAMOND_A4 : SI : !
$
$ Prototype alpha-U (oC4, Cmcm)
$
 PHASE ORTHORHOMBIC_A20 % 1 1 !
 CONST ORTHORHOMBIC_A20 : SI U% : !
$
$ Prototype beta-U (tP30, P4_2/mnm, SB: A_b)
$
 PHASE TETRAGONAL_U % 1 1 !
 CONST TETRAGONAL_U : SI U% : !
$
$ Prototype AuCu3 (cP4, Pm-3m)
$
 PHASE SI3U_L12 % 2 3 1 !
 CONST SI3U_L12 : SI : U : !
$
$ Prototype Si2Th (tI12, I4_1/amd)
$
 PHASE SI2U_CC % 2 47 25 !
 CONST SI2U_CC : SI : U : !
$
$ Prototype AlB2 (hP3, P6/mmm)
$
 PHASE SI5U3_C32 % 2 5 3 !
 CONST SI5U3_C32 : SI : U : !
$
$ Prototype FeB (oP8, Pnma)
$
 PHASE SIU_B27 % 2 0.511 0.489 !
 CONST SIU_B27 : SI : U : !
$
$ Prototype Si2U3 (tP10, P4/mbm)
$
 PHASE SI2U3_D5A % 2 2 3 !
 CONST SI2U3_D5A : SI : U : !
$
$ Prototype SiU3 (tI16, I4/mcm)
$
 PHASE SIU3_D0C % 2 1 3 !
 CONST SIU3_D0C : SI : U : !
$
$ Prototype AuCu3 (cP4, Pm-3m)
$
 PHASE SIU3_L12 % 2 1 3 !
 CONST SIU3_L12 : SI : U : !
$ ------------------------------------------------------------------------------
$ Defaults
$
 DEFINE-SYSTEM-DEFAULT ELEMENT 2 !
 DEFAULT-COM DEFINE_SYSTEM_ELEMENT VA !
 TYPE-DEF % SEQ * !
 TYPE-DEF A GES AMEND_PHASE_DESCRIPTION @ MAGNETIC -3 0.28 !
 TYPE-DEF B GES AMEND_PHASE_DESCRIPTION @ MAGNETIC -1 0.4 !
 FUNCTION ZERO      298.15  0;                                         6000 N !
 FUNCTION UN_ASS    298.15  0;                                         6000 N !
 FUNCTION R         298.15  +8.31451;                                  6000 N !
$ ------------------------------------------------------------------------------
$ Element data
$ ------------------------------------------------------------------------------
$ Si
$
$ ORTHORHOMBIC_A20 and TETRAGONAL_U from 04Che4 not included in unary
$
 PAR  G(DIAMOND_A4,SI),,                +GHSERSI;                3600 N 91Din !
 PAR  G(FCC_A1,SI:VA),,                 +GHSERSI+51000-21.8*T;   3600 N 91Din !
 PAR  G(BCC_A2,SI:VA),,                 +GHSERSI+47000-22.5*T;   3600 N 91Din !
 PAR  G(HCP_A3,SI:VA),,                 +GHSERSI+49200-20.8*T;   3600 N 91Din !
$PAR  G(CBCC_A12,SI:VA),,               +GHSERSI+50208-20.377*T; 3600 N 91Din !
$PAR  G(CUB_A13,SI:VA),,                +GHSERSI+47279-20.377*T; 3600 N 91Din !
 PAR  G(ORTHORHOMBIC_A20,SI),,          +GHSERSI+16000;          3600 N 04Che4 !
 PAR  G(TETRAGONAL_U,SI),,              +GHSERSI+15000;          3600 N 04Che4 !
 PAR  G(LIQUID,SI),,                    +GLIQSI;                 3600 N 91Din !
$
 FUNCTION GHSERSI   298.15  -8162.609+137.236859*T-22.8317533*T*LN(T)
       -0.001912904*T**2-3.552E-09*T**3+176667*T**(-1);
      1687.00  Y  -9457.642+167.281367*T-27.196*T*LN(T)-4.20369E+30*T**(-9);
      3600.00  N !
 FUNCTION GLIQSI    298.15  +50696.36-30.099439*T+GHSERSI+2.09307E-21*T**7;
      1687.00  Y  +40370.523+137.722298*T-27.196*T*LN(T);
      3600.00  N !
 FUNCTION GBCCSI    298.15  +GHSERSI+47000-22.5*T;               3600 N 91Din !
$ ------------------------------------------------------------------------------
$ U
$
$ FCC_A1 and HCP_A3 added in unary 4.1
$
$ HCP_A3 from 04Che not in unary
$
 PAR  G(ORTHORHOMBIC_A20,U),,           +GHSERUU;                3000 N 91Din !
 PAR  G(TETRAGONAL_U,U),,               +GTETUU;                 3000 N 91Din !
 PAR  G(BCC_A2,U:VA),,                  +GBCCUU;                 3000 N 91Din !
 PAR  G(FCC_A1,U:VA),,                  +GHSERUU+5000;           3000 N 99SGUN !
 PAR  G(HCP_A3,U:VA),,                  +GBCCUU+5000-0.008*T;    3000 N 99SGUN !
$PAR  G(HCP_A3,U:VA),,                  +GHSERUU+50000;          3000 N 04Che3 !
 PAR  G(LIQUID,U),,                     +GHSERUU
             +12355.5-10.3239*T;                                 3000 N 91Din !
$
 FUNCTION GHSERUU   298.15  -8407.734+130.955151*T-26.9182*T*LN(T)
       +0.00125156*T**2-4.42605E-06*T**3+38568*T**(-1);
       955.00  Y  -22521.8+292.121093*T-48.66*T*LN(T);
      3000.00  N !
 FUNCTION GTETUU    298.15  -5156.136+106.976316*T-22.841*T*LN(T)
       -0.01084475*T**2+2.7889E-08*T**3+81944*T**(-1);
       941.50  Y  -14327.309+244.16802*T-42.9278*T*LN(T);
      3000.00  N !
 FUNCTION GBCCUU    298.15  -752.767+131.5381*T-27.5152*T*LN(T)
       -0.00835595*T**2+9.67907E-07*T**3+204611*T**(-1);
      1049.00  Y  -4698.365+202.685635*T-38.2836*T*LN(T);
      3000.00  N !
 FUNCTION GLIQUU    298.15  +GHSERUU+12355.5-10.3239*T;                3000 N !
$ ------------------------------------------------------------------------------
$ Binary system
$
$ From from P.-Y. Chevalier and E. Fischer 2004 (included in LB vol. 4)
$
$ P.-Y. Chevalier, E. Fischer, unpublished work, 2004.
$
$ Checked against LB. Checked at 6000 K.
$
$ 04Che used absurd parameters for SIU3_L12 to avoid its restabilisation
$ at low and high temperature. Ditto for SIU3_LT.
$
$ There is a double inverse miscibility gap with minima at 4085 K, x(U)=0.13
$ and 4075 K, x(U)=0.74.
$
 PAR  L(LIQUID,SI,U;0),,                -229188.72+71.26748*T;,,      N 04Che4 !
 PAR  L(LIQUID,SI,U;1),,                -71680.68+16.02059*T;,,       N 04Che4 !
 PAR  L(LIQUID,SI,U;2),,                +29215.76;,,                  N 04Che4 !
 PAR  L(LIQUID,SI,U;3),,                +19253.76;,,                  N 04Che4 !
$
 PAR  L(BCC_A2,SI,U:VA;0),,             -85340.58+14.38743*T;,,       N 04Che4 !
 PAR  L(ORTHORHOMBIC_A20,SI,U;0),,      -66160.28;,,                  N 04Che4 !
 PAR  L(TETRAGONAL_U,SI,U;0),,          -68261.94;,,                  N 04Che4 !
$
 PAR  G(SI3U_L12,SI:U),,                +4*GSI3U;,,                   N 04Che4 !
 PAR  G(SI2U_CC,SI:U),,                 +72*GSI2U;,,                  N 04Che4 !
 PAR  G(SI5U3_C32,SI:U),,               +8*GSI5U3;,,                  N 04Che4 !
 PAR  G(SIU_B27,SI:U),,                 +GSIU;,,                      N 04Che4 !
 PAR  G(SI2U3_D5A,SI:U),,               +5*GSI2U3;,,                  N 04Che4 !
 PAR  G(SIU3_D0C,SI:U),,                +4*GSIU3L;,,                  N 04Che4 !
 PAR  G(SIU3_L12,SI:U),,                +4*GSIU3H;,,                  N 04Che4 !
$
$ Metastable
$
 PAR  L(FCC_A1,SI,U:VA;0),,             -85340.58+14.38743*T;,,       N Same !
 PAR  L(HCP_A3,SI,U:VA;0),,             -85340.58+14.38743*T;,,       N Same !
$
 FUNCTION GSI3U     298.15  -43294.09+166.29855*T-28.293678*T*LN(T)
       -0.0008059375*T**2+6.666666666E-11*T**3+258345*T**(-1);
      4000.00  N !
 FUNCTION GSI2U     298.15  -54050.57+173.10667*T-29.623039*T*LN(T)
       -0.000676167*T**2-3E-11*T**3+280336.5*T**(-1);
      4000.00  N !
 FUNCTION GSI5U3    298.15  -54469.54+176.32209*T-30.28693*T*LN(T)
       -0.00060668*T**2+291834*T**(-1);
      4000.00  N !
 FUNCTION GSIU      298.15  -52709.68+186.04196*T-32.279559*T*LN(T)
       -0.00040794*T**2+325306*T**(-1);
      4000.00  N !
 FUNCTION GSI2U3    298.15  -47003.79+191.31689*T-33.873664*T*LN(T)
       -0.000242672*T**2+351874*T**(-1);
      4000.00  N !
 FUNCTION GSIU3L    298.15  -29033.43+113.72038*T-22.87175*T*LN(T)
       -0.00797675*T**2+29037.5*T**(-1);
      2000.00  Y  +100000;
      4000.00  N !
 FUNCTION GSIU3H    298.15  +100000;
       600.00  Y  -36083.2+224.51373*T-39.035*T*LN(T);
      2000.00  Y  +100000;
      4000.00  N !
$ ------------------------------------------------------------------------------
$
 ASSESSED_SYSTEM
  SI-U(TDB -* +LIQUID +BCC_A2 +DIAMOND_A4 +ORTHO_A20 +SI2U3_D5A +SI2U_CC
  +SI3U_L12 +SI5U3_C32 +SIU_B27 +SIU3_L12 +SIU3_D0C +TETRAGONAL_U
  ;P3 TMM:300/3000 STP:.5/2500/-2) !
$
$
 LIST-OF-REFERENCE
 NUMBER  SOURCE
  Null   'Unknown source'
  Same   'Same or similar interaction as in the corresponding stable phase'
  COST   'COST 507 database'
  91Din  'A.T. Dinsdale, Calphad, 15, 317-425(1991).'
  99SGUN 'SGTE unary database V.4.1, 1999.'
  04Che3 'P.-Y. Chevalier, E. Fischer, B. Cheynet,
          Calphad, 28, 15-40(2004); U, Zr'
  04Che4 'P.-Y. Chevalier, E. Fischer, unpublished work, 2004; Si, Si-U'
!

File: data/databases/sgte-binary/SiU-09Ber.tdb
$
$ Database for Si-U from A. Berche et al. 2009.
$
$ A. Berche, C. Rado, O. Rapaud, C. Gueneau, J. Rogez,
$ J. Nucl. Mater., 389, 101-7(2009).
$
$ Dataset created 2023.05.18 by Bengt Hallstedt.
$
$ There is an inverse miscibility gap with a minimum at 3961 K and x(U)=.20.
$
$ ------------------------------------------------------------------------------
 TEMP-LIM 298.15 6000.00 !
$
$ELEMENT NAME  REF. STATE               ATOMIC MASS H298-H0    S298    !
$
 ELEMENT VA   VACUUM                      0.0          0.0      0.0    ! 
 ELEMENT SI   DIAMOND_A4                 28.0855    3217.      18.81   ! 
 ELEMENT U    ORTHORHOMBIC_A20          238.0289    6364.      50.20   ! 
$ ------------------------------------------------------------------------------
$ Phase definitions
$
 PHASE LIQUID:L % 1 1 !
 CONST LIQUID:L : SI U : !
$
$ Fcc (cF4, Fm-3m) and MeX (cF8, Fm-3m)
$
 PHASE FCC_A1 %A 2 1 1 !
 CONST FCC_A1 : SI U : VA : !
$
$ Bcc (cI2, Im-3m)
$
 PHASE BCC_A2 %B 2 1 3 !
 CONST BCC_A2 : SI U% : VA : !
$
$ Hcp (hP2, P6_3/mmc) and Me2X (NiAs-type, hP4, P6_3/mmc, B8_1)
$
 PHASE HCP_A3 %A 2 1 0.5 !
 CONST HCP_A3 : SI U : VA : !
$
$ Prototype C (cF8, Fd-3m)
$
 PHASE DIAMOND_A4 % 1 1 !
 CONST DIAMOND_A4 : SI : !
$
$ Prototype alpha-U (oC4, Cmcm)
$
 PHASE ORTHORHOMBIC_A20 % 1 1 !
 CONST ORTHORHOMBIC_A20 : U : !
$
$ Prototype beta-U (tP30, P4_2/mnm, SB: A_b)
$
 PHASE TETRAGONAL_U % 1 1 !
 CONST TETRAGONAL_U : SI U% : !
$
$ Prototype AuCu3 (cP4, Pm-3m)
$
 PHASE SI3U_L12 % 2 3 1 !
 CONST SI3U_L12 : SI : U : !
$
$ Prototype Si2Th (tI12, I4_1/amd)
$
 PHASE SI2U_CC % 2 1.88 1 !
 CONST SI2U_CC : SI : U : !
$
$ Prototype AlB2 (hP3, P6/mmm)
$
 PHASE SI5U3_C32 % 2 5 3 !
 CONST SI5U3_C32 : SI : U : !
$
$ Prototype FeB (oP8, Pnma)
$
 PHASE SIU_B27 % 2 3.45 3.4 !
 CONST SIU_B27 : SI : U : !
$
$ Prototype Si2U3 (tP10, P4/mbm)
$
 PHASE SI2U3_D5A % 2 2 3 !
 CONST SI2U3_D5A : SI : U : !
$
$ Prototype SiU3 (tI16, I4/mcm), low T
$ and AuCu3 (cP4, Pm-3m), high T
$
 PHASE SIU3 % 2 1 3 !
 CONST SIU3 : SI : U : !
$ ------------------------------------------------------------------------------
$ Defaults
$
 DEFINE-SYSTEM-DEFAULT ELEMENT 2 !
 DEFAULT-COM DEFINE_SYSTEM_ELEMENT VA !
 TYPE-DEF % SEQ * !
 TYPE-DEF A GES AMEND_PHASE_DESCRIPTION @ MAGNETIC -3 0.28 !
 TYPE-DEF B GES AMEND_PHASE_DESCRIPTION @ MAGNETIC -1 0.4 !
 FUNCTION ZERO      298.15  0;                                         6000 N !
 FUNCTION UN_ASS    298.15  0;                                         6000 N !
 FUNCTION R         298.15  +8.31451;                                  6000 N !
$ ------------------------------------------------------------------------------
$ Element data
$ ------------------------------------------------------------------------------
$ Si
$
$ ORTHORHOMBIC_A20 and TETRAGONAL_U from 04Che4 not included in unary
$ TETRAGONAL_U from 09Ber not included in unary
$
 PAR  G(DIAMOND_A4,SI),,                +GHSERSI;                3600 N 91Din !
 PAR  G(FCC_A1,SI:VA),,                 +GHSERSI+51000-21.8*T;   3600 N 91Din !
 PAR  G(BCC_A2,SI:VA),,                 +GHSERSI+47000-22.5*T;   3600 N 91Din !
 PAR  G(HCP_A3,SI:VA),,                 +GHSERSI+49200-20.8*T;   3600 N 91Din !
$PAR  G(CBCC_A12,SI:VA),,               +GHSERSI+50208-20.377*T; 3600 N 91Din !
$PAR  G(CUB_A13,SI:VA),,                +GHSERSI+47279-20.377*T; 3600 N 91Din !
$PAR  G(ORTHORHOMBIC_A20,SI),,          +GHSERSI+16000;          3600 N 04Che4 !
$PAR  G(TETRAGONAL_U,SI),,              +GHSERSI+15000;          3600 N 04Che4 !
 PAR  G(TETRAGONAL_U,SI),,              +GHSERSI+5000;           3600 N 09Ber !
 PAR  G(LIQUID,SI),,                    +GLIQSI;                 3600 N 91Din !
$
 FUNCTION GHSERSI   298.15  -8162.609+137.236859*T-22.8317533*T*LN(T)
       -0.001912904*T**2-3.552E-09*T**3+176667*T**(-1);
      1687.00  Y  -9457.642+167.281367*T-27.196*T*LN(T)-4.20369E+30*T**(-9);
      3600.00  N !
 FUNCTION GLIQSI    298.15  +50696.36-30.099439*T+GHSERSI+2.09307E-21*T**7;
      1687.00  Y  +40370.523+137.722298*T-27.196*T*LN(T);
      3600.00  N !
 FUNCTION GBCCSI    298.15  +GHSERSI+47000-22.5*T;               3600 N 91Din !
$ ------------------------------------------------------------------------------
$ U
$
$ FCC_A1 and HCP_A3 added in unary 4.1
$
$ HCP_A3 from 04Che not in unary
$
 PAR  G(ORTHORHOMBIC_A20,U),,           +GHSERUU;                3000 N 91Din !
 PAR  G(TETRAGONAL_U,U),,               +GTETUU;                 3000 N 91Din !
 PAR  G(BCC_A2,U:VA),,                  +GBCCUU;                 3000 N 91Din !
 PAR  G(FCC_A1,U:VA),,                  +GHSERUU+5000;           3000 N 99SGUN !
 PAR  G(HCP_A3,U:VA),,                  +GBCCUU+5000-0.008*T;    3000 N 99SGUN !
$PAR  G(HCP_A3,U:VA),,                  +GHSERUU+50000;          3000 N 04Che3 !
 PAR  G(LIQUID,U),,                     +GHSERUU
             +12355.5-10.3239*T;                                 3000 N 91Din !
$
 FUNCTION GHSERUU   298.15  -8407.734+130.955151*T-26.9182*T*LN(T)
       +0.00125156*T**2-4.42605E-06*T**3+38568*T**(-1);
       955.00  Y  -22521.8+292.121093*T-48.66*T*LN(T);
      3000.00  N !
 FUNCTION GTETUU    298.15  -5156.136+106.976316*T-22.841*T*LN(T)
       -0.01084475*T**2+2.7889E-08*T**3+81944*T**(-1);
       941.50  Y  -14327.309+244.16802*T-42.9278*T*LN(T);
      3000.00  N !
 FUNCTION GBCCUU    298.15  -752.767+131.5381*T-27.5152*T*LN(T)
       -0.00835595*T**2+9.67907E-07*T**3+204611*T**(-1);
      1049.00  Y  -4698.365+202.685635*T-38.2836*T*LN(T);
      3000.00  N !
 FUNCTION GLIQUU    298.15  +GHSERUU+12355.5-10.3239*T;                3000 N !
$ ------------------------------------------------------------------------------
$ Binary system
$
$ A. Berche, C. Rado, O. Rapaud, C. Gueneau, J. Rogez,
$ J. Nucl. Mater., 389, 101-7(2009).
$
$ Checked against paper. Checked at 6000 K.
$
$ There is an inverse miscibility gap with a minimum at 3961 K and x(U)=.20.
$
 PAR  L(LIQUID,SI,U;0),,                -185537+26.42*T;,,            N 09Ber !
 PAR  L(LIQUID,SI,U;1),,                -98478+53.79*T;,,             N 09Ber !
 PAR  L(LIQUID,SI,U;2),,                +47133-16.79*T;,,             N 09Ber !
$
 PAR  L(BCC_A2,SI,U:VA;0),,             -96137;,,                     N 09Ber !
 PAR  L(TETRAGONAL_U,SI,U;0),,          -78915.5;,,                   N 09Ber !
$
 PAR  G(SI3U_L12,SI:U),,                +3*GHSERSI+GHSERUU
             -131618-11.24*T;,,                                       N 09Ber !
 PAR  G(SI2U_CC,SI:U),,                 +1.88*GHSERSI+GHSERUU
             -124792-8.06*T;,,                                        N 09Ber !
 PAR  G(SI5U3_C32,SI:U),,               +5*GHSERSI+3*GHSERUU
             -343192-31.62*T;,,                                       N 09Ber !
 PAR  G(SIU_B27,SI:U),,                 +3.45*GHSERSI+3.4*GHSERUU
             -282080-34.99*T;,,                                       N 09Ber !
 PAR  G(SI2U3_D5A,SI:U),,               +2*GHSERSI+3*GHSERUU
             -171618-41.84*T;,,                                       N 09Ber !
 PAR  G(SIU3,SI:U),,                    +GHSERSI+3*GHSERUU
             -99727-11.1*T;,,                                         N 09Ber !
$
$ Metastable
$
 PAR  L(FCC_A1,SI,U:VA;0),,             -96137;,,                     N Same !
 PAR  L(HCP_A3,SI,U:VA;0),,             -96137;,,                     N Same !
$ ------------------------------------------------------------------------------
$
 ASSESSED_SYSTEM
  SI-U(TDB -* +LIQUID +BCC_A2 +DIAMOND_A4 +ORTHO_A20 +SI2U3_D5A +SI2U_CC
  +SI3U_L12 +SI5U3_C32 +SIU_B27 +SIU3 +TETRAGONAL_U
  ;P3 TMM:300/3000 STP:.5/2500/-2) !
$
$
 LIST-OF-REFERENCE
 NUMBER  SOURCE
  Null   'Unknown source'
  Same   'Same or similar interaction as in the corresponding stable phase'
  COST   'COST 507 database'
  91Din  'A.T. Dinsdale, Calphad, 15, 317-425(1991).'
  99SGUN 'SGTE unary database V.4.1, 1999.'
  04Che3 'P.-Y. Chevalier, E. Fischer, B. Cheynet,
          Calphad, 28, 15-40(2004); U, Zr'
  04Che4 'P.-Y. Chevalier, E. Fischer, unpublished work, 2004; Si'
  09Ber  'A. Berche, C. Rado, O. Rapaud, C. Gueneau, J. Rogez,
          J. Nucl. Mater., 389, 101-7(2009); Si, Si-U'
!

File: data/databases/sgte-binary/SiU-98AEA.tdb
$
$ Database for Si-U from AEA Harwell 1998
$
$ AEA Harwell, unpublished, 1998.
$
$ Dataset created 2016.03.25 by Bengt Hallstedt.
$ 2021.02.05: Modified for use with GES6.
$
$ The phase diagram is quite similar to that of 04Che in LB, i.e. it can be
$ assumed to be reproduced as intended.
$
$ There is an inverse miscibility gap with a minimum at 3857 K and x(U)=0.82.
$
$ According to the given temperature limits for the Gibbs energies of the
$ compounds several compounds formally do not have a defined Gibbs energy
$ at their melting temperature.
$
$ ------------------------------------------------------------------------------
 TEMP-LIM 298.15 6000.00 !
$
$ELEMENT NAME  REF. STATE               ATOMIC MASS H298-H0    S298    !
$
 ELEMENT VA   VACUUM                      0.0          0.0      0.0    ! 
 ELEMENT SI   DIAMOND_A4                 28.0855    3217.      18.81   ! 
 ELEMENT U    ORTHORHOMBIC_A20          238.0289    6364.      50.20   ! 
$ ------------------------------------------------------------------------------
$ Phase definitions
$
 PHASE LIQUID:L % 1 1 !
 CONST LIQUID:L : SI U : !
$
$ Fcc (cF4, Fm-3m) and MeX (cF8, Fm-3m)
$
 PHASE FCC_A1 %A 2 1 1 !
 CONST FCC_A1 : SI U : VA : !
$
$ Bcc (cI2, Im-3m)
$
 PHASE BCC_A2 %B 2 1 3 !
 CONST BCC_A2 : U : VA : !
$
$ Hcp (hP2, P6_3/mmc) and Me2X (NiAs-type, hP4, P6_3/mmc, B8_1)
$
 PHASE HCP_A3 %A 2 1 0.5 !
 CONST HCP_A3 : SI U : VA : !
$
$ Prototype C (cF8, Fd-3m)
$
 PHASE DIAMOND_A4 % 1 1 !
 CONST DIAMOND_A4 : SI : !
$
$ Prototype alpha-U (oC4, Cmcm)
$
 PHASE ORTHORHOMBIC_A20 % 1 1 !
 CONST ORTHORHOMBIC_A20 : U : !
$
$ Prototype beta-U (tP30, P4_2/mnm, SB: A_b)
$
 PHASE TETRAGONAL_U % 1 1 !
 CONST TETRAGONAL_U : U : !
$
$ Prototype AuCu3 (cP4, Pm-3m)
$
 PHASE SI3U_L12 % 2 3 1 !
 CONST SI3U_L12 : SI : U : !
$
$ Prototype Si2Th (tI12, I4_1/amd)
$
 PHASE SI2U_CC % 2 2 1 !
 CONST SI2U_CC : SI : U : !
$
$ Prototype AlB2 (hP3, P6/mmm)
$
 PHASE SI5U3_C32 % 2 5 3 !
 CONST SI5U3_C32 : SI : U : !
$
$ Prototype FeB (oP8, Pnma)
$
 PHASE SIU_B27 % 2 1 1 !
 CONST SIU_B27 : SI : U : !
$
$ Prototype Si2U3 (tP10, P4/mbm)
$
 PHASE SI2U3_D5A % 2 2 3 !
 CONST SI2U3_D5A : SI : U : !
$
$ Prototype SiU3 (tI16, I4/mcm, D0_c), low T
$ and prototype AuCu3 (cP4, Pm-3m, L1_2), high T
$
 PHASE SIU3 % 2 1 3 !
 CONST SIU3 : SI : U : !
$ ------------------------------------------------------------------------------
$ Defaults
$
 DEFINE-SYSTEM-DEFAULT ELEMENT 2 !
 DEFAULT-COM DEFINE_SYSTEM_ELEMENT VA !
 TYPE-DEF % SEQ * !
 TYPE-DEF A GES AMEND_PHASE_DESCRIPTION @ MAGNETIC -3 0.28 !
 TYPE-DEF B GES AMEND_PHASE_DESCRIPTION @ MAGNETIC -1 0.4 !
 FUNCTION ZERO      298.15  0;                                         6000 N !
 FUNCTION UN_ASS    298.15  0;                                         6000 N !
 FUNCTION R         298.15  +8.31451;                                  6000 N !
$ ------------------------------------------------------------------------------
$ Element data
$ ------------------------------------------------------------------------------
$ Si
$
$ ORTHORHOMBIC_A20 and TETRAGONAL_U from 04Che4 not included in unary
$
 PAR  G(DIAMOND_A4,SI),,                +GHSERSI;                3600 N 91Din !
 PAR  G(FCC_A1,SI:VA),,                 +GHSERSI+51000-21.8*T;   3600 N 91Din !
$PAR  G(BCC_A2,SI:VA),,                 +GHSERSI+47000-22.5*T;   3600 N 91Din !
 PAR  G(HCP_A3,SI:VA),,                 +GHSERSI+49200-20.8*T;   3600 N 91Din !
$PAR  G(CBCC_A12,SI:VA),,               +GHSERSI+50208-20.377*T; 3600 N 91Din !
$PAR  G(CUB_A13,SI:VA),,                +GHSERSI+47279-20.377*T; 3600 N 91Din !
$PAR  G(ORTHORHOMBIC_A20,SI),,          +GHSERSI+16000;          3600 N 04Che4 !
$PAR  G(TETRAGONAL_U,SI),,              +GHSERSI+15000;          3600 N 04Che4 !
 PAR  G(LIQUID,SI),,                    +GLIQSI;                 3600 N 91Din !
$
 FUNCTION GHSERSI   298.15  -8162.609+137.236859*T-22.8317533*T*LN(T)
       -0.001912904*T**2-3.552E-09*T**3+176667*T**(-1);
      1687.00  Y  -9457.642+167.281367*T-27.196*T*LN(T)-4.20369E+30*T**(-9);
      3600.00  N !
 FUNCTION GLIQSI    298.15  +50696.36-30.099439*T+GHSERSI+2.09307E-21*T**7;
      1687.00  Y  +40370.523+137.722298*T-27.196*T*LN(T);
      3600.00  N !
 FUNCTION GBCCSI    298.15  +GHSERSI+47000-22.5*T;               3600 N 91Din !
$ ------------------------------------------------------------------------------
$ U
$
$ FCC_A1 and HCP_A3 added in unary 4.1
$
$ HCP_A3 from 04Che not in unary
$
 PAR  G(ORTHORHOMBIC_A20,U),,           +GHSERUU;                3000 N 91Din !
 PAR  G(TETRAGONAL_U,U),,               +GTETUU;                 3000 N 91Din !
 PAR  G(BCC_A2,U:VA),,                  +GBCCUU;                 3000 N 91Din !
 PAR  G(FCC_A1,U:VA),,                  +GHSERUU+5000;           3000 N 99SGUN !
 PAR  G(HCP_A3,U:VA),,                  +GBCCUU+5000-0.008*T;    3000 N 99SGUN !
$PAR  G(HCP_A3,U:VA),,                  +GHSERUU+50000;          3000 N 04Che3 !
 PAR  G(LIQUID,U),,                     +GHSERUU
             +12355.5-10.3239*T;                                 3000 N 91Din !
$
 FUNCTION GHSERUU   298.15  -8407.734+130.955151*T-26.9182*T*LN(T)
       +0.00125156*T**2-4.42605E-06*T**3+38568*T**(-1);
       955.00  Y  -22521.8+292.121093*T-48.66*T*LN(T);
      3000.00  N !
 FUNCTION GTETUU    298.15  -5156.136+106.976316*T-22.841*T*LN(T)
       -0.01084475*T**2+2.7889E-08*T**3+81944*T**(-1);
       941.50  Y  -14327.309+244.16802*T-42.9278*T*LN(T);
      3000.00  N !
 FUNCTION GBCCUU    298.15  -752.767+131.5381*T-27.5152*T*LN(T)
       -0.00835595*T**2+9.67907E-07*T**3+204611*T**(-1);
      1049.00  Y  -4698.365+202.685635*T-38.2836*T*LN(T);
      3000.00  N !
 FUNCTION GLIQUU    298.15  +GHSERUU+12355.5-10.3239*T;                3000 N !
$ ------------------------------------------------------------------------------
$ Binary system
$
$ AEA Harwell, unpublished, 1998.
$
$ Nothing to check against. Checked at 6000 K.
$
$ The phase diagram is quite similar to that of 04Che in LB, i.e. it can be
$ assumed to be reproduced as intended.
$
$ There is an inverse miscibility gap with a minimum at 3857 K and x(U)=0.82.
$
$ According to the given temperature limits for the Gibbs energies of the
$ compounds several compounds formally do not have a defined Gibbs energy
$ at their melting temperature.
$
 PAR  L(LIQUID,SI,U;0),,                -190850.9+55.51973*T;,,       N 98AEA !
 PAR  L(LIQUID,SI,U;1),,                -30034.47;,,                  N 98AEA !
 PAR  L(LIQUID,SI,U;2),,                +18988.52;,,                  N 98AEA !
$
 PAR  G(SI3U_L12,SI:U),,                +GSI3U;,,                     N 98AEA !
 PAR  G(SI2U_CC,SI:U),,                 +GSI2U;,,                     N 98AEA !
 PAR  G(SI5U3_C32,SI:U),,               +GSI5U3;,,                    N 98AEA !
 PAR  G(SIU_B27,SI:U),,                 +GSIU;,,                      N 98AEA !
 PAR  G(SI2U3_D5A,SI:U),,               +GSI2U3;,,                    N 98AEA !
 PAR  G(SIU3,SI:U),,                    +GSIU3;,,                     N 98AEA !
$
 FUNCTION GSI3U     298.15  -173176+669.1663*T-113.175*T*LN(T)
       -0.00322385*T**2+2.78333E-10*T**3+1033380*T**(-1);
      1800.00  N !
 FUNCTION GSI2U     298.15  -163137+543.25488*T-91.403*T*LN(T)
       -2.954E-04*T**2-1.97235E-07*T**3+916040*T**(-1);
      1800.00  N !
 FUNCTION GSI5U3    298.15  -442718+1423.143*T-242.297*T*LN(T)
       -0.0048522*T**2-1.46667E-10*T**3+2334710*T**(-1);
      1800.00  N !
 FUNCTION GSIU      298.15  -108202+374.936*T-64.559*T*LN(T)
       -8.161E-04*T**2+1.5E-11*T**3+650585*T**(-1);
      1800.00  N !
 FUNCTION GSI2U3    298.15  -233114+958.4625*T-169.368*T*LN(T)
       -0.00121345*T**2+2.33333E-11*T**3+1759380*T**(-1);
      1800.00  N !
 FUNCTION GSIU3     298.15  -119017+459.063*T-91.487*T*LN(T)
       -0.031907*T**2+116150*T**(-1);
      1038.00  Y  -147384+902.12*T-156.1*T*LN(T);
      3200.00  N !
$ ------------------------------------------------------------------------------
$
 ASSESSED_SYSTEM
  SI-U(TDB -* +LIQUID +BCC_A2 +DIAMOND_A4 +ORTHO_A20 +SI2U3_D5A +SI2U_CC
  +SI3U_L12 +SI5U3_C32 +SIU_B27 +SIU3 +TETRAGONAL_U
  ;P3 TMM:300/3000 STP:.5/2500/-2) !
$
$
 LIST-OF-REFERENCE
 NUMBER  SOURCE
  Null   'Unknown source'
  Same   'Same or similar interaction as in the corresponding stable phase'
  COST   'COST 507 database'
  91Din  'A.T. Dinsdale, Calphad, 15, 317-425(1991).'
  98AEA  'AEA Harwell, unpublished, 1998; Si-U'
  99SGUN 'SGTE unary database V.4.1, 1999.'
  04Che3 'P.-Y. Chevalier, E. Fischer, B. Cheynet,
          Calphad, 28, 15-40(2004); U, Zr'
  04Che4 'P.-Y. Chevalier, E. Fischer, unpublished work, 2004; Si'
!
