Repository: orchid-calphad/orchid-project.org

# orchid-project.org

Website and released data of **ORCHID** (Open Repository for CALPHAD Hypotheses, Intelligence, and Discovery),
served by GitHub Pages at https://orchid-project.org. Releases are archived on Zenodo (one DOI per version).

- `index.html`, `catalog/`, `best-practices.html` — static, self-contained pages (generated in the ORCHID tooling).
- `data/` — released data: catalog, redistributable TDB files, convex hulls. Licences: `data/LICENSES.md`, `data/NOTICE.md`.
- `llms.txt`, `data/croissant.json`, `CITATION.cff`, `.zenodo.json` — machine-readable metadata.

Only data with clear redistribution rights are published.

File: data/databases/sgte-binary/SiV-08Zha.tdb
$
$ Database for Si-V from C. Zhang et al. 2008
$
$ C. Zhang, Y. Du, W. Xiong, H. Xu, P. Nash, Y. Ouyang, R. Hu,
$ Calphad, 32, 320-25(2008).
$
$ Dataset created 2017.03.06 by Bengt Hallstedt.
$ 2021.02.05: Modified for use with GES6.
$ 2024.06.15: Syntax of function GSI2V corrected (two commas removed).
$             GES5 ignored the error, but GES6 complained.
$
$ The fit to phase diagram data is probably better than 98Ran, but
$ interactions have stronger temperature dependencies.
$
$ ------------------------------------------------------------------------------
 TEMP-LIM 298.15 6000.00 !
$
$ELEMENT NAME  REF. STATE               ATOMIC MASS H298-H0    S298    !
$
 ELEMENT VA   VACUUM                      0.0          0.0      0.0    ! 
 ELEMENT SI   DIAMOND_A4                 28.0855    3217.      18.81   ! 
 ELEMENT V    BCC_A2                     50.9415    4507.0     30.89   ! 
$ ------------------------------------------------------------------------------
$ Phase definitions
$
 PHASE LIQUID:L % 1 1 !
 CONST LIQUID:L : SI V : !
$
$ Fcc (cF4, Fm-3m) and MeX (cF8, Fm-3m)
$
 PHASE FCC_A1 %A 2 1 1 !
 CONST FCC_A1 : SI V : VA : !
$
$ Bcc (cI2, Im-3m)
$
 PHASE BCC_A2 %B 2 1 3 !
 CONST BCC_A2 : SI V% : VA : !
$
$ Hcp (hP2, P6_3/mmc) and Me2X (NiAs-type, hP4, P6_3/mmc, B8_1)
$
 PHASE HCP_A3 %A 2 1 0.5 !
 CONST HCP_A3 : SI V : VA : !
$
$ Prototype C (cF8, Fd-3m)
$
 PHASE DIAMOND_A4 % 1 1 !
 CONST DIAMOND_A4 : SI : !
$
$ Prototype CrSi2 (hP9, P6_222)
$
 PHASE SI2V_C40 % 2 2 1 !
 CONST SI2V_C40 : SI : V : !
$
$ Prototype W5Si3 (tI32, I4/mcm)
$
 PHASE SI3V5_D8M % 2 3 5 !
 CONST SI3V5_D8M : SI : V : !
$
$ Prototype Si5V6 (oI44, Ibam)
$
 PHASE SI5V6 % 2 5 6 !
 CONST SI5V6 : SI : V : !
$
$ Prototype Cr3Si (cP8, Pm-3n)
$
 PHASE SIV3_A15 % 2 1 3 !
 CONST SIV3_A15 : SI% V : SI V% : !
$ ------------------------------------------------------------------------------
$ Defaults
$
 DEFINE-SYSTEM-DEFAULT ELEMENT 2 !
 DEFAULT-COM DEFINE_SYSTEM_ELEMENT VA !
 TYPE-DEF % SEQ * !
 TYPE-DEF A GES AMEND_PHASE_DESCRIPTION @ MAGNETIC -3 0.28 !
 TYPE-DEF B GES AMEND_PHASE_DESCRIPTION @ MAGNETIC -1 0.4 !
 FUNCTION ZERO      298.15  0;                                         6000 N !
 FUNCTION UN_ASS    298.15  0;                                         6000 N !
 FUNCTION R         298.15  +8.31451;                                  6000 N !
$ ------------------------------------------------------------------------------
$ Element data
$ ------------------------------------------------------------------------------
$ Si
$
 PAR  G(DIAMOND_A4,SI),,                +GHSERSI;                3600 N 91Din !
 PAR  G(FCC_A1,SI:VA),,                 +GHSERSI+51000-21.8*T;   3600 N 91Din !
 PAR  G(BCC_A2,SI:VA),,                 +GHSERSI+47000-22.5*T;   3600 N 91Din !
 PAR  G(HCP_A3,SI:VA),,                 +GHSERSI+49200-20.8*T;   3600 N 91Din !
$PAR  G(CBCC_A12,SI:VA),,               +GHSERSI+50208-20.377*T; 3600 N 91Din !
$PAR  G(CUB_A13,SI:VA),,                +GHSERSI+47279-20.377*T; 3600 N 91Din !
 PAR  G(LIQUID,SI),,                    +GLIQSI;                 3600 N 91Din !
$
 PAR  G(SIV3_A15,SI:SI),,               +4*GHSERSI+208000-80*T;,,     N 98Ran !
$
 FUNCTION GHSERSI   298.15  -8162.609+137.236859*T-22.8317533*T*LN(T)
       -0.001912904*T**2-3.552E-09*T**3+176667*T**(-1);
      1687.00  Y  -9457.642+167.281367*T-27.196*T*LN(T)-4.20369E+30*T**(-9);
      3600.00  N !
 FUNCTION GLIQSI    298.15  +50696.36-30.099439*T+GHSERSI+2.09307E-21*T**7;
      1687.00  Y  +40370.523+137.722298*T-27.196*T*LN(T);
      3600.00  N !
 FUNCTION GBCCSI    298.15  +GHSERSI+47000-22.5*T;               3600 N 91Din !
$ ------------------------------------------------------------------------------
$ V
$
 PAR  G(BCC_A2,V:VA),,                  +GHSERVV;                4000 N 91Din !
 PAR  G(FCC_A1,V:VA),,                  +GHSERVV+7500+1.7*T;     4000 N 91Din !
 PAR  G(HCP_A3,V:VA),,                  +GHSERVV+4000+2.4*T;     4000 N 91Din !
$PAR  G(CBCC_A12,V:VA),,                +GHSERVV+9000;           4000 N 91Din !
$PAR  G(CUB_A13,V:VA),,                 +GHSERVV+10000;          4000 N 91Din !
 PAR  G(LIQUID,V),,                     +GLIQVV;                 4000 N 91Din !
$
 PAR  G(SIV3_A15,V:V),,                 +4*GHSERVV+20000;,,           N 08Zha !
$
 FUNCTION GHSERVV   298.15  -7930.43+133.346053*T-24.134*T*LN(T)
       -0.003098*T**2+1.2175E-07*T**3+69460*T**(-1);
       790.00  Y  -7967.842+143.291093*T-25.9*T*LN(T)
       +6.25E-05*T**2-6.8E-07*T**3;
      2183.00  Y  -41689.864+321.140783*T-47.43*T*LN(T)+6.44389E+31*T**(-9);
      4000.00  N !
 FUNCTION GLIQVV    298.15  +20764.117-9.455552*T+GHSERVV-5.19136E-22*T**7;
      2183.00  Y  -19617.51+311.055983*T-47.43*T*LN(T);
      4000.00  N !
$ ------------------------------------------------------------------------------
$ Binary system
$
$ C. Zhang, Y. Du, W. Xiong, H. Xu, P. Nash, Y. Ouyang, R. Hu,
$ Calphad, 32, 320-25(2008).
$
$ Checked against paper. Checked at 6000K.
$
$ The fit to phase diagram data is probably better than 98Ran, but
$ interactions have stronger temperature dependencies.
$
 PAR  L(LIQUID,SI,V;0),,                -190326.8+44.06262*T;,,       N 08Zha !
 PAR  L(LIQUID,SI,V;1),,                +6265.4;,,                    N 08Zha !
 PAR  L(LIQUID,SI,V;2),,                +39546.5;,,                   N 08Zha !
$
 PAR  L(BCC_A2,SI,V:VA;0),,             -205373.1+61.02211*T;,,       N 08Zha !
$
 PAR  G(SI2V_C40,SI:V),,                +3*GSI2V;,,                   N 08Zha !
 PAR  G(SI3V5_D8M,SI:V),,               +3*GHSERSI+5*GHSERVV
             -443336.8+53.40392*T;,,                                  N 08Zha !
 PAR  G(SI5V6,SI:V),,                   +5*GHSERSI+6*GHSERVV
             -580401.8+65.04476*T;,,                                  N 08Zha !
$
 PAR  G(SIV3_A15,SI:V),,                +GHSERSI+3*GHSERVV
             -177099.2+25.88756*T;,,                                  N 08Zha !
 PAR  G(SIV3_A15,V:SI),,                +3*GHSERSI+GHSERVV
             +217099.2-25.88756*T;,,                                  N 08Zha !
 PAR  L(SIV3_A15,SI,V:SI;0),,           +64172.4-27.65948*T;,,        N 08Zha !
 PAR  L(SIV3_A15,SI,V:V;0),,            +64172.4-27.65948*T;,,        N 08Zha !
 PAR  L(SIV3_A15,SI:SI,V;0),,           -155633.6;,,                  N 08Zha !
 PAR  L(SIV3_A15,V:SI,V;0),,            -155633.6;,,                  N 08Zha !
$
$ Metastable
$
 PAR  L(FCC_A1,SI,V:VA;0),,            -205373.1+61.02211*T;,,       N Same !
 PAR  L(HCP_A3,SI,V:VA;0),,            -205373.1+61.02211*T;,,       N Same !
$
 FUNCTION GSI2V     298.15  -54102.8+136.09732*T-22.6*T*LN(T)
       -0.0025*T**2+110000*T**(-1);
      6000.00  N !
$ ------------------------------------------------------------------------------
$
 ASSESSED_SYSTEM
  SI-V(TDB -* +LIQUID +BCC_A2 +DIAMOND +SI2V_C40 +SI3V5_D8M +SI5V6 +SIV3_A15 
  ;P3 TMM:300/3000 STP:.5/2500/-2) !
$
$
 LIST-OF-REFERENCE
 NUMBER  SOURCE
  Null   'Unknown source'
  Same   'Same or similar interaction as in the corresponding stable phase'
  REFLAV 'Laves phase convention: G(LAVES,X:X)=+3*GHSERXX+15000'
  COST   'COST 507 database'
  91Din  'A.T. Dinsdale, Calphad, 15, 317-425(1991).'
  98Ran  'M.H. Rand, N. Saunders, COST 507, Final report round 2, 1998; Si-V'
  08Zha  'C. Zhang, Y. Du, W. Xiong, H. Xu, P. Nash, Y. Ouyang, R. Hu,
          Calphad, 32, 320-25(2008); Si-V'
!

File: data/databases/sgte-binary/SiV-13Bro.tdb
$
$ Database for Si-V from P. Broz et al. 2013.
$
$ P. Broz, A.U. Khan, H. Niu, X.-Q. Chen, D. Li, J. Vrestal, J. Bursik, P. Rogl,
$ J. Solid State Chem., 199, 171-80(2013).
$
$ Dataset created 2024.06.15 by Bengt Hallstedt.
$
$ Modified from 08Zha. Si5V6 modified.
$
$ Interactions have strong temperature dependencies.
$
$ ------------------------------------------------------------------------------
 TEMP-LIM 298.15 6000.00 !
$
$ELEMENT NAME  REF. STATE               ATOMIC MASS H298-H0    S298    !
$
 ELEMENT VA   VACUUM                      0.0          0.0      0.0    ! 
 ELEMENT SI   DIAMOND_A4                 28.0855    3217.      18.81   ! 
 ELEMENT V    BCC_A2                     50.9415    4507.0     30.89   ! 
$ ------------------------------------------------------------------------------
$ Phase definitions
$
 PHASE LIQUID:L % 1 1 !
 CONST LIQUID:L : SI V : !
$
$ Fcc (cF4, Fm-3m) and MeX (cF8, Fm-3m)
$
 PHASE FCC_A1 %A 2 1 1 !
 CONST FCC_A1 : SI V : VA : !
$
$ Bcc (cI2, Im-3m)
$
 PHASE BCC_A2 %B 2 1 3 !
 CONST BCC_A2 : SI V% : VA : !
$
$ Hcp (hP2, P6_3/mmc) and Me2X (NiAs-type, hP4, P6_3/mmc, B8_1)
$
 PHASE HCP_A3 %A 2 1 0.5 !
 CONST HCP_A3 : SI V : VA : !
$
$ Prototype C (cF8, Fd-3m)
$
 PHASE DIAMOND_A4 % 1 1 !
 CONST DIAMOND_A4 : SI : !
$
$ Prototype CrSi2 (hP9, P6_222)
$
 PHASE SI2V_C40 % 2 2 1 !
 CONST SI2V_C40 : SI : V : !
$
$ Prototype W5Si3 (tI32, I4/mcm)
$
 PHASE SI3V5_D8M % 2 3 5 !
 CONST SI3V5_D8M : SI : V : !
$
$ Prototype Si5V6 (oI44, Ibam)
$
 PHASE SI5V6 % 2 5 6 !
 CONST SI5V6 : SI : V : !
$
$ Prototype Cr3Si (cP8, Pm-3n)
$
 PHASE SIV3_A15 % 2 1 3 !
 CONST SIV3_A15 : SI% V : SI V% : !
$ ------------------------------------------------------------------------------
$ Defaults
$
 DEFINE-SYSTEM-DEFAULT ELEMENT 2 !
 DEFAULT-COM DEFINE_SYSTEM_ELEMENT VA !
 TYPE-DEF % SEQ * !
 TYPE-DEF A GES AMEND_PHASE_DESCRIPTION @ MAGNETIC -3 0.28 !
 TYPE-DEF B GES AMEND_PHASE_DESCRIPTION @ MAGNETIC -1 0.4 !
 FUNCTION ZERO      298.15  0;                                         6000 N !
 FUNCTION UN_ASS    298.15  0;                                         6000 N !
 FUNCTION R         298.15  +8.31451;                                  6000 N !
$ ------------------------------------------------------------------------------
$ Element data
$ ------------------------------------------------------------------------------
$ Si
$
 PAR  G(DIAMOND_A4,SI),,                +GHSERSI;                3600 N 91Din !
 PAR  G(FCC_A1,SI:VA),,                 +GHSERSI+51000-21.8*T;   3600 N 91Din !
 PAR  G(BCC_A2,SI:VA),,                 +GHSERSI+47000-22.5*T;   3600 N 91Din !
 PAR  G(HCP_A3,SI:VA),,                 +GHSERSI+49200-20.8*T;   3600 N 91Din !
$PAR  G(CBCC_A12,SI:VA),,               +GHSERSI+50208-20.377*T; 3600 N 91Din !
$PAR  G(CUB_A13,SI:VA),,                +GHSERSI+47279-20.377*T; 3600 N 91Din !
 PAR  G(LIQUID,SI),,                    +GLIQSI;                 3600 N 91Din !
$
 PAR  G(SIV3_A15,SI:SI),,               +4*GHSERSI+208000-80*T;,,     N 98Ran !
$
 FUNCTION GHSERSI   298.15  -8162.609+137.236859*T-22.8317533*T*LN(T)
       -0.001912904*T**2-3.552E-09*T**3+176667*T**(-1);
      1687.00  Y  -9457.642+167.281367*T-27.196*T*LN(T)-4.20369E+30*T**(-9);
      3600.00  N !
 FUNCTION GLIQSI    298.15  +50696.36-30.099439*T+GHSERSI+2.09307E-21*T**7;
      1687.00  Y  +40370.523+137.722298*T-27.196*T*LN(T);
      3600.00  N !
 FUNCTION GBCCSI    298.15  +GHSERSI+47000-22.5*T;               3600 N 91Din !
$ ------------------------------------------------------------------------------
$ V
$
 PAR  G(BCC_A2,V:VA),,                  +GHSERVV;                4000 N 91Din !
 PAR  G(FCC_A1,V:VA),,                  +GHSERVV+7500+1.7*T;     4000 N 91Din !
 PAR  G(HCP_A3,V:VA),,                  +GHSERVV+4000+2.4*T;     4000 N 91Din !
$PAR  G(CBCC_A12,V:VA),,                +GHSERVV+9000;           4000 N 91Din !
$PAR  G(CUB_A13,V:VA),,                 +GHSERVV+10000;          4000 N 91Din !
 PAR  G(LIQUID,V),,                     +GLIQVV;                 4000 N 91Din !
$
 PAR  G(SIV3_A15,V:V),,                 +4*GHSERVV+20000;,,           N 08Zha !
$
 FUNCTION GHSERVV   298.15  -7930.43+133.346053*T-24.134*T*LN(T)
       -0.003098*T**2+1.2175E-07*T**3+69460*T**(-1);
       790.00  Y  -7967.842+143.291093*T-25.9*T*LN(T)
       +6.25E-05*T**2-6.8E-07*T**3;
      2183.00  Y  -41689.864+321.140783*T-47.43*T*LN(T)+6.44389E+31*T**(-9);
      4000.00  N !
 FUNCTION GLIQVV    298.15  +20764.117-9.455552*T+GHSERVV-5.19136E-22*T**7;
      2183.00  Y  -19617.51+311.055983*T-47.43*T*LN(T);
      4000.00  N !
$ ------------------------------------------------------------------------------
$ Binary system
$
$ P. Broz, A.U. Khan, H. Niu, X.-Q. Chen, D. Li, J. Vrestal, J. Bursik, P. Rogl,
$ J. Solid State Chem., 199, 171-80(2013).
$
$ Checked against paper. Checked at 6000K.
$
$ Modified from 08Zha. Si5V6 modified.
$
$ Interactions have strong temperature dependencies.
$
 PAR  L(LIQUID,SI,V;0),,                -190326.8+44.06262*T;,,       N 08Zha !
 PAR  L(LIQUID,SI,V;1),,                +6265.4;,,                    N 08Zha !
 PAR  L(LIQUID,SI,V;2),,                +39546.5;,,                   N 08Zha !
$
 PAR  L(BCC_A2,SI,V:VA;0),,             -205373.1+61.02211*T;,,       N 08Zha !
$
 PAR  G(SI2V_C40,SI:V),,                +3*GSI2V;,,                   N 08Zha !
 PAR  G(SI3V5_D8M,SI:V),,               +3*GHSERSI+5*GHSERVV
             -443336.8+53.40392*T;,,                                  N 08Zha !
 PAR  G(SI5V6,SI:V),,                   +5*GHSERSI+6*GHSERVV
             -579476+63.77*T;,,                                       N 13Bro !
$
 PAR  G(SIV3_A15,SI:V),,                +GHSERSI+3*GHSERVV
             -177099.2+25.88756*T;,,                                  N 08Zha !
 PAR  G(SIV3_A15,V:SI),,                +3*GHSERSI+GHSERVV
             +217099.2-25.88756*T;,,                                  N 08Zha !
 PAR  L(SIV3_A15,SI,V:SI;0),,           +64172.4-27.65948*T;,,        N 08Zha !
 PAR  L(SIV3_A15,SI,V:V;0),,            +64172.4-27.65948*T;,,        N 08Zha !
 PAR  L(SIV3_A15,SI:SI,V;0),,           -155633.6;,,                  N 08Zha !
 PAR  L(SIV3_A15,V:SI,V;0),,            -155633.6;,,                  N 08Zha !
$
$ Metastable
$
 PAR  L(FCC_A1,SI,V:VA;0),,            -205373.1+61.02211*T;,,       N Same !
 PAR  L(HCP_A3,SI,V:VA;0),,            -205373.1+61.02211*T;,,       N Same !
$
 FUNCTION GSI2V     298.15  -54102.8+136.09732*T-22.6*T*LN(T)
       -0.0025*T**2+110000*T**(-1);
      6000.00  N !
$ ------------------------------------------------------------------------------
$
 ASSESSED_SYSTEM
  SI-V(TDB -* +LIQUID +BCC_A2 +DIAMOND +SI2V_C40 +SI3V5_D8M +SI5V6 +SIV3_A15 
  ;P3 TMM:300/3000 STP:.5/2500/-2) !
$
$
 LIST-OF-REFERENCE
 NUMBER  SOURCE
  Null   'Unknown source'
  Same   'Same or similar interaction as in the corresponding stable phase'
  REFLAV 'Laves phase convention: G(LAVES,X:X)=+3*GHSERXX+15000'
  COST   'COST 507 database'
  91Din  'A.T. Dinsdale, Calphad, 15, 317-425(1991).'
  98Ran  'M.H. Rand, N. Saunders, COST 507, Final report round 2, 1998; Si-V'
  08Zha  'C. Zhang, Y. Du, W. Xiong, H. Xu, P. Nash, Y. Ouyang, R. Hu,
          Calphad, 32, 320-25(2008); Si-V'
  13Bro  'P. Broz, A.U. Khan, H. Niu, X.-Q. Chen, D. Li, J. Vrestal, J. Bursik,
          P. Rogl, J. Solid State Chem., 199, 171-80(2013); Si-V'
!

File: data/databases/sgte-binary/SiV-18Luo.tdb
$
$ Database for Si-V from Q. Luo et al. 2018.
$
$ Q. Luo, K. Li, Q. Li, J. Mater. Sci. Technol., 34, 1592-1601(2018).
$
$ Dataset created 2024.06.15 by Bengt Hallstedt.
$
$ Modified from 08Zha. Several parameters somewhat changed.
$
$ Interactions have strong temperature dependencies.
$
$ ------------------------------------------------------------------------------
 TEMP-LIM 298.15 6000.00 !
$
$ELEMENT NAME  REF. STATE               ATOMIC MASS H298-H0    S298    !
$
 ELEMENT VA   VACUUM                      0.0          0.0      0.0    ! 
 ELEMENT SI   DIAMOND_A4                 28.0855    3217.      18.81   ! 
 ELEMENT V    BCC_A2                     50.9415    4507.0     30.89   ! 
$ ------------------------------------------------------------------------------
$ Phase definitions
$
 PHASE LIQUID:L % 1 1 !
 CONST LIQUID:L : SI V : !
$
$ Fcc (cF4, Fm-3m) and MeX (cF8, Fm-3m)
$
 PHASE FCC_A1 %A 2 1 1 !
 CONST FCC_A1 : SI V : VA : !
$
$ Bcc (cI2, Im-3m)
$
 PHASE BCC_A2 %B 2 1 3 !
 CONST BCC_A2 : SI V% : VA : !
$
$ Hcp (hP2, P6_3/mmc) and Me2X (NiAs-type, hP4, P6_3/mmc, B8_1)
$
 PHASE HCP_A3 %A 2 1 0.5 !
 CONST HCP_A3 : SI V : VA : !
$
$ Prototype C (cF8, Fd-3m)
$
 PHASE DIAMOND_A4 % 1 1 !
 CONST DIAMOND_A4 : SI : !
$
$ Prototype CrSi2 (hP9, P6_222)
$
 PHASE SI2V_C40 % 2 2 1 !
 CONST SI2V_C40 : SI : V : !
$
$ Prototype W5Si3 (tI32, I4/mcm)
$
 PHASE SI3V5_D8M % 2 3 5 !
 CONST SI3V5_D8M : SI : V : !
$
$ Prototype Si5V6 (oI44, Ibam)
$
 PHASE SI5V6 % 2 5 6 !
 CONST SI5V6 : SI : V : !
$
$ Prototype Cr3Si (cP8, Pm-3n)
$
 PHASE SIV3_A15 % 2 1 3 !
 CONST SIV3_A15 : SI% V : SI V% : !
$ ------------------------------------------------------------------------------
$ Defaults
$
 DEFINE-SYSTEM-DEFAULT ELEMENT 2 !
 DEFAULT-COM DEFINE_SYSTEM_ELEMENT VA !
 TYPE-DEF % SEQ * !
 TYPE-DEF A GES AMEND_PHASE_DESCRIPTION @ MAGNETIC -3 0.28 !
 TYPE-DEF B GES AMEND_PHASE_DESCRIPTION @ MAGNETIC -1 0.4 !
 FUNCTION ZERO      298.15  0;                                         6000 N !
 FUNCTION UN_ASS    298.15  0;                                         6000 N !
 FUNCTION R         298.15  +8.31451;                                  6000 N !
$ ------------------------------------------------------------------------------
$ Element data
$ ------------------------------------------------------------------------------
$ Si
$
 PAR  G(DIAMOND_A4,SI),,                +GHSERSI;                3600 N 91Din !
 PAR  G(FCC_A1,SI:VA),,                 +GHSERSI+51000-21.8*T;   3600 N 91Din !
 PAR  G(BCC_A2,SI:VA),,                 +GHSERSI+47000-22.5*T;   3600 N 91Din !
 PAR  G(HCP_A3,SI:VA),,                 +GHSERSI+49200-20.8*T;   3600 N 91Din !
$PAR  G(CBCC_A12,SI:VA),,               +GHSERSI+50208-20.377*T; 3600 N 91Din !
$PAR  G(CUB_A13,SI:VA),,                +GHSERSI+47279-20.377*T; 3600 N 91Din !
 PAR  G(LIQUID,SI),,                    +GLIQSI;                 3600 N 91Din !
$
 PAR  G(SIV3_A15,SI:SI),,               +4*GHSERSI+208000-80*T;,,     N 98Ran !
$
 FUNCTION GHSERSI   298.15  -8162.609+137.236859*T-22.8317533*T*LN(T)
       -0.001912904*T**2-3.552E-09*T**3+176667*T**(-1);
      1687.00  Y  -9457.642+167.281367*T-27.196*T*LN(T)-4.20369E+30*T**(-9);
      3600.00  N !
 FUNCTION GLIQSI    298.15  +50696.36-30.099439*T+GHSERSI+2.09307E-21*T**7;
      1687.00  Y  +40370.523+137.722298*T-27.196*T*LN(T);
      3600.00  N !
 FUNCTION GBCCSI    298.15  +GHSERSI+47000-22.5*T;               3600 N 91Din !
$ ------------------------------------------------------------------------------
$ V
$
 PAR  G(BCC_A2,V:VA),,                  +GHSERVV;                4000 N 91Din !
 PAR  G(FCC_A1,V:VA),,                  +GHSERVV+7500+1.7*T;     4000 N 91Din !
 PAR  G(HCP_A3,V:VA),,                  +GHSERVV+4000+2.4*T;     4000 N 91Din !
$PAR  G(CBCC_A12,V:VA),,                +GHSERVV+9000;           4000 N 91Din !
$PAR  G(CUB_A13,V:VA),,                 +GHSERVV+10000;          4000 N 91Din !
 PAR  G(LIQUID,V),,                     +GLIQVV;                 4000 N 91Din !
$
 PAR  G(SIV3_A15,V:V),,                 +4*GHSERVV+20000;,,           N 08Zha !
$
 FUNCTION GHSERVV   298.15  -7930.43+133.346053*T-24.134*T*LN(T)
       -0.003098*T**2+1.2175E-07*T**3+69460*T**(-1);
       790.00  Y  -7967.842+143.291093*T-25.9*T*LN(T)
       +6.25E-05*T**2-6.8E-07*T**3;
      2183.00  Y  -41689.864+321.140783*T-47.43*T*LN(T)+6.44389E+31*T**(-9);
      4000.00  N !
 FUNCTION GLIQVV    298.15  +20764.117-9.455552*T+GHSERVV-5.19136E-22*T**7;
      2183.00  Y  -19617.51+311.055983*T-47.43*T*LN(T);
      4000.00  N !
$ ------------------------------------------------------------------------------
$ Binary system
$
$ Q. Luo, K. Li, Q. Li, J. Mater. Sci. Technol., 34, 1592-1601(2018).
$
$ Checked against paper. Checked at 6000K.
$
$ Modified from 08Zha. Several parameters somewhat changed.
$
$ Interactions have strong temperature dependencies.
$
 PAR  L(LIQUID,SI,V;0),,                -198326.8+44.563*T;,,         N 18Luo !
 PAR  L(LIQUID,SI,V;1),,                +8265.4;,,                    N 18Luo !
 PAR  L(LIQUID,SI,V;2),,                +43546.5;,,                   N 18Luo !
$
 PAR  L(BCC_A2,SI,V:VA;0),,             -210573.1+61.02211*T;,,       N 18Luo !
$
 PAR  G(SI2V_C40,SI:V),,                +3*GSI2V;,,                   N 18Luo !
 PAR  G(SI3V5_D8M,SI:V),,               +3*GHSERSI+5*GHSERVV
             -467336.8+56.56*T;,,                                     N 18Luo !
 PAR  G(SI5V6,SI:V),,                   +5*GHSERSI+6*GHSERVV
             -607185.7+67.254*T;,,                                    N 18Luo !
$
 PAR  G(SIV3_A15,SI:V),,                +GHSERSI+3*GHSERVV
             -182139.2+25.88756*T;,,                                  N 18Luo !
 PAR  G(SIV3_A15,V:SI),,                +3*GHSERSI+GHSERVV
             +217099.2-25.88756*T;,,                                  N 08Zha !
 PAR  L(SIV3_A15,SI,V:SI;0),,           +64172.4-27.65948*T;,,        N 08Zha !
 PAR  L(SIV3_A15,SI,V:V;0),,            +64172.4-27.65948*T;,,        N 08Zha !
 PAR  L(SIV3_A15,SI:SI,V;0),,           -155633.6;,,                  N 08Zha !
 PAR  L(SIV3_A15,V:SI,V;0),,            -155633.6;,,                  N 08Zha !
$
$ Metastable
$
 PAR  L(FCC_A1,SI,V:VA;0),,            +UN_ASS;,,                     N 18Luo !
 PAR  L(HCP_A3,SI,V:VA;0),,            +UN_ASS;,,                     N 18Luo !
$
 FUNCTION GSI2V     298.15  -55302.8+136.13732*T-22.6*T*LN(T)
       -0.0025*T**2+110000*T**(-1);
      6000.00  N !
$ ------------------------------------------------------------------------------
$
 ASSESSED_SYSTEM
  SI-V(TDB -* +LIQUID +BCC_A2 +DIAMOND +SI2V_C40 +SI3V5_D8M +SI5V6 +SIV3_A15 
  ;P3 TMM:300/3000 STP:.5/2500/-2) !
$
$
 LIST-OF-REFERENCE
 NUMBER  SOURCE
  Null   'Unknown source'
  Same   'Same or similar interaction as in the corresponding stable phase'
  REFLAV 'Laves phase convention: G(LAVES,X:X)=+3*GHSERXX+15000'
  COST   'COST 507 database'
  91Din  'A.T. Dinsdale, Calphad, 15, 317-425(1991).'
  98Ran  'M.H. Rand, N. Saunders, COST 507, Final report round 2, 1998; Si-V'
  08Zha  'C. Zhang, Y. Du, W. Xiong, H. Xu, P. Nash, Y. Ouyang, R. Hu,
          Calphad, 32, 320-25(2008); Si-V'
  18Luo  'Q. Luo, K. Li, Q. Li,
          J. Mater. Sci. Technol., 34, 1592-1601(2018); Si-V'
!

File: data/databases/sgte-binary/SiV-98Ran-LB.tdb
$
$ Database for Si-V from M.H. Rand and N. Saunders 1998 (Included in LB Vol. 4)
$
$ M.H. Rand, N. Saunders, COST 507, Final report round 2, 1998.
$
$ Dataset created 2010.07.10 by Bengt Hallstedt.
$ 2021.02.05: Modified for use with GES6.
$
$ ------------------------------------------------------------------------------
 TEMP-LIM 298.15 6000.00 !
$
$ELEMENT NAME  REF. STATE               ATOMIC MASS H298-H0    S298    !
$
 ELEMENT VA   VACUUM                      0.0          0.0      0.0    ! 
 ELEMENT SI   DIAMOND_A4                 28.0855    3217.      18.81   ! 
 ELEMENT V    BCC_A2                     50.9415    4507.0     30.89   ! 
$ ------------------------------------------------------------------------------
$ Phase definitions
$
 PHASE LIQUID:L % 1 1 !
 CONST LIQUID:L : SI V : !
$
$ Fcc (cF4, Fm-3m) and MeX (cF8, Fm-3m)
$
 PHASE FCC_A1 %A 2 1 1 !
 CONST FCC_A1 : SI V : VA : !
$
$ Bcc (cI2, Im-3m)
$
 PHASE BCC_A2 %B 2 1 3 !
 CONST BCC_A2 : SI V% : VA : !
$
$ Hcp (hP2, P6_3/mmc) and Me2X (NiAs-type, hP4, P6_3/mmc, B8_1)
$
 PHASE HCP_A3 %A 2 1 0.5 !
 CONST HCP_A3 : SI V : VA : !
$
$ Prototype C (cF8, Fd-3m)
$
 PHASE DIAMOND_A4 % 1 1 !
 CONST DIAMOND_A4 : SI : !
$
$ Prototype CrSi2 (hP9, P6_222)
$
 PHASE SI2V_C40 % 2 2 1 !
 CONST SI2V_C40 : SI : V : !
$
$ Prototype W5Si3 (tI32, I4/mcm)
$
 PHASE SI3V5_D8M % 2 3 5 !
 CONST SI3V5_D8M : SI : V : !
$
$ Prototype Si5V6 (oI44, Ibam)
$
 PHASE SI5V6 % 2 5 6 !
 CONST SI5V6 : SI : V : !
$
$ Prototype Cr3Si (cP8, Pm-3n)
$
 PHASE SIV3_A15 % 2 1 3 !
 CONST SIV3_A15 : SI% V : SI V% : !
$ ------------------------------------------------------------------------------
$ Defaults
$
 DEFINE-SYSTEM-DEFAULT ELEMENT 2 !
 DEFAULT-COM DEFINE_SYSTEM_ELEMENT VA !
 TYPE-DEF % SEQ * !
 TYPE-DEF A GES AMEND_PHASE_DESCRIPTION @ MAGNETIC -3 0.28 !
 TYPE-DEF B GES AMEND_PHASE_DESCRIPTION @ MAGNETIC -1 0.4 !
 FUNCTION ZERO      298.15  0;                                         6000 N !
 FUNCTION UN_ASS    298.15  0;                                         6000 N !
 FUNCTION R         298.15  +8.31451;                                  6000 N !
$ ------------------------------------------------------------------------------
$ Element data
$ ------------------------------------------------------------------------------
$ Si
$
 PAR  G(DIAMOND_A4,SI),,                +GHSERSI;                3600 N 91Din !
 PAR  G(FCC_A1,SI:VA),,                 +GHSERSI+51000-21.8*T;   3600 N 91Din !
 PAR  G(BCC_A2,SI:VA),,                 +GHSERSI+47000-22.5*T;   3600 N 91Din !
 PAR  G(HCP_A3,SI:VA),,                 +GHSERSI+49200-20.8*T;   3600 N 91Din !
$PAR  G(CBCC_A12,SI:VA),,               +GHSERSI+50208-20.377*T; 3600 N 91Din !
$PAR  G(CUB_A13,SI:VA),,                +GHSERSI+47279-20.377*T; 3600 N 91Din !
 PAR  G(LIQUID,SI),,                    +GLIQSI;                 3600 N 91Din !
$
 PAR  G(SIV3_A15,SI:SI),,               +4*GHSERSI+208000-80*T;,,     N 98Ran !
$
 FUNCTION GHSERSI   298.15  -8162.609+137.236859*T-22.8317533*T*LN(T)
       -0.001912904*T**2-3.552E-09*T**3+176667*T**(-1);
      1687.00  Y  -9457.642+167.281367*T-27.196*T*LN(T)-4.20369E+30*T**(-9);
      3600.00  N !
 FUNCTION GLIQSI    298.15  +50696.36-30.099439*T+GHSERSI+2.09307E-21*T**7;
      1687.00  Y  +40370.523+137.722298*T-27.196*T*LN(T);
      3600.00  N !
 FUNCTION GBCCSI    298.15  +GHSERSI+47000-22.5*T;               3600 N 91Din !
$ ------------------------------------------------------------------------------
$ V
$
 PAR  G(BCC_A2,V:VA),,                  +GHSERVV;                4000 N 91Din !
 PAR  G(FCC_A1,V:VA),,                  +GHSERVV+7500+1.7*T;     4000 N 91Din !
 PAR  G(HCP_A3,V:VA),,                  +GHSERVV+4000+2.4*T;     4000 N 91Din !
$PAR  G(CBCC_A12,V:VA),,                +GHSERVV+9000;           4000 N 91Din !
$PAR  G(CUB_A13,V:VA),,                 +GHSERVV+10000;          4000 N 91Din !
 PAR  G(LIQUID,V),,                     +GLIQVV;                 4000 N 91Din !
$
 PAR  G(SIV3_A15,V:V),,                 +4*GHSERVV+18000+10*T;,,      N 98Ran !
$
 FUNCTION GHSERVV   298.15  -7930.43+133.346053*T-24.134*T*LN(T)
       -0.003098*T**2+1.2175E-07*T**3+69460*T**(-1);
       790.00  Y  -7967.842+143.291093*T-25.9*T*LN(T)
       +6.25E-05*T**2-6.8E-07*T**3;
      2183.00  Y  -41689.864+321.140783*T-47.43*T*LN(T)+6.44389E+31*T**(-9);
      4000.00  N !
 FUNCTION GLIQVV    298.15  +20764.117-9.455552*T+GHSERVV-5.19136E-22*T**7;
      2183.00  Y  -19617.51+311.055983*T-47.43*T*LN(T);
      4000.00  N !
$ ------------------------------------------------------------------------------
$ Binary system
$
$ From M.H. Rand and N. Saunders 1998 (Included in LB Vol. 4)
$
$ M.H. Rand, N. Saunders, COST 507, Final report round 2, 1998.
$
$ Checked against LB and COST. Checked at 6000K.
$
 PAR  L(LIQUID,SI,V;0),,                -180900+40*T;,,               N 98Ran !
 PAR  L(LIQUID,SI,V;1),,                +37000;,,                     N 98Ran !
 PAR  L(LIQUID,SI,V;2),,                +20000;,,                     N 98Ran !
$
 PAR  L(BCC_A2,SI,V:VA;0),,             -164505+30.1*T;,,             N 98Ran !
 PAR  L(BCC_A2,SI,V:VA;1),,             +37000;,,                     N 98Ran !
 PAR  L(BCC_A2,SI,V:VA;2),,             +20000;,,                     N 98Ran !
$
 PAR  G(SI2V_C40,SI:V),,                -143160+401.98*T-67.8*T*LN(T)
             -0.0075*T**2+330000*T**(-1);,,                           N 98Ran !
 PAR  G(SI3V5_D8M,SI:V),,               -504000+1259.03*T
             -211.04*T*LN(T)-0.00748*T**2+1680000*T**(-1);,,          N 98Ran !
 PAR  G(SI5V6,SI:V),,                   -641675+1665.98*T
             -280.28*T*LN(T)-0.013915*T**2+2310000*T**(-1);,,         N 98Ran !
$
 PAR  G(SIV3_A15,V:SI),,                +3*GHSERSI+GHSERVV
             +166000-60*T;,,                                          N 98Ran !
 PAR  G(SIV3_A15,SI:V),,                -216397+516.532*T
             -90.44*T*LN(T)-0.008346*T**2+358000*T**(-1);,,           N 98Ran !
 PAR  L(SIV3_A15,SI,V:SI;0),,           +9794.5-21.8*T;,,             N 98Ran !
 PAR  L(SIV3_A15,SI,V:V;0),,            +9794.5-21.8*T;,,             N 98Ran !
 PAR  L(SIV3_A15,SI:SI,V;0),,           -150000;,,                    N 98Ran !
 PAR  L(SIV3_A15,V:SI,V;0),,            +ZERO;,,                      N 98Ran !
$
$ Metastable
$
 PAR  L(FCC_A1,SI,V:VA;0),,            -164505+30.1*T;,,             N Same !
 PAR  L(FCC_A1,SI,V:VA;1),,            +37000;,,                     N Same !
 PAR  L(FCC_A1,SI,V:VA;2),,            +20000;,,                     N Same !
$
 PAR  L(HCP_A3,SI,V:VA;0),,            -164505+30.1*T;,,             N Same !
 PAR  L(HCP_A3,SI,V:VA;1),,            +37000;,,                     N Same !
 PAR  L(HCP_A3,SI,V:VA;2),,            +20000;,,                     N Same !
$ ------------------------------------------------------------------------------
$
 ASSESSED_SYSTEM
  SI-V(TDB -* +LIQUID +BCC_A2 +DIAMOND +SI2V_C40 +SI3V5_D8M +SI5V6 +SIV3_A15 
  ;P3 TMM:300/3000 STP:.5/2500/-2) !
$
$
 LIST-OF-REFERENCE
 NUMBER  SOURCE
  Null   'Unknown source'
  Same   'Same or similar interaction as in the corresponding stable phase'
  REFLAV 'Laves phase convention: G(LAVES,X:X)=+3*GHSERXX+15000'
  COST   'COST 507 database'
  91Din  'A.T. Dinsdale, Calphad, 15, 317-425(1991).'
  98Ran  'M.H. Rand, N. Saunders, COST 507, Final report round 2, 1998; Si-V'
!

File: data/databases/sgte-binary/SiW-03Che-LB.tdb
$
$ Database for Si-W from P.-Y. Chevalier and E. Fischer 2003
$ (Included in LB Vol. 4)
$
$ P.-Y. Chevalier, E. Fischer, unpublished, 2003.
$
$ Dataset created 2012.10.28 by Bengt Hallstedt.
$ 2021.02.05: Modified for use with GES6.
$
$ ------------------------------------------------------------------------------
 TEMP-LIM 298.15 6000.00 !
$
$ELEMENT NAME  REF. STATE               ATOMIC MASS H298-H0    S298    !
$
 ELEMENT VA   VACUUM                      0.0          0.0      0.0    ! 
 ELEMENT SI   DIAMOND_A4                 28.0855    3217.      18.81   ! 
 ELEMENT W    BCC_A2                    183.85      4970.0     32.6176 ! 
$ ------------------------------------------------------------------------------
$ Phase definitions
$
 PHASE LIQUID:L % 1 1 !
 CONST LIQUID:L : SI W : !
$
$ Fcc (cF4, Fm-3m) and MeX (cF8, Fm-3m)
$
 PHASE FCC_A1 %A 2 1 1 !
 CONST FCC_A1 : SI W : VA : !
$
$ Bcc (cI2, Im-3m)
$
 PHASE BCC_A2 %B 2 1 3 !
 CONST BCC_A2 : SI W% : VA : !
$
$ Hcp (hP2, P6_3/mmc) and Me2X (NiAs-type, hP4, P6_3/mmc, B8_1)
$
 PHASE HCP_A3 %A 2 1 0.5 !
 CONST HCP_A3 : SI W : VA : !
$
$ Prototype C (cF8, Fd-3m)
$
 PHASE DIAMOND_A4 % 1 1 !
 CONST DIAMOND_A4 : SI : !
$
$ Prototype MoSi2 (tI6, I4/mmm)
$
 PHASE SI2W_C11B % 2 2 1 !
 CONST SI2W_C11B : SI : W : !
$
$ Prototype Si3W5 (tI32, I4/mcm)
$
 PHASE SI3W5_D8M % 2 3 5 !
 CONST SI3W5_D8M : SI : W : !
$ ------------------------------------------------------------------------------
$ Defaults
$
 DEFINE-SYSTEM-DEFAULT ELEMENT 2 !
 DEFAULT-COM DEFINE_SYSTEM_ELEMENT VA !
 TYPE-DEF % SEQ * !
 TYPE-DEF A GES AMEND_PHASE_DESCRIPTION @ MAGNETIC -3 0.28 !
 TYPE-DEF B GES AMEND_PHASE_DESCRIPTION @ MAGNETIC -1 0.4 !
 FUNCTION ZERO      298.15  0;                                         6000 N !
 FUNCTION UN_ASS    298.15  0;                                         6000 N !
 FUNCTION R         298.15  +8.31451;                                  6000 N !
$ ------------------------------------------------------------------------------
$ Element data
$ ------------------------------------------------------------------------------
$ Si
$
 PAR  G(DIAMOND_A4,SI),,                +GHSERSI;                3600 N 91Din !
 PAR  G(FCC_A1,SI:VA),,                 +GHSERSI+51000-21.8*T;   3600 N 91Din !
 PAR  G(BCC_A2,SI:VA),,                 +GHSERSI+47000-22.5*T;   3600 N 91Din !
 PAR  G(HCP_A3,SI:VA),,                 +GHSERSI+49200-20.8*T;   3600 N 91Din !
$PAR  G(CBCC_A12,SI:VA),,               +GHSERSI+50208-20.377*T; 3600 N 91Din !
$PAR  G(CUB_A13,SI:VA),,                +GHSERSI+47279-20.377*T; 3600 N 91Din !
 PAR  G(LIQUID,SI),,                    +GLIQSI;                 3600 N 91Din !
$
 FUNCTION GHSERSI   298.15  -8162.609+137.236859*T-22.8317533*T*LN(T)
       -0.001912904*T**2-3.552E-09*T**3+176667*T**(-1);
      1687.00  Y  -9457.642+167.281367*T-27.196*T*LN(T)-4.20369E+30*T**(-9);
      3600.00  N !
 FUNCTION GLIQSI    298.15  +50696.36-30.099439*T+GHSERSI+2.09307E-21*T**7;
      1687.00  Y  +40370.523+137.722298*T-27.196*T*LN(T);
      3600.00  N !
 FUNCTION GBCCSI    298.15  +GHSERSI+47000-22.5*T;               3600 N 91Din !
$ ------------------------------------------------------------------------------
$ W
$
 PAR  G(BCC_A2,W:VA),,                  +GHSERWW;,,                   N 91Din !
 PAR  G(FCC_A1,W:VA),,                  +GHSERWW+19300+0.63*T;,,      N 91Din !
 PAR  G(HCP_A3,W:VA),,                  +GHSERWW+14750;,,             N 91Din !
 PAR  G(LIQUID,W),,                     +GLIQWW;,,                    N 91Din !
$
 FUNCTION GHSERWW   298.15  -7646.311+130.4*T-24.1*T*LN(T)
       -0.001936*T**2+2.07E-07*T**3+44500*T**(-1)-5.33E-11*T**4;
      3695.00  Y  -82868.801+389.362335*T-54*T*LN(T)+1.528621E+33*T**(-9);
      6000.00  N !
 FUNCTION GLIQWW    298.15  +52160.584-14.10999*T+GHSERWW-2.713468E-24*T**7;
      3695.00  Y  -30436.051+375.175*T-54*T*LN(T);
      6000.00  N !
 FUNCTION GFCCWW    298.15  +GHSERWW+19300+0.63*T;                     6000 N !
$ ------------------------------------------------------------------------------
$ Binary system
$
$ From P.-Y. Chevalier and E. Fischer 2003 (Included in LB Vol. 4)
$
$ P.-Y. Chevalier, E. Fischer, unpublished, 2003.
$
$ Checked against LB. Checked at 6000K.
$
 PAR  L(LIQUID,SI,W;0),,                -121974.2+19.8634*T;,,        N 03Che !
$
 PAR  L(BCC_A2,SI,W:VA;0),,             -10877.84;,,                  N 03Che !
$
 PAR  G(SI2W_C11B,SI:W),,               +3*GSI2W;,,                   N 03Che !
 PAR  G(SI3W5_D8M,SI:W),,               +8*GSI3W5;,,                  N 03Che !
$
$ Metastable
$
 PAR  L(FCC_A1,SI,W:VA;0),,             -10877.84;,,                  N Same !
 PAR  L(HCP_A3,SI,W:VA;0),,             -10877.84;,,                  N Same !
$
 FUNCTION GSI2W     298.15  -39363.46+140.44193*T-24.526897*T*LN(T)
       -5.0496E-4*T**2-1.4269E-7*T**3+90208*T**(-1);
      6000.00  N !
 FUNCTION GSI3W5    298.15  -26597.25+140.93379*T-25.57191*T*LN(T)
       -5.8635E-5*T**2-2.3925E-7*T**3+146048*T**(-1);
      6000.00  N !
$ ------------------------------------------------------------------------------
$
 ASSESSED_SYSTEM
  SI-W(TDB -* +LIQUID +BCC_A2 +DIAMOND +SI2W_C11B +SI3W5_D8M
  ;P3 TMM:300/4000 STP:.5/2500/-2) !
$
$
 LIST-OF-REFERENCE
 NUMBER  SOURCE
  Null   'Unknown source'
  Same   'Same or similar interaction as in the corresponding stable phase'
  REFLAV 'Laves phase convention: G(LAVES,X:X)=+3*GHSERXX+15000'
  COST   'COST 507 database'
  91Din  'A.T. Dinsdale, Calphad, 15, 317-425(1991).'
  03Che  'P.-Y. Chevalier, E. Fischer, unpublished, 2003; Si-W'
!

File: data/databases/sgte-binary/SiW-09Guo.tdb
$
$ Database for Si-W from Z. Guo et al. 2009.
$
$ Z. Guo, W. Yuan, Y. Sun, Z. Cai, Z. Qiao,
$ J. Phase Equilib. Diffus., 30, 564-70(2009).
$
$ Dataset created 2024.06.19 by Bengt Hallstedt.
$
$ According to the table of invariants, the L = Si3W5 + bcc eutectic is
$ 25 too high (2485 K instead of 2460 K), but comparing with the published
$ phase diagram the table of invariants is probably incorrect. Both congruent
$ melting temperatures and the L = Si2W + Si3W5 eutectic are correctly
$ reproduced. The L = Si + Si2W eutectic is at 1661 K instead of 1666 K.
$
$ ------------------------------------------------------------------------------
 TEMP-LIM 298.15 6000.00 !
$
$ELEMENT NAME  REF. STATE               ATOMIC MASS H298-H0    S298    !
$
 ELEMENT VA   VACUUM                      0.0          0.0      0.0    ! 
 ELEMENT SI   DIAMOND_A4                 28.0855    3217.      18.81   ! 
 ELEMENT W    BCC_A2                    183.85      4970.0     32.6176 ! 
$ ------------------------------------------------------------------------------
$ Phase definitions
$
 PHASE LIQUID:L % 1 1 !
 CONST LIQUID:L : SI W : !
$
$ Fcc (cF4, Fm-3m) and MeX (cF8, Fm-3m)
$
 PHASE FCC_A1 %A 2 1 1 !
 CONST FCC_A1 : SI W : VA : !
$
$ Bcc (cI2, Im-3m)
$
 PHASE BCC_A2 %B 2 1 3 !
 CONST BCC_A2 : SI W% : VA : !
$
$ Hcp (hP2, P6_3/mmc) and Me2X (NiAs-type, hP4, P6_3/mmc, B8_1)
$
 PHASE HCP_A3 %A 2 1 0.5 !
 CONST HCP_A3 : SI W : VA : !
$
$ Prototype C (cF8, Fd-3m)
$
 PHASE DIAMOND_A4 % 1 1 !
 CONST DIAMOND_A4 : SI : !
$
$ Prototype MoSi2 (tI6, I4/mmm)
$
 PHASE SI2W_C11B % 2 2 1 !
 CONST SI2W_C11B : SI : W : !
$
$ Prototype Si3W5 (tI32, I4/mcm)
$
 PHASE SI3W5_D8M % 2 3 5 !
 CONST SI3W5_D8M : SI : W : !
$ ------------------------------------------------------------------------------
$ Defaults
$
 DEFINE-SYSTEM-DEFAULT ELEMENT 2 !
 DEFAULT-COM DEFINE_SYSTEM_ELEMENT VA !
 TYPE-DEF % SEQ * !
 TYPE-DEF A GES AMEND_PHASE_DESCRIPTION @ MAGNETIC -3 0.28 !
 TYPE-DEF B GES AMEND_PHASE_DESCRIPTION @ MAGNETIC -1 0.4 !
 FUNCTION ZERO      298.15  0;                                         6000 N !
 FUNCTION UN_ASS    298.15  0;                                         6000 N !
 FUNCTION R         298.15  +8.31451;                                  6000 N !
$ ------------------------------------------------------------------------------
$ Element data
$ ------------------------------------------------------------------------------
$ Si
$
 PAR  G(DIAMOND_A4,SI),,                +GHSERSI;                3600 N 91Din !
 PAR  G(FCC_A1,SI:VA),,                 +GHSERSI+51000-21.8*T;   3600 N 91Din !
 PAR  G(BCC_A2,SI:VA),,                 +GHSERSI+47000-22.5*T;   3600 N 91Din !
 PAR  G(HCP_A3,SI:VA),,                 +GHSERSI+49200-20.8*T;   3600 N 91Din !
$PAR  G(CBCC_A12,SI:VA),,               +GHSERSI+50208-20.377*T; 3600 N 91Din !
$PAR  G(CUB_A13,SI:VA),,                +GHSERSI+47279-20.377*T; 3600 N 91Din !
 PAR  G(LIQUID,SI),,                    +GLIQSI;                 3600 N 91Din !
$
 FUNCTION GHSERSI   298.15  -8162.609+137.236859*T-22.8317533*T*LN(T)
       -0.001912904*T**2-3.552E-09*T**3+176667*T**(-1);
      1687.00  Y  -9457.642+167.281367*T-27.196*T*LN(T)-4.20369E+30*T**(-9);
      3600.00  N !
 FUNCTION GLIQSI    298.15  +50696.36-30.099439*T+GHSERSI+2.09307E-21*T**7;
      1687.00  Y  +40370.523+137.722298*T-27.196*T*LN(T);
      3600.00  N !
 FUNCTION GBCCSI    298.15  +GHSERSI+47000-22.5*T;               3600 N 91Din !
$ ------------------------------------------------------------------------------
$ W
$
 PAR  G(BCC_A2,W:VA),,                  +GHSERWW;,,                   N 91Din !
 PAR  G(FCC_A1,W:VA),,                  +GHSERWW+19300+0.63*T;,,      N 91Din !
 PAR  G(HCP_A3,W:VA),,                  +GHSERWW+14750;,,             N 91Din !
 PAR  G(LIQUID,W),,                     +GLIQWW;,,                    N 91Din !
$
 FUNCTION GHSERWW   298.15  -7646.311+130.4*T-24.1*T*LN(T)
       -0.001936*T**2+2.07E-07*T**3+44500*T**(-1)-5.33E-11*T**4;
      3695.00  Y  -82868.801+389.362335*T-54*T*LN(T)+1.528621E+33*T**(-9);
      6000.00  N !
 FUNCTION GLIQWW    298.15  +52160.584-14.10999*T+GHSERWW-2.713468E-24*T**7;
      3695.00  Y  -30436.051+375.175*T-54*T*LN(T);
      6000.00  N !
 FUNCTION GFCCWW    298.15  +GHSERWW+19300+0.63*T;                     6000 N !
$ ------------------------------------------------------------------------------
$ Binary system
$
$ Z. Guo, W. Yuan, Y. Sun, Z. Cai, Z. Qiao,
$ J. Phase Equilib. Diffus., 30, 564-70(2009).
$
$ Checked against paper. Checked at 6000K.
$
$ According to the table of invariants, the L = Si3W5 + bcc eutectic is
$ 25 too high (2485 K instead of 2460 K), but comparing with the published
$ phase diagram the table of invariants is probably incorrect. Both congruent
$ melting temperatures and the L = Si2W + Si3W5 eutectic are correctly
$ reproduced. The L = Si + Si2W eutectic is at 1661 K instead of 1666 K.
$
 PAR  L(LIQUID,SI,W;0),,                -158254.6+19.8*T;,,           N 09Guo !
 PAR  L(LIQUID,SI,W;1),,                +15300;,,                     N 09Guo !
$
 PAR  L(BCC_A2,SI,W:VA;0),,             -38724.2;,,                   N 09Guo !
$
 PAR  G(SI2W_C11B,SI:W),,               +2*GHSERSI+GHSERWW
             -80139.6-22.53*T;,,                                      N 09Guo !
 PAR  G(SI3W5_D8M,SI:W),,               +3*GHSERSI+5*GHSERWW
             -144973.6-69.2*T;,,                                      N 09Guo !
$
$ Metastable
$
 PAR  L(FCC_A1,SI,W:VA;0),,             -38724.2;,,                   N Same !
 PAR  L(HCP_A3,SI,W:VA;0),,             -38724.2;,,                   N Same !
$ ------------------------------------------------------------------------------
$
 ASSESSED_SYSTEM
  SI-W(TDB -* +LIQUID +BCC_A2 +DIAMOND +SI2W_C11B +SI3W5_D8M
  ;P3 TMM:300/4000 STP:.5/2500/-2) !
$
$
 LIST-OF-REFERENCE
 NUMBER  SOURCE
  Null   'Unknown source'
  Same   'Same or similar interaction as in the corresponding stable phase'
  REFLAV 'Laves phase convention: G(LAVES,X:X)=+3*GHSERXX+15000'
  COST   'COST 507 database'
  91Din  'A.T. Dinsdale, Calphad, 15, 317-425(1991).'
  09Guo  'Z. Guo, W. Yuan, Y. Sun, Z. Cai, Z. Qiao,
          J. Phase Equilib. Diffus., 30, 564-70(2009); Si-W'
!
