Repository: orchid-calphad/orchid-project.org

# orchid-project.org

Website and released data of **ORCHID** (Open Repository for CALPHAD Hypotheses, Intelligence, and Discovery),
served by GitHub Pages at https://orchid-project.org. Releases are archived on Zenodo (one DOI per version).

- `index.html`, `catalog/`, `best-practices.html` — static, self-contained pages (generated in the ORCHID tooling).
- `data/` — released data: catalog, redistributable TDB files, convex hulls. Licences: `data/LICENSES.md`, `data/NOTICE.md`.
- `llms.txt`, `data/croissant.json`, `CITATION.cff`, `.zenodo.json` — machine-readable metadata.

Only data with clear redistribution rights are published.

File: data/databases/sgte-binary/SiW-13Li.tdb
$
$ Database for Si-W from Y. Li et al. 2013.
$
$ Y. Li, C. Li, Z. Du, C. Guo, Calphad, 43, 112-23(2013).
$
$ Dataset created 2024.06.19 by Bengt Hallstedt.
$
$ Based on 89Vah.
$
$ The L = Si3W5 + bcc eutectic is at 2352 K instead of 2366 K. Probably some
$ minor mistake in the Si3W5 phase.
$
$ ------------------------------------------------------------------------------
 TEMP-LIM 298.15 6000.00 !
$
$ELEMENT NAME  REF. STATE               ATOMIC MASS H298-H0    S298    !
$
 ELEMENT VA   VACUUM                      0.0          0.0      0.0    ! 
 ELEMENT SI   DIAMOND_A4                 28.0855    3217.      18.81   ! 
 ELEMENT W    BCC_A2                    183.85      4970.0     32.6176 ! 
$ ------------------------------------------------------------------------------
$ Phase definitions
$
 PHASE LIQUID:L % 1 1 !
 CONST LIQUID:L : SI W : !
$
$ Fcc (cF4, Fm-3m) and MeX (cF8, Fm-3m)
$
 PHASE FCC_A1 %A 2 1 1 !
 CONST FCC_A1 : SI W : VA : !
$
$ Bcc (cI2, Im-3m)
$
 PHASE BCC_A2 %B 2 1 3 !
 CONST BCC_A2 : SI W% : VA : !
$
$ Hcp (hP2, P6_3/mmc) and Me2X (NiAs-type, hP4, P6_3/mmc, B8_1)
$
 PHASE HCP_A3 %A 2 1 0.5 !
 CONST HCP_A3 : SI W : VA : !
$
$ Prototype C (cF8, Fd-3m)
$
 PHASE DIAMOND_A4 % 1 1 !
 CONST DIAMOND_A4 : SI : !
$
$ Prototype MoSi2 (tI6, I4/mmm)
$
 PHASE SI2W_C11B % 2 2 1 !
 CONST SI2W_C11B : SI : W : !
$
$ Prototype Si3W5 (tI32, I4/mcm)
$
 PHASE SI3W5_D8M % 3 4 1 3 !
 CONST SI3W5_D8M : W : SI W% : SI% W : !
$ ------------------------------------------------------------------------------
$ Defaults
$
 DEFINE-SYSTEM-DEFAULT ELEMENT 2 !
 DEFAULT-COM DEFINE_SYSTEM_ELEMENT VA !
 TYPE-DEF % SEQ * !
 TYPE-DEF A GES AMEND_PHASE_DESCRIPTION @ MAGNETIC -3 0.28 !
 TYPE-DEF B GES AMEND_PHASE_DESCRIPTION @ MAGNETIC -1 0.4 !
 FUNCTION ZERO      298.15  0;                                         6000 N !
 FUNCTION UN_ASS    298.15  0;                                         6000 N !
 FUNCTION R         298.15  +8.31451;                                  6000 N !
$ ------------------------------------------------------------------------------
$ Element data
$ ------------------------------------------------------------------------------
$ Si
$
 PAR  G(DIAMOND_A4,SI),,                +GHSERSI;                3600 N 91Din !
 PAR  G(FCC_A1,SI:VA),,                 +GHSERSI+51000-21.8*T;   3600 N 91Din !
 PAR  G(BCC_A2,SI:VA),,                 +GHSERSI+47000-22.5*T;   3600 N 91Din !
 PAR  G(HCP_A3,SI:VA),,                 +GHSERSI+49200-20.8*T;   3600 N 91Din !
$PAR  G(CBCC_A12,SI:VA),,               +GHSERSI+50208-20.377*T; 3600 N 91Din !
$PAR  G(CUB_A13,SI:VA),,                +GHSERSI+47279-20.377*T; 3600 N 91Din !
 PAR  G(LIQUID,SI),,                    +GLIQSI;                 3600 N 91Din !
$
 FUNCTION GHSERSI   298.15  -8162.609+137.236859*T-22.8317533*T*LN(T)
       -0.001912904*T**2-3.552E-09*T**3+176667*T**(-1);
      1687.00  Y  -9457.642+167.281367*T-27.196*T*LN(T)-4.20369E+30*T**(-9);
      3600.00  N !
 FUNCTION GLIQSI    298.15  +50696.36-30.099439*T+GHSERSI+2.09307E-21*T**7;
      1687.00  Y  +40370.523+137.722298*T-27.196*T*LN(T);
      3600.00  N !
 FUNCTION GBCCSI    298.15  +GHSERSI+47000-22.5*T;               3600 N 91Din !
 FUNCTION GSICOMP   298.15  -8162.609+137.236859*T-22.8317533*T*LN(T)
       -0.001912904*T**2-3.552E-09*T**3+176667*T**(-1);
      3600.00  N !
$ ------------------------------------------------------------------------------
$ W
$
 PAR  G(BCC_A2,W:VA),,                  +GHSERWW;,,                   N 91Din !
 PAR  G(FCC_A1,W:VA),,                  +GHSERWW+19300+0.63*T;,,      N 91Din !
 PAR  G(HCP_A3,W:VA),,                  +GHSERWW+14750;,,             N 91Din !
 PAR  G(LIQUID,W),,                     +GLIQWW;,,                    N 91Din !
$
 PAR  G(SI3W5_D8M,W:W:W),,              +8*GHSERWW+400000;,,          N 13Li !
$
 FUNCTION GHSERWW   298.15  -7646.311+130.4*T-24.1*T*LN(T)
       -0.001936*T**2+2.07E-07*T**3+44500*T**(-1)-5.33E-11*T**4;
      3695.00  Y  -82868.801+389.362335*T-54*T*LN(T)+1.528621E+33*T**(-9);
      6000.00  N !
 FUNCTION GLIQWW    298.15  +52160.584-14.10999*T+GHSERWW-2.713468E-24*T**7;
      3695.00  Y  -30436.051+375.175*T-54*T*LN(T);
      6000.00  N !
 FUNCTION GFCCWW    298.15  +GHSERWW+19300+0.63*T;                     6000 N !
$ ------------------------------------------------------------------------------
$ Binary system
$
$ Y. Li, C. Li, Z. Du, C. Guo, Calphad, 43, 112-23(2013).
$
$ Checked against paper. Checked at 6000K.
$
$ Based on 89Vah.
$
$ The L = Si3W5 + bcc eutectic is at 2352 K instead of 2366 K. Probably some
$ minor mistake in the Si3W5 phase.
$
 PAR  L(LIQUID,SI,W;0),,                -140000+35.1*T;,,             N 13Li !
 PAR  L(LIQUID,SI,W;1),,                +20897.8;,,                   N 89Vah !
 PAR  L(LIQUID,SI,W;2),,                -14660.85;,,                  N 89Vah !
$
 PAR  L(BCC_A2,SI,W:VA;0),,             +13667.6-2.3*T;,,             N 13Li !
$
 PAR  G(SI2W_C11B,SI:W),,               +2*GSICOMP+GHSERWW
             -80100-15.51*T+1.5*T*LN(T)+7.5E-08*T**3-30000*T**(-1);,, N 13Li !
$
 PAR  G(SI3W5_D8M,W:SI:SI),,            +4*GSICOMP+4*GHSERWW
             -136000-19.2*T;,,                                        N 13Li !
 PAR  G(SI3W5_D8M,W:SI:W),,             +GSICOMP+7*GHSERWW+240000;,,  N 13Li !
 PAR  G(SI3W5_D8M,W:W:SI),,             +3*GSICOMP+5*GHSERWW
             -136000-20.4*T-2.4E-07*T**3;,,                           N 13Li !
 PAR  L(SI3W5_D8M,W:SI:SI,W;0),,        -80000;,,                     N 13Li !
 PAR  L(SI3W5_D8M,W:W:SI,W;0),,         -40000;,,                     N 13Li !
$
$ Metastable
$
 PAR  L(FCC_A1,SI,W:VA;0),,             +13667.6-2.3*T;,,             N Same !
 PAR  L(HCP_A3,SI,W:VA;0),,             +13667.6-2.3*T;,,             N Same !
$ ------------------------------------------------------------------------------
$
 ASSESSED_SYSTEM
  SI-W(TDB -* +LIQUID +BCC_A2 +DIAMOND +SI2W_C11B +SI3W5_D8M
  ;P3 TMM:300/4000 STP:.5/2500/-2) !
$
$
 LIST-OF-REFERENCE
 NUMBER  SOURCE
  Null   'Unknown source'
  Same   'Same or similar interaction as in the corresponding stable phase'
  REFLAV 'Laves phase convention: G(LAVES,X:X)=+3*GHSERXX+15000'
  COST   'COST 507 database'
  89Vah  'C. Vahlas, P.-Y. Chevalier, E. Blanquet,
          Calphad, 13, 273-92(1989); Si-W'
  91Din  'A.T. Dinsdale, Calphad, 15, 317-425(1991).'
  13Li   'Y. Li, C. Li, Z. Du, C. Guo, Calphad, 43, 112-23(2013); Si-W'
!

File: data/databases/sgte-binary/SiW-89Vah.tdb
$
$ Database for Si-W from C. Vahlas et al. 1989
$
$ C. Vahlas, P.-Y. Chevalier, E. Blanquet, Calphad, 13, 273-92(1989).
$
$ Dataset created 2012.10.28 by Bengt Hallstedt.
$ 2021.02.05: Modified for use with GES6.
$
$ The parameters for Si2W and Si3W5 are confused in the paper.
$
$ The L --> Si3W5 + bcc-W is 8 K lower than in 89Vah, probably because a
$ different lattice stability was used for bcc-Si.
$
$ There is an inverse miscibility gap with a minimum at 4923 K and x(w)=0.41.
$
$ ------------------------------------------------------------------------------
 TEMP-LIM 298.15 6000.00 !
$
$ELEMENT NAME  REF. STATE               ATOMIC MASS H298-H0    S298    !
$
 ELEMENT VA   VACUUM                      0.0          0.0      0.0    ! 
 ELEMENT SI   DIAMOND_A4                 28.0855    3217.      18.81   ! 
 ELEMENT W    BCC_A2                    183.85      4970.0     32.6176 ! 
$ ------------------------------------------------------------------------------
$ Phase definitions
$
 PHASE LIQUID:L % 1 1 !
 CONST LIQUID:L : SI W : !
$
$ Fcc (cF4, Fm-3m) and MeX (cF8, Fm-3m)
$
 PHASE FCC_A1 %A 2 1 1 !
 CONST FCC_A1 : SI W : VA : !
$
$ Bcc (cI2, Im-3m)
$
 PHASE BCC_A2 %B 2 1 3 !
 CONST BCC_A2 : SI W% : VA : !
$
$ Hcp (hP2, P6_3/mmc) and Me2X (NiAs-type, hP4, P6_3/mmc, B8_1)
$
 PHASE HCP_A3 %A 2 1 0.5 !
 CONST HCP_A3 : SI W : VA : !
$
$ Prototype C (cF8, Fd-3m)
$
 PHASE DIAMOND_A4 % 1 1 !
 CONST DIAMOND_A4 : SI : !
$
$ Prototype MoSi2 (tI6, I4/mmm)
$
 PHASE SI2W_C11B % 2 2 1 !
 CONST SI2W_C11B : SI : W : !
$
$ Prototype Si3W5 (tI32, I4/mcm)
$
 PHASE SI3W5_D8M % 2 3 5 !
 CONST SI3W5_D8M : SI : W : !
$ ------------------------------------------------------------------------------
$ Defaults
$
 DEFINE-SYSTEM-DEFAULT ELEMENT 2 !
 DEFAULT-COM DEFINE_SYSTEM_ELEMENT VA !
 TYPE-DEF % SEQ * !
 TYPE-DEF A GES AMEND_PHASE_DESCRIPTION @ MAGNETIC -3 0.28 !
 TYPE-DEF B GES AMEND_PHASE_DESCRIPTION @ MAGNETIC -1 0.4 !
 FUNCTION ZERO      298.15  0;                                         6000 N !
 FUNCTION UN_ASS    298.15  0;                                         6000 N !
 FUNCTION R         298.15  +8.31451;                                  6000 N !
$ ------------------------------------------------------------------------------
$ Element data
$ ------------------------------------------------------------------------------
$ Si
$
 PAR  G(DIAMOND_A4,SI),,                +GHSERSI;                3600 N 91Din !
 PAR  G(FCC_A1,SI:VA),,                 +GHSERSI+51000-21.8*T;   3600 N 91Din !
 PAR  G(BCC_A2,SI:VA),,                 +GHSERSI+47000-22.5*T;   3600 N 91Din !
 PAR  G(HCP_A3,SI:VA),,                 +GHSERSI+49200-20.8*T;   3600 N 91Din !
$PAR  G(CBCC_A12,SI:VA),,               +GHSERSI+50208-20.377*T; 3600 N 91Din !
$PAR  G(CUB_A13,SI:VA),,                +GHSERSI+47279-20.377*T; 3600 N 91Din !
 PAR  G(LIQUID,SI),,                    +GLIQSI;                 3600 N 91Din !
$
 FUNCTION GHSERSI   298.15  -8162.609+137.236859*T-22.8317533*T*LN(T)
       -0.001912904*T**2-3.552E-09*T**3+176667*T**(-1);
      1687.00  Y  -9457.642+167.281367*T-27.196*T*LN(T)-4.20369E+30*T**(-9);
      3600.00  N !
 FUNCTION GLIQSI    298.15  +50696.36-30.099439*T+GHSERSI+2.09307E-21*T**7;
      1687.00  Y  +40370.523+137.722298*T-27.196*T*LN(T);
      3600.00  N !
 FUNCTION GBCCSI    298.15  +GHSERSI+47000-22.5*T;               3600 N 91Din !
$ ------------------------------------------------------------------------------
$ W
$
 PAR  G(BCC_A2,W:VA),,                  +GHSERWW;,,                   N 91Din !
 PAR  G(FCC_A1,W:VA),,                  +GHSERWW+19300+0.63*T;,,      N 91Din !
 PAR  G(HCP_A3,W:VA),,                  +GHSERWW+14750;,,             N 91Din !
 PAR  G(LIQUID,W),,                     +GLIQWW;,,                    N 91Din !
$
 FUNCTION GHSERWW   298.15  -7646.311+130.4*T-24.1*T*LN(T)
       -0.001936*T**2+2.07E-07*T**3+44500*T**(-1)-5.33E-11*T**4;
      3695.00  Y  -82868.801+389.362335*T-54*T*LN(T)+1.528621E+33*T**(-9);
      6000.00  N !
 FUNCTION GLIQWW    298.15  +52160.584-14.10999*T+GHSERWW-2.713468E-24*T**7;
      3695.00  Y  -30436.051+375.175*T-54*T*LN(T);
      6000.00  N !
 FUNCTION GFCCWW    298.15  +GHSERWW+19300+0.63*T;                     6000 N !
$ ------------------------------------------------------------------------------
$ Binary system
$
$ C. Vahlas, P.-Y. Chevalier, E. Blanquet, Calphad, 13, 273-92(1989).
$
$ Checked against paper. Checked at 6000K.
$
$ The parameters for Si2W and Si3W5 are confused in the paper.
$
$ The L --> Si3W5 + bcc-W is 8 K lower than in 89Vah, probably because a
$ different lattice stability was used for bcc-Si.
$
$ There is an inverse miscibility gap with a minimum at 4923 K and x(w)=0.41.
$
 PAR  L(LIQUID,SI,W;0),,                -164490.25+45.90737*T;,,      N 89Vah !
 PAR  L(LIQUID,SI,W;1),,                +20897.8;,,                   N 89Vah !
 PAR  L(LIQUID,SI,W;2),,                -14660.85;,,                  N 89Vah !
$
 PAR  L(BCC_A2,SI,W:VA;0),,             +13667.6;,,                   N 89Vah !
$
 PAR  G(SI2W_C11B,SI:W),,               +2*GHSERSI+GHSERWW
             -93117+2.09205*T;,,                                      N 89Vah !
 PAR  G(SI3W5_D8M,SI:W),,               +3*GHSERSI+5*GHSERWW
             -153630.4-14.22064*T;,,                                  N 89Vah !
$
$ Metastable
$
 PAR  L(FCC_A1,SI,W:VA;0),,             +13667.6;,,                   N Same !
 PAR  L(HCP_A3,SI,W:VA;0),,             +13667.6;,,                   N Same !
$ ------------------------------------------------------------------------------
$
 ASSESSED_SYSTEM
  SI-W(TDB -* +LIQUID +BCC_A2 +DIAMOND +SI2W_C11B +SI3W5_D8M
  ;P3 TMM:300/4000 STP:.5/2500/-2) !
$
$
 LIST-OF-REFERENCE
 NUMBER  SOURCE
  Null   'Unknown source'
  Same   'Same or similar interaction as in the corresponding stable phase'
  REFLAV 'Laves phase convention: G(LAVES,X:X)=+3*GHSERXX+15000'
  COST   'COST 507 database'
  89Vah  'C. Vahlas, P.-Y. Chevalier, E. Blanquet,
          Calphad, 13, 273-92(1989); Si-W'
  91Din  'A.T. Dinsdale, Calphad, 15, 317-425(1991).'
!

File: data/databases/sgte-binary/SiY-04Luk-LB.tdb
$
$ Database for Si-Y from H.L. Lukas 2004 (included in LB Vol. 4)
$
$ H.L. Lukas, unpublished work, 2004.
$
$ Dataset created 2016.03.26 by Bengt Hallstedt.
$ 2021.02.05: Modified for use with GES6.
$ 2024.06.19: Changed phase name SI5Y3_C32 to SI5Y3_RT and
$             SI5Y3_CC to SI5Y3_C32.
$
$ Modified from the COST 507 version 98Luk. The purpose of the modification
$ is unclear because the differences from the COST version are very small.
$
$ Crystal structure data in this system seems inconsistent and differs
$ between LB, COST 507 and Pauling file. There seems to be a general confusion
$ concerning the RE3Si5 and RESi2 phases. The structures selected here are
$ consistent with the presentation in 19Zha.
$
$ Fcc, bcc and hcp interactions are not good and should be changed.
$
$ Invariant temperatures match those from LB, but differ by up to 7.3 K from
$ those in the COST report.
$
$ There is an inverse miscibility gap with a minimum at 4259 K and x(Y)=0.60.
$
$ ------------------------------------------------------------------------------
 TEMP-LIM 298.15 6000.00 !
$
$ELEMENT NAME  REF. STATE               ATOMIC MASS H298-H0    S298    !
$
 ELEMENT VA   VACUUM                      0.0          0.0      0.0    ! 
 ELEMENT SI   DIAMOND_A4                 28.0855    3217.      18.81   ! 
 ELEMENT Y    HCP_A3                     88.9059    5983.457   44.7875 ! 
$ ------------------------------------------------------------------------------
$ Phase definitions
$
 PHASE LIQUID:L % 1 1 !
 CONST LIQUID:L : SI Y : !
$
$ Fcc (cF4, Fm-3m) and MeX (cF8, Fm-3m)
$
 PHASE FCC_A1 %A 2 1 1 !
 CONST FCC_A1 : SI Y : VA : !
$
$ Bcc (cI2, Im-3m)
$
 PHASE BCC_A2 %B 2 1 3 !
 CONST BCC_A2 : SI Y% : VA : !
$
$ Hcp (hP2, P6_3/mmc) and Me2X (NiAs-type, hP4, P6_3/mmc, B8_1)
$
 PHASE HCP_A3 %A 2 1 0.5 !
 CONST HCP_A3 : SI Y% : VA : !
$
$ Prototype C (cF8, Fd-3m)
$
 PHASE DIAMOND_A4 % 1 1 !
 CONST DIAMOND_A4 : SI : !
$
$ Prototype AlB2 (hP3, P6/mmm), low T
$
 PHASE SI2Y_C32 % 2 2 1 !
 CONST SI2Y_C32 : SI : Y : !
$
$ Prototype Si2Th (tI12, I4_1/amd), high T
$
 PHASE SI2Y_CC % 2 2 1 !
 CONST SI2Y_CC : SI : Y : !
$
$ Prototype GdSi1.4 (oI12, Imma), low T
$
 PHASE SI5Y3_RT % 2 5 3 !
 CONST SI5Y3_RT : SI : Y : !
$
$ Prototype AlB2 (hP3, P6/mmm), high T
$
 PHASE SI5Y3_C32 % 2 5 3 !
 CONST SI5Y3_C32 : SI : Y : !
$
$ Prototype CrB (oC8, Cmcm)
$
 PHASE SIY_B33 % 2 1 1 !
 CONST SIY_B33 : SI : Y : !
$
$ Prototype Gd5Si4 (oP36, Pnma)
$
 PHASE SI4Y5 % 2 4 5 !
 CONST SI4Y5 : SI : Y : !
$
$ Prototype Mn5Si3 (hP16, P6_3/mcm)
$
 PHASE SI3Y5_D88 % 2 3 5 !
 CONST SI3Y5_D88 : SI : Y : !
$ ------------------------------------------------------------------------------
$ Defaults
$
 DEFINE-SYSTEM-DEFAULT ELEMENT 2 !
 DEFAULT-COM DEFINE_SYSTEM_ELEMENT VA !
 TYPE-DEF % SEQ * !
 TYPE-DEF A GES AMEND_PHASE_DESCRIPTION @ MAGNETIC -3 0.28 !
 TYPE-DEF B GES AMEND_PHASE_DESCRIPTION @ MAGNETIC -1 0.4 !
 FUNCTION ZERO      298.15  0;                                         6000 N !
 FUNCTION UN_ASS    298.15  0;                                         6000 N !
 FUNCTION R         298.15  +8.31451;                                  6000 N !
$ ------------------------------------------------------------------------------
$ Element data
$ ------------------------------------------------------------------------------
$ Si
$
 PAR  G(DIAMOND_A4,SI),,                +GHSERSI;                3600 N 91Din !
 PAR  G(FCC_A1,SI:VA),,                 +GHSERSI+51000-21.8*T;   3600 N 91Din !
 PAR  G(BCC_A2,SI:VA),,                 +GHSERSI+47000-22.5*T;   3600 N 91Din !
 PAR  G(HCP_A3,SI:VA),,                 +GHSERSI+49200-20.8*T;   3600 N 91Din !
$PAR  G(CBCC_A12,SI:VA),,               +GHSERSI+50208-20.377*T; 3600 N 91Din !
$PAR  G(CUB_A13,SI:VA),,                +GHSERSI+47279-20.377*T; 3600 N 91Din !
 PAR  G(LIQUID,SI),,                    +GLIQSI;                 3600 N 91Din !
$
 FUNCTION GHSERSI   298.15  -8162.609+137.236859*T-22.8317533*T*LN(T)
       -0.001912904*T**2-3.552E-09*T**3+176667*T**(-1);
      1687.00  Y  -9457.642+167.281367*T-27.196*T*LN(T)-4.20369E+30*T**(-9);
      3600.00  N !
 FUNCTION GLIQSI    298.15  +50696.36-30.099439*T+GHSERSI+2.09307E-21*T**7;
      1687.00  Y  +40370.523+137.722298*T-27.196*T*LN(T);
      3600.00  N !
 FUNCTION GBCCSI    298.15  +GHSERSI+47000-22.5*T;                     3600 N !
$ ------------------------------------------------------------------------------
$ Y
$
$ HCP_A3, BCC_A2 and LIQUID revised in unary 3.0
$ FCC_A1 added in unary 4.1
$
 PAR  G(HCP_A3,Y:VA)            100.00  +GHSERYY;                3700 N 95She3 !
 PAR  G(BCC_A2,Y:VA)            100.00  +GBCCYY;                 3700 N 95She3 !
 PAR  G(FCC_A1,Y:VA)            100.00  +GHSERYY+6000;           3700 N Frie2 !
 PAR  G(LIQUID,Y)               100.00  +GLIQYY;                 3700 N 95She3 !
$
 FUNCTION GHSERYY   100.00  -8011.09379+128.572856*T-25.6656992*T*LN(T)
       -0.00175716414*T**2-4.17561786E-07*T**3+26911.509*T**(-1);
      1000.00  Y  -7179.74574+114.497104*T-23.4941827*T*LN(T)
       -0.0038211802*T**2-8.2534534E-08*T**3;
      1795.15  Y  -67480.7761+382.124727*T-56.9527111*T*LN(T)
       +0.00231774379*T**2-7.22513088E-08*T**3+18077162.6*T**(-1);
      3700.00  N !
 FUNCTION GBCCYY    100.00  -833.658863+123.667346*T-25.5832578*T*LN(T)
       -0.00237175965*T**2+9.10372497E-09*T**3+27340.0687*T**(-1);
      1000.00  Y  -1297.79829+134.528352*T-27.3038477*T*LN(T)
       -5.41757644E-04*T**2-3.05012175E-07*T**3;
      1795.15  Y  +15389.4975+0.981325399*T-8.88296647*T*LN(T)
       -0.00904576576*T**2+4.02944768E-07*T**3-2542575.96*T**(-1);
      3700.00  N !
 FUNCTION GLIQYY    100.00  +2098.50738+119.41873*T-24.6467508*T*LN(T)
       -0.00347023463*T**2-8.12981167E-07*T**3+23713.7332*T**(-1);
      1000.00  Y  +7386.44846+19.4520171*T-9.0681627*T*LN(T)
       -0.0189533369*T**2+1.7595327E-06*T**3;
      1795.15  Y  -12976.5957+257.400783*T-43.0952*T*LN(T);
      3700.00  N !
$ ------------------------------------------------------------------------------
$ Binary system
$
$ From H.L. Lukas 2004 (included in LB Vol. 4)
$
$ H.L. Lukas, unpublished work, 2004.
$
$ Modified from the COST 507 version 98Luk. The purpose of the modification
$ is unclear because the differences from the COST version are very small.
$
$ Checked against LB. Checked at 6000 K.
$
$ Crystal structure data in this system seems inconsistent and differs
$ between LB, COST 507 and Pauling file. There seems to be a general confusion
$ concerning the RE3Si5 and RESi2 phases. The structures selected here are
$ consistent with the presentation in 19Zha.
$
$ Fcc, bcc and hcp interactions are not good and should be changed.
$
$ Invariant temperatures match those from LB, but differ by up to 7.3 K from
$ those in the COST report.
$
$ There is an inverse miscibility gap with a minimum at 4259 K and x(Y)=0.60.
$
 PAR  L(LIQUID,SI,Y;0),,                -210823.87+25.69953*T;,,      N 04Luk !
 PAR  L(LIQUID,SI,Y;1),,                +14437.77-30.53729*T;,,       N 04Luk !
 PAR  L(LIQUID,SI,Y;2),,                +61793.62-47.15619*T;,,       N 04Luk !
$
 PAR  L(BCC_A2,SI,Y:VA;0),,             +80*T;,,                      N 98Luk !
 PAR  L(HCP_A3,SI,Y:VA;0),,             +80*T;,,                      N 98Luk !
$
 PAR  G(SI2Y_C32,SI:Y),,                +2*GHSERSI+GHSERYY
             -209544.72+27.40752*T;,,                                 N 04Luk !
 PAR  G(SI2Y_CC,SI:Y),,                 +2*GHSERSI+GHSERYY
             -204975.72+24.40752*T;,,                                 N 04Luk !
 PAR  G(SI5Y3_RT,SI:Y),,                +5*GHSERSI+3*GHSERYY
             -588727.12+77.22936*T;,,                                 N 04Luk !
 PAR  G(SI5Y3_C32,SI:Y),,               +5*GHSERSI+3*GHSERYY
             -582943.12+69.22936*T;,,                                 N 04Luk !
 PAR  G(SIY_B33,SI:Y),,                 +GHSERSI+GHSERYY
             -160664.42+20.08306*T;,,                                 N 04Luk !
 PAR  G(SI4Y5,SI:Y),,                   +4*GHSERSI+5*GHSERYY
             -694491.03+86.81139*T;,,                                 N 04Luk !
 PAR  G(SI3Y5_D88,SI:Y),,               +3*GHSERSI+5*GHSERYY
             -574400.+71.8*T;,,                                       N 04Luk !
$
$ Metastable
$
 PAR  L(FCC_A1,SI,Y:VA;0),,             +80*T;,,                      N Same !
$ ------------------------------------------------------------------------------
$
 ASSESSED_SYSTEM
  SI-Y(TDB -* +LIQUID +BCC_A2 +DIAMOND +HCP_A3 +SI2Y_CC +SI2Y_C32 +SI3Y5_D88
  +SI4Y5 +SI5Y3_CC +SI5Y3_C32 +SIY_B33 ;P3 TMM:300/2500 STP:.5/2300/-2) !
$
$
 LIST-OF-REFERENCE
 NUMBER  SOURCE
  Null   'Unknown source'
  Same   'Same or similar interaction as in the corresponding stable phase'
  COST   'COST 507 database'
  Frie2  'Suzana Fries and Leo Lukas, unpublished,
          SGTE unary database V.4.1, 1999; Y'
  91Din  'A.T. Dinsdale, Calphad, 15, 317-425(1991).'
  95She3 'H. Shen, W. Zhang, G. Liu, R. Wang, Z. Du, Report F-95-03,
          University of Science and Technology, Beijing, May 1995,
          SGTE unary database V.3.0, 1996; Y'
  98Luk  'H.L. Lukas, COST 507, Final report round 2, 1998; Si-Y'
  04Luk  'H.L. Lukas, unpublished work, 2004; Si-Y'
!

File: data/databases/sgte-binary/SiY-19Xu.tdb
$
$ Database for Si-Y from K. Xu et al. 2019.
$
$ K. Xu, H. Zou, K. Chang, Z. Deng, X. Zhou, Y. Huang, L. Chen, F. Huang,
$ Q. Huang, J. Eur. Ceram. Soc., 39, 4510-19(2019).
$
$ Dataset created 2019.06.15 by Bengt Hallstedt.
$ 2019.11.16: Modified for use with GES6.
$ 2024.06.19: Changed phase name SI2Y_RT to SI2Y_C32 and SI2Y_C32 to SI2Y_CC.
$
$ Crystal structure data in this system seems inconsistent and differs
$ between LB, COST 507 and Pauling file. There seems to be a general confusion
$ concerning the RE3Si5 and RESi2 phases. The structures selected here are
$ consistent with the presentation in 19Zha.
$
$ ------------------------------------------------------------------------------
 TEMP-LIM 298.15 6000.00 !
$
$ELEMENT NAME  REF. STATE               ATOMIC MASS H298-H0    S298    !
$
 ELEMENT VA   VACUUM                      0.0          0.0      0.0    ! 
 ELEMENT SI   DIAMOND_A4                 28.0855    3217.      18.81   ! 
 ELEMENT Y    HCP_A3                     88.9059    5983.457   44.7875 ! 
$ ------------------------------------------------------------------------------
$ Phase definitions
$
 PHASE LIQUID:L % 1 1 !
 CONST LIQUID:L : SI Y : !
$
$ Fcc (cF4, Fm-3m) and MeX (cF8, Fm-3m)
$
 PHASE FCC_A1 %A 2 1 1 !
 CONST FCC_A1 : SI Y : VA : !
$
$ Bcc (cI2, Im-3m)
$
 PHASE BCC_A2 %B 2 1 3 !
 CONST BCC_A2 : SI Y% : VA : !
$
$ Hcp (hP2, P6_3/mmc) and Me2X (NiAs-type, hP4, P6_3/mmc, B8_1)
$
 PHASE HCP_A3 %A 2 1 0.5 !
 CONST HCP_A3 : SI Y% : VA : !
$
$ Prototype C (cF8, Fd-3m)
$
 PHASE DIAMOND_A4 % 1 1 !
 CONST DIAMOND_A4 : SI : !
$
$ Prototype AlB2 (hP3, P6/mmm), low T
$
 PHASE SI2Y_C32 % 2 2 1 !
 CONST SI2Y_C32 : SI : Y : !
$
$ Prototype Si2Th (tI12, I4_1/amd), high T
$
 PHASE SI2Y_CC % 2 2 1 !
 CONST SI2Y_CC : SI : Y : !
$
$ Prototype GdSi1.4 (oI12, Imma), low T
$
 PHASE SI5Y3_RT % 2 5 3 !
 CONST SI5Y3_RT : SI : Y : !
$
$ Prototype AlB2 (hP3, P6/mmm), high T
$
 PHASE SI5Y3_C32 % 2 5 3 !
 CONST SI5Y3_C32 : SI : Y : !
$
$ Prototype CrB (oC8, Cmcm)
$
 PHASE SIY_B33 % 2 1 1 !
 CONST SIY_B33 : SI : Y : !
$
$ Prototype Gd5Si4 (oP36, Pnma)
$
 PHASE SI4Y5 % 2 4 5 !
 CONST SI4Y5 : SI : Y : !
$
$ Prototype Mn5Si3 (hP16, P6_3/mcm)
$
 PHASE SI3Y5_D88 % 2 3 5 !
 CONST SI3Y5_D88 : SI : Y : !
$ ------------------------------------------------------------------------------
$ Defaults
$
 DEFINE-SYSTEM-DEFAULT ELEMENT 2 !
 DEFAULT-COM DEFINE_SYSTEM_ELEMENT VA !
 TYPE-DEF % SEQ * !
 TYPE-DEF A GES AMEND_PHASE_DESCRIPTION @ MAGNETIC -3 0.28 !
 TYPE-DEF B GES AMEND_PHASE_DESCRIPTION @ MAGNETIC -1 0.4 !
 FUNCTION ZERO      298.15  0;                                         6000 N !
 FUNCTION UN_ASS    298.15  0;                                         6000 N !
 FUNCTION R         298.15  +8.31451;                                  6000 N !
$ ------------------------------------------------------------------------------
$ Element data
$ ------------------------------------------------------------------------------
$ Si
$
 PAR  G(DIAMOND_A4,SI),,                +GHSERSI;                3600 N 91Din !
 PAR  G(FCC_A1,SI:VA),,                 +GHSERSI+51000-21.8*T;   3600 N 91Din !
 PAR  G(BCC_A2,SI:VA),,                 +GHSERSI+47000-22.5*T;   3600 N 91Din !
 PAR  G(HCP_A3,SI:VA),,                 +GHSERSI+49200-20.8*T;   3600 N 91Din !
$PAR  G(CBCC_A12,SI:VA),,               +GHSERSI+50208-20.377*T; 3600 N 91Din !
$PAR  G(CUB_A13,SI:VA),,                +GHSERSI+47279-20.377*T; 3600 N 91Din !
 PAR  G(LIQUID,SI),,                    +GLIQSI;                 3600 N 91Din !
$
 FUNCTION GHSERSI   298.15  -8162.609+137.236859*T-22.8317533*T*LN(T)
       -0.001912904*T**2-3.552E-09*T**3+176667*T**(-1);
      1687.00  Y  -9457.642+167.281367*T-27.196*T*LN(T)-4.20369E+30*T**(-9);
      3600.00  N !
 FUNCTION GLIQSI    298.15  +50696.36-30.099439*T+GHSERSI+2.09307E-21*T**7;
      1687.00  Y  +40370.523+137.722298*T-27.196*T*LN(T);
      3600.00  N !
 FUNCTION GBCCSI    298.15  +GHSERSI+47000-22.5*T;                     3600 N !
$ ------------------------------------------------------------------------------
$ Y
$
$ HCP_A3, BCC_A2 and LIQUID revised in unary 3.0
$ FCC_A1 added in unary 4.1
$
 PAR  G(HCP_A3,Y:VA)            100.00  +GHSERYY;                3700 N 95She3 !
 PAR  G(BCC_A2,Y:VA)            100.00  +GBCCYY;                 3700 N 95She3 !
 PAR  G(FCC_A1,Y:VA)            100.00  +GHSERYY+6000;           3700 N Frie2 !
 PAR  G(LIQUID,Y)               100.00  +GLIQYY;                 3700 N 95She3 !
$
 FUNCTION GHSERYY   100.00  -8011.09379+128.572856*T-25.6656992*T*LN(T)
       -0.00175716414*T**2-4.17561786E-07*T**3+26911.509*T**(-1);
      1000.00  Y  -7179.74574+114.497104*T-23.4941827*T*LN(T)
       -0.0038211802*T**2-8.2534534E-08*T**3;
      1795.15  Y  -67480.7761+382.124727*T-56.9527111*T*LN(T)
       +0.00231774379*T**2-7.22513088E-08*T**3+18077162.6*T**(-1);
      3700.00  N !
 FUNCTION GBCCYY    100.00  -833.658863+123.667346*T-25.5832578*T*LN(T)
       -0.00237175965*T**2+9.10372497E-09*T**3+27340.0687*T**(-1);
      1000.00  Y  -1297.79829+134.528352*T-27.3038477*T*LN(T)
       -5.41757644E-04*T**2-3.05012175E-07*T**3;
      1795.15  Y  +15389.4975+0.981325399*T-8.88296647*T*LN(T)
       -0.00904576576*T**2+4.02944768E-07*T**3-2542575.96*T**(-1);
      3700.00  N !
 FUNCTION GLIQYY    100.00  +2098.50738+119.41873*T-24.6467508*T*LN(T)
       -0.00347023463*T**2-8.12981167E-07*T**3+23713.7332*T**(-1);
      1000.00  Y  +7386.44846+19.4520171*T-9.0681627*T*LN(T)
       -0.0189533369*T**2+1.7595327E-06*T**3;
      1795.15  Y  -12976.5957+257.400783*T-43.0952*T*LN(T);
      3700.00  N !
$ ------------------------------------------------------------------------------
$ Binary system
$
$ K. Xu, H. Zou, K. Chang, Z. Deng, X. Zhou, Y. Huang, L. Chen, F. Huang,
$ Q. Huang, J. Eur. Ceram. Soc., 39, 4510-19(2019).
$
$ Checked against paper. Checked at 6000 K.
$
$ Crystal structure data in this system seems inconsistent and differs
$ between LB, COST 507 and Pauling file. There seems to be a general confusion
$ concerning the RE3Si5 and RESi2 phases. The structures selected here are
$ consistent with the presentation in 19Zha.
$
 PAR  L(LIQUID,SI,Y;0),,                -246357.222+10.80993*T;,,     N 19Xu !
 PAR  L(LIQUID,SI,Y;1),,                -24901.5292+3.87148*T;,,      N 19Xu !
 PAR  L(LIQUID,SI,Y;2),,                +59562.0693-5.84447*T;,,      N 19Xu !
$
 PAR  L(BCC_A2,SI,Y:VA;0),,             +80*T;,,                      N 19Xu !
 PAR  L(HCP_A3,SI,Y:VA;0),,             +63.11849*T;,,                N 19Xu !
$
 PAR  G(SI2Y_C32,SI:Y),,                +2*GHSERSI+GHSERYY
             -164000-13.040641*T;,,                                   N 19Xu !
 PAR  G(SI2Y_CC,SI:Y),,                 +2*GHSERSI+GHSERYY
             -163200-13.5644936*T;,,                                  N 19Xu !
 PAR  G(SI5Y3_RT,SI:Y),,                +5*GHSERSI+3*GHSERYY
             -495000-20.1777402*T;,,                                  N 19Xu !
 PAR  G(SI5Y3_C32,SI:Y),,               +5*GHSERSI+3*GHSERYY
             -490000-27.0911365*T;,,                                  N 19Xu !
 PAR  G(SIY_B33,SI:Y),,                 +GHSERSI+GHSERYY
             -163783.41+6.00267*T;,,                                  N 19Xu !
 PAR  G(SI4Y5,SI:Y),,                   +4*GHSERSI+5*GHSERYY
             -690000+13.7*T;,,                                        N 19Xu !
 PAR  G(SI3Y5_D88,SI:Y),,               +3*GHSERSI+5*GHSERYY
             -563000+9.2*T;,,                                         N 19Xu !
$
$ Metastable
$
 PAR  L(FCC_A1,SI,Y:VA;0),,             +63.11849*T;,,                N Same !
$ ------------------------------------------------------------------------------
$
 ASSESSED_SYSTEM
  SI-Y(TDB -* +LIQUID +BCC_A2 +DIAMOND +HCP_A3 +SI2Y_RT +SI2Y_C32 +SI3Y5_D88
  +SI4Y5 +SI5Y3_RT +SI5Y3_C32 +SIY_B33 ;P3 TMM:300/2500 STP:.5/2300/-2) !
$
$
 LIST-OF-REFERENCE
 NUMBER  SOURCE
  Null   'Unknown source'
  Same   'Same or similar interaction as in the corresponding stable phase'
  COST   'COST 507 database'
  Frie2  'Suzana Fries and Leo Lukas, unpublished,
          SGTE unary database V.4.1, 1999; Y'
  91Din  'A.T. Dinsdale, Calphad, 15, 317-425(1991).'
  95She3 'H. Shen, W. Zhang, G. Liu, R. Wang, Z. Du, Report F-95-03,
          University of Science and Technology, Beijing, May 1995,
          SGTE unary database V.3.0, 1996; Y'
  19Xu   'K. Xu, H. Zou, K. Chang, Z. Deng, X. Zhou, Y. Huang, L. Chen,
          F. Huang, Q. Huang, J. Eur. Ceram. Soc., 39, 4510-19(2019); Si-Y'
!

File: data/databases/sgte-binary/SiY-19Zha.tdb
$
$ Database for Si-Y from Z. Zhang et al. 2019.
$
$ Z. Zhang, M.-Y. Chu, X.-S. Zhao, K. Li, S.-L. Shang, Z.-K. Liu, J.-Y. Shen,
$ Calphad, 65, 282-90(2019).
$
$ Dataset created 2024.06.19 by Bengt Hallstedt.
$
$ Crystal structure data in this system seems inconsistent and differs
$ between LB, COST 507 and Pauling file. There seems to be a general confusion
$ concerning the RE3Si5 and RESi2 phases. The structures selected here are
$ consistent with the presentation in 19Zha.
$
$ The Si2Y-C32/Si2Y-CC transition is not exactly reproduced when using the
$ parameters from the parameter table in the paper due to some rounding errors.
$
$ ------------------------------------------------------------------------------
 TEMP-LIM 298.15 6000.00 !
$
$ELEMENT NAME  REF. STATE               ATOMIC MASS H298-H0    S298    !
$
 ELEMENT VA   VACUUM                      0.0          0.0      0.0    ! 
 ELEMENT SI   DIAMOND_A4                 28.0855    3217.      18.81   ! 
 ELEMENT Y    HCP_A3                     88.9059    5983.457   44.7875 ! 
$ ------------------------------------------------------------------------------
$ Phase definitions
$
 PHASE LIQUID:L % 1 1 !
 CONST LIQUID:L : SI Y : !
$
$ Fcc (cF4, Fm-3m) and MeX (cF8, Fm-3m)
$
 PHASE FCC_A1 %A 2 1 1 !
 CONST FCC_A1 : SI Y : VA : !
$
$ Bcc (cI2, Im-3m)
$
 PHASE BCC_A2 %B 2 1 3 !
 CONST BCC_A2 : SI Y% : VA : !
$
$ Hcp (hP2, P6_3/mmc) and Me2X (NiAs-type, hP4, P6_3/mmc, B8_1)
$
 PHASE HCP_A3 %A 2 1 0.5 !
 CONST HCP_A3 : SI Y% : VA : !
$
$ Prototype C (cF8, Fd-3m)
$
 PHASE DIAMOND_A4 % 1 1 !
 CONST DIAMOND_A4 : SI : !
$
$ Prototype AlB2 (hP3, P6/mmm), low T
$
 PHASE SI2Y_C32 % 2 2 1 !
 CONST SI2Y_C32 : SI% Y : SI Y% : !
$
$ Prototype Si2Th (tI12, I4_1/amd), high T
$
 PHASE SI2Y_CC % 2 2 1 !
 CONST SI2Y_CC : SI% Y : SI Y% : !
$
$ Prototype GdSi1.4 (oI12, Imma), low T
$
 PHASE SI5Y3_RT % 2 5 3 !
 CONST SI5Y3_RT : SI : Y : !
$
$ Prototype AlB2 (hP3, P6/mmm), high T
$
 PHASE SI5Y3_C32 % 2 5 3 !
 CONST SI5Y3_C32 : SI : Y : !
$
$ Prototype CrB (oC8, Cmcm)
$
 PHASE SIY_B33 % 2 1 1 !
 CONST SIY_B33 : SI : Y : !
$
$ Prototype Gd5Si4 (oP36, Pnma)
$
 PHASE SI4Y5 % 2 4 5 !
 CONST SI4Y5 : SI : Y : !
$
$ Prototype Mn5Si3 (hP16, P6_3/mcm)
$
 PHASE SI3Y5_D88 % 2 3 5 !
 CONST SI3Y5_D88 : SI% Y : Y : !
$ ------------------------------------------------------------------------------
$ Defaults
$
 DEFINE-SYSTEM-DEFAULT ELEMENT 2 !
 DEFAULT-COM DEFINE_SYSTEM_ELEMENT VA !
 TYPE-DEF % SEQ * !
 TYPE-DEF A GES AMEND_PHASE_DESCRIPTION @ MAGNETIC -3 0.28 !
 TYPE-DEF B GES AMEND_PHASE_DESCRIPTION @ MAGNETIC -1 0.4 !
 FUNCTION ZERO      298.15  0;                                         6000 N !
 FUNCTION UN_ASS    298.15  0;                                         6000 N !
 FUNCTION R         298.15  +8.31451;                                  6000 N !
$ ------------------------------------------------------------------------------
$ Element data
$ ------------------------------------------------------------------------------
$ Si
$
 PAR  G(DIAMOND_A4,SI),,                +GHSERSI;                3600 N 91Din !
 PAR  G(FCC_A1,SI:VA),,                 +GHSERSI+51000-21.8*T;   3600 N 91Din !
 PAR  G(BCC_A2,SI:VA),,                 +GHSERSI+47000-22.5*T;   3600 N 91Din !
 PAR  G(HCP_A3,SI:VA),,                 +GHSERSI+49200-20.8*T;   3600 N 91Din !
$PAR  G(CBCC_A12,SI:VA),,               +GHSERSI+50208-20.377*T; 3600 N 91Din !
$PAR  G(CUB_A13,SI:VA),,                +GHSERSI+47279-20.377*T; 3600 N 91Din !
 PAR  G(LIQUID,SI),,                    +GLIQSI;                 3600 N 91Din !
$
 PAR  G(SI2Y_C32,SI:SI),,               +3*GHSERSI
             +61229.34+25.79*T;,,                                     N 19Zha !
 PAR  G(SI2Y_CC,SI:SI),,                +3*GHSERSI
             +60907+24.72*T;,,                                        N 19Zha !
$
 FUNCTION GHSERSI   298.15  -8162.609+137.236859*T-22.8317533*T*LN(T)
       -0.001912904*T**2-3.552E-09*T**3+176667*T**(-1);
      1687.00  Y  -9457.642+167.281367*T-27.196*T*LN(T)-4.20369E+30*T**(-9);
      3600.00  N !
 FUNCTION GLIQSI    298.15  +50696.36-30.099439*T+GHSERSI+2.09307E-21*T**7;
      1687.00  Y  +40370.523+137.722298*T-27.196*T*LN(T);
      3600.00  N !
 FUNCTION GBCCSI    298.15  +GHSERSI+47000-22.5*T;                     3600 N !
$ ------------------------------------------------------------------------------
$ Y
$
$ HCP_A3, BCC_A2 and LIQUID revised in unary 3.0
$ FCC_A1 added in unary 4.1
$
 PAR  G(HCP_A3,Y:VA)            100.00  +GHSERYY;                3700 N 95She3 !
 PAR  G(BCC_A2,Y:VA)            100.00  +GBCCYY;                 3700 N 95She3 !
 PAR  G(FCC_A1,Y:VA)            100.00  +GHSERYY+6000;           3700 N Frie2 !
 PAR  G(LIQUID,Y)               100.00  +GLIQYY;                 3700 N 95She3 !
$
 PAR  G(SI2Y_C32,Y:Y),,                 +3*GHSERYY
             +217959.61+36.01*T;,,                                    N 19Zha !
 PAR  G(SI2Y_CC,Y:Y),,                  +3*GHSERYY
             +205090.07+25.29*T;,,                                    N 19Zha !
 PAR  G(SI3Y5_D88,Y:Y),,                +8*GHSERYY
             +466600.72+73.04*T;,,                                    N 19Zha !
$
 FUNCTION GHSERYY   100.00  -8011.09379+128.572856*T-25.6656992*T*LN(T)
       -0.00175716414*T**2-4.17561786E-07*T**3+26911.509*T**(-1);
      1000.00  Y  -7179.74574+114.497104*T-23.4941827*T*LN(T)
       -0.0038211802*T**2-8.2534534E-08*T**3;
      1795.15  Y  -67480.7761+382.124727*T-56.9527111*T*LN(T)
       +0.00231774379*T**2-7.22513088E-08*T**3+18077162.6*T**(-1);
      3700.00  N !
 FUNCTION GBCCYY    100.00  -833.658863+123.667346*T-25.5832578*T*LN(T)
       -0.00237175965*T**2+9.10372497E-09*T**3+27340.0687*T**(-1);
      1000.00  Y  -1297.79829+134.528352*T-27.3038477*T*LN(T)
       -5.41757644E-04*T**2-3.05012175E-07*T**3;
      1795.15  Y  +15389.4975+0.981325399*T-8.88296647*T*LN(T)
       -0.00904576576*T**2+4.02944768E-07*T**3-2542575.96*T**(-1);
      3700.00  N !
 FUNCTION GLIQYY    100.00  +2098.50738+119.41873*T-24.6467508*T*LN(T)
       -0.00347023463*T**2-8.12981167E-07*T**3+23713.7332*T**(-1);
      1000.00  Y  +7386.44846+19.4520171*T-9.0681627*T*LN(T)
       -0.0189533369*T**2+1.7595327E-06*T**3;
      1795.15  Y  -12976.5957+257.400783*T-43.0952*T*LN(T);
      3700.00  N !
$ ------------------------------------------------------------------------------
$ Binary system
$
$ Z. Zhang, M.-Y. Chu, X.-S. Zhao, K. Li, S.-L. Shang, Z.-K. Liu, J.-Y. Shen,
$ Calphad, 65, 282-90(2019).
$
$ Checked against paper and author's tdb. Checked at 6000 K.
$
$ Crystal structure data in this system seems inconsistent and differs
$ between LB, COST 507 and Pauling file. There seems to be a general confusion
$ concerning the RE3Si5 and RESi2 phases. The structures selected here are
$ consistent with the presentation in 19Zha.
$
$ The Si2Y-C32/Si2Y-CC transition is not exactly reproduced when using the
$ parameters from the parameter table in the paper due to some rounding errors.
$
 PAR  L(LIQUID,SI,Y;0),,                -231878.58;,,                 N 19Zha !
 PAR  L(LIQUID,SI,Y;1),,                -22570.43+3*T;,,              N 19Zha !
 PAR  L(LIQUID,SI,Y;2),,                +75072.9-26.56*T;,,           N 19Zha !
$
 PAR  L(BCC_A2,SI,Y:VA;0),,             +80*T;,,                      N 19Zha !
 PAR  L(HCP_A3,SI,Y:VA;0),,             +80*T;,,                      N 19Zha !
$
 PAR  G(SI2Y_C32,SI:Y),,                +2*GHSERSI+GHSERYY
             -183889-5.256*T;,,                                       N 19Zha !
 PAR  G(SI2Y_C32,Y:SI),,                +2*GHSERYY+GHSERSI
             +138760.97+5.54*T;,,                                     N 19Zha !
 PAR  L(SI2Y_C32,SI,Y:SI;0),,           -615442;,,                    N 19Zha !
 PAR  L(SI2Y_C32,SI,Y:Y;0),,            -615442;,,                    N 19Zha !
 PAR  L(SI2Y_C32,SI:SI,Y;0),,           -49575.22;,,                  N 19Zha !
 PAR  L(SI2Y_C32,Y:SI,Y;0),,            -49575.22;,,                  N 19Zha !
$
 PAR  G(SI2Y_CC,SI:Y),,                 +2*GHSERSI+GHSERYY
             -181158-7.049*T;,,                                       N 19Zha !
 PAR  G(SI2Y_CC,Y:SI),,                 +2*GHSERYY+GHSERSI
             +134777.42+5.36*T;,,                                     N 19Zha !
 PAR  L(SI2Y_CC,SI,Y:SI;0),,            -585927;,,                    N 19Zha !
 PAR  L(SI2Y_CC,SI,Y:Y;0),,             -585927;,,                    N 19Zha !
 PAR  L(SI2Y_CC,SI:SI,Y;0),,            -47560;,,                     N 19Zha !
 PAR  L(SI2Y_CC,Y:SI,Y;0),,             -47560;,,                     N 19Zha !
$
 PAR  G(SI5Y3_RT,SI:Y),,                +5*GHSERSI+3*GHSERYY
             -557272+16.73*T;,,                                       N 19Zha !
 PAR  G(SI5Y3_C32,SI:Y),,               +5*GHSERSI+3*GHSERYY
             -535920-12.78*T;,,                                       N 19Zha !
 PAR  G(SIY_B33,SI:Y),,                 +GHSERSI+GHSERYY
             -160861.72+2.52*T;,,                                     N 19Zha !
 PAR  G(SI4Y5,SI:Y),,                   +4*GHSERSI+5*GHSERYY
             -698969.8+3.19*T;,,                                      N 19Zha !
$
 PAR  G(SI3Y5_D88,SI:Y),,               +3*GHSERSI+5*GHSERYY
             -584432.72+3.28*T;,,                                     N 19Zha !
 PAR  L(SI3Y5_D88,SI,Y:Y;0),,           -502082.56+26.64*T;,,         N 19Zha !
$
$ Metastable
$
 PAR  L(FCC_A1,SI,Y:VA;0),,             +80*T;,,                      N Same !
$ ------------------------------------------------------------------------------
$
 ASSESSED_SYSTEM
  SI-Y(TDB -* +LIQUID +BCC_A2 +DIAMOND +HCP_A3 +SI2Y_C32 +SI2Y_CC +SI3Y5_D88
  +SI4Y5 +SI5Y3_RT +SI5Y3_C32 +SIY_B33 ;P3 TMM:300/2500 STP:.5/2300/-2) !
$
$
 LIST-OF-REFERENCE
 NUMBER  SOURCE
  Null   'Unknown source'
  Same   'Same or similar interaction as in the corresponding stable phase'
  COST   'COST 507 database'
  Frie2  'Suzana Fries and Leo Lukas, unpublished,
          SGTE unary database V.4.1, 1999; Y'
  91Din  'A.T. Dinsdale, Calphad, 15, 317-425(1991).'
  95She3 'H. Shen, W. Zhang, G. Liu, R. Wang, Z. Du, Report F-95-03,
          University of Science and Technology, Beijing, May 1995,
          SGTE unary database V.3.0, 1996; Y'
  19Zha  'Z. Zhang, M.-Y. Chu, X.-S. Zhao, K. Li, S.-L. Shang, Z.-K. Liu,
          J.-Y. Shen, Calphad, 65, 282-90(2019); Si-Y'
!
