Repository: orchid-calphad/orchid-project.org

# orchid-project.org

Website and released data of **ORCHID** (Open Repository for CALPHAD Hypotheses, Intelligence, and Discovery),
served by GitHub Pages at https://orchid-project.org. Releases are archived on Zenodo (one DOI per version).

- `index.html`, `catalog/`, `best-practices.html` — static, self-contained pages (generated in the ORCHID tooling).
- `data/` — released data: catalog, redistributable TDB files, convex hulls. Licences: `data/LICENSES.md`, `data/NOTICE.md`.
- `llms.txt`, `data/croissant.json`, `CITATION.cff`, `.zenodo.json` — machine-readable metadata.

Only data with clear redistribution rights are published.

File: data/databases/sgte-binary/SiY-98Luk.tdb
$
$ Database for Si-Y from H.L. Lukas 1998
$
$ H.L. Lukas, COST 507, Final report round 2, 1998.
$
$ Dataset created 2016.03.26 by Bengt Hallstedt.
$ 2021.02.05: Modified for use with GES6.
$ 2024.06.19: Changed phase name SI5Y3_C32 to SI5Y3_RT and
$             SI5Y3_CC to SI5Y3_C32.
$
$ Crystal structure data in this system seems inconsistent and differs
$ between LB, COST 507 and Pauling file. There seems to be a general confusion
$ concerning the RE3Si5 and RESi2 phases. The structures selected here are
$ consistent with the presentation in 19Zha.
$
$ Fcc, bcc and hcp interactions should be revised.
$
$ The description of pure Y has been changed, but invariant equilibria differ
$ by less than 0.2 K except the Y-rich eutectic, which differs by 1 K.
$
$ There is an inverse miscibility gap with a minimum at 4096 K and x(Y)=0.59.
$
$ ------------------------------------------------------------------------------
 TEMP-LIM 298.15 6000.00 !
$
$ELEMENT NAME  REF. STATE               ATOMIC MASS H298-H0    S298    !
$
 ELEMENT VA   VACUUM                      0.0          0.0      0.0    ! 
 ELEMENT SI   DIAMOND_A4                 28.0855    3217.      18.81   ! 
 ELEMENT Y    HCP_A3                     88.9059    5983.457   44.7875 ! 
$ ------------------------------------------------------------------------------
$ Phase definitions
$
 PHASE LIQUID:L % 1 1 !
 CONST LIQUID:L : SI Y : !
$
$ Fcc (cF4, Fm-3m) and MeX (cF8, Fm-3m)
$
 PHASE FCC_A1 %A 2 1 1 !
 CONST FCC_A1 : SI Y : VA : !
$
$ Bcc (cI2, Im-3m)
$
 PHASE BCC_A2 %B 2 1 3 !
 CONST BCC_A2 : SI Y% : VA : !
$
$ Hcp (hP2, P6_3/mmc) and Me2X (NiAs-type, hP4, P6_3/mmc, B8_1)
$
 PHASE HCP_A3 %A 2 1 0.5 !
 CONST HCP_A3 : SI Y% : VA : !
$
$ Prototype C (cF8, Fd-3m)
$
 PHASE DIAMOND_A4 % 1 1 !
 CONST DIAMOND_A4 : SI : !
$
$ Prototype AlB2 (hP3, P6/mmm), low T
$
 PHASE SI2Y_C32 % 2 2 1 !
 CONST SI2Y_C32 : SI : Y : !
$
$ Prototype Si2Th (tI12, I4_1/amd), high T
$
 PHASE SI2Y_CC % 2 2 1 !
 CONST SI2Y_CC : SI : Y : !
$
$ Prototype GdSi1.4 (oI12, Imma), low T
$
 PHASE SI5Y3_RT % 2 5 3 !
 CONST SI5Y3_RT : SI : Y : !
$
$ Prototype AlB2 (hP3, P6/mmm), high T
$
 PHASE SI5Y3_C32 % 2 5 3 !
 CONST SI5Y3_C32 : SI : Y : !
$
$ Prototype CrB (oC8, Cmcm)
$
 PHASE SIY_B33 % 2 1 1 !
 CONST SIY_B33 : SI : Y : !
$
$ Prototype Gd5Si4 (oP36, Pnma)
$
 PHASE SI4Y5 % 2 4 5 !
 CONST SI4Y5 : SI : Y : !
$
$ Prototype Mn5Si3 (hP16, P6_3/mcm)
$
 PHASE SI3Y5_D88 % 2 3 5 !
 CONST SI3Y5_D88 : SI : Y : !
$ ------------------------------------------------------------------------------
$ Defaults
$
 DEFINE-SYSTEM-DEFAULT ELEMENT 2 !
 DEFAULT-COM DEFINE_SYSTEM_ELEMENT VA !
 TYPE-DEF % SEQ * !
 TYPE-DEF A GES AMEND_PHASE_DESCRIPTION @ MAGNETIC -3 0.28 !
 TYPE-DEF B GES AMEND_PHASE_DESCRIPTION @ MAGNETIC -1 0.4 !
 FUNCTION ZERO      298.15  0;                                         6000 N !
 FUNCTION UN_ASS    298.15  0;                                         6000 N !
 FUNCTION R         298.15  +8.31451;                                  6000 N !
$ ------------------------------------------------------------------------------
$ Element data
$ ------------------------------------------------------------------------------
$ Si
$
 PAR  G(DIAMOND_A4,SI),,                +GHSERSI;                3600 N 91Din !
 PAR  G(FCC_A1,SI:VA),,                 +GHSERSI+51000-21.8*T;   3600 N 91Din !
 PAR  G(BCC_A2,SI:VA),,                 +GHSERSI+47000-22.5*T;   3600 N 91Din !
 PAR  G(HCP_A3,SI:VA),,                 +GHSERSI+49200-20.8*T;   3600 N 91Din !
$PAR  G(CBCC_A12,SI:VA),,               +GHSERSI+50208-20.377*T; 3600 N 91Din !
$PAR  G(CUB_A13,SI:VA),,                +GHSERSI+47279-20.377*T; 3600 N 91Din !
 PAR  G(LIQUID,SI),,                    +GLIQSI;                 3600 N 91Din !
$
 FUNCTION GHSERSI   298.15  -8162.609+137.236859*T-22.8317533*T*LN(T)
       -0.001912904*T**2-3.552E-09*T**3+176667*T**(-1);
      1687.00  Y  -9457.642+167.281367*T-27.196*T*LN(T)-4.20369E+30*T**(-9);
      3600.00  N !
 FUNCTION GLIQSI    298.15  +50696.36-30.099439*T+GHSERSI+2.09307E-21*T**7;
      1687.00  Y  +40370.523+137.722298*T-27.196*T*LN(T);
      3600.00  N !
 FUNCTION GBCCSI    298.15  +GHSERSI+47000-22.5*T;                     3600 N !
$ ------------------------------------------------------------------------------
$ Y
$
$ HCP_A3, BCC_A2 and LIQUID revised in unary 3.0
$ FCC_A1 added in unary 4.1
$
 PAR  G(HCP_A3,Y:VA)            100.00  +GHSERYY;                3700 N 95She3 !
 PAR  G(BCC_A2,Y:VA)            100.00  +GBCCYY;                 3700 N 95She3 !
 PAR  G(FCC_A1,Y:VA)            100.00  +GHSERYY+6000;           3700 N Frie2 !
 PAR  G(LIQUID,Y)               100.00  +GLIQYY;                 3700 N 95She3 !
$
 FUNCTION GHSERYY   100.00  -8011.09379+128.572856*T-25.6656992*T*LN(T)
       -0.00175716414*T**2-4.17561786E-07*T**3+26911.509*T**(-1);
      1000.00  Y  -7179.74574+114.497104*T-23.4941827*T*LN(T)
       -0.0038211802*T**2-8.2534534E-08*T**3;
      1795.15  Y  -67480.7761+382.124727*T-56.9527111*T*LN(T)
       +0.00231774379*T**2-7.22513088E-08*T**3+18077162.6*T**(-1);
      3700.00  N !
 FUNCTION GBCCYY    100.00  -833.658863+123.667346*T-25.5832578*T*LN(T)
       -0.00237175965*T**2+9.10372497E-09*T**3+27340.0687*T**(-1);
      1000.00  Y  -1297.79829+134.528352*T-27.3038477*T*LN(T)
       -5.41757644E-04*T**2-3.05012175E-07*T**3;
      1795.15  Y  +15389.4975+0.981325399*T-8.88296647*T*LN(T)
       -0.00904576576*T**2+4.02944768E-07*T**3-2542575.96*T**(-1);
      3700.00  N !
 FUNCTION GLIQYY    100.00  +2098.50738+119.41873*T-24.6467508*T*LN(T)
       -0.00347023463*T**2-8.12981167E-07*T**3+23713.7332*T**(-1);
      1000.00  Y  +7386.44846+19.4520171*T-9.0681627*T*LN(T)
       -0.0189533369*T**2+1.7595327E-06*T**3;
      1795.15  Y  -12976.5957+257.400783*T-43.0952*T*LN(T);
      3700.00  N !
$ ------------------------------------------------------------------------------
$ Binary system
$
$ H.L. Lukas, COST 507, Final report round 2, 1998.
$
$ Checked against COST. Checked at 6000 K.
$
$ Crystal structure data in this system seems inconsistent and differs
$ between LB, COST 507 and Pauling file. There seems to be a general confusion
$ concerning the RE3Si5 and RESi2 phases. The structures selected here are
$ consistent with the presentation in 19Zha.
$
$ Fcc, bcc and hcp interactions should be revised.
$
$ The description of pure Y has been changed, but invariant equilibria differ
$ by less than 0.2 K except the Y-rich eutectic, which differs by 1 K.
$
$ There is an inverse miscibility gap with a minimum at 4096 K and x(Y)=0.59.
$
 PAR  L(LIQUID,SI,Y;0),,                -212656.12+25.83471*T;,,      N 98Luk !
 PAR  L(LIQUID,SI,Y;1),,                +13977.08-31.08941*T;,,       N 98Luk !
 PAR  L(LIQUID,SI,Y;2),,                +62049.23-50.31476*T;,,       N 98Luk !
$
 PAR  L(BCC_A2,SI,Y:VA;0),,             +80*T;,,                      N 98Luk !
 PAR  L(HCP_A3,SI,Y:VA;0),,             +80*T;,,                      N 98Luk !
$
 PAR  G(SI2Y_C32,SI:Y),,                +2*GHSERSI+GHSERYY
             -219201.1+31.5*T;,,                                      N 98Luk !
 PAR  G(SI2Y_CC,SI:Y),,                 +2*GHSERSI+GHSERYY
             -214632+28.5*T;,,                                        N 98Luk !
 PAR  G(SI5Y3_RT,SI:Y),,                +5*GHSERSI+3*GHSERYY
             -607356+84*T;,,                                          N 98Luk !
 PAR  G(SI5Y3_C32,SI:Y),,               +5*GHSERSI+3*GHSERYY
             -601572+76*T;,,                                          N 98Luk !
 PAR  G(SIY_B33,SI:Y),,                 +GHSERSI+GHSERYY
             -160700+19.8*T;,,                                        N 98Luk !
 PAR  G(SI4Y5,SI:Y),,                   +4*GHSERSI+5*GHSERYY
             -697950+86.72688*T;,,                                    N 98Luk !
 PAR  G(SI3Y5_D88,SI:Y),,               +3*GHSERSI+5*GHSERYY
             -588000+76*T;,,                                          N 98Luk !
$
$ Metastable
$
 PAR  L(FCC_A1,SI,Y:VA;0),,             +80*T;,,                      N Same !
$ ------------------------------------------------------------------------------
$
 ASSESSED_SYSTEM
  SI-Y(TDB -* +LIQUID +BCC_A2 +DIAMOND +HCP_A3 +SI2Y_CC +SI2Y_C32 +SI3Y5_D88
  +SI4Y5 +SI5Y3_CC +SI5Y3_C32 +SIY_B33 ;P3 TMM:300/2500 STP:.5/2300/-2) !
$
$
 LIST-OF-REFERENCE
 NUMBER  SOURCE
  Null   'Unknown source'
  Same   'Same or similar interaction as in the corresponding stable phase'
  COST   'COST 507 database'
  Frie2  'Suzana Fries and Leo Lukas, unpublished,
          SGTE unary database V.4.1, 1999; Y'
  91Din  'A.T. Dinsdale, Calphad, 15, 317-425(1991).'
  95She3 'H. Shen, W. Zhang, G. Liu, R. Wang, Z. Du, Report F-95-03,
          University of Science and Technology, Beijing, May 1995,
          SGTE unary database V.3.0, 1996; Y'
  98Luk  'H.L. Lukas, COST 507, Final report round 2, 1998; Si-Y'
!

File: data/databases/sgte-binary/SiYb-05Bru.tdb
$
$ Database for Si-Yb from S. Brutti et al. 2005
$
$ S. Brutti, G. Balducci, A. Ciccioli, G. Gigli, Calphad, 29, 254-61(2005).
$
$ Dataset created 2010.10.10 by Bengt Hallstedt.
$ 2021.02.05: Modified for use with GES6.
$
$ The melting temperatures of SiYb, Si4Yb5 and Si3Yb5 are up to 16 K too low.
$ There is probably an error in the liquid interaction.
$
$ Solubility of Si in Yb (fcc, bcc) not modelled in the paper.
$
$ ------------------------------------------------------------------------------
 TEMP-LIM 298.15 6000.00 !
$
$ELEMENT NAME  REF. STATE               ATOMIC MASS H298-H0    S298    !
$
 ELEMENT VA   VACUUM                      0.0          0.0      0.0    ! 
 ELEMENT SI   DIAMOND_A4                 28.0855    3217.      18.81   ! 
 ELEMENT YB   FCC_A1                    173.04      6711.136   59.8312 ! 
$ ------------------------------------------------------------------------------
$ Phase definitions
$
 PHASE LIQUID:L % 1 1 !
 CONST LIQUID:L : SI YB : !
$
$ Fcc (cF4, Fm-3m) and MeX (cF8, Fm-3m)
$
 PHASE FCC_A1 %A 2 1 1 !
 CONST FCC_A1 : SI YB% : VA : !
$
$ Bcc (cI2, Im-3m)
$
 PHASE BCC_A2 %B 2 1 3 !
 CONST BCC_A2 : SI YB% : VA : !
$
$ Hcp (hP2, P6_3/mmc) and Me2X (NiAs-type, hP4, P6_3/mmc, B8_1)
$
 PHASE HCP_A3 %A 2 1 0.5 !
 CONST HCP_A3 :  SI YB : VA: !
$
$ Prototype C (cF8, Fd-3m)
$
 PHASE DIAMOND_A4 % 1 1 !
 CONST DIAMOND_A4 : SI : !
$
$ Prototype Mn5Si3 (hP16, P6_3/mcm)
$
 PHASE SI3YB5_D88 % 2 3 5 !
 CONST SI3YB5_D88 : SI : YB : !
$
$ Prototype Ge4Sm5 (oP36, Pnma)
$
 PHASE SI4YB5 % 2 4 5 !
 CONST SI4YB5 : SI : YB : !
$
$ Prototype FeB (oP8, Pnma)
$
 PHASE SIYB_B27 % 2 1 1 !
 CONST SIYB_B27 : SI : YB : !
$
$ Prototype Si11Yb8 (oI38)
$
 PHASE SI11YB8 % 2 11 8 !
 CONST SI11YB8 : SI : YB : !
$
$ Prototype Pd5Th3 (hP8, P-62m)
$
 PHASE SI5YB3 % 2 5 3 !
 CONST SI5YB3 : SI : YB : !
$
$ Prototype AlB2 (hP3, P6/mmm), Si1.74Yb
$
 PHASE SI2YB_C32 % 2 1.74 1 !
 CONST SI2YB_C32 : SI : YB : !
$ ------------------------------------------------------------------------------
$ Defaults
$
 DEFINE-SYSTEM-DEFAULT ELEMENT 2 !
 DEFAULT-COM DEFINE_SYSTEM_ELEMENT VA !
 TYPE-DEF % SEQ * !
 TYPE_DEF A GES AMEND_PHASE_DESCRIPTION @ MAGNETIC -3 0.28 !
 TYPE_DEF B GES AMEND_PHASE_DESCRIPTION @ MAGNETIC -1 0.4 !
 FUNCTION ZERO      298.15  0;                                         6000 N !
 FUNCTION UN_ASS    298.15  0;                                         6000 N !
 FUNCTION R         298.15  +8.31451;                                  6000 N !
$ ------------------------------------------------------------------------------
$ Element data
$ ------------------------------------------------------------------------------
$ Si
$
 PAR  G(DIAMOND_A4,SI),,                +GHSERSI;                3600 N 91Din !
 PAR  G(FCC_A1,SI:VA),,                 +GHSERSI+51000-21.8*T;   3600 N 91Din !
 PAR  G(BCC_A2,SI:VA),,                 +GHSERSI+47000-22.5*T;   3600 N 91Din !
 PAR  G(HCP_A3,SI:VA),,                 +GHSERSI+49200-20.8*T;   3600 N 91Din !
$PAR  G(CBCC_A12,SI:VA),,               +GHSERSI+50208-20.377*T; 3600 N 91Din !
$PAR  G(CUB_A13,SI:VA),,                +GHSERSI+47279-20.377*T; 3600 N 91Din !
 PAR  G(LIQUID,SI),,                    +GLIQSI;                 3600 N 91Din !
$
 FUNCTION GHSERSI   298.15  -8162.609+137.236859*T-22.8317533*T*LN(T)
       -0.001912904*T**2-3.552E-09*T**3+176667*T**(-1);
      1687.00  Y  -9457.642+167.281367*T-27.196*T*LN(T)-4.20369E+30*T**(-9);
      3600.00  N !
 FUNCTION GLIQSI    298.15  +50696.36-30.099439*T+GHSERSI+2.09307E-21*T**7;
      1687.00  Y  +40370.523+137.722298*T-27.196*T*LN(T);
      3600.00  N !
 FUNCTION GBCCSI    298.15  +GHSERSI+47000-22.5*T;               3600 N 91Din !
$ ------------------------------------------------------------------------------
$ Yb
$
$ HCP_A3 added in unary 5.0
$
 PAR  G(FCC_A1,YB:VA),,                 +GHSERYB;                2000 N 91Din !
 PAR  G(BCC_A2,YB:VA),,                 +GBCCYB;                 2000 N 91Din !
 PAR  G(HCP_A3,YB:VA),,                 +GHSERYB+5000;           2000 N 06Guo !
 PAR  G(LIQUID,YB),,                    +GLIQYB;                 2000 N 91Din !
$
 FUNCTION GHSERYB   298.15  -9370.941+189.327664*T-40.0791*T*LN(T)
       +0.04227115*T**2-2.2242E-05*T**3;
       553.00  Y  -8192.154+121.065655*T-26.7591*T*LN(T)-0.00256065*T**2;
      1033.00  Y  +16034.89-89.478241*T+2.7623966*T*LN(T)
       -0.017961331*T**2+1.421719E-06*T**3-3631462*T**(-1);
      2000.00  N !
 FUNCTION GBCCYB    298.15  -965.99-21.293677*T-3.8534432*T*LN(T)
       -0.030009694*T**2+4.743871E-06*T**3-334650*T**(-1);
      1033.00  Y  -13368.113+188.313864*T-36.1079*T*LN(T);
      1097.00  Y  -3911.847+113.174165*T-25.7402233*T*LN(T)
       -0.004743348*T**2+3.63044E-07*T**3-1553668*T**(-1);
      2000.00  N !
 FUNCTION GLIQYB    298.15  +7030.788-40.615571*T-1.8061816*T*LN(T)
       -0.03250938*T**2+5.136665E-06*T**3-370554*T**(-1);
      1033.00  Y  -6445.835+186.690398*T-36.7774*T*LN(T);
      2000.00  N !
 FUNCTION GHCPYB    298.15  +GHSERYB+5000;                             2000 N !
$ ------------------------------------------------------------------------------
$ Binary system
$
$ S. Brutti, G. Balducci, A. Ciccioli, G. Gigli, Calphad, 29, 254-61(2005).
$
$ Checked against paper. Checked at 6000 K.
$
$ The melting temperatures of SiYb, Si4Yb5 and Si3Yb5 are up to 16 K too low.
$ There is probably an error in the liquid interaction.
$
$ Solubility of Si in Yb (fcc, bcc) not modelled in the paper.
$
 PAR  L(LIQUID,SI,YB;0),,               -51716.2-67.1012*T;,,         N 05Bru !
 PAR  L(LIQUID,SI,YB;1),,               -29995.8;,,                   N 05Bru !
$
 PAR  L(FCC_A1,SI,YB:VA;0),,            +UN_ASS;,,                    N !
 PAR  L(BCC_A2,SI,YB:VA;0),,            +UN_ASS;,,                    N !
$
 PAR  G(SI3YB5_D88,SI:YB),,             +3*GHSERSI+5*GHSERYB
             -398340-33.78256*T;,,                                    N 05Bru !
 PAR  G(SI4YB5,SI:YB),,                 +4*GHSERSI+5*GHSERYB
             -459821.7-55.75059*T;,,                                  N 05Bru !
 PAR  G(SIYB_B27,SI:YB),,               +GHSERSI+GHSERYB
             -101948.4-14.77304*T;,,                                  N 05Bru !
 PAR  G(SI11YB8,SI:YB),,                +11*GHSERSI+8*GHSERYB
             -933031.1-73.88777*T;,,                                  N 05Bru !
 PAR  G(SI5YB3,SI:YB),,                 +5*GHSERSI+3*GHSERYB
             -360209.6-33.63272*T;,,                                  N 05Bru !
 PAR  G(SI2YB_C32,SI:YB),,              +1.74*GHSERSI+GHSERYB
             -112683.3-18.35145*T;,,                                  N 05Bru !
$ ------------------------------------------------------------------------------
$
$
 LIST-OF-REFERENCE
 NUMBER  SOURCE
  Null   'Unknown source'
  Same   'Same or similar interaction as in the corresponding stable phase'
  REFLAV 'Laves phase convention: G(LAVES,X:X)=+3*GHSERXX+15000'
  COST   'COST 507 database'
  91Din  'A.T. Dinsdale, Calphad, 15, 317-425(1991).'
  05Bru  'S. Brutti, G. Balducci, A. Ciccioli, G. Gigli,
          Calphad, 29, 254-61(2005); Si-Yb'
  06Guo  'C. Guo, Z. Du, J. Alloys Compd., 422, 102-8(2006),
          SGTE unary database V.5.0, 2009; Yb'
!

File: data/databases/sgte-binary/SiZn-24Zob-3g.tdb
$
$ Database for Si-Zn from O. Zobac et al. 2024.
$
$ O. Zobac, A. Kroupa, A. Dinsdale, Calphad, 87, 102742(2024).
$
$ Dataset created 2025.01.13 by Bengt Hallstedt.
$
$ Using 3rd generation element data and modelling.
$
$ Modified from 96Jac.
$
$ ------------------------------------------------------------------------------
 TEMP-LIM 1.00 6000.00 !
$
$ELEMENT NAME  REF. STATE               ATOMIC MASS H298-H0    S298    !
$
 ELEMENT VA   VACUUM                      0.0          0.0      0.0    ! 
 ELEMENT SI   DIAMOND_A4                 28.0855    3217.      18.81   ! 
 ELEMENT ZN   HCP_A3                     65.38      5657.0     41.63   ! 
$ ------------------------------------------------------------------------------
$ Phase definitions
$
 PHASE LIQUID:L % 1 1 !
 CONST LIQUID:L : SI ZN : !
$
$ Fcc (cF4, Fm-3m) and MeX (cF8, Fm-3m)
$
 PHASE FCC_A1 %A 2 1 1 !
 CONST FCC_A1 : SI ZN : VA : !
$
$ Bcc (cI2, Im-3m)
$
$PHASE BCC_A2 %B 2 1 3 !
$CONST BCC_A2 : SI ZN : VA : !
$
$ Hcp (hP2, P6_3/mmc) and Me2X (NiAs-type, hP4, P6_3/mmc, B8_1)
$
 PHASE HCP_A3 %A 2 1 0.5 !
 CONST HCP_A3 : SI ZN% : VA : !
$
$ Prototype C (cF8, Fd-3m)
$
 PHASE DIAMOND_A4 % 1 1 !
 CONST DIAMOND_A4 : SI : !
$ ------------------------------------------------------------------------------
$ Defaults
$
 DEFINE-SYSTEM-DEFAULT ELEMENT 2 !
 DEFAULT-COM DEFINE_SYSTEM_ELEMENT VA !
 TYPE-DEF A GES AMEND_PHASE_DESCRIPTION @ MAGNETIC -3 0.28 !
 TYPE-DEF B GES AMEND_PHASE_DESCRIPTION @ MAGNETIC -1 0.4 !
 TYPE-DEF % SEQ * !
 FUNCTION ZERO      298.15  0;                                         6000 N !
 FUNCTION UN_ASS    298.15  0;                                         6000 N !
 FUNCTION R         298.15  +8.31451;                                  6000 N !
$ ------------------------------------------------------------------------------
$ Element data
$ ------------------------------------------------------------------------------
$ Si
$
$ Solid Si is restabilised above 3965 K. This should be taken care of by the
$ EES criterion, but a T**5 term in the Gibbs energy is not helpful. I cannot
$ see any support for this term in the heat capacity data shown in 23Baj.
$
 PAR  G(DIAMOND_A4,SI),,                -9229+GCORSI;,,               N 23Baj !
 PAR  LNTHETA1(DIAMOND_A4,SI),,         +LN(615.45);,,                N 23Baj !
 PAR  THETAF1(DIAMOND_A4,SI),,          0.67401;,,                    N 23Baj !
 PAR  LNTHETA2(DIAMOND_A4,SI),,         +LN(206.96);,,                N 23Baj !
 PAR  THETAF2(DIAMOND_A4,SI),,          0.32599;,,                    N 23Baj !
$
 PAR  LNTHETA1(FCC_A1,SI:VA),,          +LN(182.6);,,                 N 24Zob !
 PAR  THETAF1(FCC_A1,SI:VA),,           1;,,                          N 24Zob !
 PAR  G(FCC_A1,SI:VA),,                 +51000+GCORSI;,,              N 24Zob !
$
 PAR  LNTHETA1(HCP_A3,SI:VA),,          +LN(173.7347);,,              N 24Zob !
 PAR  THETAF1(HCP_A3,SI:VA),,           1;,,                          N 24Zob !
 PAR  G(HCP_A3,SI:VA),,                 +49200+GCORSI;,,              N 24Zob !
$
 PAR  LNTHETA1(LIQUID,SI),,             +LN(323.9);,,                 N 23Baj !
 PAR  THETAF1(LIQUID,SI),,              1;,,                          N 23Baj !
 PAR  G(LIQUID,SI),,                    +26584.22;,,                  N 23Baj !
 PAR  GD(LIQUID,SI),,                   +18880.66-24.5753*T;,,        N 23Baj !
$
 FUNCTION GCORSI      1.00  -0.5*COEFF1SI*T**2-0.05*COEFF4SI*T**5;     6000 N !
 FUNCTION COEFF1SI    1.00  +6.7793E-04;                               6000 N !
 FUNCTION COEFF4SI    1.00  +7.5778E-13;                               6000 N !
$ ------------------------------------------------------------------------------
$ Zn
$
$ Pure Zn restored as HCP_A3
$
 PAR  LNTHETA1(HCP_A3,ZN:VA),,          +LN(162.2);,,                 N 20Din !
 PAR  THETAF1(HCP_A3,ZN:VA),,           1;,,                          N 20Din !
 PAR  G(HCP_A3,ZN:VA),,                 +GCORZN;,,                    N 20Din !
 PAR  LNTHETA1(FCC_A1,ZN:VA),,          +LN(152.30739);,,             N 20Din !
 PAR  THETAF1(FCC_A1,ZN:VA),,           1;,,                          N 20Din !
 PAR  G(FCC_A1,ZN:VA),,                 +2969.82+GCORZN;,,            N 20Din !
$
 PAR  LNTHETA1(LIQUID,ZN),,             +LN(162.2);,,                 N 20Din !
 PAR  THETAF1(LIQUID,ZN),,              1;,,                          N 20Din !
 PAR  G(LIQUID,ZN),,                    -4088.202;,,                  N 20Din !
 PAR  GD(LIQUID,ZN),,                   +3442.37+41.34521*T
             -7.35647*T*LN(T);,,                                      N 20Din !
$
 FUNCTION GCORZN      1.00  -7781.246-0.0016075*T**2
       -2.391733E-07*T**3-6.619770E-13*T**5;
       692.68  Y  -11623.73+52.26762*T-7.35647*T*LN(T)
       +5.648447E+14*T**(-5)+1.145806E+32*T**(-11);
      6000.00  N !
$ ------------------------------------------------------------------------------
$ Binary system
$ ------------------------------------------------------------------------------
$
$ O. Zobac, A. Kroupa, A. Dinsdale, Calphad, 87, 102742(2024).
$
$ Checked against paper and author's tdb. Checked at 6000 K.
$
$ Using 3rd generation element data and modelling.
$
$ Modified from 96Jac.
$
 PAR  L(LIQUID,SI,ZN;0),,               +7229.25;,,                   N 24Zob !
 PAR  L(LIQUID,SI,ZN;1),,               -4038.18;,,                   N 24Zob !
 PAR  L(LIQUID,SI,ZN;2),,               -891.33;,,                    N 96Jac2 !
$
 PAR  L(HCP_A3,SI,ZN:VA;0),,            +ZERO;,,                      N 24Zob !
$ ------------------------------------------------------------------------------
$
 ASSESSED_SYSTEM
  SI-ZN(TDB -* +LIQUID +DIAMOND +HCP_A3 ;P3 TMM:300/2000 *) !
$
$
 LIST-OF-REFERENCE
 NUMBER  SOURCE
  Null   'Unknown source'
  Same   'Same or similar interaction as in the corresponding stable phase'
  96Jac2 'M.H.G. Jacobs, P.J. Spencer, Calphad, 20, 307-20(1996); Si-Zn'
  20Din  'A. Dinsdale, O. Zobac, A. Kroupa, A. Khvan,
          Calphad, 68, 101723(2020); Al, Zn'
  23Baj  'I.A. Bajenova, A.S. Ivanov, N.M. Konstantinova, I.A. Uspenskaya,
          A.V. Khvan, A.T. Dinsdale, A. Kondriatev,
          Calphad, 81, 102554(2023); Si'
  24Zob  'O. Zobac, A. Kroupa, A. Dinsdale,
          Calphad, 87, 102742(2024); Si, Si-Zn'
!

File: data/databases/sgte-binary/SiZn-86Mey.tdb
$
$ Database for Si-Zn from S. an Mey and K. Hack 1986
$
$ S. an Mey, K. Hack, Z. Metallkd., 77, 454-59(1986).
$
$ Dataset created 2013.06.01 by Bengt Hallstedt.
$ 2021.02.05: Modified for use with GES6.
$
$ Lattice stabilities in the paper are slightly different from 91Din.
$
$ Only liquid interaction determined.
$
$ ------------------------------------------------------------------------------
 TEMP-LIM 298.15 6000.00 !
$
$ELEMENT NAME  REF. STATE               ATOMIC MASS H298-H0    S298    !
$
 ELEMENT VA   VACUUM                      0.0          0.0      0.0    ! 
 ELEMENT SI   DIAMOND_A4                 28.0855    3217.      18.81   ! 
 ELEMENT ZN   HCP_A3                     65.38      5657.0     41.63   ! 
$ ------------------------------------------------------------------------------
$ Phase definitions
$
 PHASE LIQUID:L % 1 1 !
 CONST LIQUID:L : SI ZN : !
$
$ Fcc (cF4, Fm-3m) and MeX (cF8, Fm-3m)
$
 PHASE FCC_A1 %A 2 1 1 !
 CONST FCC_A1 : SI ZN : VA : !
$
$ Bcc (cI2, Im-3m)
$
 PHASE BCC_A2 %B 2 1 3 !
 CONST BCC_A2 : SI ZN : VA : !
$
$ Hcp (hP2, P6_3/mmc) and Me2X (NiAs-type, hP4, P6_3/mmc, B8_1)
$
 PHASE HCP_A3 %A 2 1 0.5 !
 CONST HCP_A3 : SI ZN : VA : !
$
$ Prototype C (cF8, Fd-3m)
$
 PHASE DIAMOND_A4 % 1 1 !
 CONST DIAMOND_A4 : SI% ZN : !
$ ------------------------------------------------------------------------------
$ Defaults
$
 DEFINE-SYSTEM-DEFAULT ELEMENT 2 !
 DEFAULT-COM DEFINE_SYSTEM_ELEMENT VA !
 TYPE-DEF % SEQ * !
 TYPE-DEF A GES AMEND_PHASE_DESCRIPTION @ MAGNETIC -3 0.28 !
 TYPE-DEF B GES AMEND_PHASE_DESCRIPTION @ MAGNETIC -1 0.4 !
 FUNCTION ZERO      298.15  0;                                         6000 N !
 FUNCTION UN_ASS    298.15  0;                                         6000 N !
 FUNCTION R         298.15  +8.31451;                                  6000 N !
$ ------------------------------------------------------------------------------
$ Element data
$ ------------------------------------------------------------------------------
$ Si
$
 PAR  G(DIAMOND_A4,SI),,                +GHSERSI;                3600 N 91Din !
 PAR  G(FCC_A1,SI:VA),,                 +GHSERSI+51000-21.8*T;   3600 N 91Din !
 PAR  G(BCC_A2,SI:VA),,                 +GHSERSI+47000-22.5*T;   3600 N 91Din !
 PAR  G(HCP_A3,SI:VA),,                 +GHSERSI+49200-20.8*T;   3600 N 91Din !
$PAR  G(CBCC_A12,SI:VA),,               +GHSERSI+50208-20.377*T; 3600 N 91Din !
$PAR  G(CUB_A13,SI:VA),,                +GHSERSI+47279-20.377*T; 3600 N 91Din !
 PAR  G(LIQUID,SI),,                    +GLIQSI;                 3600 N 91Din !
$
 FUNCTION GHSERSI   298.15  -8162.609+137.236859*T-22.8317533*T*LN(T)
       -0.001912904*T**2-3.552E-09*T**3+176667*T**(-1);
      1687.00  Y  -9457.642+167.281367*T-27.196*T*LN(T)-4.20369E+30*T**(-9);
      3600.00  N !
 FUNCTION GLIQSI    298.15  +50696.36-30.099439*T+GHSERSI+2.09307E-21*T**7;
      1687.00  Y  +40370.523+137.722298*T-27.196*T*LN(T);
      3600.00  N !
 FUNCTION GBCCSI    298.15  +GHSERSI+47000-22.5*T;               3600 N 91Din !
$ ------------------------------------------------------------------------------
$ Zn
$
$ BCT_A5 and DIAMOND_A4 added in unary 3.0
$ HCP_A3 revised in unary 4.1 (due to introduction of HCP_ZN)
$ RHOMBOHEDRAL_A7 and TETRAGONAL_A6 added in unary 4.1
$ TETRAGONAL_A6 revised in unary 4.4
$ CBCC_A12 and CUB_A13 added in unary 4.4
$ HCP_A3 and LIQUID modified in unary 5.0 (melting T and coefficients adjusted)
$ RHOMBO_A10 added in unary 5.0
$
$ Pure Zn restored as HCP_A3
$
 PAR  G(HCP_A3,ZN:VA),,                 +GHSERZN;                1700 N 91Din !
$PAR  G(HCP_A3,ZN:VA),,                 +GHSERZN
$            +2969.82-1.56968*T;                                 1700 N 93Kow !
 PAR  G(FCC_A1,ZN:VA),,                 +GHSERZN
             +2969.82-1.56968*T;                                 1700 N 91Din !
 PAR  G(BCC_A2,ZN:VA),,                 +GHSERZN
             +2886.96-2.5104*T;                                  1700 N 91Din !
 PAR  G(DIAMOND_A4,ZN),,                +GHSERZN+30*T;           1700 N SGCOST !
$PAR  G(BCT_A5,ZN),,                    +GHSERZN
$            +2886.96-2.5104*T;                                  1700 N SGCOST !
$PAR  G(TETRAGONAL_A6,ZN),,             +GHSERZN+4184;           1700 N 96Lee !
$PAR  G(TETRAGONAL_A6,ZN),,             +GHSERZN
$            +2886.96-2.5104*T;                                  1700 N 99SGUN !
$PAR  G(RHOMBOHEDRAL_A7,ZN),,           +GHSERZN+2300+11.5*T;    1700 N 99SGUN !
$PAR  G(RHOMBO_A10,ZN),,                +GLIQZN-2000+10*T;       1700 N 98Han !
$PAR  G(CBCC_A12,ZN:VA),,               +GHSERZN+2000;           1700 N 01Mie !
$PAR  G(CUB_A13,ZN:VA),,                +GHSERZN+2000;           1700 N 01Mie !
 PAR  G(LIQUID,ZN),,                    +GLIQZN;                 1700 N 91Din !
$
 FUNCTION GHSERZN   298.15  -7285.787+118.470069*T-23.701314*T*LN(T)
       -0.001712034*T**2-1.264963E-06*T**3;
       692.677 Y  -11070.546+172.345644*T-31.38*T*LN(T)+4.7047E+26*T**(-9);
      1700.00  N !
 FUNCTION GLIQZN    298.15  +7157.222-10.29305*T+GHSERZN-3.58949E-19*T**7;
       692.677 Y  -3620.385+161.60854*T-31.38*T*LN(T);
      1700.00  N !
 FUNCTION GBCCZN    298.15  +GHSERZN+2886.96-2.5104*T;                 6000 N !
$ ------------------------------------------------------------------------------
$ Binary system
$
$ S. an Mey, K. Hack, Z. Metallkd., 77, 454-59(1986).
$
$ Checked against paper. Checked at 6000 K.
$
$ Lattice stabilities in the paper are slightly different from 91Din.
$
$ Only liquid interaction determined.
$
 PAR  L(LIQUID,SI,ZN;0),,               +9692.3-1.29635*T;,,          N 86Mey !
 PAR  L(LIQUID,SI,ZN;1),,               -7943.3+3.57871*T;,,          N 86Mey !
$
 PAR  L(HCP_A3,SI,ZN:VA;0),,            +80*T;,,                      N COST !
$PAR  L(HCP_A3,SI,ZN:VA;0),,            +50000;,,                     N 96Jac2 !
 PAR  L(DIAMOND_A4,SI,ZN;0),,           +100*T;,,                     N COST !
$PAR  L(DIAMOND_A4,SI,ZN;0),,           +100000;,,                    N 96Jac2 !
$
$ metastable
$
 PAR  L(FCC_A1,SI,ZN:VA;0),,            +80*T;,,                      N COST !
$PAR  L(FCC_A1,SI,ZN:VA;0),,            +50000;,,                     N 96Jac2 !
 PAR  L(BCC_A2,SI,ZN:VA;0),,            +80*T;,,                      N COST !
$ ------------------------------------------------------------------------------
$
 ASSESSED_SYSTEM
  SI-ZN(TDB -* +LIQUID +DIAMOND +HCP_A3 ;P3 TMM:300/2000 *) !
$
$
 LIST-OF-REFERENCE
 NUMBER  SOURCE
  Null   'Unknown source'
  Same   'Same or similar interaction as in the corresponding stable phase'
  REFLAV 'Laves phase convention: G(LAVES,X:X)=+3*GHSERXX+15000'
  COST   'COST 507 database'
  SGCOST 'COST 507 database, SGTE unary database V.3.0, 1996; Al, B, Nd, Ti, Zn'
  86Mey  'S. an Mey, K. Hack, Z. Metallkd., 77, 454-59(1986); Si-Zn'
  91Din  'A.T. Dinsdale, Calphad, 15, 317-425(1991).'
  93Kow  'M. Kowalski, P.J. Spencer, J. Phase Equilib., 14, 432-38 (1993),
          SGTE unary database V.4.1, 1999; Zn'
  96Jac2 'M.H.G. Jacobs, P.J. Spencer, Calphad, 20, 307-20(1996); Si-Zn'
  96Lee  'B.-J. Lee, Calphad, 20, 471-80(1996)
          SGTE unary database V.4.4, 2001; Zn'
  98Han  'S.C. Hansen, Calphad, 22, 359-73(1998),
          SGTE unary database V.5.0, 2009; Zn'
  99SGUN 'SGTE unary database V.4.1, 1999.'
  01Mie  'J. Miettinen, Calphad, 25, 43-58(2001),
          SGTE unary database V.4.4, 2001; Sn, Zn'
!

File: data/databases/sgte-binary/SiZn-96Jac-LB.tdb
$
$ Database for Si-Zn from M.H.G. Jacobs and P.J. Spencer 1996
$ (included in LB Vol. 4)
$
$ M.H.G. Jacobs, P.J. Spencer, Calphad, 20, 307-20(1996).
$
$ Dataset created 2013.06.01 by Bengt Hallstedt.
$ 2021.02.05: Modified for use with GES6.
$
$ ------------------------------------------------------------------------------
 TEMP-LIM 298.15 6000.00 !
$
$ELEMENT NAME  REF. STATE               ATOMIC MASS H298-H0    S298    !
$
 ELEMENT VA   VACUUM                      0.0          0.0      0.0    ! 
 ELEMENT SI   DIAMOND_A4                 28.0855    3217.      18.81   ! 
 ELEMENT ZN   HCP_A3                     65.38      5657.0     41.63   ! 
$ ------------------------------------------------------------------------------
$ Phase definitions
$
 PHASE LIQUID:L % 1 1 !
 CONST LIQUID:L : SI ZN : !
$
$ Fcc (cF4, Fm-3m) and MeX (cF8, Fm-3m)
$
 PHASE FCC_A1 %A 2 1 1 !
 CONST FCC_A1 : SI ZN : VA : !
$
$ Bcc (cI2, Im-3m)
$
 PHASE BCC_A2 %B 2 1 3 !
 CONST BCC_A2 : SI ZN : VA : !
$
$ Hcp (hP2, P6_3/mmc) and Me2X (NiAs-type, hP4, P6_3/mmc, B8_1)
$
 PHASE HCP_A3 %A 2 1 0.5 !
 CONST HCP_A3 : SI ZN : VA : !
$
$ Prototype C (cF8, Fd-3m)
$
 PHASE DIAMOND_A4 % 1 1 !
 CONST DIAMOND_A4 : SI% ZN : !
$ ------------------------------------------------------------------------------
$ Defaults
$
 DEFINE-SYSTEM-DEFAULT ELEMENT 2 !
 DEFAULT-COM DEFINE_SYSTEM_ELEMENT VA !
 TYPE-DEF % SEQ * !
 TYPE-DEF A GES AMEND_PHASE_DESCRIPTION @ MAGNETIC -3 0.28 !
 TYPE-DEF B GES AMEND_PHASE_DESCRIPTION @ MAGNETIC -1 0.4 !
 FUNCTION ZERO      298.15  0;                                         6000 N !
 FUNCTION UN_ASS    298.15  0;                                         6000 N !
 FUNCTION R         298.15  +8.31451;                                  6000 N !
$ ------------------------------------------------------------------------------
$ Element data
$ ------------------------------------------------------------------------------
$ Si
$
 PAR  G(DIAMOND_A4,SI),,                +GHSERSI;                3600 N 91Din !
 PAR  G(FCC_A1,SI:VA),,                 +GHSERSI+51000-21.8*T;   3600 N 91Din !
 PAR  G(BCC_A2,SI:VA),,                 +GHSERSI+47000-22.5*T;   3600 N 91Din !
 PAR  G(HCP_A3,SI:VA),,                 +GHSERSI+49200-20.8*T;   3600 N 91Din !
$PAR  G(CBCC_A12,SI:VA),,               +GHSERSI+50208-20.377*T; 3600 N 91Din !
$PAR  G(CUB_A13,SI:VA),,                +GHSERSI+47279-20.377*T; 3600 N 91Din !
 PAR  G(LIQUID,SI),,                    +GLIQSI;                 3600 N 91Din !
$
 FUNCTION GHSERSI   298.15  -8162.609+137.236859*T-22.8317533*T*LN(T)
       -0.001912904*T**2-3.552E-09*T**3+176667*T**(-1);
      1687.00  Y  -9457.642+167.281367*T-27.196*T*LN(T)-4.20369E+30*T**(-9);
      3600.00  N !
 FUNCTION GLIQSI    298.15  +50696.36-30.099439*T+GHSERSI+2.09307E-21*T**7;
      1687.00  Y  +40370.523+137.722298*T-27.196*T*LN(T);
      3600.00  N !
 FUNCTION GBCCSI    298.15  +GHSERSI+47000-22.5*T;               3600 N 91Din !
$ ------------------------------------------------------------------------------
$ Zn
$
$ BCT_A5 and DIAMOND_A4 added in unary 3.0
$ HCP_A3 revised in unary 4.1 (due to introduction of HCP_ZN)
$ RHOMBOHEDRAL_A7 and TETRAGONAL_A6 added in unary 4.1
$ TETRAGONAL_A6 revised in unary 4.4
$ CBCC_A12 and CUB_A13 added in unary 4.4
$ HCP_A3 and LIQUID modified in unary 5.0 (melting T and coefficients adjusted)
$ RHOMBO_A10 added in unary 5.0
$
$ Pure Zn restored as HCP_A3
$
 PAR  G(HCP_A3,ZN:VA),,                 +GHSERZN;                1700 N 91Din !
$PAR  G(HCP_A3,ZN:VA),,                 +GHSERZN
$            +2969.82-1.56968*T;                                 1700 N 93Kow !
 PAR  G(FCC_A1,ZN:VA),,                 +GHSERZN
             +2969.82-1.56968*T;                                 1700 N 91Din !
 PAR  G(BCC_A2,ZN:VA),,                 +GHSERZN
             +2886.96-2.5104*T;                                  1700 N 91Din !
 PAR  G(DIAMOND_A4,ZN),,                +GHSERZN+30*T;           1700 N SGCOST !
$PAR  G(BCT_A5,ZN),,                    +GHSERZN
$            +2886.96-2.5104*T;                                  1700 N SGCOST !
$PAR  G(TETRAGONAL_A6,ZN),,             +GHSERZN+4184;           1700 N 96Lee !
$PAR  G(TETRAGONAL_A6,ZN),,             +GHSERZN
$            +2886.96-2.5104*T;                                  1700 N 99SGUN !
$PAR  G(RHOMBOHEDRAL_A7,ZN),,           +GHSERZN+2300+11.5*T;    1700 N 99SGUN !
$PAR  G(RHOMBO_A10,ZN),,                +GLIQZN-2000+10*T;       1700 N 98Han !
$PAR  G(CBCC_A12,ZN:VA),,               +GHSERZN+2000;           1700 N 01Mie !
$PAR  G(CUB_A13,ZN:VA),,                +GHSERZN+2000;           1700 N 01Mie !
 PAR  G(LIQUID,ZN),,                    +GLIQZN;                 1700 N 91Din !
$
 FUNCTION GHSERZN   298.15  -7285.787+118.470069*T-23.701314*T*LN(T)
       -0.001712034*T**2-1.264963E-06*T**3;
       692.677 Y  -11070.546+172.345644*T-31.38*T*LN(T)+4.7047E+26*T**(-9);
      1700.00  N !
 FUNCTION GLIQZN    298.15  +7157.222-10.29305*T+GHSERZN-3.58949E-19*T**7;
       692.677 Y  -3620.385+161.60854*T-31.38*T*LN(T);
      1700.00  N !
 FUNCTION GBCCZN    298.15  +GHSERZN+2886.96-2.5104*T;                 6000 N !
$ ------------------------------------------------------------------------------
$ Binary system
$
$ From M.H.G. Jacobs and P.J. Spencer 1996 (included in LB Vol. 4)
$
$ M.H.G. Jacobs, P.J. Spencer, Calphad, 20, 307-20(1996).
$
$ Checked against LB, paper and COST. Checked at 6000 K.
$
 PAR  L(LIQUID,SI,ZN;0),,               +7829.25;,,                   N 96Jac2 !
 PAR  L(LIQUID,SI,ZN;1),,               -3338.18;,,                   N 96Jac2 !
 PAR  L(LIQUID,SI,ZN;2),,               -891.33;,,                    N 96Jac2 !
$
 PAR  L(HCP_A3,SI,ZN:VA;0),,            +80*T;,,                      N COST !
$PAR  L(HCP_A3,SI,ZN:VA;0),,            +50000;,,                     N 96Jac2 !
 PAR  L(DIAMOND_A4,SI,ZN;0),,           +100*T;,,                     N COST !
$PAR  L(DIAMOND_A4,SI,ZN;0),,           +100000;,,                    N 96Jac2 !
$
$ metastable
$
 PAR  L(FCC_A1,SI,ZN:VA;0),,            +80*T;,,                      N COST !
$PAR  L(FCC_A1,SI,ZN:VA;0),,            +50000;,,                     N 96Jac2 !
 PAR  L(BCC_A2,SI,ZN:VA;0),,            +80*T;,,                      N COST !
$ ------------------------------------------------------------------------------
$
 ASSESSED_SYSTEM
  SI-ZN(TDB -* +LIQUID +DIAMOND +HCP_A3 ;P3 TMM:300/2000 *) !
$
$
 LIST-OF-REFERENCE
 NUMBER  SOURCE
  Null   'Unknown source'
  Same   'Same or similar interaction as in the corresponding stable phase'
  REFLAV 'Laves phase convention: G(LAVES,X:X)=+3*GHSERXX+15000'
  COST   'COST 507 database'
  SGCOST 'COST 507 database, SGTE unary database V.3.0, 1996; Al, B, Nd, Ti, Zn'
  91Din  'A.T. Dinsdale, Calphad, 15, 317-425(1991).'
  93Kow  'M. Kowalski, P.J. Spencer, J. Phase Equilib., 14, 432-38 (1993),
          SGTE unary database V.4.1, 1999; Zn'
  96Jac2 'M.H.G. Jacobs, P.J. Spencer, Calphad, 20, 307-20(1996); Si-Zn'
  96Lee  'B.-J. Lee, Calphad, 20, 471-80(1996)
          SGTE unary database V.4.4, 2001; Zn'
  98Han  'S.C. Hansen, Calphad, 22, 359-73(1998),
          SGTE unary database V.5.0, 2009; Zn'
  99SGUN 'SGTE unary database V.4.1, 1999.'
  01Mie  'J. Miettinen, Calphad, 25, 43-58(2001),
          SGTE unary database V.4.4, 2001; Sn, Zn'
!
