Repository: orchid-calphad/orchid-project.org

# orchid-project.org

Website and released data of **ORCHID** (Open Repository for CALPHAD Hypotheses, Intelligence, and Discovery),
served by GitHub Pages at https://orchid-project.org. Releases are archived on Zenodo (one DOI per version).

- `index.html`, `catalog/`, `best-practices.html` — static, self-contained pages (generated in the ORCHID tooling).
- `data/` — released data: catalog, redistributable TDB files, convex hulls. Licences: `data/LICENSES.md`, `data/NOTICE.md`.
- `llms.txt`, `data/croissant.json`, `CITATION.cff`, `.zenodo.json` — machine-readable metadata.

Only data with clear redistribution rights are published.

File: data/databases/sgte-binary/SiZr-09Che.tdb
$
$ Database for Si-Zr from H.M. Chen et al. 2009.
$
$ H.M. Chen, F. Zheng, H.S. Liu, L.B. Liu, Z.P. Jin,
$ J. Alloys Compd., 468, 209-16(2009).
$
$ Dataset created 2024.06.21 by Bengt Hallstedt.
$
$ Reoptimized from 94Gue. SiZr and Si4Zr5 have been split in alpha and beta.
$
$ ------------------------------------------------------------------------------
 TEMP-LIM 298.15 6000.00 !
$
$ELEMENT NAME  REF. STATE               ATOMIC MASS H298-H0    S298    !
$
 ELEMENT VA   VACUUM                      0.0          0.0      0.0    ! 
 ELEMENT SI   DIAMOND_A4                 28.0855    3217.      18.81   ! 
 ELEMENT ZR   HCP_A3                     91.22      5566.27    39.1809 ! 
$ ------------------------------------------------------------------------------
$ Phase definitions
$
 PHASE LIQUID:L % 1 1 !
 CONST LIQUID:L : SI ZR : !
$
$ Fcc (cF4, Fm-3m) and MeX (cF8, Fm-3m)
$
 PHASE FCC_A1 %A 2 1 1 !
 CONST FCC_A1 : SI ZR : VA : !
$
$ Bcc (cI2, Im-3m)
$
 PHASE BCC_A2 %B 2 1 3 !
 CONST BCC_A2 : SI ZR% : VA : !
$
$ Hcp (hP2, P6_3/mmc) and Me2X (NiAs-type, hP4, P6_3/mmc, B8_1)
$
 PHASE HCP_A3 %A 2 1 0.5 !
 CONST HCP_A3 : SI ZR% : VA : !
$
$ Prototype C (cF8, Fd-3m)
$
 PHASE DIAMOND_A4 % 1 1 !
 CONST DIAMOND_A4 : SI : !
$
$ Prototype Si2Zr (oC12, Cmcm)
$
 PHASE SI2ZR_C49 % 2 2 1 !
 CONST SI2ZR_C49 : SI : ZR : !
$
$ Prototype CrB (oC8, Cmcm), alpha-SiZr
$
 PHASE SIZR_B33 % 2 1 1 !
 CONST SIZR_B33 : SI : ZR : !
$
$ Prototype FeB (oP8, Pnma), beta-SiZr
$
 PHASE SIZR_B27 % 2 1 1 !
 CONST SIZR_B27 : SI : ZR : !
$
$ Prototype Si4Zr5 (tP36, P4_12_12)
$
 PHASE SI4ZR5_ALPHA % 2 4 5 !
 CONST SI4ZR5_ALPHA : SI : ZR : !
$
$ Unknown structure
$
 PHASE SI4ZR5_BETA % 2 4 5 !
 CONST SI4ZR5_BETA : SI : ZR : !
$
$ Prototype Si2U3 (tP10, P4/mbm)
$
 PHASE SI2ZR3_D5A % 2 2 3 !
 CONST SI2ZR3_D5A : SI : ZR : !
$
$ Prototype Mn5Si3 (hP16, P6_3/mcm)
$
 PHASE SI3ZR5_D88 % 2 3 5 !
 CONST SI3ZR5_D88 : SI : ZR : !
$
$ Prototype Al2Cu (tI12, I4/mcm)
$
 PHASE SIZR2_C16 % 2 1 2 !
 CONST SIZR2_C16 : SI : ZR : !
$
$ Prototype Ti3P (tP32, P4_2/n)
$
 PHASE SIZR3 % 2 1 3 !
 CONST SIZR3 : SI : ZR : !
$ ------------------------------------------------------------------------------
$ Defaults
$
 DEFINE-SYSTEM-DEFAULT ELEMENT 2 !
 DEFAULT-COM DEFINE_SYSTEM_ELEMENT VA !
 TYPE-DEF % SEQ * !
 TYPE-DEF A GES AMEND_PHASE_DESCRIPTION @ MAGNETIC -3 0.28 !
 TYPE-DEF B GES AMEND_PHASE_DESCRIPTION @ MAGNETIC -1 0.4 !
 FUNCTION ZERO      298.15  0;                                         6000 N !
 FUNCTION UN_ASS    298.15  0;                                         6000 N !
 FUNCTION R         298.15  +8.31451;                                  6000 N !
$ ------------------------------------------------------------------------------
$ Element data
$ ------------------------------------------------------------------------------
$ Si
$
 PAR  G(DIAMOND_A4,SI),,                +GHSERSI;                3600 N 91Din !
 PAR  G(FCC_A1,SI:VA),,                 +GHSERSI+51000-21.8*T;   3600 N 91Din !
 PAR  G(BCC_A2,SI:VA),,                 +GHSERSI+47000-22.5*T;   3600 N 91Din !
 PAR  G(HCP_A3,SI:VA),,                 +GHSERSI+49200-20.8*T;   3600 N 91Din !
$PAR  G(CBCC_A12,SI:VA),,               +GHSERSI+50208-20.377*T; 3600 N 91Din !
$PAR  G(CUB_A13,SI:VA),,                +GHSERSI+47279-20.377*T; 3600 N 91Din !
 PAR  G(LIQUID,SI),,                    +GLIQSI;                 3600 N 91Din !
$
 FUNCTION GHSERSI   298.15  -8162.609+137.236859*T-22.8317533*T*LN(T)
       -0.001912904*T**2-3.552E-09*T**3+176667*T**(-1);
      1687.00  Y  -9457.642+167.281367*T-27.196*T*LN(T)-4.20369E+30*T**(-9);
      3600.00  N !
 FUNCTION GLIQSI    298.15  +50696.36-30.099439*T+GHSERSI+2.09307E-21*T**7;
      1687.00  Y  +40370.523+137.722298*T-27.196*T*LN(T);
      3600.00  N !
 FUNCTION GBCCSI    298.15  +GHSERSI+47000-22.5*T;                     3600 N !
$ ------------------------------------------------------------------------------
$ Zr
$
$ CUB_A13, CBCC_A12, ORTHORHOMBIC_A20 and TETRAGONAL_U added in unary 4.1
$
 PAR  G(HCP_A3,ZR:VA)           130.00  +GHSERZR;,,                   N 91Din !
 PAR  G(BCC_A2,ZR:VA)           130.00  +GBCCZR;,,                    N 91Din !
$PAR  G(OMEGA,ZR)               130.00  +GOMEZR;,,                    N 91Din !
 PAR  G(FCC_A1,ZR:VA)           130.00  +GHSERZR+7600-0.9*T;,,        N 91Din !
$PAR  G(CBCC_A12,ZR:VA)         130.00  +GHSERZR+4602.2;,,            N 99SGUN !
$PAR  G(CUB_A13,ZR:VA)          130.00  +GHSERZR+7531.2;,,            N 99SGUN !
$PAR  G(ORTHORHOMBIC_A20,ZR)    130.00  +GBCCZR+5000;,,               N 99SGUN !
$PAR  G(TETRAGONAL_U,ZR)        130.00  +GBCCZR+5000;,,               N 99SGUN !
 PAR  G(LIQUID,ZR)              130.00  +GLIQZR;,,                    N 91Din !
$
 FUNCTION GHSERZR   130.00  -7827.595+125.64905*T-24.1618*T*LN(T)
       -0.00437791*T**2+34971*T**(-1);
      2128.00  Y  -26085.921+262.724183*T-42.144*T*LN(T)-1.342896E+31*T**(-9);
      6000.00  N !
 FUNCTION GBCCZR    130.00  -525.539+124.9457*T-25.607406*T*LN(T)
       -3.40084E-04*T**2-9.729E-09*T**3+25233*T**(-1)-7.6143E-11*T**4;
      2128.00  Y  -4620.034+1.55998*T+GHSERZR+1.4103476E+32*T**(-9);
      6000.00  N !
 FUNCTION GOMEZR    130.00  -8878.082+144.432234*T-26.8556*T*LN(T)
       -0.002799446*T**2+38376*T**(-1);
      2128.00  Y  -3414.603+2.566675*T+GHSERZR+8.517346E+31*T**(-9);
      6000.00  N !
 FUNCTION GLIQZR    130.00  +18147.69-9.080812*T+GHSERZR+1.6275E-22*T**7;
      2128.00  Y  -8281.26+253.812609*T-42.144*T*LN(T);
      6000.00  N !
$ ------------------------------------------------------------------------------
$ Binary system
$
$ H.M. Chen, F. Zheng, H.S. Liu, L.B. Liu, Z.P. Jin,
$ J. Alloys Compd., 468, 209-16(2009).
$
$ Checked against paper. Checked at 6000 K.
$
 PAR  L(LIQUID,SI,ZR;0),,               -200000+15.2454*T;,,          N 09Che !
 PAR  L(LIQUID,SI,ZR;1),,               +10*T;,,                      N 09Che !
$
 PAR  L(BCC_A2,SI,ZR:VA;0),,            +UN_ASS;,,                    N !
 PAR  L(HCP_A3,SI,ZR:VA;0),,            +UN_ASS;,,                    N !
$
 PAR  G(SI2ZR_C49,SI:ZR),,              -222060+368.12*T
             -63.16867*T*LN(T)-0.00767745*T**2-1.972048E-11*T**3
             +139751.1*T**(-1);,,                                     N 09Che !
 PAR  G(SIZR_B33,SI:ZR),,               -194310+262.8349*T
             -45.18631*T*LN(T)-0.004393865*T**2+5.49699E-11*T**3
             +148517.5*T**(-1);,,                                     N 09Che !
 PAR  G(SIZR_B27,SI:ZR),,               -181200+255.26*T
             -45.18631*T*LN(T)-0.004393865*T**2+5.49699E-11*T**3
             +148517.5*T**(-1);,,                                     N 09Che !
 PAR  G(SI4ZR5_ALPHA,SI:ZR),,           -916070+1437.79*T
             -240.256*T*LN(T)-0.0109481*T**2+6.591183E-07*T**3
             +2006425*T**(-1);,,                                      N 09Che !
 PAR  G(SI4ZR5_BETA,SI:ZR),,            -900000+1430.25*T
             -240.256*T*LN(T)-0.0109481*T**2+6.591183E-07*T**3
             +2006425*T**(-1);,,                                      N 09Che !
 PAR  G(SI2ZR3_D5A,SI:ZR),,             -510000+845.5*T
             -140.103*T*LN(T)-0.003701*T**2+1.028333E-07*T**3
             +1167755*T**(-1);,,                                      N 09Che !
 PAR  G(SI3ZR5_D88,SI:ZR),,             -722770+1052.01*T
             -187*T*LN(T)-0.0161754*T**2+5.22283E-08*T**3
             +381210*T**(-1);,,                                       N 09Che !
 PAR  G(SIZR2_C16,SI:ZR),,              -286870+422.93*T
             -72.43244*T*LN(T)-0.00546177*T**2-4.0442633E-09*T**3
             +306730.45*T**(-1);,,                                    N 09Che !
 PAR  G(SIZR3,SI:ZR),,                  -319950+478.25*T
             -82.328*T*LN(T)-0.0263963*T**2+1.54326E-06*T**3
             -34700*T**(-1);,,                                        N 09Che !
$
$ Metastable
$
 PAR  L(FCC_A1,SI,ZR:VA;0),,            +UN_ASS;,,                    N !
$ ------------------------------------------------------------------------------
$
 ASSESSED_SYSTEM
  SI-ZR(TDB -* +LIQUID +DIAMOND +BCC_A2 +HCP_A3 +SI2ZR_C49 +SI2ZR3_D5A
  +SI3ZR5_D88 +SI4ZR5_ALPHA +SI4ZR5_BETA +SIZR_B33 +SIZR_B27 +SIZR_C16 +SIZR3
  ;P3 TMM:300/3000 STP:.51/2600/-2) !
$
$
 LIST-OF-REFERENCE
 NUMBER  SOURCE
  Null   'Unknown source'
  Same   'Same or similar interaction as in the corresponding stable phase'
  COST   'COST 507 database'
  91Din  'A.T. Dinsdale, Calphad, 15, 317-425(1991).'
  99SGUN 'SGTE unary database V.4.1, 1999.'
  09Che  'H.M. Chen, F. Zheng, H.S. Liu, L.B. Liu, Z.P. Jin,
          J. Alloys Compd., 468, 209-16(2009); Si-Zr'
!

File: data/databases/sgte-binary/SiZr-94Gue-LB.tdb
$
$ Database for Si-Zr from C. Gueneau et al. 1994 (included in LB Vol. 4)
$
$ C. Gueneau, C. Servant, I. Ansara, N. Dupin, Calphad, 18, 319-27(1994).
$
$ Dataset created 2016.03.27 by Bengt Hallstedt.
$ 2021.02.05: Modified for use with GES6.
$
$ Fcc, bcc and hcp interactions should be revised.
$
$ ------------------------------------------------------------------------------
 TEMP-LIM 298.15 6000.00 !
$
$ELEMENT NAME  REF. STATE               ATOMIC MASS H298-H0    S298    !
$
 ELEMENT VA   VACUUM                      0.0          0.0      0.0    ! 
 ELEMENT SI   DIAMOND_A4                 28.0855    3217.      18.81   ! 
 ELEMENT ZR   HCP_A3                     91.22      5566.27    39.1809 ! 
$ ------------------------------------------------------------------------------
$ Phase definitions
$
 PHASE LIQUID:L % 1 1 !
 CONST LIQUID:L : SI ZR : !
$
$ Fcc (cF4, Fm-3m) and MeX (cF8, Fm-3m)
$
 PHASE FCC_A1 %A 2 1 1 !
 CONST FCC_A1 : SI ZR : VA : !
$
$ Bcc (cI2, Im-3m)
$
 PHASE BCC_A2 %B 2 1 3 !
 CONST BCC_A2 : SI ZR% : VA : !
$
$ Hcp (hP2, P6_3/mmc) and Me2X (NiAs-type, hP4, P6_3/mmc, B8_1)
$
 PHASE HCP_A3 %A 2 1 0.5 !
 CONST HCP_A3 : SI ZR% : VA : !
$
$ Prototype C (cF8, Fd-3m)
$
 PHASE DIAMOND_A4 % 1 1 !
 CONST DIAMOND_A4 : SI : !
$
$ Prototype Si2Zr (oC12, Cmcm)
$
 PHASE SI2ZR_C49 % 2 2 1 !
 CONST SI2ZR_C49 : SI : ZR : !
$
$ Prototype CrB (oC8, Cmcm), SB B33, alpha-SiZr
$ and prototype FeB (oP8, Pnma), SB B27, beta-SiZr
$
 PHASE SIZR % 2 1 1 !
 CONST SIZR : SI : ZR : !
$
$ Prototype Si4Zr5 (tP36, P4_12_12), alpha-Si4Zr5
$ and unknown structure, beta-Si4Zr5
$
 PHASE SI4ZR5 % 2 4 5 !
 CONST SI4ZR5 : SI : ZR : !
$
$ Prototype Si2U3 (tP10, P4/mbm)
$
 PHASE SI2ZR3_D5A % 2 2 3 !
 CONST SI2ZR3_D5A : SI : ZR : !
$
$ Prototype Mn5Si3 (hP16, P6_3/mcm)
$
 PHASE SI3ZR5_D88 % 2 3 5 !
 CONST SI3ZR5_D88 : SI : ZR : !
$
$ Prototype Al2Cu (tI12, I4/mcm)
$
 PHASE SIZR2_C16 % 2 1 2 !
 CONST SIZR2_C16 : SI : ZR : !
$
$ Prototype Ti3P (tP32, P4_2/n)
$
 PHASE SIZR3 % 2 1 3 !
 CONST SIZR3 : SI : ZR : !
$ ------------------------------------------------------------------------------
$ Defaults
$
 DEFINE-SYSTEM-DEFAULT ELEMENT 2 !
 DEFAULT-COM DEFINE_SYSTEM_ELEMENT VA !
 TYPE-DEF % SEQ * !
 TYPE-DEF A GES AMEND_PHASE_DESCRIPTION @ MAGNETIC -3 0.28 !
 TYPE-DEF B GES AMEND_PHASE_DESCRIPTION @ MAGNETIC -1 0.4 !
 FUNCTION ZERO      298.15  0;                                         6000 N !
 FUNCTION UN_ASS    298.15  0;                                         6000 N !
 FUNCTION R         298.15  +8.31451;                                  6000 N !
$ ------------------------------------------------------------------------------
$ Element data
$ ------------------------------------------------------------------------------
$ Si
$
 PAR  G(DIAMOND_A4,SI),,                +GHSERSI;                3600 N 91Din !
 PAR  G(FCC_A1,SI:VA),,                 +GHSERSI+51000-21.8*T;   3600 N 91Din !
 PAR  G(BCC_A2,SI:VA),,                 +GHSERSI+47000-22.5*T;   3600 N 91Din !
 PAR  G(HCP_A3,SI:VA),,                 +GHSERSI+49200-20.8*T;   3600 N 91Din !
$PAR  G(CBCC_A12,SI:VA),,               +GHSERSI+50208-20.377*T; 3600 N 91Din !
$PAR  G(CUB_A13,SI:VA),,                +GHSERSI+47279-20.377*T; 3600 N 91Din !
 PAR  G(LIQUID,SI),,                    +GLIQSI;                 3600 N 91Din !
$
 FUNCTION GHSERSI   298.15  -8162.609+137.236859*T-22.8317533*T*LN(T)
       -0.001912904*T**2-3.552E-09*T**3+176667*T**(-1);
      1687.00  Y  -9457.642+167.281367*T-27.196*T*LN(T)-4.20369E+30*T**(-9);
      3600.00  N !
 FUNCTION GLIQSI    298.15  +50696.36-30.099439*T+GHSERSI+2.09307E-21*T**7;
      1687.00  Y  +40370.523+137.722298*T-27.196*T*LN(T);
      3600.00  N !
 FUNCTION GBCCSI    298.15  +GHSERSI+47000-22.5*T;                     3600 N !
$ ------------------------------------------------------------------------------
$ Zr
$
$ CUB_A13, CBCC_A12, ORTHORHOMBIC_A20 and TETRAGONAL_U added in unary 4.1
$
 PAR  G(HCP_A3,ZR:VA)           130.00  +GHSERZR;,,                   N 91Din !
 PAR  G(BCC_A2,ZR:VA)           130.00  +GBCCZR;,,                    N 91Din !
$PAR  G(OMEGA,ZR)               130.00  +GOMEZR;,,                    N 91Din !
 PAR  G(FCC_A1,ZR:VA)           130.00  +GHSERZR+7600-0.9*T;,,        N 91Din !
$PAR  G(CBCC_A12,ZR:VA)         130.00  +GHSERZR+4602.2;,,            N 99SGUN !
$PAR  G(CUB_A13,ZR:VA)          130.00  +GHSERZR+7531.2;,,            N 99SGUN !
$PAR  G(ORTHORHOMBIC_A20,ZR)    130.00  +GBCCZR+5000;,,               N 99SGUN !
$PAR  G(TETRAGONAL_U,ZR)        130.00  +GBCCZR+5000;,,               N 99SGUN !
 PAR  G(LIQUID,ZR)              130.00  +GLIQZR;,,                    N 91Din !
$
 FUNCTION GHSERZR   130.00  -7827.595+125.64905*T-24.1618*T*LN(T)
       -0.00437791*T**2+34971*T**(-1);
      2128.00  Y  -26085.921+262.724183*T-42.144*T*LN(T)-1.342896E+31*T**(-9);
      6000.00  N !
 FUNCTION GBCCZR    130.00  -525.539+124.9457*T-25.607406*T*LN(T)
       -3.40084E-04*T**2-9.729E-09*T**3+25233*T**(-1)-7.6143E-11*T**4;
      2128.00  Y  -4620.034+1.55998*T+GHSERZR+1.4103476E+32*T**(-9);
      6000.00  N !
 FUNCTION GOMEZR    130.00  -8878.082+144.432234*T-26.8556*T*LN(T)
       -0.002799446*T**2+38376*T**(-1);
      2128.00  Y  -3414.603+2.566675*T+GHSERZR+8.517346E+31*T**(-9);
      6000.00  N !
 FUNCTION GLIQZR    130.00  +18147.69-9.080812*T+GHSERZR+1.6275E-22*T**7;
      2128.00  Y  -8281.26+253.812609*T-42.144*T*LN(T);
      6000.00  N !
$ ------------------------------------------------------------------------------
$ Binary system
$
$ From C. Gueneau et al. 1994 (included in LB Vol. 4)
$
$ C. Gueneau, C. Servant, I. Ansara, N. Dupin, Calphad, 18, 319-27(1994).
$
$ Checked against LB and paper. Checked at 6000 K.
$
$ Fcc, bcc and hcp interactions should be revised.
$
 PAR  L(LIQUID,SI,ZR;0),,               -190000+16.8955*T;,,          N 94Gue !
 PAR  L(LIQUID,SI,ZR;1),,               +14.52575*T;,,                N 94Gue !
$
 PAR  L(BCC_A2,SI,ZR:VA;0),,            +80*T;,,                      N !
 PAR  L(HCP_A3,SI,ZR:VA;0),,            +80*T;,,                      N !
$
 PAR  G(SI2ZR_C49,SI:ZR),,              -189332.0+354.937*T
             -63.16867*T*LN(T)-0.00767745*T**2-1.972048E-11*T**3
             +139751.1*T**(-1);,,                                     N 94Gue !
 PAR  G(SIZR,SI:ZR),,                   -182203.4+258.514*T
             -45.18631*T*LN(T)-0.004393865*T**2+5.49699E-11*T**3
             +148517.5*T**(-1);,,                                     N 94Gue !
 PAR  G(SI4ZR5,SI:ZR),,                 -880743.11+1433.658*T
             -240.256*T*LN(T)-0.0109481*T**2+6.591183E-07*T**3
             +2006425*T**(-1);,,                                      N 94Gue !
 PAR  G(SI2ZR3_D5A,SI:ZR),,             -493990.62+844.448*T
             -140.103*T*LN(T)-0.003701*T**2+1.028333E-07*T**3
             +1167755*T**(-1);,,                                      N 94Gue !
 PAR  G(SI3ZR5_D88,SI:ZR),,             -685146.78+1044.78*T
             -187*T*LN(T)-0.0161754*T**2+5.22283E-08*T**3
             +381210*T**(-1);,,                                       N 94Gue !
 PAR  G(SIZR2_C16,SI:ZR),,              -255317.83+411.767*T
             -72.43244*T*LN(T)-0.00546177*T**2-4.0442633E-09*T**3
             +306730.45*T**(-1);,,                                    N 94Gue !
 PAR  G(SIZR3,SI:ZR),,                  -270398.16+457.33*T
             -82.328*T*LN(T)-0.0263963*T**2+1.54326E-06*T**3
             -34700*T**(-1);,,                                        N 94Gue !
$
$ Metastable
$
 PAR  L(FCC_A1,SI,ZR:VA;0),,            +80*T;,,                      N !
$ ------------------------------------------------------------------------------
$
 ASSESSED_SYSTEM
  SI-ZR(TDB -* +LIQUID +DIAMOND +BCC_A2 +HCP_A3 +SI2ZR_C49 +SI2ZR3_D5A
  +SI3ZR5_D88 +SI4ZR5 +SIZR +SIZR_C16 +SIZR3 ;G5 MAJ:BCC/ZR:VA
  ;P3 TMM:300/3000 STP:.51/2600/-2) !
$
$
 LIST-OF-REFERENCE
 NUMBER  SOURCE
  Null   'Unknown source'
  Same   'Same or similar interaction as in the corresponding stable phase'
  COST   'COST 507 database'
  91Din  'A.T. Dinsdale, Calphad, 15, 317-425(1991).'
  94Gue  'C. Gueneau, C. Servant, I. Ansara, N. Dupin,
          Calphad, 18, 319-27(1994); Si-Zr'
  99SGUN 'SGTE unary database V.4.1, 1999.'
!

File: data/databases/sgte-binary/SmB-22Wei.tdb
$
$ Database for Sm-B from Q. Wei et al. 2022.
$
$ Q. Wei, M.H. Rong, S. Li, D. Su, Q.R. Yao, J. Wang, Q. Chen, G.H. Rao,
$ H.Y. Zhou, Int. J. Mater. Res., 113, 400-418(2022).
$
$ Dataset created 2021.05.20 by Bengt Hallstedt.
$
$ ------------------------------------------------------------------------------
 TEMP-LIM 298.15 6000.00 !
$
$ELEMENT NAME  REF. STATE               ATOMIC MASS H298-H0    S298    !
$
 ELEMENT VA   VACUUM                      0.0          0.0      0.0    ! 
 ELEMENT B    BETA_RHOMBO_B              10.81      1222.0      5.9    ! 
 ELEMENT SM   RHOMB_C19                 150.36      7573.04    69.4962 ! 
$ ------------------------------------------------------------------------------
$ Phase definitions
$
 PHASE LIQUID:L % 1 1 !
 CONST LIQUID:L : B SM : !
$
$ Bcc (cI2, Im-3m)
$
 PHASE BCC_A2 %B 2 1 3 !
 CONST BCC_A2 : SM : VA : !
$
$ Hcp (hP2, P6_3/mmc) and Me2X (NiAs-type, hP4, P6_3/mmc, B8_1)
$
 PHASE HCP_A3 % 2 1 0.5 !
 CONST HCP_A3 : SM : VA : !
$
$ Prototype alpha-Sm (hR9, R-3m)
$
 PHASE RHOMB_C19 % 1 1 !
 CONST RHOMB_C19 : SM : !
$
$ Prototype alpha-B (hR12, R-3m)
$
 PHASE ALPHA_RHOMBO_B % 1 1 !
 CONST ALPHA_RHOMBO_B : B : !
$
$ Prototype beta-B (hR105, R-3m)
$
 PHASE BETA_RHOMBO_B % 1 1 !
 CONST BETA_RHOMBO_B : B : !
$
$ Prototype Gd2B5 (mP28, P2_1/c)
$
 PHASE SM2B5 % 2 2 5 !
 CONST SM2B5 : SM : B : !
$
$ Prototype UB4 (tP20, P4/mbm)
$
 PHASE SMB4_D1E % 2 1 4 !
 CONST SMB4_D1E : SM : B : !
$
$ Prototype CaB6 (cP7, Pm-3m)
$
 PHASE SMB6_D21 % 2 1 6 !
 CONST SMB6_D21 : SM : B : !
$
$ Prototype YB66 (cF1936, Fm-3c)
$
 PHASE SMB66 % 2 1 66 !
 CONST SMB66 : SM : B : !
$ ------------------------------------------------------------------------------
$ Defaults
$
 DEFINE-SYSTEM-DEFAULT ELEMENT 2 !
 DEFAULT-COM DEFINE_SYSTEM_ELEMENT VA !
 TYPE-DEF % SEQ * !
 TYPE-DEF A GES AMEND_PHASE_DESCRIPTION @ MAGNETIC -3 0.28 !
 TYPE-DEF B GES AMEND_PHASE_DESCRIPTION @ MAGNETIC -1 0.4 !
 FUNCTION ZERO      298.15  0;                                         6000 N !
 FUNCTION UN_ASS    298.15  0;                                         6000 N !
 FUNCTION R         298.15  +8.31451;                                  6000 N !
$ ------------------------------------------------------------------------------
$ Element data
$ ------------------------------------------------------------------------------
$ B
$
$ FCC_A1, HCP_A3, DIAMOND_A4 and GRAPHITE added in unary 3.0
$ BCC_A2 added in unary 4.1
$ GRAPHITE revised in unary 4.4 (using the value from COST 507)
$ FCC_A1, BCC_A2 and HCP_A3 removed in unary 5.0
$ ALPHA_RHOMBO_B added in unary 5.0
$
$ FCC_A1, BCC_A2 and HCP_A3 still in SGSOL 5.0
$ The value for FCC_A1 in COST (and SGTE) is possibly incorrect.
$
 PAR  G(BETA_RHOMBO_B,B),,              +GHSERBB;,,                   N 91Din !
 PAR  G(ALPHA_RHOMBO_B,B),,             +GALPBB;,,                    N 09SGUN !
$PAR  G(FCC_A1,B:VA),,                  +GHSERBB+43514-12.217*T;,,    N SGCOST !
$PAR  G(FCC_A1,B:VA),,                  +GHSERBB+50208-13.472*T;,,    N 94Hal !
$PAR  G(BCC_A2,B:VA),,                  +GHSERBB+43514-12.217*T;,,    N 94Hal !
$PAR  G(HCP_A3,B:VA),,                  +GHSERBB+50208-9.706*T;,,     N SGCOST !
$PAR  G(GRAPHITE,B),,                   +GHSERBB+10000-2*T;,,         N SGCOST !
$PAR  G(GRAPHITE,B),,                   +GHSERBB+5000;,,              N 96SGUN !
$PAR  G(DIAMOND_A4,B),,                 +GHSERBB+10;,,                N 99SGUN !
$PAR  G(DIAMOND_A4,B),,                 +GHSERBB+20;,,                N COST !
$PAR  G(DIAMOND_A4,B),,                 +GHSERBB;,,                   N 96SGUN !
 PAR  G(LIQUID,B),,                     +GLIQBB;,,                    N 91Din !
$
 FUNCTION GHSERBB   298.15  -7735.284+107.111864*T-15.6641*T*LN(T)
       -0.006864515*T**2+6.18878E-07*T**3+370843*T**(-1);
      1100.00  Y  -16649.474+184.801744*T-26.6047*T*LN(T)
       -7.9809E-04*T**2-2.556E-08*T**3+1748270*T**(-1);
      2348.00  Y  -36667.582+231.336244*T-31.5957527*T*LN(T)
       -0.00159488*T**2+1.34719E-07*T**3+11205883*T**(-1);
      3000.00  Y  -21530.653+222.396264*T-31.4*T*LN(T);
      6000.00  N !
 FUNCTION GALPBB    298.15  -6076.24+86.648762*T-12.942464*T*LN(T)
       -7.089468E-3*T**2+0.659896E-6*T**3-45*T**(-1);
      1400.00  Y  +28477.506-106.789208*T+12.1072478*T*LN(T)
       -13.316875E-3*T**2+0.706895E-6*T**3-8002403*T**(-1);
      3000.00  Y  -25699.64+225.127135*T-31.4*T*LN(T);
      6000.00  N !
 FUNCTION GLIQBB    298.15  +48458.559-20.268025*T+GHSERBB;
       500.00  Y  +41119.703+82.101722*T-14.9827763*T*LN(T)
       -0.007095669*T**2+5.07347E-07*T**3+335484*T**(-1);
      2348.00  Y  +28842.012+200.94731*T-31.4*T*LN(T);
      3000.00  Y  +50372.665-21.448954*T+GHSERBB;
      6000.00  N !
 FUNCTION GFCCBB    298.15  +GHSERBB+43514-12.217*T;                   6000 N !
$ ------------------------------------------------------------------------------
$ Sm
$
$ HCP_A3 added in unary 4.4
$ HCP_A3 modified in unary 5.0
$
$ FCC_A1 from 00Du (used in SGSOL 5.0; this value is absurd)
$ not included in unary
$ FCC_A1 from 02Zin and 08Zho not included in unary
$ FCC_A1, CBCC_A12, CUB_A13 from 09Wan1 not included in unary
$
 PAR  G(RHOMB_C19,SM),,                 +GHSERSM;                2100 N 91Din !
 PAR  G(BCC_A2,SM:VA),,                 +GBCCSM;                 2100 N 91Din !
$PAR  G(FCC_A1,SM:VA),,                 +GHSERSM+180946;         2100 N 00Du1 !
$PAR  G(FCC_A1,SM:VA),,                 +GHSERSM+5000;           2100 N 98Su1 !
$PAR  G(FCC_A1,SM:VA),,                 +GHSERSM+890;            2100 N 08Zho !
$PAR  G(FCC_A1,SM:VA),,                 +GHSERSM+1000;           2100 N 09Wan1 !
 PAR  G(HCP_A3,SM:VA),,                 +GHSERSM
             +69.977-0.069491*T;                                 2100 N 98Su2 !
$PAR  G(CBCC_A12,SM:VA),,               +GHSERSM+1000;           2100 N 09Wan1 !
$PAR  G(CUB_A13,SM:VA),,                +GHSERSM+5000;           2100 N 09Wan1 !
 PAR  G(LIQUID,SM),,                    +GLIQSM;                 2100 N 91Din !
$
 FUNCTION GHSERSM   298.15  -3872.013-32.10748*T-1.6485*T*LN(T)
       -0.050254*T**2+1.010345E-05*T**3-82168*T**(-1);
       700.00  Y  -50078.215+627.869894*T-102.665*T*LN(T)
       +0.0474522*T**2-7.538383E-06*T**3+3861770*T**(-1);
      1190.00  Y  +289719.819-2744.50976*T+381.41982*T*LN(T)
       -0.254986338*T**2+2.7512152E-05*T**3-40102102*T**(-1);
      1345.00  Y  -23056.079+282.194375*T-50.208*T*LN(T);
      2100.00  N !
 FUNCTION GBCCSM    298.15  -4368.72+55.972523*T-16.9298494*T*LN(T)
       -0.025446016*T**2+3.579527E-06*T**3+94209*T**(-1);
      1190.00  Y  -15957.862+253.121044*T-46.9445*T*LN(T);
      1345.00  Y  +111191.653-624.680805*T+71.6856914*T*LN(T)
       -0.047314968*T**2+3.329865E-06*T**3-24870276*T**(-1);
      2100.00  N !
 FUNCTION GLIQSM    298.15  +3468.783+20.117456*T-11.6968284*T*LN(T)
       -0.032418177*T**2+4.544272E-06*T**3+23528*T**(-1);
      1190.00  Y  -11728.229+273.487076*T-50.208*T*LN(T);
      2100.00  N !
$ ------------------------------------------------------------------------------
$ Binary system
$
$ Q. Wei, M.H. Rong, S. Li, D. Su, Q.R. Yao, J. Wang, Q. Chen, G.H. Rao,
$ H.Y. Zhou, Int. J. Mater. Res., 113, 400-418(2022).
$
$ Checked against paper. Checked at 6000 K.
$
 PAR  L(LIQUID,B,SM;0),,                -55000-6.9633*T;,,            N 22Wei !
 PAR  L(LIQUID,B,SM;1),,                -45452.559+5.00804*T;,,       N 22Wei !
 PAR  L(LIQUID,B,SM;2),,                -32957.483-2.979*T;,,         N 22Wei !
 PAR  L(LIQUID,B,SM;3),,                -13991.399;,,                 N 22Wei !
$
 PAR  G(SM2B5,SM:B),,                   +2*GHSERSM+5*GHSERBB
             -374196.55+59.0009*T;,,                                  N 22Wei !
 PAR  G(SMB4_D1E,SM:B),,                +GHSERSM+4*GHSERBB
             -261693.635+26.033*T;,,                                  N 22Wei !
 PAR  G(SMB6_D21,SM:B),,                +GHSERSM+6*GHSERBB
             -306112.044+18.907*T;,,                                  N 22Wei !
 PAR  G(SMB66,SM:B),,                   +GHSERSM+66*GHSERBB
             -1673235.689+536.4891*T;,,                               N 22Wei !
$ ------------------------------------------------------------------------------
$
$
 LIST-OF-REFERENCE
 NUMBER  SOURCE
  Null   'Unknown source'
  REFLAV 'Laves phase convention: G(LAVES,X:X)=+3*GHSERXX+15000'
  COST   'COST 507 database'
  SGCOST 'COST 507 database, SGTE unary database V.3.0, 1996; Al, B, Nd, Ti, Zn'
  91Din  'A.T. Dinsdale, Calphad, 15, 317-425(1991).'
  94Hal  'B. Hallemans, P. Wollants, J.R. Roos,
          Z. Metallkd., 85, 676-82(1994), SGTE unary database V.4.1, 1999; B'
  96SGUN 'SGTE unary database V.3.0, 1996.'
  98Su1  'X. Su, W. Zhang, G. Liu, Z. Du,
          J. Alloys Compd., 267, 149-53(1998); Sm'
  98Su2  'X. Su, W. Zhang, Z. Du, J. Alloys Compd., 278, 182-84(1998)
          SGTE unary database V.4.4, 2001; Sm'
  99SGUN 'SGTE unary database V.4.1, 1999.'
  08Zho  'S.H. Zhou, R.E. Napolitano,
          Metall. Mater. Trans. A, 39A, 502-12(2008); Al, Sm'
  09SGUN 'SGTE unary database V.5.0, 2009.'
  22Wei  'Q. Wei, M.H. Rong, S. Li, D. Su, Q.R. Yao, J. Wang, Q. Chen, G.H. Rao,
          H.Y. Zhou, Int. J. Mater. Res., 113, 400-418(2022); Sm-B'
!

File: data/databases/sgte-binary/SmH-02Zin.tdb
$
$ Database for Sm-H from M. Zinkevich et al. 2002
$
$ M. Zinkevich, N. Mattern, A. Handstein, O. Gutfleisch,
$ J. Alloys Compd., 339, 118-139(2002).
$
$ Dataset created 2019.01.27 by Bengt Hallstedt.
$ 2019.02.17: Changed phase name SMH3_D06 to SMH3
$ 2021.02.05: Modified for use with GES6.
$
$ Non-standard models for liquid, bcc and hcp.
$
$ With the original parameters the hcp phase becomes stable at x(H)=0.5 at
$ low temperatures (below 680 K). To prevent this the hcp parameters were
$ modified. This changes the shape of the hcp (beta-Sm) field considerably.
$ The hcp phase should be reoptimised.
$
$ ------------------------------------------------------------------------------
 TEMP-LIM 298.15 6000.00 !
$
$ELEMENT NAME  REF. STATE               ATOMIC MASS H298-H0    S298    !
$
 ELEMENT VA   VACUUM                      0.0          0.0      0.0    ! 
 ELEMENT H    1/2_MOLE_H2(G)              1.0079    4234.      65.285  ! 
 ELEMENT SM   RHOMB_C19                 150.36      7573.04    69.4962 ! 
$ ------------------------------------------------------------------------------
$ Species
$
 SPECIE  H2                                 H2 !
$ ------------------------------------------------------------------------------
$ Phase definitions
$
 PHASE LIQUID:L % 2 1 1 !
 CONST LIQUID:L : SM : H VA : !
$
$ Fcc (cF4, Fm-3m) and MeX (cF8, Fm-3m)
$
 PHASE FCC_A1 %A 2 1 1 !
 CONST FCC_A1 : SM : H VA% : !
$
$ Bcc (cI2, Im-3m)
$ Note! not standard bcc model
$
 PHASE BCC_A2 %B 2 1 1 !
 CONST BCC_A2 : SM : H VA% : !
$
$ Hcp (hP2, P6_3/mmc) and Me2X (NiAs-type, hP4, P6_3/mmc, B8_1)
$ Note! not standard bcc model
$
 PHASE HCP_A3 %A 2 1 1 !
 CONST HCP_A3 : SM : H VA% : !
$
$ Prototype alpha-Sm (hR3, R-3m)
$
 PHASE RHOMB_C19 % 2 1 1 !
 CONST RHOMB_C19 : SM : H VA : !
$
$ Prototype CaF2 (cF12, Fm-3m)
$
 PHASE SMH2_C1 % 3 1 2 1 !
 CONST SMH2_C1 : SM : H VA : H VA : !
$
$ Prototype HoH3 (hP24, P-3c1)
$
 PHASE SMH3 % 3 1 2 1 !
 CONST SMH3 : SM : H : H VA : !
$
 PHASE GAS:G % 1 1 !
 CONST GAS:G : H H2 SM : !
$
 PHASE H2GAS % 1 1 !
 CONST H2GAS : H2 : !
$ ------------------------------------------------------------------------------
$ Defaults
$
 DEFINE-SYSTEM-DEFAULT ELEMENT 2 !
 DEFAULT-COM DEFINE_SYSTEM_ELEMENT VA !
 DEFAULT_COM REJECT_PHASE H2GAS !
 TYPE-DEFINITION % SEQ * !
 TYPE_DEF A GES AMEND_PHASE_DESCRIPTION @ MAGNETIC -3 0.28 !
 TYPE_DEF B GES AMEND_PHASE_DESCRIPTION @ MAGNETIC -1 0.4 !
 FUNCTION ZERO      298.15  0;                                         6000 N !
 FUNCTION UN_ASS    298.15  0;                                         6000 N !
 FUNCTION R         298.15  +8.31451;                                  6000 N !
 FUNCTION RTLNP     298.15  +8.31451*T*LN(1E-05*P);                    6000 N !
$ ------------------------------------------------------------------------------
$ Element data
$ ------------------------------------------------------------------------------
$ H
$
$ H is not included in unary
$
$PAR  G(LIQUID,H),,                     +GHSERHH
$            +8035+25*T+2*T*LN(T);,,                                  N 04Qiu !
$
 PAR  G(H2GAS,H2),,                     +GHSERH2+RTLNP;,,             N 97SUB !
$
 PAR  G(GAS,H),,                        +F10383T+RTLNP;,,             N 97SUB !
 PAR  G(GAS,H2),,                       +GHSERH2+RTLNP;,,             N 97SUB !
$
$ H(g)
 FUNCTION F10383T   298.15  +211801.621+24.4989821*T-20.78611*T*LN(T);
      6000.00  N !
$ H2(g)
 FUNCTION GHSERH2   298.15  -9522.9741+78.5273879*T-31.35707*T*LN(T)
       +0.0027589925*T**2-7.46390667E-07*T**3+56582.3*T**(-1);
      1000.00  Y  +180.108664-15.6128256*T-17.84857*T*LN(T)
       -0.00584168*T**2+3.14618667E-07*T**3-1280036*T**(-1);
      2100.00  Y  -18840.1663+92.3120255*T-32.05082*T*LN(T)
       -0.0010728235*T**2+1.14281783E-08*T**3+3561002.5*T**(-1);
      6000.00  N !
 FUNCTION GHSERHH   298.15  +0.5*GHSERH2;                              6000 N !
$ ------------------------------------------------------------------------------
$ Sm
$
$ HCP_A3 added in unary 4.4
$ HCP_A3 modified in unary 5.0
$
$ FCC_A1 from 02Zin not included in unary
$
 PAR  G(RHOMB_C19,SM:VA),,              +GHSERSM;                2100 N 91Din !
 PAR  G(BCC_A2,SM:VA),,                 +GBCCSM;                 2100 N 91Din !
 PAR  G(FCC_A1,SM:VA),,                 +GHSERSM+5000;           2100 N 98Su1 !
 PAR  G(HCP_A3,SM:VA),,                 +GHSERSM
             +69.977-0.069491*T;                                 2100 N 98Su2 !
 PAR  G(LIQUID,SM:VA),,                 +GLIQSM;                 2100 N 91Din !
$
 PAR  G(SMH2_C1,SM:VA:VA),,             +GHSERSM+141138.908;,,        N 02Zin !
$
 PAR  G(GAS,SM),,                       +F15273T+RTLNP;,,             N 97SUB !
$
 FUNCTION GHSERSM   298.15  -3872.013-32.10748*T-1.6485*T*LN(T)
       -0.050254*T**2+1.010345E-05*T**3-82168*T**(-1);
       700.00  Y  -50078.215+627.869894*T-102.665*T*LN(T)
       +0.0474522*T**2-7.538383E-06*T**3+3861770*T**(-1);
      1190.00  Y  +289719.819-2744.50976*T+381.41982*T*LN(T)
       -0.254986338*T**2+2.7512152E-05*T**3-40102102*T**(-1);
      1345.00  Y  -23056.079+282.194375*T-50.208*T*LN(T);
      2100.00  N !
 FUNCTION GBCCSM    298.15  -4368.72+55.972523*T-16.9298494*T*LN(T)
       -0.025446016*T**2+3.579527E-06*T**3+94209*T**(-1);
      1190.00  Y  -15957.862+253.121044*T-46.9445*T*LN(T);
      1345.00  Y  +111191.653-624.680805*T+71.6856914*T*LN(T)
       -0.047314968*T**2+3.329865E-06*T**3-24870276*T**(-1);
      2100.00  N !
 FUNCTION GLIQSM    298.15  +3468.783+20.117456*T-11.6968284*T*LN(T)
       -0.032418177*T**2+4.544272E-06*T**3+23528*T**(-1);
      1190.00  Y  -11728.229+273.487076*T-50.208*T*LN(T);
      2100.00  N !
$ Sm(g)
 FUNCTION F15273T   298.15  +197389.067+1.48784782*T-27.25423*T*LN(T)
       -0.004541758*T**2+9.66538167E-07*T**3-40312.025*T**(-1);
      1100.00  Y  +169303.384+252.985232*T-62.81893*T*LN(T)
       +0.01571714*T**2-1.22936017E-06*T**3+4157452*T**(-1);
      2800.00  Y  +670735.118-1795.71893*T+193.8858*T*LN(T)
       -0.042934865*T**2+1.295334E-06*T**3-1.80147E+08*T**(-1);
      4400.00  Y  -295842.195+803.309978*T-113.2675*T*LN(T)
       +2.614958E-04*T**2+1.61802217E-07*T**3+3.8803995E+08*T**(-1);
      5900.00  Y  -658799.787+1797.39061*T-230.6297*T*LN(T)
       +0.016324745*T**2-2.371995E-07*T**3+5.82118E+08*T**(-1);
      9000.00  Y  +315946.24+222.042246*T-56.247*T*LN(T)
       +0.0024534215*T**2-3.03084333E-08*T**3-4.404249E+08*T**(-1);
     10000.00  N !
$ ------------------------------------------------------------------------------
$ Binary system
$
$ M. Zinkevich, N. Mattern, A. Handstein, O. Gutfleisch,
$ J. Alloys Compd., 339, 118-139(2002).
$
$ Checked against paper. Checked at 6000 K (at 1 bar).
$
$ Non-standard models for bcc and hcp.
$
$ With the original parameters the hcp phase becomes stable at x(H)=0.5 at
$ low temperatures (below 680 K). To prevent this the hcp parameters were
$ modified. This changes the shape of the hcp (beta-Sm) field considerably.
$ The hcp phase should be reoptimised.
$
 PAR  G(LIQUID,SM:H),,                  +GLIQSM+GHSERHH
             -18701.1193+12*T;,,                                      N 02Zin !
 PAR  L(LIQUID,SM:H,VA;0),,             -811.476845;,,                N 02Zin !
$
 PAR  G(RHOMB_C19,SM:H),,               +GHSERSM+GHSERHH
             -78732.808+53.5159713*T;,,                               N 02Zin !
 PAR  L(RHOMB_C19,SM:H,VA;0),,          +3457.14915;,,                N 02Zin !
$
$PAR  G(HCP_A3,SM:H),,                  +GHSERSM+GHSERHH
$            -104354.3426+71.7812162*T;,,                             N 02Zin !
$PAR  L(HCP_A3,SM:H,VA;0),,             +32203.1096-21.585983*T;,,    N 02Zin !
 PAR  G(HCP_A3,SM:H),,                  +GHSERSM+GHSERHH
             -98000+69*T;,,                                           N 02Zin !
 PAR  L(HCP_A3,SM:H,VA;0),,             +28500-22*T;,,                N 02Zin !
$
 PAR  G(BCC_A2,SM:H),,                  +GBCCSM+GHSERHH
             -87329.5649+57.9009778*T;,,                              N 02Zin !
 PAR  L(BCC_A2,SM:H,VA;0),,             +6061.9523;,,                 N 02Zin !
$
 PAR  G(SMH2_C1,SM:H:H),,               +GHSERSM+3*GHSERHH
             -228089.27+187.223575*T;,,                               N 02Zin !
 PAR  G(SMH2_C1,SM:H:VA),,              +GHSERSM+2*GHSERHH
             -194994.854+131.551681*T;,,                              N 02Zin !
 PAR  G(SMH2_C1,SM:VA:H),,              +GHSERSM+GHSERHH
             +141138.908;,,                                           N 02Zin !
 PAR  L(SMH2_C1,SM:H,VA:H;0),,          -167331.063;,,                N 02Zin !
 PAR  L(SMH2_C1,SM:H,VA:VA;0),,         -167331.063;,,                N 02Zin !
 PAR  L(SMH2_C1,SM:H:H,VA;0),,          -2671.83177-5.60912667*T;,,   N 02Zin !
 PAR  L(SMH2_C1,SM:VA:H,VA;0),,         -2671.83177-5.60912667*T;,,   N 02Zin !
$
 PAR  G(SMH3,SM:H:H),,                  +GHSERSM+3*GHSERHH
             -229287.977+185.830052*T;,,                              N 02Zin !
 PAR  G(SMH3,SM:H:VA),,                 +GHSERSM+2*GHSERHH
             -186090.838+126.795384*T;,,                              N 02Zin !
 PAR  L(SMH3,SM:H:H,VA;0),,             -10297.5795;,,                N 02Zin !
$
$ Metastable
$
 PAR  G(FCC_A1,SM:H),,                  +GHSERSM+GHSERHH
             +39000+42.7*T;,,                                         N 02Zin !
$ ------------------------------------------------------------------------------
$
$
 LIST-OF-REFERENCE
 NUMBER  SOURCE
  Null   'Unknown source'
  Same   'Same or similar interaction as in the corresponding stable phase'
  COST   'COST 507 database'
  91Din  'A.T. Dinsdale, Calphad, 15, 317-425(1991).'
  97SUB  'SGTE substance database, version 1997'
  98Su1  'X. Su, W. Zhang, G. Liu, Z. Du,
          J. Alloys Compd., 267, 149-53(1998); Sm'
  98Su2  'X. Su, W. Zhang, Z. Du, J. Alloys Compd., 278, 182-84(1998)
          SGTE unary database V.4.4, 2001; Sm'
  04Qiu  'C. Qiu, G.B. Olson, S.M. Opalka, D.L. Anton,
          J. Phase Equilib. Diffus., 25, 520-27(2004); H'
!

File: data/databases/sgte-binary/SmO-07Zin.tdb
$
$ Database for Sm-O from M. Zinkevich 2007.
$
$ M. Zinkevich, Prog. Mater. Sci., 52, 597-647(2007).
$
$ Dataset created 2024.10.15 by Bengt Hallstedt.
$
$ This dataset contains the Sm2O3 data from 07Zin. The O solubility in solid
$ Sm can be expected to be low. The liquid interaction was set similar to
$ Pr-O from 23Nak.
$
$ Gas phase (except O2) is not included.
$
$ ------------------------------------------------------------------------------
 TEMP-LIM 298.15 6000.00 !
$
$ELEMENT NAME  REF. STATE               ATOMIC MASS H298-H0    S298    !
$
 ELEMENT /-   ELECTRON_GAS                0.0          0.0      0.0    ! 
 ELEMENT VA   VACUUM                      0.0          0.0      0.0    ! 
 ELEMENT O    1/2_MOLE_O2(G)             15.999     4341.0    102.52   ! 
 ELEMENT SM   RHOMB_C19                 150.36      7573.04    69.4962 ! 
$ ------------------------------------------------------------------------------
$ Species
$
 SPECIE  O-2                                O/-2 !
 SPECIE  O2                                 O2 !
 SPECIE  SM+3                               SM/+3 !
$ ------------------------------------------------------------------------------
$ Phase definitions
$
 PHASE ION:Y % 2 1 1 !
 CONST ION:Y : SM+3 : O-2 VA : !
$
$ Fcc (cF4, Fm-3m) and MeX (cF8, Fm-3m)
$
 PHASE FCC_A1 %A 2 1 1 !
 CONST FCC_A1 : SM : VA : !
$
$ Bcc (cI2, Im-3m)
$
 PHASE BCC_A2 %B 2 1 3 !
 CONST BCC_A2 : SM : VA : !
$
$ Hcp (hP2, P6_3/mmc) and Me2X (NiAs-type, hP4, P6_3/mmc, B8_1)
$
 PHASE HCP_A3 %A 2 1 0.5 !
 CONST HCP_A3 : SM : VA : !
$
$ Prototype alpha-Sm (hR9, R-3m)
$
 PHASE RHOMB_C19 % 1 1 !
 CONST RHOMB_C19 : SM : !
$
$ Prototype A-La2O3 (hP5, P-3m1)
$
 PHASE A_R2O3_D52:I % 2 2 3 !
 CONST A_R2O3_D52:I : SM+3 : O-2 : !
$
$ Prototype B-Sm2O3 (mC30, C2/m)
$
 PHASE B_R2O3:I % 2 2 3 !
 CONST B_R2O3:I : SM+3 : O-2 : !
$
$ Prototype Mn2O3 (cI80, Ia-3)
$
 PHASE C_R2O3_D53:I % 2 2 3 !
 CONST C_R2O3_D53:I : SM+3 : O-2 : !
$
$ Prototype H-La2O3 (hP10, P6_3/mmc)
$
 PHASE H_R2O3:I % 2 2 3 !
 CONST H_R2O3:I : SM+3 : O-2 : !
$
$ Prototype Nd2O3 (cI26, Im-3m)
$
 PHASE X_R2O3:I % 2 2 3 !
 CONST X_R2O3:I : SM+3 : O-2 : !
$
 PHASE O2GAS % 1 1 !
 CONST O2GAS : O2 : !
$ ------------------------------------------------------------------------------
$ Defaults
$
 DEFINE-SYSTEM-DEFAULT ELEMENT 2 !
 DEFAULT-COM DEFINE_SYSTEM_ELEMENT VA /- !
 TYPE-DEF % SEQ * !
 TYPE-DEF A GES AMEND_PHASE_DESCRIPTION @ MAGNETIC -3 0.28 !
 TYPE-DEF B GES AMEND_PHASE_DESCRIPTION @ MAGNETIC -1 0.4 !
 FUNCTION ZERO      298.15  0;                                         6000 N !
 FUNCTION UN_ASS    298.15  0;                                         6000 N !
 FUNCTION R         298.15  +8.31451;                                  6000 N !
 FUNCTION RTLNP     298.15  +8.31451*T*LN(1E-05*P);                    6000 N !
$ ------------------------------------------------------------------------------
$ Element data
$ ------------------------------------------------------------------------------
$ O
$
$ GHSEROO modified in unary 3.0
$
 PAR  G(O2GAS,O2),,                     +2*GHSEROO+RTLNP;,,           N 91Din !
$
$ 1/2 O2(g)
 FUNCTION GHSEROO   298.15  -3480.87-25.503038*T-11.1355*T*LN(T)
       -0.005098875*T**2+6.61845833E-07*T**3-38365*T**(-1);
      1000.00  Y  -6568.763+12.659879*T-16.8138*T*LN(T)
       -5.957975E-04*T**2+6.781E-09*T**3+262905*T**(-1);
      3300.00  Y  -13986.728+31.259624*T-18.9536*T*LN(T)
       -4.25243E-04*T**2+1.0721E-08*T**3+4383200*T**(-1);
      6000.00  N !
$ ------------------------------------------------------------------------------
$ Sm
$
$ HCP_A3 added in unary 4.4
$ HCP_A3 modified in unary 5.0
$
 PAR  G(RHOMB_C19,SM),,                 +GHSERSM;                2100 N 91Din !
 PAR  G(BCC_A2,SM:VA),,                 +GBCCSM;                 2100 N 91Din !
 PAR  G(HCP_A3,SM:VA),,                 +GHSERSM
             +69.977-0.069491*T;                                 2100 N 98Su2 !
$PAR  G(LIQUID,SM),,                    +GLIQSM;                 2100 N 91Din !
$
 PAR  G(ION,SM+3:VA),,                  +GLIQSM;                 2100 N 91Din !
$
 FUNCTION GHSERSM   298.15  -3872.013-32.10748*T-1.6485*T*LN(T)
       -0.050254*T**2+1.010345E-05*T**3-82168*T**(-1);
       700.00  Y  -50078.215+627.869894*T-102.665*T*LN(T)
       +0.0474522*T**2-7.538383E-06*T**3+3861770*T**(-1);
      1190.00  Y  +289719.819-2744.50976*T+381.41982*T*LN(T)
       -0.254986338*T**2+2.7512152E-05*T**3-40102102*T**(-1);
      1345.00  Y  -23056.079+282.194375*T-50.208*T*LN(T);
      2100.00  N !
 FUNCTION GBCCSM    298.15  -4368.72+55.972523*T-16.9298494*T*LN(T)
       -0.025446016*T**2+3.579527E-06*T**3+94209*T**(-1);
      1190.00  Y  -15957.862+253.121044*T-46.9445*T*LN(T);
      1345.00  Y  +111191.653-624.680805*T+71.6856914*T*LN(T)
       -0.047314968*T**2+3.329865E-06*T**3-24870276*T**(-1);
      2100.00  N !
 FUNCTION GLIQSM    298.15  +3468.783+20.117456*T-11.6968284*T*LN(T)
       -0.032418177*T**2+4.544272E-06*T**3+23528*T**(-1);
      1190.00  Y  -11728.229+273.487076*T-50.208*T*LN(T);
      2100.00  N !
$ ------------------------------------------------------------------------------
$ Binary system
$
$ M. Zinkevich, Prog. Mater. Sci., 52, 597-647(2007).
$
$ Checked against paper. Checked at 6000 K.
$
$ This dataset contains the Sm2O3 data from 07Zin. The O solubility in solid
$ Sm can be expected to be low. The liquid interaction was set similar to
$ Pr-O from 23Nak.
$
$ Gas phase (except O2) is not included.
$
 PAR  G(ION,SM+3:O-2),,                 +GSM2O3L;,,                   N 07Zin !
 PAR  L(ION,SM+3:O-2,VA;0),,            +50000;,,                     N Same !
 PAR  L(ION,SM+3:O-2,VA;1),,            -25000;,,                     N Same !
$
 PAR  G(A_R2O3_D52,SM+3:O-2),,          +GSM2O3A;,,                   N 07Zin !
 PAR  G(B_R2O3,SM+3:O-2),,              +GSM2O3B;,,                   N 07Zin !
 PAR  G(C_R2O3_D53,SM+3:O-2),,          +GSM2O3C;,,                   N 07Zin !
 PAR  G(H_R2O3,SM+3:O-2),,              +GSM2O3H;,,                   N 07Zin !
 PAR  G(X_R2O3,SM+3:O-2),,              +GSM2O3X;,,                   N 07Zin !
$
 FUNCTION GSM2O3C   298.15  -1875835+780.6356*T-135.618*T*LN(T)
       -0.006896*T**2+1191000*T**(-1);
      6000.00  N !
 FUNCTION GSM2O3B   298.15  -1871213+751.7711*T-132.137*T*LN(T)
       -0.008367*T**2+1405000*T**(-1)-4.0E+07*T**(-2);
      6000.00  N !
 FUNCTION GSM2O3A   298.15  +GSM2O3B+3324-1.5295*T;                    6000 N !
 FUNCTION GSM2O3H   298.15  +GSM2O3B+36932-15.515*T;                   6000 N !
 FUNCTION GSM2O3X   298.15  +GSM2O3B+48460-20.084*T;                   6000 N !
 FUNCTION GSM2O3L   298.15  +GSM2O3B+154133-60.603*T;                  6000 N !
$ ------------------------------------------------------------------------------
$
$
 LIST-OF-REFERENCE
 NUMBER  SOURCE
  Null   'Unknown source'
  Same   'Similar interaction as with other R elements'
  COST   'COST 507 database'
  91Din  'A.T. Dinsdale, Calphad, 15, 317-425(1991).'
  98Su2  'X. Su, W. Zhang, Z. Du, J. Alloys Compd., 278, 182-84(1998)
          SGTE unary database V.4.4, 2001; Sm'
  07Zin  'M. Zinkevich, Prog. Mater. Sci., 52, 597-647(2007); Sm-O'
!
