Repository: orchid-calphad/orchid-project.org

# orchid-project.org

Website and released data of **ORCHID** (Open Repository for CALPHAD Hypotheses, Intelligence, and Discovery),
served by GitHub Pages at https://orchid-project.org. Releases are archived on Zenodo (one DOI per version).

- `index.html`, `catalog/`, `best-practices.html` — static, self-contained pages (generated in the ORCHID tooling).
- `data/` — released data: catalog, redistributable TDB files, convex hulls. Licences: `data/LICENSES.md`, `data/NOTICE.md`.
- `llms.txt`, `data/croissant.json`, `CITATION.cff`, `.zenodo.json` — machine-readable metadata.

Only data with clear redistribution rights are published.

File: data/databases/sgte-binary/SmSn-14Liu.tdb
$
$ Database for Sm-Sn from X.J. Liu et al., 2014.
$
$ X.J. Liu, M.H. Chen, Y. Lu, Y.X. Huang, D. Wang, Q. He, D.L. Zhao, C.P. Wang,
$ Calphad, 47, 129-35(2014).
$
$ Dataset created 2018.01.28 by Bengt Hallstedt.
$ 2021.02.05: Modified for use with GES6.
$
$ SM11SN10 has almost disappeared. Other invariant equilibria differ by
$ up to 2 K because of rounding errors when changing from fractional to
$ integar compositions.
$
$ There is a closed miscibility gap between about 5100 K and 6200 K.
$
$ ------------------------------------------------------------------------------
 TEMP-LIM 298.15 6000.00 !
$
$ELEMENT NAME  REF. STATE               ATOMIC MASS H298-H0    S298    !
$
 ELEMENT VA   VACUUM                      0.0          0.0      0.0    ! 
 ELEMENT SM   RHOMB_C19                 150.36      7573.04    69.4962 ! 
 ELEMENT SN   BCT_A5                    118.69      6323.      51.18   ! 
$ ------------------------------------------------------------------------------
$ Phase definitions
$
 PHASE LIQUID:L % 1 1 !
 CONST LIQUID:L : SM SN : !
$
$ Fcc (cF4, Fm-3m) and MeX (cF8, Fm-3m)
$
 PHASE FCC_A1 %A 2 1 1 !
 CONST FCC_A1 : SN : VA : !
$
$ Bcc (cI2, Im-3m)
$
 PHASE BCC_A2 %B 2 1 3 !
 CONST BCC_A2 : SM% SN : VA : !
$
$ Hcp (hP2, P6_3/mmc) and Me2X (NiAs-type, hP4, P6_3/mmc, B8_1)
$
 PHASE HCP_A3 %A 2 1 0.5 !
 CONST HCP_A3 : SM% SN : VA : !
$
$ Prototype C (cF8, Fd-3m)
$
 PHASE DIAMOND_A4 % 1 1 !
 CONST DIAMOND_A4 : SN : !
$
$ Prototype beta-Sn (tI4, I4_1/amd)
$
 PHASE BCT_A5 % 1 1 !
 CONST BCT_A5 : SN : !
$
$ Prototype alpha-Sm (hR9, R-3m)
$
 PHASE RHOMB_C19 % 1 1 !
 CONST RHOMB_C19 : SM : !
$
$ Prototype Mn5Si3 (hP16, P6_3/mcm) 
$
 PHASE SM5SN3_D88 % 2 5 3 !
 CONST SM5SN3_D88 : SM : SN : !
$
$ Prototype Th3P4 (cI28, I-43d) 
$
 PHASE SM4SN3_D73 % 2 4 3 !
 CONST SM4SN3_D73 : SM : SN : !
$
$ Prototype Ge4Sm5 (oP36, Pnma)
$
 PHASE SM5SN4 % 2 5 4 !
 CONST SM5SN4 : SM : SN : !
$
$ Prototype Ge10Ho11 (tI84, I4/mmm)
$
 PHASE SM11SN10 % 2 11 10 !
 CONST SM11SN10 : SM : SN : !
$
$ Prototype Nd2Sn3 (aP20, P-1)
$
 PHASE SM2SN3 % 2 2 3 !
 CONST SM2SN3 : SM : SN : !
$
$ Prototype Ga2Zr (oC12, Cmmm)
$
 PHASE SMSN2 % 2 1 2 !
 CONST SMSN2 : SM : SN : !
$
$ Prototype AuCu3 (cP4, Pm-3m)
$
 PHASE SMSN3_L12 % 2 1 3 !
 CONST SMSN3_L12 : SM : SN : !
$ ------------------------------------------------------------------------------
$ Defaults
$
 DEFINE-SYSTEM-DEFAULT ELEMENT 2 !
 DEFAULT-COM DEFINE_SYSTEM_ELEMENT VA !
 TYPE-DEF % SEQ * !
 TYPE-DEF A GES AMEND_PHASE_DESCRIPTION @ MAGNETIC -3 0.28 !
 TYPE-DEF B GES AMEND_PHASE_DESCRIPTION @ MAGNETIC -1 0.4 !
 FUNCTION ZERO      298.15  0;                                         6000 N !
 FUNCTION UN_ASS    298.15  0;                                         6000 N !
 FUNCTION R         298.15  +8.31451;                                  6000 N !
$ ------------------------------------------------------------------------------
$ Element data
$ ------------------------------------------------------------------------------
$ Sm
$
$ HCP_A3 added in unary 4.4
$ HCP_A3 modified in unary 5.0
$
$ FCC_A1 from 00Du1 (used in SGSOL 5.0; this value is absurd)
$ not included in unary
$ FCC_A1 from 02Zin not included in unary
$ FCC_A1, CBCC_A12, CUB_A13 from 09Wan1 not included in unary
$
 PAR  G(RHOMB_C19,SM),,                 +GHSERSM;                2100 N 91Din !
 PAR  G(BCC_A2,SM:VA),,                 +GBCCSM;                 2100 N 91Din !
$PAR  G(FCC_A1,SM:VA),,                 +GHSERSM+180946;         2100 N 00Du1 !
$PAR  G(FCC_A1,SM:VA),,                 +GHSERSM+5000;           2100 N 98Su1 !
$PAR  G(FCC_A1,SM:VA),,                 +GHSERSM+1000;           2100 N 09Wan1 !
 PAR  G(HCP_A3,SM:VA),,                 +GHSERSM
             +69.977-0.069491*T;                                 2100 N 98Su2 !
$PAR  G(CBCC_A12,SM:VA),,               +GHSERSM+1000;           2100 N 09Wan1 !
$PAR  G(CUB_A13,SM:VA),,                +GHSERSM+5000;           2100 N 09Wan1 !
 PAR  G(LIQUID,SM),,                    +GLIQSM;                 2100 N 91Din !
$
 FUNCTION GHSERSM   298.15  -3872.013-32.10748*T-1.6485*T*LN(T)
       -0.050254*T**2+1.010345E-05*T**3-82168*T**(-1);
       700.00  Y  -50078.215+627.869894*T-102.665*T*LN(T)
       +0.0474522*T**2-7.538383E-06*T**3+3861770*T**(-1);
      1190.00  Y  +289719.819-2744.50976*T+381.41982*T*LN(T)
       -0.254986338*T**2+2.7512152E-05*T**3-40102102*T**(-1);
      1345.00  Y  -23056.079+282.194375*T-50.208*T*LN(T);
      2100.00  N !
 FUNCTION GBCCSM    298.15  -4368.72+55.972523*T-16.9298494*T*LN(T)
       -0.025446016*T**2+3.579527E-06*T**3+94209*T**(-1);
      1190.00  Y  -15957.862+253.121044*T-46.9445*T*LN(T);
      1345.00  Y  +111191.653-624.680805*T+71.6856914*T*LN(T)
       -0.047314968*T**2+3.329865E-06*T**3-24870276*T**(-1);
      2100.00  N !
 FUNCTION GLIQSM    298.15  +3468.783+20.117456*T-11.6968284*T*LN(T)
       -0.032418177*T**2+4.544272E-06*T**3+23528*T**(-1);
      1190.00  Y  -11728.229+273.487076*T-50.208*T*LN(T);
      2100.00  N !
$ ------------------------------------------------------------------------------
$ Sn
$
$ FCC_A1 revised in unary 3.0
$ HCP_A3 revised in unary 4.1
$ TETRAGONAL_A6 added in unary 4.1
$ CBCC_A12 and CUB_A13 added in unary 4.4
$ FCC_A1 modified in unary 5.0
$ DHCP and TET_ALPHA1_A6 added in unary 5.0
$
$ The DHCP phase is labelled D0_24 in 03Liu and alpha-prime in 92Ans. The
$ phase is present between the fcc and hcp phases in the Au-Sn and Au-In
$ systems.
$
 PAR  G(BCT_A5,SN)              100.00  +GHSERSN;                3000 N 91Din !
 PAR  G(DIAMOND_A4,SN)          100.00  +GDIASN;                 3000 N 91Din !
 PAR  G(FCC_A1,SN:VA)           100.00  +GHSERSN+5510-8.46*T;    3000 N 89Fec !
$PAR  G(FCC_A1,SN:VA)           100.00  +GHSERSN+4150-5.2*T;     3000 N 91Din !
 PAR  G(BCC_A2,SN:VA)           100.00  +GHSERSN+4400-6*T;       3000 N 91Din !
 PAR  G(HCP_A3,SN:VA)           100.00  +GHSERSN+3900-7.646*T;   3000 N Ansar !
$PAR  G(HCP_A3,SN:VA)           100.00  +GHSERSN+3900-4.4*T;     3000 N 91Din !
$PAR  G(DHCP,SN)                100.00  +GHSERSN+3803.52-3.46*T; 3000 N 03Liu !
$PAR  G(RHOMBOHEDRAL_A7,SN)     100.00  +GHSERSN+2035;           3000 N 91Din !
$PAR  G(TETRAGONAL_A6,SN)       100.00  +GHSERSN+5387-8.26212*T; 3000 N 99Ans !
$PAR  G(CBCC_A12,SN:VA)         100.00  +GHSERSN+2000;           3000 N 01Mie !
$PAR  G(CUB_A13,SN:VA)          100.00  +GHSERSN+2000;           3000 N 01Mie !
$PAR  G(TET_ALPHA1_A6,SN)       100.00  +GHSERSN+5510-8.46*T;    3000 N 99Ans !
 PAR  G(LIQUID,SN)              100.00  +GLIQSN;                 3000 N 91Din !
$
 FUNCTION GHSERSN   100.00  -7958.517+122.765451*T-25.858*T*LN(T)
       +5.1185E-04*T**2-3.192767E-06*T**3+18440*T**(-1);
       250.00  Y  -5855.135+65.443315*T-15.961*T*LN(T)
       -0.0188702*T**2+3.121167E-06*T**3-61960*T**(-1);
       505.08  Y  +2524.724+4.005269*T-8.2590486*T*LN(T)
       -0.016814429*T**2+2.623131E-06*T**3-1081244*T**(-1)-1.2307E+25*T**(-9);
       800.00  Y  -8256.959+138.99688*T-28.4512*T*LN(T)-1.2307E+25*T**(-9);
      3000.00  N !
 FUNCTION GDIASN    100.00  -9579.608+114.007785*T-22.972*T*LN(T)
       -0.00813975*T**2+2.7288E-06*T**3+25615*T**(-1);
       298.15  Y  -9063.001+104.84654*T-21.5750771*T*LN(T)
       -0.008575282*T**2+1.784447E-06*T**3-2544*T**(-1);
       800.00  Y  -10909.351+147.396535*T-28.4512*T*LN(T);
      3000.00  N !
 FUNCTION GLIQSN    100.00  +7103.092-14.087767*T+GHSERSN+1.47031E-18*T**7;
       505.08  Y  +6971.586-13.814383*T+GHSERSN+1.2307E+25*T**(-9);
       800.00  Y  -1285.372+125.182498*T-28.4512*T*LN(T);
      3000.00  N !
 FUNCTION GBCCSN    298.15  +GHSERSN+4400-6*T;                         3000 N !
$ ------------------------------------------------------------------------------
$ Binary system
$
$ X.J. Liu, M.H. Chen, Y. Lu, Y.X. Huang, D. Wang, Q. He, D.L. Zhao, C.P. Wang,
$ Calphad, 47, 129-35(2014).
$
$ Checked against paper and author's tdb. Checked at 6000 K.
$
$ SM11SN10 has almost disappeared. Other invariant equilibria differ by
$ up to 2 K because of rounding errors when changing from fractional to
$ integar compositions.
$
$ There is a closed miscibility gap between about 5100 K and 6200 K.
$
 PAR  L(LIQUID,SM,SN;0),,               -225800+95*T-0.007*T**2;,,    N 14Liu !
 PAR  L(LIQUID,SM,SN;1),,               +3900-2*T;,,                  N 14Liu !
 PAR  L(LIQUID,SM,SN;2),,               +16800+5*T;,,                 N 14Liu !
 PAR  L(LIQUID,SM,SN;3),,               +13000;,,                     N 14Liu !
$
 PAR  L(BCC_A2,SM,SN:VA;0),,            -56200;,,                     N 14Liu !
 PAR  L(HCP_A3,SM,SN:VA;0),,            +ZERO;,,                      N 14Liu !
$
 PAR  G(SM5SN3_D88,SM:SN),,             +5*GHSERSM+3*GHSERSN
             -508800+119.44*T;,,                                      N 14Liu !
 PAR  G(SM4SN3_D73,SM:SN),,             +4*GHSERSM+3*GHSERSN
             -513800+139.02*T;,,                                      N 14Liu !
 PAR  G(SM5SN4,SM:SN),,                 +5*GHSERSM+4*GHSERSN
             -684000+191.25*T;,,                                      N 14Liu !
 PAR  G(SM11SN10,SM:SN),,               +11*GHSERSM+10*GHSERSN
             -1464036+367.29*T;,,                                     N 14Liu !
 PAR  G(SM2SN3,SM:SN),,                 +2*GHSERSM+3*GHSERSN
             -363540+113.35*T;,,                                      N 14Liu !
 PAR  G(SMSN2,SM:SN),,                  +GHSERSM+2*GHSERSN
             -196500+57.75*T;,,                                       N 14Liu !
 PAR  G(SMSN3_L12,SM:SN),,              +GHSERSM+3*GHSERSN
             -225200+61.88*T;,,                                       N 14Liu !
$ ------------------------------------------------------------------------------
$
$
 LIST-OF-REFERENCE
 NUMBER  SOURCE
  Null   'Unknown source'
  Same   'Same or similar interaction as in the corresponding stable phase'
  COST   'COST 507 database'
  Ansar  'Himo Ansara, unpublished, SGTE unary database V.4.1, 1999; Sn'
  89Fec  'H.J. Fecht, M.X. Zhang, Y.A. Chang, J.H. Perepezko,
          Metall. Trans. A, 20A, 795-803(1989),
          SGTE unary database V.3.0, 1996; Sn'
  91Din  'A.T. Dinsdale, Calphad, 15, 317-425(1991).'
  98Su1  'X. Su, W. Zhang, G. Liu, Z. Du,
          J. Alloys Compd., 267, 149-53(1998); Sm'
  98Su2  'X. Su, W. Zhang, Z. Du, J. Alloys Compd., 278, 182-84(1998)
          SGTE unary database V.4.4, 2001; Sm'
  99Ans  'I. Ansara, S.G. Fries, H.L. Lukas, unpublished, 1999,
          SGTE unary database V.5.0, 2009; In, Sn'
  00Du1  'Z. Du, H. Yang, Z. Metallkd., 91 455-59(2000); Pd, Sm'
  01Mie  'J. Miettinen, Calphad, 25, 43-58(2001),
          SGTE unary database V.4.4, 2001; Sn, Zn'
  03Liu  'H.S. Liu, C.L. Liu, K. Ishida, Z.P. Jin, J. Electron. Mater.,
          32, 1290-96(2003), SGTE unary database V.5.0, 2009; Sn'
  09Wan1 'C.P. Wang, H.L. Zhang, S.L. Wang, Z. Lin, X.J. Liu, A.T. Tang,
          F.S. Pan, J. Alloys Compd., 481, 291-95(2009); Ho, Mn, Sm'
  14Liu  'X.J. Liu, M.H. Chen, Y. Lu, Y.X. Huang, D. Wang, Q. He, D.L. Zhao,
          C.P. Wang, Calphad, 47, 129-35(2014); Sm-Sn'
!

File: data/databases/sgte-binary/SmTi-21Sae.tdb
$
$ Database for Sm-Ti from A. Saengdeejing et al. 2021.
$
$ A. Saengdeejing, Y. Chen, O. Takeda, M. Enoki, S. Sugimoto, H. Ohtani,
$ A. Taichi, Calphad, 75, 102357(2021).
$
$ Dataset created 2023.05.18 by Bengt Hallstedt.
$
$ G(RHOMB_C19,TI) misprinted in the paper.
$
$ ------------------------------------------------------------------------------
 TEMP-LIM 298.15 6000.00 !
$
$ELEMENT NAME  REF. STATE               ATOMIC MASS H298-H0    S298    !
$
 ELEMENT VA   VACUUM                      0.0          0.0      0.0    ! 
 ELEMENT SM   RHOMB_C19                 150.36      7573.04    69.4962 ! 
 ELEMENT TI   HCP_A3                     47.88      4824.      30.72   ! 
$ ------------------------------------------------------------------------------
$ Phase definitions
$
 PHASE LIQUID:L % 1 1 !
 CONST LIQUID:L : SM TI : !
$
$ Fcc (cF4, Fm-3m) and MeX (cF8, Fm-3m)
$
 PHASE FCC_A1 %A 2 1 1 !
 CONST FCC_A1 : SM TI : VA% : !
$
$ Bcc (cI2, Im-3m)
$
 PHASE BCC_A2 %B 2 1 3 !
 CONST BCC_A2 : SM TI% : VA% : !
$
$ Hcp (hP2, P6_3/mmc) and Me2X (NiAs-type, hP4, P6_3/mmc, B8_1)
$
 PHASE HCP_A3 %A 2 1 0.5 !
 CONST HCP_A3 : SM TI% : VA% : !
$
$ Prototype alpha-Sm (hR9, R-3m)
$
 PHASE RHOMB_C19 % 1 1 !
 CONST RHOMB_C19 : SM% TI : !
$ ------------------------------------------------------------------------------
$ Defaults
$
 DEFINE-SYSTEM-DEFAULT ELEMENT 2 !
 DEFAULT-COM DEFINE_SYSTEM_ELEMENT VA !
 TYPE-DEF % SEQ * !
 TYPE-DEF A GES AMEND_PHASE_DESCRIPTION @ MAGNETIC -3 0.28 !
 TYPE-DEF B GES AMEND_PHASE_DESCRIPTION @ MAGNETIC -1 0.4 !
 FUNCTION ZERO      298.15  0;                                         6000 N !
 FUNCTION UN_ASS    298.15  0;                                         6000 N !
 FUNCTION R         298.15  +8.31451;                                  6000 N !
$ ------------------------------------------------------------------------------
$ Element data
$ ------------------------------------------------------------------------------
$ Sm
$
$ HCP_A3 added in unary 4.4
$ HCP_A3 modified in unary 5.0
$
$ FCC_A1 from 00Du (used in SGSOL 5.0; this value is absurd)
$ not included in unary
$ FCC_A1 from 02Zin and 21Sae not included in unary
$
 PAR  G(RHOMB_C19,SM),,                 +GHSERSM;                2100 N 91Din !
 PAR  G(BCC_A2,SM:VA),,                 +GBCCSM;                 2100 N 91Din !
$PAR  G(FCC_A1,SM:VA),,                 +GHSERSM+180946;         2100 N 00Du1 !
$PAR  G(FCC_A1,SM:VA),,                 +GHSERSM+5000;           2100 N 98Su1 !
$PAR  G(FCC_A1,SM:VA),,                 +GHSERSM+1000;           2100 N 09Wan1 !
 PAR  G(FCC_A1,SM:VA),,                 +GHSERSM+600-0.2761*T;   2100 N 21Sae !
 PAR  G(HCP_A3,SM:VA),,                 +GHSERSM
             +69.977-0.069491*T;                                 2100 N 98Su2 !
$PAR  G(CBCC_A12,SM:VA),,               +GHSERSM+1000;           2100 N 09Wan1 !
$PAR  G(CUB_A13,SM:VA),,                +GHSERSM+5000;           2100 N 09Wan1 !
 PAR  G(LIQUID,SM),,                    +GLIQSM;                 2100 N 91Din !
$
 FUNCTION GHSERSM   298.15  -3872.013-32.10748*T-1.6485*T*LN(T)
       -0.050254*T**2+1.010345E-05*T**3-82168*T**(-1);
       700.00  Y  -50078.215+627.869894*T-102.665*T*LN(T)
       +0.0474522*T**2-7.538383E-06*T**3+3861770*T**(-1);
      1190.00  Y  +289719.819-2744.50976*T+381.41982*T*LN(T)
       -0.254986338*T**2+2.7512152E-05*T**3-40102102*T**(-1);
      1345.00  Y  -23056.079+282.194375*T-50.208*T*LN(T);
      2100.00  N !
 FUNCTION GBCCSM    298.15  -4368.72+55.972523*T-16.9298494*T*LN(T)
       -0.025446016*T**2+3.579527E-06*T**3+94209*T**(-1);
      1190.00  Y  -15957.862+253.121044*T-46.9445*T*LN(T);
      1345.00  Y  +111191.653-624.680805*T+71.6856914*T*LN(T)
       -0.047314968*T**2+3.329865E-06*T**3-24870276*T**(-1);
      2100.00  N !
 FUNCTION GLIQSM    298.15  +3468.783+20.117456*T-11.6968284*T*LN(T)
       -0.032418177*T**2+4.544272E-06*T**3+23528*T**(-1);
      1190.00  Y  -11728.229+273.487076*T-50.208*T*LN(T);
      2100.00  N !
$ ------------------------------------------------------------------------------
$ Ti
$
$ BCT_A5 added in unary 3.0
$
$ RHOMB_C19 from 21Sae not included in unary
$
 PAR  G(HCP_A3,TI:VA),,                 +GHSERTI;                4000 N 91Din !
 PAR  G(BCC_A2,TI:VA),,                 +GBCCTI;                 4000 N 91Din !
 PAR  G(FCC_A1,TI:VA),,                 +GHSERTI+6000-0.1*T;     4000 N 91Din !
$PAR  G(DIAMOND_A4,TI),,                +GHSERTI+25000;          4000 N 91Din !
$PAR  G(BCT_A5,TI),,                    +GHSERTI+4602.2;         3000 N SGCOST !
$PAR  G(CBCC_A12,TI:VA),,               +GHSERTI+4602.2;         4000 N 91Din !
$PAR  G(CUB_A13,TI:VA),,                +GHSERTI+7531.2;         4000 N 91Din !
 PAR  G(RHOMB_C19,TI),,                 +GHSERTI+2500-0.6374*T;  4000 N 21Sae !
 PAR  G(LIQUID,TI),,                    +GLIQTI;                 4000 N 91Din !
$
 FUNCTION GHSERTI   298.15  -8059.921+133.615208*T-23.9933*T*LN(T)
       -0.004777975*T**2+1.06716E-07*T**3+72636*T**(-1);
       900.00  Y  -7811.815+132.988068*T-23.9887*T*LN(T)
       -0.0042033*T**2-9.0876E-08*T**3+42680*T**(-1);
      1155.00  Y  +908.837+66.976538*T-14.9466*T*LN(T)
       -0.0081465*T**2+2.02715E-07*T**3-1477660*T**(-1);
      1941.00  Y  -124526.786+638.806871*T-87.2182461*T*LN(T)
       +0.008204849*T**2-3.04747E-07*T**3+36699805*T**(-1);
      4000.00  N !
 FUNCTION GBCCTI    298.15  -1272.064+134.71418*T-25.5768*T*LN(T)
       -6.63845E-04*T**2-2.78803E-07*T**3+7208*T**(-1);
      1155.00  Y  +6667.385+105.366379*T-22.3771*T*LN(T)
       +0.00121707*T**2-8.4534E-07*T**3-2002750*T**(-1);
      1941.00  Y  +26483.26-182.426471*T+19.0900905*T*LN(T)
       -0.02200832*T**2+1.228863E-06*T**3+1400501*T**(-1);
      4000.00  N !
 FUNCTION GLIQTI    298.15  +12194.415-6.980938*T+GHSERTI;
      1300.00  Y  +369519.198-2554.0225*T+342.059267*T*LN(T)
       -0.163409355*T**2+1.2457117E-05*T**3-67034516*T**(-1);
      1941.00  Y  -19887.066+298.7367*T-46.29*T*LN(T);
      4000.00  N !
$ ------------------------------------------------------------------------------
$ Binary system
$
$ A. Saengdeejing, Y. Chen, O. Takeda, M. Enoki, S. Sugimoto, H. Ohtani,
$ A. Taichi, Calphad, 75, 102357(2021).
$
$ Checked against paper and author's tdb. Checked at 6000 K.
$
$ G(RHOMB_C19,TI) misprinted in the paper.
$
 PAR  L(LIQUID,SM,TI;0),,               +77400-17.36*T;,,             N 21Sae !
 PAR  L(LIQUID,SM,TI;1),,               -37200+16*T;,,                N 21Sae !
$
 PAR  L(BCC_A2,SM,TI:VA;0),,            +48000+15*T;,,                N 21Sae !
 PAR  L(BCC_A2,SM,TI:VA;1),,            +15000-3*T;,,                 N 21Sae !
$
 PAR  L(HCP_A3,SM,TI:VA;0),,            +96000-7*T;,,                 N 21Sae !
 PAR  L(HCP_A3,SM,TI:VA;1),,            +16000-2.5*T;,,               N 21Sae !
$
 PAR  L(RHOMB_C19,SM,TI;0),,            +82250-4.75*T;,,              N 21Sae !
 PAR  L(RHOMB_C19,SM,TI;1),,            -2000+5*T;,,                  N 21Sae !
$
$ Metastable
$
 PAR  L(FCC_A1,SM,TI:VA;0),,            +76000-7.25*T;,,              N 21Sae !
 PAR  L(FCC_A1,SM,TI:VA;1),,            -20000+6*T;,,                 N 21Sae !
$ ------------------------------------------------------------------------------
$
$
 LIST-OF-REFERENCE
 NUMBER  SOURCE
  Null   'Unknown source'
  Same   'Same or similar interaction as in the corresponding stable phase'
  REFLAV 'Laves phase convention: G(LAVES,X:X)=+3*GHSERXX+15000'
  COST   'COST 507 database'
  SGCOST 'COST 507 database, SGTE unary database V.3.0, 1996; Al, B, Nd, Ti, Zn'
  91Din  'A.T. Dinsdale, Calphad, 15, 317-425(1991).'
  98Su1  'X. Su, W. Zhang, G. Liu, Z. Du,
          J. Alloys Compd., 267, 149-53(1998); Sm'
  98Su2  'X. Su, W. Zhang, Z. Du, J. Alloys Compd., 278, 182-84(1998)
          SGTE unary database V.4.4, 2001; Sm'
  00Du1  'Z. Du, H. Yang, Z. Metallkd., 91 455-59(2000); Pd, Sm'
  09Wan1 'C.P. Wang, H.L. Zhang, S.L. Wang, Z. Lin, X.J. Liu, A.T. Tang,
          F.S. Pan, J. Alloys Compd., 481, 291-95(2009); Ho, Mn, Sm'
  21Sae  'A. Saengdeejing, Y. Chen, O. Takeda, M. Enoki, S. Sugimoto, H. Ohtani,
          A. Taichi, Calphad, 75, 102357(2021); Sm, Ti, Sm-Ti'
!

File: data/databases/sgte-binary/SmW-00Kri.tdb
$
$ Database for Sm-W from N. Krishnamurthy et al. 2000.
$
$ N. Krishnamurthy, T. Kundu, A. Awasthi, S.P. Garg,
$ Z. Metallkd., 91, 234-40(2000).
$
$ Dataset created 2025.02.11 by Bengt Hallstedt.
$
$ The liquid interaction was refitted to approximately match measured
$ liquid solubilities. The discrepancy probably originates from differences
$ in elemental W.
$
$ The solid interactions were set to 1.5 times the liquid interaction. This
$ should be revised when there are data.
$
$ ------------------------------------------------------------------------------
 TEMP-LIM 298.15 6000.00 !
$
$ELEMENT NAME  REF. STATE               ATOMIC MASS H298-H0    S298    !
$
 ELEMENT VA   VACUUM                      0.0          0.0      0.0    ! 
 ELEMENT SM   RHOMB_C19                 150.36      7573.04    69.4962 ! 
 ELEMENT W    BCC_A2                    183.85      4970.0     32.6176 ! 
$ ------------------------------------------------------------------------------
$ Phase definitions
$
 PHASE LIQUID:L % 1 1 !
 CONST LIQUID:L : SM W : !
$
$ Fcc (cF4, Fm-3m) and MeX (cF8, Fm-3m)
$
 PHASE FCC_A1 %A 2 1 1 !
 CONST FCC_A1 : W : VA : !
$
$ Bcc (cI2, Im-3m)
$
 PHASE BCC_A2 %B 2 1 3 !
 CONST BCC_A2 : SM W : VA : !
$
$ Hcp (hP2, P6_3/mmc) and Me2X (NiAs-type, hP4, P6_3/mmc, B8_1)
$
 PHASE HCP_A3 % 2 1 0.5 !
 CONST HCP_A3 : SM% W : VA : !
$
$ Prototype alpha-Sm (hR9, R-3m)
$
 PHASE RHOMB_C19 % 1 1 !
 CONST RHOMB_C19 : SM : !
$ ------------------------------------------------------------------------------
$ Defaults
$
 DEFINE-SYSTEM-DEFAULT ELEMENT 2 !
 DEFAULT-COM DEFINE_SYSTEM_ELEMENT VA !
 TYPE-DEF % SEQ * !
 TYPE-DEF A GES AMEND_PHASE_DESCRIPTION @ MAGNETIC -3 0.28 !
 TYPE-DEF B GES AMEND_PHASE_DESCRIPTION @ MAGNETIC -1 0.4 !
 FUNCTION ZERO      298.15  0;                                         6000 N !
 FUNCTION UN_ASS    298.15  0;                                         6000 N !
 FUNCTION R         298.15  +8.31451;                                  6000 N !
$ ------------------------------------------------------------------------------
$ Element data
$ ------------------------------------------------------------------------------
$ Sm
$
$ HCP_A3 added in unary 4.4
$ HCP_A3 modified in unary 5.0
$
 PAR  G(RHOMB_C19,SM),,                 +GHSERSM;                2100 N 91Din !
 PAR  G(BCC_A2,SM:VA),,                 +GBCCSM;                 2100 N 91Din !
 PAR  G(HCP_A3,SM:VA),,                 +GHSERSM
             +69.977-0.069491*T;                                 2100 N 98Su2 !
 PAR  G(LIQUID,SM),,                    +GLIQSM;                 2100 N 91Din !
$
 FUNCTION GHSERSM   298.15  -3872.013-32.10748*T-1.6485*T*LN(T)
       -0.050254*T**2+1.010345E-05*T**3-82168*T**(-1);
       700.00  Y  -50078.215+627.869894*T-102.665*T*LN(T)
       +0.0474522*T**2-7.538383E-06*T**3+3861770*T**(-1);
      1190.00  Y  +289719.819-2744.50976*T+381.41982*T*LN(T)
       -0.254986338*T**2+2.7512152E-05*T**3-40102102*T**(-1);
      1345.00  Y  -23056.079+282.194375*T-50.208*T*LN(T);
      2100.00  N !
 FUNCTION GBCCSM    298.15  -4368.72+55.972523*T-16.9298494*T*LN(T)
       -0.025446016*T**2+3.579527E-06*T**3+94209*T**(-1);
      1190.00  Y  -15957.862+253.121044*T-46.9445*T*LN(T);
      1345.00  Y  +111191.653-624.680805*T+71.6856914*T*LN(T)
       -0.047314968*T**2+3.329865E-06*T**3-24870276*T**(-1);
      2100.00  N !
 FUNCTION GLIQSM    298.15  +3468.783+20.117456*T-11.6968284*T*LN(T)
       -0.032418177*T**2+4.544272E-06*T**3+23528*T**(-1);
      1190.00  Y  -11728.229+273.487076*T-50.208*T*LN(T);
      2100.00  N !
$ ------------------------------------------------------------------------------
$ W
$
 PAR  G(BCC_A2,W:VA),,                  +GHSERWW;,,                   N 91Din !
 PAR  G(FCC_A1,W:VA),,                  +GHSERWW+19300+0.63*T;,,      N 91Din !
 PAR  G(HCP_A3,W:VA),,                  +GHSERWW+14750;,,             N 91Din !
 PAR  G(LIQUID,W),,                     +GLIQWW;,,                    N 91Din !
$
 FUNCTION GHSERWW   298.15  -7646.311+130.4*T-24.1*T*LN(T)
       -0.001936*T**2+2.07E-07*T**3+44500*T**(-1)-5.33E-11*T**4;
      3695.00  Y  -82868.801+389.362335*T-54*T*LN(T)+1.528621E+33*T**(-9);
      6000.00  N !
 FUNCTION GLIQWW    298.15  +52160.584-14.10999*T+GHSERWW-2.713468E-24*T**7;
      3695.00  Y  -30436.051+375.175*T-54*T*LN(T);
      6000.00  N !
 FUNCTION GFCCWW    298.15  +GHSERWW+19300+0.63*T;                     6000 N !
$ ------------------------------------------------------------------------------
$ Binary system
$
$ N. Krishnamurthy, T. Kundu, A. Awasthi, S.P. Garg,
$ Z. Metallkd., 91, 234-40(2000).
$
$ Checked against paper. Checked at 6000 K.
$
$ The liquid interaction was refitted to approximately match measured
$ liquid solubilities. The discrepancy probably originates from differences
$ in elemental W.
$
$ The solid interactions were set to 1.5 times the liquid interaction. This
$ should be revised when there are data.
$
$PAR  L(LIQUID,SM,W;0),,                +124700;,,                    N 00Kri !
 PAR  L(LIQUID,SM,W;0),,                +115000;,,                    N 00Kri !
$
 PAR  L(BCC_A2,SM,W:VA;0),,             +172000;,,                    N 25Hal !
 PAR  L(HCP_A3,SM,W:VA;0),,             +172000;,,                    N 25Hal !
$ ------------------------------------------------------------------------------
$
$
 LIST-OF-REFERENCE
 NUMBER  SOURCE
  Null   'Unknown source'
  Same   'Same or similar interaction as in the corresponding stable phase'
  REFLAV 'Laves phase convention: G(LAVES,X:X)=+3*GHSERXX+15000'
  91Din  'A.T. Dinsdale, Calphad, 15, 317-425(1991).'
  98Su2  'X. Su, W. Zhang, Z. Du, J. Alloys Compd., 278, 182-84(1998)
          SGTE unary database V.4.4, 2001; Sm'
  00Kri  'N. Krishnamurthy, T. Kundu, A. Awasthi, S.P. Garg,
          Z. Metallkd., 91, 234-40(2000); Sm-W'
  25Hal  'B. Hallstedt, dummy solid interaction, 2025; Sm-W'
!

File: data/databases/sgte-binary/SmZn-09Jia.tdb
$
$ Database for Sm-Zn from B.R. Jia et al. 2009
$
$ B.R. Jia, L.G. Zhang, G.X. Huang, H.Y. Qi, H. Yang, L.B. Liu, Z.P. Jin,
$ F. Zheng, J. Alloys Compd., 473, 176-79(2009).
$
$ Dataset created 2017.07.09 by Bengt Hallstedt.
$ 2021.02.05: Modified for use with GES6.
$
$ The peritectic temperature of SmZn11 is at 1107 K instead of 1033 K and
$ the decomposition of Sm3Zn22 is at 1145 K instead of 1163 K, possibly
$ because of misprints in the parameter table.
$
$ ------------------------------------------------------------------------------
 TEMP-LIM 298.15 6000.00 !
$
$ELEMENT NAME  REF. STATE               ATOMIC MASS H298-H0    S298    !
$
 ELEMENT VA   VACUUM                      0.0          0.0      0.0    ! 
 ELEMENT SM   RHOMB_C19                 150.36      7573.04    69.4962 ! 
 ELEMENT ZN   HCP_A3                     65.38      5657.0     41.63   ! 
$ ------------------------------------------------------------------------------
$ Phase definitions
$
 PHASE LIQUID:L % 1 1 !
 CONST LIQUID:L : SM ZN : !
$
$ Fcc (cF4, Fm-3m) and MeX (cF8, Fm-3m)
$
 PHASE FCC_A1 %A 2 1 1 !
 CONST FCC_A1 : ZN : VA% : !
$
$ Bcc (cI2, Im-3m)
$
 PHASE BCC_A2 %B 2 1 3 !
 CONST BCC_A2 : SM ZN : VA% : !
$
$ Hcp (hP2, P6_3/mmc) and Me2X (NiAs-type, hP4, P6_3/mmc, B8_1)
$
 PHASE HCP_A3 %A 2 1 0.5 !
 CONST HCP_A3 : SM ZN : VA% : !
$
$ Prototype alpha-Sm (hR9, R-3m)
$
 PHASE RHOMB_C19 % 1 1 !
 CONST RHOMB_C19 : SM : !
$
$ Prototype CsCl (cP2, Pm-3m)
$
 PHASE SMZN_B2 % 2 1 1 !
 CONST SMZN_B2 : SM : ZN : !
$
$ Prototype Hg2K (oI12, Imma)
$
 PHASE SMZN2 % 2 1 2 !
 CONST SMZN2 : SM : ZN : !
$
$ Prototype YZn3 (oP16, Pnma)
$
 PHASE SMZN3 % 2 1 3 !
 CONST SMZN3 : SM : ZN : !
$
$ Prototype Al11La3 (oI28, Immm)
$
 PHASE SM3ZN11 % 2 3 11 !
 CONST SM3ZN11 : SM : ZN : !
$
$ Prototype Gd13Zn58 (hP142, P6_3mc)
$
 PHASE SM13ZN58 % 2 13 58 !
 CONST SM13ZN58 : SM : ZN : !
$
$ Prototype Ce3Zn22 (tI100, I4_1/amd)
$
 PHASE SM3ZN22 % 2 3 22 !
 CONST SM3ZN22 : SM : ZN : !
$
$ Prototype Ni17Th2 (hP38, P6_3/mmc), RT
$ Prototype Th2Zn17 (hR19, R-3m), HT
$
 PHASE SM2ZN17 % 2 2 17 !
 CONST SM2ZN17 : SM : ZN : !
$
$ Prototype Mn12Th (tI26, I4/mmm)
$
 PHASE SMZN11_D2B % 2 1 11 !
 CONST SMZN11_D2B : SM : ZN : !
$ ------------------------------------------------------------------------------
$ Defaults
$
 DEFINE-SYSTEM-DEFAULT ELEMENT 2 !
 DEFAULT-COM DEFINE_SYSTEM_ELEMENT VA !
 TYPE-DEF % SEQ * !
 TYPE-DEF A GES AMEND_PHASE_DESCRIPTION @ MAGNETIC -3 0.28 !
 TYPE-DEF B GES AMEND_PHASE_DESCRIPTION @ MAGNETIC -1 0.4 !
 FUNCTION ZERO      298.15  0;                                         6000 N !
 FUNCTION UN_ASS    298.15  0;                                         6000 N !
 FUNCTION R         298.15  +8.31451;                                  6000 N !
$ ------------------------------------------------------------------------------
$ Element data
$ ------------------------------------------------------------------------------
$ Sm
$
$ HCP_A3 added in unary 4.4
$ HCP_A3 modified in unary 5.0
$
$ FCC_A1 from 00Du (used in SGSOL 5.0; this value is absurd)
$ not included in unary
$ FCC_A1 from 02Zin not included in unary
$
 PAR  G(RHOMB_C19,SM),,                 +GHSERSM;                2100 N 91Din !
 PAR  G(BCC_A2,SM:VA),,                 +GBCCSM;                 2100 N 91Din !
$PAR  G(FCC_A1,SM:VA),,                 +GHSERSM+180946;         2100 N 00Du1 !
$PAR  G(FCC_A1,SM:VA),,                 +GHSERSM+5000;           2100 N 98Su1 !
$PAR  G(FCC_A1,SM:VA),,                 +GHSERSM+1000;           2100 N 09Wan1 !
 PAR  G(HCP_A3,SM:VA),,                 +GHSERSM
             +69.977-0.069491*T;                                 2100 N 98Su2 !
$PAR  G(CBCC_A12,SM:VA),,               +GHSERSM+1000;           2100 N 09Wan1 !
$PAR  G(CUB_A13,SM:VA),,                +GHSERSM+5000;           2100 N 09Wan1 !
 PAR  G(LIQUID,SM),,                    +GLIQSM;                 2100 N 91Din !
$
 FUNCTION GHSERSM   298.15  -3872.013-32.10748*T-1.6485*T*LN(T)
       -0.050254*T**2+1.010345E-05*T**3-82168*T**(-1);
       700.00  Y  -50078.215+627.869894*T-102.665*T*LN(T)
       +0.0474522*T**2-7.538383E-06*T**3+3861770*T**(-1);
      1190.00  Y  +289719.819-2744.50976*T+381.41982*T*LN(T)
       -0.254986338*T**2+2.7512152E-05*T**3-40102102*T**(-1);
      1345.00  Y  -23056.079+282.194375*T-50.208*T*LN(T);
      2100.00  N !
 FUNCTION GBCCSM    298.15  -4368.72+55.972523*T-16.9298494*T*LN(T)
       -0.025446016*T**2+3.579527E-06*T**3+94209*T**(-1);
      1190.00  Y  -15957.862+253.121044*T-46.9445*T*LN(T);
      1345.00  Y  +111191.653-624.680805*T+71.6856914*T*LN(T)
       -0.047314968*T**2+3.329865E-06*T**3-24870276*T**(-1);
      2100.00  N !
 FUNCTION GLIQSM    298.15  +3468.783+20.117456*T-11.6968284*T*LN(T)
       -0.032418177*T**2+4.544272E-06*T**3+23528*T**(-1);
      1190.00  Y  -11728.229+273.487076*T-50.208*T*LN(T);
      2100.00  N !
$ ------------------------------------------------------------------------------
$ Zn
$
$ BCT_A5 and DIAMOND_A4 added in unary 3.0
$ HCP_A3 revised in unary 4.1 (due to introduction of HCP_ZN)
$ RHOMBOHEDRAL_A7 and TETRAGONAL_A6 added in unary 4.1
$ TETRAGONAL_A6 revised in unary 4.4
$ CBCC_A12 and CUB_A13 added in unary 4.4
$ HCP_A3 and LIQUID modified in unary 5.0 (melting T and coefficients adjusted)
$ RHOMBO_A10 added in unary 5.0
$
$ Pure Zn restored as HCP_A3
$
$ RHOMB_C19 from 09Liu not included in unary
$
 PAR  G(HCP_A3,ZN:VA),,                 +GHSERZN;                1700 N 91Din !
$PAR  G(HCP_A3,ZN:VA),,                 +GHSERZN
$            +2969.82-1.56968*T;                                 1700 N 93Kow !
 PAR  G(FCC_A1,ZN:VA),,                 +GHSERZN
             +2969.82-1.56968*T;                                 1700 N 91Din !
 PAR  G(BCC_A2,ZN:VA),,                 +GHSERZN
             +2886.96-2.5104*T;                                  1700 N 91Din !
$PAR  G(DIAMOND_A4,ZN),,                +GHSERZN+30*T;           1700 N SGCOST !
$PAR  G(BCT_A5,ZN),,                    +GHSERZN
$            +2886.96-2.5104*T;                                  1700 N SGCOST !
$PAR  G(TETRAGONAL_A6,ZN),,             +GHSERZN+4184;           1700 N 96Lee !
$PAR  G(TETRAGONAL_A6,ZN),,             +GHSERZN
$            +2886.96-2.5104*T;                                  1700 N 99SGUN !
$PAR  G(RHOMBOHEDRAL_A7,ZN),,           +GHSERZN+2300+11.5*T;    1700 N 99SGUN !
$PAR  G(RHOMBO_A10,ZN),,                +GLIQZN-2000+10*T;       1700 N 98Han !
$PAR  G(CBCC_A12,ZN:VA),,               +GHSERZN+2000;           1700 N 01Mie !
$PAR  G(CUB_A13,ZN:VA),,                +GHSERZN+2000;           1700 N 01Mie !
$PAR  G(RHOMB_C19,ZN),,                 +GHSERZN+2108.72;        1700 N 09Liu !
 PAR  G(LIQUID,ZN),,                    +GLIQZN;                 1700 N 91Din !
$
 FUNCTION GHSERZN   298.15  -7285.787+118.470069*T-23.701314*T*LN(T)
       -0.001712034*T**2-1.264963E-06*T**3;
       692.677 Y  -11070.546+172.345644*T-31.38*T*LN(T)+4.7047E+26*T**(-9);
      1700.00  N !
 FUNCTION GLIQZN    298.15  +7157.222-10.29305*T+GHSERZN-3.58949E-19*T**7;
       692.677 Y  -3620.385+161.60854*T-31.38*T*LN(T);
      1700.00  N !
 FUNCTION GBCCZN    298.15  +GHSERZN+2886.96-2.5104*T;                 6000 N !
$ ------------------------------------------------------------------------------
$ Binary system
$
$ B.R. Jia, L.G. Zhang, G.X. Huang, H.Y. Qi, H. Yang, L.B. Liu, Z.P. Jin,
$ F. Zheng, J. Alloys Compd., 473, 176-79(2009).
$
$ Checked against paper. Checked at 6000 K.
$
$ The peritectic temperature of SmZn11 is at 1107 K instead of 1033 K and
$ the decomposition of Sm3Zn22 is at 1145 K instead of 1163 K, possibly
$ because of misprints in the parameter table.
$
 PAR  L(LIQUID,SM,ZN;0),,               -139082.353+8.9496*T;,,       N 09Jia !
 PAR  L(LIQUID,SM,ZN;1),,               +102514.705-18.8097*T;,,      N 09Jia !
 PAR  L(LIQUID,SM,ZN;2),,               -40835.866+9.003*T;,,         N 09Jia !
$
 PAR  L(BCC_A2,SM,ZN:VA;0),,            -73794.804+2.002*T;,,         N 09Jia !
 PAR  L(HCP_A3,SM,ZN:VA;0),,            -58379.804+1.9299*T;,,        N 09Jia !
$
 PAR  G(SMZN_B2,SM:ZN),,                +GHSERSM+GHSERZN
             -83937.16+0.3976*T;,,                                    N 09Jia !
 PAR  G(SMZN2,SM:ZN),,                  +GHSERSM+2*GHSERZN
             -168787.3878+27.1995*T;,,                                N 09Jia !
 PAR  G(SMZN3,SM:ZN),,                  +GHSERSM+3*GHSERZN
             -204800.8172+33.7732*T;,,                                N 09Jia !
 PAR  G(SM3ZN11,SM:ZN),,                +3*GHSERSM+11*GHSERZN
             -686000+114.1*T;,,                                       N 09Jia !
 PAR  G(SM13ZN58,SM:ZN),,               +13*GHSERSM+58*GHSERZN
             -3335461.5223+572.1819*T;,,                              N 09Jia !
 PAR  G(SM3ZN22,SM:ZN),,                +3*GHSERSM+22*GHSERZN
             -1094988.22+286.165*T;,,                                 N 09Jia !
 PAR  G(SM2ZN17,SM:ZN),,                +2*GHSERSM+17*GHSERZN
             -813235.4255+228.2812*T;,,                               N 09Jia !
 PAR  G(SMZN11_D2B,SM:ZN),,             +GHSERSM+11*GHSERZN
             -402921.1104+98.4828*T;,,                                N 09Jia !
$ ------------------------------------------------------------------------------
$
$
 LIST-OF-REFERENCE
 NUMBER  SOURCE
  Null   'Unknown source'
  Same   'Same or similar interaction as in the corresponding stable phase'
  REFLAV 'Laves phase convention: G(LAVES,X:X)=+3*GHSERXX+15000'
  SGCOST 'COST 507 database, SGTE unary database V.3.0, 1996; Al, B, Nd, Ti, Zn'
  COST   'COST 507 database'
  91Din  'A.T. Dinsdale, Calphad, 15, 317-425(1991).'
  93Kow  'M. Kowalski, P.J. Spencer, J. Phase Equilib., 14, 432-38 (1993),
          SGTE unary database V.4.1, 1999; Zn'
  96Lee  'B.-J. Lee, Calphad, 20, 471-80(1996)
          SGTE unary database V.4.4, 2001; Zn'
  98Han  'S.C. Hansen, Calphad, 22, 359-73(1998),
          SGTE unary database V.5.0, 2009; Zn'
  98Su1  'X. Su, W. Zhang, G. Liu, Z. Du,
          J. Alloys Compd., 267, 149-53(1998); Sm'
  98Su2  'X. Su, W. Zhang, Z. Du, J. Alloys Compd., 278, 182-84(1998)
          SGTE unary database V.4.4, 2001; Sm'
  99SGUN 'SGTE unary database V.4.1, 1999.'
  00Du1  'Z. Du, H. Yang, Z. Metallkd., 91 455-59(2000); Pd, Sm'
  01Mie  'J. Miettinen, Calphad, 25, 43-58(2001),
          SGTE unary database V.4.4, 2001; Sn, Zn'
  09Jia  'B.R. Jia, L.G. Zhang, G.X. Huang, H.Y. Qi, H. Yang, L.B. Liu,
          Z.P. Jin, F. Zheng, J. Alloys Compd., 473, 176-79(2009); Sm-Zn'
  09Liu  'X.J. Liu, X. Chen, C.P. Wang,
          J. Alloys Compd., 468, 115-21(2009); Zn'
  09Wan1 'C.P. Wang, H.L. Zhang, S.L. Wang, Z. Lin, X.J. Liu, A.T. Tang,
          F.S. Pan, J. Alloys Compd., 481, 291-95(2009); Ho, Mn, Sm'
!
