Repository: orchid-calphad/orchid-project.org

# orchid-project.org

Website and released data of **ORCHID** (Open Repository for CALPHAD Hypotheses, Intelligence, and Discovery),
served by GitHub Pages at https://orchid-project.org. Releases are archived on Zenodo (one DOI per version).

- `index.html`, `catalog/`, `best-practices.html` — static, self-contained pages (generated in the ORCHID tooling).
- `data/` — released data: catalog, redistributable TDB files, convex hulls. Licences: `data/LICENSES.md`, `data/NOTICE.md`.
- `llms.txt`, `data/croissant.json`, `CITATION.cff`, `.zenodo.json` — machine-readable metadata.

Only data with clear redistribution rights are published.

File: data/databases/sgte-binary/SnSe-96Feu-LB.tdb
$
$ Database for Sn-Se from Y. Feutelais et al. 1996 (included in LB Vol. 4)
$
$ Y. Feutelais, M. Majid, B. Legendre, S.G. Fries,
$ J. Phase Equilib., 17, 40-49(1996).
$
$ Dataset created 2016.03.24 by Bengt Hallstedt.
$ 2021.02.05: Modified for use with GES6.
$
$ ------------------------------------------------------------------------------
 TEMP-LIM 298.15 6000.00 !
$
$ELEMENT NAME  REF. STATE               ATOMIC MASS H298-H0    S298    !
$
 ELEMENT VA   VACUUM                      0.0          0.0      0.0    ! 
 ELEMENT SE   HEXAGONAL_A8               78.96      5514.512   41.9655 ! 
 ELEMENT SN   BCT_A5                    118.69      6323.      51.18   ! 
$ ------------------------------------------------------------------------------
$ Species
$
 SPECIE  SNSE                               SN1SE1 !
$ ------------------------------------------------------------------------------
$ Phase definitions
$
 PHASE LIQUID:L % 1 1 !
 CONST LIQUID:L : SE SN SNSE : !
$
$ Prototype C (cF8, Fd-3m)
$
 PHASE DIAMOND_A4 % 1 1 !
 CONST DIAMOND_A4 : SN : !
$
$ Prototype beta-Sn (tI4, I4_1/amd)
$
 PHASE BCT_A5 % 1 1 !
 CONST BCT_A5 : SN : !
$
$ Prototype gamma-Se (hP3, P3_121)
$
 PHASE HEXAGONAL_A8 % 1 1 !
 CONST HEXAGONAL_A8 : SE : !
$
$ Prototype GeS (oP8, Pnma)
$
 PHASE SNSE_B16 % 2 1 1 !
 CONST SNSE_B16 : SN : SE : !
$
$ Prototype CrB (oC8, Cmcm)
$
 PHASE SNSE_B33 % 2 1 1 !
 CONST SNSE_B33 : SN : SE : !
$
$ Prototype CdI2 (hP3, P-3m1)
$
 PHASE SNSE2_C6 % 2 1 2 !
 CONST SNSE2_C6 : SN : SE : !
$ ------------------------------------------------------------------------------
$ Defaults
$
 DEFINE-SYSTEM-DEFAULT ELEMENT 2 !
 DEFAULT-COM DEFINE_SYSTEM_ELEMENT VA !
 TYPE-DEF % SEQ * !
 TYPE-DEF A GES AMEND_PHASE_DESCRIPTION @ MAGNETIC -3 0.28 !
 TYPE-DEF B GES AMEND_PHASE_DESCRIPTION @ MAGNETIC -1 0.4 !
 FUNCTION ZERO      298.15  0;                                         6000 N !
 FUNCTION UN_ASS    298.15  0;                                         6000 N !
 FUNCTION R         298.15  +8.31451;                                  6000 N !
$ ------------------------------------------------------------------------------
$ Element data
$ ------------------------------------------------------------------------------
$ Se
$
 PAR  G(HEXAGONAL_A8,SE),,              +GHSERSE;                1000 N 91Din !
 PAR  G(LIQUID,SE),,                    +GLIQSE;                 1000 N 91Din !
$
 FUNCTION GHSERSE   298.15  -9376.371+174.205877*T-33.6527*T*LN(T)
       +0.02424314*T**2-1.5318461E-05*T**3+102249*T**(-1);
       494.00  Y  -37546.134+507.111538*T-81.2006585*T*LN(T)
       +0.037144892*T**2-5.611026E-06*T**3+2614263*T**(-1);
       800.00  Y  -12193.47+197.770166*T-35.1456*T*LN(T);
      1000.00  N !
 FUNCTION GLIQSE    298.15  +50533.347-1178.28824*T+194.107439*T*LN(T)
       -0.390268991*T**2+1.19219297E-04*T**3-2224398*T**(-1); 
       494.00  Y  -5228.304+183.72559*T-35.1456*T*LN(T);
      1000.00  N !
$ ------------------------------------------------------------------------------
$ Sn
$
$ FCC_A1 revised in unary 3.0
$ HCP_A3 revised in unary 4.1
$ TETRAGONAL_A6 added in unary 4.1
$ CBCC_A12 and CUB_A13 added in unary 4.4
$ FCC_A1 modified in unary 5.0
$ DHCP and TET_ALPHA1_A6 added in unary 5.0
$
$ The DHCP phase is labelled D0_24 in 03Liu and alpha-prime in 92Ans. The
$ phase is present between the fcc and hcp phases in the Au-Sn and Au-In
$ systems.
$
 PAR  G(BCT_A5,SN)              100.00  +GHSERSN;                3000 N 91Din !
 PAR  G(DIAMOND_A4,SN)          100.00  +GDIASN;                 3000 N 91Din !
$PAR  G(FCC_A1,SN:VA)           100.00  +GHSERSN+5510-8.46*T;    3000 N 89Fec !
$PAR  G(FCC_A1,SN:VA)           100.00  +GHSERSN+4150-5.2*T;     3000 N 91Din !
$PAR  G(BCC_A2,SN:VA)           100.00  +GHSERSN+4400-6*T;       3000 N 91Din !
$PAR  G(HCP_A3,SN:VA)           100.00  +GHSERSN+3900-7.646*T;   3000 N Ansar !
$PAR  G(HCP_A3,SN:VA)           100.00  +GHSERSN+3900-4.4*T;     3000 N 91Din !
$PAR  G(DHCP,SN)                100.00  +GHSERSN+3803.52-3.46*T; 3000 N 03Liu !
$PAR  G(RHOMBOHEDRAL_A7,SN)     100.00  +GHSERSN+2035;           3000 N 91Din !
$PAR  G(TETRAGONAL_A6,SN)       100.00  +GHSERSN+5387-8.26212*T; 3000 N 99Ans !
$PAR  G(CBCC_A12,SN:VA)         100.00  +GHSERSN+2000;           3000 N 01Mie !
$PAR  G(CUB_A13,SN:VA)          100.00  +GHSERSN+2000;           3000 N 01Mie !
$PAR  G(TET_ALPHA1_A6,SN)       100.00  +GHSERSN+5510-8.46*T;    3000 N 99Ans !
 PAR  G(LIQUID,SN)              100.00  +GLIQSN;                 3000 N 91Din !
$
 FUNCTION GHSERSN   100.00  -7958.517+122.765451*T-25.858*T*LN(T)
       +5.1185E-04*T**2-3.192767E-06*T**3+18440*T**(-1);
       250.00  Y  -5855.135+65.443315*T-15.961*T*LN(T)
       -0.0188702*T**2+3.121167E-06*T**3-61960*T**(-1);
       505.08  Y  +2524.724+4.005269*T-8.2590486*T*LN(T)
       -0.016814429*T**2+2.623131E-06*T**3-1081244*T**(-1)-1.2307E+25*T**(-9);
       800.00  Y  -8256.959+138.99688*T-28.4512*T*LN(T)-1.2307E+25*T**(-9);
      3000.00  N !
 FUNCTION GDIASN    100.00  -9579.608+114.007785*T-22.972*T*LN(T)
       -0.00813975*T**2+2.7288E-06*T**3+25615*T**(-1);
       298.15  Y  -9063.001+104.84654*T-21.5750771*T*LN(T)
       -0.008575282*T**2+1.784447E-06*T**3-2544*T**(-1);
       800.00  Y  -10909.351+147.396535*T-28.4512*T*LN(T);
      3000.00  N !
 FUNCTION GLIQSN    100.00  +7103.092-14.087767*T+GHSERSN+1.47031E-18*T**7;
       505.08  Y  +6971.586-13.814383*T+GHSERSN+1.2307E+25*T**(-9);
       800.00  Y  -1285.372+125.182498*T-28.4512*T*LN(T);
      3000.00  N !
 FUNCTION GBCCSN    298.15  +GHSERSN+4400-6*T;                         3000 N !
$ ------------------------------------------------------------------------------
$ Binary system
$
$ From Y. Feutelais et al. 1996 (included in LB Vol. 4)
$
$ Y. Feutelais, M. Majid, B. Legendre, S.G. Fries,
$ J. Phase Equilib., 17, 40-49(1996).
$
$ Checked against LB and paper. Checked at 6000 K.
$
 PAR  G(LIQUID,SNSE),,                  +GLIQSN+GLIQSE
             -134591.86+278.59972*T-32.99*T*LN(T);,,                  N 96Feu !
 PAR  L(LIQUID,SE,SNSE;0),,             +15432.8-19.06391*T;,,        N 96Feu !
 PAR  L(LIQUID,SE,SNSE;1),,             +8995.55;,,                   N 96Feu !
 PAR  L(LIQUID,SN,SNSE;0),,             +43462.43-21.6074*T;,,        N 96Feu !
 PAR  L(LIQUID,SN,SNSE;1),,             -1032.5;,,                    N 96Feu !
$
 PAR  G(SNSE_B16,SN:SE),,               -126343.74+268.9928*T
             -52.62*T*LN(T)-0.00364*T**2+122845*T**(-1)
             +2.2152E-07*T**3;,,                                      N 96Feu !
 PAR  G(SNSE_B33,SN:SE),,               -125059.16+267.38004*T
             -52.62*T*LN(T)-0.00364*T**2+122845*T**(-1)
             +2.2152E-07*T**3;,,                                      N 96Feu !
 PAR  G(SNSE2_C6,SN:SE),,               -138312.15+363.48615*T
             -74.522*T*LN(T)-0.004924294*T**2+118041*T**(-1)
             +3.5572E-07*T**3;,,                                      N 96Feu !
$ ------------------------------------------------------------------------------
$
 ASSESSED_SYSTEM
  SE-SN(TDB -* +LIQUID +HEXAGON_A8 +BCT_A5 +SNSE2_C6 +SNSE_B16 +SNSE_B33 
  ;G5 C_S:LIQUID/SN1SB1 MAJ:LIQUID/SN ;P3 TMM:200/1500 STP:0.6/1120/1) !
$
$
 LIST-OF-REFERENCE
 NUMBER  SOURCE
  Null   'Unknown source'
  Same   'Same or similar interaction as in the corresponding stable phase'
  COST   'COST 507 database'
  Ansar  'Himo Ansara, unpublished, SGTE unary database V.4.1, 1999; Sn'
  89Fec  'H.J. Fecht, M.X. Zhang, Y.A. Chang, J.H. Perepezko,
          Metall. Trans. A, 20A, 795-803(1989),
          SGTE unary database V.3.0, 1996; Sn'
  91Din  'A.T. Dinsdale, Calphad, 15, 317-425(1991).'
  96Feu  'Y. Feutelais, M. Majid, B. Legendre, S.G. Fries,
          J. Phase Equilib., 17, 40-49(1996); Sn-Se'
  99Ans  'I. Ansara, S.G. Fries, H.L. Lukas, unpublished, 1999,
          SGTE unary database V.5.0, 2009; In, Sn'
  01Mie  'J. Miettinen, Calphad, 25, 43-58(2001),
          SGTE unary database V.4.4, 2001; Sn, Zn'
  03Liu  'H.S. Liu, C.L. Liu, K. Ishida, Z.P. Jin, J. Electron. Mater.,
          32, 1290-96(2003), SGTE unary database V.5.0, 2009; Sn'
!

File: data/databases/sgte-binary/SnSr-12Zha.tdb
$
$ Database for Sn-Sr from J. Zhao et al. 2012.
$
$ J. Zhao, Y. Du, L. Zhang, A. Wang, L. Zhou, D. Zhao, J. Liang,
$ Thermochim. Acta, 529, 74-79(2012).
$
$ Dataset created 2019.01.27 by Bengt Hallstedt.
$ 2021.02.05: Modified for use with GES6.
$
$ ------------------------------------------------------------------------------
 TEMP-LIM 298.15 6000.00 !
$
$ELEMENT NAME  REF. STATE               ATOMIC MASS H298-H0    S298    !
$
 ELEMENT VA   VACUUM                      0.0          0.0      0.0    ! 
 ELEMENT SN   BCT_A5                    118.69      6323.      51.18   ! 
 ELEMENT SR   FCC_A1                     87.62      6568.      55.694  ! 
$ ------------------------------------------------------------------------------
$ Phase definitions
$
 PHASE LIQUID:L % 1 1 !
 CONST LIQUID:L : SN SR : !
$
$ Fcc (cF4, Fm-3m) and MeX (cF8, Fm-3m)
$
 PHASE FCC_A1 %A 2 1 1 !
 CONST FCC_A1 : SN SR% : VA : !
$
$ Bcc (cI2, Im-3m)
$
 PHASE BCC_A2 %B 2 1 3 !
 CONST BCC_A2 : SN SR% : VA : !
$
$ Hcp (hP2, P6_3/mmc) and Me2X (NiAs-type, hP4, P6_3/mmc, B8_1)
$
 PHASE HCP_A3 %A 2 1 0.5 !
 CONST HCP_A3 : SN SR : VA : !
$
$ Prototype C (cF8, Fd-3m)
$
 PHASE DIAMOND_A4 % 1 1 !
 CONST DIAMOND_A4 : SN : !
$
$ Prototype beta-Sn (tI4, I4_1/amd)
$
 PHASE BCT_A5 % 1 1 !
 CONST BCT_A5 : SN : !
$
$ Prototype Sn4Sr (oC20, Cmcm)
$
 PHASE SN4SR % 2 4 1 !
 CONST SN4SR : SN : SR : !
$
$ Prototype InMg3 (hR16, R-3m)
$
 PHASE SN3SR % 2 3 1 !
 CONST SN3SR : SN : SR : !
$
$ Prototype Pd5Pu3 (oC32, Cmcm)
$
 PHASE SN5SR3 % 2 5 3 !
 CONST SN5SR3 : SN : SR : !
$
$ Prototype CrB (oC8, Cmcm)
$
 PHASE SNSR_B33 % 2 1 1 !
 CONST SNSR_B33 : SN : SR : !
$
$ Prototype Cr5B3 (tI32, I4/mcm)
$
 PHASE SN3SR5_D8L % 2 3 5 !
 CONST SN3SR5_D8L : SN : SR : !
$
$ Prototype Co2Si (oP12, Pnma)
$
 PHASE SNSR2_C37 % 2 1 2 !
 CONST SNSR2_C37 : SN : SR : !
$ ------------------------------------------------------------------------------
$ Defaults
$
 DEFINE-SYSTEM-DEFAULT ELEMENT 2 !
 DEFAULT-COM DEFINE_SYSTEM_ELEMENT VA !
 TYPE-DEF % SEQ * !
 TYPE-DEF A GES AMEND_PHASE_DESCRIPTION @ MAGNETIC -3 0.28 !
 TYPE-DEF B GES AMEND_PHASE_DESCRIPTION @ MAGNETIC -1 0.4 !
 FUNCTION ZERO      298.15  0;                                         6000 N !
 FUNCTION UN_ASS    298.15  0;                                         6000 N !
 FUNCTION R         298.15  +8.31451;                                  6000 N !
$ ------------------------------------------------------------------------------
$ Element data
$ ------------------------------------------------------------------------------
$ Sn
$
$ FCC_A1 revised in unary 3.0
$ HCP_A3 revised in unary 4.1
$ TETRAGONAL_A6 added in unary 4.1
$ CBCC_A12 and CUB_A13 added in unary 4.4
$ FCC_A1 modified in unary 5.0
$ DHCP and TET_ALPHA1_A6 added in unary 5.0
$
$ The DHCP phase is labelled D0_24 in 03Liu and alpha-prime in 92Ans. The
$ phase is present between the fcc and hcp phases in the Au-Sn and Au-In
$ systems.
$
 PAR  G(BCT_A5,SN)              100.00  +GHSERSN;                3000 N 91Din !
 PAR  G(DIAMOND_A4,SN)          100.00  +GDIASN;                 3000 N 91Din !
 PAR  G(FCC_A1,SN:VA)           100.00  +GHSERSN+5510-8.46*T;    3000 N 89Fec !
$PAR  G(FCC_A1,SN:VA)           100.00  +GHSERSN+4150-5.2*T;     3000 N 91Din !
 PAR  G(BCC_A2,SN:VA)           100.00  +GHSERSN+4400-6*T;       3000 N 91Din !
 PAR  G(HCP_A3,SN:VA)           100.00  +GHSERSN+3900-7.646*T;   3000 N Ansar !
$PAR  G(HCP_A3,SN:VA)           100.00  +GHSERSN+3900-4.4*T;     3000 N 91Din !
$PAR  G(DHCP,SN)                100.00  +GHSERSN+3803.52-3.46*T; 3000 N 03Liu !
$PAR  G(RHOMBOHEDRAL_A7,SN)     100.00  +GHSERSN+2035;           3000 N 91Din !
$PAR  G(TETRAGONAL_A6,SN)       100.00  +GHSERSN+5387-8.26212*T; 3000 N 99Ans !
$PAR  G(CBCC_A12,SN:VA)         100.00  +GHSERSN+2000;           3000 N 01Mie !
$PAR  G(CUB_A13,SN:VA)          100.00  +GHSERSN+2000;           3000 N 01Mie !
$PAR  G(TET_ALPHA1_A6,SN)       100.00  +GHSERSN+5510-8.46*T;    3000 N 99Ans !
 PAR  G(LIQUID,SN)              100.00  +GLIQSN;                 3000 N 91Din !
$
 FUNCTION GHSERSN   100.00  -7958.517+122.765451*T-25.858*T*LN(T)
       +5.1185E-04*T**2-3.192767E-06*T**3+18440*T**(-1);
       250.00  Y  -5855.135+65.443315*T-15.961*T*LN(T)
       -0.0188702*T**2+3.121167E-06*T**3-61960*T**(-1);
       505.08  Y  +2524.724+4.005269*T-8.2590486*T*LN(T)
       -0.016814429*T**2+2.623131E-06*T**3-1081244*T**(-1)-1.2307E+25*T**(-9);
       800.00  Y  -8256.959+138.99688*T-28.4512*T*LN(T)-1.2307E+25*T**(-9);
      3000.00  N !
 FUNCTION GDIASN    100.00  -9579.608+114.007785*T-22.972*T*LN(T)
       -0.00813975*T**2+2.7288E-06*T**3+25615*T**(-1);
       298.15  Y  -9063.001+104.84654*T-21.5750771*T*LN(T)
       -0.008575282*T**2+1.784447E-06*T**3-2544*T**(-1);
       800.00  Y  -10909.351+147.396535*T-28.4512*T*LN(T);
      3000.00  N !
 FUNCTION GLIQSN    100.00  +7103.092-14.087767*T+GHSERSN+1.47031E-18*T**7;
       505.08  Y  +6971.586-13.814383*T+GHSERSN+1.2307E+25*T**(-9);
       800.00  Y  -1285.372+125.182498*T-28.4512*T*LN(T);
      3000.00  N !
 FUNCTION GBCCSN    298.15  +GHSERSN+4400-6*T;                         3000 N !
$ ------------------------------------------------------------------------------
$ Sr
$
 PAR  G(FCC_A1,SR:VA),,                 +GHSERSR;                3000 N 91Din !
 PAR  G(BCC_A2,SR:VA),,                 +GBCCSR;                 3000 N 91Din !
 PAR  G(HCP_A3,SR:VA),,                 +GHSERSR+250+0.7*T;      3000 N 91Din !
 PAR  G(LIQUID,SR),,                    +GLIQSR;                 3000 N 91Din !
$
 FUNCTION GHSERSR   298.15  -7532.367+107.183879*T-23.905*T*LN(T)
       -0.00461225*T**2-1.67477E-07*T**3-2055*T**(-1);
       820.00  Y  -13380.102+153.196104*T-30.0905432*T*LN(T)
       -0.003251266*T**2+1.84189E-07*T**3+850134*T**(-1);
      3000.00  N !
 FUNCTION GBCCSR    298.15  -6779.234+116.583654*T-25.6708365*T*LN(T)
       -0.003126762*T**2+2.2965E-07*T**3+27649*T**(-1);
       820.00  Y  -6970.594+122.067301*T-26.57*T*LN(T)
       -0.0019493*T**2-1.7895E-08*T**3+16495*T**(-1);
      1050.00  Y  +8168.357+0.423037*T-9.7788593*T*LN(T)
       -0.009539908*T**2+5.20221E-07*T**3-2414794*T**(-1);
      3000.00  N !
 FUNCTION GLIQSR    298.15  +2194.997-10.118994*T-5.0668978*T*LN(T)
       -0.031840595*T**2+4.981237E-06*T**3-265559*T**(-1);
      1050.00  Y  -10855.29+213.406219*T-39.463*T*LN(T);
      3000.00  N !
$ ------------------------------------------------------------------------------
$ Binary system
$
$ J. Zhao, Y. Du, L. Zhang, A. Wang, L. Zhou, D. Zhao, J. Liang,
$ Thermochim. Acta, 529, 74-79(2012).
$
$ Checked against paper. Checked at 6000 K.
$
 PAR  L(LIQUID,SN,SR;0),,               -153576-37.94714*T;,,         N 12Zha !
 PAR  L(LIQUID,SN,SR;1),,               +3669.52-20.012*T;,,          N 12Zha !
 PAR  L(LIQUID,SN,SR;2),,               +20985.96+10.7182*T;,,        N 12Zha !
$
 PAR  L(FCC_A1,SN,SR:VA;0),,            +UN_ASS;,,                    N !
 PAR  L(BCC_A2,SN,SR:VA;0),,            +UN_ASS;,,                    N !
$
 PAR  G(SN4SR,SN:SR),,                  +4*GHSERSN+GHSERSR-169807;,,  N 12Zha !
 PAR  G(SN3SR,SN:SR),,                  +3*GHSERSN+GHSERSR
             -166954-2.342516*T;,,                                    N 12Zha !
 PAR  G(SN5SR3,SN:SR),,                 +5*GHSERSN+3*GHSERSR
             -463417.6+2.059256*T;,,                                  N 12Zha !
 PAR  G(SNSR_B33,SN:SR),,               +GHSERSN+GHSERSR
             -137764+2.18662*T;,,                                     N 12Zha !
 PAR  G(SN3SR5_D8L,SN:SR),,             +3*GHSERSN+5*GHSERSR
             -515732+8.10584*T;,,                                     N 12Zha !
 PAR  G(SNSR2_C37,SN:SR),,              +GHSERSN+2*GHSERSR
             -190195.8+5.83242*T;,,                                   N 12Zha !
$ ------------------------------------------------------------------------------
$
$
 LIST-OF-REFERENCE
 NUMBER  SOURCE
  Null   'Unknown source'
  Same   'Same or similar interaction as in the corresponding stable phase'
  REFLAV 'Laves phase convention: G(LAVES,X:X)=+3*GHSERXX+15000'
  Ansar  'Himo Ansara, unpublished, SGTE unary database V.4.1, 1999; Sn'
  89Fec  'H.J. Fecht, M.X. Zhang, Y.A. Chang, J.H. Perepezko,
          Metall. Trans. A, 20A, 795-803(1989),
          SGTE unary database V.3.0, 1996; Sn'
  91Din  'A.T. Dinsdale, Calphad, 15, 317-425(1991).'
  99Ans  'I. Ansara, S.G. Fries, H.L. Lukas, unpublished, 1999,
          SGTE unary database V.5.0, 2009; In, Sn'
  01Mie  'J. Miettinen, Calphad, 25, 43-58(2001),
          SGTE unary database V.4.4, 2001; Sn, Zn'
  03Liu  'H.S. Liu, C.L. Liu, K. Ishida, Z.P. Jin, J. Electron. Mater.,
          32, 1290-96(2003), SGTE unary database V.5.0, 2009; Sn'
  12Zha  'J. Zhao, Y. Du, L. Zhang, A. Wang, L. Zhou, D. Zhao, J. Liang,
          Thermochim. Acta, 529, 74-79(2012); Sn-Sr'
!

File: data/databases/sgte-binary/SnSr-14Zho.tdb
$
$ Database for Sn-Sr from B.-C. Zhou et al. 2014.
$
$ B.-C. Zhou, S.-L. Shang, Z.-K. Liu, Calphad, 46, 237-48(2014).
$
$ Dataset created 2019.01.27 by Bengt Hallstedt.
$ 2021.02.05: Modified for use with GES6.
$
$ The fcc, bcc, hcp and bct interactions do not make a credible impression.
$
$ ------------------------------------------------------------------------------
 TEMP-LIM 298.15 6000.00 !
$
$ELEMENT NAME  REF. STATE               ATOMIC MASS H298-H0    S298    !
$
 ELEMENT VA   VACUUM                      0.0          0.0      0.0    ! 
 ELEMENT SN   BCT_A5                    118.69      6323.      51.18   ! 
 ELEMENT SR   FCC_A1                     87.62      6568.      55.694  ! 
$ ------------------------------------------------------------------------------
$ Species
$
 SPECIE  SNSR2                              SN1SR2 !
$ ------------------------------------------------------------------------------
$ Phase definitions
$
 PHASE LIQUID:L % 1 1 !
 CONST LIQUID:L : SN SNSR2 SR : !
$
$ Fcc (cF4, Fm-3m) and MeX (cF8, Fm-3m)
$
 PHASE FCC_A1 %A 2 1 1 !
 CONST FCC_A1 : SN SR% : VA : !
$
$ Bcc (cI2, Im-3m)
$
 PHASE BCC_A2 %B 2 1 3 !
 CONST BCC_A2 : SN SR% : VA : !
$
$ Hcp (hP2, P6_3/mmc) and Me2X (NiAs-type, hP4, P6_3/mmc, B8_1)
$
 PHASE HCP_A3 %A 2 1 0.5 !
 CONST HCP_A3 : SN SR : VA : !
$
$ Prototype C (cF8, Fd-3m)
$
 PHASE DIAMOND_A4 % 1 1 !
 CONST DIAMOND_A4 : SN : !
$
$ Prototype beta-Sn (tI4, I4_1/amd)
$
 PHASE BCT_A5 % 1 1 !
 CONST BCT_A5 : SN% SR : !
$
$ Prototype Sn4Sr (oC20, Cmcm)
$
 PHASE SN4SR % 2 4 1 !
 CONST SN4SR : SN : SR : !
$
$ Prototype InMg3 (hR16, R-3m)
$
 PHASE SN3SR % 2 3 1 !
 CONST SN3SR : SN : SR : !
$
$ Prototype Pd5Pu3 (oC32, Cmcm)
$
 PHASE SN5SR3 % 2 5 3 !
 CONST SN5SR3 : SN : SR : !
$
$ Prototype CrB (oC8, Cmcm)
$
 PHASE SNSR_B33 % 2 1 1 !
 CONST SNSR_B33 : SN : SR : !
$
$ Prototype Cr5B3 (tI32, I4/mcm)
$
 PHASE SN3SR5_D8L % 2 3 5 !
 CONST SN3SR5_D8L : SN : SR : !
$
$ Prototype Co2Si (oP12, Pnma)
$
 PHASE SNSR2_C37 % 2 1 2 !
 CONST SNSR2_C37 : SN : SR : !
$ ------------------------------------------------------------------------------
$ Defaults
$
 DEFINE-SYSTEM-DEFAULT ELEMENT 2 !
 DEFAULT-COM DEFINE_SYSTEM_ELEMENT VA !
 TYPE-DEF % SEQ * !
 TYPE-DEF A GES AMEND_PHASE_DESCRIPTION @ MAGNETIC -3 0.28 !
 TYPE-DEF B GES AMEND_PHASE_DESCRIPTION @ MAGNETIC -1 0.4 !
 FUNCTION ZERO      298.15  0;                                         6000 N !
 FUNCTION UN_ASS    298.15  0;                                         6000 N !
 FUNCTION R         298.15  +8.31451;                                  6000 N !
$ ------------------------------------------------------------------------------
$ Element data
$ ------------------------------------------------------------------------------
$ Sn
$
$ FCC_A1 revised in unary 3.0
$ HCP_A3 revised in unary 4.1
$ TETRAGONAL_A6 added in unary 4.1
$ CBCC_A12 and CUB_A13 added in unary 4.4
$ FCC_A1 modified in unary 5.0
$ DHCP and TET_ALPHA1_A6 added in unary 5.0
$
$ The DHCP phase is labelled D0_24 in 03Liu and alpha-prime in 92Ans. The
$ phase is present between the fcc and hcp phases in the Au-Sn and Au-In
$ systems.
$
 PAR  G(BCT_A5,SN)              100.00  +GHSERSN;                3000 N 91Din !
 PAR  G(DIAMOND_A4,SN)          100.00  +GDIASN;                 3000 N 91Din !
 PAR  G(FCC_A1,SN:VA)           100.00  +GHSERSN+5510-8.46*T;    3000 N 89Fec !
$PAR  G(FCC_A1,SN:VA)           100.00  +GHSERSN+4150-5.2*T;     3000 N 91Din !
 PAR  G(BCC_A2,SN:VA)           100.00  +GHSERSN+4400-6*T;       3000 N 91Din !
 PAR  G(HCP_A3,SN:VA)           100.00  +GHSERSN+3900-7.646*T;   3000 N Ansar !
$PAR  G(HCP_A3,SN:VA)           100.00  +GHSERSN+3900-4.4*T;     3000 N 91Din !
$PAR  G(DHCP,SN)                100.00  +GHSERSN+3803.52-3.46*T; 3000 N 03Liu !
$PAR  G(RHOMBOHEDRAL_A7,SN)     100.00  +GHSERSN+2035;           3000 N 91Din !
$PAR  G(TETRAGONAL_A6,SN)       100.00  +GHSERSN+5387-8.26212*T; 3000 N 99Ans !
$PAR  G(CBCC_A12,SN:VA)         100.00  +GHSERSN+2000;           3000 N 01Mie !
$PAR  G(CUB_A13,SN:VA)          100.00  +GHSERSN+2000;           3000 N 01Mie !
$PAR  G(TET_ALPHA1_A6,SN)       100.00  +GHSERSN+5510-8.46*T;    3000 N 99Ans !
 PAR  G(LIQUID,SN)              100.00  +GLIQSN;                 3000 N 91Din !
$
 FUNCTION GHSERSN   100.00  -7958.517+122.765451*T-25.858*T*LN(T)
       +5.1185E-04*T**2-3.192767E-06*T**3+18440*T**(-1);
       250.00  Y  -5855.135+65.443315*T-15.961*T*LN(T)
       -0.0188702*T**2+3.121167E-06*T**3-61960*T**(-1);
       505.08  Y  +2524.724+4.005269*T-8.2590486*T*LN(T)
       -0.016814429*T**2+2.623131E-06*T**3-1081244*T**(-1)-1.2307E+25*T**(-9);
       800.00  Y  -8256.959+138.99688*T-28.4512*T*LN(T)-1.2307E+25*T**(-9);
      3000.00  N !
 FUNCTION GDIASN    100.00  -9579.608+114.007785*T-22.972*T*LN(T)
       -0.00813975*T**2+2.7288E-06*T**3+25615*T**(-1);
       298.15  Y  -9063.001+104.84654*T-21.5750771*T*LN(T)
       -0.008575282*T**2+1.784447E-06*T**3-2544*T**(-1);
       800.00  Y  -10909.351+147.396535*T-28.4512*T*LN(T);
      3000.00  N !
 FUNCTION GLIQSN    100.00  +7103.092-14.087767*T+GHSERSN+1.47031E-18*T**7;
       505.08  Y  +6971.586-13.814383*T+GHSERSN+1.2307E+25*T**(-9);
       800.00  Y  -1285.372+125.182498*T-28.4512*T*LN(T);
      3000.00  N !
 FUNCTION GBCCSN    298.15  +GHSERSN+4400-6*T;                         3000 N !
$ ------------------------------------------------------------------------------
$ Sr
$
$ BCT_A5 from 14Zho not included in unary
$
 PAR  G(FCC_A1,SR:VA),,                 +GHSERSR;                3000 N 91Din !
 PAR  G(BCC_A2,SR:VA),,                 +GBCCSR;                 3000 N 91Din !
 PAR  G(HCP_A3,SR:VA),,                 +GHSERSR+250+0.7*T;      3000 N 91Din !
 PAR  G(BCT_A5,SR),,                    +GHSERSR+25000;          3000 N 14Zho !
 PAR  G(LIQUID,SR),,                    +GLIQSR;                 3000 N 91Din !
$
 FUNCTION GHSERSR   298.15  -7532.367+107.183879*T-23.905*T*LN(T)
       -0.00461225*T**2-1.67477E-07*T**3-2055*T**(-1);
       820.00  Y  -13380.102+153.196104*T-30.0905432*T*LN(T)
       -0.003251266*T**2+1.84189E-07*T**3+850134*T**(-1);
      3000.00  N !
 FUNCTION GBCCSR    298.15  -6779.234+116.583654*T-25.6708365*T*LN(T)
       -0.003126762*T**2+2.2965E-07*T**3+27649*T**(-1);
       820.00  Y  -6970.594+122.067301*T-26.57*T*LN(T)
       -0.0019493*T**2-1.7895E-08*T**3+16495*T**(-1);
      1050.00  Y  +8168.357+0.423037*T-9.7788593*T*LN(T)
       -0.009539908*T**2+5.20221E-07*T**3-2414794*T**(-1);
      3000.00  N !
 FUNCTION GLIQSR    298.15  +2194.997-10.118994*T-5.0668978*T*LN(T)
       -0.031840595*T**2+4.981237E-06*T**3-265559*T**(-1);
      1050.00  Y  -10855.29+213.406219*T-39.463*T*LN(T);
      3000.00  N !
$ ------------------------------------------------------------------------------
$ Binary system
$
$ B.-C. Zhou, S.-L. Shang, Z.-K. Liu, Calphad, 46, 237-48(2014).
$
$ Checked against paper and author's tdb. Checked at 6000 K.
$
$ The fcc, bcc, hcp and bct interactions do not make a credible impression.
$
 PAR  G(LIQUID,SNSR2),,                 +GLIQSN+2*GLIQSR
             -140846.086+12.1011*T;,,                                 N 14Zho !
 PAR  L(LIQUID,SN,SNSR2;0),,            -134258.124;,,                N 14Zho !
 PAR  L(LIQUID,SN,SNSR2;1),,            -38456.124;,,                 N 14Zho !
$
 PAR  L(FCC_A1,SN,SR:VA;0),,            -43803.497;,,                 N 14Zho !
 PAR  L(FCC_A1,SN,SR:VA;1),,            +41065.879;,,                 N 14Zho !
$
 PAR  L(BCC_A2,SN,SR:VA;0),,            +50000;,,                     N 14Zho !
$
 PAR  L(BCT_A5,SN,SR;0),,               -63355.128;,,                 N 14Zho !
 PAR  L(BCT_A5,SN,SR;1),,               -59395.433;,,                 N 14Zho !
$
 PAR  G(SN4SR,SN:SR),,                  +5*GSN4SR;,,                  N 14Zho !
 PAR  G(SN3SR,SN:SR),,                  +4*GSN3SR;,,                  N 14Zho !
 PAR  G(SN5SR3,SN:SR),,                 +8*GSN5SR3;,,                 N 14Zho !
 PAR  G(SNSR_B33,SN:SR),,               +2*GSNSR;,,                   N 14Zho !
 PAR  G(SN3SR5_D8L,SN:SR),,             +8*GSN3SR5;,,                 N 14Zho !
 PAR  G(SNSR2_C37,SN:SR),,              +3*GSNSR2;,,                  N 14Zho !
$
$ Metastable
$
 PAR  L(HCP_A3,SN,SR:VA;0),,            +50000;,,                     N 14Zho !
$
 FUNCTION GSN4SR    298.15  -41531.0928+120.6964*T-25.088644*T*LN(T)
       -0.00250102*T**2+19048.4201*T**(-1)-2.537614E-07*T**3;
       640.00  Y  -42696.7818+144.9153*T-28.811579*T*LN(T);
      3000.00  N !
 FUNCTION GSN3SR    298.15  -49672.4322+126.179*T-25.809461*T*LN(T)
       -0.00224295*T**2+28130.7659*T**(-1)-1.247283E-06*T**3;
       880.00  Y  -54671.6613+194.4451*T-35.46864*T*LN(T);
      3000.00  N !
 FUNCTION GSN5SR3   298.15  -65080.8357+121.942*T-25.217037*T*LN(T)
       -0.00224243*T**2+20905.1981*T**(-1)-2.622423E-07*T**3;
      1100.00  Y  -69316.6415+171.9536*T-32.203619*T*LN(T);
      3000.00  N !
 FUNCTION GSNSR     298.15  -75659.1615+128.191*T-26.193235*T*LN(T)
       -0.00143897*T**2+32033.1908*T**(-1)-3.389433E-07*T**3;
      1460.00  Y  -82860.2259+192.2897*T-34.699023*T*LN(T);
      3000.00  N !
 FUNCTION GSN3SR5   298.15  -71480.9341+125.3258*T-25.730094*T*LN(T)
       -0.00194164*T**2+28267.7619*T**(-1)-2.784854E-07*T**3;
      1510.00  Y  -79670.6254+197.8164*T-35.378014*T*LN(T);
      3000.00  N !
 FUNCTION GSNSR2    298.15  -69695.8102+119.94115*T-25.045419*T*LN(T)
       -0.00160872*T**2+18279.7286*T**(-1)-1.466093E-07*T**3;
      1620.00  Y  -76381.9295+176.635*T-32.562229*T*LN(T);
      3000.00  N !
$ ------------------------------------------------------------------------------
$
$
 LIST-OF-REFERENCE
 NUMBER  SOURCE
  Null   'Unknown source'
  Same   'Same or similar interaction as in the corresponding stable phase'
  REFLAV 'Laves phase convention: G(LAVES,X:X)=+3*GHSERXX+15000'
  Ansar  'Himo Ansara, unpublished, SGTE unary database V.4.1, 1999; Sn'
  89Fec  'H.J. Fecht, M.X. Zhang, Y.A. Chang, J.H. Perepezko,
          Metall. Trans. A, 20A, 795-803(1989),
          SGTE unary database V.3.0, 1996; Sn'
  91Din  'A.T. Dinsdale, Calphad, 15, 317-425(1991).'
  99Ans  'I. Ansara, S.G. Fries, H.L. Lukas, unpublished, 1999,
          SGTE unary database V.5.0, 2009; In, Sn'
  01Mie  'J. Miettinen, Calphad, 25, 43-58(2001),
          SGTE unary database V.4.4, 2001; Sn, Zn'
  03Liu  'H.S. Liu, C.L. Liu, K. Ishida, Z.P. Jin, J. Electron. Mater.,
          32, 1290-96(2003), SGTE unary database V.5.0, 2009; Sn'
  14Zho  'B.-C. Zhou, S.-L. Shang, Z.-K. Liu,
          Calphad, 46, 237-48(2014); Sr, Sn-Sr'
!

File: data/databases/sgte-binary/SnTa-17Mar.tdb
$
$ Database for Sn-Ta from C. Marker et al. 2017.
$
$ C. Marker, S.-L. Shang, X.L. Liu, G. Lindwall, Z.-K. Liu,
$ Calphad, 57, 46-54(2017).
$
$ Dataset created 2019.01.27 by Bengt Hallstedt.
$ 2021.02.05: Modified for use with GES6.
$
$ ------------------------------------------------------------------------------
 TEMP-LIM 298.15 6000.00 !
$
$ELEMENT NAME  REF. STATE               ATOMIC MASS H298-H0    S298    !
$
 ELEMENT VA   VACUUM                      0.0          0.0      0.0    ! 
 ELEMENT SN   BCT_A5                    118.69      6323.      51.18   ! 
 ELEMENT TA   BCC_A2                    180.9479    5681.872   41.4718 ! 
$ ------------------------------------------------------------------------------
$ Phase definitions
$
 PHASE LIQUID:L % 1 1 !
 CONST LIQUID:L : SN TA : !
$
$ Fcc (cF4, Fm-3m) and MeX (cF8, Fm-3m)
$
 PHASE FCC_A1 %A 2 1 1 !
 CONST FCC_A1 : SN TA : VA : !
$
$ Bcc (cI2, Im-3m)
$
 PHASE BCC_A2 %B 2 1 3 !
 CONST BCC_A2 : SN TA% : VA : !
$
$ Hcp (hP2, P6_3/mmc) and Me2X (NiAs-type, hP4, P6_3/mmc, B8_1)
$
 PHASE HCP_A3 %A 2 1 0.5 !
 CONST HCP_A3 : SN TA : VA : !
$
$ Prototype C (cF8, Fd-3m)
$
 PHASE DIAMOND_A4 % 1 1 !
 CONST DIAMOND_A4 : SN : !
$
$ Prototype beta-Sn (tI4, I4_1/amd)
$
 PHASE BCT_A5 % 1 1 !
 CONST BCT_A5 : SN : !
$
$ Prototype CuMg2 (oF48, Fddd)
$
 PHASE SN2TA_CB % 2 2 1 !
 CONST SN2TA_CB : SN : TA : !
$
$ Prototype Cr3Si (cP8, Pm-3n)
$
 PHASE SNTA3_A15 % 2 1 3 !
 CONST SNTA3_A15 : SN : TA : !
$ ------------------------------------------------------------------------------
$ Defaults
$
 DEFINE-SYSTEM-DEFAULT ELEMENT 2 !
 DEFAULT-COM DEFINE_SYSTEM_ELEMENT VA !
 TYPE-DEF % SEQ * !
 TYPE-DEF A GES AMEND_PHASE_DESCRIPTION @ MAGNETIC -3 0.28 !
 TYPE-DEF B GES AMEND_PHASE_DESCRIPTION @ MAGNETIC -1 0.4 !
 FUNCTION ZERO      298.15  0;                                         6000 N !
 FUNCTION UN_ASS    298.15  0;                                         6000 N !
 FUNCTION R         298.15  +8.31451;                                  6000 N !
$ ------------------------------------------------------------------------------
$ Element data
$ ------------------------------------------------------------------------------
$ Sn
$
$ FCC_A1 revised in unary 3.0
$ HCP_A3 revised in unary 4.1
$ TETRAGONAL_A6 added in unary 4.1
$ CBCC_A12 and CUB_A13 added in unary 4.4
$ FCC_A1 modified in unary 5.0
$ DHCP and TET_ALPHA1_A6 added in unary 5.0
$
$ The DHCP phase is labelled D0_24 in 03Liu and alpha-prime in 92Ans. The
$ phase is present between the fcc and hcp phases in the Au-Sn and Au-In
$ systems.
$
 PAR  G(BCT_A5,SN)              100.00  +GHSERSN;                3000 N 91Din !
 PAR  G(DIAMOND_A4,SN)          100.00  +GDIASN;                 3000 N 91Din !
 PAR  G(FCC_A1,SN:VA)           100.00  +GHSERSN+5510-8.46*T;    3000 N 89Fec !
$PAR  G(FCC_A1,SN:VA)           100.00  +GHSERSN+4150-5.2*T;     3000 N 91Din !
 PAR  G(BCC_A2,SN:VA)           100.00  +GHSERSN+4400-6*T;       3000 N 91Din !
 PAR  G(HCP_A3,SN:VA)           100.00  +GHSERSN+3900-7.646*T;   3000 N Ansar !
$PAR  G(HCP_A3,SN:VA)           100.00  +GHSERSN+3900-4.4*T;     3000 N 91Din !
$PAR  G(DHCP,SN)                100.00  +GHSERSN+3803.52-3.46*T; 3000 N 03Liu !
$PAR  G(RHOMBOHEDRAL_A7,SN)     100.00  +GHSERSN+2035;           3000 N 91Din !
$PAR  G(TETRAGONAL_A6,SN)       100.00  +GHSERSN+5387-8.26212*T; 3000 N 99Ans !
$PAR  G(CBCC_A12,SN:VA)         100.00  +GHSERSN+2000;           3000 N 01Mie !
$PAR  G(CUB_A13,SN:VA)          100.00  +GHSERSN+2000;           3000 N 01Mie !
$PAR  G(TET_ALPHA1_A6,SN)       100.00  +GHSERSN+5510-8.46*T;    3000 N 99Ans !
 PAR  G(LIQUID,SN)              100.00  +GLIQSN;                 3000 N 91Din !
$
 FUNCTION GHSERSN   100.00  -7958.517+122.765451*T-25.858*T*LN(T)
       +5.1185E-04*T**2-3.192767E-06*T**3+18440*T**(-1);
       250.00  Y  -5855.135+65.443315*T-15.961*T*LN(T)
       -0.0188702*T**2+3.121167E-06*T**3-61960*T**(-1);
       505.08  Y  +2524.724+4.005269*T-8.2590486*T*LN(T)
       -0.016814429*T**2+2.623131E-06*T**3-1081244*T**(-1)-1.2307E+25*T**(-9);
       800.00  Y  -8256.959+138.99688*T-28.4512*T*LN(T)-1.2307E+25*T**(-9);
      3000.00  N !
 FUNCTION GDIASN    100.00  -9579.608+114.007785*T-22.972*T*LN(T)
       -0.00813975*T**2+2.7288E-06*T**3+25615*T**(-1);
       298.15  Y  -9063.001+104.84654*T-21.5750771*T*LN(T)
       -0.008575282*T**2+1.784447E-06*T**3-2544*T**(-1);
       800.00  Y  -10909.351+147.396535*T-28.4512*T*LN(T);
      3000.00  N !
 FUNCTION GLIQSN    100.00  +7103.092-14.087767*T+GHSERSN+1.47031E-18*T**7;
       505.08  Y  +6971.586-13.814383*T+GHSERSN+1.2307E+25*T**(-9);
       800.00  Y  -1285.372+125.182498*T-28.4512*T*LN(T);
      3000.00  N !
 FUNCTION GBCCSN    298.15  +GHSERSN+4400-6*T;                         3000 N !
$ ------------------------------------------------------------------------------
$ Ta
$
 PAR  G(BCC_A2,TA:VA),,                 +GHSERTA;,,                   N 91Din !
 PAR  G(FCC_A1,TA:VA),,                 +GHSERTA+16000+1.7*T;,,       N 91Din !
 PAR  G(HCP_A3,TA:VA),,                 +GHSERTA+12000+2.4*T;,,       N 91Din !
 PAR  G(LIQUID,TA),,                    +GLIQTA;,,                    N 91Din !
$
 FUNCTION GHSERTA   298.15  -7285.889+119.139857*T-23.7592624*T*LN(T)
       -0.002623033*T**2+1.70109E-07*T**3-3293*T**(-1);
      1300.00  Y  -22389.955+243.88676*T-41.137088*T*LN(T)
       +0.006167572*T**2-6.55136E-07*T**3+2429586*T**(-1);
      2500.00  Y  +229382.886-722.59722*T+78.5244752*T*LN(T)
       -0.017983376*T**2+1.95033E-07*T**3-93813648*T**(-1);
      3290.00  Y  -1042384.01+2985.49125*T-362.159132*T*LN(T)
       +0.043117795*T**2-1.055148E-06*T**3+5.54714342E+08*T**(-1);
      6000.00  N !
 FUNCTION GLIQTA    298.15  +29160.975-7.578729*T+GHSERTA;
      1000.00  Y  +43884.339-61.981795*T+0.0279523*T*LN(T)
       -0.012330066*T**2+6.14599E-07*T**3-3523338*T**(-1);
      3290.00  Y  -6314.543+258.110873*T-41.84*T*LN(T);
      6000.00  N !
$ ------------------------------------------------------------------------------
$ Binary system
$
$ C. Marker, S.-L. Shang, X.L. Liu, G. Lindwall, Z.-K. Liu,
$ Calphad, 57, 46-54(2017).
$
$ Checked against paper and author's tdb. Checked at 6000 K.
$
 PAR  L(LIQUID,SN,TA;0),,               -17118;,,                     N 17Mar !
$
 PAR  L(BCC_A2,SN,TA:VA;0),,            +70451;,,                     N 17Mar !
 PAR  L(BCC_A2,SN,TA:VA;1),,            +112237;,,                    N 17Mar !
$
 PAR  G(SN2TA_CB,SN:TA),,               +2*GHSERSN+GHSERTA
             -29678-4.202*T;,,                                        N 17Mar !
 PAR  G(SNTA3_A15,SN:TA),,              +GHSERSN+3*GHSERTA
             -68844-6*T;,,                                            N 17Mar !
$
$ Metastable
$
 PAR  L(FCC_A1,SN,TA:VA;0),,            +50000;,,                     N Same !
 PAR  L(HCP_A3,SN,TA:VA;0),,            +50000;,,                     N Same !
$ ------------------------------------------------------------------------------
$
$
 LIST-OF-REFERENCE
 NUMBER  SOURCE
  Null   'Unknown source'
  Same   'Same or similar interaction as in the corresponding stable phase'
  REFLAV 'Laves phase convention: G(LAVES,X:X)=+3*GHSERXX+15000'
  Ansar  'Himo Ansara, unpublished, SGTE unary database V.4.1, 1999; Sn'
  89Fec  'H.J. Fecht, M.X. Zhang, Y.A. Chang, J.H. Perepezko,
          Metall. Trans. A, 20A, 795-803(1989),
          SGTE unary database V.3.0, 1996; Sn'
  91Din  'A.T. Dinsdale, Calphad, 15, 317-425(1991).'
  99Ans  'I. Ansara, S.G. Fries, H.L. Lukas, unpublished, 1999,
          SGTE unary database V.5.0, 2009; In, Sn'
  01Mie  'J. Miettinen, Calphad, 25, 43-58(2001),
          SGTE unary database V.4.4, 2001; Sn, Zn'
  03Liu  'H.S. Liu, C.L. Liu, K. Ishida, Z.P. Jin, J. Electron. Mater.,
          32, 1290-96(2003), SGTE unary database V.5.0, 2009; Sn'
  17Mar  'C. Marker, S.-L. Shang, X.L. Liu, G. Lindwall, Z.-K. Liu,
          Calphad, 57, 46-54(2017); Sn-Ta'
!

File: data/databases/sgte-binary/SnTb-18Wan.tdb
$
$ Database for Sn-Tb from S.L. Wang et al. 2018.
$
$ S.L. Wang, X.H. Su, S.S. Li, C.Y. Fu, Y.H. Guo, Y.X. Huang, D.X. Xiang,
$ C.P. Wang, X.J. Liu, Calphad, 60, 214-21(2018).
$
$ Dataset created 2018.12.24 by Bengt Hallstedt.
$ 2021.02.05: Modified for use with GES6.
$
$ Invariant equilibria differ by up to 2 K.
$
$ ------------------------------------------------------------------------------
 TEMP-LIM 298.15 6000.00 !
$
$ELEMENT NAME  REF. STATE               ATOMIC MASS H298-H0    S298    !
$
 ELEMENT VA   VACUUM                      0.0          0.0      0.0    ! 
 ELEMENT SN   BCT_A5                    118.69      6323.      51.18   ! 
 ELEMENT TB   HCP_A3                    158.9254    9426.552   73.3037 ! 
$ ------------------------------------------------------------------------------
$ Phase definitions
$
 PHASE LIQUID:L % 1 1 !
 CONST LIQUID:L : SN TB : !
$
$ Fcc (cF4, Fm-3m) and MeX (cF8, Fm-3m)
$
 PHASE FCC_A1 %A 2 1 1 !
 CONST FCC_A1 : SN : VA : !
$
$ Bcc (cI2, Im-3m)
$
 PHASE BCC_A2 %B 2 1 3 !
 CONST BCC_A2 : SN TB% : VA : !
$
$ Hcp (hP2, P6_3/mmc) and Me2X (NiAs-type, hP4, P6_3/mmc, B8_1)
$
 PHASE HCP_A3 %A 2 1 0.5 !
 CONST HCP_A3 : SN TB% : VA : !
$
$ Prototype C (cF8, Fd-3m)
$
 PHASE DIAMOND_A4 % 1 1 !
 CONST DIAMOND_A4 : SN : !
$
$ Prototype beta-Sn (tI4, I4_1/amd)
$
 PHASE BCT_A5 % 1 1 !
 CONST BCT_A5 : SN : !
$
$ Prototype AuCu3 (cP4, Pm-3m) and GdSn2.75 (oC16, Amm2)
$
 PHASE SN3TB % 2 3 1 !
 CONST SN3TB : SN : TB : !
$
$ Prototype Sn7Tb3-lt (oC28, Cmmm)
$
 PHASE SN7TB3_LT % 2 7 3 !
 CONST SN7TB3_LT : SN : TB : !
$
$ Prototype Sn7Tb3-ht (oP24, Pmmm)
$
 PHASE SN7TB3_HT % 2 7 3 !
 CONST SN7TB3_HT : SN : TB : !
$
$ Prototype Si2Zr (oC12, Cmcm)
$
 PHASE SN2TB_C49 % 2 2 1 !
 CONST SN2TB_C49 : SN : TB : !
$
$ Prototype Ge10Ho11 (tI84, I4/mmm)
$
 PHASE SN10TB11 % 2 10 11 !
 CONST SN10TB11 : SN : TB : !
$
$ Prototype Ge4Sm5 (oP36, Pnma)
$
 PHASE SN4TB5 % 2 4 5 !
 CONST SN4TB5 : SN : TB : !
$
$ Prototype Mn5Si3 (hP16, P6_3/mcm)
$
 PHASE SN3TB5_D88 % 2 3 5 !
 CONST SN3TB5_D88 : SN : TB : !
$ ------------------------------------------------------------------------------
$ Defaults
$
 DEFINE-SYSTEM-DEFAULT ELEMENT 2 !
 DEFAULT-COM DEFINE_SYSTEM_ELEMENT VA !
 TYPE-DEF % SEQ * !
 TYPE-DEF A GES AMEND_PHASE_DESCRIPTION @ MAGNETIC -3 0.28 !
 TYPE-DEF B GES AMEND_PHASE_DESCRIPTION @ MAGNETIC -1 0.4 !
 FUNCTION ZERO      298.15  0;                                         6000 N !
 FUNCTION UN_ASS    298.15  0;                                         6000 N !
 FUNCTION R         298.15  +8.31451;                                  6000 N !
$ ------------------------------------------------------------------------------
$ Element data
$ ------------------------------------------------------------------------------
$ Sn
$
$ FCC_A1 revised in unary 3.0
$ HCP_A3 revised in unary 4.1
$ TETRAGONAL_A6 added in unary 4.1
$ CBCC_A12 and CUB_A13 added in unary 4.4
$ FCC_A1 modified in unary 5.0
$ DHCP and TET_ALPHA1_A6 added in unary 5.0
$
$ DHCP from 18Wan not included in unary
$
$ The DHCP phase is labelled D0_24 in 03Liu and alpha-prime in 92Ans. The
$ phase is present between the fcc and hcp phases in the Au-Sn and Au-In
$ systems.
$
 PAR  G(BCT_A5,SN)              100.00  +GHSERSN;                3000 N 91Din !
 PAR  G(DIAMOND_A4,SN)          100.00  +GDIASN;                 3000 N 91Din !
 PAR  G(FCC_A1,SN:VA)           100.00  +GHSERSN+5510-8.46*T;    3000 N 89Fec !
$PAR  G(FCC_A1,SN:VA)           100.00  +GHSERSN+4150-5.2*T;     3000 N 91Din !
 PAR  G(BCC_A2,SN:VA)           100.00  +GHSERSN+4400-6*T;       3000 N 91Din !
 PAR  G(HCP_A3,SN:VA)           100.00  +GHSERSN+3900-7.646*T;   3000 N Ansar !
$PAR  G(HCP_A3,SN:VA)           100.00  +GHSERSN+3900-4.4*T;     3000 N 91Din !
$PAR  G(DHCP,SN)                100.00  +GHSERSN+3803.52-3.46*T; 3000 N 03Liu !
$PAR  G(DHCP,SN)                100.00  +GHSERSN+5000;           3000 N 18Wan !
$PAR  G(RHOMBOHEDRAL_A7,SN)     100.00  +GHSERSN+2035;           3000 N 91Din !
$PAR  G(TETRAGONAL_A6,SN)       100.00  +GHSERSN+5387-8.26212*T; 3000 N 99Ans !
$PAR  G(CBCC_A12,SN:VA)         100.00  +GHSERSN+2000;           3000 N 01Mie !
$PAR  G(CUB_A13,SN:VA)          100.00  +GHSERSN+2000;           3000 N 01Mie !
$PAR  G(TET_ALPHA1_A6,SN)       100.00  +GHSERSN+5510-8.46*T;    3000 N 99Ans !
 PAR  G(LIQUID,SN)              100.00  +GLIQSN;                 3000 N 91Din !
$
 FUNCTION GHSERSN   100.00  -7958.517+122.765451*T-25.858*T*LN(T)
       +5.1185E-04*T**2-3.192767E-06*T**3+18440*T**(-1);
       250.00  Y  -5855.135+65.443315*T-15.961*T*LN(T)
       -0.0188702*T**2+3.121167E-06*T**3-61960*T**(-1);
       505.08  Y  +2524.724+4.005269*T-8.2590486*T*LN(T)
       -0.016814429*T**2+2.623131E-06*T**3-1081244*T**(-1)-1.2307E+25*T**(-9);
       800.00  Y  -8256.959+138.99688*T-28.4512*T*LN(T)-1.2307E+25*T**(-9);
      3000.00  N !
 FUNCTION GDIASN    100.00  -9579.608+114.007785*T-22.972*T*LN(T)
       -0.00813975*T**2+2.7288E-06*T**3+25615*T**(-1);
       298.15  Y  -9063.001+104.84654*T-21.5750771*T*LN(T)
       -0.008575282*T**2+1.784447E-06*T**3-2544*T**(-1);
       800.00  Y  -10909.351+147.396535*T-28.4512*T*LN(T);
      3000.00  N !
 FUNCTION GLIQSN    100.00  +7103.092-14.087767*T+GHSERSN+1.47031E-18*T**7;
       505.08  Y  +6971.586-13.814383*T+GHSERSN+1.2307E+25*T**(-9);
       800.00  Y  -1285.372+125.182498*T-28.4512*T*LN(T);
      3000.00  N !
 FUNCTION GBCCSN    298.15  +GHSERSN+4400-6*T;                         3000 N !
$ ------------------------------------------------------------------------------
$ Tb
$
$ RHOMBOHEDRAL_A7 from 11Wan not included in unary
$ FCC_A1 from 09Wan6 not included in unary
$
 PAR  G(HCP_A3,TB:VA),,                 +GHSERTB;                3000 N 91Din !
 PAR  G(BCC_A2,TB:VA),,                 +GBCCTB;                 3000 N 91Din !
$PAR  G(FCC_A1,TB:VA),,                 +GHSERTB+5000;           3000 N 09Wan6 !
$PAR  G(RHOMBOHEDRAL_A7,TB),,           +GHSERTB+5000;           3000 N 11Wan !
 PAR  G(LIQUID,TB),,                    +GLIQTB;                 3000 N 91Din !
$
 FUNCTION GHSERTB   298.15  -20842.158+409.309555*T-77.5006*T*LN(T)
       +0.0832265*T**2-2.5672833E-05*T**3+562430*T**(-1);
       600.00  Y  -8772.606+102.61162*T-25.8659*T*LN(T)
       -0.002757005*T**2-8.05838E-07*T**3+172355*T**(-1);
      1200.00  Y  -7944.942+101.7776*T-25.9584*T*LN(T)
       -0.001676335*T**2-1.067632E-06*T**3;
      1562.00  Y  -265240.309+1456.04268*T-200.215695*T*LN(T)
       +0.041615159*T**2-2.044697E-06*T**3+65043790*T**(-1);
      3000.00  N !
 FUNCTION GBCCTB    298.15  +4167.835-2.652707*T+GHSERTB;
      1200.00  Y  +633060.245-5157.77779*T+706.580596*T*LN(T)
       -0.373763517*T**2+3.4100235E-05*T**3-1.03233571E+08*T**(-1);
      1562.00  Y  -23398.029+257.388486*T-46.4842*T*LN(T);
      3000.00  N !
 FUNCTION GLIQTB    298.15  +3945.831+29.867521*T-14.252646*T*LN(T)
       -0.020466105*T**2+2.17475E-06*T**3-160724*T**(-1);
      1562.00  Y  -13247.649+251.16889*T-46.4842*T*LN(T);
      3000.00  N !
$ ------------------------------------------------------------------------------
$ Binary system
$
$ S.L. Wang, X.H. Su, S.S. Li, C.Y. Fu, Y.H. Guo, Y.X. Huang, D.X. Xiang,
$ C.P. Wang, X.J. Liu, Calphad, 60, 214-21(2018).
$
$ Checked against paper. Checked at 6000 K.
$
$ Invariant equilibria differ by up to 2 K.
$
 PAR  L(LIQUID,SN,TB;0),,               -200200+29.573*T;,,           N 18Wan !
 PAR  L(LIQUID,SN,TB;1),,               +39600-9.5*T;,,               N 18Wan !
 PAR  L(LIQUID,SN,TB;2),,               +40000;,,                     N 18Wan !
 PAR  L(LIQUID,SN,TB;3),,               -29300+2.1*T;,,               N 18Wan !
$
 PAR  L(BCC_A2,SN,TB:VA;0),,            +UN_ASS;,,                    N 18Wan !
 PAR  L(HCP_A3,SN,TB:VA;0),,            +UN_ASS;,,                    N 18Wan !
$
 PAR  G(SN3TB,SN:TB),,                  +3*GHSERSN+GHSERTB
             -172280+16.02*T;,,                                       N 18Wan !
 PAR  G(SN7TB3_LT,SN:TB),,              +7*GHSERSN+3*GHSERTB
             -511700+49.55*T;,,                                       N 18Wan !
 PAR  G(SN7TB3_HT,SN:TB),,              +7*GHSERSN+3*GHSERTB
             -507100+45.03*T;,,                                       N 18Wan !
 PAR  G(SN2TB_C49,SN:TB),,              +2*GHSERSN+GHSERTB
             -167340+16.512*T;,,                                      N 18Wan !
 PAR  G(SN10TB11,SN:TB),,               +10*GHSERSN+11*GHSERTB
             -1482600+139.188*T;,,                                    N 18Wan !
 PAR  G(SN4TB5,SN:TB),,                 +4*GHSERSN+5*GHSERTB
             -646650+63.675*T;,,                                      N 18Wan !
 PAR  G(SN3TB5_D88,SN:TB),,             +3*GHSERSN+5*GHSERTB
             -584800+66.4*T;,,                                        N 18Wan !
$ ------------------------------------------------------------------------------
$
$
 LIST-OF-REFERENCE
 NUMBER  SOURCE
  Null   'Unknown source'
  Same   'Same or similar interaction as in the corresponding stable phase'
  REFLAV 'Laves phase convention: G(LAVES,X:X)=+3*GHSERXX+15000'
  Ansar  'Himo Ansara, unpublished, SGTE unary database V.4.1, 1999; Sn'
  89Fec  'H.J. Fecht, M.X. Zhang, Y.A. Chang, J.H. Perepezko,
          Metall. Trans. A, 20A, 795-803(1989),
          SGTE unary database V.3.0, 1996; Sn'
  91Din  'A.T. Dinsdale, Calphad, 15, 317-425(1991).'
  99Ans  'I. Ansara, S.G. Fries, H.L. Lukas, unpublished, 1999,
          SGTE unary database V.5.0, 2009; In, Sn'
  01Mie  'J. Miettinen, Calphad, 25, 43-58(2001),
          SGTE unary database V.4.4, 2001; Sn, Zn'
  03Liu  'H.S. Liu, C.L. Liu, K. Ishida, Z.P. Jin, J. Electron. Mater.,
          32, 1290-96(2003), SGTE unary database V.5.0, 2009; Sn'
  09Wan6 'S.L. Wang, C.P. Wang, X.J. Liu, A.T. Tang, F.S. Pan, K. Ishida,
          J. Alloys Compd., 484, 102-7(2009); Ho, Tb'
  11Wan  'S.L. Wang, Z.B. Hu, F. Gao, C.P. Wang, X.J. Liu,
          J. Phase Equilib. Diffus., 32, 441-46(2011); Tb'
  18Wan  'S.L. Wang, X.H. Su, S.S. Li, C.Y. Fu, Y.H. Guo, Y.X. Huang,
          D.X. Xiang, C.P. Wang, X.J. Liu, Calphad, 60, 214-21(2018); Sn, Sn-Tb'
!
