Repository: orchid-calphad/orchid-project.org

# orchid-project.org

Website and released data of **ORCHID** (Open Repository for CALPHAD Hypotheses, Intelligence, and Discovery),
served by GitHub Pages at https://orchid-project.org. Releases are archived on Zenodo (one DOI per version).

- `index.html`, `catalog/`, `best-practices.html` — static, self-contained pages (generated in the ORCHID tooling).
- `data/` — released data: catalog, redistributable TDB files, convex hulls. Licences: `data/LICENSES.md`, `data/NOTICE.md`.
- `llms.txt`, `data/croissant.json`, `CITATION.cff`, `.zenodo.json` — machine-readable metadata.

Only data with clear redistribution rights are published.

File: data/databases/sgte-binary/SnTi-19Tan.tdb
$
$ Database for Sn-Ti from J. Tan et al., 2019.
$
$ J. Tan, G. Xu, X. Tao, F. Chen, Y. Cui, L. Zhou, Calphad, 67, 101686(2019).
$
$ Dataset created 2024.06.25 by Bengt Hallstedt.
$
$ Modified from 11Wan. Changed models for Sn3Ti5 and SnTi2. New parameter
$ for Sn5Ti6.
$
$ ------------------------------------------------------------------------------
 TEMP-LIM 298.15 6000.00 !
$
$ELEMENT NAME  REF. STATE               ATOMIC MASS H298-H0    S298    !
$
 ELEMENT VA   VACUUM                      0.0          0.0      0.0    ! 
 ELEMENT SN   BCT_A5                    118.69      6323.      51.18   ! 
 ELEMENT TI   HCP_A3                     47.88      4824.      30.72   ! 
$ ------------------------------------------------------------------------------
$ Phase definitions
$
 PHASE LIQUID:L % 1 1 !
 CONST LIQUID:L : SN TI : !
$
$ Fcc (cF4, Fm-3m) and MeX (cF8, Fm-3m)
$
 PHASE FCC_A1 % 2 1 1 !
 CONST FCC_A1 : SN TI : VA : !
$
$ Bcc (cI2, Im-3m)
$
 PHASE BCC_A2 % 2 1 3 !
 CONST BCC_A2 : SN TI% : VA : !
$
$ Hcp (hP2, P6_3/mmc) and Me2X (NiAs-type, hP4, P6_3/mmc, B8_1)
$
 PHASE HCP_A3 % 2 1 0.5 !
 CONST HCP_A3 : SN TI% : VA: !
$
$ Prototype C (cF8, Fd-3m)
$
 PHASE DIAMOND_A4 % 1 1 !
 CONST DIAMOND_A4 : SN : !
$
$ Prototype beta-Sn (tI4, I4_1/amd)
$
 PHASE BCT_A5 % 1 1 !
 CONST BCT_A5 : SN% TI : !
$
$ Prototype Sn3Ti2 (oC40, Cmce)
$
 PHASE SN3TI2 %  2 3 2 !
 CONST SN3TI2 : SN : TI : !
$
$ Prototype Sn5Ti6 (oI44, Immm), low T
$ and prototype Sn5Ti6 (hP22, P6_3/mmc), high T
$
 PHASE SN5TI6 %  2 5 6 !
 CONST SN5TI6 : SN : TI : !
$
$ Prototype Mn5Si3 (hP16, P6_3/mcm)
$
 PHASE SN3TI5_D88 %  3 1 3 5 !
 CONST SN3TI5_D88 : SN VA% : SN : TI : !
$
$ Prototype InNi2 (hP6, P6_3/mmc)
$
 PHASE SNTI2_B82 %  2 1 2 !
 CONST SNTI2_B82 : SN% TI : SN TI% : !
$
$ Prototype CdMg3 (hP8, P6_3/mmc)
$
 PHASE SNTI3_D019 %  2 1 3 !
 CONST SNTI3_D019 : SN% TI : SN TI% : !
$ ------------------------------------------------------------------------------
$ Defaults
$
 DEFINE-SYSTEM-DEFAULT ELEMENT 2 !
 DEFAULT-COM DEFINE_SYSTEM_ELEMENT VA !
 TYPE-DEF % SEQ * !
 FUNCTION ZERO      298.15  0;                                         6000 N !
 FUNCTION UN_ASS    298.15  0;                                         6000 N !
$ ------------------------------------------------------------------------------
$ Element data
$ ------------------------------------------------------------------------------
$ Sn
$
$ FCC_A1 revised in unary 3.0
$ HCP_A3 revised in unary 4.1
$ TETRAGONAL_A6 added in unary 4.1
$ CBCC_A12 and CUB_A13 added in unary 4.4
$ FCC_A1 modified in unary 5.0
$ DHCP and TET_ALPHA1_A6 added in unary 5.0
$
$ The DHCP phase is labelled D0_24 in 03Liu and alpha-prime in 92Ans. The
$ phase is present between the fcc and hcp phases in the Au-Sn and Au-In
$ systems.
$
 PAR  G(BCT_A5,SN)              100.00  +GHSERSN;                3000 N 91Din !
 PAR  G(DIAMOND_A4,SN)          100.00  +GDIASN;                 3000 N 91Din !
 PAR  G(FCC_A1,SN:VA)           100.00  +GHSERSN+5510-8.46*T;    3000 N 89Fec !
$PAR  G(FCC_A1,SN:VA)           100.00  +GHSERSN+4150-5.2*T;     3000 N 91Din !
 PAR  G(BCC_A2,SN:VA)           100.00  +GHSERSN+4400-6*T;       3000 N 91Din !
 PAR  G(HCP_A3,SN:VA)           100.00  +GHSERSN+3900-7.646*T;   3000 N Ansar !
$PAR  G(HCP_A3,SN:VA)           100.00  +GHSERSN+3900-4.4*T;     3000 N 91Din !
$PAR  G(DHCP,SN)                100.00  +GHSERSN+3803.52-3.46*T; 3000 N 03Liu !
$PAR  G(RHOMBOHEDRAL_A7,SN)     100.00  +GHSERSN+2035;           3000 N 91Din !
$PAR  G(TETRAGONAL_A6,SN)       100.00  +GHSERSN+5387-8.26212*T; 3000 N 99Ans !
$PAR  G(CBCC_A12,SN:VA)         100.00  +GHSERSN+2000;           3000 N 01Mie !
$PAR  G(CUB_A13,SN:VA)          100.00  +GHSERSN+2000;           3000 N 01Mie !
$PAR  G(TET_ALPHA1_A6,SN)       100.00  +GHSERSN+5510-8.46*T;    3000 N 99Ans !
 PAR  G(LIQUID,SN)              100.00  +GLIQSN;                 3000 N 91Din !
$
 PAR  G(SNTI2_B82,SN:SN),,              +3*GHSERSN+15000;,,           N 19Tan !
 PAR  G(SNTI3_D019,SN:SN),,             +4*GHSERSN+15600-30.584*T;,,  N 19Tan !
$
 FUNCTION GHSERSN   100.00  -7958.517+122.765451*T-25.858*T*LN(T)
       +5.1185E-04*T**2-3.192767E-06*T**3+18440*T**(-1);
       250.00  Y  -5855.135+65.443315*T-15.961*T*LN(T)
       -0.0188702*T**2+3.121167E-06*T**3-61960*T**(-1);
       505.08  Y  +2524.724+4.005269*T-8.2590486*T*LN(T)
       -0.016814429*T**2+2.623131E-06*T**3-1081244*T**(-1)-1.2307E+25*T**(-9);
       800.00  Y  -8256.959+138.99688*T-28.4512*T*LN(T)-1.2307E+25*T**(-9);
      3000.00  N !
 FUNCTION GDIASN    100.00  -9579.608+114.007785*T-22.972*T*LN(T)
       -0.00813975*T**2+2.7288E-06*T**3+25615*T**(-1);
       298.15  Y  -9063.001+104.84654*T-21.5750771*T*LN(T)
       -0.008575282*T**2+1.784447E-06*T**3-2544*T**(-1);
       800.00  Y  -10909.351+147.396535*T-28.4512*T*LN(T);
      3000.00  N !
 FUNCTION GLIQSN    100.00  +7103.092-14.087767*T+GHSERSN+1.47031E-18*T**7;
       505.08  Y  +6971.586-13.814383*T+GHSERSN+1.2307E+25*T**(-9);
       800.00  Y  -1285.372+125.182498*T-28.4512*T*LN(T);
      3000.00  N !
 FUNCTION GBCCSN    298.15  +GHSERSN+4400-6*T;                         3000 N !
$ ------------------------------------------------------------------------------
$ Ti
$
$ BCT_A5 added in unary 3.0
$
 PAR  G(HCP_A3,TI:VA),,                 +GHSERTI;                4000 N 91Din !
 PAR  G(BCC_A2,TI:VA),,                 +GBCCTI;                 4000 N 91Din !
 PAR  G(FCC_A1,TI:VA),,                 +GHSERTI+6000-0.1*T;     4000 N 91Din !
$PAR  G(DIAMOND_A4,TI),,                +GHSERTI+25000;          4000 N 91Din !
 PAR  G(BCT_A5,TI),,                    +GHSERTI+4602.2;         3000 N SGCOST !
$PAR  G(CBCC_A12,TI:VA),,               +GHSERTI+4602.2;         4000 N 91Din !
$PAR  G(CUB_A13,TI:VA),,                +GHSERTI+7531.2;         4000 N 91Din !
 PAR  G(LIQUID,TI),,                    +GLIQTI;                 4000 N 91Din !
$
 PAR  G(SNTI2_B82,TI:TI),,              +3*GHSERTI+15000;,,           N 19Tan !
 PAR  G(SNTI3_D019,TI:TI),,             +4*GHSERTI;,,                 N 11Wan !
$
 FUNCTION GHSERTI   298.15  -8059.921+133.615208*T-23.9933*T*LN(T)
       -0.004777975*T**2+1.06716E-07*T**3+72636*T**(-1);
       900.00  Y  -7811.815+132.988068*T-23.9887*T*LN(T)
       -0.0042033*T**2-9.0876E-08*T**3+42680*T**(-1);
      1155.00  Y  +908.837+66.976538*T-14.9466*T*LN(T)
       -0.0081465*T**2+2.02715E-07*T**3-1477660*T**(-1);
      1941.00  Y  -124526.786+638.806871*T-87.2182461*T*LN(T)
       +0.008204849*T**2-3.04747E-07*T**3+36699805*T**(-1);
      4000.00  N !
 FUNCTION GBCCTI    298.15  -1272.064+134.71418*T-25.5768*T*LN(T)
       -6.63845E-04*T**2-2.78803E-07*T**3+7208*T**(-1);
      1155.00  Y  +6667.385+105.366379*T-22.3771*T*LN(T)
       +0.00121707*T**2-8.4534E-07*T**3-2002750*T**(-1);
      1941.00  Y  +26483.26-182.426471*T+19.0900905*T*LN(T)
       -0.02200832*T**2+1.228863E-06*T**3+1400501*T**(-1);
      4000.00  N !
 FUNCTION GLIQTI    298.15  +12194.415-6.980938*T+GHSERTI;
      1300.00  Y  +369519.198-2554.0225*T+342.059267*T*LN(T)
       -0.163409355*T**2+1.2457117E-05*T**3-67034516*T**(-1);
      1941.00  Y  -19887.066+298.7367*T-46.29*T*LN(T);
      4000.00  N !
$ ------------------------------------------------------------------------------
$ Binary system
$
$ J. Tan, G. Xu, X. Tao, F. Chen, Y. Cui, L. Zhou, Calphad, 67, 101686(2019).
$
$ Checked against paper and author's tdb. Checked at 6000 K.
$
$ Modified from 11Wan. Changed models for Sn3Ti5 and SnTi2. New parameter
$ for Sn5Ti6.
$
 PAR  L(LIQUID,SN,TI;0),,               -97000;,,                     N 11Wan !
 PAR  L(LIQUID,SN,TI;1),,               +44100-15.9*T;,,              N 11Wan !
$
 PAR  L(BCC_A2,SN,TI:VA;0),,            -138966+24.858*T;,,           N 11Wan !
 PAR  L(BCC_A2,SN,TI:VA;1),,            +41359-4.07*T;,,              N 11Wan !
$
 PAR  L(HCP_A3,SN,TI:VA;0),,            -129036+16.833*T;,,           N 11Wan !
 PAR  L(HCP_A3,SN,TI:VA;1),,            +53641-2.466*T;,,             N 11Wan !
 PAR  L(HCP_A3,SN,TI:VA;2),,            +21096;,,                     N 11Wan !
$
 PAR  L(BCT_A5,SN,TI;0),,               +50000;,,                     N 19Tan !
$
 PAR  G(SN3TI2,SN:TI),,                 +3*GHSERSN+2*GHSERTI
             -177000+7.5*T;,,                                         N 11Wan !
 PAR  G(SN5TI6,SN:TI),,                 +5*GHSERSN+6*GHSERTI
             -475642+4.6*T;,,                                         N 19Tan !
$
 PAR  G(SN3TI5_D88,SN:SN:TI),,          +4*GHSERSN+5*GHSERTI
             -303650;,,                                               N 19Tan !
 PAR  G(SN3TI5_D88,VA:SN:TI),,          +3*GHSERSN+5*GHSERTI
             -339000+8.8*T;,,                                         N 11Wan !
$
 PAR  G(SNTI2_B82,SN:TI),,              +GHSERSN+2*GHSERTI
             -122044.77+3*T;,,                                        N 19Tan !
 PAR  G(SNTI2_B82,TI:SN),,              +GHSERTI+2*GHSERSN
             +91500-4.1778*T;,,                                       N 19Tan !
$
 PAR  G(SNTI3_D019,SN:TI),,             +GHSERSN+3*GHSERTI
             -140800+1.208*T;,,                                       N 11Wan !
 PAR  G(SNTI3_D019,TI:SN),,             +3*GHSERSN+GHSERTI
             +156400-31.792*T;,,                                      N 11Wan !
 PAR  L(SNTI3_D019,SN,TI:TI;0),,        +16000;,,                     N 11Wan !
$
$ Metastable
$
 PAR  L(FCC_A1,SN,TI:VA;0),,            +5000;,,                      N 11Wan !
$ ------------------------------------------------------------------------------
$
 ASSESSED_SYSTEM
  SN-TI(TDB -* +LIQUID +BCT_A5 +BCC_A2 +HCP_A3 +SN3TI5_D88 +SN5TI6 +SNTI2_B82
  +SNTI3_D019 +SN3TI2 ;P3 TMM:300/3000 STP:.8/2000/-2) !
$
$
 LIST-OF-REFERENCE
 NUMBER  SOURCE
  Null   'Unknown source'
  Same   'Same or similar interaction as in the corresponding stable phase'
  SGCOST 'COST 507 database, SGTE unary database V.3.0, 1996; Al, B, Nd, Ti, Zn'
  Ansar  'Himo Ansara, unpublished, SGTE unary database V.4.1, 1999; Sn'
  89Fec  'H.J. Fecht, M.X. Zhang, Y.A. Chang, J.H. Perepezko,
          Metall. Trans. A, 20A, 795-803(1989),
          SGTE unary database V.3.0, 1996; Sn'
  91Din  'A.T. Dinsdale, Calphad, 15, 317-425(1991).'
  99Ans  'I. Ansara, S.G. Fries, H.L. Lukas, unpublished, 1999,
          SGTE unary database V.5.0, 2009; In, Sn'
  01Mie  'J. Miettinen, Calphad, 25, 43-58(2001),
          SGTE unary database V.4.4, 2001; Sn, Zn'
  03Liu  'H.S. Liu, C.L. Liu, K. Ishida, Z.P. Jin, J. Electron. Mater.,
          32, 1290-96(2003), SGTE unary database V.5.0, 2009; Sn'
  11Wan  'J. Wang, C. Liu, C. Leinenbach, U.E. Klotz, P.J. Uggowitzer,
          J.F. Loeffler, Calphad, 35, 82-94(2011); Sn-Ti, Cu-Sn-Ti'
  19Tan  'J. Tan, G. Xu, X. Tao, F. Chen, Y. Cui, L. Zhou,
          Calphad, 67, 101686(2019); Sn-Ti'
!

File: data/databases/sgte-binary/SnTi-98Hay-LB.tdb
$
$ Database for Sn-Ti from F.H. Hayes (included in LB Vol. 4)
$
$ F.H. Hayes, COST 507, Final report round 2, 1998.
$
$ Dataset created 2009.10.15 by Bengt Hallstedt.
$ 2021.02.05: Modified for use with GES6.
$
$ SNTI3_D019 is stable above 2000K at the Sn3Ti composition.
$
$ ------------------------------------------------------------------------------
 TEMP-LIM 298.15 6000.00 !
$
$ELEMENT NAME  REF. STATE               ATOMIC MASS H298-H0    S298    !
$
 ELEMENT VA   VACUUM                      0.0          0.0      0.0    ! 
 ELEMENT SN   BCT_A5                    118.69      6323.      51.18   ! 
 ELEMENT TI   HCP_A3                     47.88      4824.      30.72   ! 
$ ------------------------------------------------------------------------------
$ Phase definitions
$
 PHASE LIQUID:L % 1 1 !
 CONST LIQUID:L : SN TI : !
$
$ Fcc (cF4, Fm-3m) and MeX (cF8, Fm-3m)
$
 PHASE FCC_A1 % 2 1 1 !
 CONST FCC_A1 : SN TI : VA : !
$
$ Bcc (cI2, Im-3m)
$
 PHASE BCC_A2 % 2 1 3 !
 CONST BCC_A2 : SN TI% : VA : !
$
$ Hcp (hP2, P6_3/mmc) and Me2X (NiAs-type, hP4, P6_3/mmc, B8_1)
$
 PHASE HCP_A3 % 2 1 0.5 !
 CONST HCP_A3 : SN TI% : VA: !
$
$ Prototype C (cF8, Fd-3m)
$
 PHASE DIAMOND_A4 % 1 1 !
 CONST DIAMOND_A4 : SN : !
$
$ Prototype beta-Sn (tI4, I4_1/amd)
$
 PHASE BCT_A5 % 1 1 !
 CONST BCT_A5 : SN% TI : !
$
$ Prototype Sn5Ti6 (hP22, P6_3/mmc)
$
 PHASE SN5TI6 %  2 5 6 !
 CONST SN5TI6 : SN : TI : !
$
$ Prototype Mn5Si3 (hP16, P6_3/mcm)
$
 PHASE SN3TI5_D88 %  2 3 5 !
 CONST SN3TI5_D88 : SN : TI : !
$
$ Prototype InNi2 (hP6, P6_3/mmc)
$
 PHASE SNTI2_B82 %  2 1 2 !
 CONST SNTI2_B82 : SN : TI : !
$
$ Prototype CdMg3 (hP8, P6_3/mmc)
$
 PHASE SNTI3_D019 %  2 1 3 !
 CONST SNTI3_D019 : SN% TI : SN TI% : !
$ ------------------------------------------------------------------------------
$ Defaults
$
 DEFINE-SYSTEM-DEFAULT ELEMENT 2 !
 DEFAULT-COM DEFINE_SYSTEM_ELEMENT VA !
 TYPE-DEF % SEQ * !
 FUNCTION ZERO      298.15  0;                                         6000 N !
 FUNCTION UN_ASS    298.15  0;                                         6000 N !
$ ------------------------------------------------------------------------------
$ Element data
$ ------------------------------------------------------------------------------
$ Sn
$
$ FCC_A1 revised in unary 3.0
$ HCP_A3 revised in unary 4.1
$ TETRAGONAL_A6 added in unary 4.1
$ CBCC_A12 and CUB_A13 added in unary 4.4
$ FCC_A1 modified in unary 5.0
$ DHCP and TET_ALPHA1_A6 added in unary 5.0
$
$ The DHCP phase is labelled D0_24 in 03Liu and alpha-prime in 92Ans. The
$ phase is present between the fcc and hcp phases in the Au-Sn and Au-In
$ systems.
$
 PAR  G(BCT_A5,SN)              100.00  +GHSERSN;                3000 N 91Din !
 PAR  G(DIAMOND_A4,SN)          100.00  +GDIASN;                 3000 N 91Din !
 PAR  G(FCC_A1,SN:VA)           100.00  +GHSERSN+5510-8.46*T;    3000 N 89Fec !
$PAR  G(FCC_A1,SN:VA)           100.00  +GHSERSN+4150-5.2*T;     3000 N 91Din !
 PAR  G(BCC_A2,SN:VA)           100.00  +GHSERSN+4400-6*T;       3000 N 91Din !
 PAR  G(HCP_A3,SN:VA)           100.00  +GHSERSN+3900-7.646*T;   3000 N Ansar !
$PAR  G(HCP_A3,SN:VA)           100.00  +GHSERSN+3900-4.4*T;     3000 N 91Din !
$PAR  G(DHCP,SN)                100.00  +GHSERSN+3803.52-3.46*T; 3000 N 03Liu !
$PAR  G(RHOMBOHEDRAL_A7,SN)     100.00  +GHSERSN+2035;           3000 N 91Din !
$PAR  G(TETRAGONAL_A6,SN)       100.00  +GHSERSN+5387-8.26212*T; 3000 N 99Ans !
$PAR  G(CBCC_A12,SN:VA)         100.00  +GHSERSN+2000;           3000 N 01Mie !
$PAR  G(CUB_A13,SN:VA)          100.00  +GHSERSN+2000;           3000 N 01Mie !
$PAR  G(TET_ALPHA1_A6,SN)       100.00  +GHSERSN+5510-8.46*T;    3000 N 99Ans !
 PAR  G(LIQUID,SN)              100.00  +GLIQSN;                 3000 N 91Din !
$
 PAR  G(SNTI3_D019,SN:SN),,             +4*GHSERSN+4;,,               N 98Hay !
$
 FUNCTION GHSERSN   100.00  -7958.517+122.765451*T-25.858*T*LN(T)
       +5.1185E-04*T**2-3.192767E-06*T**3+18440*T**(-1);
       250.00  Y  -5855.135+65.443315*T-15.961*T*LN(T)
       -0.0188702*T**2+3.121167E-06*T**3-61960*T**(-1);
       505.08  Y  +2524.724+4.005269*T-8.2590486*T*LN(T)
       -0.016814429*T**2+2.623131E-06*T**3-1081244*T**(-1)-1.2307E+25*T**(-9);
       800.00  Y  -8256.959+138.99688*T-28.4512*T*LN(T)-1.2307E+25*T**(-9);
      3000.00  N !
 FUNCTION GDIASN    100.00  -9579.608+114.007785*T-22.972*T*LN(T)
       -0.00813975*T**2+2.7288E-06*T**3+25615*T**(-1);
       298.15  Y  -9063.001+104.84654*T-21.5750771*T*LN(T)
       -0.008575282*T**2+1.784447E-06*T**3-2544*T**(-1);
       800.00  Y  -10909.351+147.396535*T-28.4512*T*LN(T);
      3000.00  N !
 FUNCTION GLIQSN    100.00  +7103.092-14.087767*T+GHSERSN+1.47031E-18*T**7;
       505.08  Y  +6971.586-13.814383*T+GHSERSN+1.2307E+25*T**(-9);
       800.00  Y  -1285.372+125.182498*T-28.4512*T*LN(T);
      3000.00  N !
 FUNCTION GBCCSN    298.15  +GHSERSN+4400-6*T;                         3000 N !
$ ------------------------------------------------------------------------------
$ Ti
$
$ BCT_A5 added in unary 3.0
$
 PAR  G(HCP_A3,TI:VA),,                 +GHSERTI;                4000 N 91Din !
 PAR  G(BCC_A2,TI:VA),,                 +GBCCTI;                 4000 N 91Din !
 PAR  G(FCC_A1,TI:VA),,                 +GHSERTI+6000-0.1*T;     4000 N 91Din !
$PAR  G(DIAMOND_A4,TI),,                +GHSERTI+25000;          4000 N 91Din !
 PAR  G(BCT_A5,TI),,                    +GHSERTI+4602.2;         3000 N SGCOST !
$PAR  G(CBCC_A12,TI:VA),,               +GHSERTI+4602.2;         4000 N 91Din !
$PAR  G(CUB_A13,TI:VA),,                +GHSERTI+7531.2;         4000 N 91Din !
 PAR  G(LIQUID,TI),,                    +GLIQTI;                 4000 N 91Din !
$
 PAR  G(SNTI3_D019,TI:TI),,             +4*GHSERTI+4;,,               N 98Hay !
$
 FUNCTION GHSERTI   298.15  -8059.921+133.615208*T-23.9933*T*LN(T)
       -0.004777975*T**2+1.06716E-07*T**3+72636*T**(-1);
       900.00  Y  -7811.815+132.988068*T-23.9887*T*LN(T)
       -0.0042033*T**2-9.0876E-08*T**3+42680*T**(-1);
      1155.00  Y  +908.837+66.976538*T-14.9466*T*LN(T)
       -0.0081465*T**2+2.02715E-07*T**3-1477660*T**(-1);
      1941.00  Y  -124526.786+638.806871*T-87.2182461*T*LN(T)
       +0.008204849*T**2-3.04747E-07*T**3+36699805*T**(-1);
      4000.00  N !
 FUNCTION GBCCTI    298.15  -1272.064+134.71418*T-25.5768*T*LN(T)
       -6.63845E-04*T**2-2.78803E-07*T**3+7208*T**(-1);
      1155.00  Y  +6667.385+105.366379*T-22.3771*T*LN(T)
       +0.00121707*T**2-8.4534E-07*T**3-2002750*T**(-1);
      1941.00  Y  +26483.26-182.426471*T+19.0900905*T*LN(T)
       -0.02200832*T**2+1.228863E-06*T**3+1400501*T**(-1);
      4000.00  N !
 FUNCTION GLIQTI    298.15  +12194.415-6.980938*T+GHSERTI;
      1300.00  Y  +369519.198-2554.0225*T+342.059267*T*LN(T)
       -0.163409355*T**2+1.2457117E-05*T**3-67034516*T**(-1);
      1941.00  Y  -19887.066+298.7367*T-46.29*T*LN(T);
      4000.00  N !
$ ------------------------------------------------------------------------------
$ Binary system
$
$ From F.H. Hayes (included in LB Vol. 4)
$
$ F.H. Hayes, COST 507, Final report round 2, 1998.
$
$ Checked against LB.
$
$ SNTI3_D019 is stable above 2000K at the Sn3Ti composition.
$
 PAR  L(LIQUID,SN,TI;0),,               -90206.13-5.55089*T;,,        N 98Hay !
 PAR  L(LIQUID,SN,TI;1),,               +44395.59-6.09746*T;,,        N 98Hay !
$
 PAR  L(BCC_A2,SN,TI:VA;0),,            -115000+6.77583*T;,,          N 98Hay !
 PAR  L(BCC_A2,SN,TI:VA;1),,            +45000+1.58018*T;,,           N 98Hay !
$
 PAR  L(HCP_A3,SN,TI:VA;0),,            -99102.1+1.8068*T;,,          N 04Din !
 PAR  L(HCP_A3,SN,TI:VA;1),,            +53871.41+2.08175*T;,,        N 04Din !
$
$ Original parameters from 98Hay below (used with old hcp-Sn)
$PAR  L(HCP_A3,SN,TI:VA;0),,            -111502.08+1.8068*T;,,        N 98Hay !
$PAR  L(HCP_A3,SN,TI:VA;1),,            +43871.41+2.08175*T;,,        N 98Hay !
$
 PAR  L(BCT_A5,SN,TI;0),,               +50000;,,                     N 98Hay !
$
 PAR  G(SN5TI6,SN:TI),,                 +5*GLIQSN+6*GLIQTI
             -525800+77*T;,,                                          N 98Hay !
 PAR  G(SN3TI5_D88,SN:TI),,             +3*GLIQSN+5*GLIQTI
             -398000+64.8*T;,,                                        N 98Hay !
 PAR  G(SNTI2_B82,SN:TI),,              +GLIQSN+2*GLIQTI
             -152700+26.80539*T;,,                                    N 98Hay !
$
 PAR  G(SNTI3_D019,SN:TI),,             +GLIQSN+3*GLIQTI
             -193466.8+35.74052*T;,,                                  N 98Hay !
 PAR  G(SNTI3_D019,TI:SN),,             +3*GLIQSN+GLIQTI
             +300000-200*T;,,                                         N 98Hay !
 PAR  L(SNTI3_D019,SN,TI:SN;0),,        +400000;,,                    N 98Hay !
 PAR  L(SNTI3_D019,SN,TI:TI;0),,        +200000-108*T;,,              N 98Hay !
 PAR  L(SNTI3_D019,SN:SN,TI;0),,        +400000-40*T;,,               N 98Hay !
 PAR  L(SNTI3_D019,TI:SN,TI;0),,        +600000+40*T;,,               N 98Hay !
$
$ Metastable
$
 PAR  L(FCC_A1,SN,TI:VA;0),,            -99102.1+1.8068*T;,,          N Same !
 PAR  L(FCC_A1,SN,TI:VA;1),,            +53871.41+2.08175*T;,,        N Same !
$ ------------------------------------------------------------------------------
$
 ASSESSED_SYSTEM
  SN-TI(TDB -* +LIQUID +BCT_A5 +BCC_A2 +HCP_A3 +SN3TI5_D88 +SN5TI6 +SNTI2_B82
  +SNTI3_D019 ;P3 TMM:300/3000 STP:.8/2000/-2) !
$
$
 LIST-OF-REFERENCE
 NUMBER  SOURCE
  Null   'Unknown source'
  Same   'Same or similar interaction as in the corresponding stable phase'
  SGCOST 'COST 507 database, SGTE unary database V.3.0, 1996; Al, B, Nd, Ti, Zn'
  Ansar  'Himo Ansara, unpublished, SGTE unary database V.4.1, 1999; Sn'
  89Fec  'H.J. Fecht, M.X. Zhang, Y.A. Chang, J.H. Perepezko,
          Metall. Trans. A, 20A, 795-803(1989),
          SGTE unary database V.3.0, 1996; Sn'
  91Din  'A.T. Dinsdale, Calphad, 15, 317-425(1991).'
  98Hay  'F.H. Hayes, COST 507, Final report round 2, 1998; Sn-Ti'
  99Ans  'I. Ansara, S.G. Fries, H.L. Lukas, unpublished, 1999,
          SGTE unary database V.5.0, 2009; In, Sn'
  01Mie  'J. Miettinen, Calphad, 25, 43-58(2001),
          SGTE unary database V.4.4, 2001; Sn, Zn'
  03Liu  'H.S. Liu, C.L. Liu, K. Ishida, Z.P. Jin, J. Electron. Mater.,
          32, 1290-96(2003), SGTE unary database V.5.0, 2009; Sn'
  04Din  'A.T. Dinsdale, modified due to new description of Sn (2004); Sn-Ti'
!

File: data/databases/sgte-binary/SnU-21Wan.tdb
$
$ Database for Sn-U from J. Wang et al. 2021.
$
$ J. Wang, Y. Yuan, X. Cheng, Q. Zhang, R. Pan, A. Tang,
$ J. Phase Equilib. Diffus., 42, 194-205(2021).
$
$ Dataset created 2024.06.25 by Bengt Hallstedt.
$
$ There are remaining uncertainties concerning the liquidus.
$
$ The Gibbs energies of the compounds have too strong temperature dependence.
$ Possibly the enthalpies of formation are also too large.
$
$ There seems to be some misprint in the bcc interaction. The Sn4U5 + bcc
$ eutectic is about 10 K too high and there is an extra bcc region almost on
$ top of Sn4U5. The bcc interaction was adjusted to provide the correct
$ eutectic temperature.
$
$ Other invariant equilibria differ by up to 9 K. Misprint in the liquid 
$ interaction?
$
$ ------------------------------------------------------------------------------
 TEMP-LIM 298.15 6000.00 !
$
$ELEMENT NAME  REF. STATE               ATOMIC MASS H298-H0    S298    !
$
 ELEMENT VA   VACUUM                      0.0          0.0      0.0    ! 
 ELEMENT SN   BCT_A5                    118.69      6323.      51.18   ! 
 ELEMENT U    ORTHORHOMBIC_A20          238.0289    6364.      50.20   ! 
$ ------------------------------------------------------------------------------
$ Phase definitions
$
 PHASE LIQUID:L % 1 1 !
 CONST LIQUID:L : SN U : !
$
$ Fcc (cF4, Fm-3m) and MeX (cF8, Fm-3m)
$
 PHASE FCC_A1 %A 2 1 1 !
 CONST FCC_A1 : SN U : VA : !
$
$ Bcc (cI2, Im-3m)
$
 PHASE BCC_A2 %B 2 1 3 !
 CONST BCC_A2 : SN U% : VA : !
$
$ Hcp (hP2, P6_3/mmc) and Me2X (NiAs-type, hP4, P6_3/mmc, B8_1)
$
 PHASE HCP_A3 %A 2 1 0.5 !
 CONST HCP_A3 : SN U : VA: !
$
$ Prototype C (cF8, Fd-3m)
$
 PHASE DIAMOND_A4 % 1 1 !
 CONST DIAMOND_A4 : SN : !
$
$ Prototype beta-Sn (tI4, I4_1/amd)
$
 PHASE BCT_A5 % 1 1 !
 CONST BCT_A5 : SN% U : !
$
$ Prototype alpha-U (oC4, Cmcm)
$
 PHASE ORTHORHOMBIC_A20 % 1 1 !
 CONST ORTHORHOMBIC_A20 : SN U% : !
$
$ Prototype beta-U (tP30, P4_2/mnm, SB: A_b)
$
 PHASE TETRAGONAL_U % 1 1 !
 CONST TETRAGONAL_U : SN U% : !
$
$ Prototype AuCu3 (cP4, Pm-3m)
$
 PHASE SN3U_L12 %  2 3 1 !
 CONST SN3U_L12 : SN : U : !
$
$ Prototype Ce3Sn7 (oC20, Cmmm)
$
 PHASE SN7U3 %  2 7 3 !
 CONST SN7U3 : SN : U : !
$
$ Prototype Ga2Zr (oC12, Cmmm)
$
 PHASE SN2U %  2 2 1 !
 CONST SN2U : SN : U : !
$
$ Prototype InTh (oP24, Pbcm, 57)
$
 PHASE SNU %  2 1 1 !
 CONST SNU : SN : U : !
$
$ Prototype Ga4Ti5 (hP18, P6_3/mcm)
$
 PHASE SN4U5 %  2 4 5 !
 CONST SN4U5 : SN : U : !
$ ------------------------------------------------------------------------------
$ Defaults
$
 DEFINE-SYSTEM-DEFAULT ELEMENT 2 !
 DEFAULT-COM DEFINE_SYSTEM_ELEMENT VA !
 TYPE-DEF % SEQ * !
 TYPE-DEF A GES AMEND_PHASE_DESCRIPTION @ MAGNETIC -3 0.28 !
 TYPE-DEF B GES AMEND_PHASE_DESCRIPTION @ MAGNETIC -1 0.4 !
 FUNCTION ZERO      298.15  0;                                         6000 N !
 FUNCTION UN_ASS    298.15  0;                                         6000 N !
 FUNCTION R         298.15  +8.31451;                                  6000 N !
$ ------------------------------------------------------------------------------
$ Element data
$ ------------------------------------------------------------------------------
$ Sn
$
$ FCC_A1 revised in unary 3.0
$ HCP_A3 revised in unary 4.1
$ TETRAGONAL_A6 added in unary 4.1
$ CBCC_A12 and CUB_A13 added in unary 4.4
$ FCC_A1 modified in unary 5.0
$ DHCP and TET_ALPHA1_A6 added in unary 5.0
$
$ ORTHORHOMBIC_A20 and TETRAGONAL_U from 21Wan not included in unary
$
$ The DHCP phase is labelled D0_24 in 03Liu and alpha-prime in 92Ans. The
$ phase is present between the fcc and hcp phases in the Au-Sn and Au-In
$ systems.
$
 PAR  G(BCT_A5,SN)              100.00  +GHSERSN;                3000 N 91Din !
 PAR  G(DIAMOND_A4,SN)          100.00  +GDIASN;                 3000 N 91Din !
 PAR  G(FCC_A1,SN:VA)           100.00  +GHSERSN+5510-8.46*T;    3000 N 89Fec !
$PAR  G(FCC_A1,SN:VA)           100.00  +GHSERSN+4150-5.2*T;     3000 N 91Din !
 PAR  G(BCC_A2,SN:VA)           100.00  +GHSERSN+4400-6*T;       3000 N 91Din !
 PAR  G(HCP_A3,SN:VA)           100.00  +GHSERSN+3900-7.646*T;   3000 N Ansar !
$PAR  G(HCP_A3,SN:VA)           100.00  +GHSERSN+3900-4.4*T;     3000 N 91Din !
$PAR  G(DHCP,SN)                100.00  +GHSERSN+3803.52-3.46*T; 3000 N 03Liu !
$PAR  G(RHOMBOHEDRAL_A7,SN)     100.00  +GHSERSN+2035;           3000 N 91Din !
$PAR  G(TETRAGONAL_A6,SN)       100.00  +GHSERSN+5387-8.26212*T; 3000 N 99Ans !
$PAR  G(CBCC_A12,SN:VA)         100.00  +GHSERSN+2000;           3000 N 01Mie !
$PAR  G(CUB_A13,SN:VA)          100.00  +GHSERSN+2000;           3000 N 01Mie !
$PAR  G(TET_ALPHA1_A6,SN)       100.00  +GHSERSN+5510-8.46*T;    3000 N 99Ans !
 PAR  G(ORTHORHOMBIC_A20,SN)    100.00  +GHSERSN+5000;           3000 N 21Wan !
 PAR  G(TETRAGONAL_U,SN)        100.00  +GHSERSN+5000;           3000 N 21Wan !
 PAR  G(LIQUID,SN)              100.00  +GLIQSN;                 3000 N 91Din !
$
 FUNCTION GHSERSN   100.00  -7958.517+122.765451*T-25.858*T*LN(T)
       +5.1185E-04*T**2-3.192767E-06*T**3+18440*T**(-1);
       250.00  Y  -5855.135+65.443315*T-15.961*T*LN(T)
       -0.0188702*T**2+3.121167E-06*T**3-61960*T**(-1);
       505.08  Y  +2524.724+4.005269*T-8.2590486*T*LN(T)
       -0.016814429*T**2+2.623131E-06*T**3-1081244*T**(-1)-1.2307E+25*T**(-9);
       800.00  Y  -8256.959+138.99688*T-28.4512*T*LN(T)-1.2307E+25*T**(-9);
      3000.00  N !
 FUNCTION GDIASN    100.00  -9579.608+114.007785*T-22.972*T*LN(T)
       -0.00813975*T**2+2.7288E-06*T**3+25615*T**(-1);
       298.15  Y  -9063.001+104.84654*T-21.5750771*T*LN(T)
       -0.008575282*T**2+1.784447E-06*T**3-2544*T**(-1);
       800.00  Y  -10909.351+147.396535*T-28.4512*T*LN(T);
      3000.00  N !
 FUNCTION GLIQSN    100.00  +7103.092-14.087767*T+GHSERSN+1.47031E-18*T**7;
       505.08  Y  +6971.586-13.814383*T+GHSERSN+1.2307E+25*T**(-9);
       800.00  Y  -1285.372+125.182498*T-28.4512*T*LN(T);
      3000.00  N !
 FUNCTION GBCCSN    298.15  +GHSERSN+4400-6*T;                         3000 N !
$ ------------------------------------------------------------------------------
$ U
$
$ FCC_A1 and HCP_A3 added in unary 4.1
$
$ HCP_A3 from 04Che not included in unary
$ BCT_A5 from 21Wan not included in unary
$
 PAR  G(ORTHORHOMBIC_A20,U),,           +GHSERUU;                3000 N 91Din !
 PAR  G(TETRAGONAL_U,U),,               +GTETUU;                 3000 N 91Din !
 PAR  G(BCC_A2,U:VA),,                  +GBCCUU;                 3000 N 91Din !
 PAR  G(FCC_A1,U:VA),,                  +GHSERUU+5000;           3000 N 99SGUN !
 PAR  G(HCP_A3,U:VA),,                  +GBCCUU+5000-0.008*T;    3000 N 99SGUN !
$PAR  G(HCP_A3,U:VA),,                  +GHSERUU+50000;          3000 N 04Che3 !
 PAR  G(BCT_A5,U),,                     +GHSERUU+5000;           3000 N 21Wan !
 PAR  G(LIQUID,U),,                     +GHSERUU
             +12355.5-10.3239*T;                                 3000 N 91Din !
$
 FUNCTION GHSERUU   298.15  -8407.734+130.955151*T-26.9182*T*LN(T)
       +0.00125156*T**2-4.42605E-06*T**3+38568*T**(-1);
       955.00  Y  -22521.8+292.121093*T-48.66*T*LN(T);
      3000.00  N !
 FUNCTION GTETUU    298.15  -5156.136+106.976316*T-22.841*T*LN(T)
       -0.01084475*T**2+2.7889E-08*T**3+81944*T**(-1);
       941.50  Y  -14327.309+244.16802*T-42.9278*T*LN(T);
      3000.00  N !
 FUNCTION GBCCUU    298.15  -752.767+131.5381*T-27.5152*T*LN(T)
       -0.00835595*T**2+9.67907E-07*T**3+204611*T**(-1);
      1049.00  Y  -4698.365+202.685635*T-38.2836*T*LN(T);
      3000.00  N !
$ ------------------------------------------------------------------------------
$ Binary system
$
$ J. Wang, Y. Yuan, X. Cheng, Q. Zhang, R. Pan, A. Tang,
$ J. Phase Equilib. Diffus., 42, 194-205(2021).
$
$ Checked against paper. Checked at 6000 K.
$
$ There are remaining uncertainties concerning the liquidus.
$
$ The Gibbs energies of the compounds have too strong temperature dependence.
$ Possibly the enthalpies of formation are also too large.
$
$ There seems to be some misprint in the bcc interaction. The Sn4U5 + bcc
$ eutectic is about 10 K too high and there is an extra bcc region almost on
$ top of Sn4U5. The bcc interaction was adjusted to provide the correct
$ eutectic temperature.
$
$ Other invariant equilibria differ by up to 9 K. Misprint in the liquid 
$ interaction?
$
 PAR  L(LIQUID,SN,U;0),,                -41999.5+21.4042*T;,,         N 21Wan !
 PAR  L(LIQUID,SN,U;1),,                -1001.96+0.5767*T;,,          N 21Wan !
 PAR  L(LIQUID,SN,U;2),,                -9895.14+1.7665*T;,,          N 21Wan !
$
$ Original bcc interaction below
$PAR  L(BCC_A2,SN,U:VA;0),,             -4567.97-14.4693*T;,,         N 21Wan !
$Adjusted bcc interaction below
 PAR  L(BCC_A2,SN,U:VA;0),,             -22000;,,                     N 21Wan !
 PAR  L(ORTHORHOMBIC_A20,SN,U;0),,      -6585.2;,,                    N 21Wan !
 PAR  L(TETRAGONAL_U,SN,U;0),,          -6475.2;,,                    N 21Wan !
$
 PAR  G(SN3U_L12,SN:U),,                +3*GHSERSN+GHSERUU
             -167177.6+49.604*T;,,                                    N 21Wan !
 PAR  G(SN7U3,SN:U),,                   +7*GHSERSN+3*GHSERUU
             -501540+172.42*T;,,                                      N 21Wan !
 PAR  G(SN2U,SN:U),,                    +2*GHSERSN+GHSERUU
             -167063.4+61.506*T;,,                                    N 21Wan !
 PAR  G(SNU,SN:U),,                     +GHSERSN+GHSERUU
             -166713.6+74.362*T;,,                                    N 21Wan !
 PAR  G(SN4U5,SN:U),,                   +4*GHSERSN+5*GHSERUU
             -822834+381.402*T;,,                                     N 21Wan !
$
$ Metastable
$
 PAR  L(FCC_A1,SN,U:VA;0),,             +UN_ASS;,,                    N !
 PAR  L(HCP_A3,SN,U:VA;0),,             +UN_ASS;,,                    N !
$ ------------------------------------------------------------------------------
$
$
 LIST-OF-REFERENCE
 NUMBER  SOURCE
  Null   'Unknown source'
  Same   'Same or similar interaction as in the corresponding stable phase'
  Ansar  'Himo Ansara, unpublished, SGTE unary database V.4.1, 1999; Sn'
  89Fec  'H.J. Fecht, M.X. Zhang, Y.A. Chang, J.H. Perepezko,
          Metall. Trans. A, 20A, 795-803(1989),
          SGTE unary database V.3.0, 1996; Sn'
  91Din  'A.T. Dinsdale, Calphad, 15, 317-425(1991).'
  99Ans  'I. Ansara, S.G. Fries, H.L. Lukas, unpublished, 1999,
          SGTE unary database V.5.0, 2009; In, Sn'
  99SGUN 'SGTE unary database V.4.1, 1999.'
  01Mie  'J. Miettinen, Calphad, 25, 43-58(2001),
          SGTE unary database V.4.4, 2001; Sn, Zn'
  03Liu  'H.S. Liu, C.L. Liu, K. Ishida, Z.P. Jin, J. Electron. Mater.,
          32, 1290-96(2003), SGTE unary database V.5.0, 2009; Sn'
  04Che3 'P.-Y. Chevalier, E. Fischer, B. Cheynet,
          Calphad, 28, 15-40(2004); U, Zr'
  21Wan  'J. Wang, Y. Yuan, X. Cheng, Q. Zhang, R. Pan, A. Tang,
          J. Phase Equilib. Diffus., 42, 194-205(2021); Sn, U, Sn-U'
!

File: data/databases/sgte-binary/SnU-87She.tdb
$
$ Database for Sn-U from R.I. Sheldon et al. 1987.
$
$ R.I. Sheldon, E.M. Foltyn, D.E. Petersen,
$ Bull. Alloy Phase Diag., 8, 347-52(1987).
$
$ Dataset created 2024.06.25 by Bengt Hallstedt.
$
$ Pre-SGTE element data used in the paper. With SGTE lattice element data
$ the phase diagram is approximately reproduced, but the melting temperature
$ of Sn2U3 is 78 K too low, and Sn-rich invariant equilibria are also too low.
$ This could be fixed relatively easily, but the currently accepted phase
$ diagram contains a different set of intermetallic phases.
$
$ ------------------------------------------------------------------------------
 TEMP-LIM 298.15 6000.00 !
$
$ELEMENT NAME  REF. STATE               ATOMIC MASS H298-H0    S298    !
$
 ELEMENT VA   VACUUM                      0.0          0.0      0.0    ! 
 ELEMENT SN   BCT_A5                    118.69      6323.      51.18   ! 
 ELEMENT U    ORTHORHOMBIC_A20          238.0289    6364.      50.20   ! 
$ ------------------------------------------------------------------------------
$ Phase definitions
$
 PHASE LIQUID:L % 1 1 !
 CONST LIQUID:L : SN U : !
$
$ Fcc (cF4, Fm-3m) and MeX (cF8, Fm-3m)
$
 PHASE FCC_A1 %A 2 1 1 !
 CONST FCC_A1 : SN U : VA : !
$
$ Bcc (cI2, Im-3m)
$
 PHASE BCC_A2 %B 2 1 3 !
 CONST BCC_A2 : SN U% : VA : !
$
$ Hcp (hP2, P6_3/mmc) and Me2X (NiAs-type, hP4, P6_3/mmc, B8_1)
$
 PHASE HCP_A3 %A 2 1 0.5 !
 CONST HCP_A3 : SN U : VA: !
$
$ Prototype C (cF8, Fd-3m)
$
 PHASE DIAMOND_A4 % 1 1 !
 CONST DIAMOND_A4 : SN : !
$
$ Prototype beta-Sn (tI4, I4_1/amd)
$
 PHASE BCT_A5 % 1 1 !
 CONST BCT_A5 : SN : !
$
$ Prototype alpha-U (oC4, Cmcm)
$
 PHASE ORTHORHOMBIC_A20 % 1 1 !
 CONST ORTHORHOMBIC_A20 : U : !
$
$ Prototype beta-U (tP30, P4_2/mnm, SB: A_b)
$
 PHASE TETRAGONAL_U % 1 1 !
 CONST TETRAGONAL_U : U : !
$
$ Prototype AuCu3 (cP4, Pm-3m)
$
 PHASE SN3U_L12 %  2 3 1 !
 CONST SN3U_L12 : SN : U : !
$
$ Prototype Ga2Zr (oC12, Cmmm), Sn2U
$
 PHASE SN5U3 %  2 5 3 !
 CONST SN5U3 : SN : U : !
$
$ Prototype Ga4Ti5 (hP18, P6_3/mcm), Sn4U5
$
 PHASE SN2U3 %  2 2 3 !
 CONST SN2U3 : SN : U : !
$ ------------------------------------------------------------------------------
$ Defaults
$
 DEFINE-SYSTEM-DEFAULT ELEMENT 2 !
 DEFAULT-COM DEFINE_SYSTEM_ELEMENT VA !
 TYPE-DEF % SEQ * !
 TYPE-DEF A GES AMEND_PHASE_DESCRIPTION @ MAGNETIC -3 0.28 !
 TYPE-DEF B GES AMEND_PHASE_DESCRIPTION @ MAGNETIC -1 0.4 !
 FUNCTION ZERO      298.15  0;                                         6000 N !
 FUNCTION UN_ASS    298.15  0;                                         6000 N !
 FUNCTION R         298.15  +8.31451;                                  6000 N !
$ ------------------------------------------------------------------------------
$ Element data
$ ------------------------------------------------------------------------------
$ Sn
$
$ FCC_A1 revised in unary 3.0
$ HCP_A3 revised in unary 4.1
$ TETRAGONAL_A6 added in unary 4.1
$ CBCC_A12 and CUB_A13 added in unary 4.4
$ FCC_A1 modified in unary 5.0
$ DHCP and TET_ALPHA1_A6 added in unary 5.0
$
$ The DHCP phase is labelled D0_24 in 03Liu and alpha-prime in 92Ans. The
$ phase is present between the fcc and hcp phases in the Au-Sn and Au-In
$ systems.
$
 PAR  G(BCT_A5,SN)              100.00  +GHSERSN;                3000 N 91Din !
 PAR  G(DIAMOND_A4,SN)          100.00  +GDIASN;                 3000 N 91Din !
 PAR  G(FCC_A1,SN:VA)           100.00  +GHSERSN+5510-8.46*T;    3000 N 89Fec !
$PAR  G(FCC_A1,SN:VA)           100.00  +GHSERSN+4150-5.2*T;     3000 N 91Din !
 PAR  G(BCC_A2,SN:VA)           100.00  +GHSERSN+4400-6*T;       3000 N 91Din !
 PAR  G(HCP_A3,SN:VA)           100.00  +GHSERSN+3900-7.646*T;   3000 N Ansar !
$PAR  G(HCP_A3,SN:VA)           100.00  +GHSERSN+3900-4.4*T;     3000 N 91Din !
$PAR  G(DHCP,SN)                100.00  +GHSERSN+3803.52-3.46*T; 3000 N 03Liu !
$PAR  G(RHOMBOHEDRAL_A7,SN)     100.00  +GHSERSN+2035;           3000 N 91Din !
$PAR  G(TETRAGONAL_A6,SN)       100.00  +GHSERSN+5387-8.26212*T; 3000 N 99Ans !
$PAR  G(CBCC_A12,SN:VA)         100.00  +GHSERSN+2000;           3000 N 01Mie !
$PAR  G(CUB_A13,SN:VA)          100.00  +GHSERSN+2000;           3000 N 01Mie !
$PAR  G(TET_ALPHA1_A6,SN)       100.00  +GHSERSN+5510-8.46*T;    3000 N 99Ans !
 PAR  G(LIQUID,SN)              100.00  +GLIQSN;                 3000 N 91Din !
$
 FUNCTION GHSERSN   100.00  -7958.517+122.765451*T-25.858*T*LN(T)
       +5.1185E-04*T**2-3.192767E-06*T**3+18440*T**(-1);
       250.00  Y  -5855.135+65.443315*T-15.961*T*LN(T)
       -0.0188702*T**2+3.121167E-06*T**3-61960*T**(-1);
       505.08  Y  +2524.724+4.005269*T-8.2590486*T*LN(T)
       -0.016814429*T**2+2.623131E-06*T**3-1081244*T**(-1)-1.2307E+25*T**(-9);
       800.00  Y  -8256.959+138.99688*T-28.4512*T*LN(T)-1.2307E+25*T**(-9);
      3000.00  N !
 FUNCTION GDIASN    100.00  -9579.608+114.007785*T-22.972*T*LN(T)
       -0.00813975*T**2+2.7288E-06*T**3+25615*T**(-1);
       298.15  Y  -9063.001+104.84654*T-21.5750771*T*LN(T)
       -0.008575282*T**2+1.784447E-06*T**3-2544*T**(-1);
       800.00  Y  -10909.351+147.396535*T-28.4512*T*LN(T);
      3000.00  N !
 FUNCTION GLIQSN    100.00  +7103.092-14.087767*T+GHSERSN+1.47031E-18*T**7;
       505.08  Y  +6971.586-13.814383*T+GHSERSN+1.2307E+25*T**(-9);
       800.00  Y  -1285.372+125.182498*T-28.4512*T*LN(T);
      3000.00  N !
 FUNCTION GBCCSN    298.15  +GHSERSN+4400-6*T;                         3000 N !
$ ------------------------------------------------------------------------------
$ U
$
$ FCC_A1 and HCP_A3 added in unary 4.1
$
$ HCP_A3 from 04Che not in unary
$
 PAR  G(ORTHORHOMBIC_A20,U),,           +GHSERUU;                3000 N 91Din !
 PAR  G(TETRAGONAL_U,U),,               +GTETUU;                 3000 N 91Din !
 PAR  G(BCC_A2,U:VA),,                  +GBCCUU;                 3000 N 91Din !
 PAR  G(FCC_A1,U:VA),,                  +GHSERUU+5000;           3000 N 99SGUN !
 PAR  G(HCP_A3,U:VA),,                  +GBCCUU+5000-0.008*T;    3000 N 99SGUN !
$PAR  G(HCP_A3,U:VA),,                  +GHSERUU+50000;          3000 N 04Che3 !
 PAR  G(LIQUID,U),,                     +GHSERUU
             +12355.5-10.3239*T;                                 3000 N 91Din !
$
 FUNCTION GHSERUU   298.15  -8407.734+130.955151*T-26.9182*T*LN(T)
       +0.00125156*T**2-4.42605E-06*T**3+38568*T**(-1);
       955.00  Y  -22521.8+292.121093*T-48.66*T*LN(T);
      3000.00  N !
 FUNCTION GTETUU    298.15  -5156.136+106.976316*T-22.841*T*LN(T)
       -0.01084475*T**2+2.7889E-08*T**3+81944*T**(-1);
       941.50  Y  -14327.309+244.16802*T-42.9278*T*LN(T);
      3000.00  N !
 FUNCTION GBCCUU    298.15  -752.767+131.5381*T-27.5152*T*LN(T)
       -0.00835595*T**2+9.67907E-07*T**3+204611*T**(-1);
      1049.00  Y  -4698.365+202.685635*T-38.2836*T*LN(T);
      3000.00  N !
$ ------------------------------------------------------------------------------
$ Binary system
$
$ R.I. Sheldon, E.M. Foltyn, D.E. Petersen,
$ Bull. Alloy Phase Diag., 8, 347-52(1987).
$
$ Checked against paper. Checked at 6000 K.
$
$ Pre-SGTE element data used in the paper. With SGTE lattice element data
$ the phase diagram is approximately reproduced, but the melting temperature
$ of Sn2U3 is 78 K too low, and Sn-rich invariant equilibria are also too low.
$ This could be fixed relatively easily, but the currently accepted phase
$ diagram contains a different set of intermetallic phases.
$
 PAR  L(LIQUID,SN,U;0),,                +3287-8.686*T;,,              N 87She !
$
 PAR  G(SN3U_L12,SN:U),,                +3*GHSERSN+GHSERUU
             -103864+10.008*T;,,                                      N 87She !
 PAR  G(SN5U3,SN:U),,                   +5*GHSERSN+3*GHSERUU
             -233200+31.864*T;,,                                      N 87She !
 PAR  G(SN2U3,SN:U),,                   +2*GHSERSN+3*GHSERUU
             -156530+27.725*T;,,                                      N 87She !
$ ------------------------------------------------------------------------------
$
$
 LIST-OF-REFERENCE
 NUMBER  SOURCE
  Null   'Unknown source'
  Same   'Same or similar interaction as in the corresponding stable phase'
  Ansar  'Himo Ansara, unpublished, SGTE unary database V.4.1, 1999; Sn'
  87She  'R.I. Sheldon, E.M. Foltyn, D.E. Petersen,
          Bull. Alloy Phase Diag., 8, 347-52(1987); Sn-U'
  89Fec  'H.J. Fecht, M.X. Zhang, Y.A. Chang, J.H. Perepezko,
          Metall. Trans. A, 20A, 795-803(1989),
          SGTE unary database V.3.0, 1996; Sn'
  91Din  'A.T. Dinsdale, Calphad, 15, 317-425(1991).'
  99Ans  'I. Ansara, S.G. Fries, H.L. Lukas, unpublished, 1999,
          SGTE unary database V.5.0, 2009; In, Sn'
  99SGUN 'SGTE unary database V.4.1, 1999.'
  01Mie  'J. Miettinen, Calphad, 25, 43-58(2001),
          SGTE unary database V.4.4, 2001; Sn, Zn'
  03Liu  'H.S. Liu, C.L. Liu, K. Ishida, Z.P. Jin, J. Electron. Mater.,
          32, 1290-96(2003), SGTE unary database V.5.0, 2009; Sn'
  04Che3 'P.-Y. Chevalier, E. Fischer, B. Cheynet,
          Calphad, 28, 15-40(2004); U, Zr'
!
