Repository: orchid-calphad/orchid-project.org

# orchid-project.org

Website and released data of **ORCHID** (Open Repository for CALPHAD Hypotheses, Intelligence, and Discovery),
served by GitHub Pages at https://orchid-project.org. Releases are archived on Zenodo (one DOI per version).

- `index.html`, `catalog/`, `best-practices.html` — static, self-contained pages (generated in the ORCHID tooling).
- `data/` — released data: catalog, redistributable TDB files, convex hulls. Licences: `data/LICENSES.md`, `data/NOTICE.md`.
- `llms.txt`, `data/croissant.json`, `CITATION.cff`, `.zenodo.json` — machine-readable metadata.

Only data with clear redistribution rights are published.

File: data/databases/sgte-binary/SnZr-99Dup.tdb
$
$ Database for Sn-Zr from N. Dupin et al. 1999.
$
$ N. Dupin, I. Ansara, C. Servant, C. Toffolon, C. Lemaignan, J.C. Brachet,
$ J. Nucl. Mater., 275, 287-95(1999).
$
$ Dataset created 2024.06.27 by Bengt Hallstedt.
$
$ Old value for hcp-Sn used.
$
$ Some large temperature dependencies for interactions (bcc, hcp) remain,
$ but this is clearly better than 98Kor or 98Sub. However, the temperature
$ dependence for the compounds is large. There are large uncertainties
$ for the liquidus across the whole system. Only the congruent melting point
$ for Sn3Zr5 seems reasonably fixed.
$
$ ------------------------------------------------------------------------------
 TEMP-LIM 298.15 6000.00 !
$
$ELEMENT NAME  REF. STATE               ATOMIC MASS H298-H0    S298    !
$
 ELEMENT VA   VACUUM                      0.0          0.0      0.0    ! 
 ELEMENT SN   BCT_A5                    118.69      6323.      51.18   ! 
 ELEMENT ZR   HCP_A3                     91.22      5566.27    39.1809 ! 
$ ------------------------------------------------------------------------------
$ Phase definitions
$
 PHASE LIQUID:L % 1 1 !
 CONST LIQUID:L : SN ZR : !
$
$ Fcc (cF4, Fm-3m) and MeX (cF8, Fm-3m)
$
 PHASE FCC_A1 %A 2 1 1 !
 CONST FCC_A1 : SN ZR : VA : !
$
$ Bcc (cI2, Im-3m)
$
 PHASE BCC_A2 %B 2 1 3 !
 CONST BCC_A2 : SN ZR% : VA : !
$
$ Hcp (hP2, P6_3/mmc) and Me2X (NiAs-type, hP4, P6_3/mmc, B8_1)
$
 PHASE HCP_A3 %A 2 1 0.5 !
 CONST HCP_A3 : SN ZR% : VA: !
$
$ Prototype C (cF8, Fd-3m)
$
 PHASE DIAMOND_A4 % 1 1 !
 CONST DIAMOND_A4 : SN : !
$
$ Prototype beta-Sn (tI4, I4_1/amd)
$
 PHASE BCT_A5 % 1 1 !
 CONST BCT_A5 : SN : !
$
$ Prototype Si2Ti (oF24, Fddd)
$
 PHASE SN2ZR_C54 %  2 2 1 !
 CONST SN2ZR_C54 : SN : ZR : !
$
$ Prototype Mn5Si3 (hP16, P6_3/mcm)
$
 PHASE SN3ZR5_D88 %  2 3 5 !
 CONST SN3ZR5_D88 : SN : ZR : !
$
$ Prototype Cr3Si (cP8, Pm-3n)
$
 PHASE SNZR4_A15 %  2 1 4 !
 CONST SNZR4_A15 : SN : ZR : !
$ ------------------------------------------------------------------------------
$ Defaults
$
 DEFINE-SYSTEM-DEFAULT ELEMENT 2 !
 DEFAULT-COM DEFINE_SYSTEM_ELEMENT VA !
 TYPE-DEF % SEQ * !
 TYPE-DEF A GES AMEND_PHASE_DESCRIPTION @ MAGNETIC -3 0.28 !
 TYPE-DEF B GES AMEND_PHASE_DESCRIPTION @ MAGNETIC -1 0.4 !
 FUNCTION ZERO      298.15  0;                                         6000 N !
 FUNCTION UN_ASS    298.15  0;                                         6000 N !
 FUNCTION R         298.15  +8.31451;                                  6000 N !
$ ------------------------------------------------------------------------------
$ Element data
$ ------------------------------------------------------------------------------
$ Sn
$
$ FCC_A1 revised in unary 3.0
$ HCP_A3 revised in unary 4.1
$ TETRAGONAL_A6 added in unary 4.1
$ CBCC_A12 and CUB_A13 added in unary 4.4
$ FCC_A1 modified in unary 5.0
$ DHCP and TET_ALPHA1_A6 added in unary 5.0
$
$ The DHCP phase is labelled D0_24 in 03Liu and alpha-prime in 92Ans. The
$ phase is present between the fcc and hcp phases in the Au-Sn and Au-In
$ systems.
$
 PAR  G(BCT_A5,SN)              100.00  +GHSERSN;                3000 N 91Din !
 PAR  G(DIAMOND_A4,SN)          100.00  +GDIASN;                 3000 N 91Din !
 PAR  G(FCC_A1,SN:VA)           100.00  +GHSERSN+5510-8.46*T;    3000 N 89Fec !
$PAR  G(FCC_A1,SN:VA)           100.00  +GHSERSN+4150-5.2*T;     3000 N 91Din !
 PAR  G(BCC_A2,SN:VA)           100.00  +GHSERSN+4400-6*T;       3000 N 91Din !
$PAR  G(HCP_A3,SN:VA)           100.00  +GHSERSN+3900-7.646*T;   3000 N Ansar !
 PAR  G(HCP_A3,SN:VA)           100.00  +GHSERSN+3900-4.4*T;     3000 N 91Din !
$PAR  G(DHCP,SN)                100.00  +GHSERSN+3803.52-3.46*T; 3000 N 03Liu !
$PAR  G(RHOMBOHEDRAL_A7,SN)     100.00  +GHSERSN+2035;           3000 N 91Din !
$PAR  G(TETRAGONAL_A6,SN)       100.00  +GHSERSN+5387-8.26212*T; 3000 N 99Ans !
$PAR  G(CBCC_A12,SN:VA)         100.00  +GHSERSN+2000;           3000 N 01Mie !
$PAR  G(CUB_A13,SN:VA)          100.00  +GHSERSN+2000;           3000 N 01Mie !
$PAR  G(TET_ALPHA1_A6,SN)       100.00  +GHSERSN+5510-8.46*T;    3000 N 99Ans !
 PAR  G(LIQUID,SN)              100.00  +GLIQSN;                 3000 N 91Din !
$
 FUNCTION GHSERSN   100.00  -7958.517+122.765451*T-25.858*T*LN(T)
       +5.1185E-04*T**2-3.192767E-06*T**3+18440*T**(-1);
       250.00  Y  -5855.135+65.443315*T-15.961*T*LN(T)
       -0.0188702*T**2+3.121167E-06*T**3-61960*T**(-1);
       505.08  Y  +2524.724+4.005269*T-8.2590486*T*LN(T)
       -0.016814429*T**2+2.623131E-06*T**3-1081244*T**(-1)-1.2307E+25*T**(-9);
       800.00  Y  -8256.959+138.99688*T-28.4512*T*LN(T)-1.2307E+25*T**(-9);
      3000.00  N !
 FUNCTION GDIASN    100.00  -9579.608+114.007785*T-22.972*T*LN(T)
       -0.00813975*T**2+2.7288E-06*T**3+25615*T**(-1);
       298.15  Y  -9063.001+104.84654*T-21.5750771*T*LN(T)
       -0.008575282*T**2+1.784447E-06*T**3-2544*T**(-1);
       800.00  Y  -10909.351+147.396535*T-28.4512*T*LN(T);
      3000.00  N !
 FUNCTION GLIQSN    100.00  +7103.092-14.087767*T+GHSERSN+1.47031E-18*T**7;
       505.08  Y  +6971.586-13.814383*T+GHSERSN+1.2307E+25*T**(-9);
       800.00  Y  -1285.372+125.182498*T-28.4512*T*LN(T);
      3000.00  N !
 FUNCTION GBCCSN    298.15  +GHSERSN+4400-6*T;                         3000 N !
$ ------------------------------------------------------------------------------
$ Zr
$
$ CUB_A13, CBCC_A12, ORTHORHOMBIC_A20 and TETRAGONAL_U added in unary 4.1
$
 PAR  G(HCP_A3,ZR:VA)           130.00  +GHSERZR;,,                   N 91Din !
 PAR  G(BCC_A2,ZR:VA)           130.00  +GBCCZR;,,                    N 91Din !
$PAR  G(OMEGA,ZR)               130.00  +GOMEZR;,,                    N 91Din !
 PAR  G(FCC_A1,ZR:VA)           130.00  +GHSERZR+7600-0.9*T;,,        N 91Din !
$PAR  G(CBCC_A12,ZR:VA)         130.00  +GHSERZR+4602.2;,,            N 99SGUN !
$PAR  G(CUB_A13,ZR:VA)          130.00  +GHSERZR+7531.2;,,            N 99SGUN !
$PAR  G(ORTHORHOMBIC_A20,ZR)    130.00  +GBCCZR+5000;,,               N 99SGUN !
$PAR  G(TETRAGONAL_U,ZR)        130.00  +GBCCZR+5000;,,               N 99SGUN !
 PAR  G(LIQUID,ZR)              130.00  +GLIQZR;,,                    N 91Din !
$
 FUNCTION GHSERZR   130.00  -7827.595+125.64905*T-24.1618*T*LN(T)
       -0.00437791*T**2+34971*T**(-1);
      2128.00  Y  -26085.921+262.724183*T-42.144*T*LN(T)-1.342896E+31*T**(-9);
      6000.00  N !
 FUNCTION GBCCZR    130.00  -525.539+124.9457*T-25.607406*T*LN(T)
       -3.40084E-04*T**2-9.729E-09*T**3+25233*T**(-1)-7.6143E-11*T**4;
      2128.00  Y  -4620.034+1.55998*T+GHSERZR+1.4103476E+32*T**(-9);
      6000.00  N !
 FUNCTION GOMEZR    130.00  -8878.082+144.432234*T-26.8556*T*LN(T)
       -0.002799446*T**2+38376*T**(-1);
      2128.00  Y  -3414.603+2.566675*T+GHSERZR+8.517346E+31*T**(-9);
      6000.00  N !
 FUNCTION GLIQZR    130.00  +18147.69-9.080812*T+GHSERZR+1.6275E-22*T**7;
      2128.00  Y  -8281.26+253.812609*T-42.144*T*LN(T);
      6000.00  N !
$ ------------------------------------------------------------------------------
$ Binary system
$
$ N. Dupin, I. Ansara, C. Servant, C. Toffolon, C. Lemaignan, J.C. Brachet,
$ J. Nucl. Mater., 275, 287-95(1999).
$
$ Checked against paper. Checked at 6000 K.
$
$ Old value for hcp-Sn used.
$
$ Some large temperature dependencies for interactions (bcc, hcp) remain,
$ but this is clearly better than 98Kor or 98Sub. However, the temperature
$ dependence for the compounds is rather large. There are large uncertainties
$ for the liquidus across the whole system. Only the congruent melting point
$ for Sn3Zr5 seems reasonably fixed.
$
 PAR  L(LIQUID,SN,ZR;0),,               -172881;,,                    N 99Dup !
 PAR  L(LIQUID,SN,ZR;1),,               -1108;,,                      N 99Dup !
$
 PAR  L(BCC_A2,SN,ZR:VA;0),,            -203172+9.9*T;,,              N 99Dup !
 PAR  L(BCC_A2,SN,ZR:VA;1),,            +54720-37.58*T;,,             N 99Dup !
$
 PAR  L(HCP_A3,SN,ZR:VA;0),,            -238817+31.61*T;,,            N 99Dup !
 PAR  L(HCP_A3,SN,ZR:VA;1),,            +7403;,,                      N 99Dup !
$
 PAR  G(SN2ZR_C54,SN:ZR),,              +2*GHSERSN+GHSERZR
             -220180+45.61*T;,,                                       N 99Dup !
 PAR  G(SN3ZR5_D88,SN:ZR),,             +3*GHSERSN+5*GHSERZR
             -652414+65.44*T;,,                                       N 99Dup !
 PAR  G(SNZR4_A15,SN:ZR),,              +GHSERSN+4*GHSERZR
             -294493+62.42*T;,,                                       N 99Dup !
$
$ Metastable
$
 PAR  L(FCC_A1,SN,ZR:VA;0),,            -238817+31.61*T;,,            N Same !
 PAR  L(FCC_A1,SN,ZR:VA;1),,            +7403;,,                      N Same !
$ ------------------------------------------------------------------------------
$
 ASSESSED_SYSTEM
  SN-ZR(TDB -* +LIQUID +BCT_A5 +BCC_A2 +HCP_A3 +SN2ZR_C54 +SN3ZR5_D88
  +SNZR4_A15 ;P3 TMM:300/2300 STP:.3/1500/-2) !
$
$
 LIST-OF-REFERENCE
 NUMBER  SOURCE
  Null   'Unknown source'
  Same   'Same or similar interaction as in the corresponding stable phase'
  Ansar  'Himo Ansara, unpublished, SGTE unary database V.4.1, 1999; Sn'
  89Fec  'H.J. Fecht, M.X. Zhang, Y.A. Chang, J.H. Perepezko,
          Metall. Trans. A, 20A, 795-803(1989),
          SGTE unary database V.3.0, 1996; Sn'
  91Din  'A.T. Dinsdale, Calphad, 15, 317-425(1991).'
  99Ans  'I. Ansara, S.G. Fries, H.L. Lukas, unpublished, 1999,
          SGTE unary database V.5.0, 2009; In, Sn'
  99Dup  'N. Dupin, I. Ansara, C. Servant, C. Toffolon, C. Lemaignan,
          J.C. Brachet, J. Nucl. Mater., 275, 287-95(1999); Sn-Zr'
  99SGUN 'SGTE unary database V.4.1, 1999.'
  01Mie  'J. Miettinen, Calphad, 25, 43-58(2001),
          SGTE unary database V.4.4, 2001; Sn, Zn'
  03Liu  'H.S. Liu, C.L. Liu, K. Ishida, Z.P. Jin, J. Electron. Mater.,
          32, 1290-96(2003), SGTE unary database V.5.0, 2009; Sn'
!

File: data/databases/sgte-binary/SrB-07Sha.tdb
$
$ Database for Sr-B from S. Shang et al. 2007
$
$ S. Shang, T. Wang, Z.-K. Liu, Calphad, 31, 286-91(2007).
$
$ Dataset created 2017.10.08 by Bengt Hallstedt.
$ 2021.02.05: Modified for use with GES6.
$
$ The paper also includes new expressions for alpha-B and beta-B based on
$ ab initio calculations. These are not included here.
$
$ SGSOL (Dec16c) includes alpha-B, but not gaseous Sr and B.
$
$ ------------------------------------------------------------------------------
 TEMP-LIM 298.15 6000.00 !
$
$ELEMENT NAME  REF. STATE               ATOMIC MASS H298-H0    S298    !
$
 ELEMENT VA   VACUUM                      0.0          0.0      0.0    ! 
 ELEMENT B    BETA_RHOMBO_B              10.81      1222.0      5.9    ! 
 ELEMENT SR   FCC_A1                     87.62      6568.      55.694  ! 
$ ------------------------------------------------------------------------------
$ Species
$
 SPECIE  B2                                 B2 !
 SPECIE  SR2                                SR2 !
$ ------------------------------------------------------------------------------
$ Phase definitions
$
 PHASE LIQUID:L % 1 1 !
 CONST LIQUID:L : B SR : !
$
$ Fcc (cF4, Fm-3m) and MeX (cF8, Fm-3m)
$
 PHASE FCC_A1 %A 2 1 1 !
 CONST FCC_A1 : SR : VA : !
$
$ Bcc (cI2, Im-3m)
$
 PHASE BCC_A2 %B 2 1 3 !
 CONST BCC_A2 : SR : VA : !
$
$ Hcp (hP2, P6_3/mmc) and Me2X (NiAs-type, hP4, P6_3/mmc, B8_1)
$
 PHASE HCP_A3 %A 2 1 0.5 !
 CONST HCP_A3 : SR : VA : !
$
$ Prototype beta-B (hR105, R-3m)
$
 PHASE BETA_RHOMBO_B % 1 1 !
 CONST BETA_RHOMBO_B : B : !
$
$ Prototype CaB6 (cP7, Pm-3m)
$
 PHASE SRB6_D21 % 2 1 6 !
 CONST SRB6_D21 : SR : B : !
$
 PHASE GAS:G % 1 1 !
 CONST GAS:G : B B2 SR SR2 : !
$ ------------------------------------------------------------------------------
$ Defaults
$
 DEFINE-SYSTEM-DEFAULT ELEMENT 2 !
 DEFAULT-COM DEFINE_SYSTEM_ELEMENT VA !
 TYPE-DEF % SEQ * !
 TYPE-DEF A GES AMEND_PHASE_DESCRIPTION @ MAGNETIC -3 0.28 !
 TYPE-DEF B GES AMEND_PHASE_DESCRIPTION @ MAGNETIC -1 0.4 !
 FUNCTION ZERO      298.15  0;                                         6000 N !
 FUNCTION UN_ASS    298.15  0;                                         6000 N !
 FUNCTION R         298.15  +8.31451;                                  6000 N !
 FUNCTION RTLNP     298.15  +8.31451*T*LN(1E-05*P);                    6000 N !
$ ------------------------------------------------------------------------------
$ Element data
$ ------------------------------------------------------------------------------
$ B
$
$ FCC_A1, HCP_A3, DIAMOND_A4 and GRAPHITE added in unary 3.0
$ BCC_A2 added in unary 4.1
$ GRAPHITE revised in unary 4.4 (using the value from COST 507)
$ FCC_A1, BCC_A2 and HCP_A3 removed in unary 5.0
$ ALPHA_RHOMBO_B added in unary 5.0
$
$ FCC_A1, BCC_A2 and HCP_A3 still in SGSOL 5.0
$ The value for FCC_A1 in COST (and SGTE) is possibly incorrect.
$
 PAR  G(BETA_RHOMBO_B,B),,              +GHSERBB;,,                   N 91Din !
$PAR  G(ALPHA_RHOMBO_B,B),,             +GALPBB;,,                    N 09SGUN !
$PAR  G(FCC_A1,B:VA),,                  +GHSERBB+43514-12.217*T;,,    N SGCOST !
$PAR  G(FCC_A1,B:VA),,                  +GHSERBB+50208-13.472*T;,,    N 94Hal !
$PAR  G(BCC_A2,B:VA),,                  +GHSERBB+43514-12.217*T;,,    N 94Hal !
$PAR  G(HCP_A3,B:VA),,                  +GHSERBB+50208-9.706*T;,,     N SGCOST !
$PAR  G(GRAPHITE,B),,                   +GHSERBB+10000-2*T;,,         N SGCOST !
$PAR  G(GRAPHITE,B),,                   +GHSERBB+5000;,,              N 96SGUN !
$PAR  G(DIAMOND_A4,B),,                 +GHSERBB+10;,,                N 99SGUN !
$PAR  G(DIAMOND_A4,B),,                 +GHSERBB+20;,,                N COST !
$PAR  G(DIAMOND_A4,B),,                 +GHSERBB;,,                   N 96SGUN !
 PAR  G(LIQUID,B),,                     +GLIQBB;,,                    N 91Din !
$
 PAR  G(GAS,B),,                        +F1389T+RTLNP;,,              N 97SUB !
 PAR  G(GAS,B2),,                       +F1921T+RTLNP;,,              N 97SUB !
$
 FUNCTION GHSERBB   298.15  -7735.284+107.111864*T-15.6641*T*LN(T)
       -0.006864515*T**2+6.18878E-07*T**3+370843*T**(-1);
      1100.00  Y  -16649.474+184.801744*T-26.6047*T*LN(T)
       -7.9809E-04*T**2-2.556E-08*T**3+1748270*T**(-1);
      2348.00  Y  -36667.582+231.336244*T-31.5957527*T*LN(T)
       -0.00159488*T**2+1.34719E-07*T**3+11205883*T**(-1);
      3000.00  Y  -21530.653+222.396264*T-31.4*T*LN(T);
      6000.00  N !
 FUNCTION GALPBB    298.15  -6076.24+86.648762*T-12.942464*T*LN(T)
       -7.089468E-3*T**2+0.659896E-6*T**3-45*T**(-1);
      1400.00  Y  +28477.506-106.789208*T+12.1072478*T*LN(T)
       -13.316875E-3*T**2+0.706895E-6*T**3-8002403*T**(-1);
      3000.00  Y  -25699.64+225.127135*T-31.4*T*LN(T);
      6000.00  N !
 FUNCTION GLIQBB    298.15  +48458.559-20.268025*T+GHSERBB;
       500.00  Y  +41119.703+82.101722*T-14.9827763*T*LN(T)
       -0.007095669*T**2+5.07347E-07*T**3+335484*T**(-1);
      2348.00  Y  +28842.012+200.94731*T-31.4*T*LN(T);
      3000.00  Y  +50372.665-21.448954*T+GHSERBB;
      6000.00  N !
 FUNCTION GFCCBB    298.15  +GHSERBB+43514-12.217*T;                   6000 N !
$ B(g)
 FUNCTION F1389T    298.15 +558741.08-13.3403636*T-20.91611*T*LN(T)
       +7.20885E-05*T**2-5.63569667E-09*T**3+4306.9065*T**(-1);
      4800.00  Y  +593321.479-80.4363028*T-13.38924*T*LN(T)
       -5.13201E-04*T**2-2.51243833E-09*T**3-26985320*T**(-1);
     10000.00  N !
$ B2(g)
 FUNCTION F1921T    298.15 +829926.969-93.2007048*T-13.63395*T*LN(T)
       -0.033960835*T**2+7.30767333E-06*T**3-67153.4*T**(-1);
       600.00  Y  +815354.412+137.902601*T-49.68482*T*LN(T)
       +0.00543292*T**2-7.11178167E-07*T**3+1030739.5*T**(-1);
      1400.00  Y  +823475.255+55.7356689*T-37.91694*T*LN(T)
       -0.001645613*T**2+5.37223333E-08*T**3+105366.3*T**(-1);
      6000.00  N !
$ ------------------------------------------------------------------------------
$ Sr
$
 PAR  G(FCC_A1,SR:VA;0),,               +GHSERSR;                3000 N 91Din !
 PAR  G(BCC_A2,SR:VA;0),,               +GBCCSR;                 3000 N 91Din !
 PAR  G(HCP_A3,SR:VA),,                 +GHSERSR+250+0.7*T;      3000 N 91Din !
 PAR  G(LIQUID,SR;0),,                  +GLIQSR;                 3000 N 91Din !
$
 PAR  G(GAS,SR;0),,                     +F14450T+RTLNP;,,             N 94SUB !
 PAR  G(GAS,SR2;0),,                    +F14465T+RTLNP;,,             N 94SUB !
$
 FUNCTION GHSERSR   298.15  -7532.367+107.183879*T-23.905*T*LN(T)
       -4.61225E-3*T**2-1.67477E-07*T**3-2055*T**(-1);
       820.00  Y  -13380.102+153.196104*T-30.0905432*T*LN(T)
       -3.251266E-3*T**2+1.84189E-07*T**3+850134*T**(-1);
      3000.00  N !
 FUNCTION GBCCSR    298.15  -6779.234+116.583654*T-25.6708365*T*LN(T)
       -3.126762E-3*T**2+2.2965E-7*T**3+27649*T**(-1);
       820.00  Y  -6970.594+122.067301*T-26.57*T*LN(T)
       -1.9493E-3*T**2-1.7895E-8*T**3+16495*T**(-1);
      1050.00  Y  +8168.357+0.423037*T-9.7788593*T*LN(T)
       -9.539908E-3*T**2+5.20221E-7*T**3-2414794*T**(-1);
      3000.00  N !
 FUNCTION GLIQSR    298.15   +2194.997-10.118994*T-5.0668978*T*LN(T)
       -3.1840595E-2*T**2+4.981237E-06*T**3-265559*T**(-1);
      1050.00  Y  -10855.29+213.406219*T-39.463*T*LN(T);
      3000.00  N !
$ Sr(g) :
 FUNCTION F14450T   298.15  +154227.522-24.1431703*T-20.98549*T*LN(T)
       +1.951298E-04*T**2-3.09095833E-08*T**3+4675.2365*T**(-1);
      1800.00  Y  +111247.483+242.365806*T-56.52776*T*LN(T)
       +0.0133862*T**2-9.57800833E-07*T**3+9843260*T**(-1);
      3300.00  Y  +770872.513-2114.76782*T+233.253*T*LN(T)
       -0.04337796*T**2+1.134592E-06*T**3-2.7250735E+08*T**(-1);
      4900.00  Y  -196742.694+263.327068*T-44.45892*T*LN(T)
       -0.008078665*T**2+2.96671167E-07*T**3+3.57637E+08*T**(-1);
      6200.00  Y  -949056.902+1952.13337*T-239.3059*T*LN(T)
       +0.01421437*T**2-1.79062E-07*T**3+8.9842E+08*T**(-1);
      9600.00  Y  +34305.7758+474.957384*T-77.25547*T*LN(T)
       +0.00232914*T**2-1.54504333E-08*T**3-2.2245325E+08*T**(-1);
     10000.00  N !
$ Sr2(g) :
 FUNCTION F14465T   298.15  +295010.66+61.845039*T-54.13634*T*LN(T)
       +0.040485225*T**2-9.264165E-06*T**3-70453.75*T**(-1);
       500.00  Y  +307156.188-147.411671*T-20.95926*T*LN(T)
       +1.012636E-04*T**2-8.03856667E-09*T**3-905190.5*T**(-1);
      3000.00  N !
$ ------------------------------------------------------------------------------
$ Binary system
$
$ S. Shang, T. Wang, Z.-K. Liu, Calphad, 31, 286-91(2007).
$
$ Checked against paper and SGSOL Dec16c. Checked at 6000 K.
$
$ The paper also includes new expressions for alpha-B and beta-B based on
$ ab initio calculations. These are not included here.
$
$ SGSOL (Dec16c) includes alpha-B, but not gaseous Sr and B.
$
 PAR  L(LIQUID,B,SR;0),,                +ZERO;,,                      N 07Sha !
$
 PAR  G(SRB6_D21,SR:B),,                +GHSERSR+6*GHSERBB+7*GSRB6;,, N 07Sha !
$
 FUNCTION GSRB6     298.15  -43314.302-18.980308*T+2.715526*T*LN(T);
      6000.00  N !
$ ------------------------------------------------------------------------------
$
$
 LIST-OF-REFERENCE
 NUMBER  SOURCE
  Null   'Unknown source'
  REFLAV 'Laves phase convention: G(LAVES,X:X)=+3*GHSERXX+15000'
  COST   'COST 507 database'
  SGCOST 'COST 507 database, SGTE unary database V.3.0, 1996; Al, B, Nd, Ti, Zn'
  91Din  'A.T. Dinsdale, Calphad, 15, 317-425(1991).'
  94Hal  'B. Hallemans, P. Wollants, J.R. Roos,
          Z. Metallkd., 85, 676-82(1994), SGTE unary database V.4.1, 1999; B'
  94SUB  'SGTE substance database, version 1994'
  96SGUN 'SGTE unary database V.3.0, 1996.'
  97SUB  'SGTE substance database, version 1997'
  99SGUN 'SGTE unary database V.4.1, 1999.'
  07Sha  'S. Shang, T. Wang, Z.-K. Liu, Calphad, 31, 286-91(2007); Sr-B'
  09SGUN 'SGTE unary database V.5.0, 2009.'
!

File: data/databases/sgte-binary/SrH-12Che.tdb
$
$ Database for Sr-H from C. Chen et al. 2012
$
$ C. Chen, M. Wang, Y. Du, Q. Gao, B. Hu, S. Liu, Calphad, 38, 17-22(2012).
$
$ Dataset created 2016.12.03 by Bengt Hallstedt.
$ 2021.02.05: Modified for use with GES6.
$
$ The lattice stability used for hcp-Sr is different from SGTE unary.
$
$ ------------------------------------------------------------------------------
 TEMP-LIM 298.15 6000.00 !
$
$ELEMENT NAME  REF. STATE               ATOMIC MASS H298-H0    S298    !
$
 ELEMENT VA   VACUUM                      0.0          0.0      0.0    ! 
 ELEMENT H    1/2_MOLE_H2(G)              1.0079    4234.      65.285  ! 
 ELEMENT SR   FCC_A1                     87.62      6568.      55.694  ! 
$ ------------------------------------------------------------------------------
$ Species
$
 SPECIE  H2                                 H2 !
 SPECIE  SR2                                SR2 !
$ ------------------------------------------------------------------------------
$ Phase definitions
$
 PHASE LIQUID:L % 1 1 !
 CONST LIQUID:L : H SR : !
$
$ Fcc (cF4, Fm-3m) and MeX (cF8, Fm-3m)
$
 PHASE FCC_A1 %A 2 1 1 !
 CONST FCC_A1 : SR : H VA% : !
$
$ Bcc (cI2, Im-3m)
$
 PHASE BCC_A2 %B 2 1 3 !
 CONST BCC_A2 : SR : H VA% : !
$
$ Hcp (hP2, P6_3/mmc) and Me2X (NiAs-type, hP4, P6_3/mmc, B8_1)
$
 PHASE HCP_A3 %A 2 1 0.5 !
 CONST HCP_A3 : SR : H VA% : !
$
$ Prototype Co2Si (oP12, Pnma)
$
 PHASE SRH2_C37 % 2 1 2 !
 CONST SRH2_C37 : SR : H : !
$
$ Unknown structure
$
 PHASE SRH2_BETA % 2 1 2 !
 CONST SRH2_BETA : SR : H : !
$
 PHASE GAS:G % 1 1 !
 CONST GAS:G : H H2 SR SR2 : !
$ ------------------------------------------------------------------------------
$ Defaults
$
 DEFINE-SYSTEM-DEFAULT ELEMENT 2 !
 DEFAULT-COM DEFINE_SYSTEM_ELEMENT VA !
 TYPE-DEF % SEQ * !
 TYPE-DEF A GES AMEND_PHASE_DESCRIPTION @ MAGNETIC -3 0.28 !
 TYPE-DEF B GES AMEND_PHASE_DESCRIPTION @ MAGNETIC -1 0.4 !
 FUNCTION ZERO      298.15  0;                                         6000 N !
 FUNCTION UN_ASS    298.15  0;                                         6000 N !
 FUNCTION R         298.15  +8.31451;                                  6000 N !
 FUNCTION RTLNP     298.15  +8.31451*T*LN(1E-05*P);                    6000 N !
$ ------------------------------------------------------------------------------
$ Element data
$ ------------------------------------------------------------------------------
$ H
$
$ H is not included in unary
$
 PAR  G(LIQUID,H),,                     +0.5*GHSERH2
             +8035+25*T+2*T*LN(T);,,                                  N 06Qiu !
$
 PAR  G(GAS,H),,                        +F10383T+RTLNP;,,             N 97SUB !
 PAR  G(GAS,H2),,                       +GHSERH2+RTLNP;,,             N 97SUB !
$
$ H(g)
 FUNCTION F10383T   298.15  +211801.621+24.4989821*T-20.78611*T*LN(T);
      6000.00  N !
$ H2(g)
 FUNCTION GHSERH2   298.15  -9522.9741+78.5273879*T-31.35707*T*LN(T)
       +0.0027589925*T**2-7.46390667E-07*T**3+56582.3*T**(-1);
      1000.00  Y  +180.108664-15.6128256*T-17.84857*T*LN(T)
       -0.00584168*T**2+3.14618667E-07*T**3-1280036*T**(-1);
      2100.00  Y  -18840.1663+92.3120255*T-32.05082*T*LN(T)
       -0.0010728235*T**2+1.14281783E-08*T**3+3561002.5*T**(-1);
      6000.00  N !
$ ------------------------------------------------------------------------------
$ Sr
$
$ HCP_A3 from 12Che not included in unary
$
 PAR  G(FCC_A1,SR:VA;0),,               +GHSERSR;                3000 N 91Din !
 PAR  G(BCC_A2,SR:VA;0),,               +GBCCSR;                 3000 N 91Din !
$PAR  G(HCP_A3,SR:VA),,                 +GHSERSR+250+0.7*T;      3000 N 91Din !
 PAR  G(HCP_A3,SR:VA),,                 +GHSERSR+277.1-0.3*T;    3000 N 12Che !
 PAR  G(LIQUID,SR;0),,                  +GLIQSR;                 3000 N 91Din !
$
 PAR  G(GAS,SR;0),,                     +F14450T+RTLNP;,,             N 94SUB !
 PAR  G(GAS,SR2;0),,                    +F14465T+RTLNP;,,             N 94SUB !
$
 FUNCTION GHSERSR   298.15  -7532.367+107.183879*T-23.905*T*LN(T)
       -4.61225E-3*T**2-1.67477E-07*T**3-2055*T**(-1);
       820.00  Y  -13380.102+153.196104*T-30.0905432*T*LN(T)
       -3.251266E-3*T**2+1.84189E-07*T**3+850134*T**(-1);
      3000.00  N !
 FUNCTION GBCCSR    298.15  -6779.234+116.583654*T-25.6708365*T*LN(T)
       -3.126762E-3*T**2+2.2965E-7*T**3+27649*T**(-1);
       820.00  Y  -6970.594+122.067301*T-26.57*T*LN(T)
       -1.9493E-3*T**2-1.7895E-8*T**3+16495*T**(-1);
      1050.00  Y  +8168.357+0.423037*T-9.7788593*T*LN(T)
       -9.539908E-3*T**2+5.20221E-7*T**3-2414794*T**(-1);
      3000.00  N !
 FUNCTION GLIQSR    298.15   +2194.997-10.118994*T-5.0668978*T*LN(T)
       -3.1840595E-2*T**2+4.981237E-06*T**3-265559*T**(-1);
      1050.00  Y  -10855.29+213.406219*T-39.463*T*LN(T);
      3000.00  N !
$ Sr(g) :
 FUNCTION F14450T   298.15  +154227.522-24.1431703*T-20.98549*T*LN(T)
       +1.951298E-04*T**2-3.09095833E-08*T**3+4675.2365*T**(-1);
      1800.00  Y  +111247.483+242.365806*T-56.52776*T*LN(T)
       +0.0133862*T**2-9.57800833E-07*T**3+9843260*T**(-1);
      3300.00  Y  +770872.513-2114.76782*T+233.253*T*LN(T)
       -0.04337796*T**2+1.134592E-06*T**3-2.7250735E+08*T**(-1);
      4900.00  Y  -196742.694+263.327068*T-44.45892*T*LN(T)
       -0.008078665*T**2+2.96671167E-07*T**3+3.57637E+08*T**(-1);
      6200.00  Y  -949056.902+1952.13337*T-239.3059*T*LN(T)
       +0.01421437*T**2-1.79062E-07*T**3+8.9842E+08*T**(-1);
      9600.00  Y  +34305.7758+474.957384*T-77.25547*T*LN(T)
       +0.00232914*T**2-1.54504333E-08*T**3-2.2245325E+08*T**(-1);
     10000.00  N !
$ Sr2(g) :
 FUNCTION F14465T   298.15  +295010.66+61.845039*T-54.13634*T*LN(T)
       +0.040485225*T**2-9.264165E-06*T**3-70453.75*T**(-1);
       500.00  Y  +307156.188-147.411671*T-20.95926*T*LN(T)
       +1.012636E-04*T**2-8.03856667E-09*T**3-905190.5*T**(-1);
      3000.00  N !
$ ------------------------------------------------------------------------------
$ Binary system
$
$ C. Chen, M. Wang, Y. Du, Q. Gao, B. Hu, S. Liu, Calphad, 38, 17-22(2012).
$
$ Checked against paper and author's tdb. Checked at 6000 K.
$
$ The lattice stability used for hcp-Sr is different from SGTE unary.
$
$ Different gas phase data for Sr used. The boiling point of Sr with this
$ dataset is about 20 K lower.
$
 PAR  L(LIQUID,H,SR;0),,                +9952.2-112.0824*T;,,         N 12Che !
 PAR  L(LIQUID,H,SR;1),,                -55206.6;,,                   N 12Che !
 PAR  L(LIQUID,H,SR;2),,                -21741.6;,,                   N 12Che !
$
 PAR  G(FCC_A1,SR:H),,                  +GHSERSR+0.5*GHSERH2
             -87514.6+64.66*T;,,                                      N 12Che !
 PAR  L(FCC_A1,SR:H,VA;0),,             +9037.1;,,                    N 12Che !
$
 PAR  G(BCC_A2,SR:H),,                  +GHSERSR+1.5*GHSERH2
             +6095.4+38.0943*T;,,                                     N 12Che !
 PAR  L(BCC_A2,SR:H,VA;0),,             -90569.3;,,                   N 12Che !
$
 PAR  G(HCP_A3,SR:H),,                  +GHSERSR+0.25*GHSERH2
             -28744.4+13.8237*T;,,                                    N 12Che !
 PAR  L(HCP_A3,SR:H,VA;0),,             -13407.2+17.901*T;,,          N 12Che !
$
 PAR  G(SRH2_C37,SR:H),,                +GHSERSR+GHSERH2
             -185000+132.84*T;,,                                      N 12Che !
 PAR  G(SRH2_BETA,SR:H),,               +GHSERSR+GHSERH2
             -182000+130.184*T;,,                                     N 12Che !
$ ------------------------------------------------------------------------------
$
$
 LIST-OF-REFERENCE
 NUMBER  SOURCE
  Null   'Unknown source'
  Same   'Same or similar interaction as in the corresponding stable phase'
  COST   'COST 507 database'
  91Din  'A.T. Dinsdale, Calphad, 15, 317-425(1991).'
  94SUB  'SGTE Substance Database, version 1994'
  97SUB  'SGTE substance database, version 1997'
  06Qiu  'C. Qiu, S.M. Opalka, G.B. Olson, D.L. Anton,
          Int. J. Mater. Res., 97, 845-53(2006); H, Na-H'
  12Che  'C. Chen, M. Wang, Y. Du, Q. Gao, B. Hu, S. Liu,
          Calphad, 38, 17-22(2012); Sr-H'
!

File: data/databases/sgte-binary/SrO-96Ris-LB.tdb
$
$ Database for Sr-O from D. Risold et al. 1996 (included in LB Vol. 4)
$
$ D. Risold, B. Hallstedt, L.J. Gauckler, Calphad, 20, 353-61(1996).
$
$ Dataset created 2009.10.27 by Bengt Hallstedt.
$ 2021.02.05: Modified for use with GES6.
$
$ In LB neutral oxygen is included in the ionic liquid. This changes the width
$ of the liquid phase field and the invariant equilibria slightly.
$
$ O solubility in Sr not known and not modelled.
$
$ ------------------------------------------------------------------------------
 TEMP-LIM 298.15 6000.00 !
$
$ELEMENT NAME  REF. STATE               ATOMIC MASS H298-H0    S298    !
$
 ELEMENT /-   ELECTRON_GAS                0.0          0.0      0.0    ! 
 ELEMENT VA   VACUUM                      0.0          0.0      0.0    ! 
 ELEMENT O    1/2_MOLE_O2(G)             15.999     4341.0    102.52   ! 
 ELEMENT SR   FCC_A1                     87.62      6568.      55.694  ! 
$ ------------------------------------------------------------------------------
$ Species
$
 SPECIE  O-2                                O/-2 !
 SPECIE  O2-2                               O2/-2 !
 SPECIE  O2                                 O2 !
 SPECIE  O3                                 O3 !
 SPECIE  SR+2                               SR/+2 !
 SPECIE  SR2                                SR2 !
 SPECIE  SRO                                SRO !
 SPECIE  SR2O                               SR2O !
$ ------------------------------------------------------------------------------
$ Phase definitions
$
 PHASE ION:Y % 2 1 1 !
 CONST ION:Y : SR+2 : O-2 VA : !
$
$ Fcc (cF4, Fm-3m) and MeX (cF8, Fm-3m)
$
 PHASE FCC_A1 %A 2 1 1 !
 CONST FCC_A1 : SR : VA% O : !
$
$ Bcc (cI2, Im-3m)
$
 PHASE BCC_A2 %B 2 1 3 !
 CONST BCC_A2 : SR : VA : !
$
$ Hcp (hP2, P6_3/mmc) and Me2X (NiAs-type, hP4, P6_3/mmc, B8_1)
$
 PHASE HCP_A3 %A 2 1 0.5 !
 CONST HCP_A3 : SR : VA : !
$
$ Prototype NaCl (cF8, Fm-3m)
$
 PHASE SRO_B1:I % 2 1 1 !
 CONST SRO_B1:I : SR+2 : O-2 : !
$
$ Prototype CaC2 (tI6, I4/mmm); Strontium peroxide
$
 PHASE SRO2_C11A:I % 2 1 1 !
 CONST SRO2_C11A:I : SR+2 : O2-2 : !
$
 PHASE O2GAS % 1 1 !
 CONST O2GAS : O2 :!
$
 PHASE GAS:G % 1 1 !
 CONST GAS:G : O O2 O3 SR SR2 SRO : !
$ ------------------------------------------------------------------------------
$ Defaults
$
 DEFINE-SYSTEM-DEFAULT ELEMENT 2 !
 DEFAULT-COM DEFINE_SYSTEM_ELEMENT VA /- !
 TYPE-DEF % SEQ * !
 TYPE-DEF A GES AMEND_PHASE_DESCRIPTION @ MAGNETIC -3 0.28 !
 TYPE-DEF B GES AMEND_PHASE_DESCRIPTION @ MAGNETIC -1 0.4 !
 FUNCTION ZERO      298.15  0;                                         6000 N !
 FUNCTION UN_ASS    298.15  0;                                         6000 N !
 FUNCTION R         298.15  +8.31451;                                  6000 N !
 FUNCTION RTLNP     298.15  +8.31451*T*LN(1E-05*P);                    6000 N !
$ ------------------------------------------------------------------------------
$ Element data
$ ------------------------------------------------------------------------------
$ O
$
$ GHSEROO modified in unary 3.0
$
 PAR  G(O2GAS,O2),,                     +2*GHSEROO+RTLNP;,,           N 91Din !
$
 PAR  G(GAS,O),,                        +F7397T+RTLNP;,,              N 92SGT !
 PAR  G(GAS,O2),,                       +2*GHSEROO+RTLNP;,,           N 91Din !
 PAR  G(GAS,O3),,                       +F7683T+RTLNP;,,              N 92SGT !
$
$ 1/2 O2(g)
 FUNCTION GHSEROO   298.15  -3480.87-25.503038*T-11.1355*T*LN(T)
       -0.005098875*T**2+6.61845833E-07*T**3-38365*T**(-1);
      1000.00  Y  -6568.763+12.659879*T-16.8138*T*LN(T)
       -5.957975E-04*T**2+6.781E-09*T**3+262905*T**(-1);
      3300.00  Y  -13986.728+31.259624*T-18.9536*T*LN(T)
       -4.25243E-04*T**2+1.0721E-08*T**3+4383200*T**(-1);
      6000.00  N !
$ O(g)
 FUNCTION F7397T    298.15  +243206.529-42897.0876*T**(-1)-20.7513421*T
       -21.0155542*T*LN(T)+1.26870532E-04*T**2-1.23131285E-08*T**3;
      2950.00  Y  +252301.473-3973170.33*T**(-1)-51.974853*T
       -17.2118798*T*LN(T)-5.41356254E-04*T**2+7.64520703E-09*T**3;
      6000.00  N !
$ O3(g)
 FUNCTION F7683T    298.15  +133772.042-11328.9959*T**(-1)-84.8602165*T
       -19.8314069*T*LN(T)-0.0392015696*T**2+7.90727187E-06*T**3;  
       600.00  Y  +120765.524+997137.156*T**(-1)+120.113376*T
       -51.8410152*T*LN(T)-0.00353983136*T**2+3.20640143E-07*T**3;
      1500.00  Y  +115412.196+1878139.02*T**(-1)+164.679664*T
       -58.069736*T*LN(T)-2.84399032E-04*T**2+5.95650279E-10*T**3;
      6000.00  N !
$ ------------------------------------------------------------------------------
$ Sr
$
 PAR  G(FCC_A1,SR:VA;0),,               +GHSERSR;                3000 N 91Din !
 PAR  G(BCC_A2,SR:VA;0),,               +GBCCSR;                 3000 N 91Din !
 PAR  G(HCP_A3,SR:VA),,                 +GHSERSR+250+0.7*T;      3000 N 91Din !
$PAR  G(LIQUID,SR;0),,                  +GLIQSR;                 3000 N 91Din !
$
 PAR  G(ION,SR+2:VA;0),,                +GLIQSR;                 3000 N 91Din !
$
 PAR  G(GAS,SR;0),,                     +F14450T+RTLNP;,,             N 94SGT !
 PAR  G(GAS,SR2;0),,                    +F14465T+RTLNP;,,             N 94SGT !
$
 FUNCTION GHSERSR   298.15  -7532.367+107.183879*T-23.905*T*LN(T)
       -4.61225E-3*T**2-1.67477E-07*T**3-2055*T**(-1);
       820.00  Y  -13380.102+153.196104*T-30.0905432*T*LN(T)
       -3.251266E-3*T**2+1.84189E-07*T**3+850134*T**(-1);
      3000.00  N !
 FUNCTION GBCCSR    298.15  -6779.234+116.583654*T-25.6708365*T*LN(T)
       -3.126762E-3*T**2+2.2965E-7*T**3+27649*T**(-1);
       820.00  Y  -6970.594+122.067301*T-26.57*T*LN(T)
       -1.9493E-3*T**2-1.7895E-8*T**3+16495*T**(-1);
      1050.00  Y  +8168.357+0.423037*T-9.7788593*T*LN(T)
       -9.539908E-3*T**2+5.20221E-7*T**3-2414794*T**(-1);
      3000.00  N !
 FUNCTION GLIQSR    298.15   +2194.997-10.118994*T-5.0668978*T*LN(T)
       -3.1840595E-2*T**2+4.981237E-06*T**3-265559*T**(-1);
      1050.00  Y  -10855.29+213.406219*T-39.463*T*LN(T);
      3000.00  N !
$ Sr(g) :
 FUNCTION F14450T   298.15  +154227.522-24.1431703*T-20.98549*T*LN(T)
       +1.951298E-04*T**2-3.09095833E-08*T**3+4675.2365*T**(-1);
      1800.00  Y  +111247.483+242.365806*T-56.52776*T*LN(T)
       +0.0133862*T**2-9.57800833E-07*T**3+9843260*T**(-1);
      3300.00  Y  +770872.513-2114.76782*T+233.253*T*LN(T)
       -0.04337796*T**2+1.134592E-06*T**3-2.7250735E+08*T**(-1);
      4900.00  Y  -196742.694+263.327068*T-44.45892*T*LN(T)
       -0.008078665*T**2+2.96671167E-07*T**3+3.57637E+08*T**(-1);
      6200.00  Y  -949056.902+1952.13337*T-239.3059*T*LN(T)
       +0.01421437*T**2-1.79062E-07*T**3+8.9842E+08*T**(-1);
      9600.00  Y  +34305.7758+474.957384*T-77.25547*T*LN(T)
       +0.00232914*T**2-1.54504333E-08*T**3-2.2245325E+08*T**(-1);
     10000.00  N !
$ Sr2(g) :
 FUNCTION F14465T   298.15  +295010.66+61.845039*T-54.13634*T*LN(T)
       +0.040485225*T**2-9.264165E-06*T**3-70453.75*T**(-1);
       500.00  Y  +307156.188-147.411671*T-20.95926*T*LN(T)
       +1.012636E-04*T**2-8.03856667E-09*T**3-905190.5*T**(-1);
      3000.00  N !
$ ------------------------------------------------------------------------------
$ Binary system
$
$ From D. Risold et al. 1996 (included in LB Vol. 4)
$
$ D. Risold, B. Hallstedt, L.J. Gauckler, Calphad, 20, 353-61(1996).
$
$ Checked against LB and paper.
$
$ In LB neutral oxygen is includedin the ionic liquid. This changes the width
$ of the liquid phase field and the invariant equilibria slightly.
$
$ O solubility in Sr not known and not modelled.
$
 PAR  G(ION,SR+2:O-2;0),,               +2*GSROLIQ;              3000 N 96Ris2 !
$
 PAR  G(SRO_B1,SR+2:O-2;0),,            +GSROSOL;,,                   N 96Ris2 !
 PAR  G(SRO2_C11A,SR+2:O2-2;0),,        +GSRO2SOL;,,                  N 96Ris2 !
$
 PAR  G(GAS,SRO;0),,                    +F12810T+RTLNP;,,             N 94SGT !
$
 FUNCTION GSROSOL   298.15  -607870+268.9*T-47.56*T*LN(T)
       -3.07E-03*T**2+190000*T**(-1);                                  6000 N !
 FUNCTION GSRO2SOL  298.15  +GSROSOL+GHSEROO-43740+70*T;               6000 N !
 FUNCTION GSROLIQ   298.15  -566346+449.0*T-73.1*T*LN(T);              6000 N !
$ SrO(g) :
 FUNCTION F12810T   298.15  -25476.9742+3.04351985*T-34.37623*T*LN(T)
       -0.0026980695*T**2+3.78874167E-07*T**3+120146.05*T**(-1);
       900.00  Y  -44602.142+205.651627*T-63.83687*T*LN(T)
       +0.017645965*T**2-2.284235E-06*T**3+2463047*T**(-1);
      1800.00  Y  +243278.077-1500.21201*T+161.9497*T*LN(T)
       -0.0612273*T**2+2.896125E-06*T**3-66468000*T**(-1);
      2900.00  Y  -571113.316+1685.71589*T-234.6556*T*LN(T)
       +0.024571595*T**2-5.82819833E-07*T**3+2.468897E+08*T**(-1);
      4500.00  Y  -14433.8514+256.066959*T-66.76292*T*LN(T)
       +0.002226246*T**2-2.98498E-08*T**3-97083400*T**(-1);
      8800.00  Y  +52967.3441+134.904343*T-53.17021*T*LN(T)
       +0.001008387*T**2-9.46948833E-09*T**3-1.6008755E+08*T**(-1);
     10000.00  N !
$ ------------------------------------------------------------------------------
$
 ASSESSED_SYSTEM
  O-SR(TDB -* +ION +GAS +SRO_B1 +SRO2_C11A +FCC_A1 +BCC_A2
  ;P3 TMM:300/3000 STP:0.8/3000/1 STP:0.4/3000/1 ) !
$
$
 LIST-OF-REFERENCE
 NUMBER  SOURCE
  Null   'Unknown source'
  91Din  'A.T. Dinsdale, Calphad, 15, 317-425(1991).'
  92SGT  'SGTE Substance Database, version 1992'
  94SGT  'SGTE Substance Database, version 1994'
  96Ris2 'D. Risold, B. Hallstedt, L.J. Gauckler,
          Calphad, 20, 353-61(1996); Sr-O'
!
