Repository: orchid-calphad/orchid-project.org

# orchid-project.org

Website and released data of **ORCHID** (Open Repository for CALPHAD Hypotheses, Intelligence, and Discovery),
served by GitHub Pages at https://orchid-project.org. Releases are archived on Zenodo (one DOI per version).

- `index.html`, `catalog/`, `best-practices.html` — static, self-contained pages (generated in the ORCHID tooling).
- `data/` — released data: catalog, redistributable TDB files, convex hulls. Licences: `data/LICENSES.md`, `data/NOTICE.md`.
- `llms.txt`, `data/croissant.json`, `CITATION.cff`, `.zenodo.json` — machine-readable metadata.

Only data with clear redistribution rights are published.

File: data/databases/sgte-binary/SrTe-22Yu.tdb
$
$ Database for Sr-Te from S. Yu et al. 2022.
$
$ S. Yu, J. Wang, D. Cui, S. Chen, Q. Wu, Y. Du,
$ J. Phase Equilib. Diffus., 43, 193-213(2022).
$
$ Dataset created 2022.10.08 by Bengt Hallstedt.
$
$ Temperature dependencies are very strong.
$
$ All parameters misprinted in the paper, probably not the final version.
$ Correction in JPED 44, 340-42(2023).
$
$ ------------------------------------------------------------------------------
 TEMP-LIM 298.15 6000.00 !
$
$ELEMENT NAME  REF. STATE               ATOMIC MASS H298-H0    S298    !
$
 ELEMENT VA   VACUUM                      0.0          0.0      0.0    ! 
 ELEMENT SR   FCC_A1                     87.62      6568.      55.694  ! 
 ELEMENT TE   HEXAGONAL_A8              127.60      6080.      49.221  ! 
$ ------------------------------------------------------------------------------
$ Phase definitions
$
 PHASE LIQUID:L % 1 1 !
 CONST LIQUID:L : SR TE : !
$
$ Fcc (cF4, Fm-3m) and MeX (cF8, Fm-3m)
$
 PHASE FCC_A1 %A 2 1 1 !
 CONST FCC_A1 : SR : VA : !
$
$ Bcc (cI2, Im-3m)
$
 PHASE BCC_A2 %B 2 1 3 !
 CONST BCC_A2 : SR : VA : !
$
$ Hcp (hP2, P6_3/mmc) and Me2X (NiAs-type, hP4, P6_3/mmc, B8_1)
$
 PHASE HCP_A3 %A 2 1 0.5 !
 CONST HCP_A3 : SR : VA: !
$
$ Prototype gamma-Se (hP3, P3_121)
$ The phase is named HEXAGONAL_A8 in the SGTE unary database and
$ TRIGONAL_A8 in LB.
$
 PHASE HEXAGONAL_A8 % 1 1 !
 CONST HEXAGONAL_A8 : TE : !
$
$ Prototype NaCl (cF8, Fm-3m)
$
 PHASE SRTE_B1 % 2 1 1 !
 CONST SRTE_B1 : SR : TE : !
$
$ unknown structure
$
 PHASE SR2TE3 % 2 2 3 !
 CONST SR2TE3 : SR : TE : !
$
$ unknown structure
$
 PHASE SRTE2 % 2 1 2 !
 CONST SRTE2 : SR : TE : !
$ ------------------------------------------------------------------------------
$ Defaults
$
 DEFINE-SYSTEM-DEFAULT ELEMENT 2 !
 DEFAULT-COM DEFINE_SYSTEM_ELEMENT VA !
 TYPE-DEF % SEQ * !
 TYPE-DEF A GES AMEND_PHASE_DESCRIPTION @ MAGNETIC -3 0.28 !
 TYPE-DEF B GES AMEND_PHASE_DESCRIPTION @ MAGNETIC -1 0.4 !
 FUNCTION ZERO      298.15  0;                                         6000 N !
 FUNCTION UN_ASS    298.15  0;                                         6000 N !
 FUNCTION R         298.15  +8.31451;                                  6000 N !
$ ------------------------------------------------------------------------------
$ Element data
$ ------------------------------------------------------------------------------
$ Sr
$
 PAR  G(FCC_A1,SR:VA),,                 +GHSERSR;                3000 N 91Din !
 PAR  G(BCC_A2,SR:VA),,                 +GBCCSR;                 3000 N 91Din !
 PAR  G(HCP_A3,SR:VA),,                 +GHSERSR+250+0.7*T;      3000 N 91Din !
 PAR  G(LIQUID,SR),,                    +GLIQSR;                 3000 N 91Din !
$
 FUNCTION GHSERSR   298.15  -7532.367+107.183879*T-23.905*T*LN(T)
       -0.00461225*T**2-1.67477E-07*T**3-2055*T**(-1);
       820.00  Y  -13380.102+153.196104*T-30.0905432*T*LN(T)
       -0.003251266*T**2+1.84189E-07*T**3+850134*T**(-1);
      3000.00  N !
 FUNCTION GBCCSR    298.15  -6779.234+116.583654*T-25.6708365*T*LN(T)
       -0.003126762*T**2+2.2965E-07*T**3+27649*T**(-1);
       820.00  Y  -6970.594+122.067301*T-26.57*T*LN(T)
       -0.0019493*T**2-1.7895E-08*T**3+16495*T**(-1);
      1050.00  Y  +8168.357+0.423037*T-9.7788593*T*LN(T)
       -0.009539908*T**2+5.20221E-07*T**3-2414794*T**(-1);
      3000.00  N !
 FUNCTION GLIQSR    298.15  +2194.997-10.118994*T-5.0668978*T*LN(T)
       -0.031840595*T**2+4.981237E-06*T**3-265559*T**(-1);
      1050.00  Y  -10855.29+213.406219*T-39.463*T*LN(T);
      3000.00  N !
$ ------------------------------------------------------------------------------
$ Te
$
$ HEXAGONAL_A8 and LIQUID revised in unary 3.0
$
$ RHOMBOHEDRAL_A7 from 89Gho not included in unary
$
 PAR  G(HEXAGONAL_A8,TE),,              +GHSERTE;                1600 N 95Dav !
$PAR  G(RHOMBOHEDRAL_A7,TE),,           +GHSERTE+15*T;           1600 N 89Gho !
 PAR  G(LIQUID,TE),,                    +GLIQTE;                 1600 N 95Dav !
$
 FUNCTION GHSERTE   298.15  -10544.679+183.372894*T-35.6687*T*LN(T)
       +0.01583435*T**2-5.240417E-06*T**3+155015*T**(-1);
       722.66  Y  +9160.595-129.265373*T+13.004*T*LN(T)
       -0.0362361*T**2+5.006367E-06*T**3-1286810*T**(-1);
      1150.00  Y  -12781.349+174.901226*T-32.5596*T*LN(T);
      1600.00  N !
 FUNCTION GLIQTE    298.15  -17554.731+685.877639*T-126.318*T*LN(T)
       +0.2219435*T**2-9.42075E-05*T**3+827930*T**(-1);
       626.49  Y  -3165763.48+46756.357*T-7196.41*T*LN(T)
       +7.09775*T**2-0.00130692833*T**3+2.58051E+08*T**(-1);
       722.66  Y  +180326.959-1500.57909*T+202.743*T*LN(T)
       -0.142016*T**2+1.6129733E-05*T**3-24238450*T**(-1);
      1150.00  Y  +19110.036-26.1929273*T+GHSERTE;
      1600.00  N !
$ ------------------------------------------------------------------------------
$ Binary system
$
$ S. Yu, J. Wang, D. Cui, S. Chen, Q. Wu, Y. Du,
$ J. Phase Equilib. Diffus., 43, 193-213(2022).
$
$ Checked against paper and author's tdb. Checked at 6000 K.
$
$ Temperature dependencies are very strong.
$
$ All parameters misprinted in the paper, probably not the final version.
$ Correction in JPED 44, 340-42(2023).
$
 PAR  L(LIQUID,SR,TE;0),,               -171563-65.55*T;,,            N 22Yu !
 PAR  L(LIQUID,SR,TE;1),,               -17000;,,                     N 22Yu !
 PAR  L(LIQUID,SR,TE;2),,               +45441;,,                     N 22Yu !
$
 PAR  G(SRTE_B1,SR:TE),,                +GHSERSR+GHSERTE
             -334586+77.852*T;,,                                      N 22Yu !
 PAR  G(SR2TE3,SR:TE),,                 +2*GHSERSR+3*GHSERTE
             -679185+153.78*T;,,                                      N 22Yu !
 PAR  G(SRTE2,SR:TE),,                  +GHSERSR+2*GHSERTE
             -340074+72.717*T;,,                                      N 22Yu !
$ ------------------------------------------------------------------------------
$
$
 LIST-OF-REFERENCE
 NUMBER  SOURCE
  Null   'Unknown source'
  Same   'Same or similar interaction as in the corresponding stable phase'
  REFLAV 'Laves phase convention: G(LAVES,X:X)=+3*GHSERXX+15000'
  COST   'COST 507 database, 1998'
  89Gho  'G. Ghosh, H.L. Lukas, L. Delaey,
          Z. Metallkd., 80, 731-36 (1989); Sb-Te'
  91Din  'A.T. Dinsdale, Calphad, 15, 317-425(1991).'
  95Dav  'A.V. Davydov, M.H. Rand, B.B. Argent, Calphad, 19, 375-87(1995),
          SGTE unary database V.3.0, 1996; Te'
  22Yu   'S. Yu, J. Wang, D. Cui, S. Chen, Q. Wu, Y. Du,
          J. Phase Equilib. Diffus., 43, 193-213(2022); Sr-Te'
!

File: data/databases/sgte-binary/SrTi-11Pen.tdb
$
$ Database for Sr-Ti from Y. Peng et al. 2011
$
$ Y. Peng, D. Zhao, B. Hu, L. Zhou, Y. Du, T. Gang, S. Liu, K. Chang,
$ J. Phase Equilib. Diffus., 32, 42-47(2011).
$
$ Dataset created 2011.02.19 by Bengt Hallstedt.
$ 2021.02.05: Modified for use with GES6.
$
$ ------------------------------------------------------------------------------
 TEMP-LIM 298.15 6000.00 !
$
$ELEMENT NAME  REF. STATE               ATOMIC MASS H298-H0    S298    !
$
 ELEMENT VA   VACUUM                      0.0          0.0      0.0    ! 
 ELEMENT SR   FCC_A1                     87.62      6568.      55.694  ! 
 ELEMENT TI   HCP_A3                     47.88      4824.      30.72   ! 
$ ------------------------------------------------------------------------------
$ Phase definitions
$
 PHASE LIQUID:L % 1 1 !
 CONST LIQUID:L : SR TI : !
$
$ Fcc (cF4, Fm-3m) and MeX (cF8, Fm-3m)
$
 PHASE FCC_A1 %A 2 1 1 !
 CONST FCC_A1 : SR% TI : VA : !
$
$ Bcc (cI2, Im-3m)
$
 PHASE BCC_A2 %B 2 1 3 !
 CONST BCC_A2 : SR% TI% : VA : !
$
$ Hcp (hP2, P6_3/mmc) and Me2X (NiAs-type, hP4, P6_3/mmc, B8_1)
$
 PHASE HCP_A3 %A 2 1 0.5 !
 CONST HCP_A3 : SR TI% : VA : !
$ ------------------------------------------------------------------------------
$ Defaults
$
 DEFINE-SYSTEM-DEFAULT ELEMENT 2 !
 DEFAULT-COM DEFINE_SYSTEM_ELEMENT VA !
 TYPE-DEF % SEQ * !
 TYPE-DEF A GES AMEND_PHASE_DESCRIPTION @ MAGNETIC -3 0.28 !
 TYPE-DEF B GES AMEND_PHASE_DESCRIPTION @ MAGNETIC -1 0.4 !
 FUNCTION ZERO      298.15  0;                                         6000 N !
 FUNCTION UN_ASS    298.15  0;                                         6000 N !
 FUNCTION R         298.15  +8.31451;                                  6000 N !
$ ------------------------------------------------------------------------------
$ Element data
$ ------------------------------------------------------------------------------
$ Sr
$
 PAR  G(FCC_A1,SR:VA),,                 +GHSERSR;                3000 N 91Din !
 PAR  G(BCC_A2,SR:VA),,                 +GBCCSR;                 3000 N 91Din !
 PAR  G(HCP_A3,SR:VA),,                 +GHSERSR+250+0.7*T;      3000 N 91Din !
 PAR  G(LIQUID,SR),,                    +GLIQSR;                 3000 N 91Din !
$
 FUNCTION GHSERSR   298.15  -7532.367+107.183879*T-23.905*T*LN(T)
       -0.00461225*T**2-1.67477E-07*T**3-2055*T**(-1);
       820.00  Y  -13380.102+153.196104*T-30.0905432*T*LN(T)
       -0.003251266*T**2+1.84189E-07*T**3+850134*T**(-1);
      3000.00  N !
 FUNCTION GBCCSR    298.15  -6779.234+116.583654*T-25.6708365*T*LN(T)
       -0.003126762*T**2+2.2965E-07*T**3+27649*T**(-1);
       820.00  Y  -6970.594+122.067301*T-26.57*T*LN(T)
       -0.0019493*T**2-1.7895E-08*T**3+16495*T**(-1);
      1050.00  Y  +8168.357+0.423037*T-9.7788593*T*LN(T)
       -0.009539908*T**2+5.20221E-07*T**3-2414794*T**(-1);
      3000.00  N !
 FUNCTION GLIQSR    298.15  +2194.997-10.118994*T-5.0668978*T*LN(T)
       -0.031840595*T**2+4.981237E-06*T**3-265559*T**(-1);
      1050.00  Y  -10855.29+213.406219*T-39.463*T*LN(T);
      3000.00  N !
$ ------------------------------------------------------------------------------
$ Ti
$
$ BCT_A5 added in unary 3.0
$
 PAR  G(HCP_A3,TI:VA),,                 +GHSERTI;                4000 N 91Din !
 PAR  G(BCC_A2,TI:VA),,                 +GBCCTI;                 4000 N 91Din !
 PAR  G(FCC_A1,TI:VA),,                 +GHSERTI+6000-0.1*T;     4000 N 91Din !
$PAR  G(DIAMOND_A4,TI),,                +GHSERTI+25000;          4000 N 91Din !
$PAR  G(BCT_A5,TI),,                    +GHSERTI+4602.2;         3000 N SGCOST !
$PAR  G(CBCC_A12,TI:VA),,               +GHSERTI+4602.2;         4000 N 91Din !
$PAR  G(CUB_A13,TI:VA),,                +GHSERTI+7531.2;         4000 N 91Din !
 PAR  G(LIQUID,TI),,                    +GLIQTI;                 4000 N 91Din !
$
 FUNCTION GHSERTI   298.15  -8059.921+133.615208*T-23.9933*T*LN(T)
       -0.004777975*T**2+1.06716E-07*T**3+72636*T**(-1);
       900.00  Y  -7811.815+132.988068*T-23.9887*T*LN(T)
       -0.0042033*T**2-9.0876E-08*T**3+42680*T**(-1);
      1155.00  Y  +908.837+66.976538*T-14.9466*T*LN(T)
       -0.0081465*T**2+2.02715E-07*T**3-1477660*T**(-1);
      1941.00  Y  -124526.786+638.806871*T-87.2182461*T*LN(T)
       +0.008204849*T**2-3.04747E-07*T**3+36699805*T**(-1);
      4000.00  N !
 FUNCTION GBCCTI    298.15  -1272.064+134.71418*T-25.5768*T*LN(T)
       -6.63845E-04*T**2-2.78803E-07*T**3+7208*T**(-1);
      1155.00  Y  +6667.385+105.366379*T-22.3771*T*LN(T)
       +0.00121707*T**2-8.4534E-07*T**3-2002750*T**(-1);
      1941.00  Y  +26483.26-182.426471*T+19.0900905*T*LN(T)
       -0.02200832*T**2+1.228863E-06*T**3+1400501*T**(-1);
      4000.00  N !
 FUNCTION GLIQTI    298.15  +12194.415-6.980938*T+GHSERTI;
      1300.00  Y  +369519.198-2554.0225*T+342.059267*T*LN(T)
       -0.163409355*T**2+1.2457117E-05*T**3-67034516*T**(-1);
      1941.00  Y  -19887.066+298.7367*T-46.29*T*LN(T);
      4000.00  N !
$ ------------------------------------------------------------------------------
$ Binary system
$
$ Y. Peng, D. Zhao, B. Hu, L. Zhou, Y. Du, T. Gang, S. Liu, K. Chang,
$ J. Phase Equilib. Diffus., 32, 42-47(2011).
$
$ Checked against paper. Checked at 6000 K.
$
 PAR  L(LIQUID,SR,TI;0),,               +146191.79;,,                 N 11Pen !
 PAR  L(LIQUID,SR,TI;1),,               -29757.42;,,                  N 11Pen !
$
 PAR  L(FCC_A1,SR,TI:VA;0),,            +54816.11;,,                  N 11Pen !
 PAR  L(BCC_A2,SR,TI:VA;0),,            +86242.28;,,                  N 11Pen !
 PAR  L(HCP_A3,SR,TI:VA;0),,            +68196.85;,,                  N 11Pen !
$ ------------------------------------------------------------------------------
$
$
 LIST-OF-REFERENCE
 NUMBER  SOURCE
  Null   'Unknown source'
  Same   'Same or similar interaction as in the corresponding stable phase'
  SGCOST 'COST 507 database, SGTE unary database V.3.0, 1996; Al, B, Nd, Ti, Zn'
  91Din  'A.T. Dinsdale, Calphad, 15, 317-425(1991).'
  11Pen  'Y. Peng, D. Zhao, B. Hu, L. Zhou, Y. Du, T. Gang, S. Liu, K. Chang,
          J. Phase Equilib. Diffus., 32, 42-47(2011); Sr-Ti'
!

File: data/databases/sgte-binary/SrV-11Pen.tdb
$
$ Database for Sr-V from Y. Peng et al. 2011
$
$ Y. Peng, D. Zhao, B. Hu, L. Zhou, Y. Du, T. Gang, S. Liu, K. Chang,
$ J. Phase Equilib. Diffus., 32, 42-47(2011).
$
$ Dataset created 2011.02.19 by Bengt Hallstedt.
$ 2021.02.05: Modified for use with GES6.
$
$ ------------------------------------------------------------------------------
 TEMP-LIM 298.15 6000.00 !
$
$ELEMENT NAME  REF. STATE               ATOMIC MASS H298-H0    S298    !
$
 ELEMENT VA   VACUUM                      0.0          0.0      0.0    ! 
 ELEMENT SR   FCC_A1                     87.62      6568.      55.694  ! 
 ELEMENT V    BCC_A2                     50.9415    4507.0     30.89   ! 
$ ------------------------------------------------------------------------------
$ Phase definitions
$
 PHASE LIQUID:L % 1 1 !
 CONST LIQUID:L : SR V : !
$
$ Fcc (cF4, Fm-3m) and MeX (cF8, Fm-3m)
$
 PHASE FCC_A1 %A 2 1 1 !
 CONST FCC_A1 : SR% V : VA : !
$
$ Bcc (cI2, Im-3m)
$
 PHASE BCC_A2 %B 2 1 3 !
 CONST BCC_A2 : SR% V% : VA : !
$
$ Hcp (hP2, P6_3/mmc) and Me2X (NiAs-type, hP4, P6_3/mmc, B8_1)
$
 PHASE HCP_A3 %A 2 1 0.5 !
 CONST HCP_A3 : SR V : VA : !
$ ------------------------------------------------------------------------------
$ Defaults
$
 DEFINE-SYSTEM-DEFAULT ELEMENT 2 !
 DEFAULT-COM DEFINE_SYSTEM_ELEMENT VA !
 TYPE-DEF % SEQ * !
 TYPE-DEF A GES AMEND_PHASE_DESCRIPTION @ MAGNETIC -3 0.28 !
 TYPE-DEF B GES AMEND_PHASE_DESCRIPTION @ MAGNETIC -1 0.4 !
 FUNCTION ZERO      298.15  0;                                         6000 N !
 FUNCTION UN_ASS    298.15  0;                                         6000 N !
 FUNCTION R         298.15  +8.31451;                                  6000 N !
$ ------------------------------------------------------------------------------
$ Element data
$ ------------------------------------------------------------------------------
$ Sr
$
 PAR  G(FCC_A1,SR:VA),,                 +GHSERSR;                3000 N 91Din !
 PAR  G(BCC_A2,SR:VA),,                 +GBCCSR;                 3000 N 91Din !
 PAR  G(HCP_A3,SR:VA),,                 +GHSERSR+250+0.7*T;      3000 N 91Din !
 PAR  G(LIQUID,SR),,                    +GLIQSR;                 3000 N 91Din !
$
 FUNCTION GHSERSR   298.15  -7532.367+107.183879*T-23.905*T*LN(T)
       -0.00461225*T**2-1.67477E-07*T**3-2055*T**(-1);
       820.00  Y  -13380.102+153.196104*T-30.0905432*T*LN(T)
       -0.003251266*T**2+1.84189E-07*T**3+850134*T**(-1);
      3000.00  N !
 FUNCTION GBCCSR    298.15  -6779.234+116.583654*T-25.6708365*T*LN(T)
       -0.003126762*T**2+2.2965E-07*T**3+27649*T**(-1);
       820.00  Y  -6970.594+122.067301*T-26.57*T*LN(T)
       -0.0019493*T**2-1.7895E-08*T**3+16495*T**(-1);
      1050.00  Y  +8168.357+0.423037*T-9.7788593*T*LN(T)
       -0.009539908*T**2+5.20221E-07*T**3-2414794*T**(-1);
      3000.00  N !
 FUNCTION GLIQSR    298.15  +2194.997-10.118994*T-5.0668978*T*LN(T)
       -0.031840595*T**2+4.981237E-06*T**3-265559*T**(-1);
      1050.00  Y  -10855.29+213.406219*T-39.463*T*LN(T);
      3000.00  N !
$ ------------------------------------------------------------------------------
$ V
$
 PAR  G(BCC_A2,V:VA),,                  +GHSERVV;                4000 N 91Din !
 PAR  G(FCC_A1,V:VA),,                  +GHSERVV+7500+1.7*T;     4000 N 91Din !
 PAR  G(HCP_A3,V:VA),,                  +GHSERVV+4000+2.4*T;     4000 N 91Din !
$PAR  G(CBCC_A12,V:VA),,                +GHSERVV+9000;           4000 N 91Din !
$PAR  G(CUB_A13,V:VA),,                 +GHSERVV+10000;          4000 N 91Din !
 PAR  G(LIQUID,V),,                     +GLIQVV;                 4000 N 91Din !
$
 FUNCTION GHSERVV   298.15  -7930.43+133.346053*T-24.134*T*LN(T)
       -0.003098*T**2+1.2175E-07*T**3+69460*T**(-1);
       790.00  Y  -7967.842+143.291093*T-25.9*T*LN(T)
       +6.25E-05*T**2-6.8E-07*T**3;
      2183.00  Y  -41689.864+321.140783*T-47.43*T*LN(T)+6.44389E+31*T**(-9);
      4000.00  N !
 FUNCTION GLIQVV    298.15  +20764.117-9.455552*T+GHSERVV-5.19136E-22*T**7;
      2183.00  Y  -19617.51+311.055983*T-47.43*T*LN(T);
      4000.00  N !
$ ------------------------------------------------------------------------------
$ Binary system
$
$ Y. Peng, D. Zhao, B. Hu, L. Zhou, Y. Du, T. Gang, S. Liu, K. Chang,
$ J. Phase Equilib. Diffus., 32, 42-47(2011).
$
$ Checked against paper. Checked at 6000 K.
$
 PAR  L(LIQUID,SR,V;0),,                +176034.99;,,                 N 11Pen !
 PAR  L(LIQUID,SR,V;1),,                -28348.94;,,                  N 11Pen !
$
 PAR  L(FCC_A1,SR,V:VA;0),,             +54047.84;,,                  N 11Pen !
 PAR  L(BCC_A2,SR,V:VA;0),,             +87611.01;,,                  N 11Pen !
$
$ Metastable
$
 PAR  L(HCP_A3,SR,V:VA;0),,             +54047.84;,,                  N Same !
$ ------------------------------------------------------------------------------
$
$
 LIST-OF-REFERENCE
 NUMBER  SOURCE
  Null   'Unknown source'
  Same   'Same or similar interaction as in the corresponding stable phase'
  COST   'COST 507 database'
  91Din  'A.T. Dinsdale, Calphad, 15, 317-425(1991).'
  11Pen  'Y. Peng, D. Zhao, B. Hu, L. Zhou, Y. Du, T. Gang, S. Liu, K. Chang,
          J. Phase Equilib. Diffus., 32, 42-47(2011); Sr-V'
!

File: data/databases/sgte-binary/SrV-88Smi.tdb
$
$ Database for Sr-V from J.F. Smith and K.J. Lee 1988.
$
$ J.F. Smith, K.J. Lee, Bull. Alloy Phase Diag., 9, 466-69(1988).
$
$ Dataset created 2018.05.06 by Bengt Hallstedt.
$ 2021.02.05: Modified for use with GES6.
$
$ The Miedema model was used to estimate interactions.
$
$ ------------------------------------------------------------------------------
 TEMP-LIM 298.15 6000.00 !
$
$ELEMENT NAME  REF. STATE               ATOMIC MASS H298-H0    S298    !
$
 ELEMENT VA   VACUUM                      0.0          0.0      0.0    ! 
 ELEMENT SR   FCC_A1                     87.62      6568.      55.694  ! 
 ELEMENT V    BCC_A2                     50.9415    4507.0     30.89   ! 
$ ------------------------------------------------------------------------------
$ Phase definitions
$
 PHASE LIQUID:L % 1 1 !
 CONST LIQUID:L : SR V : !
$
$ Fcc (cF4, Fm-3m) and MeX (cF8, Fm-3m)
$
 PHASE FCC_A1 %A 2 1 1 !
 CONST FCC_A1 : SR% V : VA : !
$
$ Bcc (cI2, Im-3m)
$
 PHASE BCC_A2 %B 2 1 3 !
 CONST BCC_A2 : SR% V% : VA : !
$
$ Hcp (hP2, P6_3/mmc) and Me2X (NiAs-type, hP4, P6_3/mmc, B8_1)
$
 PHASE HCP_A3 %A 2 1 0.5 !
 CONST HCP_A3 : SR V : VA : !
$ ------------------------------------------------------------------------------
$ Defaults
$
 DEFINE-SYSTEM-DEFAULT ELEMENT 2 !
 DEFAULT-COM DEFINE_SYSTEM_ELEMENT VA !
 TYPE-DEF % SEQ * !
 TYPE-DEF A GES AMEND_PHASE_DESCRIPTION @ MAGNETIC -3 0.28 !
 TYPE-DEF B GES AMEND_PHASE_DESCRIPTION @ MAGNETIC -1 0.4 !
 FUNCTION ZERO      298.15  0;                                         6000 N !
 FUNCTION UN_ASS    298.15  0;                                         6000 N !
 FUNCTION R         298.15  +8.31451;                                  6000 N !
$ ------------------------------------------------------------------------------
$ Element data
$ ------------------------------------------------------------------------------
$ Sr
$
 PAR  G(FCC_A1,SR:VA),,                 +GHSERSR;                3000 N 91Din !
 PAR  G(BCC_A2,SR:VA),,                 +GBCCSR;                 3000 N 91Din !
 PAR  G(HCP_A3,SR:VA),,                 +GHSERSR+250+0.7*T;      3000 N 91Din !
 PAR  G(LIQUID,SR),,                    +GLIQSR;                 3000 N 91Din !
$
 FUNCTION GHSERSR   298.15  -7532.367+107.183879*T-23.905*T*LN(T)
       -0.00461225*T**2-1.67477E-07*T**3-2055*T**(-1);
       820.00  Y  -13380.102+153.196104*T-30.0905432*T*LN(T)
       -0.003251266*T**2+1.84189E-07*T**3+850134*T**(-1);
      3000.00  N !
 FUNCTION GBCCSR    298.15  -6779.234+116.583654*T-25.6708365*T*LN(T)
       -0.003126762*T**2+2.2965E-07*T**3+27649*T**(-1);
       820.00  Y  -6970.594+122.067301*T-26.57*T*LN(T)
       -0.0019493*T**2-1.7895E-08*T**3+16495*T**(-1);
      1050.00  Y  +8168.357+0.423037*T-9.7788593*T*LN(T)
       -0.009539908*T**2+5.20221E-07*T**3-2414794*T**(-1);
      3000.00  N !
 FUNCTION GLIQSR    298.15  +2194.997-10.118994*T-5.0668978*T*LN(T)
       -0.031840595*T**2+4.981237E-06*T**3-265559*T**(-1);
      1050.00  Y  -10855.29+213.406219*T-39.463*T*LN(T);
      3000.00  N !
$ ------------------------------------------------------------------------------
$ V
$
 PAR  G(BCC_A2,V:VA),,                  +GHSERVV;                4000 N 91Din !
 PAR  G(FCC_A1,V:VA),,                  +GHSERVV+7500+1.7*T;     4000 N 91Din !
 PAR  G(HCP_A3,V:VA),,                  +GHSERVV+4000+2.4*T;     4000 N 91Din !
$PAR  G(CBCC_A12,V:VA),,                +GHSERVV+9000;           4000 N 91Din !
$PAR  G(CUB_A13,V:VA),,                 +GHSERVV+10000;          4000 N 91Din !
 PAR  G(LIQUID,V),,                     +GLIQVV;                 4000 N 91Din !
$
 FUNCTION GHSERVV   298.15  -7930.43+133.346053*T-24.134*T*LN(T)
       -0.003098*T**2+1.2175E-07*T**3+69460*T**(-1);
       790.00  Y  -7967.842+143.291093*T-25.9*T*LN(T)
       +6.25E-05*T**2-6.8E-07*T**3;
      2183.00  Y  -41689.864+321.140783*T-47.43*T*LN(T)+6.44389E+31*T**(-9);
      4000.00  N !
 FUNCTION GLIQVV    298.15  +20764.117-9.455552*T+GHSERVV-5.19136E-22*T**7;
      2183.00  Y  -19617.51+311.055983*T-47.43*T*LN(T);
      4000.00  N !
$ ------------------------------------------------------------------------------
$ Binary system
$
$ J.F. Smith, K.J. Lee, Bull. Alloy Phase Diag., 9, 466-69(1988).
$
$ Checked against paper. Checked at 6000 K.
$
$ The Miedema model was used to estimate interactions.
$
 PAR  L(LIQUID,SR,V;0),,                +214023;,,                    N 88Smi !
$
 PAR  L(FCC_A1,SR,V:VA;0),,             +214023;,,                    N 88Smi !
 PAR  L(BCC_A2,SR,V:VA;0),,             +214023;,,                    N 88Smi !
$
$ Metastable
$
 PAR  L(HCP_A3,SR,V:VA;0),,             +214023;,,                    N Same !
$ ------------------------------------------------------------------------------
$
$
 LIST-OF-REFERENCE
 NUMBER  SOURCE
  Null   'Unknown source'
  Same   'Same or similar interaction as in the corresponding stable phase'
  COST   'COST 507 database'
  88Smi  'J.F. Smith, K.J. Lee, Bull. Alloy Phase Diag., 9, 466-69(1988); Sr-V'
  91Din  'A.T. Dinsdale, Calphad, 15, 317-425(1991).'
!

File: data/databases/sgte-binary/SrYb-07Shi.tdb
$
$ Database for Sr-Yb from D. Shin 2007.
$
$ D. Shin, PhD Thesis, 2007.
$
$ Dataset created 2025.02.11 by Bengt Hallstedt.
$
$ Fcc interaction from SQS calculations.
$
$ ------------------------------------------------------------------------------
 TEMP-LIM 298.15 6000.00 !
$
$ELEMENT NAME  REF. STATE               ATOMIC MASS H298-H0    S298    !
$
 ELEMENT VA   VACUUM                      0.0          0.0      0.0    ! 
 ELEMENT SR   FCC_A1                     87.62      6568.      55.694  ! 
 ELEMENT YB   FCC_A1                    173.04      6711.136   59.8312 ! 
$ ------------------------------------------------------------------------------
$ Phase definitions
$
 PHASE LIQUID:L % 1 1 !
 CONST LIQUID:L : SR YB : !
$
$ Fcc (cF4, Fm-3m) and MeX (cF8, Fm-3m)
$
 PHASE FCC_A1 %A 2 1 1 !
 CONST FCC_A1 : SR% YB% : VA : !
$
$ Bcc (cI2, Im-3m)
$
 PHASE BCC_A2 %B 2 1 3 !
 CONST BCC_A2 : SR% YB% : VA : !
$
$ Hcp (hP2, P6_3/mmc) and Me2X (NiAs-type, hP4, P6_3/mmc, B8_1)
$
 PHASE HCP_A3 %A 2 1 0.5 !
 CONST HCP_A3 : SR YB : VA : !
$ ------------------------------------------------------------------------------
$ Defaults
$
 DEFINE-SYSTEM-DEFAULT ELEMENT 2 !
 DEFAULT-COM DEFINE_SYSTEM_ELEMENT VA !
 TYPE-DEF % SEQ * !
 TYPE-DEF A GES AMEND_PHASE_DESCRIPTION @ MAGNETIC -3 0.28 !
 TYPE-DEF B GES AMEND_PHASE_DESCRIPTION @ MAGNETIC -1 0.4 !
 FUNCTION ZERO      298.15  0;                                         6000 N !
 FUNCTION UN_ASS    298.15  0;                                         6000 N !
 FUNCTION R         298.15  +8.31451;                                  6000 N !
$ ------------------------------------------------------------------------------
$ Element data
$ ------------------------------------------------------------------------------
$ Sr
$
 PAR  G(FCC_A1,SR:VA),,                 +GHSERSR;                3000 N 91Din !
 PAR  G(BCC_A2,SR:VA),,                 +GBCCSR;                 3000 N 91Din !
 PAR  G(HCP_A3,SR:VA),,                 +GHSERSR+250+0.7*T;      3000 N 91Din !
 PAR  G(LIQUID,SR),,                    +GLIQSR;                 3000 N 91Din !
$
 FUNCTION GHSERSR   298.15  -7532.367+107.183879*T-23.905*T*LN(T)
       -0.00461225*T**2-1.67477E-07*T**3-2055*T**(-1);
       820.00  Y  -13380.102+153.196104*T-30.0905432*T*LN(T)
       -0.003251266*T**2+1.84189E-07*T**3+850134*T**(-1);
      3000.00  N !
 FUNCTION GBCCSR    298.15  -6779.234+116.583654*T-25.6708365*T*LN(T)
       -0.003126762*T**2+2.2965E-07*T**3+27649*T**(-1);
       820.00  Y  -6970.594+122.067301*T-26.57*T*LN(T)
       -0.0019493*T**2-1.7895E-08*T**3+16495*T**(-1);
      1050.00  Y  +8168.357+0.423037*T-9.7788593*T*LN(T)
       -0.009539908*T**2+5.20221E-07*T**3-2414794*T**(-1);
      3000.00  N !
 FUNCTION GLIQSR    298.15  +2194.997-10.118994*T-5.0668978*T*LN(T)
       -0.031840595*T**2+4.981237E-06*T**3-265559*T**(-1);
      1050.00  Y  -10855.29+213.406219*T-39.463*T*LN(T);
      3000.00  N !
$ ------------------------------------------------------------------------------
$ Yb
$
$ HCP_A3 added in unary 5.0
$
 PAR  G(FCC_A1,YB:VA),,                 +GHSERYB;                2000 N 91Din !
 PAR  G(BCC_A2,YB:VA),,                 +GBCCYB;                 2000 N 91Din !
 PAR  G(HCP_A3,YB:VA),,                 +GHSERYB+5000;           2000 N 06Guo !
 PAR  G(LIQUID,YB),,                    +GLIQYB;                 2000 N 91Din !
$
 FUNCTION GHSERYB   298.15  -9370.941+189.327664*T-40.0791*T*LN(T)
       +0.04227115*T**2-2.2242E-05*T**3;
       553.00  Y  -8192.154+121.065655*T-26.7591*T*LN(T)-0.00256065*T**2;
      1033.00  Y  +16034.89-89.478241*T+2.7623966*T*LN(T)
       -0.017961331*T**2+1.421719E-06*T**3-3631462*T**(-1);
      2000.00  N !
 FUNCTION GBCCYB    298.15  -965.99-21.293677*T-3.8534432*T*LN(T)
       -0.030009694*T**2+4.743871E-06*T**3-334650*T**(-1);
      1033.00  Y  -13368.113+188.313864*T-36.1079*T*LN(T);
      1097.00  Y  -3911.847+113.174165*T-25.7402233*T*LN(T)
       -0.004743348*T**2+3.63044E-07*T**3-1553668*T**(-1);
      2000.00  N !
 FUNCTION GLIQYB    298.15  +7030.788-40.615571*T-1.8061816*T*LN(T)
       -0.03250938*T**2+5.136665E-06*T**3-370554*T**(-1);
      1033.00  Y  -6445.835+186.690398*T-36.7774*T*LN(T);
      2000.00  N !
 FUNCTION GHCPYB    298.15  +GHSERYB+5000;                             2000 N !
$ ------------------------------------------------------------------------------
$ Binary system
$
$ D. Shin, PhD Thesis, 2007.
$
$ Checked against thesis. Checked at 6000 K.
$
$ Fcc interaction from SQS calculations.
$
 PAR  L(LIQUID,SR,YB;0),,               +2000;,,                      N 07Shi !
$
 PAR  L(FCC_A1,SR,YB:VA;0),,            +2672;,,                      N 07Shi !
 PAR  L(BCC_A2,SR,YB:VA;0),,            +2672;,,                      N 07Shi !
$
$ Metastable
$
 PAR  L(HCP_A3,SR,YB:VA;0),,            +2672;,,                      N Same !
$ ------------------------------------------------------------------------------
$
$
 LIST-OF-REFERENCE
 NUMBER  SOURCE
  Null   'Unknown source'
  Same   'Same or similar interaction as in the corresponding stable phase'
  COST   'COST 507 database'
  91Din  'A.T. Dinsdale, Calphad, 15, 317-425(1991).'
  06Guo  'C. Guo, Z. Du, J. Alloys Compd., 422, 102-8(2006),
          SGTE unary database V.5.0, 2009; Yb'
  07Shi  'D. Shin, PhD Thesis, 2007; Sr-Yb'
!

File: data/databases/sgte-binary/SrZn-03Zho.tdb
$
$ Database for Sr-Zn from Y. Zhong et al. 2003
$
$ Y. Zhong, K. Ozturk, Z.-K. Liu, J. Phase Equilib., 24, 340-46(2003).
$
$ Dataset created 2013.06.01 by Bengt Hallstedt.
$ 2021.02.05: Modified for use with GES6.
$
$ There is an inverse miscibility gap with a min at 2770 K and x(Zn)=0.34.
$
$ There are small differences (less than 1 K) for the invariant equilibria.
$
$ ------------------------------------------------------------------------------
 TEMP-LIM 298.15 6000.00 !
$
$ELEMENT NAME  REF. STATE               ATOMIC MASS H298-H0    S298    !
$
 ELEMENT VA   VACUUM                      0.0          0.0      0.0    ! 
 ELEMENT SR   FCC_A1                     87.62      6568.      55.694  ! 
 ELEMENT ZN   HCP_A3                     65.38      5657.0     41.63   ! 
$ ------------------------------------------------------------------------------
$ Phase definitions
$
 PHASE LIQUID:L % 1 1 !
 CONST LIQUID:L : SR ZN : !
$
$ Fcc (cF4, Fm-3m) and MeX (cF8, Fm-3m)
$
 PHASE FCC_A1 %A 2 1 1 !
 CONST FCC_A1 : SR ZN : VA : !
$
$ Bcc (cI2, Im-3m)
$
 PHASE BCC_A2 %B 2 1 3 !
 CONST BCC_A2 : SR ZN : VA : !
$
$ Hcp (hP2, P6_3/mmc) and Me2X (NiAs-type, hP4, P6_3/mmc, B8_1)
$
 PHASE HCP_A3 %A 2 1 0.5 !
 CONST HCP_A3 : SR ZN : VA : !
$
$ Prototype beta-FeB (oP8, Pnma)
$
 PHASE SRZN_B27 % 2 1 1 !
 CONST SRZN_B27 : SR : ZN : !
$
$ Prototype Hg2K (oI12, Imma)
$
 PHASE SRZN2 % 2 1 2 !
 CONST SRZN2 : SR : ZN : !
$
$ Prototype SrZn5 (oP24, Pnma), alpha
$
 PHASE SRZN5_ALPHA % 2 1 5 !
 CONST SRZN5_ALPHA : SR : ZN : !
$
$ Prototype CaCu5 (hP6, P6/mmm), beta
$
 PHASE SRZN5_D2D % 2 1 5 !
 CONST SRZN5_D2D : SR : ZN : !
$
$ Prototype NaZn13 (cF112, Fm-3c)
$
 PHASE SRZN13_D23 % 2 1 13 !
 CONST SRZN13_D23 : SR : ZN : !
$ ------------------------------------------------------------------------------
$ Defaults
$
 DEFINE-SYSTEM-DEFAULT ELEMENT 2 !
 DEFAULT-COM DEFINE_SYSTEM_ELEMENT VA !
 TYPE-DEF % SEQ * !
 TYPE-DEF A GES AMEND_PHASE_DESCRIPTION @ MAGNETIC -3 0.28 !
 TYPE-DEF B GES AMEND_PHASE_DESCRIPTION @ MAGNETIC -1 0.4 !
 FUNCTION ZERO      298.15  0;                                         6000 N !
 FUNCTION UN_ASS    298.15  0;                                         6000 N !
$ ------------------------------------------------------------------------------
$ Element data
$ ------------------------------------------------------------------------------
$ Sr
$
 PAR  G(FCC_A1,SR:VA),,                 +GHSERSR;                3000 N 91Din !
 PAR  G(BCC_A2,SR:VA),,                 +GBCCSR;                 3000 N 91Din !
 PAR  G(HCP_A3,SR:VA),,                 +GHSERSR+250+0.7*T;      3000 N 91Din !
 PAR  G(LIQUID,SR),,                    +GLIQSR;                 3000 N 91Din !
$
 FUNCTION GHSERSR   298.15  -7532.367+107.183879*T-23.905*T*LN(T)
       -0.00461225*T**2-1.67477E-07*T**3-2055*T**(-1);
       820.00  Y  -13380.102+153.196104*T-30.0905432*T*LN(T)
       -0.003251266*T**2+1.84189E-07*T**3+850134*T**(-1);
      3000.00  N !
 FUNCTION GBCCSR    298.15  -6779.234+116.583654*T-25.6708365*T*LN(T)
       -0.003126762*T**2+2.2965E-07*T**3+27649*T**(-1);
       820.00  Y  -6970.594+122.067301*T-26.57*T*LN(T)
       -0.0019493*T**2-1.7895E-08*T**3+16495*T**(-1);
      1050.00  Y  +8168.357+0.423037*T-9.7788593*T*LN(T)
       -0.009539908*T**2+5.20221E-07*T**3-2414794*T**(-1);
      3000.00  N !
 FUNCTION GLIQSR    298.15  +2194.997-10.118994*T-5.0668978*T*LN(T)
       -0.031840595*T**2+4.981237E-06*T**3-265559*T**(-1);
      1050.00  Y  -10855.29+213.406219*T-39.463*T*LN(T);
      3000.00  N !
$ ------------------------------------------------------------------------------
$ Zn
$
$ BCT_A5 and DIAMOND_A4 added in unary 3.0
$ HCP_A3 revised in unary 4.1 (due to introduction of HCP_ZN)
$ RHOMBOHEDRAL_A7 and TETRAGONAL_A6 added in unary 4.1
$ TETRAGONAL_A6 revised in unary 4.4
$ CBCC_A12 and CUB_A13 added in unary 4.4
$ HCP_A3 and LIQUID modified in unary 5.0 (melting T and coefficients adjusted)
$ RHOMBO_A10 added in unary 5.0
$
$ Pure Zn restored as HCP_A3
$
 PAR  G(HCP_A3,ZN:VA),,                 +GHSERZN;                1700 N 91Din !
$PAR  G(HCP_A3,ZN:VA),,                 +GHSERZN
$            +2969.82-1.56968*T;                                 1700 N 93Kow !
 PAR  G(FCC_A1,ZN:VA),,                 +GHSERZN
             +2969.82-1.56968*T;                                 1700 N 91Din !
 PAR  G(BCC_A2,ZN:VA),,                 +GHSERZN
             +2886.96-2.5104*T;                                  1700 N 91Din !
$PAR  G(DIAMOND_A4,ZN),,                +GHSERZN+30*T;           1700 N SGCOST !
$PAR  G(BCT_A5,ZN),,                    +GHSERZN
$            +2886.96-2.5104*T;                                  1700 N SGCOST !
$PAR  G(TETRAGONAL_A6,ZN),,             +GHSERZN+4184;           1700 N 96Lee !
$PAR  G(TETRAGONAL_A6,ZN),,             +GHSERZN
$            +2886.96-2.5104*T;                                  1700 N 99SGUN !
$PAR  G(RHOMBOHEDRAL_A7,ZN),,           +GHSERZN+2300+11.5*T;    1700 N 99SGUN !
$PAR  G(RHOMBO_A10,ZN),,                +GLIQZN-2000+10*T;       1700 N 98Han !
$PAR  G(CBCC_A12,ZN:VA),,               +GHSERZN+2000;           1700 N 01Mie !
$PAR  G(CUB_A13,ZN:VA),,                +GHSERZN+2000;           1700 N 01Mie !
 PAR  G(LIQUID,ZN),,                    +GLIQZN;                 1700 N 91Din !
$
 FUNCTION GHSERZN   298.15  -7285.787+118.470069*T-23.701314*T*LN(T)
       -0.001712034*T**2-1.264963E-06*T**3;
       692.677 Y  -11070.546+172.345644*T-31.38*T*LN(T)+4.7047E+26*T**(-9);
      1700.00  N !
 FUNCTION GLIQZN    298.15  +7157.222-10.29305*T+GHSERZN-3.58949E-19*T**7;
       692.677 Y  -3620.385+161.60854*T-31.38*T*LN(T);
      1700.00  N !
 FUNCTION GBCCZN    298.15  +GHSERZN+2886.96-2.5104*T;                 6000 N !
$ ------------------------------------------------------------------------------
$ Binary system
$
$ Y. Zhong, K. Ozturk, Z.-K. Liu, J. Phase Equilib., 24, 340-46(2003).
$
$ Checked against paper. Checked at 6000 K.
$
$ There is an inverse miscibility gap with a min at 2770 K and x(Zn)=0.34.
$
$ There are small differences (less than 1 K) for the invariant equilibria.
$
 PAR  L(LIQUID,SR,ZN;0),,               -66273+28.606*T;,,            N 03Zho !
 PAR  L(LIQUID,SR,ZN;1),,               +37071-1.386*T;,,             N 03Zho !
 PAR  L(LIQUID,SR,ZN;2),,               -16673;,,                     N 03Zho !
$
 PAR  L(FCC_A1,SR,ZN:VA;0),,            +ZERO;,,                      N 03Zho !
 PAR  L(BCC_A2,SR,ZN:VA;0),,            +ZERO;,,                      N 03Zho !
 PAR  L(HCP_A3,SR,ZN:VA;0),,            +ZERO;,,                      N 03Zho !
$
 PAR  G(SRZN_B27,SR:ZN),,               +GHSERSR+GHSERZN
             -38226+12.55*T;,,                                        N 03Zho !
 PAR  G(SRZN2,SR:ZN),,                  +GHSERSR+2*GHSERZN
             -68558+18.642*T;,,                                       N 03Zho !
 PAR  G(SRZN5_ALPHA,SR:ZN),,            +GHSERSR+5*GHSERZN
             -122011+31.403*T;,,                                      N 03Zho !
 PAR  G(SRZN5_D2D,SR:ZN),,              +GHSERSR+5*GHSERZN
             -121985+31.374*T;,,                                      N 03Zho !
 PAR  G(SRZN13_D23,SR:ZN),,             +GHSERSR+13*GHSERZN
             -266074+93.778*T;,,                                      N 03Zho !
$ ------------------------------------------------------------------------------
$
$
 LIST-OF-REFERENCE
 NUMBER  SOURCE
  Null   'Unknown source'
  Same   'Same or similar interaction as in the corresponding stable phase'
  COST   'COST 507 database, 1998'
  SGCOST 'COST 507 database, SGTE unary database V.3.0, 1996; Al, B, Nd, Ti, Zn'
  91Din  'A.T. Dinsdale, Calphad, 15, 317-425(1991).'
  93Kow  'M. Kowalski, P.J. Spencer, J. Phase Equilib., 14, 432-38 (1993),
          SGTE unary database V.4.1, 1999; Zn'
  96Lee  'B.-J. Lee, Calphad, 20, 471-80(1996)
          SGTE unary database V.4.4, 2001; Zn'
  98Han  'S.C. Hansen, Calphad, 22, 359-73(1998),
          SGTE unary database V.5.0, 2009; Zn'
  99SGUN 'SGTE unary database V.4.1, 1999.'
  01Mie  'J. Miettinen, Calphad, 25, 43-58(2001),
          SGTE unary database V.4.4, 2001; Sn, Zn'
  03Zho  'Y. Zhong, K. Ozturk, Z.-K. Liu,
          J. Phase Equilib., 24, 340-46(2003); Sr-Zn'
!
