Repository: orchid-calphad/orchid-project.org

# orchid-project.org

Website and released data of **ORCHID** (Open Repository for CALPHAD Hypotheses, Intelligence, and Discovery),
served by GitHub Pages at https://orchid-project.org. Releases are archived on Zenodo (one DOI per version).

- `index.html`, `catalog/`, `best-practices.html` — static, self-contained pages (generated in the ORCHID tooling).
- `data/` — released data: catalog, redistributable TDB files, convex hulls. Licences: `data/LICENSES.md`, `data/NOTICE.md`.
- `llms.txt`, `data/croissant.json`, `CITATION.cff`, `.zenodo.json` — machine-readable metadata.

Only data with clear redistribution rights are published.

File: data/databases/sgte-binary/TaB-17OuY.tdb
$
$ Database for Ta-B from X. OuYang et al. 2017.
$
$ X. OuYang, F. Yin, J. Hu, Y. Liu, Z. Long,
$ J. Phase Equilib. Diffus., 38, 874-86(2017).
$
$ Dataset created 2019.03.05 by Bengt Hallstedt.
$ 2021.02.05: Modified for use with GES6.
$
$ Invariant equilibria differ by up to 24 K, possibly because of rounding
$ errors.
$
$ ------------------------------------------------------------------------------
 TEMP-LIM 298.15 6000.00 !
$
$ELEMENT NAME  REF. STATE               ATOMIC MASS H298-H0    S298    !
$
 ELEMENT VA   VACUUM                      0.0          0.0      0.0    ! 
 ELEMENT B    BETA_RHOMBO_B              10.81      1222.0      5.9    ! 
 ELEMENT TA   BCC_A2                    180.9479    5681.872   41.4718 ! 
$ ------------------------------------------------------------------------------
$ Phase definitions
$
 PHASE LIQUID:L % 1 1 !
 CONST LIQUID:L : B TA : !
$
$ Fcc (cF4, Fm-3m) and MeX (cF8, Fm-3m)
$
 PHASE FCC_A1 %A 2 1 1 !
 CONST FCC_A1 : TA : B VA% : !
$
$ Bcc (cI2, Im-3m)
$
 PHASE BCC_A2 %B 2 1 3 !
 CONST BCC_A2 : TA% : B VA% : !
$
$ Hcp (hP2, P6_3/mmc) and Me2X (NiAs-type, hP4, P6_3/mmc, B8_1)
$
 PHASE HCP_A3 %A 2 1 0.5 !
 CONST HCP_A3 : TA : B VA% : !
$
$ Prototype beta-B (hR105, R-3m)
$
 PHASE BETA_RHOMBO_B % 2 93 12 !
 CONST BETA_RHOMBO_B : B : B : !
$
$ Prototype Al2Cu (tI12, I4/mcm)
$
 PHASE TA2B_C16 % 2 2 1 !
 CONST TA2B_C16 : TA : B : !
$
$ Prototype Si2U3 (tP10, P4/mbm)
$
 PHASE TA3B2_D5A % 2 3 2 !
 CONST TA3B2_D5A : TA : B : !
$
$ Prototype CrB (oC8, Cmcm, B33), low T and FeB (oP8, Pnma, B27), high T
$
 PHASE TAB % 2 1 1 !
 CONST TAB : TA : B : !
$
$ Prototype Ta3B4 (oI14, Immm)
$
 PHASE TA3B4_D7B % 2 3 4 !
 CONST TA3B4_D7B : TA : B : !
$
$ Prototype AlB2 (hP3, P6/mmm)
$
 PHASE TAB2_C32 % 2 1 2 !
 CONST TAB2_C32 : B TA% : B% TA : !
$ ------------------------------------------------------------------------------
$ Defaults
$
 DEFINE-SYSTEM-DEFAULT ELEMENT 2 !
 DEFAULT-COM DEFINE_SYSTEM_ELEMENT VA !
 TYPE-DEF % SEQ * !
 TYPE-DEF A GES AMEND_PHASE_DESCRIPTION @ MAGNETIC -3 0.28 !
 TYPE-DEF B GES AMEND_PHASE_DESCRIPTION @ MAGNETIC -1 0.4 !
 FUNCTION ZERO      298.15  0;                                         6000 N !
 FUNCTION UN_ASS    298.15  0;                                         6000 N !
 FUNCTION R         298.15  +8.31451;                                  6000 N !
$ ------------------------------------------------------------------------------
$ Element data
$ ------------------------------------------------------------------------------
$ B
$
$ FCC_A1, HCP_A3, DIAMOND_A4 and GRAPHITE added in unary 3.0
$ BCC_A2 added in unary 4.1
$ GRAPHITE revised in unary 4.4 (using the value from COST 507)
$ FCC_A1, BCC_A2 and HCP_A3 removed in unary 5.0
$ ALPHA_RHOMBO_B added in unary 5.0
$
$ FCC_A1, BCC_A2 and HCP_A3 still in SGSOL 5.0
$ The value for FCC_A1 in COST (and SGTE) is possibly incorrect.
$
$PAR  G(BETA_RHOMBO_B,B),,              +GHSERBB;,,                   N 91Din !
 PAR  G(BETA_RHOMBO_B,B:B),,            +105*GHSERBB;,,               N 91Din !
$PAR  G(ALPHA_RHOMBO_B,B),,             +GALPBB;,,                    N 09SGUN !
$PAR  G(FCC_A1,B:VA),,                  +GHSERBB+43514-12.217*T;,,    N SGCOST !
$PAR  G(FCC_A1,B:VA),,                  +GHSERBB+50208-13.472*T;,,    N 94Hal !
$PAR  G(BCC_A2,B:VA),,                  +GHSERBB+43514-12.217*T;,,    N 94Hal !
$PAR  G(HCP_A3,B:VA),,                  +GHSERBB+50208-9.706*T;,,     N SGCOST !
$PAR  G(GRAPHITE,B),,                   +GHSERBB+10000-2*T;,,         N SGCOST !
$PAR  G(GRAPHITE,B),,                   +GHSERBB+5000;,,              N 96SGUN !
$PAR  G(DIAMOND_A4,B),,                 +GHSERBB+10;,,                N 99SGUN !
$PAR  G(DIAMOND_A4,B),,                 +GHSERBB+20;,,                N COST !
$PAR  G(DIAMOND_A4,B),,                 +GHSERBB;,,                   N 96SGUN !
 PAR  G(LIQUID,B),,                     +GLIQBB;,,                    N 91Din !
$
 PAR  G(TAB2_C32,B:B),,                 +3*GHSERBB+120000;,,          N 17OuY !
$
 FUNCTION GHSERBB   298.15  -7735.284+107.111864*T-15.6641*T*LN(T)
       -0.006864515*T**2+6.18878E-07*T**3+370843*T**(-1);
      1100.00  Y  -16649.474+184.801744*T-26.6047*T*LN(T)
       -7.9809E-04*T**2-2.556E-08*T**3+1748270*T**(-1);
      2348.00  Y  -36667.582+231.336244*T-31.5957527*T*LN(T)
       -0.00159488*T**2+1.34719E-07*T**3+11205883*T**(-1);
      3000.00  Y  -21530.653+222.396264*T-31.4*T*LN(T);
      6000.00  N !
 FUNCTION GALPBB    298.15  -6076.24+86.648762*T-12.942464*T*LN(T)
       -7.089468E-3*T**2+0.659896E-6*T**3-45*T**(-1);
      1400.00  Y  +28477.506-106.789208*T+12.1072478*T*LN(T)
       -13.316875E-3*T**2+0.706895E-6*T**3-8002403*T**(-1);
      3000.00  Y  -25699.64+225.127135*T-31.4*T*LN(T);
      6000.00  N !
 FUNCTION GLIQBB    298.15  +48458.559-20.268025*T+GHSERBB;
       500.00  Y  +41119.703+82.101722*T-14.9827763*T*LN(T)
       -0.007095669*T**2+5.07347E-07*T**3+335484*T**(-1);
      2348.00  Y  +28842.012+200.94731*T-31.4*T*LN(T);
      3000.00  Y  +50372.665-21.448954*T+GHSERBB;
      6000.00  N !
 FUNCTION GFCCBB    298.15  +GHSERBB+43514-12.217*T;                   6000 N !
$ ------------------------------------------------------------------------------
$ Ta
$
 PAR  G(BCC_A2,TA:VA),,                 +GHSERTA;,,                   N 91Din !
 PAR  G(FCC_A1,TA:VA),,                 +GHSERTA+16000+1.7*T;,,       N 91Din !
 PAR  G(HCP_A3,TA:VA),,                 +GHSERTA+12000+2.4*T;,,       N 91Din !
 PAR  G(LIQUID,TA),,                    +GLIQTA;,,                    N 91Din !
$
 PAR  G(TAB2_C32,TA:TA),,               +3*GHSERTA+45000;,,           N 17OuY !
$
 FUNCTION GHSERTA   298.15  -7285.889+119.139857*T-23.7592624*T*LN(T)
       -0.002623033*T**2+1.70109E-07*T**3-3293*T**(-1);
      1300.00  Y  -22389.955+243.88676*T-41.137088*T*LN(T)
       +0.006167572*T**2-6.55136E-07*T**3+2429586*T**(-1);
      2500.00  Y  +229382.886-722.59722*T+78.5244752*T*LN(T)
       -0.017983376*T**2+1.95033E-07*T**3-93813648*T**(-1);
      3290.00  Y  -1042384.01+2985.49125*T-362.159132*T*LN(T)
       +0.043117795*T**2-1.055148E-06*T**3+5.54714342E+08*T**(-1);
      6000.00  N !
 FUNCTION GLIQTA    298.15  +29160.975-7.578729*T+GHSERTA;
      1000.00  Y  +43884.339-61.981795*T+0.0279523*T*LN(T)
       -0.012330066*T**2+6.14599E-07*T**3-3523338*T**(-1);
      3290.00  Y  -6314.543+258.110873*T-41.84*T*LN(T);
      6000.00  N !
$ ------------------------------------------------------------------------------
$ Va
$
 PAR  G(TAB2_C32,VA:VA),,               +ZERO;,,                      N 18DaS !
$ ------------------------------------------------------------------------------
$ Binary system
$
$ X. OuYang, F. Yin, J. Hu, Y. Liu, Z. Long,
$ J. Phase Equilib. Diffus., 38, 874-86(2017).
$
$ Checked against paper. Checked at 6000K.
$
$ Invariant equilibria differ by up to 24 K, possibly because of rounding
$ errors.
$
 PAR  L(LIQUID,B,TA;0),,                -137500;,,                    N 17OuY !
 PAR  L(LIQUID,B,TA;1),,                +1900;,,                      N 17OuY !
$
 PAR  G(BCC_A2,TA:B),,                  +GHSERTA+3*GHSERBB;,,         N 17OuY !
 PAR  L(BCC_A2,TA:B,VA;0),,             -69000;,,                     N 17OuY !
$
 PAR  G(TA2B_C16,TA:B),,                +2*GHSERTA+GHSERBB
             -172155+11.88*T;,,                                       N 17OuY !
 PAR  G(TA3B2_D5A,TA:B),,               +3*GHSERTA+2*GHSERBB
             -358650+30.2*T;,,                                        N 17OuY !
 PAR  G(TAB,TA:B),,                     +GHSERTA+GHSERBB
             -172840+12.8*T;,,                                        N 17OuY !
 PAR  G(TA3B4_D7B,TA:B),,               +3*GHSERTA+4*GHSERBB
             -561358+33.81*T;,,                                       N 17OuY !
$
 PAR  G(TAB2_C32,TA:B),,                +GHSERTA+2*GHSERBB
             -194580+3.06*T;,,                                        N 17OuY !
 PAR  G(TAB2_C32,B:TA),,                +GHSERBB+2*GHSERTA;,,         N 17OuY !
 PAR  L(TAB2_C32,B,TA:B;0),,            -155400;,,                    N 17OuY !
$ ------------------------------------------------------------------------------
$
$
 LIST-OF-REFERENCE
 NUMBER  SOURCE
  Null   'Unknown source'
  Same   'Same or similar interaction as in the corresponding stable phase'
  REFLAV 'Laves phase convention: G(LAVES,X:X)=+3*GHSERXX+15000'
  COST   'COST 507 database'
  SGCOST 'COST 507 database, SGTE unary database V.3.0, 1996; Al, B, Nd, Ti, Zn'
  91Din  'A.T. Dinsdale, Calphad, 15, 317-425(1991).'
  94Hal  'B. Hallemans, P. Wollants, J.R. Roos,
          Z. Metallkd., 85, 676-82(1994), SGTE unary database V.4.1, 1999; B'
  96SGUN 'SGTE unary database V.3.0, 1996.'
  99SGUN 'SGTE unary database V.4.1, 1999.'
  09SGUN 'SGTE unary database V.5.0, 2009.'
  17OuY  'X. OuYang, F. Yin, J. Hu, Y. Liu, Z. Long,
          J. Phase Equilib. Diffus., 38, 874-86(2017); Ta-B'
!

File: data/databases/sgte-binary/TaB-18DaS.tdb
$
$ Database for Ta-B from A.A.A.P. da Silva et al. 2018.
$
$ A.A.A.P. da Silva, F. Ferreira, B.B. de Lima-Kuehn, G.C. Coelho, C.A. Nunes,
$ P. Vilasi, J.-M. Fiorani, N. David, M. Vilasi, Calphad, 63, 107-15(2018).
$
$ Dataset created 2019.03.05 by Bengt Hallstedt.
$ 2021.02.05: Modified for use with GES6.
$
$ ------------------------------------------------------------------------------
 TEMP-LIM 298.15 6000.00 !
$
$ELEMENT NAME  REF. STATE               ATOMIC MASS H298-H0    S298    !
$
 ELEMENT VA   VACUUM                      0.0          0.0      0.0    ! 
 ELEMENT B    BETA_RHOMBO_B              10.81      1222.0      5.9    ! 
 ELEMENT TA   BCC_A2                    180.9479    5681.872   41.4718 ! 
$ ------------------------------------------------------------------------------
$ Phase definitions
$
 PHASE LIQUID:L % 1 1 !
 CONST LIQUID:L : B TA : !
$
$ Fcc (cF4, Fm-3m) and MeX (cF8, Fm-3m)
$
 PHASE FCC_A1 %A 2 1 1 !
 CONST FCC_A1 : TA : B VA% : !
$
$ Bcc (cI2, Im-3m)
$
 PHASE BCC_A2 %B 2 1 3 !
 CONST BCC_A2 : TA% : B VA% : !
$
$ Hcp (hP2, P6_3/mmc) and Me2X (NiAs-type, hP4, P6_3/mmc, B8_1)
$
 PHASE HCP_A3 %A 2 1 0.5 !
 CONST HCP_A3 : TA : B VA% : !
$
$ Prototype beta-B (hR105, R-3m)
$
 PHASE BETA_RHOMBO_B % 2 93 12 !
 CONST BETA_RHOMBO_B : B : B : !
$
$ Prototype Al2Cu (tI12, I4/mcm)
$
 PHASE TA2B_C16 % 2 2 1 !
 CONST TA2B_C16 : TA : B% VA : !
$
$ Prototype Si2U3 (tP10, P4/mbm)
$
 PHASE TA3B2_D5A % 2 3 2 !
 CONST TA3B2_D5A : TA : B : !
$
$ Prototype CrB (oC8, Cmcm)
$
 PHASE TAB_B33 % 2 1 1 !
 CONST TAB_B33 : TA : B : !
$
$ Prototype FeB (oP8, Pnma)
$
 PHASE TAB_B27 % 2 1 1 !
 CONST TAB_B27 : TA : B% VA : !
$
$ Prototype V5B6 (oC22, Cmmm)
$
 PHASE TA5B6 % 2 5 6 !
 CONST TA5B6 : TA : B : !
$
$ Prototype Ta3B4 (oI14, Immm)
$
 PHASE TA3B4_D7B % 2 3 4 !
 CONST TA3B4_D7B : TA : B : !
$
$ Prototype AlB2 (hP3, P6/mmm)
$
 PHASE TAB2_C32 % 2 1 2 !
 CONST TAB2_C32 : TA% VA : B% VA : !
$ ------------------------------------------------------------------------------
$ Defaults
$
 DEFINE-SYSTEM-DEFAULT ELEMENT 2 !
 DEFAULT-COM DEFINE_SYSTEM_ELEMENT VA !
 TYPE-DEF % SEQ * !
 TYPE-DEF A GES AMEND_PHASE_DESCRIPTION @ MAGNETIC -3 0.28 !
 TYPE-DEF B GES AMEND_PHASE_DESCRIPTION @ MAGNETIC -1 0.4 !
 FUNCTION ZERO      298.15  0;                                         6000 N !
 FUNCTION UN_ASS    298.15  0;                                         6000 N !
 FUNCTION R         298.15  +8.31451;                                  6000 N !
$ ------------------------------------------------------------------------------
$ Element data
$ ------------------------------------------------------------------------------
$ B
$
$ FCC_A1, HCP_A3, DIAMOND_A4 and GRAPHITE added in unary 3.0
$ BCC_A2 added in unary 4.1
$ GRAPHITE revised in unary 4.4 (using the value from COST 507)
$ FCC_A1, BCC_A2 and HCP_A3 removed in unary 5.0
$ ALPHA_RHOMBO_B added in unary 5.0
$
$ FCC_A1, BCC_A2 and HCP_A3 still in SGSOL 5.0
$ The value for FCC_A1 in COST (and SGTE) is possibly incorrect.
$
$PAR  G(BETA_RHOMBO_B,B),,              +GHSERBB;,,                   N 91Din !
 PAR  G(BETA_RHOMBO_B,B:B),,            +105*GHSERBB;,,               N 91Din !
$PAR  G(ALPHA_RHOMBO_B,B),,             +GALPBB;,,                    N 09SGUN !
$PAR  G(FCC_A1,B:VA),,                  +GHSERBB+43514-12.217*T;,,    N SGCOST !
$PAR  G(FCC_A1,B:VA),,                  +GHSERBB+50208-13.472*T;,,    N 94Hal !
$PAR  G(BCC_A2,B:VA),,                  +GHSERBB+43514-12.217*T;,,    N 94Hal !
$PAR  G(HCP_A3,B:VA),,                  +GHSERBB+50208-9.706*T;,,     N SGCOST !
$PAR  G(GRAPHITE,B),,                   +GHSERBB+10000-2*T;,,         N SGCOST !
$PAR  G(GRAPHITE,B),,                   +GHSERBB+5000;,,              N 96SGUN !
$PAR  G(DIAMOND_A4,B),,                 +GHSERBB+10;,,                N 99SGUN !
$PAR  G(DIAMOND_A4,B),,                 +GHSERBB+20;,,                N COST !
$PAR  G(DIAMOND_A4,B),,                 +GHSERBB;,,                   N 96SGUN !
 PAR  G(LIQUID,B),,                     +GLIQBB;,,                    N 91Din !
$
 PAR  G(TAB2_C32,VA:B),,                +2*GHSERBB+100416-19.4*T;,,   N 18DaS !
 PAR  L(TAB2_C32,VA:B,VA;0),,           +200000;,,                    N 18DaS !
$
 FUNCTION GHSERBB   298.15  -7735.284+107.111864*T-15.6641*T*LN(T)
       -0.006864515*T**2+6.18878E-07*T**3+370843*T**(-1);
      1100.00  Y  -16649.474+184.801744*T-26.6047*T*LN(T)
       -7.9809E-04*T**2-2.556E-08*T**3+1748270*T**(-1);
      2348.00  Y  -36667.582+231.336244*T-31.5957527*T*LN(T)
       -0.00159488*T**2+1.34719E-07*T**3+11205883*T**(-1);
      3000.00  Y  -21530.653+222.396264*T-31.4*T*LN(T);
      6000.00  N !
 FUNCTION GALPBB    298.15  -6076.24+86.648762*T-12.942464*T*LN(T)
       -7.089468E-3*T**2+0.659896E-6*T**3-45*T**(-1);
      1400.00  Y  +28477.506-106.789208*T+12.1072478*T*LN(T)
       -13.316875E-3*T**2+0.706895E-6*T**3-8002403*T**(-1);
      3000.00  Y  -25699.64+225.127135*T-31.4*T*LN(T);
      6000.00  N !
 FUNCTION GLIQBB    298.15  +48458.559-20.268025*T+GHSERBB;
       500.00  Y  +41119.703+82.101722*T-14.9827763*T*LN(T)
       -0.007095669*T**2+5.07347E-07*T**3+335484*T**(-1);
      2348.00  Y  +28842.012+200.94731*T-31.4*T*LN(T);
      3000.00  Y  +50372.665-21.448954*T+GHSERBB;
      6000.00  N !
 FUNCTION GFCCBB    298.15  +GHSERBB+43514-12.217*T;                   6000 N !
$ ------------------------------------------------------------------------------
$ Ta
$
 PAR  G(BCC_A2,TA:VA),,                 +GHSERTA;,,                   N 91Din !
 PAR  G(FCC_A1,TA:VA),,                 +GHSERTA+16000+1.7*T;,,       N 91Din !
 PAR  G(HCP_A3,TA:VA),,                 +GHSERTA+12000+2.4*T;,,       N 91Din !
 PAR  G(LIQUID,TA),,                    +GLIQTA;,,                    N 91Din !
$
 PAR  G(TA2B_C16,TA:VA),,               +2*GHSERTA+10000;,,           N 18DaS !
 PAR  G(TAB_B27,TA:VA),,                +GHSERTA+64300;,,             N 18DaS !
 PAR  G(TAB2_C32,TA:VA),,               +GHSERTA+12000+2.4*T;,,       N 18DaS !
 PAR  L(TAB2_C32,TA,VA:VA;0),,          +200000;,,                    N 18DaS !
$
 FUNCTION GHSERTA   298.15  -7285.889+119.139857*T-23.7592624*T*LN(T)
       -0.002623033*T**2+1.70109E-07*T**3-3293*T**(-1);
      1300.00  Y  -22389.955+243.88676*T-41.137088*T*LN(T)
       +0.006167572*T**2-6.55136E-07*T**3+2429586*T**(-1);
      2500.00  Y  +229382.886-722.59722*T+78.5244752*T*LN(T)
       -0.017983376*T**2+1.95033E-07*T**3-93813648*T**(-1);
      3290.00  Y  -1042384.01+2985.49125*T-362.159132*T*LN(T)
       +0.043117795*T**2-1.055148E-06*T**3+5.54714342E+08*T**(-1);
      6000.00  N !
 FUNCTION GLIQTA    298.15  +29160.975-7.578729*T+GHSERTA;
      1000.00  Y  +43884.339-61.981795*T+0.0279523*T*LN(T)
       -0.012330066*T**2+6.14599E-07*T**3-3523338*T**(-1);
      3290.00  Y  -6314.543+258.110873*T-41.84*T*LN(T);
      6000.00  N !
$ ------------------------------------------------------------------------------
$ Va
$
 PAR  G(TAB2_C32,VA:VA),,               +ZERO;,,                      N 18DaS !
$ ------------------------------------------------------------------------------
$ Binary system
$
$ A.A.A.P. da Silva, F. Ferreira, B.B. de Lima-Kuehn, G.C. Coelho, C.A. Nunes,
$ P. Vilasi, J.-M. Fiorani, N. David, M. Vilasi, Calphad, 63, 107-15(2018).
$
$ Checked against paper and author's tdb. Checked at 6000K.
$
 PAR  L(LIQUID,B,TA;0),,                -229500+52.2*T;,,             N 18DaS !
$
 PAR  G(BCC_A2,TA:B),,                  +GHSERTA+3*GHSERBB+20000;,,   N 18DaS !
 PAR  L(BCC_A2,TA:B,VA;0),,             -12200-3*T;,,                 N 18DaS !
$
 PAR  G(TA2B_C16,TA:B),,                +2*GHSERTA+GHSERBB
             -164800+24.2*T;,,                                        N 18DaS !
 PAR  L(TA2B_C16,TA:B,VA;0),,           +35900;,,                     N 18DaS !
$
 PAR  G(TA3B2_D5A,TA:B),,               +3*GHSERTA+2*GHSERBB
             -357000+59.1*T;,,                                        N 18DaS !
 PAR  G(TAB_B33,TA:B),,                 +GHSERTA+GHSERBB
             -153000+19.7*T;,,                                        N 18DaS !
 PAR  G(TAB_B27,TA:B),,                 +GHSERTA+GHSERBB
             -136400+14.6*T;,,                                        N 18DaS !
 PAR  G(TA5B6,TA:B),,                   +5*GHSERTA+6*GHSERBB
             -857500+113.2*T;,,                                       N 18DaS !
 PAR  G(TA3B4_D7B,TA:B),,               +3*GHSERTA+4*GHSERBB
             -542100+70.5*T;,,                                        N 18DaS !
$
 PAR  G(TAB2_C32,TA:B),,                +GHSERTA+2*GHSERBB
             -223500+28.4*T;,,                                        N 18DaS !
 PAR  L(TAB2_C32,TA,VA:B;0),,           -109390+25*T;,,               N 18DaS !
 PAR  L(TAB2_C32,TA:B,VA;0),,           +247780;,,                    N 18DaS !
$ ------------------------------------------------------------------------------
$
$
 LIST-OF-REFERENCE
 NUMBER  SOURCE
  Null   'Unknown source'
  Same   'Same or similar interaction as in the corresponding stable phase'
  REFLAV 'Laves phase convention: G(LAVES,X:X)=+3*GHSERXX+15000'
  COST   'COST 507 database'
  SGCOST 'COST 507 database, SGTE unary database V.3.0, 1996; Al, B, Nd, Ti, Zn'
  91Din  'A.T. Dinsdale, Calphad, 15, 317-425(1991).'
  94Hal  'B. Hallemans, P. Wollants, J.R. Roos,
          Z. Metallkd., 85, 676-82(1994), SGTE unary database V.4.1, 1999; B'
  96SGUN 'SGTE unary database V.3.0, 1996.'
  99SGUN 'SGTE unary database V.4.1, 1999.'
  09SGUN 'SGTE unary database V.5.0, 2009.'
  18DaS  'A.A.A.P. da Silva, F. Ferreira, B.B. de Lima-Kuehn, G.C. Coelho,
          C.A. Nunes, P. Vilasi, J.-M. Fiorani, N. David, M. Vilasi,
          Calphad, 63, 107-15(2018); Ta-B'
!

File: data/databases/sgte-binary/TaC-16Pan.tdb
$
$ Database for Ta-C from Y. Pan et al. 2016.
$
$ Y. Pan, P. Zhou, Y. Peng, Y. Du, F. Luo, Calphad, 53, 1-9(2016).
$
$ Dataset created 2022.10.30 by Bengt Hallstedt.
$
$ Modified from 96Fri. Ta4C3 added.
$
$ ------------------------------------------------------------------------------
 TEMP-LIM 298.15 6000.00 !
$
$ELEMENT NAME  REF. STATE               ATOMIC MASS H298-H0    S298    !
$
 ELEMENT VA   VACUUM                      0.0          0.0      0.0    ! 
 ELEMENT C    GRAPHITE                   12.011     1054.0      5.7423 ! 
 ELEMENT TA   BCC_A2                    180.9479    5681.872   41.4718 ! 
$ ------------------------------------------------------------------------------
$ Phase definitions
$
 PHASE LIQUID:L % 1 1 !
 CONST LIQUID:L : C TA : !
$
$ Fcc (cF4, Fm-3m) and MeX (cF8, Fm-3m)
$
 PHASE FCC_A1 %A 2 1 1 !
 CONST FCC_A1 : TA : C% VA : !
$
$ Bcc (cI2, Im-3m)
$
 PHASE BCC_A2 %B 2 1 3 !
 CONST BCC_A2 : TA : C VA% : !
$
$ Hcp (hP2, P6_3/mmc) and Me2X (NiAs-type, hP4, P6_3/mmc, B8_1)
$
 PHASE HCP_A3 %A 2 1 0.5 !
 CONST HCP_A3 : TA : C% VA : !
$
$ Prototype C (cF8, Fd-3m)
$
 PHASE DIAMOND_A4 % 1 1 !
 CONST DIAMOND_A4 : C : !
$
$ Prototype C (hP4, P6_3/mmc)
$
 PHASE GRAPHITE_A9 % 1 1 !
 CONST GRAPHITE_A9 : C : !
$
$ Prototype In3Te4 (hR7, R-3m)
$
 PHASE TA4C3 % 2 0.614 0.386 !
 CONST TA4C3 : TA : C : !
$ ------------------------------------------------------------------------------
$ Defaults
$
 DEFINE-SYSTEM-DEFAULT ELEMENT 2 !
 DEFAULT-COM DEFINE_SYSTEM_ELEMENT VA !
 TYPE-DEF % SEQ * !
 TYPE-DEF A GES AMEND_PHASE_DESCRIPTION @ MAGNETIC -3 0.28 !
 TYPE-DEF B GES AMEND_PHASE_DESCRIPTION @ MAGNETIC -1 0.4 !
 FUNCTION ZERO      298.15  0;                                         6000 N !
 FUNCTION UN_ASS    298.15  0;                                         6000 N !
 FUNCTION R         298.15  +8.31451;                                  6000 N !
$ ------------------------------------------------------------------------------
$ Element data
$ ------------------------------------------------------------------------------
$ C
$
 PAR  G(GRAPHITE_A9,C),,                +GHSERCC;,,                   N 91Din !
 PAR  G(DIAMOND_A4,C),,                 +GDIACC;,,                    N 91Din !
 PAR  G(LIQUID,C),,                     +GHSERCC+117369-24.63*T;,,    N 91Din !
$
 FUNCTION GHSERCC   298.15  -17368.441+170.73*T-24.3*T*LN(T)
       -4.723E-04*T**2+2562600*T**(-1)-2.643E+08*T**(-2)+1.2E+10*T**(-3);
      6000.00  N !
 FUNCTION GDIACC    298.15  -16359.441+175.61*T-24.31*T*LN(T)
       -4.723E-04*T**2+2698000*T**(-1)-2.61E+08*T**(-2)+1.11E+10*T**(-3);
      6000.00  N !
$ ------------------------------------------------------------------------------
$ Ta
$
 PAR  G(BCC_A2,TA:VA),,                 +GHSERTA;,,                   N 91Din !
 PAR  G(FCC_A1,TA:VA),,                 +GHSERTA+16000+1.7*T;,,       N 91Din !
 PAR  G(HCP_A3,TA:VA),,                 +GHSERTA+12000+2.4*T;,,       N 91Din !
 PAR  G(LIQUID,TA),,                    +GLIQTA;,,                    N 91Din !
$
 FUNCTION GHSERTA   298.15  -7285.889+119.139857*T-23.7592624*T*LN(T)
       -0.002623033*T**2+1.70109E-07*T**3-3293*T**(-1);
      1300.00  Y  -22389.955+243.88676*T-41.137088*T*LN(T)
       +0.006167572*T**2-6.55136E-07*T**3+2429586*T**(-1);
      2500.00  Y  +229382.886-722.59722*T+78.5244752*T*LN(T)
       -0.017983376*T**2+1.95033E-07*T**3-93813648*T**(-1);
      3290.00  Y  -1042384.01+2985.49125*T-362.159132*T*LN(T)
       +0.043117795*T**2-1.055148E-06*T**3+5.54714342E+08*T**(-1);
      6000.00  N !
 FUNCTION GLIQTA    298.15  +29160.975-7.578729*T+GHSERTA;
      1000.00  Y  +43884.339-61.981795*T+0.0279523*T*LN(T)
       -0.012330066*T**2+6.14599E-07*T**3-3523338*T**(-1);
      3290.00  Y  -6314.543+258.110873*T-41.84*T*LN(T);
      6000.00  N !
$ ------------------------------------------------------------------------------
$ Binary system
$
$ Y. Pan, P. Zhou, Y. Peng, Y. Du, F. Luo, Calphad, 53, 1-9(2016).
$
$ Checked against paper and author's tdb. Checked at 6000K.
$
$ Modified from 96Fri. Ta4C3 added.
$
 PAR  L(LIQUID,C,TA;0),,                -173413-7.186*T;,,            N 96Fri !
 PAR  L(LIQUID,C,TA;1),,                +23643;,,                     N 96Fri !
$
 PAR  G(FCC_A1,TA:C),,                  +GTAC;,,                      N 96Fri !
 PAR  L(FCC_A1,TA:C,VA;0),,             -60408.46+4.173*T;,,          N 96Fri !
$
 PAR  G(BCC_A2,TA:C),,                  +GHSERTA+3*GHSERCC
             +601379-61.123*T;,,                                      N 96Fri !
 PAR  L(BCC_A2,TA:C,VA;0),,             -749073;,,                    N 96Fri !
$
 PAR  G(HCP_A3,TA:C),,                  -107522.86+142.266*T
             -26.88*T*LN(T)-0.00573939*T**2;,,                        N 96Fri !
 PAR  L(HCP_A3,TA:C,VA;0),,             -6917.554;,,                  N 96Fri !
$
 PAR  G(TA4C3,TA:C),,                   +0.614*GHSERTA+0.386*GHSERCC
             -67144.06+0.4*T;,,                                       N 16Pan !
$
 FUNCTION GTAC      298.15  -163843.55+266.903*T-44.9575*T*LN(T)
       -0.0036198*T**2+594677*T**(-1)-2.3107E+09*T**(-3)
       +1.1924E+13*T**(-5)-3.5156E+16*T**(-7);
      6000.00  N !
$ ------------------------------------------------------------------------------
$
 ASSESSED_SYSTEM
  C-TA(TDB -* +LIQ +GRAP +BCC_A2 +FCC_A1 +HCP_A3 *TA4C3
  ;G5 C_S:HCP_A3/TA:C C_S:FCC_A1/TA:C ;P3 TMM:300/5000 STP:.55/3500/-2) !
$
$
 LIST-OF-REFERENCE
 NUMBER  SOURCE
  Null   'Unknown source'
  Same   'Same or similar interaction as in the corresponding stable phase'
  REFLAV 'Laves phase convention: G(LAVES,X:X)=+3*GHSERXX+15000'
  COST   'COST 507 database'
  91Din  'A.T. Dinsdale, Calphad, 15, 317-425(1991).'
  96Fri  'K. Frisk, A. Fernandez Guillermet,
          J. Alloys Compd., 238, 167-79(1996); Ta-C'
  16Pan  'Y. Pan, P. Zhou, Y. Peng, Y. Du, F. Luo, Calphad, 53, 1-9(2016); Ta-C'
!

File: data/databases/sgte-binary/TaC-17Zha.tdb
$
$ Database for Ta-C from C. Zhang et al. 2017.
$
$ C. Zhang, H. Yin, Y. Du, Y. Pan, P. Deng, Calphad, 59, 99-1069(2017).
$
$ Dataset created 2024.06.27 by Bengt Hallstedt.
$
$ The composition of Ta4C3 from 16Pan was changed to Ta3C2, otherwise the
$ parameters from 96Fri are kept.
$
$ ------------------------------------------------------------------------------
 TEMP-LIM 298.15 6000.00 !
$
$ELEMENT NAME  REF. STATE               ATOMIC MASS H298-H0    S298    !
$
 ELEMENT VA   VACUUM                      0.0          0.0      0.0    ! 
 ELEMENT C    GRAPHITE                   12.011     1054.0      5.7423 ! 
 ELEMENT TA   BCC_A2                    180.9479    5681.872   41.4718 ! 
$ ------------------------------------------------------------------------------
$ Phase definitions
$
 PHASE LIQUID:L % 1 1 !
 CONST LIQUID:L : C TA : !
$
$ Fcc (cF4, Fm-3m) and MeX (cF8, Fm-3m)
$
 PHASE FCC_A1 %A 2 1 1 !
 CONST FCC_A1 : TA : C% VA : !
$
$ Bcc (cI2, Im-3m)
$
 PHASE BCC_A2 %B 2 1 3 !
 CONST BCC_A2 : TA : C VA% : !
$
$ Hcp (hP2, P6_3/mmc) and Me2X (NiAs-type, hP4, P6_3/mmc, B8_1)
$
 PHASE HCP_A3 %A 2 1 0.5 !
 CONST HCP_A3 : TA : C% VA : !
$
$ Prototype C (cF8, Fd-3m)
$
 PHASE DIAMOND_A4 % 1 1 !
 CONST DIAMOND_A4 : C : !
$
$ Prototype C (hP4, P6_3/mmc)
$
 PHASE GRAPHITE_A9 % 1 1 !
 CONST GRAPHITE_A9 : C : !
$
$ Prototype In3Te4 (hR7, R-3m)
$
 PHASE TA4C3 % 2 3 2 !
 CONST TA4C3 : TA : C : !
$ ------------------------------------------------------------------------------
$ Defaults
$
 DEFINE-SYSTEM-DEFAULT ELEMENT 2 !
 DEFAULT-COM DEFINE_SYSTEM_ELEMENT VA !
 TYPE-DEF % SEQ * !
 TYPE-DEF A GES AMEND_PHASE_DESCRIPTION @ MAGNETIC -3 0.28 !
 TYPE-DEF B GES AMEND_PHASE_DESCRIPTION @ MAGNETIC -1 0.4 !
 FUNCTION ZERO      298.15  0;                                         6000 N !
 FUNCTION UN_ASS    298.15  0;                                         6000 N !
 FUNCTION R         298.15  +8.31451;                                  6000 N !
$ ------------------------------------------------------------------------------
$ Element data
$ ------------------------------------------------------------------------------
$ C
$
 PAR  G(GRAPHITE_A9,C),,                +GHSERCC;,,                   N 91Din !
 PAR  G(DIAMOND_A4,C),,                 +GDIACC;,,                    N 91Din !
 PAR  G(LIQUID,C),,                     +GHSERCC+117369-24.63*T;,,    N 91Din !
$
 FUNCTION GHSERCC   298.15  -17368.441+170.73*T-24.3*T*LN(T)
       -4.723E-04*T**2+2562600*T**(-1)-2.643E+08*T**(-2)+1.2E+10*T**(-3);
      6000.00  N !
 FUNCTION GDIACC    298.15  -16359.441+175.61*T-24.31*T*LN(T)
       -4.723E-04*T**2+2698000*T**(-1)-2.61E+08*T**(-2)+1.11E+10*T**(-3);
      6000.00  N !
$ ------------------------------------------------------------------------------
$ Ta
$
 PAR  G(BCC_A2,TA:VA),,                 +GHSERTA;,,                   N 91Din !
 PAR  G(FCC_A1,TA:VA),,                 +GHSERTA+16000+1.7*T;,,       N 91Din !
 PAR  G(HCP_A3,TA:VA),,                 +GHSERTA+12000+2.4*T;,,       N 91Din !
 PAR  G(LIQUID,TA),,                    +GLIQTA;,,                    N 91Din !
$
 FUNCTION GHSERTA   298.15  -7285.889+119.139857*T-23.7592624*T*LN(T)
       -0.002623033*T**2+1.70109E-07*T**3-3293*T**(-1);
      1300.00  Y  -22389.955+243.88676*T-41.137088*T*LN(T)
       +0.006167572*T**2-6.55136E-07*T**3+2429586*T**(-1);
      2500.00  Y  +229382.886-722.59722*T+78.5244752*T*LN(T)
       -0.017983376*T**2+1.95033E-07*T**3-93813648*T**(-1);
      3290.00  Y  -1042384.01+2985.49125*T-362.159132*T*LN(T)
       +0.043117795*T**2-1.055148E-06*T**3+5.54714342E+08*T**(-1);
      6000.00  N !
 FUNCTION GLIQTA    298.15  +29160.975-7.578729*T+GHSERTA;
      1000.00  Y  +43884.339-61.981795*T+0.0279523*T*LN(T)
       -0.012330066*T**2+6.14599E-07*T**3-3523338*T**(-1);
      3290.00  Y  -6314.543+258.110873*T-41.84*T*LN(T);
      6000.00  N !
$ ------------------------------------------------------------------------------
$ Binary system
$
$ C. Zhang, H. Yin, Y. Du, Y. Pan, P. Deng, Calphad, 59, 99-1069(2017).
$
$ Checked against paper. Checked at 6000K.
$
$ The composition of Ta4C3 from 16Pan was changed to Ta3C2, otherwise the
$ parameters from 96Fri are kept.
$
 PAR  L(LIQUID,C,TA;0),,                -173413-7.186*T;,,            N 96Fri !
 PAR  L(LIQUID,C,TA;1),,                +23643;,,                     N 96Fri !
$
 PAR  G(FCC_A1,TA:C),,                  +GTAC;,,                      N 96Fri !
 PAR  L(FCC_A1,TA:C,VA;0),,             -60408.46+4.173*T;,,          N 96Fri !
$
 PAR  G(BCC_A2,TA:C),,                  +GHSERTA+3*GHSERCC
             +601379-61.123*T;,,                                      N 96Fri !
 PAR  L(BCC_A2,TA:C,VA;0),,             -749073;,,                    N 96Fri !
$
 PAR  G(HCP_A3,TA:C),,                  -107522.86+142.266*T
             -26.88*T*LN(T)-0.00573939*T**2;,,                        N 96Fri !
 PAR  L(HCP_A3,TA:C,VA;0),,             -6917.554;,,                  N 96Fri !
$
 PAR  G(TA4C3,TA:C),,                   +3*GHSERTA+2*GHSERCC
             -342500+2.065*T;,,                                       N 17Zha !
$
 FUNCTION GTAC      298.15  -163843.55+266.903*T-44.9575*T*LN(T)
       -0.0036198*T**2+594677*T**(-1)-2.3107E+09*T**(-3)
       +1.1924E+13*T**(-5)-3.5156E+16*T**(-7);
      6000.00  N !
$ ------------------------------------------------------------------------------
$
 ASSESSED_SYSTEM
  C-TA(TDB -* +LIQ +GRAP +BCC_A2 +FCC_A1 +HCP_A3 *TA4C3
  ;G5 C_S:HCP_A3/TA:C C_S:FCC_A1/TA:C ;P3 TMM:300/5000 STP:.55/3500/-2) !
$
$
 LIST-OF-REFERENCE
 NUMBER  SOURCE
  Null   'Unknown source'
  Same   'Same or similar interaction as in the corresponding stable phase'
  REFLAV 'Laves phase convention: G(LAVES,X:X)=+3*GHSERXX+15000'
  COST   'COST 507 database'
  91Din  'A.T. Dinsdale, Calphad, 15, 317-425(1991).'
  96Fri  'K. Frisk, A. Fernandez Guillermet,
          J. Alloys Compd., 238, 167-79(1996); Ta-C'
  17Zha  'C. Zhang, H. Yin, Y. Du, Y. Pan, P. Deng,
          Calphad, 59, 99-1069(2017); Ta-C'
!

File: data/databases/sgte-binary/TaC-96Fri-LB.tdb
$
$ Database for Ta-C from K. Frisk and A. Fernandez Guillermet 1996
$ (Included in LB Vol. 2)
$
$ K. Frisk, A. Fernandez Guillermet, J. Alloys Compd., 238, 167-79(1996).
$
$ Dataset created 2011.02.23 by Bengt Hallstedt.
$ 2021.02.05: Modified for use with GES6.
$
$ The parameters have been rounded (compared to LBall-v7+fun.tdb) according
$ to the paper. This results in a 0.3 K shift of the TaC + Liq + Ta2C
$ equilibrium.
$
$ There is a misprint in the paper. The T**2 coefficient of G(HCP_A3,TA:C)
$ is given as -0.0573939 instead of -0.00573939.
$
$ The invariant temperatures given in the paper (Table 2) do not match the
$ ones calculated from this dataset. The table was possibly calculated with
$ an earlier dataset. The phase diagrams in the paper also seem to have been
$ calculated with this earlier dataset.
$
$ ------------------------------------------------------------------------------
 TEMP-LIM 298.15 6000.00 !
$
$ELEMENT NAME  REF. STATE               ATOMIC MASS H298-H0    S298    !
$
 ELEMENT VA   VACUUM                      0.0          0.0      0.0    ! 
 ELEMENT C    GRAPHITE                   12.011     1054.0      5.7423 ! 
 ELEMENT TA   BCC_A2                    180.9479    5681.872   41.4718 ! 
$ ------------------------------------------------------------------------------
$ Phase definitions
$
 PHASE LIQUID:L % 1 1 !
 CONST LIQUID:L : C TA : !
$
$ Fcc (cF4, Fm-3m) and MeX (cF8, Fm-3m)
$
 PHASE FCC_A1 %A 2 1 1 !
 CONST FCC_A1 : TA : C% VA : !
$
$ Bcc (cI2, Im-3m)
$
 PHASE BCC_A2 %B 2 1 3 !
 CONST BCC_A2 : TA : C VA% : !
$
$ Hcp (hP2, P6_3/mmc) and Me2X (NiAs-type, hP4, P6_3/mmc, B8_1)
$
 PHASE HCP_A3 %A 2 1 0.5 !
 CONST HCP_A3 : TA : C% VA : !
$
$ Prototype C (cF8, Fd-3m)
$
 PHASE DIAMOND_A4 % 1 1 !
 CONST DIAMOND_A4 : C : !
$
$ Prototype C (hP4, P6_3/mmc)
$
 PHASE GRAPHITE_A9 % 1 1 !
 CONST GRAPHITE_A9 : C : !
$ ------------------------------------------------------------------------------
$ Defaults
$
 DEFINE-SYSTEM-DEFAULT ELEMENT 2 !
 DEFAULT-COM DEFINE_SYSTEM_ELEMENT VA !
 TYPE-DEF % SEQ * !
 TYPE-DEF A GES AMEND_PHASE_DESCRIPTION @ MAGNETIC -3 0.28 !
 TYPE-DEF B GES AMEND_PHASE_DESCRIPTION @ MAGNETIC -1 0.4 !
 FUNCTION ZERO      298.15  0;                                         6000 N !
 FUNCTION UN_ASS    298.15  0;                                         6000 N !
 FUNCTION R         298.15  +8.31451;                                  6000 N !
$ ------------------------------------------------------------------------------
$ Element data
$ ------------------------------------------------------------------------------
$ C
$
 PAR  G(GRAPHITE_A9,C),,                +GHSERCC;,,                   N 91Din !
 PAR  G(DIAMOND_A4,C),,                 +GDIACC;,,                    N 91Din !
 PAR  G(LIQUID,C),,                     +GHSERCC+117369-24.63*T;,,    N 91Din !
$
 FUNCTION GHSERCC   298.15  -17368.441+170.73*T-24.3*T*LN(T)
       -4.723E-04*T**2+2562600*T**(-1)-2.643E+08*T**(-2)+1.2E+10*T**(-3);
      6000.00  N !
 FUNCTION GDIACC    298.15  -16359.441+175.61*T-24.31*T*LN(T)
       -4.723E-04*T**2+2698000*T**(-1)-2.61E+08*T**(-2)+1.11E+10*T**(-3);
      6000.00  N !
$ ------------------------------------------------------------------------------
$ Ta
$
 PAR  G(BCC_A2,TA:VA),,                 +GHSERTA;,,                   N 91Din !
 PAR  G(FCC_A1,TA:VA),,                 +GHSERTA+16000+1.7*T;,,       N 91Din !
 PAR  G(HCP_A3,TA:VA),,                 +GHSERTA+12000+2.4*T;,,       N 91Din !
 PAR  G(LIQUID,TA),,                    +GLIQTA;,,                    N 91Din !
$
 FUNCTION GHSERTA   298.15  -7285.889+119.139857*T-23.7592624*T*LN(T)
       -0.002623033*T**2+1.70109E-07*T**3-3293*T**(-1);
      1300.00  Y  -22389.955+243.88676*T-41.137088*T*LN(T)
       +0.006167572*T**2-6.55136E-07*T**3+2429586*T**(-1);
      2500.00  Y  +229382.886-722.59722*T+78.5244752*T*LN(T)
       -0.017983376*T**2+1.95033E-07*T**3-93813648*T**(-1);
      3290.00  Y  -1042384.01+2985.49125*T-362.159132*T*LN(T)
       +0.043117795*T**2-1.055148E-06*T**3+5.54714342E+08*T**(-1);
      6000.00  N !
 FUNCTION GLIQTA    298.15  +29160.975-7.578729*T+GHSERTA;
      1000.00  Y  +43884.339-61.981795*T+0.0279523*T*LN(T)
       -0.012330066*T**2+6.14599E-07*T**3-3523338*T**(-1);
      3290.00  Y  -6314.543+258.110873*T-41.84*T*LN(T);
      6000.00  N !
$ ------------------------------------------------------------------------------
$ Binary system
$
$ From K. Frisk and A. Fernandez Guillermet 1996 (Included in LB Vol. 2)
$
$ K. Frisk, A. Fernandez Guillermet, J. Alloys Compd., 238, 167-79(1996).
$
$ Checked against LB and paper. Checked at 6000K.
$
$ The parameters have been rounded (compared to LBall-v7+fun.tdb) according
$ to the paper. This results in a 0.3 K shift of the TaC + Liq + Ta2C
$ equilibrium.
$
$ There is a misprint in the paper. The T**2 coefficient of G(HCP_A3,TA:C)
$ is given as -0.0573939 instead of -0.00573939.
$
$ The invariant temperatures given in the paper (Table 2) do not match the
$ ones calculated from this dataset. The table was possibly calculated with
$ an earlier dataset. The phase diagrams in the paper also seem to have been
$ calculated with this earlier dataset.
$
 PAR  L(LIQUID,C,TA;0),,                -173413-7.186*T;,,            N 96Fri !
 PAR  L(LIQUID,C,TA;1),,                +23643;,,                     N 96Fri !
$
 PAR  G(FCC_A1,TA:C),,                  +GTAC;,,                      N 96Fri !
 PAR  L(FCC_A1,TA:C,VA;0),,             -60408.46+4.173*T;,,          N 96Fri !
$
 PAR  G(BCC_A2,TA:C),,                  +GHSERTA+3*GHSERCC
             +601379-61.123*T;,,                                      N 96Fri !
 PAR  L(BCC_A2,TA:C,VA;0),,             -749073;,,                    N 96Fri !
$
 PAR  G(HCP_A3,TA:C),,                  -107522.86+142.266*T
             -26.88*T*LN(T)-0.00573939*T**2;,,                        N 96Fri !
 PAR  L(HCP_A3,TA:C,VA;0),,             -6917.554;,,                  N 96Fri !
$
 FUNCTION GTAC      298.15  -163843.55+266.903*T-44.9575*T*LN(T)
       -0.0036198*T**2+594677*T**(-1)-2.3107E+09*T**(-3)
       +1.1924E+13*T**(-5)-3.5156E+16*T**(-7);
      6000.00  N !
$ ------------------------------------------------------------------------------
$
 ASSESSED_SYSTEM
  C-TA(TDB -* +LIQ +GRAP +BCC_A2 +FCC_A1 +HCP_A3
  ;G5 C_S:HCP_A3/TA:C C_S:FCC_A1/TA:C ;P3 TMM:300/5000 STP:.55/3500/-2) !
$
$
 LIST-OF-REFERENCE
 NUMBER  SOURCE
  Null   'Unknown source'
  Same   'Same or similar interaction as in the corresponding stable phase'
  REFLAV 'Laves phase convention: G(LAVES,X:X)=+3*GHSERXX+15000'
  COST   'COST 507 database'
  91Din  'A.T. Dinsdale, Calphad, 15, 317-425(1991).'
  96Fri  'K. Frisk, A. Fernandez Guillermet,
          J. Alloys Compd., 238, 167-79(1996); Ta-C'
!

File: data/databases/sgte-binary/TaN-98Fri-LB.tdb
$
$ Database for Ta-N from K. Frisk 1998 (included in LB Vol. 4)
$
$ K. Frisk, J. Alloys Compd., 278, 216-26(1998).
$
$ Dataset created 2016.03.12 by Bengt Hallstedt.
$ 2021.02.05: Modified for use with GES6.
$
$ Ti2N (HCP_A3) becomes stable again above 5257 K when gas is not present.
$
$ ------------------------------------------------------------------------------
 TEMP-LIM 298.15 6000.00 !
$
$ELEMENT NAME  REF. STATE               ATOMIC MASS H298-H0    S298    !
$
 ELEMENT VA   VACUUM                      0.0          0.0      0.0    ! 
 ELEMENT N    1/2_MOLE_N2(G)             14.007     4335.0     95.751  ! 
 ELEMENT TA   BCC_A2                    180.9479    5681.872   41.4718 ! 
$ ------------------------------------------------------------------------------
$ Species
$
 SPECIE  N2                                 N2 !
$ ------------------------------------------------------------------------------
$ Phase definitions
$
 PHASE LIQUID:L % 1 1 !
 CONST LIQUID:L : N TA : !
$
$ Fcc (cF4, Fm-3m) and MeX (cF8, Fm-3m)
$
 PHASE FCC_A1 %A 2 1 1 !
 CONST FCC_A1 : TA : N VA% : !
$
$ Bcc (cI2, Im-3m)
$
 PHASE BCC_A2 %B 2 1 3 !
 CONST BCC_A2 : TA : N VA% : !
$
$ Hcp (hP2, P6_3/mmc) and Me2X (NiAs-type, hP4, P6_3/mmc, B8_1)
$
 PHASE HCP_A3 %A 2 1 0.5 !
 CONST HCP_A3 : TA : N VA% : !
$
$ Prototype TaN (hP6, P-62m)
$
 PHASE TAN_EPS % 2 1 1 !
 CONST TAN_EPS : TA : N : !
$
 PHASE N2GAS % 1 1 !
 CONST N2GAS : N2 : !
$ ------------------------------------------------------------------------------
$ Defaults
$
 DEFINE-SYSTEM-DEFAULT ELEMENT 2 !
 DEFAULT-COM DEFINE_SYSTEM_ELEMENT VA !
 TYPE-DEF % SEQ * !
 TYPE-DEF A GES AMEND_PHASE_DESCRIPTION @ MAGNETIC -3 0.28 !
 TYPE-DEF B GES AMEND_PHASE_DESCRIPTION @ MAGNETIC -1 0.4 !
 FUNCTION ZERO      298.15  0;                                         6000 N !
 FUNCTION UN_ASS    298.15  0;                                         6000 N !
 FUNCTION R         298.15  +8.31451;                                  6000 N !
 FUNCTION RTLNP     298.15  +8.31451*T*LN(1E-05*P);                    6000 N !
$ ------------------------------------------------------------------------------
$ Element data
$ ------------------------------------------------------------------------------
$ N
$
 PAR  G(N2GAS,N2),,                     +2*GHSERNN+RTLNP;,,           N 91Din !
 PAR  G(LIQUID,N),,                     +GHSERNN+29950+59.02*T;,,     N 91Din !
$
 FUNCTION GHSERNN   298.15  -3750.675-9.45425*T-12.7819*T*LN(T)
       -0.00176686*T**2+2.681E-09*T**3-32374*T**(-1);
       950.00  Y  -7358.85+17.2003*T-16.3699*T*LN(T)
       -6.5107E-04*T**2+3.0097E-08*T**3+563070*T**(-1);
      3350.00  Y  -16392.8+50.26*T-20.4695*T*LN(T)
       +2.39754E-04*T**2-8.333E-09*T**3+4596375*T**(-1);
      6000.00  N !
$ ------------------------------------------------------------------------------
$ Ta
$
 PAR  G(BCC_A2,TA:VA),,                 +GHSERTA;,,                   N 91Din !
 PAR  G(FCC_A1,TA:VA),,                 +GHSERTA+16000+1.7*T;,,       N 91Din !
 PAR  G(HCP_A3,TA:VA),,                 +GHSERTA+12000+2.4*T;,,       N 91Din !
 PAR  G(LIQUID,TA),,                    +GLIQTA;,,                    N 91Din !
$
 FUNCTION GHSERTA   298.15  -7285.889+119.139857*T-23.7592624*T*LN(T)
       -0.002623033*T**2+1.70109E-07*T**3-3293*T**(-1);
      1300.00  Y  -22389.955+243.88676*T-41.137088*T*LN(T)
       +0.006167572*T**2-6.55136E-07*T**3+2429586*T**(-1);
      2500.00  Y  +229382.886-722.59722*T+78.5244752*T*LN(T)
       -0.017983376*T**2+1.95033E-07*T**3-93813648*T**(-1);
      3290.00  Y  -1042384.01+2985.49125*T-362.159132*T*LN(T)
       +0.043117795*T**2-1.055148E-06*T**3+5.54714342E+08*T**(-1);
      6000.00  N !
 FUNCTION GLIQTA    298.15  +29160.975-7.578729*T+GHSERTA;
      1000.00  Y  +43884.339-61.981795*T+0.0279523*T*LN(T)
       -0.012330066*T**2+6.14599E-07*T**3-3523338*T**(-1);
      3290.00  Y  -6314.543+258.110873*T-41.84*T*LN(T);
      6000.00  N !
$ ------------------------------------------------------------------------------
$ Binary system
$
$ From K. Frisk 1998 (included in LB Vol. 4)
$
$ K. Frisk, J. Alloys Compd., 278, 216-26(1998).
$
$ Checked against LB and paper. Checked at 6000K.
$
$ Ti2N (HCP_A3) becomes stable again above 5257 K when gas is not present.
$
 PAR  L(LIQUID,N,TA;0),,                -294424.03;,,                 N 98Fri !
$
 PAR  G(FCC_A1,TA:N),,                  -227346.96+217.04606*T
             -38.562774*T*LN(T)-0.0076779396*T**2;,,                  N 98Fri !
 PAR  L(FCC_A1,TA:N,VA;0),,             -66093.144;,,                 N 98Fri !
$
 PAR  G(BCC_A2,TA:N),,                  +61702.646+515.7999*T
             -87.053583*T*LN(T)-0.0043281844*T**2;,,                  N 98Fri !
 PAR  L(BCC_A2,TA:N,VA;0),,             -790756.5+21.104513*T;,,      N 98Fri !
$
 PAR  G(HCP_A3,TA:N),,                  -145232.91+148.61408*T
             -27.358359*T*LN(T)-0.0086968747*T**2
             -33656.503*T**(-1);,,                                    N 98Fri !
 PAR  L(HCP_A3,TA:N,VA;0),,             -16687.575-3.5060996*T;,,     N 98Fri !
 PAR  L(HCP_A3,TA:N,VA;1),,             +10203.383;,,                 N 98Fri !
$
 PAR  G(TAN_EPS,TA:N),,                 -275923.5+309.44469*T
             -49.956457*T*LN(T)-7.1614489E-04*T**2
             +503045.37*T**(-1);,,                                    N 98Fri !
$ ------------------------------------------------------------------------------
$
 ASSESSED_SYSTEM
  N-TA(TDB -* +LIQUID +N2GAS +BCC_A2 +TAN_EPS +FCC_A1 +HCP_A3
  ;P3 TMM:300/3500 DOR:GAS STP:.3/3000) !
$
$
 LIST-OF-REFERENCE
 NUMBER  SOURCE
  Null   'Unknown source'
  Same   'Same or similar interaction as in the corresponding stable phase'
  REFLAV 'Laves phase convention: G(LAVES,X:X)=+3*GHSERXX+15000'
  COST   'COST 507 database'
  91Din  'A.T. Dinsdale, Calphad, 15, 317-425(1991).'
  98Fri  'K. Frisk, J. Alloys Compd., 278, 216-26(1998); Ta-N'
!
