Repository: orchid-calphad/orchid-project.org

# orchid-project.org

Website and released data of **ORCHID** (Open Repository for CALPHAD Hypotheses, Intelligence, and Discovery),
served by GitHub Pages at https://orchid-project.org. Releases are archived on Zenodo (one DOI per version).

- `index.html`, `catalog/`, `best-practices.html` — static, self-contained pages (generated in the ORCHID tooling).
- `data/` — released data: catalog, redistributable TDB files, convex hulls. Licences: `data/LICENSES.md`, `data/NOTICE.md`.
- `llms.txt`, `data/croissant.json`, `CITATION.cff`, `.zenodo.json` — machine-readable metadata.

Only data with clear redistribution rights are published.

File: data/databases/sgte-binary/TaO-22Geb.tdb
$
$ Database for Ta-O from J. Gebauer et al. 2022.
$
$ J. Gebauer, P. Franke, H.J. Seifert, Adv. Eng. Mater., 24, 2200162(2022).
$
$ Dataset created 2024.06.29 by Bengt Hallstedt.
$
$ The crystal structures of Ta2O5 are still under debate.
$
$ ------------------------------------------------------------------------------
 TEMP-LIM 298.15 6000.00 !
$
$ELEMENT NAME  REF. STATE               ATOMIC MASS H298-H0    S298    !
$
 ELEMENT /-   ELECTRON_GAS                0.0          0.0      0.0    ! 
 ELEMENT VA   VACUUM                      0.0          0.0      0.0    ! 
 ELEMENT O    1/2_MOLE_O2(G)             15.999     4341.0    102.52   ! 
 ELEMENT TA   BCC_A2                    180.9479    5681.872   41.4718 ! 
$ ------------------------------------------------------------------------------
$ Species
$
 SPECIE  TA+2                               TA1/+2 !
 SPECIE  TA+5                               TA1/+5 !
 SPECIE  O-2                                O/-2 !
 SPECIE  O2                                 O2 !
 SPECIE  O3                                 O3 !
$ ------------------------------------------------------------------------------
$ Phase definitions
$
 PHASE LIQUID:L % 1 1 !
 CONST LIQUID:L : TA : !
$
 PHASE ION:Y % 2 1 1 !
 CONST ION:Y : TA+2 TA+5 : O-2 VA : !
$
$ Fcc (cF4, Fm-3m) and MeX (cF8, Fm-3m)
$
 PHASE FCC_A1 %A 2 1 1 !
 CONST FCC_A1 : TA : VA : !
$
$ Bcc (cI2, Im-3m)
$
 PHASE BCC_A2 %B 2 1 3 !
 CONST BCC_A2 : TA : O VA : !
$
$ Hcp (hP2, P6_3/mmc) and Me2X (NiAs-type, hP4, P6_3/mmc, B8_1)
$
 PHASE HCP_A3 %A 2 1 0.5 !
 CONST HCP_A3 : TA : VA : !
$
$ Prototype Ta2O5 (oP14, Pccm, 49), beta!
$
 PHASE TA2O5_LT % 2 2 5 !
 CONST TA2O5_LT : TA : O : !
$
$ Prototype Ta2O5 (tI44, I4_1/amd, 141), alpha!
$
 PHASE TA2O5_HT % 2 2 5 !
 CONST TA2O5_HT : TA : O : !
$
 PHASE O2GAS % 1 1 !
 CONST O2GAS : O2 :!
$ ------------------------------------------------------------------------------
$ Defaults
$
 DEFINE-SYSTEM-DEFAULT ELEMENT 2 !
 DEFAULT-COM DEFINE_SYSTEM_ELEMENT VA /- !
 DEFAULT-COM REJECT_PHASE LIQUID !
 TYPE-DEF % SEQ * !
 TYPE-DEF A GES AMEND_PHASE_DESCRIPTION @ MAGNETIC -3 0.28 !
 TYPE-DEF B GES AMEND_PHASE_DESCRIPTION @ MAGNETIC -1 0.4 !
 FUNCTION ZERO      298.15  0;                                         6000 N !
 FUNCTION UN_ASS    298.15  0;                                         6000 N !
 FUNCTION R         298.15  +8.31451;                                  6000 N !
 FUNCTION RTLNP     298.15  +8.31451*T*LN(1E-05*P);                    6000 N !
$ ------------------------------------------------------------------------------
$ Element data
$ ------------------------------------------------------------------------------
$ O
$
$ GHSEROO modified in unary 3.0
$
 PAR  G(O2GAS,O2),,                     +2*GHSEROO+RTLNP;,,           N 91Din !
$
$PAR  G(GAS,O),,                        +F7397T+RTLNP;,,              N 92SUB !
$PAR  G(GAS,O2),,                       +2*GHSEROO+RTLNP;,,           N 91Din !
$PAR  G(GAS,O3),,                       +F7683T+RTLNP;,,              N 92SUB !
$
$ 1/2 O2(g)
 FUNCTION GHSEROO   298.15  -3480.87-25.503038*T-11.1355*T*LN(T)
       -0.005098875*T**2+6.61845833E-07*T**3-38365*T**(-1);
      1000.00  Y  -6568.763+12.659879*T-16.8138*T*LN(T)
       -5.957975E-04*T**2+6.781E-09*T**3+262905*T**(-1);
      3300.00  Y  -13986.728+31.259624*T-18.9536*T*LN(T)
       -4.25243E-04*T**2+1.0721E-08*T**3+4383200*T**(-1);
      6000.00  N !
$ O(g)
 FUNCTION F7397T    298.15  +243206.529-42897.0876*T**(-1)-20.7513421*T
       -21.0155542*T*LN(T)+1.26870532E-04*T**2-1.23131285E-08*T**3;
      2950.00  Y  +252301.473-3973170.33*T**(-1)-51.974853*T
       -17.2118798*T*LN(T)-5.41356254E-04*T**2+7.64520703E-09*T**3;
      6000.00  N !
$ O3(g)
 FUNCTION F7683T    298.15  +133772.042-11328.9959*T**(-1)-84.8602165*T
       -19.8314069*T*LN(T)-0.0392015696*T**2+7.90727187E-06*T**3;  
       600.00  Y  +120765.524+997137.156*T**(-1)+120.113376*T
       -51.8410152*T*LN(T)-0.00353983136*T**2+3.20640143E-07*T**3;
      1500.00  Y  +115412.196+1878139.02*T**(-1)+164.679664*T
       -58.069736*T*LN(T)-2.84399032E-04*T**2+5.95650279E-10*T**3;
      6000.00  N !
$ ------------------------------------------------------------------------------
$ Ta
$
 PAR  G(BCC_A2,TA:VA),,                 +GHSERTA;,,                   N 91Din !
 PAR  G(FCC_A1,TA:VA),,                 +GHSERTA+16000+1.7*T;,,       N 91Din !
 PAR  G(HCP_A3,TA:VA),,                 +GHSERTA+12000+2.4*T;,,       N 91Din !
 PAR  G(LIQUID,TA),,                    +GLIQTA;,,                    N 91Din !
$
 PAR  G(ION,TA+2:VA),,                  +GLIQTA;,,                    N 91Din !
 PAR  G(ION,TA+5:VA),,                  +GLIQTA+400000;,,             N 22Geb !
$
 FUNCTION GHSERTA   298.15  -7285.889+119.139857*T-23.7592624*T*LN(T)
       -0.002623033*T**2+1.70109E-07*T**3-3293*T**(-1);
      1300.00  Y  -22389.955+243.88676*T-41.137088*T*LN(T)
       +0.006167572*T**2-6.55136E-07*T**3+2429586*T**(-1);
      2500.00  Y  +229382.886-722.59722*T+78.5244752*T*LN(T)
       -0.017983376*T**2+1.95033E-07*T**3-93813648*T**(-1);
      3290.00  Y  -1042384.01+2985.49125*T-362.159132*T*LN(T)
       +0.043117795*T**2-1.055148E-06*T**3+5.54714342E+08*T**(-1);
      6000.00  N !
 FUNCTION GLIQTA    298.15  +29160.975-7.578729*T+GHSERTA;
      1000.00  Y  +43884.339-61.981795*T+0.0279523*T*LN(T)
       -0.012330066*T**2+6.14599E-07*T**3-3523338*T**(-1);
      3290.00  Y  -6314.543+258.110873*T-41.84*T*LN(T);
      6000.00  N !
$ ------------------------------------------------------------------------------
$ Binary system
$
$ J. Gebauer, P. Franke, H.J. Seifert, Adv. Eng. Mater., 24, 2200162(2022).
$
$ Checked against paper. Checked at 6000 K.
$
$ The crystal structures of Ta2O5 are still under debate.
$
 PAR  G(ION,TA+5:O-2),,                 +GTA2O5L;,,                   N 22Geb !
 PAR  G(ION,TA+2:O-2),,                 +0.2*GTA2O5L+0.6*GLIQTA
             -144050-230*T;,,                                         N 22Geb !
 PAR  L(ION,TA+2,TA+5:O-2;0),,          +ZERO;,,                      N 22Geb !
 PAR  L(ION,TA+2,TA+5:O-2;1),,          +155877-60*T;,,               N 22Geb !
$
 PAR  G(BCC_A2,TA:O),,                  +GHSERTA+3*GHSEROO;,,         N 22Geb !
 PAR  L(BCC_A2,TA:O,VA;0),,             -1130200+291*T;,,             N 22Geb !
$
 PAR  G(TA2O5_LT,TA:O),,                -2089535+833.866*T
             -142.29*T*LN(T)-0.027725*T**2+2.4824E-06*T**3
             +987545*T**(-1);,,                                       N 22Geb !
 PAR  G(TA2O5_HT,TA:O),,                -2095351+1035*T
             -172.136*T*LN(T)-0.00935*T**2;,,                         N 22Geb !
$
 FUNCTION GTA2O5L   298.15  -2087864+1494.72*T-235.136*T*LN(T);        6000 N !
$ ------------------------------------------------------------------------------
$
$
 LIST-OF-REFERENCE
 NUMBER  SOURCE
  Null   'Unknown source'
  91Din  'A.T. Dinsdale, Calphad, 15, 317-425(1991).'
  92SUB  'SGTE Substance Database, version 1992'
  22Geb  'J. Gebauer, P. Franke, H.J. Seifert,
          Adv. Eng. Mater., 24, 2200162(2022); Ta-O'
!

File: data/databases/sgte-binary/TaO-22Mei-ass.tdb
$
$ Database for Ta-O from K.J. Meisner et al. 2022.
$
$ K.J. Meisner, R. Zaman, B.-C. Zhou, Calphad, 76, 102391(2022).
$
$ Dataset created 2024.06.30 by Bengt Hallstedt.
$
$ The paper contains both an ionic liquid model and an associate model.
$ This is the associate model. The bcc parameters are also different for
$ the two liquid models.
$
$ Nonstandard 1:1 model for bcc.
$
$ The crystal structures of Ta2O5 are still under debate.
$
$ ------------------------------------------------------------------------------
 TEMP-LIM 298.15 6000.00 !
$
$ELEMENT NAME  REF. STATE               ATOMIC MASS H298-H0    S298    !
$
 ELEMENT VA   VACUUM                      0.0          0.0      0.0    ! 
 ELEMENT O    1/2_MOLE_O2(G)             15.999     4341.0    102.52   ! 
 ELEMENT TA   BCC_A2                    180.9479    5681.872   41.4718 ! 
$ ------------------------------------------------------------------------------
$ Species
$
 SPECIE  TA2O5                              TA2O5 !
 SPECIE  O2                                 O2 !
$ ------------------------------------------------------------------------------
$ Phase definitions
$
 PHASE LIQUID:L % 1 1 !
 CONST LIQUID:L : O TA TA2O5 : !
$
$ Fcc (cF4, Fm-3m) and MeX (cF8, Fm-3m)
$
 PHASE FCC_A1 %A 2 1 1 !
 CONST FCC_A1 : TA : VA : !
$
$ Bcc (cI2, Im-3m), nonstandard model
$
 PHASE BCC_A2 %B 2 1 1 !
 CONST BCC_A2 : TA : O VA : !
$
$ Hcp (hP2, P6_3/mmc) and Me2X (NiAs-type, hP4, P6_3/mmc, B8_1)
$
 PHASE HCP_A3 %A 2 1 0.5 !
 CONST HCP_A3 : TA : VA : !
$
$ Prototype Ta2O5 (oP14, Pccm, 49), beta!
$
 PHASE TA2O5_LT % 2 2 5 !
 CONST TA2O5_LT : TA : O : !
$
$ Prototype Ta2O5 (tI44, I4_1/amd, 141), alpha!
$
 PHASE TA2O5_HT % 2 2 5 !
 CONST TA2O5_HT : TA : O : !
$
 PHASE O2GAS % 1 1 !
 CONST O2GAS : O2 :!
$ ------------------------------------------------------------------------------
$ Defaults
$
 DEFINE-SYSTEM-DEFAULT ELEMENT 2 !
 DEFAULT-COM DEFINE_SYSTEM_ELEMENT VA !
 TYPE-DEF % SEQ * !
 TYPE-DEF A GES AMEND_PHASE_DESCRIPTION @ MAGNETIC -3 0.28 !
 TYPE-DEF B GES AMEND_PHASE_DESCRIPTION @ MAGNETIC -1 0.4 !
 FUNCTION ZERO      298.15  0;                                         6000 N !
 FUNCTION UN_ASS    298.15  0;                                         6000 N !
 FUNCTION R         298.15  +8.31451;                                  6000 N !
 FUNCTION RTLNP     298.15  +8.31451*T*LN(1E-05*P);                    6000 N !
$ ------------------------------------------------------------------------------
$ Element data
$ ------------------------------------------------------------------------------
$ O
$
$ GHSEROO modified in unary 3.0
$
 PAR  G(O2GAS,O2),,                     +2*GHSEROO+RTLNP;,,           N 91Din !
 PAR  G(LIQUID,O),,                     +GHSEROO-2648.9+31.44*T;,,    N 91Din !
$
$PAR  G(GAS,O),,                        +F7397T+RTLNP;,,              N 92SUB !
$PAR  G(GAS,O2),,                       +2*GHSEROO+RTLNP;,,           N 91Din !
$PAR  G(GAS,O3),,                       +F7683T+RTLNP;,,              N 92SUB !
$
 FUNCTION GLIQOO    298.15  +GHSEROO-2648.9+31.44*T;                   6000 N !
$ 1/2 O2(g)
 FUNCTION GHSEROO   298.15  -3480.87-25.503038*T-11.1355*T*LN(T)
       -0.005098875*T**2+6.61845833E-07*T**3-38365*T**(-1);
      1000.00  Y  -6568.763+12.659879*T-16.8138*T*LN(T)
       -5.957975E-04*T**2+6.781E-09*T**3+262905*T**(-1);
      3300.00  Y  -13986.728+31.259624*T-18.9536*T*LN(T)
       -4.25243E-04*T**2+1.0721E-08*T**3+4383200*T**(-1);
      6000.00  N !
$ O(g)
 FUNCTION F7397T    298.15  +243206.529-42897.0876*T**(-1)-20.7513421*T
       -21.0155542*T*LN(T)+1.26870532E-04*T**2-1.23131285E-08*T**3;
      2950.00  Y  +252301.473-3973170.33*T**(-1)-51.974853*T
       -17.2118798*T*LN(T)-5.41356254E-04*T**2+7.64520703E-09*T**3;
      6000.00  N !
$ O3(g)
 FUNCTION F7683T    298.15  +133772.042-11328.9959*T**(-1)-84.8602165*T
       -19.8314069*T*LN(T)-0.0392015696*T**2+7.90727187E-06*T**3;  
       600.00  Y  +120765.524+997137.156*T**(-1)+120.113376*T
       -51.8410152*T*LN(T)-0.00353983136*T**2+3.20640143E-07*T**3;
      1500.00  Y  +115412.196+1878139.02*T**(-1)+164.679664*T
       -58.069736*T*LN(T)-2.84399032E-04*T**2+5.95650279E-10*T**3;
      6000.00  N !
$ ------------------------------------------------------------------------------
$ Ta
$
 PAR  G(BCC_A2,TA:VA),,                 +GHSERTA;,,                   N 91Din !
 PAR  G(FCC_A1,TA:VA),,                 +GHSERTA+16000+1.7*T;,,       N 91Din !
 PAR  G(HCP_A3,TA:VA),,                 +GHSERTA+12000+2.4*T;,,       N 91Din !
 PAR  G(LIQUID,TA),,                    +GLIQTA;,,                    N 91Din !
$
 FUNCTION GHSERTA   298.15  -7285.889+119.139857*T-23.7592624*T*LN(T)
       -0.002623033*T**2+1.70109E-07*T**3-3293*T**(-1);
      1300.00  Y  -22389.955+243.88676*T-41.137088*T*LN(T)
       +0.006167572*T**2-6.55136E-07*T**3+2429586*T**(-1);
      2500.00  Y  +229382.886-722.59722*T+78.5244752*T*LN(T)
       -0.017983376*T**2+1.95033E-07*T**3-93813648*T**(-1);
      3290.00  Y  -1042384.01+2985.49125*T-362.159132*T*LN(T)
       +0.043117795*T**2-1.055148E-06*T**3+5.54714342E+08*T**(-1);
      6000.00  N !
 FUNCTION GLIQTA    298.15  +29160.975-7.578729*T+GHSERTA;
      1000.00  Y  +43884.339-61.981795*T+0.0279523*T*LN(T)
       -0.012330066*T**2+6.14599E-07*T**3-3523338*T**(-1);
      3290.00  Y  -6314.543+258.110873*T-41.84*T*LN(T);
      6000.00  N !
$ ------------------------------------------------------------------------------
$ Binary system
$
$ K.J. Meisner, R. Zaman, B.-C. Zhou, Calphad, 76, 102391(2022).
$
$ Checked against paper and author's tdb. Checked at 6000 K.
$
$ The paper contains both an ionic liquid model and an associate model.
$ This is the associate model. The bcc parameters are also different for
$ the two liquid models.
$
$ Nonstandard 1:1 model for bcc.
$
$ The crystal structures of Ta2O5 are still under debate.
$
 PAR  G(LIQUID,TA2O5),,                 +2*GLIQTA+5*GLIQOO
             -1679837.26;,,                                           N 22Mei !
 PAR  L(LIQUID,TA,TA2O5;0),,            -100023.541;,,                N 22Mei !
 PAR  L(LIQUID,TA,TA2O5;1),,            +49986.8569;,,                N 22Mei !
 PAR  L(LIQUID,O,TA;0),,                -545000;,,                    N 22Mei !
 PAR  L(LIQUID,O,TA;1),,                -180000;,,                    N 22Mei !
$
 PAR  G(BCC_A2,TA:O),,                  +GHSERTA+GHSEROO
             +40010.419+0.500158332*T;,,                              N 22Mei !
 PAR  L(BCC_A2,TA:O,VA;0),,             -450322.563+68.5502557*T;,,   N 22Mei !
 PAR  L(BCC_A2,TA:O,VA;1),,             -2502.80691;,,                N 22Mei !
$
 PAR  G(TA2O5_LT,TA:O),,                -2271352.39+833.585199*T
             -142.289298*T*LN(T)-0.0277244717*T**2
             +2.48229543E-06*T**3+987493.98*T**(-1);,,                N 22Mei !
 PAR  G(TA2O5_HT,TA:O),,                +GTA2O5A;,,                   N 22Mei !
$
 FUNCTION GTA2O5A   298.15  -2276284.42+1029.47632*T-171.440067*T*LN(T)
       -0.0096050773*T**2+1.73677223E-08*T**3-193158.34*T**(-1);
      6000.00  N !
$ ------------------------------------------------------------------------------
$
$
 LIST-OF-REFERENCE
 NUMBER  SOURCE
  Null   'Unknown source'
  91Din  'A.T. Dinsdale, Calphad, 15, 317-425(1991).'
  92SUB  'SGTE Substance Database, version 1992'
  22Mei  'K.J. Meisner, R. Zaman, B.-C. Zhou, Calphad, 76, 102391(2022); Ta-O'
!

File: data/databases/sgte-binary/TaO-22Mei-ion.tdb
$
$ Database for Ta-O from K.J. Meisner et al. 2022.
$
$ K.J. Meisner, R. Zaman, B.-C. Zhou, Calphad, 76, 102391(2022).
$
$ Dataset created 2024.06.30 by Bengt Hallstedt.
$
$ The paper contains both an ionic liquid model and an associate model.
$ This is the ionic liquid model. The bcc parameters are also different for
$ the two liquid models.
$
$ Nonstandard 1:1 model for bcc.
$
$ The crystal structures of Ta2O5 are still under debate.
$
$ ------------------------------------------------------------------------------
 TEMP-LIM 298.15 6000.00 !
$
$ELEMENT NAME  REF. STATE               ATOMIC MASS H298-H0    S298    !
$
 ELEMENT /-   ELECTRON_GAS                0.0          0.0      0.0    ! 
 ELEMENT VA   VACUUM                      0.0          0.0      0.0    ! 
 ELEMENT O    1/2_MOLE_O2(G)             15.999     4341.0    102.52   ! 
 ELEMENT TA   BCC_A2                    180.9479    5681.872   41.4718 ! 
$ ------------------------------------------------------------------------------
$ Species
$
 SPECIE  TA+5                               TA1/+5 !
 SPECIE  O-2                                O/-2 !
 SPECIE  O2                                 O2 !
 SPECIE  O3                                 O3 !
$ ------------------------------------------------------------------------------
$ Phase definitions
$
 PHASE LIQUID:L % 1 1 !
 CONST LIQUID:L : TA : !
$
 PHASE ION:Y % 2 1 1 !
 CONST ION:Y : TA+5 : O-2 VA : !
$
$ Fcc (cF4, Fm-3m) and MeX (cF8, Fm-3m)
$
 PHASE FCC_A1 %A 2 1 1 !
 CONST FCC_A1 : TA : VA : !
$
$ Bcc (cI2, Im-3m), nonstandard model
$
 PHASE BCC_A2 %B 2 1 1 !
 CONST BCC_A2 : TA : O VA : !
$
$ Hcp (hP2, P6_3/mmc) and Me2X (NiAs-type, hP4, P6_3/mmc, B8_1)
$
 PHASE HCP_A3 %A 2 1 0.5 !
 CONST HCP_A3 : TA : VA : !
$
$ Prototype Ta2O5 (oP14, Pccm, 49), beta!
$
 PHASE TA2O5_LT % 2 2 5 !
 CONST TA2O5_LT : TA : O : !
$
$ Prototype Ta2O5 (tI44, I4_1/amd, 141), alpha!
$
 PHASE TA2O5_HT % 2 2 5 !
 CONST TA2O5_HT : TA : O : !
$
 PHASE O2GAS % 1 1 !
 CONST O2GAS : O2 :!
$ ------------------------------------------------------------------------------
$ Defaults
$
 DEFINE-SYSTEM-DEFAULT ELEMENT 2 !
 DEFAULT-COM DEFINE_SYSTEM_ELEMENT VA /- !
 DEFAULT-COM REJECT_PHASE LIQUID !
 TYPE-DEF % SEQ * !
 TYPE-DEF A GES AMEND_PHASE_DESCRIPTION @ MAGNETIC -3 0.28 !
 TYPE-DEF B GES AMEND_PHASE_DESCRIPTION @ MAGNETIC -1 0.4 !
 FUNCTION ZERO      298.15  0;                                         6000 N !
 FUNCTION UN_ASS    298.15  0;                                         6000 N !
 FUNCTION R         298.15  +8.31451;                                  6000 N !
 FUNCTION RTLNP     298.15  +8.31451*T*LN(1E-05*P);                    6000 N !
$ ------------------------------------------------------------------------------
$ Element data
$ ------------------------------------------------------------------------------
$ O
$
$ GHSEROO modified in unary 3.0
$
 PAR  G(O2GAS,O2),,                     +2*GHSEROO+RTLNP;,,           N 91Din !
$
$PAR  G(GAS,O),,                        +F7397T+RTLNP;,,              N 92SUB !
$PAR  G(GAS,O2),,                       +2*GHSEROO+RTLNP;,,           N 91Din !
$PAR  G(GAS,O3),,                       +F7683T+RTLNP;,,              N 92SUB !
$
$ 1/2 O2(g)
 FUNCTION GHSEROO   298.15  -3480.87-25.503038*T-11.1355*T*LN(T)
       -0.005098875*T**2+6.61845833E-07*T**3-38365*T**(-1);
      1000.00  Y  -6568.763+12.659879*T-16.8138*T*LN(T)
       -5.957975E-04*T**2+6.781E-09*T**3+262905*T**(-1);
      3300.00  Y  -13986.728+31.259624*T-18.9536*T*LN(T)
       -4.25243E-04*T**2+1.0721E-08*T**3+4383200*T**(-1);
      6000.00  N !
$ O(g)
 FUNCTION F7397T    298.15  +243206.529-42897.0876*T**(-1)-20.7513421*T
       -21.0155542*T*LN(T)+1.26870532E-04*T**2-1.23131285E-08*T**3;
      2950.00  Y  +252301.473-3973170.33*T**(-1)-51.974853*T
       -17.2118798*T*LN(T)-5.41356254E-04*T**2+7.64520703E-09*T**3;
      6000.00  N !
$ O3(g)
 FUNCTION F7683T    298.15  +133772.042-11328.9959*T**(-1)-84.8602165*T
       -19.8314069*T*LN(T)-0.0392015696*T**2+7.90727187E-06*T**3;  
       600.00  Y  +120765.524+997137.156*T**(-1)+120.113376*T
       -51.8410152*T*LN(T)-0.00353983136*T**2+3.20640143E-07*T**3;
      1500.00  Y  +115412.196+1878139.02*T**(-1)+164.679664*T
       -58.069736*T*LN(T)-2.84399032E-04*T**2+5.95650279E-10*T**3;
      6000.00  N !
$ ------------------------------------------------------------------------------
$ Ta
$
 PAR  G(BCC_A2,TA:VA),,                 +GHSERTA;,,                   N 91Din !
 PAR  G(FCC_A1,TA:VA),,                 +GHSERTA+16000+1.7*T;,,       N 91Din !
 PAR  G(HCP_A3,TA:VA),,                 +GHSERTA+12000+2.4*T;,,       N 91Din !
 PAR  G(LIQUID,TA),,                    +GLIQTA;,,                    N 91Din !
$
 PAR  G(ION,TA+5:VA),,                  +GLIQTA;,,                    N 91Din !
$
 FUNCTION GHSERTA   298.15  -7285.889+119.139857*T-23.7592624*T*LN(T)
       -0.002623033*T**2+1.70109E-07*T**3-3293*T**(-1);
      1300.00  Y  -22389.955+243.88676*T-41.137088*T*LN(T)
       +0.006167572*T**2-6.55136E-07*T**3+2429586*T**(-1);
      2500.00  Y  +229382.886-722.59722*T+78.5244752*T*LN(T)
       -0.017983376*T**2+1.95033E-07*T**3-93813648*T**(-1);
      3290.00  Y  -1042384.01+2985.49125*T-362.159132*T*LN(T)
       +0.043117795*T**2-1.055148E-06*T**3+5.54714342E+08*T**(-1);
      6000.00  N !
 FUNCTION GLIQTA    298.15  +29160.975-7.578729*T+GHSERTA;
      1000.00  Y  +43884.339-61.981795*T+0.0279523*T*LN(T)
       -0.012330066*T**2+6.14599E-07*T**3-3523338*T**(-1);
      3290.00  Y  -6314.543+258.110873*T-41.84*T*LN(T);
      6000.00  N !
$ ------------------------------------------------------------------------------
$ Binary system
$
$ K.J. Meisner, R. Zaman, B.-C. Zhou, Calphad, 76, 102391(2022).
$
$ Checked against paper and author's tdb. Checked at 6000 K.
$
$ The paper contains both an ionic liquid model and an associate model.
$ This is the ionic liquid model. The bcc parameters are also different for
$ the two liquid models.
$
$ Nonstandard 1:1 model for bcc.
$
$ The crystal structures of Ta2O5 are still under debate.
$
 PAR  G(ION,TA+5:O-2),,                 +GTA2O5A
             +153994.766-70.9908919*T;,,                              N 22Mei !
 PAR  L(ION,TA+5:O-2,VA;0),,            -6998.92074+13.9994947*T;,,   N 22Mei !
 PAR  L(ION,TA+5:O-2,VA;1),,            +15001.0305+43.9868825*T;,,   N 22Mei !
 PAR  L(ION,TA+5:O-2,VA;2),,            -229949.611;,,                N 22Mei !
$
 PAR  G(BCC_A2,TA:O),,                  +GHSERTA+GHSEROO
             +30501.9235+1.59969741*T;,,                              N 22Mei !
 PAR  L(BCC_A2,TA:O,VA;0),,             -439245.909+69.9872083*T;,,   N 22Mei !
$
 PAR  G(TA2O5_LT,TA:O),,                -2271352.39+833.585199*T
             -142.289298*T*LN(T)-0.0277244717*T**2
             +2.48229543E-06*T**3+987493.98*T**(-1);,,                N 22Mei !
 PAR  G(TA2O5_HT,TA:O),,                +GTA2O5A;,,                   N 22Mei !
$
 FUNCTION GTA2O5A   298.15  -2276284.42+1029.47632*T-171.440067*T*LN(T)
       -0.0096050773*T**2+1.73677223E-08*T**3-193158.34*T**(-1);
      6000.00  N !
$ ------------------------------------------------------------------------------
$
$
 LIST-OF-REFERENCE
 NUMBER  SOURCE
  Null   'Unknown source'
  91Din  'A.T. Dinsdale, Calphad, 15, 317-425(1991).'
  92SUB  'SGTE Substance Database, version 1992'
  22Mei  'K.J. Meisner, R. Zaman, B.-C. Zhou, Calphad, 76, 102391(2022); Ta-O'
!

File: data/databases/sgte-binary/TaTi-98Sau-LB.tdb
$
$ Database for Ta-Ti from N. Saunders 1998 (included in LB Vol. 4)
$
$ N. Saunders, COST 507, Final report round 2, 1998.
$
$ Dataset created 2014.04.06 by Bengt Hallstedt.
$ 2021.02.05: Modified for use with GES6.
$
$ ------------------------------------------------------------------------------
 TEMP-LIM 298.15 6000.00 !
$
$ELEMENT NAME  REF. STATE               ATOMIC MASS H298-H0    S298    !
$
 ELEMENT VA   VACUUM                      0.0          0.0      0.0    ! 
 ELEMENT TA   BCC_A2                    180.9479    5681.872   41.4718 ! 
 ELEMENT TI   HCP_A3                     47.88      4824.      30.72   ! 
$ ------------------------------------------------------------------------------
$ Phase definitions
$
 PHASE LIQUID:L % 1 1 !
 CONST LIQUID:L : TA TI : !
$
$ Fcc (cF4, Fm-3m) and MeX (cF8, Fm-3m)
$
 PHASE FCC_A1 %A 2 1 1 !
 CONST FCC_A1 : TA TI : VA : !
$
$ Bcc (cI2, Im-3m)
$
 PHASE BCC_A2 %B 2 1 3 !
 CONST BCC_A2 : TA TI : VA : !
$
$ Hcp (hP2, P6_3/mmc) and Me2X (NiAs-type, hP4, P6_3/mmc, B8_1)
$
 PHASE HCP_A3 %A 2 1 0.5 !
 CONST HCP_A3 : TA TI% : VA : !
$ ------------------------------------------------------------------------------
$ Defaults
$
 DEFINE-SYSTEM-DEFAULT ELEMENT 2 !
 DEFAULT-COM DEFINE_SYSTEM_ELEMENT VA !
 TYPE-DEF % SEQ * !
 TYPE-DEF A GES AMEND_PHASE_DESCRIPTION @ MAGNETIC -3 0.28 !
 TYPE-DEF B GES AMEND_PHASE_DESCRIPTION @ MAGNETIC -1 0.4 !
 FUNCTION ZERO      298.15  0;                                         6000 N !
 FUNCTION UN_ASS    298.15  0;                                         6000 N !
 FUNCTION R         298.15  +8.31451;                                  6000 N !
$ ------------------------------------------------------------------------------
$ Element data
$ ------------------------------------------------------------------------------
$ Ta
$
 PAR  G(BCC_A2,TA:VA),,                 +GHSERTA;,,                   N 91Din !
 PAR  G(FCC_A1,TA:VA),,                 +GHSERTA+16000+1.7*T;,,       N 91Din !
 PAR  G(HCP_A3,TA:VA),,                 +GHSERTA+12000+2.4*T;,,       N 91Din !
 PAR  G(LIQUID,TA),,                    +GLIQTA;,,                    N 91Din !
$
 FUNCTION GHSERTA   298.15  -7285.889+119.139857*T-23.7592624*T*LN(T)
       -0.002623033*T**2+1.70109E-07*T**3-3293*T**(-1);
      1300.00  Y  -22389.955+243.88676*T-41.137088*T*LN(T)
       +0.006167572*T**2-6.55136E-07*T**3+2429586*T**(-1);
      2500.00  Y  +229382.886-722.59722*T+78.5244752*T*LN(T)
       -0.017983376*T**2+1.95033E-07*T**3-93813648*T**(-1);
      3290.00  Y  -1042384.01+2985.49125*T-362.159132*T*LN(T)
       +0.043117795*T**2-1.055148E-06*T**3+5.54714342E+08*T**(-1);
      6000.00  N !
 FUNCTION GLIQTA    298.15  +29160.975-7.578729*T+GHSERTA;
      1000.00  Y  +43884.339-61.981795*T+0.0279523*T*LN(T)
       -0.012330066*T**2+6.14599E-07*T**3-3523338*T**(-1);
      3290.00  Y  -6314.543+258.110873*T-41.84*T*LN(T);
      6000.00  N !
$ ------------------------------------------------------------------------------
$ Ti
$
$ BCT_A5 added in unary 3.0
$
 PAR  G(HCP_A3,TI:VA),,                 +GHSERTI;                4000 N 91Din !
 PAR  G(BCC_A2,TI:VA),,                 +GBCCTI;                 4000 N 91Din !
 PAR  G(FCC_A1,TI:VA),,                 +GHSERTI+6000-0.1*T;     4000 N 91Din !
$PAR  G(CBCC_A12,TI:VA),,               +GHSERTI+4602.2;         4000 N 91Din !
$PAR  G(CUB_A13,TI:VA),,                +GHSERTI+7531.2;         4000 N 91Din !
$PAR  G(DIAMOND_A4,TI),,                +GHSERTI+25000;          4000 N 91Din !
$PAR  G(BCT_A5,TI),,                    +GHSERTI+4602.2;         3000 N SGCOST !
 PAR  G(LIQUID,TI),,                    +GLIQTI;                 4000 N 91Din !
$
 FUNCTION GHSERTI   298.15  -8059.921+133.615208*T-23.9933*T*LN(T)
       -0.004777975*T**2+1.06716E-07*T**3+72636*T**(-1);
       900.00  Y  -7811.815+132.988068*T-23.9887*T*LN(T)
       -0.0042033*T**2-9.0876E-08*T**3+42680*T**(-1);
      1155.00  Y  +908.837+66.976538*T-14.9466*T*LN(T)
       -0.0081465*T**2+2.02715E-07*T**3-1477660*T**(-1);
      1941.00  Y  -124526.786+638.806871*T-87.2182461*T*LN(T)
       +0.008204849*T**2-3.04747E-07*T**3+36699805*T**(-1);
      4000.00  N !
 FUNCTION GBCCTI    298.15  -1272.064+134.71418*T-25.5768*T*LN(T)
       -6.63845E-04*T**2-2.78803E-07*T**3+7208*T**(-1);
      1155.00  Y  +6667.385+105.366379*T-22.3771*T*LN(T)
       +0.00121707*T**2-8.4534E-07*T**3-2002750*T**(-1);
      1941.00  Y  +26483.26-182.426471*T+19.0900905*T*LN(T)
       -0.02200832*T**2+1.228863E-06*T**3+1400501*T**(-1);
      4000.00  N !
 FUNCTION GLIQTI    298.15  +12194.415-6.980938*T+GHSERTI;
      1300.00  Y  +369519.198-2554.0225*T+342.059267*T*LN(T)
       -0.163409355*T**2+1.2457117E-05*T**3-67034516*T**(-1);
      1941.00  Y  -19887.066+298.7367*T-46.29*T*LN(T);
      4000.00  N !
 FUNCTION GFCCTI    298.15  +GHSERTI+6000-0.1*T;                       4000 N !
$ ------------------------------------------------------------------------------
$ Binary system
$
$ From N. Saunders 1998 (included in LB Vol. 4)
$
$ N. Saunders, COST 507, Final report round 2, 1998.
$
$ Checked against LB and COST. Checked at 6000 K.
$
 PAR  L(LIQUID,TA,TI;0),,               +1000;,,                      N 98Sau !
 PAR  L(LIQUID,TA,TI;1),,               -7000;,,                      N 98Sau !
$
 PAR  L(BCC_A2,TA,TI:VA;0),,            +12000;,,                     N 98Sau !
 PAR  L(BCC_A2,TA,TI:VA;1),,            -2500;,,                      N 98Sau !
$
 PAR  L(HCP_A3,TA,TI:VA;0),,            +8500;,,                      N 98Sau !
$
$ Metastable
$
 PAR  L(FCC_A1,TA,TI:VA;0),,            +8500;,,                      N 98Sau !
$ ------------------------------------------------------------------------------
$
 ASSESSED_SYSTEM
  TA-TI(TDB -* +LIQUID +BCC_A2 +HCP_A3 ;P3 TMM:300/3500 STP:.5/2000/2/-2) !
$
$
 LIST-OF-REFERENCE
 NUMBER  SOURCE
  Null   'Unknown source'
  Lin    'Linear combination of lattice stabilities'
  Same   'Same or similar interaction as in the corresponding stable phase'
  REFLAV 'Laves phase convention: G(LAVES,X:X)=+3*GHSERXX+15000'
  SGCOST 'COST 507 database, SGTE unary database V.3.0, 1996; Al, B, Nd, Ti, Zn'
  91Din  'A.T. Dinsdale, Calphad, 15, 317-425(1991).'
  98Sau  'N. Saunders, COST 507, Final report round 2, 1998; Ta-Ti'
!

File: data/databases/sgte-binary/TaV-04Dan-LB.tdb
$
$ Database for Ta-V from C.A. Danon and C. Servant (Included in LB Vol. 4)
$
$ C.A. Danon, C. Servant, J. Alloys Compd., 366, 191-200(2004).
$
$ Dataset created 2010.10.10 by Bengt Hallstedt.
$ 2021.02.05: Modified for use with GES6.
$
$ This is the "first" version from 04Dan, not the final version. There is no
$ comment in LB why the first version was selected instead of the final
$ version.
$
$ ------------------------------------------------------------------------------
 TEMP-LIM 298.15 6000.00 !
$
$ELEMENT NAME  REF. STATE               ATOMIC MASS H298-H0    S298    !
$
 ELEMENT VA   VACUUM                      0.0          0.0      0.0    ! 
 ELEMENT TA   BCC_A2                    180.9479    5681.872   41.4718 ! 
 ELEMENT V    BCC_A2                     50.9415    4507.0     30.89   ! 
$ ------------------------------------------------------------------------------
$ Phase definitions
$
 PHASE LIQUID:L % 1 1 !
 CONST LIQUID:L : TA V : !
$
$ Fcc (cF4, Fm-3m) and MeX (cF8, Fm-3m)
$
 PHASE FCC_A1 %A 2 1 1 !
 CONST FCC_A1 : TA V : VA : !
$
$ Bcc (cI2, Im-3m)
$
 PHASE BCC_A2 %B 2 1 3 !
 CONST BCC_A2 : TA% V% : VA : !
$
$ Hcp (hP2, P6_3/mmc) and Me2X (NiAs-type, hP4, P6_3/mmc, B8_1)
$
 PHASE HCP_A3 %A 2 1 0.5 !
 CONST HCP_A3 : TA V : VA : !
$
$ Prototype Cu2Mg (cF24, Fd-3m), low T
$
 PHASE C15_LAVES % 2 2 1 !
 CONST C15_LAVES : TA V% : TA% V : !
$ ------------------------------------------------------------------------------
$ Defaults
$
 DEFINE-SYSTEM-DEFAULT ELEMENT 2 !
 DEFAULT-COM DEFINE_SYSTEM_ELEMENT VA !
 TYPE-DEF % SEQ * !
 TYPE-DEF A GES AMEND_PHASE_DESCRIPTION @ MAGNETIC -3 0.28 !
 TYPE-DEF B GES AMEND_PHASE_DESCRIPTION @ MAGNETIC -1 0.4 !
 FUNCTION ZERO      298.15  0;                                         6000 N !
 FUNCTION UN_ASS    298.15  0;                                         6000 N !
 FUNCTION R         298.15  +8.31451;                                  6000 N !
$ ------------------------------------------------------------------------------
$ Element data
$ ------------------------------------------------------------------------------
$ Ta
$
 PAR  G(BCC_A2,TA:VA),,                 +GHSERTA;,,                   N 91Din !
 PAR  G(FCC_A1,TA:VA),,                 +GHSERTA+16000+1.7*T;,,       N 91Din !
 PAR  G(HCP_A3,TA:VA),,                 +GHSERTA+12000+2.4*T;,,       N 91Din !
 PAR  G(LIQUID,TA),,                    +GLIQTA;,,                    N 91Din !
$
 PAR  G(C15_LAVES,TA:TA),,              +3*GHSERTA+15000;,,           N REFLAV !
$
 FUNCTION GHSERTA   298.15  -7285.889+119.139857*T-23.7592624*T*LN(T)
       -0.002623033*T**2+1.70109E-07*T**3-3293*T**(-1);
      1300.00  Y  -22389.955+243.88676*T-41.137088*T*LN(T)
       +0.006167572*T**2-6.55136E-07*T**3+2429586*T**(-1);
      2500.00  Y  +229382.886-722.59722*T+78.5244752*T*LN(T)
       -0.017983376*T**2+1.95033E-07*T**3-93813648*T**(-1);
      3290.00  Y  -1042384.01+2985.49125*T-362.159132*T*LN(T)
       +0.043117795*T**2-1.055148E-06*T**3+5.54714342E+08*T**(-1);
      6000.00  N !
 FUNCTION GLIQTA    298.15  +29160.975-7.578729*T+GHSERTA;
      1000.00  Y  +43884.339-61.981795*T+0.0279523*T*LN(T)
       -0.012330066*T**2+6.14599E-07*T**3-3523338*T**(-1);
      3290.00  Y  -6314.543+258.110873*T-41.84*T*LN(T);
      6000.00  N !
$ ------------------------------------------------------------------------------
$ V
$
 PAR  G(BCC_A2,V:VA),,                  +GHSERVV;                4000 N 91Din !
 PAR  G(FCC_A1,V:VA),,                  +GHSERVV+7500+1.7*T;     4000 N 91Din !
 PAR  G(HCP_A3,V:VA),,                  +GHSERVV+4000+2.4*T;     4000 N 91Din !
$PAR  G(CBCC_A12,V:VA),,                +GHSERVV+9000;           4000 N 91Din !
$PAR  G(CUB_A13,V:VA),,                 +GHSERVV+10000;          4000 N 91Din !
 PAR  G(LIQUID,V),,                     +GLIQVV;                 4000 N 91Din !
$
 PAR  G(C15_LAVES,V:V),,                +3*GHSERVV+15000;,,           N REFLAV !
$
 FUNCTION GHSERVV   298.15  -7930.43+133.346053*T-24.134*T*LN(T)
       -0.003098*T**2+1.2175E-07*T**3+69460*T**(-1);
       790.00  Y  -7967.842+143.291093*T-25.9*T*LN(T)
       +6.25E-05*T**2-6.8E-07*T**3;
      2183.00  Y  -41689.864+321.140783*T-47.43*T*LN(T)+6.44389E+31*T**(-9);
      4000.00  N !
 FUNCTION GLIQVV    298.15  +20764.117-9.455552*T+GHSERVV-5.19136E-22*T**7;
      2183.00  Y  -19617.51+311.055983*T-47.43*T*LN(T);
      4000.00  N !
$ ------------------------------------------------------------------------------
$ Binary system
$
$ From C.A. Danon and C. Servant (Included in LB Vol. 4)
$
$ C.A. Danon, C. Servant, J. Alloys Compd., 366, 191-200(2004).
$
$ Checked against paper and LB. Checked at 6000K.
$
$ This is the "first" version from 04Dan, not the final version. There is no
$ comment in LB why the first version was selected instead of the final
$ version.
$
 PAR  L(LIQUID,TA,V;0),,                -5661.4+0.435*T;,,            N 04Dan !
$
 PAR  L(BCC_A2,TA,V:VA;0),,             +4773.14;,,                   N 04Dan !
 PAR  L(BCC_A2,TA,V:VA;1),,             -13469.8;,,                   N 04Dan !
$
 PAR  G(C15_LAVES,TA:V),,               +2*GHSERTA+GHSERVV
             +33228.25+7.93*T;,,                                      N 04Dan !
 PAR  G(C15_LAVES,V:TA),,               +2*GHSERVV+GHSERTA
             -3228.25-7.93*T;,,                                       N 04Dan !
 PAR  L(C15_LAVES,TA,V:TA;0),,          +17754.65;,,                  N 04Dan !
 PAR  L(C15_LAVES,TA,V:V;0),,           +17754.65;,,                  N 04Dan !
 PAR  L(C15_LAVES,TA:TA,V;0),,          +10843.4;,,                   N 04Dan !
 PAR  L(C15_LAVES,V:TA,V;0),,           +10843.4;,,                   N 04Dan !
$
$ Metastable
$
 PAR  L(FCC_A1,TA,V:VA;0),,             +4773.14;,,                   N Same !
 PAR  L(FCC_A1,TA,V:VA;1),,             -13469.8;,,                   N Same !
$
 PAR  L(HCP_A3,TA,V:VA;0),,             +4773.14;,,                   N Same !
 PAR  L(HCP_A3,TA,V:VA;1),,             -13469.8;,,                   N Same !
$ ------------------------------------------------------------------------------
$
 ASSESSED_SYSTEM
   TA-V(TDB -* +LIQUID +BCC_A2 +C15_LAVES ;P3 TMM:300/3500 STP:.5/2000/2/-2) !
$
$
 LIST-OF-REFERENCE
 NUMBER  SOURCE
  Null   'Unknown source'
  Same   'Same or similar interaction as in the corresponding stable phase'
  REFLAV 'Laves phase convention: G(LAVES,X:X)=+3*GHSERXX+15000'
  COST   'COST 507 database'
  91Din  'A.T. Dinsdale, Calphad, 15, 317-425(1991).'
  04Dan  'C.A. Danon, C. Servant, J. Alloys Compd., 366, 191-200(2004); Ta-V'
!
