Repository: orchid-calphad/orchid-project.org

# orchid-project.org

Website and released data of **ORCHID** (Open Repository for CALPHAD Hypotheses, Intelligence, and Discovery),
served by GitHub Pages at https://orchid-project.org. Releases are archived on Zenodo (one DOI per version).

- `index.html`, `catalog/`, `best-practices.html` — static, self-contained pages (generated in the ORCHID tooling).
- `data/` — released data: catalog, redistributable TDB files, convex hulls. Licences: `data/LICENSES.md`, `data/NOTICE.md`.
- `llms.txt`, `data/croissant.json`, `CITATION.cff`, `.zenodo.json` — machine-readable metadata.

Only data with clear redistribution rights are published.

File: data/databases/sgte-binary/TaV-04Dan-final.tdb
$
$ Database for Ta-V from C.A. Danon and C. Servant (Included in LB Vol. 4)
$
$ C.A. Danon, C. Servant, J. Alloys Compd., 366, 191-200(2004).
$
$ Dataset created 2010.10.10 by Bengt Hallstedt.
$ 2021.02.05: Modified for use with GES6.
$
$ This is the "final" version from 04Dan, which is not included in LB. The
$ reason is not given. The final version includes also C14_LAVES and the
$ Laves phase field(s) is considerably wider.
$
$ The invariant equilibria are up to 3 K different from the paper.
$
$ ------------------------------------------------------------------------------
 TEMP-LIM 298.15 6000.00 !
$
$ELEMENT NAME  REF. STATE               ATOMIC MASS H298-H0    S298    !
$
 ELEMENT VA   VACUUM                      0.0          0.0      0.0    ! 
 ELEMENT TA   BCC_A2                    180.9479    5681.872   41.4718 ! 
 ELEMENT V    BCC_A2                     50.9415    4507.0     30.89   ! 
$ ------------------------------------------------------------------------------
$ Phase definitions
$
 PHASE LIQUID:L % 1 1 !
 CONST LIQUID:L : TA V : !
$
$ Fcc (cF4, Fm-3m) and MeX (cF8, Fm-3m)
$
 PHASE FCC_A1 %A 2 1 1 !
 CONST FCC_A1 : TA V : VA : !
$
$ Bcc (cI2, Im-3m)
$
 PHASE BCC_A2 %B 2 1 3 !
 CONST BCC_A2 : TA% V% : VA : !
$
$ Hcp (hP2, P6_3/mmc) and Me2X (NiAs-type, hP4, P6_3/mmc, B8_1)
$
 PHASE HCP_A3 %A 2 1 0.5 !
 CONST HCP_A3 : TA V : VA : !
$
$ Prototype MgZn2 (hP12, P6_3/mmc), high T
$
 PHASE C14_LAVES % 2 2 1 !
 CONST C14_LAVES : TA V% : TA% V : !
$
$ Prototype Cu2Mg (cF24, Fd-3m), low T
$
 PHASE C15_LAVES % 2 2 1 !
 CONST C15_LAVES : TA V% : TA% V : !
$ ------------------------------------------------------------------------------
$ Defaults
$
 DEFINE-SYSTEM-DEFAULT ELEMENT 2 !
 DEFAULT-COM DEFINE_SYSTEM_ELEMENT VA !
 TYPE-DEF % SEQ * !
 TYPE-DEF A GES AMEND_PHASE_DESCRIPTION @ MAGNETIC -3 0.28 !
 TYPE-DEF B GES AMEND_PHASE_DESCRIPTION @ MAGNETIC -1 0.4 !
 FUNCTION ZERO      298.15  0;                                         6000 N !
 FUNCTION UN_ASS    298.15  0;                                         6000 N !
 FUNCTION R         298.15  +8.31451;                                  6000 N !
$ ------------------------------------------------------------------------------
$ Element data
$ ------------------------------------------------------------------------------
$ Ta
$
 PAR  G(BCC_A2,TA:VA),,                 +GHSERTA;,,                   N 91Din !
 PAR  G(FCC_A1,TA:VA),,                 +GHSERTA+16000+1.7*T;,,       N 91Din !
 PAR  G(HCP_A3,TA:VA),,                 +GHSERTA+12000+2.4*T;,,       N 91Din !
 PAR  G(LIQUID,TA),,                    +GLIQTA;,,                    N 91Din !
$
 PAR  G(C14_LAVES,TA:TA),,              +3*GHSERTA+15000;,,           N REFLAV !
 PAR  G(C15_LAVES,TA:TA),,              +3*GHSERTA+15000;,,           N REFLAV !
$
 FUNCTION GHSERTA   298.15  -7285.889+119.139857*T-23.7592624*T*LN(T)
       -0.002623033*T**2+1.70109E-07*T**3-3293*T**(-1);
      1300.00  Y  -22389.955+243.88676*T-41.137088*T*LN(T)
       +0.006167572*T**2-6.55136E-07*T**3+2429586*T**(-1);
      2500.00  Y  +229382.886-722.59722*T+78.5244752*T*LN(T)
       -0.017983376*T**2+1.95033E-07*T**3-93813648*T**(-1);
      3290.00  Y  -1042384.01+2985.49125*T-362.159132*T*LN(T)
       +0.043117795*T**2-1.055148E-06*T**3+5.54714342E+08*T**(-1);
      6000.00  N !
 FUNCTION GLIQTA    298.15  +29160.975-7.578729*T+GHSERTA;
      1000.00  Y  +43884.339-61.981795*T+0.0279523*T*LN(T)
       -0.012330066*T**2+6.14599E-07*T**3-3523338*T**(-1);
      3290.00  Y  -6314.543+258.110873*T-41.84*T*LN(T);
      6000.00  N !
$ ------------------------------------------------------------------------------
$ V
$
 PAR  G(BCC_A2,V:VA),,                  +GHSERVV;                4000 N 91Din !
 PAR  G(FCC_A1,V:VA),,                  +GHSERVV+7500+1.7*T;     4000 N 91Din !
 PAR  G(HCP_A3,V:VA),,                  +GHSERVV+4000+2.4*T;     4000 N 91Din !
$PAR  G(CBCC_A12,V:VA),,                +GHSERVV+9000;           4000 N 91Din !
$PAR  G(CUB_A13,V:VA),,                 +GHSERVV+10000;          4000 N 91Din !
 PAR  G(LIQUID,V),,                     +GLIQVV;                 4000 N 91Din !
$
 PAR  G(C14_LAVES,V:V),,                +3*GHSERVV+15000;,,           N REFLAV !
 PAR  G(C15_LAVES,V:V),,                +3*GHSERVV+15000;,,           N REFLAV !
$
 FUNCTION GHSERVV   298.15  -7930.43+133.346053*T-24.134*T*LN(T)
       -0.003098*T**2+1.2175E-07*T**3+69460*T**(-1);
       790.00  Y  -7967.842+143.291093*T-25.9*T*LN(T)
       +6.25E-05*T**2-6.8E-07*T**3;
      2183.00  Y  -41689.864+321.140783*T-47.43*T*LN(T)+6.44389E+31*T**(-9);
      4000.00  N !
 FUNCTION GLIQVV    298.15  +20764.117-9.455552*T+GHSERVV-5.19136E-22*T**7;
      2183.00  Y  -19617.51+311.055983*T-47.43*T*LN(T);
      4000.00  N !
$ ------------------------------------------------------------------------------
$ Binary system
$
$ From C.A. Danon and C. Servant (Included in LB Vol. 4)
$
$ C.A. Danon, C. Servant, J. Alloys Compd., 366, 191-200(2004).
$
$ Checked against paper and LB. Checked at 6000K.
$
$ This is the "final" version from 04Dan, which is not included in LB. The
$ reason is not given. The final version includes also C14_LAVES and the
$ Laves phase field(s) is considerably wider.
$
$ The invariant equilibria are up to 3 K different from the paper.
$
 PAR  L(LIQUID,TA,V;0),,                -3707.72+0.285*T;,,           N 04Dan !
$
 PAR  L(BCC_A2,TA,V:VA;0),,             +5476.65;,,                   N 04Dan !
 PAR  L(BCC_A2,TA,V:VA;1),,             -16527.68;,,                  N 04Dan !
$
 PAR  G(C14_LAVES,TA:V),,               +2*GHSERTA+GHSERVV
             +43897.16+1.006*T;,,                                     N 04Dan !
 PAR  G(C14_LAVES,V:TA),,               +2*GHSERVV+GHSERTA
             -13897.16-1.006*T;,,                                     N 04Dan !
 PAR  L(C14_LAVES,TA,V:TA;0),,          +18461.85;,,                  N 04Dan !
 PAR  L(C14_LAVES,TA,V:V;0),,           +18461.85;,,                  N 04Dan !
 PAR  L(C14_LAVES,TA:TA,V;0),,          +9971.59;,,                   N 04Dan !
 PAR  L(C14_LAVES,V:TA,V;0),,           +9971.59;,,                   N 04Dan !
$
 PAR  G(C15_LAVES,TA:V),,               +2*GHSERTA+GHSERVV
             +47547.3-1.99*T;,,                                       N 04Dan !
 PAR  G(C15_LAVES,V:TA),,               +2*GHSERVV+GHSERTA
             -17547.3+1.99*T;,,                                       N 04Dan !
 PAR  L(C15_LAVES,TA,V:TA;0),,          +10330.84;,,                  N 04Dan !
 PAR  L(C15_LAVES,TA,V:V;0),,           +10330.84;,,                  N 04Dan !
 PAR  L(C15_LAVES,TA:TA,V;0),,          +8751.51;,,                   N 04Dan !
 PAR  L(C15_LAVES,V:TA,V;0),,           +8751.51;,,                   N 04Dan !
$
$ Metastable
$
 PAR  L(FCC_A1,TA,V:VA;0),,             +5476.65;,,                   N Same !
 PAR  L(FCC_A1,TA,V:VA;1),,             -16527.68;,,                  N Same !
$
 PAR  L(HCP_A3,TA,V:VA;0),,             +5476.65;,,                   N Same !
 PAR  L(HCP_A3,TA,V:VA;1),,             -16527.68;,,                  N Same !
$ ------------------------------------------------------------------------------
$
 ASSESSED_SYSTEM
   TA-V(TDB -* +LIQUID +BCC_A2 +C15_LAVES +C14_LAVES
   ;P3 TMM:300/3500 STP:.5/2000/2/-2) !
$
$
 LIST-OF-REFERENCE
 NUMBER  SOURCE
  Null   'Unknown source'
  Same   'Same or similar interaction as in the corresponding stable phase'
  REFLAV 'Laves phase convention: G(LAVES,X:X)=+3*GHSERXX+15000'
  COST   'COST 507 database'
  91Din  'A.T. Dinsdale, Calphad, 15, 317-425(1991).'
  04Dan  'C.A. Danon, C. Servant, J. Alloys Compd., 366, 191-200(2004); Ta-V'
!

File: data/databases/sgte-binary/TaV-11Pav-3sl.tdb
$
$ Database for Ta-V from J. Pavlu et al. 2011
$
$ J. Pavlu, J. Vrestal, X.-Q. Chen, P. Rogl, Calphad, 35, 103-8(2011).
$
$ Dataset created 2017.07.15 by Bengt Hallstedt.
$ 2021.02.05: Modified for use with GES6.
$
$ Bcc and liquid interactions are kept from 04Dan.
$
$ Using a 3SL model for C14_LAVES.
$
$ ------------------------------------------------------------------------------
 TEMP-LIM 298.15 6000.00 !
$
$ELEMENT NAME  REF. STATE               ATOMIC MASS H298-H0    S298    !
$
 ELEMENT VA   VACUUM                      0.0          0.0      0.0    ! 
 ELEMENT TA   BCC_A2                    180.9479    5681.872   41.4718 ! 
 ELEMENT V    BCC_A2                     50.9415    4507.0     30.89   ! 
$ ------------------------------------------------------------------------------
$ Phase definitions
$
 PHASE LIQUID:L % 1 1 !
 CONST LIQUID:L : TA V : !
$
$ Fcc (cF4, Fm-3m) and MeX (cF8, Fm-3m)
$
 PHASE FCC_A1 %A 2 1 1 !
 CONST FCC_A1 : TA V : VA : !
$
$ Bcc (cI2, Im-3m)
$
 PHASE BCC_A2 %B 2 1 3 !
 CONST BCC_A2 : TA% V% : VA : !
$
$ Hcp (hP2, P6_3/mmc) and Me2X (NiAs-type, hP4, P6_3/mmc, B8_1)
$
 PHASE HCP_A3 %A 2 1 0.5 !
 CONST HCP_A3 : TA V : VA : !
$
$ Prototype MgZn2 (hP12, P6_3/mmc), high T
$
 PHASE C14_LAVES % 3 2 6 4 !
 CONST C14_LAVES : V : TA V% : TA% V : !
$
$ Prototype Cu2Mg (cF24, Fd-3m), low T
$
 PHASE C15_LAVES % 2 2 1 !
 CONST C15_LAVES : TA V% : TA% V : !
$ ------------------------------------------------------------------------------
$ Defaults
$
 DEFINE-SYSTEM-DEFAULT ELEMENT 2 !
 DEFAULT-COM DEFINE_SYSTEM_ELEMENT VA !
 TYPE-DEF % SEQ * !
 TYPE-DEF A GES AMEND_PHASE_DESCRIPTION @ MAGNETIC -3 0.28 !
 TYPE-DEF B GES AMEND_PHASE_DESCRIPTION @ MAGNETIC -1 0.4 !
 FUNCTION ZERO      298.15  0;                                         6000 N !
 FUNCTION UN_ASS    298.15  0;                                         6000 N !
 FUNCTION R         298.15  +8.31451;                                  6000 N !
$ ------------------------------------------------------------------------------
$ Element data
$ ------------------------------------------------------------------------------
$ Ta
$
 PAR  G(BCC_A2,TA:VA),,                 +GHSERTA;,,                   N 91Din !
 PAR  G(FCC_A1,TA:VA),,                 +GHSERTA+16000+1.7*T;,,       N 91Din !
 PAR  G(HCP_A3,TA:VA),,                 +GHSERTA+12000+2.4*T;,,       N 91Din !
 PAR  G(LIQUID,TA),,                    +GLIQTA;,,                    N 91Din !
$
 PAR  G(C15_LAVES,TA:TA),,              +3*GHSERTA+32815;,,           N 11Pav !
$
 FUNCTION GHSERTA   298.15  -7285.889+119.139857*T-23.7592624*T*LN(T)
       -0.002623033*T**2+1.70109E-07*T**3-3293*T**(-1);
      1300.00  Y  -22389.955+243.88676*T-41.137088*T*LN(T)
       +0.006167572*T**2-6.55136E-07*T**3+2429586*T**(-1);
      2500.00  Y  +229382.886-722.59722*T+78.5244752*T*LN(T)
       -0.017983376*T**2+1.95033E-07*T**3-93813648*T**(-1);
      3290.00  Y  -1042384.01+2985.49125*T-362.159132*T*LN(T)
       +0.043117795*T**2-1.055148E-06*T**3+5.54714342E+08*T**(-1);
      6000.00  N !
 FUNCTION GLIQTA    298.15  +29160.975-7.578729*T+GHSERTA;
      1000.00  Y  +43884.339-61.981795*T+0.0279523*T*LN(T)
       -0.012330066*T**2+6.14599E-07*T**3-3523338*T**(-1);
      3290.00  Y  -6314.543+258.110873*T-41.84*T*LN(T);
      6000.00  N !
$ ------------------------------------------------------------------------------
$ V
$
 PAR  G(BCC_A2,V:VA),,                  +GHSERVV;                4000 N 91Din !
 PAR  G(FCC_A1,V:VA),,                  +GHSERVV+7500+1.7*T;     4000 N 91Din !
 PAR  G(HCP_A3,V:VA),,                  +GHSERVV+4000+2.4*T;     4000 N 91Din !
$PAR  G(CBCC_A12,V:VA),,                +GHSERVV+9000;           4000 N 91Din !
$PAR  G(CUB_A13,V:VA),,                 +GHSERVV+10000;          4000 N 91Din !
 PAR  G(LIQUID,V),,                     +GLIQVV;                 4000 N 91Din !
$
 PAR  G(C14_LAVES,V:V:V),,              +12*GHSERVV+117760;,,         N 11Pav !
 PAR  G(C15_LAVES,V:V),,                +3*GHSERVV+33703;,,           N 11Pav !
$
 FUNCTION GHSERVV   298.15  -7930.43+133.346053*T-24.134*T*LN(T)
       -0.003098*T**2+1.2175E-07*T**3+69460*T**(-1);
       790.00  Y  -7967.842+143.291093*T-25.9*T*LN(T)
       +6.25E-05*T**2-6.8E-07*T**3;
      2183.00  Y  -41689.864+321.140783*T-47.43*T*LN(T)+6.44389E+31*T**(-9);
      4000.00  N !
 FUNCTION GLIQVV    298.15  +20764.117-9.455552*T+GHSERVV-5.19136E-22*T**7;
      2183.00  Y  -19617.51+311.055983*T-47.43*T*LN(T);
      4000.00  N !
$ ------------------------------------------------------------------------------
$ Binary system
$
$ J. Pavlu, J. Vrestal, X.-Q. Chen, P. Rogl, Calphad, 35, 103-8(2011).
$
$ Bcc and liquid interactions are kept from 04Dan.
$
$ Checked against paper and authors tdb. Checked at 6000K.
$
$ Using a 3SL model for C14_LAVES.
$
 PAR  L(LIQUID,TA,V;0),,                -3707.72+0.285*T;,,           N 04Dan !
$
 PAR  L(BCC_A2,TA,V:VA;0),,             +5476.65;,,                   N 04Dan !
 PAR  L(BCC_A2,TA,V:VA;1),,             -16527.68;,,                  N 04Dan !
$
 PAR  G(C14_LAVES,V:TA:TA),,            +2*GHSERVV+10*GHSERTA
             +61000;,,                                                N 11Pav !
 PAR  G(C14_LAVES,V:TA:V),,             +6*GHSERVV+6*GHSERTA
             +451128;,,                                               N 11Pav !
 PAR  G(C14_LAVES,V:V:TA),,             +8*GHSERVV+4*GHSERTA
             -136796-6.19*T+6.19*T*LN(T);,,                           N 11Pav !
 PAR  L(C14_LAVES,V:TA,V:TA;0),,        +31000;,,                     N 11Pav !
 PAR  L(C14_LAVES,V:V:TA,V;0),,         -9000;,,                      N 11Pav !
$
 PAR  G(C15_LAVES,TA:V),,               +2*GHSERTA+GHSERVV
             +144335;,,                                               N 11Pav !
 PAR  G(C15_LAVES,V:TA),,               +2*GHSERVV+GHSERTA
             -30525+0.1782*T-0.19*T*LN(T)+0.0059*T**2;,,              N 11Pav !
 PAR  L(C15_LAVES,TA,V:TA;0),,          +1011;,,                      N 11Pav !
 PAR  L(C15_LAVES,V:TA,V;0),,           -6124;,,                      N 11Pav !
$
$ Metastable
$
 PAR  L(FCC_A1,TA,V:VA;0),,             +5476.65;,,                   N Same !
 PAR  L(FCC_A1,TA,V:VA;1),,             -16527.68;,,                  N Same !
$
 PAR  L(HCP_A3,TA,V:VA;0),,             +5476.65;,,                   N Same !
 PAR  L(HCP_A3,TA,V:VA;1),,             -16527.68;,,                  N Same !
$ ------------------------------------------------------------------------------
$
 ASSESSED_SYSTEM
   TA-V(TDB -* +LIQUID +BCC_A2 +C15_LAVES +C14_LAVES
   ;P3 TMM:300/3500 STP:.5/2000/2/-2) !
$
$
 LIST-OF-REFERENCE
 NUMBER  SOURCE
  Null   'Unknown source'
  Same   'Same or similar interaction as in the corresponding stable phase'
  REFLAV 'Laves phase convention: G(LAVES,X:X)=+3*GHSERXX+15000'
  COST   'COST 507 database'
  91Din  'A.T. Dinsdale, Calphad, 15, 317-425(1991).'
  04Dan  'C.A. Danon, C. Servant, J. Alloys Compd., 366, 191-200(2004); Ta-V'
  11Pav  'J. Pavlu, J. Vrestal, X.-Q. Chen, P. Rogl,
          Calphad, 35, 103-8(2011); Ta-V'
!

File: data/databases/sgte-binary/TaV-11Pav.tdb
$
$ Database for Ta-V from J. Pavlu et al. 2011
$
$ J. Pavlu, J. Vrestal, X.-Q. Chen, P. Rogl, Calphad, 35, 103-8(2011).
$
$ Dataset created 2017.07.15 by Bengt Hallstedt.
$ 2021.02.05: Modified for use with GES6.
$
$ Bcc and liquid interactions are kept from 04Dan.
$
$ ------------------------------------------------------------------------------
 TEMP-LIM 298.15 6000.00 !
$
$ELEMENT NAME  REF. STATE               ATOMIC MASS H298-H0    S298    !
$
 ELEMENT VA   VACUUM                      0.0          0.0      0.0    ! 
 ELEMENT TA   BCC_A2                    180.9479    5681.872   41.4718 ! 
 ELEMENT V    BCC_A2                     50.9415    4507.0     30.89   ! 
$ ------------------------------------------------------------------------------
$ Phase definitions
$
 PHASE LIQUID:L % 1 1 !
 CONST LIQUID:L : TA V : !
$
$ Fcc (cF4, Fm-3m) and MeX (cF8, Fm-3m)
$
 PHASE FCC_A1 %A 2 1 1 !
 CONST FCC_A1 : TA V : VA : !
$
$ Bcc (cI2, Im-3m)
$
 PHASE BCC_A2 %B 2 1 3 !
 CONST BCC_A2 : TA% V% : VA : !
$
$ Hcp (hP2, P6_3/mmc) and Me2X (NiAs-type, hP4, P6_3/mmc, B8_1)
$
 PHASE HCP_A3 %A 2 1 0.5 !
 CONST HCP_A3 : TA V : VA : !
$
$ Prototype MgZn2 (hP12, P6_3/mmc), high T
$
 PHASE C14_LAVES % 2 2 1 !
 CONST C14_LAVES : TA V% : TA% V : !
$
$ Prototype Cu2Mg (cF24, Fd-3m), low T
$
 PHASE C15_LAVES % 2 2 1 !
 CONST C15_LAVES : TA V% : TA% V : !
$ ------------------------------------------------------------------------------
$ Defaults
$
 DEFINE-SYSTEM-DEFAULT ELEMENT 2 !
 DEFAULT-COM DEFINE_SYSTEM_ELEMENT VA !
 TYPE-DEF % SEQ * !
 TYPE-DEF A GES AMEND_PHASE_DESCRIPTION @ MAGNETIC -3 0.28 !
 TYPE-DEF B GES AMEND_PHASE_DESCRIPTION @ MAGNETIC -1 0.4 !
 FUNCTION ZERO      298.15  0;                                         6000 N !
 FUNCTION UN_ASS    298.15  0;                                         6000 N !
 FUNCTION R         298.15  +8.31451;                                  6000 N !
$ ------------------------------------------------------------------------------
$ Element data
$ ------------------------------------------------------------------------------
$ Ta
$
 PAR  G(BCC_A2,TA:VA),,                 +GHSERTA;,,                   N 91Din !
 PAR  G(FCC_A1,TA:VA),,                 +GHSERTA+16000+1.7*T;,,       N 91Din !
 PAR  G(HCP_A3,TA:VA),,                 +GHSERTA+12000+2.4*T;,,       N 91Din !
 PAR  G(LIQUID,TA),,                    +GLIQTA;,,                    N 91Din !
$
 PAR  G(C14_LAVES,TA:TA),,              +3*GHSERTA+28038;,,           N 11Pav !
 PAR  G(C15_LAVES,TA:TA),,              +3*GHSERTA+32815;,,           N 11Pav !
$
 FUNCTION GHSERTA   298.15  -7285.889+119.139857*T-23.7592624*T*LN(T)
       -0.002623033*T**2+1.70109E-07*T**3-3293*T**(-1);
      1300.00  Y  -22389.955+243.88676*T-41.137088*T*LN(T)
       +0.006167572*T**2-6.55136E-07*T**3+2429586*T**(-1);
      2500.00  Y  +229382.886-722.59722*T+78.5244752*T*LN(T)
       -0.017983376*T**2+1.95033E-07*T**3-93813648*T**(-1);
      3290.00  Y  -1042384.01+2985.49125*T-362.159132*T*LN(T)
       +0.043117795*T**2-1.055148E-06*T**3+5.54714342E+08*T**(-1);
      6000.00  N !
 FUNCTION GLIQTA    298.15  +29160.975-7.578729*T+GHSERTA;
      1000.00  Y  +43884.339-61.981795*T+0.0279523*T*LN(T)
       -0.012330066*T**2+6.14599E-07*T**3-3523338*T**(-1);
      3290.00  Y  -6314.543+258.110873*T-41.84*T*LN(T);
      6000.00  N !
$ ------------------------------------------------------------------------------
$ V
$
 PAR  G(BCC_A2,V:VA),,                  +GHSERVV;                4000 N 91Din !
 PAR  G(FCC_A1,V:VA),,                  +GHSERVV+7500+1.7*T;     4000 N 91Din !
 PAR  G(HCP_A3,V:VA),,                  +GHSERVV+4000+2.4*T;     4000 N 91Din !
$PAR  G(CBCC_A12,V:VA),,                +GHSERVV+9000;           4000 N 91Din !
$PAR  G(CUB_A13,V:VA),,                 +GHSERVV+10000;          4000 N 91Din !
 PAR  G(LIQUID,V),,                     +GLIQVV;                 4000 N 91Din !
$
 PAR  G(C14_LAVES,V:V),,                +3*GHSERVV+29440;,,           N 11Pav !
 PAR  G(C15_LAVES,V:V),,                +3*GHSERVV+33703;,,           N 11Pav !
$
 FUNCTION GHSERVV   298.15  -7930.43+133.346053*T-24.134*T*LN(T)
       -0.003098*T**2+1.2175E-07*T**3+69460*T**(-1);
       790.00  Y  -7967.842+143.291093*T-25.9*T*LN(T)
       +6.25E-05*T**2-6.8E-07*T**3;
      2183.00  Y  -41689.864+321.140783*T-47.43*T*LN(T)+6.44389E+31*T**(-9);
      4000.00  N !
 FUNCTION GLIQVV    298.15  +20764.117-9.455552*T+GHSERVV-5.19136E-22*T**7;
      2183.00  Y  -19617.51+311.055983*T-47.43*T*LN(T);
      4000.00  N !
$ ------------------------------------------------------------------------------
$ Binary system
$
$ J. Pavlu, J. Vrestal, X.-Q. Chen, P. Rogl, Calphad, 35, 103-8(2011).
$
$ Bcc and liquid interactions are kept from 04Dan.
$
$ Checked against paper and authors tdb. Checked at 6000K.
$
 PAR  L(LIQUID,TA,V;0),,                -3707.72+0.285*T;,,           N 04Dan !
$
 PAR  L(BCC_A2,TA,V:VA;0),,             +5476.65;,,                   N 04Dan !
 PAR  L(BCC_A2,TA,V:VA;1),,             -16527.68;,,                  N 04Dan !
$
 PAR  G(C14_LAVES,TA:V),,               +2*GHSERTA+GHSERVV
             +140061;,,                                               N 11Pav !
 PAR  G(C14_LAVES,V:TA),,               +2*GHSERVV+GHSERTA
             -34199-1.57*T+1.57*T*LN(T);,,                            N 11Pav !
 PAR  L(C14_LAVES,TA,V:TA;0),,          +14800;,,                     N 11Pav !
 PAR  L(C14_LAVES,V:TA,V;0),,           -4200;,,                      N 11Pav !
$
 PAR  G(C15_LAVES,TA:V),,               +2*GHSERTA+GHSERVV
             +144335;,,                                               N 11Pav !
 PAR  G(C15_LAVES,V:TA),,               +2*GHSERVV+GHSERTA
             -30525+0.1782*T-0.19*T*LN(T)+0.0059*T**2;,,              N 11Pav !
 PAR  L(C15_LAVES,TA,V:TA;0),,          +1011;,,                      N 11Pav !
 PAR  L(C15_LAVES,V:TA,V;0),,           -6124;,,                      N 11Pav !
$
$ Metastable
$
 PAR  L(FCC_A1,TA,V:VA;0),,             +5476.65;,,                   N Same !
 PAR  L(FCC_A1,TA,V:VA;1),,             -16527.68;,,                  N Same !
$
 PAR  L(HCP_A3,TA,V:VA;0),,             +5476.65;,,                   N Same !
 PAR  L(HCP_A3,TA,V:VA;1),,             -16527.68;,,                  N Same !
$ ------------------------------------------------------------------------------
$
 ASSESSED_SYSTEM
   TA-V(TDB -* +LIQUID +BCC_A2 +C15_LAVES +C14_LAVES
   ;P3 TMM:300/3500 STP:.5/2000/2/-2) !
$
$
 LIST-OF-REFERENCE
 NUMBER  SOURCE
  Null   'Unknown source'
  Same   'Same or similar interaction as in the corresponding stable phase'
  REFLAV 'Laves phase convention: G(LAVES,X:X)=+3*GHSERXX+15000'
  COST   'COST 507 database'
  91Din  'A.T. Dinsdale, Calphad, 15, 317-425(1991).'
  04Dan  'C.A. Danon, C. Servant, J. Alloys Compd., 366, 191-200(2004); Ta-V'
  11Pav  'J. Pavlu, J. Vrestal, X.-Q. Chen, P. Rogl,
          Calphad, 35, 103-8(2011); Ta-V'
!

File: data/databases/sgte-binary/TaV-13Bro.tdb
$
$ Database for Ta-V from P. Broz et al. 2013
$
$ P. Broz, A.U. Khan, H. Niu, X.-Q. Chen, D. Li, J. Vrestal, J. Bursik, P. Rogl,
$ J. Solid Stae Chem., 199, 171-80(2013).
$
$ Dataset created 2017.07.15 by Bengt Hallstedt.
$ 2021.02.05: Modified for use with GES6.
$
$ Modified from 11Pav. Bcc and liquid interactions are kept from 04Dan.
$
$ C14_LAVES becomes stable again above 4784 K.
$
$ ------------------------------------------------------------------------------
 TEMP-LIM 298.15 6000.00 !
$
$ELEMENT NAME  REF. STATE               ATOMIC MASS H298-H0    S298    !
$
 ELEMENT VA   VACUUM                      0.0          0.0      0.0    ! 
 ELEMENT TA   BCC_A2                    180.9479    5681.872   41.4718 ! 
 ELEMENT V    BCC_A2                     50.9415    4507.0     30.89   ! 
$ ------------------------------------------------------------------------------
$ Phase definitions
$
 PHASE LIQUID:L % 1 1 !
 CONST LIQUID:L : TA V : !
$
$ Fcc (cF4, Fm-3m) and MeX (cF8, Fm-3m)
$
 PHASE FCC_A1 %A 2 1 1 !
 CONST FCC_A1 : TA V : VA : !
$
$ Bcc (cI2, Im-3m)
$
 PHASE BCC_A2 %B 2 1 3 !
 CONST BCC_A2 : TA% V% : VA : !
$
$ Hcp (hP2, P6_3/mmc) and Me2X (NiAs-type, hP4, P6_3/mmc, B8_1)
$
 PHASE HCP_A3 %A 2 1 0.5 !
 CONST HCP_A3 : TA V : VA : !
$
$ Prototype MgZn2 (hP12, P6_3/mmc), high T
$
 PHASE C14_LAVES % 2 2 1 !
 CONST C14_LAVES : TA V% : TA% V : !
$
$ Prototype Cu2Mg (cF24, Fd-3m), low T
$
 PHASE C15_LAVES % 2 2 1 !
 CONST C15_LAVES : TA V% : TA% V : !
$ ------------------------------------------------------------------------------
$ Defaults
$
 DEFINE-SYSTEM-DEFAULT ELEMENT 2 !
 DEFAULT-COM DEFINE_SYSTEM_ELEMENT VA !
 TYPE-DEF % SEQ * !
 TYPE-DEF A GES AMEND_PHASE_DESCRIPTION @ MAGNETIC -3 0.28 !
 TYPE-DEF B GES AMEND_PHASE_DESCRIPTION @ MAGNETIC -1 0.4 !
 FUNCTION ZERO      298.15  0;                                         6000 N !
 FUNCTION UN_ASS    298.15  0;                                         6000 N !
 FUNCTION R         298.15  +8.31451;                                  6000 N !
$ ------------------------------------------------------------------------------
$ Element data
$ ------------------------------------------------------------------------------
$ Ta
$
 PAR  G(BCC_A2,TA:VA),,                 +GHSERTA;,,                   N 91Din !
 PAR  G(FCC_A1,TA:VA),,                 +GHSERTA+16000+1.7*T;,,       N 91Din !
 PAR  G(HCP_A3,TA:VA),,                 +GHSERTA+12000+2.4*T;,,       N 91Din !
 PAR  G(LIQUID,TA),,                    +GLIQTA;,,                    N 91Din !
$
 PAR  G(C14_LAVES,TA:TA),,              +3*GHSERTA+28038;,,           N 11Pav !
 PAR  G(C15_LAVES,TA:TA),,              +3*GHSERTA+32815;,,           N 11Pav !
$
 FUNCTION GHSERTA   298.15  -7285.889+119.139857*T-23.7592624*T*LN(T)
       -0.002623033*T**2+1.70109E-07*T**3-3293*T**(-1);
      1300.00  Y  -22389.955+243.88676*T-41.137088*T*LN(T)
       +0.006167572*T**2-6.55136E-07*T**3+2429586*T**(-1);
      2500.00  Y  +229382.886-722.59722*T+78.5244752*T*LN(T)
       -0.017983376*T**2+1.95033E-07*T**3-93813648*T**(-1);
      3290.00  Y  -1042384.01+2985.49125*T-362.159132*T*LN(T)
       +0.043117795*T**2-1.055148E-06*T**3+5.54714342E+08*T**(-1);
      6000.00  N !
 FUNCTION GLIQTA    298.15  +29160.975-7.578729*T+GHSERTA;
      1000.00  Y  +43884.339-61.981795*T+0.0279523*T*LN(T)
       -0.012330066*T**2+6.14599E-07*T**3-3523338*T**(-1);
      3290.00  Y  -6314.543+258.110873*T-41.84*T*LN(T);
      6000.00  N !
$ ------------------------------------------------------------------------------
$ V
$
 PAR  G(BCC_A2,V:VA),,                  +GHSERVV;                4000 N 91Din !
 PAR  G(FCC_A1,V:VA),,                  +GHSERVV+7500+1.7*T;     4000 N 91Din !
 PAR  G(HCP_A3,V:VA),,                  +GHSERVV+4000+2.4*T;     4000 N 91Din !
$PAR  G(CBCC_A12,V:VA),,                +GHSERVV+9000;           4000 N 91Din !
$PAR  G(CUB_A13,V:VA),,                 +GHSERVV+10000;          4000 N 91Din !
 PAR  G(LIQUID,V),,                     +GLIQVV;                 4000 N 91Din !
$
 PAR  G(C14_LAVES,V:V),,                +3*GHSERVV+29440;,,           N 11Pav !
 PAR  G(C15_LAVES,V:V),,                +3*GHSERVV+33703;,,           N 11Pav !
$
 FUNCTION GHSERVV   298.15  -7930.43+133.346053*T-24.134*T*LN(T)
       -0.003098*T**2+1.2175E-07*T**3+69460*T**(-1);
       790.00  Y  -7967.842+143.291093*T-25.9*T*LN(T)
       +6.25E-05*T**2-6.8E-07*T**3;
      2183.00  Y  -41689.864+321.140783*T-47.43*T*LN(T)+6.44389E+31*T**(-9);
      4000.00  N !
 FUNCTION GLIQVV    298.15  +20764.117-9.455552*T+GHSERVV-5.19136E-22*T**7;
      2183.00  Y  -19617.51+311.055983*T-47.43*T*LN(T);
      4000.00  N !
$ ------------------------------------------------------------------------------
$ Binary system
$
$ P. Broz, A.U. Khan, H. Niu, X.-Q. Chen, D. Li, J. Vrestal, J. Bursik, P. Rogl,
$ J. Solid Stae Chem., 199, 171-80(2013).
$
$ Modified from 11Pav. Bcc and liquid interactions are kept from 04Dan.
$
$ Checked against paper and authors tdb. Checked at 6000K.
$
$ C14_LAVES becomes stable again above 4784 K.
$
 PAR  L(LIQUID,TA,V;0),,                -3707.72+0.285*T;,,           N 04Dan !
$
 PAR  L(BCC_A2,TA,V:VA;0),,             +5476.65;,,                   N 04Dan !
 PAR  L(BCC_A2,TA,V:VA;1),,             -16527.68;,,                  N 04Dan !
$
 PAR  G(C14_LAVES,TA:V),,               +2*GHSERTA+GHSERVV
             +140061;,,                                               N 11Pav !
 PAR  G(C14_LAVES,V:TA),,               +2*GHSERVV+GHSERTA
             -34199-5.42*T+5.42*T*LN(T)-0.013*T**2;,,                 N 13Bro !
 PAR  L(C14_LAVES,TA,V:TA;0),,          +14800;,,                     N 11Pav !
 PAR  L(C14_LAVES,TA,V:V;0),,           +14800;,,                     N 11Pav !
 PAR  L(C14_LAVES,TA:TA,V;0),,          -4200;,,                      N 11Pav !
 PAR  L(C14_LAVES,V:TA,V;0),,           -4200;,,                      N 11Pav !
$
 PAR  G(C15_LAVES,TA:V),,               +2*GHSERTA+GHSERVV
             +144335;,,                                               N 11Pav !
 PAR  G(C15_LAVES,V:TA),,               +2*GHSERVV+GHSERTA
             -30525-4*T+4*T*LN(T)-0.01*T**2;,,                        N 13Bro !
 PAR  L(C15_LAVES,TA,V:TA;0),,          +1011;,,                      N 11Pav !
 PAR  L(C15_LAVES,TA,V:V;0),,           +1011;,,                      N 11Pav !
 PAR  L(C15_LAVES,TA:TA,V;0),,          -6124;,,                      N 11Pav !
 PAR  L(C15_LAVES,V:TA,V;0),,           -6124;,,                      N 11Pav !
$
$ Metastable
$
 PAR  L(FCC_A1,TA,V:VA;0),,             +5476.65;,,                   N Same !
 PAR  L(FCC_A1,TA,V:VA;1),,             -16527.68;,,                  N Same !
$
 PAR  L(HCP_A3,TA,V:VA;0),,             +5476.65;,,                   N Same !
 PAR  L(HCP_A3,TA,V:VA;1),,             -16527.68;,,                  N Same !
$ ------------------------------------------------------------------------------
$
 ASSESSED_SYSTEM
   TA-V(TDB -* +LIQUID +BCC_A2 +C15_LAVES +C14_LAVES
   ;P3 TMM:300/3500 STP:.5/2000/2/-2) !
$
$
 LIST-OF-REFERENCE
 NUMBER  SOURCE
  Null   'Unknown source'
  Same   'Same or similar interaction as in the corresponding stable phase'
  REFLAV 'Laves phase convention: G(LAVES,X:X)=+3*GHSERXX+15000'
  COST   'COST 507 database'
  91Din  'A.T. Dinsdale, Calphad, 15, 317-425(1991).'
  04Dan  'C.A. Danon, C. Servant, J. Alloys Compd., 366, 191-200(2004); Ta-V'
  11Pav  'J. Pavlu, J. Vrestal, X.-Q. Chen, P. Rogl,
          Calphad, 35, 103-8(2011); Ta-V'
  13Bro  'P. Broz, A.U. Khan, H. Niu, X.-Q. Chen, D. Li, J. Vrestal, J. Bursik,
          P. Rogl, J. Solid Stae Chem., 199, 171-80(2013); Ta-V'
!

File: data/databases/sgte-binary/TaW-01Kau-LB.tdb
$
$ Database for Ta-W from L. Kaufman et al. 2001 (Included in LB Vol. 4)
$
$ L. Kaufman, P.E.A. Turchi, W. Huang, Z.-K. Liu, Calphad, 25, 419-33(2001).
$
$ Dataset created 2013.04.21 by Bengt Hallstedt.
$ 2021.02.05: Modified for use with GES6.
$ 2023.10.20: Reformated.
$
$ Enthalpy of mixing in bcc and B2 ordering energies are supported by DFT
$ calculations. The bcc interaction is rather large and supported also by
$ activity measurements at 1200 K.
$
$ The B2 ordering is not included in LB.
$
$ This dataset is published again in P.E.A. Turchi et al.,
$ Phys. Rev. B, 71, 094206(2005).
$
$ ------------------------------------------------------------------------------
 TEMP-LIM 298.15 6000.00 !
$
$ELEMENT NAME  REF. STATE               ATOMIC MASS H298-H0    S298    !
$
 ELEMENT VA   VACUUM                      0.0          0.0      0.0    ! 
 ELEMENT TA   BCC_A2                    180.9479    5681.872   41.4718 ! 
 ELEMENT W    BCC_A2                    183.85      4970.0     32.6176 ! 
$ ------------------------------------------------------------------------------
$ Phase definitions
$
 PHASE LIQUID:L % 1 1 !
 CONST LIQUID:L : TA W : !
$
$ Fcc (cF4, Fm-3m) and MeX (cF8, Fm-3m)
$
 PHASE FCC_A1 %A 2 1 1 !
 CONST FCC_A1 : TA W : VA : !
$
$ Bcc (cI2, Im-3m)
$
 PHASE BCC_A2 %B 2 1 3 !
 CONST BCC_A2 : TA% W% : VA : !
$
$ Disordered part of B2_BCC, identical to BCC_A2
$
 PHASE A2_BCC %B 2 1 3 !
 CONST A2_BCC : TA W : VA : !
$
$ Prototype CsCl (cP2, Pm-3m)
$
 PHASE B2_BCC %BO 3 0.5 0.5 3 !
 CONST B2_BCC : TA W : TA W : VA : !
$
$ Hcp (hP2, P6_3/mmc) and Me2X (NiAs-type, hP4, P6_3/mmc, B8_1)
$
 PHASE HCP_A3 %A 2 1 0.5 !
 CONST HCP_A3 : TA W : VA : !
$ ------------------------------------------------------------------------------
$ Defaults
$
 DEFINE-SYSTEM-DEFAULT ELEMENT 2 !
 DEFAULT-COM DEFINE_SYSTEM_ELEMENT VA !
 TYPE-DEF % SEQ * !
 TYPE-DEF A GES AMEND_PHASE_DESCRIPTION @ MAGNETIC -3 0.28 !
 TYPE-DEF B GES AMEND_PHASE_DESCRIPTION @ MAGNETIC -1 0.4 !
 TYPE-DEF O GES AMEND_PHASE_DESCRIPTION B2_BCC DIS_PART A2_BCC !
 FUNCTION ZERO      298.15  0;                                         6000 N !
 FUNCTION UN_ASS    298.15  0;                                         6000 N !
 FUNCTION R         298.15  +8.31451;                                  6000 N !
$ ------------------------------------------------------------------------------
$ Element data
$ ------------------------------------------------------------------------------
$ Ta
$
 PAR  G(BCC_A2,TA:VA),,                 +GHSERTA;,,                   N 91Din !
 PAR  G(A2_BCC,TA:VA),,                 +GHSERTA+0.1;,,               N 91Din !
 PAR  G(FCC_A1,TA:VA),,                 +GHSERTA+16000+1.7*T;,,       N 91Din !
 PAR  G(HCP_A3,TA:VA),,                 +GHSERTA+12000+2.4*T;,,       N 91Din !
 PAR  G(LIQUID,TA),,                    +GLIQTA;,,                    N 91Din !
$
 FUNCTION GHSERTA   298.15  -7285.889+119.139857*T-23.7592624*T*LN(T)
       -0.002623033*T**2+1.70109E-07*T**3-3293*T**(-1);
      1300.00  Y  -22389.955+243.88676*T-41.137088*T*LN(T)
       +0.006167572*T**2-6.55136E-07*T**3+2429586*T**(-1);
      2500.00  Y  +229382.886-722.59722*T+78.5244752*T*LN(T)
       -0.017983376*T**2+1.95033E-07*T**3-93813648*T**(-1);
      3290.00  Y  -1042384.01+2985.49125*T-362.159132*T*LN(T)
       +0.043117795*T**2-1.055148E-06*T**3+5.54714342E+08*T**(-1);
      6000.00  N !
 FUNCTION GLIQTA    298.15  +29160.975-7.578729*T+GHSERTA;
      1000.00  Y  +43884.339-61.981795*T+0.0279523*T*LN(T)
       -0.012330066*T**2+6.14599E-07*T**3-3523338*T**(-1);
      3290.00  Y  -6314.543+258.110873*T-41.84*T*LN(T);
      6000.00  N !
$ ------------------------------------------------------------------------------
$ W
$
 PAR  G(BCC_A2,W:VA),,                  +GHSERWW;,,                   N 91Din !
 PAR  G(A2_BCC,W:VA),,                  +GHSERWW+0.1;,,               N 91Din !
 PAR  G(FCC_A1,W:VA),,                  +GHSERWW+19300+0.63*T;,,      N 91Din !
 PAR  G(HCP_A3,W:VA),,                  +GHSERWW+14750;,,             N 91Din !
 PAR  G(LIQUID,W),,                     +GLIQWW;,,                    N 91Din !
$
 FUNCTION GHSERWW   298.15  -7646.311+130.4*T-24.1*T*LN(T)
       -0.001936*T**2+2.07E-07*T**3+44500*T**(-1)-5.33E-11*T**4;
      3695.00  Y  -82868.801+389.362335*T-54*T*LN(T)+1.528621E+33*T**(-9);
      6000.00  N !
 FUNCTION GLIQWW    298.15  +52160.584-14.10999*T+GHSERWW-2.713468E-24*T**7;
      3695.00  Y  -30436.051+375.175*T-54*T*LN(T);
      6000.00  N !
$ ------------------------------------------------------------------------------
$ Binary system
$
$ From L. Kaufman et al. 2001 (Included in LB Vol. 4)
$
$ L. Kaufman, P.E.A. Turchi, W. Huang, Z.-K. Liu, Calphad, 25, 419-33(2001).
$
$ Checked against paper and LB. Checked at 6000K.
$
$ Enthalpy of mixing in bcc and B2 ordering energies are supported by DFT
$ calculations. The bcc interaction is rather large and supported also by
$ activity measurements at 1200 K.
$
$ The B2 ordering is not included in LB.
$
$ This dataset is published again in P.E.A. Turchi et al.,
$ Phys. Rev. B, 71, 094206(2005).
$
 PAR  L(LIQUID,TA,W;0),,                +LDB0TAWW-4000;,,             N 01Kau !
 PAR  L(LIQUID,TA,W;1),,                +LDB1TAWW;,,                  N 01Kau !
$
 PAR  L(BCC_A2,TA,W:VA;0),,             +LDB0TAWW;,,                  N 01Kau !
 PAR  L(BCC_A2,TA,W:VA;1),,             +LDB1TAWW;,,                  N 01Kau !
$
 PAR  L(A2_BCC,TA,W:VA;0),,             +LDB0TAWW;,,                  N 01Kau !
 PAR  L(A2_BCC,TA,W:VA;1),,             +LDB1TAWW;,,                  N 01Kau !
$
 PAR  G(B2_BCC,TA:W:VA),,               +GB2TAWW;,,                   N 01Kau !
 PAR  G(B2_BCC,W:TA:VA),,               +GB2TAWW;,,                   N 01Kau !
 PAR  G(B2_BCC,TA,W:TA:VA),,            +L0BTAWW;,,                   N 01Kau !
 PAR  G(B2_BCC,TA:TA,W:VA),,            +L0BTAWW;,,                   N 01Kau !
 PAR  G(B2_BCC,TA,W:W:VA),,             -L0BTAWW;,,                   N 01Kau !
 PAR  G(B2_BCC,W:TA,W:VA),,             -L0BTAWW;,,                   N 01Kau !
$
$ Metastable
$
 PAR  L(FCC_A1,TA,W:VA;0),,             +LDB0TAWW;,,                  N Same !
 PAR  L(FCC_A1,TA,W:VA;1),,             +LDB1TAWW;,,                  N Same !
$
 PAR  L(HCP_A3,TA,W:VA;0),,             +LDB0TAWW;,,                  N Same !
 PAR  L(HCP_A3,TA,W:VA;1),,             +LDB1TAWW;,,                  N Same !
$
 FUNCTION L0BTAWW   298.15  -838+2.697*T;                              6000 N !
 FUNCTION GB2TAWW   298.15  -3788-3.864*T-6.479E-04*T**2;              6000 N !
 FUNCTION LDB0TAWW  298.15  -54661+7.012*T-0.0012958*T**2;             6000 N !
 FUNCTION LDB1TAWW  298.15  +29646-0.467*T;                            6000 N !
$ ------------------------------------------------------------------------------
$
 ASSESSED_SYSTEM
   TA-W(TDB -* +LIQUID +BCC_A2 ;P3 TMM:300/4000 STP:.5/2000/2) !
$
$
 LIST-OF-REFERENCE
 NUMBER  SOURCE
  Null   'Unknown source'
  Same   'Same or similar interaction as in the corresponding stable phase'
  REFLAV 'Laves phase convention: G(LAVES,X:X)=+3*GHSERXX+15000'
  COST   'COST 507 database'
  91Din  'A.T. Dinsdale, Calphad, 15, 317-425(1991).'
  01Kau  'L. Kaufman, P.E.A. Turchi, W. Huang, Z.-K. Liu,
          Calphad, 25, 419-33(2001); Ta-W'
!

File: data/databases/sgte-binary/TaW-14Guo.tdb
$
$ Database for Ta-W from C. Guo et al. 2014.
$
$ C. Guo, C. Li, S. Shang, Z. Du, Int. J. Mater. Res., 105, 1048-56(2014).
$
$ Dataset created 2023.05.18 by Bengt Hallstedt.
$
$ ------------------------------------------------------------------------------
 TEMP-LIM 298.15 6000.00 !
$
$ELEMENT NAME  REF. STATE               ATOMIC MASS H298-H0    S298    !
$
 ELEMENT VA   VACUUM                      0.0          0.0      0.0    ! 
 ELEMENT TA   BCC_A2                    180.9479    5681.872   41.4718 ! 
 ELEMENT W    BCC_A2                    183.85      4970.0     32.6176 ! 
$ ------------------------------------------------------------------------------
$ Phase definitions
$
 PHASE LIQUID:L % 1 1 !
 CONST LIQUID:L : TA W : !
$
$ Fcc (cF4, Fm-3m) and MeX (cF8, Fm-3m)
$
 PHASE FCC_A1 %A 2 1 1 !
 CONST FCC_A1 : TA W : VA : !
$
$ Bcc (cI2, Im-3m)
$
 PHASE BCC_A2 %B 2 1 3 !
 CONST BCC_A2 : TA% W% : VA : !
$
$ Hcp (hP2, P6_3/mmc) and Me2X (NiAs-type, hP4, P6_3/mmc, B8_1)
$
 PHASE HCP_A3 %A 2 1 0.5 !
 CONST HCP_A3 : TA W : VA : !
$ ------------------------------------------------------------------------------
$ Defaults
$
 DEFINE-SYSTEM-DEFAULT ELEMENT 2 !
 DEFAULT-COM DEFINE_SYSTEM_ELEMENT VA !
 TYPE-DEF % SEQ * !
 TYPE-DEF A GES AMEND_PHASE_DESCRIPTION @ MAGNETIC -3 0.28 !
 TYPE-DEF B GES AMEND_PHASE_DESCRIPTION @ MAGNETIC -1 0.4 !
 FUNCTION ZERO      298.15  0;                                         6000 N !
 FUNCTION UN_ASS    298.15  0;                                         6000 N !
 FUNCTION R         298.15  +8.31451;                                  6000 N !
$ ------------------------------------------------------------------------------
$ Element data
$ ------------------------------------------------------------------------------
$ Ta
$
 PAR  G(BCC_A2,TA:VA),,                 +GHSERTA;,,                   N 91Din !
 PAR  G(FCC_A1,TA:VA),,                 +GHSERTA+16000+1.7*T;,,       N 91Din !
 PAR  G(HCP_A3,TA:VA),,                 +GHSERTA+12000+2.4*T;,,       N 91Din !
 PAR  G(LIQUID,TA),,                    +GLIQTA;,,                    N 91Din !
$
 FUNCTION GHSERTA   298.15  -7285.889+119.139857*T-23.7592624*T*LN(T)
       -0.002623033*T**2+1.70109E-07*T**3-3293*T**(-1);
      1300.00  Y  -22389.955+243.88676*T-41.137088*T*LN(T)
       +0.006167572*T**2-6.55136E-07*T**3+2429586*T**(-1);
      2500.00  Y  +229382.886-722.59722*T+78.5244752*T*LN(T)
       -0.017983376*T**2+1.95033E-07*T**3-93813648*T**(-1);
      3290.00  Y  -1042384.01+2985.49125*T-362.159132*T*LN(T)
       +0.043117795*T**2-1.055148E-06*T**3+5.54714342E+08*T**(-1);
      6000.00  N !
 FUNCTION GLIQTA    298.15  +29160.975-7.578729*T+GHSERTA;
      1000.00  Y  +43884.339-61.981795*T+0.0279523*T*LN(T)
       -0.012330066*T**2+6.14599E-07*T**3-3523338*T**(-1);
      3290.00  Y  -6314.543+258.110873*T-41.84*T*LN(T);
      6000.00  N !
$ ------------------------------------------------------------------------------
$ W
$
 PAR  G(BCC_A2,W:VA),,                  +GHSERWW;,,                   N 91Din !
 PAR  G(FCC_A1,W:VA),,                  +GHSERWW+19300+0.63*T;,,      N 91Din !
 PAR  G(HCP_A3,W:VA),,                  +GHSERWW+14750;,,             N 91Din !
 PAR  G(LIQUID,W),,                     +GLIQWW;,,                    N 91Din !
$
 FUNCTION GHSERWW   298.15  -7646.311+130.4*T-24.1*T*LN(T)
       -0.001936*T**2+2.07E-07*T**3+44500*T**(-1)-5.33E-11*T**4;
      3695.00  Y  -82868.801+389.362335*T-54*T*LN(T)+1.528621E+33*T**(-9);
      6000.00  N !
 FUNCTION GLIQWW    298.15  +52160.584-14.10999*T+GHSERWW-2.713468E-24*T**7;
      3695.00  Y  -30436.051+375.175*T-54*T*LN(T);
      6000.00  N !
$ ------------------------------------------------------------------------------
$ Binary system
$
$ C. Guo, C. Li, S. Shang, Z. Du, Int. J. Mater. Res., 105, 1048-56(2014).
$
$ Checked against paper. Checked at 6000K.
$
 PAR  L(LIQUID,TA,W;0),,                -12711.6;,,                   N 14Guo !
 PAR  L(LIQUID,TA,W;1),,                -3504.1;,,                    N 14Guo !
$
 PAR  L(BCC_A2,TA,W:VA;0),,             -26740.7+4.701*T;,,           N 14Guo !
 PAR  L(BCC_A2,TA,W:VA;1),,             -7355+1.4538*T;,,             N 14Guo !
$
$ Metastable
$
 PAR  L(FCC_A1,TA,W:VA;0),,             -26740.7+4.701*T;,,           N Same !
 PAR  L(FCC_A1,TA,W:VA;1),,             -7355+1.4538*T;,,             N Same !
$
 PAR  L(HCP_A3,TA,W:VA;0),,             -26740.7+4.701*T;,,           N Same !
 PAR  L(HCP_A3,TA,W:VA;1),,             -7355+1.4538*T;,,             N Same !
$ ------------------------------------------------------------------------------
$
 ASSESSED_SYSTEM
   TA-W(TDB -* +LIQUID +BCC_A2 ;P3 TMM:300/4000 STP:.5/2000/2) !
$
$
 LIST-OF-REFERENCE
 NUMBER  SOURCE
  Null   'Unknown source'
  Same   'Same or similar interaction as in the corresponding stable phase'
  REFLAV 'Laves phase convention: G(LAVES,X:X)=+3*GHSERXX+15000'
  COST   'COST 507 database'
  91Din  'A.T. Dinsdale, Calphad, 15, 317-425(1991).'
  14Guo  'C. Guo, C. Li, S. Shang, Z. Du,
          Int. J. Mater. Res., 105, 1048-56(2014); Ta-W'
!
