Repository: orchid-calphad/orchid-project.org

# orchid-project.org

Website and released data of **ORCHID** (Open Repository for CALPHAD Hypotheses, Intelligence, and Discovery),
served by GitHub Pages at https://orchid-project.org. Releases are archived on Zenodo (one DOI per version).

- `index.html`, `catalog/`, `best-practices.html` — static, self-contained pages (generated in the ORCHID tooling).
- `data/` — released data: catalog, redistributable TDB files, convex hulls. Licences: `data/LICENSES.md`, `data/NOTICE.md`.
- `llms.txt`, `data/croissant.json`, `CITATION.cff`, `.zenodo.json` — machine-readable metadata.

Only data with clear redistribution rights are published.

File: data/databases/sgte-binary/TaW-22Zha.tdb
$
$ Database for Ta-W from E. Zhang et al. 2022.
$
$ E. Zhang, Y. Tang, M. Wen, A. Obaied, I. Roslyakova, L. Zhang,
$ Int. J. Refract. Met. Hard Mater., 103, 105780(2022).
$
$ Dataset created 2023.10.13 by Bengt Hallstedt.
$
$ Element data are claimed to be 3rd generation. Not used here.
$
$ Bcc/B2 ordering included. Va are included in bcc. Thermal vacancies are
$ modelled, but the value for G(BCC_A2,VA:VA) is not given. I have assumed the
$ current standard value. Va are removed. Inclusion of Va increases the
$ elemental melting temperatures considerably.
$
$ ------------------------------------------------------------------------------
 TEMP-LIM 298.15 6000.00 !
$
$ELEMENT NAME  REF. STATE               ATOMIC MASS H298-H0    S298    !
$
 ELEMENT VA   VACUUM                      0.0          0.0      0.0    ! 
 ELEMENT TA   BCC_A2                    180.9479    5681.872   41.4718 ! 
 ELEMENT W    BCC_A2                    183.85      4970.0     32.6176 ! 
$ ------------------------------------------------------------------------------
$ Phase definitions
$
 PHASE LIQUID:L % 1 1 !
 CONST LIQUID:L : TA W : !
$
$ Fcc (cF4, Fm-3m) and MeX (cF8, Fm-3m)
$
 PHASE FCC_A1 %A 2 1 1 !
 CONST FCC_A1 : TA W : VA : !
$
$ Bcc (cI2, Im-3m)
$
 PHASE BCC_A2 %B 2 1 3 !
 CONST BCC_A2 : TA% W% : VA : !
$
$ Disordered part of B2_BCC, added 0.1 J/mol to A2_BCC
$
 PHASE A2_BCC %B 2 1 3 !
 CONST A2_BCC : TA W : VA : !
$
$ Prototype CsCl (cP2, Pm-3m)
$
 PHASE B2_BCC %BO 3 0.5 0.5 3 !
 CONST B2_BCC : TA W : TA W : VA : !
$
$ Hcp (hP2, P6_3/mmc) and Me2X (NiAs-type, hP4, P6_3/mmc, B8_1)
$
 PHASE HCP_A3 %A 2 1 0.5 !
 CONST HCP_A3 : TA W : VA : !
$ ------------------------------------------------------------------------------
$ Defaults
$
 DEFINE-SYSTEM-DEFAULT ELEMENT 2 !
 DEFAULT-COM DEFINE_SYSTEM_ELEMENT VA !
 TYPE-DEF % SEQ * !
 TYPE-DEF A GES AMEND_PHASE_DESCRIPTION @ MAGNETIC -3 0.28 !
 TYPE-DEF B GES AMEND_PHASE_DESCRIPTION @ MAGNETIC -1 0.4 !
 TYPE-DEF O GES AMEND_PHASE_DESCRIPTION B2_BCC DIS_PART A2_BCC !
 FUNCTION ZERO      298.15  0;                                         6000 N !
 FUNCTION UN_ASS    298.15  0;                                         6000 N !
 FUNCTION R         298.15  +8.31451;                                  6000 N !
$ ------------------------------------------------------------------------------
$ Element data
$ ------------------------------------------------------------------------------
$ Ta
$
 PAR  G(BCC_A2,TA:VA),,                 +GHSERTA;,,                   N 91Din !
 PAR  G(A2_BCC,TA:VA),,                 +GHSERTA+0.1;,,               N 91Din !
 PAR  G(FCC_A1,TA:VA),,                 +GHSERTA+16000+1.7*T;,,       N 91Din !
 PAR  G(HCP_A3,TA:VA),,                 +GHSERTA+12000+2.4*T;,,       N 91Din !
 PAR  G(LIQUID,TA),,                    +GLIQTA;,,                    N 91Din !
$
$PAR  L(BCC_A2,TA,VA:VA;0),,            +237000-68*T;,,               N 22Zha !
$PAR  L(A2_BCC,TA,VA:VA;0),,            +237000-68*T;,,               N 22Zha !
$
 FUNCTION GHSERTA   298.15  -7285.889+119.139857*T-23.7592624*T*LN(T)
       -0.002623033*T**2+1.70109E-07*T**3-3293*T**(-1);
      1300.00  Y  -22389.955+243.88676*T-41.137088*T*LN(T)
       +0.006167572*T**2-6.55136E-07*T**3+2429586*T**(-1);
      2500.00  Y  +229382.886-722.59722*T+78.5244752*T*LN(T)
       -0.017983376*T**2+1.95033E-07*T**3-93813648*T**(-1);
      3290.00  Y  -1042384.01+2985.49125*T-362.159132*T*LN(T)
       +0.043117795*T**2-1.055148E-06*T**3+5.54714342E+08*T**(-1);
      6000.00  N !
 FUNCTION GLIQTA    298.15  +29160.975-7.578729*T+GHSERTA;
      1000.00  Y  +43884.339-61.981795*T+0.0279523*T*LN(T)
       -0.012330066*T**2+6.14599E-07*T**3-3523338*T**(-1);
      3290.00  Y  -6314.543+258.110873*T-41.84*T*LN(T);
      6000.00  N !
$ ------------------------------------------------------------------------------
$ W
$
 PAR  G(BCC_A2,W:VA),,                  +GHSERWW;,,                   N 91Din !
 PAR  G(A2_BCC,W:VA),,                  +GHSERWW+0.1;,,               N 91Din !
 PAR  G(FCC_A1,W:VA),,                  +GHSERWW+19300+0.63*T;,,      N 91Din !
 PAR  G(HCP_A3,W:VA),,                  +GHSERWW+14750;,,             N 91Din !
 PAR  G(LIQUID,W),,                     +GLIQWW;,,                    N 91Din !
$
$PAR  L(BCC_A2,W,VA:VA;0),,             +258000-70.11*T;,,            N 22Zha !
$PAR  L(A2_BCC,W,VA:VA;0),,             +258000-70.11*T;,,            N 22Zha !
$
 FUNCTION GHSERWW   298.15  -7646.311+130.4*T-24.1*T*LN(T)
       -0.001936*T**2+2.07E-07*T**3+44500*T**(-1)-5.33E-11*T**4;
      3695.00  Y  -82868.801+389.362335*T-54*T*LN(T)+1.528621E+33*T**(-9);
      6000.00  N !
 FUNCTION GLIQWW    298.15  +52160.584-14.10999*T+GHSERWW-2.713468E-24*T**7;
      3695.00  Y  -30436.051+375.175*T-54*T*LN(T);
      6000.00  N !
$ ------------------------------------------------------------------------------
$ Va
$
$PAR  G(BCC_A2,VA:VA),,                 +30*T;,,                      N 14Din !
$PAR  G(A2_BCC,VA:VA),,                 +30*T;,,                      N 14Din !
$ ------------------------------------------------------------------------------
$ Binary system
$
$ E. Zhang, Y. Tang, M. Wen, A. Obaied, I. Roslyakova, L. Zhang,
$ Int. J. Refract. Met. Hard Mater., 103, 105780(2022).
$
$ Checked against paper. Checked at 6000 K.
$
$ Element data are claimed to be 3rd generation. Not used here.
$
$ Bcc/B2 ordering included. Va are included in bcc. Thermal vacancies are
$ modelled, but the value for G(BCC_A2,VA:VA) is not given. I have assumed the
$ current standard value. Va are removed. Inclusion of Va increases the
$ elemental melting temperatures considerably.
$
 PAR  L(LIQUID,TA,W;0),,                -10999.9;,,                   N 22Zha !
$
 PAR  L(BCC_A2,TA,W:VA;0),,             -27010.119+4.9*T;,,           N 22Zha !
 PAR  L(BCC_A2,TA,W:VA;1),,             -5451.1+2.02*T;,,             N 22Zha !
$
 PAR  L(A2_BCC,TA,W:VA;0),,             -27010.119+4.9*T;,,           N 22Zha !
 PAR  L(A2_BCC,TA,W:VA;1),,             -5451.1+2.02*T;,,             N 22Zha !
$
 PAR  G(B2_BCC,TA:W:VA),,               -4840;,,                      N 22Zha !
 PAR  G(B2_BCC,W:TA:VA),,               -4840;,,                      N 22Zha !
$
$ Metastable
$
 PAR  L(FCC_A1,TA,W:VA;0),,             -27010.119+4.9*T;,,           N Same !
 PAR  L(FCC_A1,TA,W:VA;1),,             -5451.1+2.02*T;,,             N Same !
$
 PAR  L(HCP_A3,TA,W:VA;0),,             -27010.119+4.9*T;,,           N Same !
 PAR  L(HCP_A3,TA,W:VA;1),,             -5451.1+2.02*T;,,             N Same !
$ ------------------------------------------------------------------------------
$
 ASSESSED_SYSTEM
   TA-W(TDB -* +LIQUID +BCC_A2 ;P3 TMM:300/4000 STP:.5/2000/2) !
$
$
 LIST-OF-REFERENCE
 NUMBER  SOURCE
  Null   'Unknown source'
  Same   'Same or similar interaction as in the corresponding stable phase'
  REFLAV 'Laves phase convention: G(LAVES,X:X)=+3*GHSERXX+15000'
  COST   'COST 507 database'
  91Din  'A.T. Dinsdale, Calphad, 15, 317-425(1991).'
  14Din  'A.T. Dinsdale, A.V. Khvan, A. Watson,
          Mater. Sci. Technol., 30, 1715-18(2014); Va'
  22Zha  'E. Zhang, Y. Tang, M. Wen, A. Obaied, I. Roslyakova, L. Zhang,
          Int. J. Refract. Met. Hard Mater., 103, 105780(2022); Ta-W'
!

File: data/databases/sgte-binary/TaW-95Fer.tdb
$
$ Database for Ta-W from A. Fernandez Guillermet and W. Huang 1995
$
$ A. Fernandez Guillermet, W. Huang, unpublished work, 1995.
$
$ Dataset created 2016.03.28 by Bengt Hallstedt.
$ 2021.02.05: Modified for use with GES6.
$
$ ------------------------------------------------------------------------------
 TEMP-LIM 298.15 6000.00 !
$
$ELEMENT NAME  REF. STATE               ATOMIC MASS H298-H0    S298    !
$
 ELEMENT VA   VACUUM                      0.0          0.0      0.0    ! 
 ELEMENT TA   BCC_A2                    180.9479    5681.872   41.4718 ! 
 ELEMENT W    BCC_A2                    183.85      4970.0     32.6176 ! 
$ ------------------------------------------------------------------------------
$ Phase definitions
$
 PHASE LIQUID:L % 1 1 !
 CONST LIQUID:L : TA W : !
$
$ Fcc (cF4, Fm-3m) and MeX (cF8, Fm-3m)
$
 PHASE FCC_A1 %A 2 1 1 !
 CONST FCC_A1 : TA W : VA : !
$
$ Bcc (cI2, Im-3m)
$
 PHASE BCC_A2 %B 2 1 3 !
 CONST BCC_A2 : TA% W% : VA : !
$
$ Hcp (hP2, P6_3/mmc) and Me2X (NiAs-type, hP4, P6_3/mmc, B8_1)
$
 PHASE HCP_A3 %A 2 1 0.5 !
 CONST HCP_A3 : TA W : VA : !
$ ------------------------------------------------------------------------------
$ Defaults
$
 DEFINE-SYSTEM-DEFAULT ELEMENT 2 !
 DEFAULT-COM DEFINE_SYSTEM_ELEMENT VA !
 TYPE-DEF % SEQ * !
 TYPE-DEF A GES AMEND_PHASE_DESCRIPTION @ MAGNETIC -3 0.28 !
 TYPE-DEF B GES AMEND_PHASE_DESCRIPTION @ MAGNETIC -1 0.4 !
 FUNCTION ZERO      298.15  0;                                         6000 N !
 FUNCTION UN_ASS    298.15  0;                                         6000 N !
 FUNCTION R         298.15  +8.31451;                                  6000 N !
$ ------------------------------------------------------------------------------
$ Element data
$ ------------------------------------------------------------------------------
$ Ta
$
 PAR  G(BCC_A2,TA:VA),,                 +GHSERTA;,,                   N 91Din !
 PAR  G(FCC_A1,TA:VA),,                 +GHSERTA+16000+1.7*T;,,       N 91Din !
 PAR  G(HCP_A3,TA:VA),,                 +GHSERTA+12000+2.4*T;,,       N 91Din !
 PAR  G(LIQUID,TA),,                    +GLIQTA;,,                    N 91Din !
$
 FUNCTION GHSERTA   298.15  -7285.889+119.139857*T-23.7592624*T*LN(T)
       -0.002623033*T**2+1.70109E-07*T**3-3293*T**(-1);
      1300.00  Y  -22389.955+243.88676*T-41.137088*T*LN(T)
       +0.006167572*T**2-6.55136E-07*T**3+2429586*T**(-1);
      2500.00  Y  +229382.886-722.59722*T+78.5244752*T*LN(T)
       -0.017983376*T**2+1.95033E-07*T**3-93813648*T**(-1);
      3290.00  Y  -1042384.01+2985.49125*T-362.159132*T*LN(T)
       +0.043117795*T**2-1.055148E-06*T**3+5.54714342E+08*T**(-1);
      6000.00  N !
 FUNCTION GLIQTA    298.15  +29160.975-7.578729*T+GHSERTA;
      1000.00  Y  +43884.339-61.981795*T+0.0279523*T*LN(T)
       -0.012330066*T**2+6.14599E-07*T**3-3523338*T**(-1);
      3290.00  Y  -6314.543+258.110873*T-41.84*T*LN(T);
      6000.00  N !
$ ------------------------------------------------------------------------------
$ W
$
 PAR  G(BCC_A2,W:VA),,                  +GHSERWW;,,                   N 91Din !
 PAR  G(FCC_A1,W:VA),,                  +GHSERWW+19300+0.63*T;,,      N 91Din !
 PAR  G(HCP_A3,W:VA),,                  +GHSERWW+14750;,,             N 91Din !
 PAR  G(LIQUID,W),,                     +GLIQWW;,,                    N 91Din !
$
 FUNCTION GHSERWW   298.15  -7646.311+130.4*T-24.1*T*LN(T)
       -0.001936*T**2+2.07E-07*T**3+44500*T**(-1)-5.33E-11*T**4;
      3695.00  Y  -82868.801+389.362335*T-54*T*LN(T)+1.528621E+33*T**(-9);
      6000.00  N !
 FUNCTION GLIQWW    298.15  +52160.584-14.10999*T+GHSERWW-2.713468E-24*T**7;
      3695.00  Y  -30436.051+375.175*T-54*T*LN(T);
      6000.00  N !
$ ------------------------------------------------------------------------------
$ Binary system
$
$ A. Fernandez Guillermet, W. Huang, unpublished work, 1995.
$
$ Checked at 6000K.
$
 PAR  L(LIQUID,TA,W;0),,                -28291.3+5.9362*T;,,          N 95Fer !
$
 PAR  L(BCC_A2,TA,W:VA;0),,             -27260.5+5.9362*T;,,          N 95Fer !
 PAR  L(BCC_A2,TA,W:VA;1),,             -6454.6+1.837*T;,,            N 95Fer !
$
$ Metastable
$
 PAR  L(FCC_A1,TA,W:VA;0),,             -27260.5+5.9362*T;,,          N Same !
 PAR  L(FCC_A1,TA,W:VA;1),,             -6454.6+1.837*T;,,            N Same !
$
 PAR  L(HCP_A3,TA,W:VA;0),,             -27260.5+5.9362*T;,,          N Same !
 PAR  L(HCP_A3,TA,W:VA;1),,             -6454.6+1.837*T;,,            N Same !
$ ------------------------------------------------------------------------------
$
 ASSESSED_SYSTEM
   TA-W(TDB -* +LIQUID +BCC_A2 ;P3 TMM:300/4000 STP:.5/2000/2) !
$
$
 LIST-OF-REFERENCE
 NUMBER  SOURCE
  Null   'Unknown source'
  Same   'Same or similar interaction as in the corresponding stable phase'
  REFLAV 'Laves phase convention: G(LAVES,X:X)=+3*GHSERXX+15000'
  COST   'COST 507 database'
  91Din  'A.T. Dinsdale, Calphad, 15, 317-425(1991).'
  95Fer  'A. Fernandez Guillermet, W. Huang, unpublished work, 1995; Ta-W'
!

File: data/databases/sgte-binary/TaZr-95Fer-LB.tdb
$
$ Database for Ta-Zr from A. Fernandez Guillermet 1995 (Included in LB Vol. 4)
$
$ A. Fernandez Guillermet, J. Alloys Compd., 226, 174-84(1995).
$
$ Dataset created 2013.04.21 by Bengt Hallstedt.
$ 2021.02.05: Modified for use with GES6.
$
$ ------------------------------------------------------------------------------
 TEMP-LIM 298.15 6000.00 !
$
$ELEMENT NAME  REF. STATE               ATOMIC MASS H298-H0    S298    !
$
 ELEMENT VA   VACUUM                      0.0          0.0      0.0    ! 
 ELEMENT TA   BCC_A2                    180.9479    5681.872   41.4718 ! 
 ELEMENT ZR   HCP_A3                     91.22      5566.27    39.1809 ! 
$ ------------------------------------------------------------------------------
$ Phase definitions
$
 PHASE LIQUID:L % 1 1 !
 CONST LIQUID:L : TA ZR : !
$
$ Fcc (cF4, Fm-3m) and MeX (cF8, Fm-3m)
$
 PHASE FCC_A1 %A 2 1 1 !
 CONST FCC_A1 : TA ZR : VA : !
$
$ Bcc (cI2, Im-3m)
$
 PHASE BCC_A2 %B 2 1 3 !
 CONST BCC_A2 : TA% ZR% : VA : !
$
$ Hcp (hP2, P6_3/mmc) and Me2X (NiAs-type, hP4, P6_3/mmc, B8_1)
$
 PHASE HCP_A3 %A 2 1 0.5 !
 CONST HCP_A3 : TA ZR% : VA : !
$ ------------------------------------------------------------------------------
$ Defaults
$
 DEFINE-SYSTEM-DEFAULT ELEMENT 2 !
 DEFAULT-COM DEFINE_SYSTEM_ELEMENT VA !
 TYPE-DEF % SEQ * !
 TYPE-DEF A GES AMEND_PHASE_DESCRIPTION @ MAGNETIC -3 0.28 !
 TYPE-DEF B GES AMEND_PHASE_DESCRIPTION @ MAGNETIC -1 0.4 !
 FUNCTION ZERO      298.15  0;                                         6000 N !
 FUNCTION UN_ASS    298.15  0;                                         6000 N !
 FUNCTION R         298.15  +8.31451;                                  6000 N !
$ ------------------------------------------------------------------------------
$ Element data
$ ------------------------------------------------------------------------------
$ Ta
$
 PAR  G(BCC_A2,TA:VA),,                 +GHSERTA;,,                   N 91Din !
 PAR  G(FCC_A1,TA:VA),,                 +GHSERTA+16000+1.7*T;,,       N 91Din !
 PAR  G(HCP_A3,TA:VA),,                 +GHSERTA+12000+2.4*T;,,       N 91Din !
 PAR  G(LIQUID,TA),,                    +GLIQTA;,,                    N 91Din !
$
 FUNCTION GHSERTA   298.15  -7285.889+119.139857*T-23.7592624*T*LN(T)
       -0.002623033*T**2+1.70109E-07*T**3-3293*T**(-1);
      1300.00  Y  -22389.955+243.88676*T-41.137088*T*LN(T)
       +0.006167572*T**2-6.55136E-07*T**3+2429586*T**(-1);
      2500.00  Y  +229382.886-722.59722*T+78.5244752*T*LN(T)
       -0.017983376*T**2+1.95033E-07*T**3-93813648*T**(-1);
      3290.00  Y  -1042384.01+2985.49125*T-362.159132*T*LN(T)
       +0.043117795*T**2-1.055148E-06*T**3+5.54714342E+08*T**(-1);
      6000.00  N !
 FUNCTION GLIQTA    298.15  +29160.975-7.578729*T+GHSERTA;
      1000.00  Y  +43884.339-61.981795*T+0.0279523*T*LN(T)
       -0.012330066*T**2+6.14599E-07*T**3-3523338*T**(-1);
      3290.00  Y  -6314.543+258.110873*T-41.84*T*LN(T);
      6000.00  N !
$ ------------------------------------------------------------------------------
$ ZR
$
$ CUB_A13, CBCC_A12, ORTHORHOMBIC_A20 and TETRAGONAL_U added in unary 4.1
$
 PAR  G(HCP_A3,ZR:VA)           130.00  +GHSERZR;,,                   N 91Din !
 PAR  G(BCC_A2,ZR:VA)           130.00  +GBCCZR;,,                    N 91Din !
$PAR  G(OMEGA,ZR)               130.00  +GOMEZR;,,                    N 91Din !
 PAR  G(FCC_A1,ZR:VA)           130.00  +GHSERZR+7600-0.9*T;,,        N 91Din !
$PAR  G(CBCC_A12,ZR:VA)         130.00  +GHSERZR+4602.2;,,            N 99SGUN !
$PAR  G(CUB_A13,ZR:VA)          130.00  +GHSERZR+7531.2;,,            N 99SGUN !
$PAR  G(ORTHORHOMBIC_A20,ZR)    130.00  +GBCCZR+5000;,,               N 99SGUN !
$PAR  G(TETRAGONAL_U,ZR)        130.00  +GBCCZR+5000;,,               N 99SGUN !
 PAR  G(LIQUID,ZR)              130.00  +GLIQZR;,,                    N 91Din !
$
 FUNCTION GHSERZR   130.00  -7827.595+125.64905*T-24.1618*T*LN(T)
       -0.00437791*T**2+34971*T**(-1);
      2128.00  Y  -26085.921+262.724183*T-42.144*T*LN(T)-1.342896E+31*T**(-9);
      6000.00  N !
 FUNCTION GBCCZR    130.00  -525.539+124.9457*T-25.607406*T*LN(T)
       -3.40084E-04*T**2-9.729E-09*T**3+25233*T**(-1)-7.6143E-11*T**4;
      2128.00  Y  -4620.034+1.55998*T+GHSERZR+1.4103476E+32*T**(-9);
      6000.00  N !
 FUNCTION GOMEZR    130.00  -8878.082+144.432234*T-26.8556*T*LN(T)
       -0.002799446*T**2+38376*T**(-1);
      2128.00  Y  -3414.603+2.566675*T+GHSERZR+8.517346E+31*T**(-9);
      6000.00  N !
 FUNCTION GLIQZR    130.00  +18147.69-9.080812*T+GHSERZR+1.6275E-22*T**7;
      2128.00  Y  -8281.26+253.812609*T-42.144*T*LN(T);
      6000.00  N !
$ ------------------------------------------------------------------------------
$ Binary system
$
$ From A. Fernandez Guillermet 1995 (Included in LB Vol. 4)
$
$ A. Fernandez Guillermet, J. Alloys Compd., 226, 174-84(1995).
$
$ Checked against paper and LB. Checked at 6000K.
$
 PAR  L(LIQUID,TA,ZR;0),,               +13832.1;,,                   N 95Fer !
 PAR  L(LIQUID,TA,ZR;1),,               -7150;,,                      N 95Fer !
$
 PAR  L(BCC_A2,TA,ZR:VA;0),,            +29499.6+2.6723*T;,,          N 95Fer !
 PAR  L(BCC_A2,TA,ZR:VA;1),,            -4396.2+4.4302*T;,,           N 95Fer !
 PAR  L(BCC_A2,TA,ZR:VA;2),,            -6353.3+4.9066*T;,,           N 95Fer !
$
 PAR  L(HCP_A3,TA,ZR:VA;0),,            +30051.7;,,                   N 95Fer !
$
$ Metastable
$
 PAR  L(FCC_A1,TA,ZR:VA;0),,            +30051.7;,,                   N Same !
$ ------------------------------------------------------------------------------
$
 ASSESSED_SYSTEM
  TA-ZR(TDB -* +LIQUID +BCC_A2 +HCP_A3 ;G5 C_S:BCC/ZR:VA MAJ:BCC/TA:VA
  ;P3 TMM:300/3500 STP:0.5/1000/1 STP:0.9/1500/2) !
$
$
 LIST-OF-REFERENCE
 NUMBER  SOURCE
  Null   'Unknown source'
  Same   'Same or similar interaction as in the corresponding stable phase'
  REFLAV 'Laves phase convention: G(LAVES,X:X)=+3*GHSERXX+15000'
  COST   'COST 507 database'
  91Din  'A.T. Dinsdale, Calphad, 15, 317-425(1991).'
  95Fer  'A. Fernandez Guillermet, J. Alloys Compd., 226, 174-84(1995); Ta-Zr'
  99SGUN 'SGTE unary database V.4.1, 1999.'
!

File: data/databases/sgte-binary/TbB-22Wei.tdb
$
$ Database for Tb-B from Q. Wei et al. 2022.
$
$ Q. Wei, M.H. Rong, S. Li, D. Su, Q.R. Yao, J. Wang, Q. Chen, G.H. Rao,
$ H.Y. Zhou, Int. J. Mater. Res., 113, 400-418(2022).
$
$ Dataset created 2021.05.20 by Bengt Hallstedt.
$
$ ------------------------------------------------------------------------------
 TEMP-LIM 298.15 6000.00 !
$
$ELEMENT NAME  REF. STATE               ATOMIC MASS H298-H0    S298    !
$
 ELEMENT VA   VACUUM                      0.0          0.0      0.0    ! 
 ELEMENT B    BETA_RHOMBO_B              10.81      1222.0      5.9    ! 
 ELEMENT TB   HCP_A3                    158.9254    9426.552   73.3037 ! 
$ ------------------------------------------------------------------------------
$ Phase definitions
$
 PHASE LIQUID:L % 1 1 !
 CONST LIQUID:L : B TB : !
$
$ Bcc (cI2, Im-3m)
$
 PHASE BCC_A2 %B 2 1 3 !
 CONST BCC_A2 : TB : VA : !
$
$ Hcp (hP2, P6_3/mmc) and Me2X (NiAs-type, hP4, P6_3/mmc, B8_1)
$
 PHASE HCP_A3 % 2 1 0.5 !
 CONST HCP_A3 : TB : VA : !
$
$ Prototype alpha-B (hR12, R-3m)
$
 PHASE ALPHA_RHOMBO_B % 1 1 !
 CONST ALPHA_RHOMBO_B : B : !
$
$ Prototype beta-B (hR105, R-3m)
$
 PHASE BETA_RHOMBO_B % 1 1 !
 CONST BETA_RHOMBO_B : B : !
$
$ Prototype AlB2 (hP3, P6/mmm)
$
 PHASE TBB2_C32 % 2 1 2 !
 CONST TBB2_C32 : TB : B : !
$
$ Prototype UB4 (tP20, P4/mbm)
$
 PHASE TBB4_D1E % 2 1 4 !
 CONST TBB4_D1E : TB : B : !
$
$ Prototype CaB6 (cP7, Pm-3m)
$
 PHASE TBB6_D21 % 2 1 6 !
 CONST TBB6_D21 : TB : B : !
$
$ Prototype UB12 (cF52, Fm-3m)
$
 PHASE TBB12_D2F % 2 1 12 !
 CONST TBB12_D2F : TB : B : !
$
$ Prototype YB66 (cF1936, Fm-3c)
$
 PHASE TBB66 % 2 1 66 !
 CONST TBB66 : TB : B : !
$ ------------------------------------------------------------------------------
$ Defaults
$
 DEFINE-SYSTEM-DEFAULT ELEMENT 2 !
 DEFAULT-COM DEFINE_SYSTEM_ELEMENT VA !
 TYPE-DEF % SEQ * !
 TYPE-DEF A GES AMEND_PHASE_DESCRIPTION @ MAGNETIC -3 0.28 !
 TYPE-DEF B GES AMEND_PHASE_DESCRIPTION @ MAGNETIC -1 0.4 !
 FUNCTION ZERO      298.15  0;                                         6000 N !
 FUNCTION UN_ASS    298.15  0;                                         6000 N !
 FUNCTION R         298.15  +8.31451;                                  6000 N !
$ ------------------------------------------------------------------------------
$ Element data
$ ------------------------------------------------------------------------------
$ B
$
$ FCC_A1, HCP_A3, DIAMOND_A4 and GRAPHITE added in unary 3.0
$ BCC_A2 added in unary 4.1
$ GRAPHITE revised in unary 4.4 (using the value from COST 507)
$ FCC_A1, BCC_A2 and HCP_A3 removed in unary 5.0
$ ALPHA_RHOMBO_B added in unary 5.0
$
$ FCC_A1, BCC_A2 and HCP_A3 still in SGSOL 5.0
$ The value for FCC_A1 in COST (and SGTE) is possibly incorrect.
$
 PAR  G(BETA_RHOMBO_B,B),,              +GHSERBB;,,                   N 91Din !
 PAR  G(ALPHA_RHOMBO_B,B),,             +GALPBB;,,                    N 09SGUN !
$PAR  G(FCC_A1,B:VA),,                  +GHSERBB+43514-12.217*T;,,    N SGCOST !
$PAR  G(FCC_A1,B:VA),,                  +GHSERBB+50208-13.472*T;,,    N 94Hal !
$PAR  G(BCC_A2,B:VA),,                  +GHSERBB+43514-12.217*T;,,    N 94Hal !
$PAR  G(HCP_A3,B:VA),,                  +GHSERBB+50208-9.706*T;,,     N SGCOST !
$PAR  G(GRAPHITE,B),,                   +GHSERBB+10000-2*T;,,         N SGCOST !
$PAR  G(GRAPHITE,B),,                   +GHSERBB+5000;,,              N 96SGUN !
$PAR  G(DIAMOND_A4,B),,                 +GHSERBB+10;,,                N 99SGUN !
$PAR  G(DIAMOND_A4,B),,                 +GHSERBB+20;,,                N COST !
$PAR  G(DIAMOND_A4,B),,                 +GHSERBB;,,                   N 96SGUN !
 PAR  G(LIQUID,B),,                     +GLIQBB;,,                    N 91Din !
$
 FUNCTION GHSERBB   298.15  -7735.284+107.111864*T-15.6641*T*LN(T)
       -0.006864515*T**2+6.18878E-07*T**3+370843*T**(-1);
      1100.00  Y  -16649.474+184.801744*T-26.6047*T*LN(T)
       -7.9809E-04*T**2-2.556E-08*T**3+1748270*T**(-1);
      2348.00  Y  -36667.582+231.336244*T-31.5957527*T*LN(T)
       -0.00159488*T**2+1.34719E-07*T**3+11205883*T**(-1);
      3000.00  Y  -21530.653+222.396264*T-31.4*T*LN(T);
      6000.00  N !
 FUNCTION GALPBB    298.15  -6076.24+86.648762*T-12.942464*T*LN(T)
       -7.089468E-3*T**2+0.659896E-6*T**3-45*T**(-1);
      1400.00  Y  +28477.506-106.789208*T+12.1072478*T*LN(T)
       -13.316875E-3*T**2+0.706895E-6*T**3-8002403*T**(-1);
      3000.00  Y  -25699.64+225.127135*T-31.4*T*LN(T);
      6000.00  N !
 FUNCTION GLIQBB    298.15  +48458.559-20.268025*T+GHSERBB;
       500.00  Y  +41119.703+82.101722*T-14.9827763*T*LN(T)
       -0.007095669*T**2+5.07347E-07*T**3+335484*T**(-1);
      2348.00  Y  +28842.012+200.94731*T-31.4*T*LN(T);
      3000.00  Y  +50372.665-21.448954*T+GHSERBB;
      6000.00  N !
 FUNCTION GFCCBB    298.15  +GHSERBB+43514-12.217*T;                   6000 N !
$ ------------------------------------------------------------------------------
$ Tb
$
 PAR  G(HCP_A3,TB:VA),,                 +GHSERTB;                3000 N 91Din !
 PAR  G(BCC_A2,TB:VA),,                 +GBCCTB;                 3000 N 91Din !
 PAR  G(LIQUID,TB),,                    +GLIQTB;                 3000 N 91Din !
$
 FUNCTION GHSERTB   298.15  -20842.158+409.309555*T-77.5006*T*LN(T)
       +0.0832265*T**2-2.5672833E-05*T**3+562430*T**(-1);
       600.00  Y  -8772.606+102.61162*T-25.8659*T*LN(T)
       -0.002757005*T**2-8.05838E-07*T**3+172355*T**(-1);
      1200.00  Y  -7944.942+101.7776*T-25.9584*T*LN(T)
       -0.001676335*T**2-1.067632E-06*T**3;
      1562.00  Y  -265240.309+1456.04268*T-200.215695*T*LN(T)
       +0.041615159*T**2-2.044697E-06*T**3+65043790*T**(-1);
      3000.00  N !
 FUNCTION GBCCTB    298.15  +4167.835-2.652707*T+GHSERTB;
      1200.00  Y  +633060.245-5157.77779*T+706.580596*T*LN(T)
       -0.373763517*T**2+3.4100235E-05*T**3-1.03233571E+08*T**(-1);
      1562.00  Y  -23398.029+257.388486*T-46.4842*T*LN(T);
      3000.00  N !
 FUNCTION GLIQTB    298.15  +3945.831+29.867521*T-14.252646*T*LN(T)
       -0.020466105*T**2+2.17475E-06*T**3-160724*T**(-1);
      1562.00  Y  -13247.649+251.16889*T-46.4842*T*LN(T);
      3000.00  N !
$ ------------------------------------------------------------------------------
$ Binary system
$
$ Q. Wei, M.H. Rong, S. Li, D. Su, Q.R. Yao, J. Wang, Q. Chen, G.H. Rao,
$ H.Y. Zhou, Int. J. Mater. Res., 113, 400-418(2022).
$
$ Checked against paper. Checked at 6000 K.
$
 PAR  L(LIQUID,B,TB;0),,                -75000-8.027*T;,,             N 22Wei !
 PAR  L(LIQUID,B,TB;1),,                -30581.112-4.0176*T;,,        N 22Wei !
 PAR  L(LIQUID,B,TB;2),,                -10202.104;,,                 N 22Wei !
$
 PAR  G(TBB2_C32,TB:B),,                +GHSERTB+2*GHSERBB
             -152637.036+10.836*T;,,                                  N 22Wei !
 PAR  G(TBB4_D1E,TB:B),,                +GHSERTB+4*GHSERBB
             -225000+2.95*T;,,                                        N 22Wei !
 PAR  G(TBB6_D21,TB:B),,                +GHSERTB+6*GHSERBB
             -230320.86-1.162*T;,,                                    N 22Wei !
 PAR  G(TBB12_D2F,TB:B),,               +GHSERTB+12*GHSERBB
             -247258.921-2.6286*T;,,                                  N 22Wei !
 PAR  G(TBB66,TB:B),,                   +GHSERTB+66*GHSERBB
             -268000-10.05*T;,,                                       N 22Wei !
$ ------------------------------------------------------------------------------
$
$
 LIST-OF-REFERENCE
 NUMBER  SOURCE
  Null   'Unknown source'
  REFLAV 'Laves phase convention: G(LAVES,X:X)=+3*GHSERXX+15000'
  COST   'COST 507 database'
  SGCOST 'COST 507 database, SGTE unary database V.3.0, 1996; Al, B, Nd, Ti, Zn'
  91Din  'A.T. Dinsdale, Calphad, 15, 317-425(1991).'
  94Hal  'B. Hallemans, P. Wollants, J.R. Roos,
          Z. Metallkd., 85, 676-82(1994), SGTE unary database V.4.1, 1999; B'
  96SGUN 'SGTE unary database V.3.0, 1996.'
  99SGUN 'SGTE unary database V.4.1, 1999.'
  09SGUN 'SGTE unary database V.5.0, 2009.'
  22Wei  'Q. Wei, M.H. Rong, S. Li, D. Su, Q.R. Yao, J. Wang, Q. Chen, G.H. Rao,
          H.Y. Zhou, Int. J. Mater. Res., 113, 400-418(2022); Tb-B'
!

File: data/databases/sgte-binary/TbO-23Nak.tdb
$
$ Database for Tb-O from R. Nakazawa et al. 2023.
$
$ R. Nakazawa, A. Itoh, S. Yasui, M. Kurata, Y. Kobayashi,
$ Calphad, 83, 102636(2023).
$
$ Dataset created 2024.02.08 by Bengt Hallstedt.
$
$ Modified from 07Zin using own data on the Tb2O3 liquidus.
$
$ Gas phase (except O2) is not included.
$
$ ------------------------------------------------------------------------------
 TEMP-LIM 298.15 6000.00 !
$
$ELEMENT NAME  REF. STATE               ATOMIC MASS H298-H0    S298    !
$
 ELEMENT /-   ELECTRON_GAS                0.0          0.0      0.0    ! 
 ELEMENT VA   VACUUM                      0.0          0.0      0.0    ! 
 ELEMENT O    1/2_MOLE_O2(G)             15.999     4341.0    102.52   ! 
 ELEMENT TB   HCP_A3                    158.9254    9426.552   73.3037 ! 
$ ------------------------------------------------------------------------------
$ Species
$
 SPECIE  O-2                                O/-2 !
 SPECIE  O2                                 O2 !
 SPECIE  O3                                 O3 !
 SPECIE  TB+3                               TB/+3 !
 SPECIE  TBO                                TB1O1 !
$ ------------------------------------------------------------------------------
$ Phase definitions
$
 PHASE ION:Y % 2 1 1 !
 CONST ION:Y : TB+3 : O-2 VA : !
$
$ Bcc (cI2, Im-3m)
$
 PHASE BCC_A2 %B 2 1 3 !
 CONST BCC_A2 : TB : VA : !
$
$ Hcp (hP2, P6_3/mmc) and Me2X (NiAs-type, hP4, P6_3/mmc, B8_1)
$
 PHASE HCP_A3 %A 2 1 0.5 !
 CONST HCP_A3 : TB : VA : !
$
$ Prototype B-Sm2O3 (mC30, C2/m)
$
 PHASE B_R2O3:I % 2 2 3 !
 CONST B_R2O3:I : TB+3 : O-2 : !
$
$ Prototype Mn2O3 (cI80, Ia-3)
$
 PHASE C_R2O3_D53:I % 2 2 3 !
 CONST C_R2O3_D53:I : TB+3 : O-2 : !
$
$ Prototype H-La2O3 (hP10, P6_3/mmc)
$
 PHASE H_R2O3:I % 2 2 3 !
 CONST H_R2O3:I : TB+3 : O-2 : !
$
$ Prototype Nd2O3 (cI26, Im-3m)
$
 PHASE X_R2O3:I % 2 2 3 !
 CONST X_R2O3:I : TB+3 : O-2 : !
$
 PHASE O2GAS % 1 1 !
 CONST O2GAS : O2 : !
$ ------------------------------------------------------------------------------
$ Defaults
$
 DEFINE-SYSTEM-DEFAULT ELEMENT 2 !
 DEFAULT-COM DEFINE_SYSTEM_ELEMENT VA /- !
 TYPE-DEF % SEQ * !
 TYPE-DEF A GES AMEND_PHASE_DESCRIPTION @ MAGNETIC -3 0.28 !
 TYPE-DEF B GES AMEND_PHASE_DESCRIPTION @ MAGNETIC -1 0.4 !
 FUNCTION ZERO      298.15  0;                                         6000 N !
 FUNCTION UN_ASS    298.15  0;                                         6000 N !
 FUNCTION R         298.15  +8.31451;                                  6000 N !
 FUNCTION RTLNP     298.15  +8.31451*T*LN(1E-05*P);                    6000 N !
$ ------------------------------------------------------------------------------
$ Element data
$ ------------------------------------------------------------------------------
$ O
$
$ GHSEROO modified in unary 3.0
$
 PAR  G(O2GAS,O2),,                     +2*GHSEROO+RTLNP;,,           N 91Din !
$
$PAR  G(GAS,O),,                        +F7397T+RTLNP;,,              N 92SUB !
$PAR  G(GAS,O2),,                       +2*GHSEROO+RTLNP;,,           N 91Din !
$PAR  G(GAS,O3),,                       +F7683T+RTLNP;,,              N 92SUB !
$
$ 1/2 O2(g)
 FUNCTION GHSEROO   298.15  -3480.87-25.503038*T-11.1355*T*LN(T)
       -0.005098875*T**2+6.61845833E-07*T**3-38365*T**(-1);
      1000.00  Y  -6568.763+12.659879*T-16.8138*T*LN(T)
       -5.957975E-04*T**2+6.781E-09*T**3+262905*T**(-1);
      3300.00  Y  -13986.728+31.259624*T-18.9536*T*LN(T)
       -4.25243E-04*T**2+1.0721E-08*T**3+4383200*T**(-1);
      6000.00  N !
$ O(g)
 FUNCTION F7397T    298.15  +243206.529-42897.0876*T**(-1)-20.7513421*T
       -21.0155542*T*LN(T)+1.26870532E-04*T**2-1.23131285E-08*T**3;
      2950.00  Y  +252301.473-3973170.33*T**(-1)-51.974853*T
       -17.2118798*T*LN(T)-5.41356254E-04*T**2+7.64520703E-09*T**3;
      6000.00  N !
$ O3(g)
 FUNCTION F7683T    298.15  +133772.042-11328.9959*T**(-1)-84.8602165*T
       -19.8314069*T*LN(T)-0.0392015696*T**2+7.90727187E-06*T**3;  
       600.00  Y  +120765.524+997137.156*T**(-1)+120.113376*T
       -51.8410152*T*LN(T)-0.00353983136*T**2+3.20640143E-07*T**3;
      1500.00  Y  +115412.196+1878139.02*T**(-1)+164.679664*T
       -58.069736*T*LN(T)-2.84399032E-04*T**2+5.95650279E-10*T**3;
      6000.00  N !
$ ------------------------------------------------------------------------------
$ Tb
$
$ FCC_A1 from 94Lan not included in unary
$
 PAR  G(HCP_A3,TB:VA),,                 +GHSERTB;                3000 N 91Din !
 PAR  G(BCC_A2,TB:VA),,                 +GBCCTB;                 3000 N 91Din !
$PAR  G(FCC_A1,TB:VA),,                 +GHSERTB+5000;           3000 N 94Lan !
$PAR  G(LIQUID,TB),,                    +GLIQTB;                 3000 N 91Din !
$
 PAR  G(ION,TB+3:VA),,                  +GLIQTB;                 3000 N 91Din !
$
 FUNCTION GHSERTB   298.15  -20842.158+409.309555*T-77.5006*T*LN(T)
       +0.0832265*T**2-2.5672833E-05*T**3+562430*T**(-1);
       600.00  Y  -8772.606+102.61162*T-25.8659*T*LN(T)
       -0.002757005*T**2-8.05838E-07*T**3+172355*T**(-1);
      1200.00  Y  -7944.942+101.7776*T-25.9584*T*LN(T)
       -0.001676335*T**2-1.067632E-06*T**3;
      1562.00  Y  -265240.309+1456.04268*T-200.215695*T*LN(T)
       +0.041615159*T**2-2.044697E-06*T**3+65043790*T**(-1);
      3000.00  N !
 FUNCTION GBCCTB    298.15  +4167.835-2.652707*T+GHSERTB;
      1200.00  Y  +633060.245-5157.77779*T+706.580596*T*LN(T)
       -0.373763517*T**2+3.4100235E-05*T**3-1.03233571E+08*T**(-1);
      1562.00  Y  -23398.029+257.388486*T-46.4842*T*LN(T);
      3000.00  N !
 FUNCTION GLIQTB    298.15  +3945.831+29.867521*T-14.252646*T*LN(T)
       -0.020466105*T**2+2.17475E-06*T**3-160724*T**(-1);
      1562.00  Y  -13247.649+251.16889*T-46.4842*T*LN(T);
      3000.00  N !
$ ------------------------------------------------------------------------------
$ Binary system
$
$ R. Nakazawa, A. Itoh, S. Yasui, M. Kurata, Y. Kobayashi,
$ Calphad, 83, 102636(2023).
$
$ Checked against paper and author's tdb. Checked at 6000 K.
$
$ Modified from 07Zin using own data on the Tb2O3 liquidus.
$
$ Gas phase (except O2) is not included.
$
 PAR  G(ION,TB+3:O-2),,                 +GTB2O3L;,,                   N 07Zin !
 PAR  L(ION,TB+3:O-2,VA;0),,            +47415;,,                     N 23Nak !
 PAR  L(ION,TB+3:O-2,VA;1),,            -38001;,,                     N 23Nak !
$
 PAR  G(C_R2O3_D53,TB+3:O-2),,          +GTB2O3C;,,                   N 07Zin !
 PAR  G(B_R2O3,TB+3:O-2),,              +GTB2O3B;,,                   N 07Zin !
 PAR  G(H_R2O3,TB+3:O-2),,              +GTB2O3H;,,                   N 07Zin !
 PAR  G(X_R2O3,TB+3:O-2),,              +GTB2O3X;,,                   N 07Zin !
$
 FUNCTION GTB2O3C   298.15  -1903004+640.3*T-117.520*T*LN(T)
       -0.01224*T**2+250000*T**(-1);
      6000.00  N !
 FUNCTION GTB2O3A   298.15  +GTB2O3C+13027-5.668*T;                    6000 N !
 FUNCTION GTB2O3B   298.15  +GTB2O3C+7676-4.211*T;                     6000 N !
 FUNCTION GTB2O3H   298.15  +GTB2O3C+41802-18.197*T;                   6000 N !
 FUNCTION GTB2O3X   298.15  +GTB2O3C+53878-22.766*T;                   6000 N !
 FUNCTION GTB2O3L   298.15  +GTB2O3C+129151-50.822*T;                  6000 N !
$ ------------------------------------------------------------------------------
$
$
 LIST-OF-REFERENCE
 NUMBER  SOURCE
  Null   'Unknown source'
  COST   'COST 507 database'
  91Din  'A.T. Dinsdale, Calphad, 15, 317-425(1991).'
  92SUB  'SGTE Substance Database, version 1992'
  94Lan  'S. Landin, J. Agren,
          J. Alloys Compd., 207-208, 449-53(1994); Dy, Tb'
  07Zin  'M. Zinkevich, Prog. Mater. Sci., 52, 597-647(2007); Tb-O'
  23Nak  'R. Nakazawa, A. Itoh, S. Yasui, M. Kurata, Y. Kobayashi,
          Calphad, 83, 102636(2023); Tb-O'
!

File: data/databases/sgte-binary/TbW-00Kri.tdb
$
$ Database for Tb-W from N. Krishnamurthy et al. 2000.
$
$ N. Krishnamurthy, T. Kundu, A. Awasthi, S.P. Garg,
$ Z. Metallkd., 91, 234-40(2000).
$
$ Dataset created 2025.02.11 by Bengt Hallstedt.
$
$ The liquid interaction was refitted to approximately match measured
$ liquid solubilities. The discrepancy probably originates from differences
$ in elemental W.
$
$ The solid interactions were set to 1.5 times the liquid interaction. This
$ should be revised when there are data.
$
$ ------------------------------------------------------------------------------
 TEMP-LIM 298.15 6000.00 !
$
$ELEMENT NAME  REF. STATE               ATOMIC MASS H298-H0    S298    !
$
 ELEMENT VA   VACUUM                      0.0          0.0      0.0    ! 
 ELEMENT TB   HCP_A3                    158.9254    9426.552   73.3037 ! 
 ELEMENT W    BCC_A2                    183.85      4970.0     32.6176 ! 
$ ------------------------------------------------------------------------------
$ Phase definitions
$
 PHASE LIQUID:L % 1 1 !
 CONST LIQUID:L : TB W : !
$
$ Fcc (cF4, Fm-3m) and MeX (cF8, Fm-3m)
$
 PHASE FCC_A1 %A 2 1 1 !
 CONST FCC_A1 : W : VA : !
$
$ Bcc (cI2, Im-3m)
$
 PHASE BCC_A2 %B 2 1 3 !
 CONST BCC_A2 : TB W : VA : !
$
$ Hcp (hP2, P6_3/mmc) and Me2X (NiAs-type, hP4, P6_3/mmc, B8_1)
$
 PHASE HCP_A3 % 2 1 0.5 !
 CONST HCP_A3 : TB% W : VA : !
$ ------------------------------------------------------------------------------
$ Defaults
$
 DEFINE-SYSTEM-DEFAULT ELEMENT 2 !
 DEFAULT-COM DEFINE_SYSTEM_ELEMENT VA !
 TYPE-DEF % SEQ * !
 TYPE-DEF A GES AMEND_PHASE_DESCRIPTION @ MAGNETIC -3 0.28 !
 TYPE-DEF B GES AMEND_PHASE_DESCRIPTION @ MAGNETIC -1 0.4 !
 FUNCTION ZERO      298.15  0;                                         6000 N !
 FUNCTION UN_ASS    298.15  0;                                         6000 N !
 FUNCTION R         298.15  +8.31451;                                  6000 N !
$ ------------------------------------------------------------------------------
$ Element data
$ ------------------------------------------------------------------------------
$ Tb
$
 PAR  G(HCP_A3,TB:VA),,                 +GHSERTB;                3000 N 91Din !
 PAR  G(BCC_A2,TB:VA),,                 +GBCCTB;                 3000 N 91Din !
 PAR  G(LIQUID,TB),,                    +GLIQTB;                 3000 N 91Din !
$
 FUNCTION GHSERTB   298.15  -20842.158+409.309555*T-77.5006*T*LN(T)
       +0.0832265*T**2-2.5672833E-05*T**3+562430*T**(-1);
       600.00  Y  -8772.606+102.61162*T-25.8659*T*LN(T)
       -0.002757005*T**2-8.05838E-07*T**3+172355*T**(-1);
      1200.00  Y  -7944.942+101.7776*T-25.9584*T*LN(T)
       -0.001676335*T**2-1.067632E-06*T**3;
      1562.00  Y  -265240.309+1456.04268*T-200.215695*T*LN(T)
       +0.041615159*T**2-2.044697E-06*T**3+65043790*T**(-1);
      3000.00  N !
 FUNCTION GBCCTB    298.15  +4167.835-2.652707*T+GHSERTB;
      1200.00  Y  +633060.245-5157.77779*T+706.580596*T*LN(T)
       -0.373763517*T**2+3.4100235E-05*T**3-1.03233571E+08*T**(-1);
      1562.00  Y  -23398.029+257.388486*T-46.4842*T*LN(T);
      3000.00  N !
 FUNCTION GLIQTB    298.15  +3945.831+29.867521*T-14.252646*T*LN(T)
       -0.020466105*T**2+2.17475E-06*T**3-160724*T**(-1);
      1562.00  Y  -13247.649+251.16889*T-46.4842*T*LN(T);
      3000.00  N !
$ ------------------------------------------------------------------------------
$ W
$
 PAR  G(BCC_A2,W:VA),,                  +GHSERWW;,,                   N 91Din !
 PAR  G(FCC_A1,W:VA),,                  +GHSERWW+19300+0.63*T;,,      N 91Din !
 PAR  G(HCP_A3,W:VA),,                  +GHSERWW+14750;,,             N 91Din !
 PAR  G(LIQUID,W),,                     +GLIQWW;,,                    N 91Din !
$
 FUNCTION GHSERWW   298.15  -7646.311+130.4*T-24.1*T*LN(T)
       -0.001936*T**2+2.07E-07*T**3+44500*T**(-1)-5.33E-11*T**4;
      3695.00  Y  -82868.801+389.362335*T-54*T*LN(T)+1.528621E+33*T**(-9);
      6000.00  N !
 FUNCTION GLIQWW    298.15  +52160.584-14.10999*T+GHSERWW-2.713468E-24*T**7;
      3695.00  Y  -30436.051+375.175*T-54*T*LN(T);
      6000.00  N !
 FUNCTION GFCCWW    298.15  +GHSERWW+19300+0.63*T;                     6000 N !
$ ------------------------------------------------------------------------------
$ Binary system
$
$ N. Krishnamurthy, T. Kundu, A. Awasthi, S.P. Garg,
$ Z. Metallkd., 91, 234-40(2000).
$
$ Checked against paper. Checked at 6000 K.
$
$ The liquid interaction was refitted to approximately match measured
$ liquid solubilities. The discrepancy probably originates from differences
$ in elemental W.
$
$ The solid interactions were set to 1.5 times the liquid interaction. This
$ should be revised when there are data.
$
$PAR  L(LIQUID,TB,W;0),,                +91700;,,                     N 00Kri !
 PAR  L(LIQUID,TB,W;0),,                +84000;,,                     N 00Kri !
$
 PAR  L(BCC_A2,TB,W:VA;0),,             +126000;,,                    N 25Hal !
 PAR  L(HCP_A3,TB,W:VA;0),,             +126000;,,                    N 25Hal !
$ ------------------------------------------------------------------------------
$
$
 LIST-OF-REFERENCE
 NUMBER  SOURCE
  Null   'Unknown source'
  Same   'Same or similar interaction as in the corresponding stable phase'
  REFLAV 'Laves phase convention: G(LAVES,X:X)=+3*GHSERXX+15000'
  91Din  'A.T. Dinsdale, Calphad, 15, 317-425(1991).'
  00Kri  'N. Krishnamurthy, T. Kundu, A. Awasthi, S.P. Garg,
          Z. Metallkd., 91, 234-40(2000); Tb-W'
  25Hal  'B. Hallstedt, dummy solid interaction, 2025; Tb-W'
!
