Repository: orchid-calphad/orchid-project.org

# orchid-project.org

Website and released data of **ORCHID** (Open Repository for CALPHAD Hypotheses, Intelligence, and Discovery),
served by GitHub Pages at https://orchid-project.org. Releases are archived on Zenodo (one DOI per version).

- `index.html`, `catalog/`, `best-practices.html` — static, self-contained pages (generated in the ORCHID tooling).
- `data/` — released data: catalog, redistributable TDB files, convex hulls. Licences: `data/LICENSES.md`, `data/NOTICE.md`.
- `llms.txt`, `data/croissant.json`, `CITATION.cff`, `.zenodo.json` — machine-readable metadata.

Only data with clear redistribution rights are published.

File: data/databases/sgte-binary/TbZn-19Fre.tdb
$
$ Database for Tb-Zn from B.X. de Freitas et al. 2019.
$
$ B.X. de Freitas, T.T. Dorini, G.C. Coelho, C.A. Nunes, L.T.F. Eleno,
$ Calphad, 67, 101676(2019).
$
$ Dataset created 2021.07.11 by Bengt Hallstedt.
$
$ ------------------------------------------------------------------------------
 TEMP-LIM 298.15 6000.00 !
$
$ELEMENT NAME  REF. STATE               ATOMIC MASS H298-H0    S298    !
$
 ELEMENT VA   VACUUM                      0.0          0.0      0.0    ! 
 ELEMENT TB   HCP_A3                    158.9254    9426.552   73.3037 ! 
 ELEMENT ZN   HCP_A3                     65.38      5657.0     41.63   ! 
$ ------------------------------------------------------------------------------
$ Phase definitions
$
 PHASE LIQUID:L % 1 1 !
 CONST LIQUID:L : TB ZN : !
$
$ Fcc (cF4, Fm-3m) and MeX (cF8, Fm-3m)
$
 PHASE FCC_A1 %A 2 1 1 !
 CONST FCC_A1 : ZN : VA : !
$
$ Bcc (cI2, Im-3m)
$
 PHASE BCC_A2 %B 2 1 3 !
 CONST BCC_A2 : TB% ZN : VA : !
$
$ Hcp (hP2, P6_3/mmc) and Me2X (NiAs-type, hP4, P6_3/mmc, B8_1)
$
 PHASE HCP_A3 % 2 1 0.5 !
 CONST HCP_A3 : TB% ZN% : VA : !
$
$ Prototype CsCl (cP2, Pm-3m)
$
 PHASE TBZN_B2 % 2 1 1 !
 CONST TBZN_B2 : TB : ZN : !
$
$ Prototype Hg2K (oI12, Imma)
$
 PHASE TBZN2 % 2 1 2 !
 CONST TBZN2 : TB : ZN : !
$
$ Prototype YZn3 (oP16, Pnma)
$
 PHASE TBZN3 % 2 1 3 !
 CONST TBZN3 : TB : ZN : !
$
$ Prototype Al11La3 (oI28, Immm)
$
 PHASE TB3ZN11 % 2 3 11 !
 CONST TB3ZN11 : TB : ZN : !
$
$ Prototype Gd13Zn58 (hP142, P6_3/mmc)
$
 PHASE TB13ZN58 % 2 13 58 !
 CONST TB13ZN58 : TB : ZN : !
$
$ Prototype Ni17Th2 (hP38, P6_3/mmc)
$
 PHASE TB2ZN17_LT % 2 2 17 !
 CONST TB2ZN17_LT : TB : ZN : !
$
$ Prototype Th2Zn17 (hR19, R-3m)
$
 PHASE TB2ZN17_HT % 2 2 17 !
 CONST TB2ZN17_HT : TB : ZN : !
$
$ Prototype Mn12Th (tI26, I4/mmm)
$
 PHASE TBZN12_D2B % 2 1 12 !
 CONST TBZN12_D2B : TB : ZN : !
$ ------------------------------------------------------------------------------
$ Defaults
$
 DEFINE-SYSTEM-DEFAULT ELEMENT 2 !
 DEFAULT-COM DEFINE_SYSTEM_ELEMENT VA !
 TYPE-DEF % SEQ * !
 TYPE-DEF B GES AMEND_PHASE_DESCRIPTION @ MAGNETIC -1 0.4 !
 TYPE-DEF A GES AMEND_PHASE_DESCRIPTION @ MAGNETIC -3 0.28 !
 FUNCTION ZERO      298.15  0;                                         6000 N !
 FUNCTION UN_ASS    298.15  0;                                         6000 N !
 FUNCTION R         298.15  +8.31451;                                  6000 N !
$ ------------------------------------------------------------------------------
$ Element data
$ ------------------------------------------------------------------------------
$ Tb
$
$ FCC_A1 from 94Lan not included in unary
$
 PAR  G(HCP_A3,TB:VA),,                 +GHSERTB;                3000 N 91Din !
 PAR  G(BCC_A2,TB:VA),,                 +GBCCTB;                 3000 N 91Din !
$PAR  G(FCC_A1,TB:VA),,                 +GHSERTB+5000;           3000 N 94Lan !
 PAR  G(LIQUID,TB),,                    +GLIQTB;                 3000 N 91Din !
$
 FUNCTION GHSERTB   298.15  -20842.158+409.309555*T-77.5006*T*LN(T)
       +0.0832265*T**2-2.5672833E-05*T**3+562430*T**(-1);
       600.00  Y  -8772.606+102.61162*T-25.8659*T*LN(T)
       -0.002757005*T**2-8.05838E-07*T**3+172355*T**(-1);
      1200.00  Y  -7944.942+101.7776*T-25.9584*T*LN(T)
       -0.001676335*T**2-1.067632E-06*T**3;
      1562.00  Y  -265240.309+1456.04268*T-200.215695*T*LN(T)
       +0.041615159*T**2-2.044697E-06*T**3+65043790*T**(-1);
      3000.00  N !
 FUNCTION GBCCTB    298.15  +4167.835-2.652707*T+GHSERTB;
      1200.00  Y  +633060.245-5157.77779*T+706.580596*T*LN(T)
       -0.373763517*T**2+3.4100235E-05*T**3-1.03233571E+08*T**(-1);
      1562.00  Y  -23398.029+257.388486*T-46.4842*T*LN(T);
      3000.00  N !
 FUNCTION GLIQTB    298.15  +3945.831+29.867521*T-14.252646*T*LN(T)
       -0.020466105*T**2+2.17475E-06*T**3-160724*T**(-1);
      1562.00  Y  -13247.649+251.16889*T-46.4842*T*LN(T);
      3000.00  N !
$ ------------------------------------------------------------------------------
$ Zn
$
$ BCT_A5 and DIAMOND_A4 added in unary 3.0
$ HCP_A3 revised in unary 4.1 (due to introduction of HCP_ZN)
$ RHOMBOHEDRAL_A7 and TETRAGONAL_A6 added in unary 4.1
$ TETRAGONAL_A6 revised in unary 4.4
$ CBCC_A12 and CUB_A13 added in unary 4.4
$ HCP_A3 and LIQUID modified in unary 5.0 (melting T and coefficients adjusted)
$ RHOMBO_A10 added in unary 5.0
$
$ Pure Zn restored as HCP_A3
$
$ DHCP from 12Ber not included in unary
$
 PAR  G(HCP_A3,ZN:VA),,                 +GHSERZN;                1700 N 91Din !
$PAR  G(HCP_A3,ZN:VA),,                 +GHSERZN
$            +2969.82-1.56968*T;                                 1700 N 93Kow !
 PAR  G(FCC_A1,ZN:VA),,                 +GHSERZN
             +2969.82-1.56968*T;                                 1700 N 91Din !
 PAR  G(BCC_A2,ZN:VA),,                 +GHSERZN
             +2886.96-2.5104*T;                                  1700 N 91Din !
$PAR  G(DHCP,ZN),,                      +GHSERZN+500;            1700 N 12Ber !
$PAR  G(DIAMOND_A4,ZN),,                +GHSERZN+30*T;           1700 N SGCOST !
$PAR  G(BCT_A5,ZN),,                    +GHSERZN
$            +2886.96-2.5104*T;                                  1700 N SGCOST !
$PAR  G(TETRAGONAL_A6,ZN),,             +GHSERZN+4184;           1700 N 96Lee !
$PAR  G(TETRAGONAL_A6,ZN),,             +GHSERZN
$            +2886.96-2.5104*T;                                  1700 N 99SGUN !
$PAR  G(RHOMBOHEDRAL_A7,ZN),,           +GHSERZN+2300+11.5*T;    1700 N 99SGUN !
$PAR  G(RHOMBO_A10,ZN),,                +GLIQZN-2000+10*T;       1700 N 98Han !
$PAR  G(CBCC_A12,ZN:VA),,               +GHSERZN+2000;           1700 N 01Mie !
$PAR  G(CUB_A13,ZN:VA),,                +GHSERZN+2000;           1700 N 01Mie !
 PAR  G(LIQUID,ZN),,                    +GLIQZN;                 1700 N 91Din !
$
 FUNCTION GHSERZN   298.15  -7285.787+118.470069*T-23.701314*T*LN(T)
       -0.001712034*T**2-1.264963E-06*T**3;
       692.677 Y  -11070.546+172.345644*T-31.38*T*LN(T)+4.7047E+26*T**(-9);
      1700.00  N !
 FUNCTION GLIQZN    298.15  +7157.222-10.29305*T+GHSERZN-3.58949E-19*T**7;
       692.677 Y  -3620.385+161.60854*T-31.38*T*LN(T);
      1700.00  N !
 FUNCTION GBCCZN    298.15  +GHSERZN+2886.96-2.5104*T;                 6000 N !
$ ------------------------------------------------------------------------------
$ Binary system
$
$ B.X. de Freitas, T.T. Dorini, G.C. Coelho, C.A. Nunes, L.T.F. Eleno,
$ Calphad, 67, 101676(2019).
$
$ Checked against paper and author's tdb. Checked at 6000 K.
$
 PAR  L(LIQUID,TB,ZN;0),,               -103063-3.502*T;,,            N 19Fre !
 PAR  L(LIQUID,TB,ZN;1),,               +57846-6.538*T;,,             N 19Fre !
$
 PAR  L(BCC_A2,TB,ZN:VA;0),,            -61400;,,                     N 19Fre !
 PAR  L(HCP_A3,TB,ZN:VA;0),,            +UN_ASS;,,                    N !
$
 PAR  G(TBZN_B2,TB:ZN),,                +GHSERTB+GHSERZN
             -73204+0.05*T;,,                                         N 19Fre !
 PAR  G(TBZN2,TB:ZN),,                  +GHSERTB+2*GHSERZN
             -113842+0.2*T;,,                                         N 19Fre !
 PAR  G(TBZN3,TB:ZN),,                  +GHSERTB+3*GHSERZN
             -148000+12.9*T;,,                                        N 19Fre !
 PAR  G(TB3ZN11,TB:ZN),,                +3*GHSERTB+11*GHSERZN
             -472000+32*T;,,                                          N 19Fre !
 PAR  G(TB13ZN58,TB:ZN),,               +13*GHSERTB+58*GHSERZN
             -2187936+106.5*T;,,                                      N 19Fre !
 PAR  G(TB2ZN17_LT,TB:ZN),,             +2*GHSERTB+17*GHSERZN
             -432288+20.32*T;,,                                       N 19Fre !
 PAR  G(TB2ZN17_HT,TB:ZN),,             +2*GHSERTB+17*GHSERZN
             -428000+16.138*T;,,                                      N 19Fre !
 PAR  G(TBZN12_D2B,TB:ZN),,             +GHSERTB+12*GHSERZN
             -216511+0.1*T;,,                                         N 19Fre !
$ ------------------------------------------------------------------------------
$
$
 LIST-OF-REFERENCE
 NUMBER  SOURCE
  Null   'Unknown source'
  COST   'COST 507 database'
  SGCOST 'COST 507 database, SGTE unary database V.3.0, 1996; Al, B, Nd, Ti, Zn'
  91Din  'A.T. Dinsdale, Calphad, 15, 317-425(1991).'
  93Kow  'M. Kowalski, P.J. Spencer, J. Phase Equilib., 14, 432-38 (1993),
          SGTE unary database V.4.1, 1999; Zn'
  94Lan  'S. Landin, J. Agren,
          J. Alloys Compd., 207-208, 449-53(1994); Dy, Tb'
  96Lee  'B.-J. Lee, Calphad, 20, 471-80(1996)
          SGTE unary database V.4.4, 2001; Zn'
  98Han  'S.C. Hansen, Calphad, 22, 359-73(1998),
          SGTE unary database V.5.0, 2009; Zn'
  99SGUN 'SGTE unary database V.4.1, 1999.'
  01Mie  'J. Miettinen, Calphad, 25, 43-58(2001),
          SGTE unary database V.4.4, 2001; Sn, Zn'
  12Ber  'A. Berche, P. Benigni, J. Rogez, M.-C. Record,
          Calphad, 36, 65-70(2012); Zn'
  19Fre  'B.X. de Freitas, T.T. Dorini, G.C. Coelho, C.A. Nunes, L.T.F. Eleno,
          Calphad, 67, 101676(2019); Tb-Zn'
!

File: data/databases/sgte-binary/ThO-03Kin.tdb
$
$ Database for Th-O from H. Kinoshita et al. 2003.
$
$ H. Kinoshita, D. Setoyama, Y. Saito, M. Hirota, K. Kurosaki, M. Uno,
$ S. Yamanaka, J. Chem. Thermodyn., 35, 719-31(2003).
$
$ Dataset created 2024.03.17 by Bengt Hallstedt.
$
$ The liquid interaction is incorrect, resulting in a too small miscibility gap.
$
$ ------------------------------------------------------------------------------
 TEMP-LIM 298.15 6000.00 !
$
$ELEMENT NAME  REF. STATE               ATOMIC MASS H298-H0    S298    !
$
 ELEMENT /-   ELECTRON_GAS                0.0          0.0      0.0    ! 
 ELEMENT VA   VACUUM                      0.0          0.0      0.0    ! 
 ELEMENT O    1/2_MOLE_O2(G)             15.999     4341.0    102.52   ! 
 ELEMENT TH   FCC_A1                    232.0381    6350.0     51.8    ! 
$ ------------------------------------------------------------------------------
$ Species
$
 SPECIE  TH+4                               TH/+4 !
 SPECIE  O-2                                O/-2 !
 SPECIE  O2                                 O2 !
$ ------------------------------------------------------------------------------
$ Phase definitions
$
 PHASE ION:Y % 2 1 1 !
 CONST ION:Y : TH+4 : O-2 VA O : !
$
 PHASE LIQUID:L % 1 1 !
 CONST LIQUID:L : TH : !
$
$ Fcc (cF4, Fm-3m) and MeX (cF8, Fm-3m)
$
 PHASE FCC_A1 % 2 1 1 !
 CONST FCC_A1 : TH : VA : !
$
$ Bcc (cI2, Im-3m)
$
 PHASE BCC_A2 %B 2 1 3 !
 CONST BCC_A2 : TH : VA : !
$
$ Prototype CaF2 (cF12, Fm-3m)
$
 PHASE THO2_C1 % 2 1 2 !
 CONST THO2_C1 : TH : O% VA : !
$
 PHASE O2GAS % 1 1 !
 CONST O2GAS : O2 :!
$ ------------------------------------------------------------------------------
$ Defaults
$
 DEFINE-SYSTEM-DEFAULT ELEMENT 2 !
 DEFAULT-COM DEFINE_SYSTEM_ELEMENT VA /- !
 DEFAULT-COM REJECT_PHASE LIQUID !
 TYPE-DEF % SEQ * !
 TYPE-DEF A GES AMEND_PHASE_DESCRIPTION @ MAGNETIC -3 0.28 !
 TYPE-DEF B GES AMEND_PHASE_DESCRIPTION @ MAGNETIC -1 0.4 !
 FUNCTION ZERO      298.15  0;                                         6000 N !
 FUNCTION UN_ASS    298.15  0;                                         6000 N !
 FUNCTION R         298.15  +8.31451;                                  6000 N !
 FUNCTION RTLNP     298.15  +8.31451*T*LN(1E-05*P);                    6000 N !
$ ------------------------------------------------------------------------------
$ Element data
$ ------------------------------------------------------------------------------
$ O
$
$ GHSEROO modified in unary 3.0
$
 PAR  G(O2GAS,O2),,                     +2*GHSEROO+RTLNP;,,           N 91Din !
$
 PAR  G(ION,O),,                        +GHSEROO-2648.9+31.44*T;,,    N 91Din !
$
$ 1/2 O2(g)
 FUNCTION GHSEROO   298.15  -3480.87-25.503038*T-11.1355*T*LN(T)
       -0.005098875*T**2+6.61845833E-07*T**3-38365*T**(-1);
      1000.00  Y  -6568.763+12.659879*T-16.8138*T*LN(T)
       -5.957975E-04*T**2+6.781E-09*T**3+262905*T**(-1);
      3300.00  Y  -13986.728+31.259624*T-18.9536*T*LN(T)
       -4.25243E-04*T**2+1.0721E-08*T**3+4383200*T**(-1);
      6000.00  N !
$ O(g)
 FUNCTION F7397T    298.15  +243206.529-42897.0876*T**(-1)-20.7513421*T
       -21.0155542*T*LN(T)+1.26870532E-04*T**2-1.23131285E-08*T**3;
      2950.00  Y  +252301.473-3973170.33*T**(-1)-51.974853*T
       -17.2118798*T*LN(T)-5.41356254E-04*T**2+7.64520703E-09*T**3;
      6000.00  N !
$ O3(g)
 FUNCTION F7683T    298.15  +133772.042-11328.9959*T**(-1)-84.8602165*T
       -19.8314069*T*LN(T)-0.0392015696*T**2+7.90727187E-06*T**3;  
       600.00  Y  +120765.524+997137.156*T**(-1)+120.113376*T
       -51.8410152*T*LN(T)-0.00353983136*T**2+3.20640143E-07*T**3;
      1500.00  Y  +115412.196+1878139.02*T**(-1)+164.679664*T
       -58.069736*T*LN(T)-2.84399032E-04*T**2+5.95650279E-10*T**3;
      6000.00  N !
$ ------------------------------------------------------------------------------
$ Th
$
$ FCC_A1, BCC_A2 and LIQUID modified in unary 4.4
$
 PAR  G(FCC_A1,TH:VA),,                 +GHSERTH;                4000 N 01SGUN !
 PAR  G(BCC_A2,TH:VA),,                 +GBCCTH;                 4000 N 01SGUN !
 PAR  G(LIQUID,TH),,                    +GLIQTH;                 4000 N 01SGUN !
$
 PAR  G(ION,TH+4:VA),,                  +GLIQTH;                 4000 N 91Din !
 PAR  G(THO2_C1,TH:VA),,                +GHSERTH+50000;,,             N 03Kin !
$
 FUNCTION GHSERTH   298.15  -7732.08+116.273975*T-24.841*T*LN(T)
       -0.00236725*T**2-5.2883E-07*T**3+13010*T**(-1);
      1633.00  Y  -37352.871+236.906118*T-39.107*T*LN(T)
       -0.00358025*T**2+2.36893E-07*T**3+7981000*T**(-1);
      2900.00  Y  -33353.313+283.231045*T-46.024*T*LN(T);
      4000.00  N !
 FUNCTION GBCCTH    298.15  -2321.06+133.531195*T-28.244*T*LN(T)
       +4.3775E-04*T**2-5.3048E-07*T**3+91190*T**(-1);
      1633.00  Y  -115978.348+800.909049*T-116.453*T*LN(T)
       +0.03098*T**2-2.536883E-06*T**3+27512600*T**(-1);
      2023.00  Y  -33602.796+208.774709*T-35.813*T*LN(T)
       -0.00346655*T**2+1.66067E-07*T**3+11876950*T**(-1);
      3600.00  Y  -980.302-0.049551*T+GHSERTH;
      4000.00  N !
 FUNCTION GLIQTH    298.15  +5031.109+110.886346*T-24.987*T*LN(T)
       -0.00168345*T**2-9.09067E-07*T**3+10865*T**(-1);
      1499.80  Y  -15602.847+127.657716*T-24.03*T*LN(T)
       -0.0136421*T**2+1.210117E-06*T**3+7111100*T**(-1);
      2014.50  Y  -17273.382+275.001274*T-46.024*T*LN(T);
      4000.00  N !
$ ------------------------------------------------------------------------------
$ Binary system
$
$ H. Kinoshita, D. Setoyama, Y. Saito, M. Hirota, K. Kurosaki, M. Uno,
$ S. Yamanaka, J. Chem. Thermodyn., 35, 719-31(2003).
$
$ Checked against paper. Checked at 6000 K.
$
$ The liquid interaction is incorrect, resulting in a too small miscibility gap.
$
 PAR  G(ION,TH+4:O-2),,                 +2*GTHO2S
             +180000-49.6825835*T;,,                                  N 97SUB !
 PAR  L(ION,TH+4:O-2,VA;0),,            +215000-12*T;,,               N 03Kin !
 PAR  L(ION,TH+4:O-2,VA;1),,            -75000;,,                     N 03Kin !
 PAR  L(ION,TH+4:O-2,O;0),,             +ZERO;,,                      N 03Kin !
 PAR  L(ION,TH+4:VA,O;0),,              +ZERO;,,                      N 03Kin !
$
 PAR  G(THO2_C1,TH:O),,                 +GTHO2S;,,                    N 97SUB !
 PAR  L(THO2_C1,TH:O,VA;0),,            +89818+192*T;,,               N 03Kin !
 PAR  L(THO2_C1,TH:O,VA;1),,            +129545-253*T;,,              N 03Kin !
$
 FUNCTION GTHO2S    298.15  -1251533.73+421.900937*T-71.56654*T*LN(T)
       -0.003172689*T**2-1.23824033E-07*T**3+522890.5*T**(-1);
      3623.00  Y  -1337067.23+747.393688*T-110*T*LN(T)
       +4.728904E-16*T**2-1.21592667E-20*T**3+5.421005E-06*T**(-1);
      6000.00  N !
$ ------------------------------------------------------------------------------
$
$
 LIST-OF-REFERENCE
 NUMBER  SOURCE
  Null   'Unknown source'
  Lin    'Linear combination of lattice stabilities'
  91Din  'A.T. Dinsdale, Calphad, 15, 317-425(1991).'
  97SUB  'SGTE Substance Database, 1997.'
  01SGUN 'SGTE unary database V.4.4, 2001.'
  03Kin  'H. Kinoshita, D. Setoyama, Y. Saito, M. Hirota, K. Kurosaki, M. Uno,
          S. Yamanaka, J. Chem. Thermodyn., 35, 719-31(2003); Th-O'
!

File: data/databases/sgte-binary/ThO-18Ber.tdb
$
$ Database for Th-O from A. Bergeron et al. 2018.
$
$ A. Bergeron, D. Manara, O. Benes, R. Eloirdi, M.H.A. Piro, E.C. Corcoran,
$ J. Nucl. Mater., 512, 324-48(2018).
$
$ Dataset created 2024.07.01 by Bengt Hallstedt.
$
$ The enthalpy and entropy of melting of ThO2 is much larger than in
$ SGSUB 1997, which was used in previous datasets, but there is no discussion
$ in the paper.
$
$ The fluorite has a large number of parameters.
$
$ ------------------------------------------------------------------------------
 TEMP-LIM 298.15 6000.00 !
$
$ELEMENT NAME  REF. STATE               ATOMIC MASS H298-H0    S298    !
$
 ELEMENT /-   ELECTRON_GAS                0.0          0.0      0.0    ! 
 ELEMENT VA   VACUUM                      0.0          0.0      0.0    ! 
 ELEMENT O    1/2_MOLE_O2(G)             15.999     4341.0    102.52   ! 
 ELEMENT TH   FCC_A1                    232.0381    6350.0     51.8    ! 
$ ------------------------------------------------------------------------------
$ Species
$
 SPECIE  TH+3                               TH/+3 !
 SPECIE  TH+4                               TH/+4 !
 SPECIE  O-2                                O/-2 !
 SPECIE  O2                                 O2 !
$ ------------------------------------------------------------------------------
$ Phase definitions
$
 PHASE ION:Y % 2 1 1 !
 CONST ION:Y : TH+4 : O-2 VA O : !
$
 PHASE LIQUID:L % 1 1 !
 CONST LIQUID:L : TH : !
$
$ Fcc (cF4, Fm-3m) and MeX (cF8, Fm-3m)
$
 PHASE FCC_A1 % 2 1 1 !
 CONST FCC_A1 : TH : VA : !
$
$ Bcc (cI2, Im-3m)
$
 PHASE BCC_A2 %B 2 1 3 !
 CONST BCC_A2 : TH : VA : !
$
$ Prototype CaF2 (cF12, Fm-3m)
$
 PHASE THO2_C1:I % 3 1 2 1 !
 CONST THO2_C1:I : TH+3 TH+4% : O-2% VA : O-2 VA% : !
$
 PHASE O2GAS % 1 1 !
 CONST O2GAS : O2 :!
$ ------------------------------------------------------------------------------
$ Defaults
$
 DEFINE-SYSTEM-DEFAULT ELEMENT 2 !
 DEFAULT-COM DEFINE_SYSTEM_ELEMENT VA /- !
 DEFAULT-COM REJECT_PHASE LIQUID !
 TYPE-DEF % SEQ * !
 TYPE-DEF A GES AMEND_PHASE_DESCRIPTION @ MAGNETIC -3 0.28 !
 TYPE-DEF B GES AMEND_PHASE_DESCRIPTION @ MAGNETIC -1 0.4 !
 FUNCTION ZERO      298.15  0;                                         6000 N !
 FUNCTION UN_ASS    298.15  0;                                         6000 N !
 FUNCTION R         298.15  +8.31451;                                  6000 N !
 FUNCTION RTLNP     298.15  +8.31451*T*LN(1E-05*P);                    6000 N !
$ ------------------------------------------------------------------------------
$ Element data
$ ------------------------------------------------------------------------------
$ O
$
$ GHSEROO modified in unary 3.0
$
 PAR  G(O2GAS,O2),,                     +2*GHSEROO+RTLNP;,,           N 91Din !
$
 PAR  G(ION,O),,                        +GHSEROO-2648.9+31.44*T;,,    N 91Din !
$
$ 1/2 O2(g)
 FUNCTION GHSEROO   298.15  -3480.87-25.503038*T-11.1355*T*LN(T)
       -0.005098875*T**2+6.61845833E-07*T**3-38365*T**(-1);
      1000.00  Y  -6568.763+12.659879*T-16.8138*T*LN(T)
       -5.957975E-04*T**2+6.781E-09*T**3+262905*T**(-1);
      3300.00  Y  -13986.728+31.259624*T-18.9536*T*LN(T)
       -4.25243E-04*T**2+1.0721E-08*T**3+4383200*T**(-1);
      6000.00  N !
$ O(g)
 FUNCTION F7397T    298.15  +243206.529-42897.0876*T**(-1)-20.7513421*T
       -21.0155542*T*LN(T)+1.26870532E-04*T**2-1.23131285E-08*T**3;
      2950.00  Y  +252301.473-3973170.33*T**(-1)-51.974853*T
       -17.2118798*T*LN(T)-5.41356254E-04*T**2+7.64520703E-09*T**3;
      6000.00  N !
$ O3(g)
 FUNCTION F7683T    298.15  +133772.042-11328.9959*T**(-1)-84.8602165*T
       -19.8314069*T*LN(T)-0.0392015696*T**2+7.90727187E-06*T**3;  
       600.00  Y  +120765.524+997137.156*T**(-1)+120.113376*T
       -51.8410152*T*LN(T)-0.00353983136*T**2+3.20640143E-07*T**3;
      1500.00  Y  +115412.196+1878139.02*T**(-1)+164.679664*T
       -58.069736*T*LN(T)-2.84399032E-04*T**2+5.95650279E-10*T**3;
      6000.00  N !
$ ------------------------------------------------------------------------------
$ Th
$
$ FCC_A1, BCC_A2 and LIQUID modified in unary 4.4
$
 PAR  G(FCC_A1,TH:VA),,                 +GHSERTH;                4000 N 01SGUN !
 PAR  G(BCC_A2,TH:VA),,                 +GBCCTH;                 4000 N 01SGUN !
 PAR  G(LIQUID,TH),,                    +GLIQTH;                 4000 N 01SGUN !
$
 PAR  G(ION,TH+4:VA),,                  +GLIQTH;                 4000 N 91Din !
$
 PAR  G(THO2_C1,TH+3:VA:VA),,           +GTHO2S+350000-28.401897*T
             +1.12467*R*T-2*GHSEROO;,,                                N 18Ber !
 PAR  G(THO2_C1,TH+4:VA:VA),,           +GTHO2S-2*GHSEROO-240548;,,   N 18Ber !
 PAR  L(THO2_C1,TH+3,TH+4:VA:VA;0),,    -25267.3-12.6298*T;,,         N 18Ber !
 PAR  L(THO2_C1,TH+3,TH+4:VA:VA;1),,    +13086.1+6.09387*T;,,         N 18Ber !
$
 FUNCTION GHSERTH   298.15  -7732.08+116.273975*T-24.841*T*LN(T)
       -0.00236725*T**2-5.2883E-07*T**3+13010*T**(-1);
      1633.00  Y  -37352.871+236.906118*T-39.107*T*LN(T)
       -0.00358025*T**2+2.36893E-07*T**3+7981000*T**(-1);
      2900.00  Y  -33353.313+283.231045*T-46.024*T*LN(T);
      4000.00  N !
 FUNCTION GBCCTH    298.15  -2321.06+133.531195*T-28.244*T*LN(T)
       +4.3775E-04*T**2-5.3048E-07*T**3+91190*T**(-1);
      1633.00  Y  -115978.348+800.909049*T-116.453*T*LN(T)
       +0.03098*T**2-2.536883E-06*T**3+27512600*T**(-1);
      2023.00  Y  -33602.796+208.774709*T-35.813*T*LN(T)
       -0.00346655*T**2+1.66067E-07*T**3+11876950*T**(-1);
      3600.00  Y  -980.302-0.049551*T+GHSERTH;
      4000.00  N !
 FUNCTION GLIQTH    298.15  +5031.109+110.886346*T-24.987*T*LN(T)
       -0.00168345*T**2-9.09067E-07*T**3+10865*T**(-1);
      1499.80  Y  -15602.847+127.657716*T-24.03*T*LN(T)
       -0.0136421*T**2+1.210117E-06*T**3+7111100*T**(-1);
      2014.50  Y  -17273.382+275.001274*T-46.024*T*LN(T);
      4000.00  N !
$ ------------------------------------------------------------------------------
$ Binary system
$
$ A. Bergeron, D. Manara, O. Benes, R. Eloirdi, M.H.A. Piro, E.C. Corcoran,
$ J. Nucl. Mater., 512, 324-48(2018).
$
$ Checked against paper. Checked at 6000 K.
$
$ The enthalpy and entropy of melting of ThO2 is much larger than in
$ SGSUB 1997, which was used in previous datasets, but there is no discussion
$ in the paper.
$
$ The fluorite has a large number of parameters.
$
 PAR  G(ION,TH+4:O-2),,                 +2*GTHO2S
             +489590-136.348*T;,,                                     N 18Ber !
 PAR  L(ION,TH+4:O-2,VA;0),,            +371891.296-148.29209*T;,,    N 18Ber !
 PAR  L(ION,TH+4:O-2,VA;1),,            +16333.344;,,                 N 18Ber !
 PAR  L(ION,TH+4:O-2,VA;2),,            +110761.96-24.7695*T;,,       N 18Ber !
 PAR  L(ION,TH+4:O-2,O;0),,             +UN_ASS;,,                    N !
 PAR  L(ION,TH+4:VA,O;0),,              +UN_ASS;,,                    N !
$
 PAR  G(THO2_C1,TH+3:O-2:O-2),,         +GTHO2S+350000-28.401897*T
             +1.12467*R*T+GHSEROO+300000;,,                           N 18Ber !
 PAR  G(THO2_C1,TH+3:O-2:VA),,          +GTHO2S+350000-28.401897*T
             +1.12467*R*T;,,                                          N 18Ber !
 PAR  G(THO2_C1,TH+3:VA:O-2),,          +GTHO2S+350000-28.401897*T
             +1.12467*R*T-GHSEROO+300000;,,                           N 18Ber !
 PAR  G(THO2_C1,TH+4:O-2:O-2),,         +GTHO2S+GHSEROO+300000;,,     N 18Ber !
 PAR  G(THO2_C1,TH+4:O-2:VA),,          +GTHO2S;,,                    N 18Ber !
 PAR  G(THO2_C1,TH+4:VA:O-2),,          +GTHO2S-GHSEROO+300000;,,     N 18Ber !
 PAR  L(THO2_C1,TH+3,TH+4:O-2:VA;0),,   +151668-45.1251*T;,,          N 18Ber !
 PAR  L(THO2_C1,TH+3,TH+4:O-2:VA;1),,   -25256.4+3.76636*T;,,         N 18Ber !
$
 FUNCTION GTHO2S    298.15  -1246981.7+326.53797*T-55.962*T*LN(T)
       -0.02562895*T**2+6.1337E-06*T**3+287015.5*T**(-1)
       -7.687083E-10*T**4;
      3651.00  Y  -1113768.5+288.7393*T-61.8*T*LN(T);
      6000.00  N !
$ ------------------------------------------------------------------------------
$
$
 LIST-OF-REFERENCE
 NUMBER  SOURCE
  Null   'Unknown source'
  Lin    'Linear combination of lattice stabilities'
  91Din  'A.T. Dinsdale, Calphad, 15, 317-425(1991).'
  97SUB  'SGTE Substance Database, 1997.'
  01SGUN 'SGTE unary database V.4.4, 2001.'
  18Ber  'A. Bergeron, D. Manara, O. Benes, R. Eloirdi, M.H.A. Piro,
          E.C. Corcoran, J. Nucl. Mater., 512, 324-48(2018); Th-O'
!

File: data/databases/sgte-binary/ThU-09Li.tdb
$
$ Database for Th-U from Z.S. Li et al. 2009.
$
$ Z.S. Li, X.J. Liu, C.P. Wang, J. Alloys Compd., 476, 193-98(2009).
$
$ Dataset created 2024.04.22 by Bengt Hallstedt.
$
$ Invariant equilibria differ by up to 5 K except the montectic, which is 20 K
$ too low.
$
$ ------------------------------------------------------------------------------
 TEMP-LIM 298.15 6000.00 !
$
$ELEMENT NAME  REF. STATE               ATOMIC MASS H298-H0    S298    !
$
 ELEMENT VA   VACUUM                      0.0          0.0      0.0    ! 
 ELEMENT TH   FCC_A1                    232.0381    6350.0     51.8    ! 
 ELEMENT U    ORTHORHOMBIC_A20          238.0289    6364.      50.20   ! 
$ ------------------------------------------------------------------------------
$ Phase definitions
$
 PHASE LIQUID:L % 1 1 !
 CONST LIQUID:L : TH U : !
$
$ Fcc (cF4, Fm-3m) and MeX (cF8, Fm-3m), delta-Pu and alpha-Th
$
 PHASE FCC_A1 %A 2 1 1 !
 CONST FCC_A1 : TH% U : VA : !
$
$ Bcc (cI2, Im-3m)
$
 PHASE BCC_A2 %B 2 1 3 !
 CONST BCC_A2 : TH% U% : VA : !
$
$ Hcp (hP2, P6_3/mmc) and Me2X (NiAs-type, hP4, P6_3/mmc, B8_1)
$
 PHASE HCP_A3 %A 2 1 0.5 !
 CONST HCP_A3 : TH U : VA : !
$
$ Prototype alpha-U (oC4, Cmcm)
$
 PHASE ORTHORHOMBIC_A20 % 1 1 !
 CONST ORTHORHOMBIC_A20 : TH U% : !
$
$ Prototype beta-U (tP30, P4_2/mnm, SB: A_b)
$
 PHASE TETRAGONAL_U % 1 1 !
 CONST TETRAGONAL_U : TH U% : !
$ ------------------------------------------------------------------------------
$ Defaults
$
 DEFINE-SYSTEM-DEFAULT ELEMENT 2 !
 DEFAULT-COM DEFINE_SYSTEM_ELEMENT VA !
 TYPE-DEF % SEQ * !
 TYPE-DEF A GES AMEND_PHASE_DESCRIPTION @ MAGNETIC -3 0.28 !
 TYPE-DEF B GES AMEND_PHASE_DESCRIPTION @ MAGNETIC -1 0.4 !
 FUNCTION ZERO      298.15  0;                                         6000 N !
 FUNCTION UN_ASS    298.15  0;                                         6000 N !
 FUNCTION R         298.15  +8.31451;                                  6000 N !
$ ------------------------------------------------------------------------------
$ Element data
$ ------------------------------------------------------------------------------
$ Th
$
$ FCC_A1, BCC_A2 and LIQUID modified in unary 4.4
$
$ HCP_A3, ORTHORHOMBIC_A20 and TETRAGONAL_U from 09Li not included in unary
$ TETRAGONAL_A6 from 14Ben not included in unary
$
 PAR  G(FCC_A1,TH:VA),,                 +GHSERTH;                4000 N 01SGUN !
 PAR  G(BCC_A2,TH:VA),,                 +GBCCTH;                 4000 N 01SGUN !
 PAR  G(HCP_A3,TH:VA),,                 +GHSERTH+5000;           4000 N 09Li !
$PAR  G(TETRAGONAL_A6,TH),,             +GHSERTH+3053;           4000 N 14Ben !
 PAR  G(ORTHORHOMBIC_A20,TH),,          +GHSERTH+48000;          4000 N 09Li !
 PAR  G(TETRAGONAL_U,TH),,              +GHSERTH+52000;          4000 N 09Li !
 PAR  G(LIQUID,TH),,                    +GLIQTH;                 4000 N 01SGUN !
$
 FUNCTION GHSERTH   298.15  -7732.08+116.273975*T-24.841*T*LN(T)
       -0.00236725*T**2-5.2883E-07*T**3+13010*T**(-1);
      1633.00  Y  -37352.871+236.906118*T-39.107*T*LN(T)
       -0.00358025*T**2+2.36893E-07*T**3+7981000*T**(-1);
      2900.00  Y  -33353.313+283.231045*T-46.024*T*LN(T);
      4000.00  N !
 FUNCTION GBCCTH    298.15  -2321.06+133.531195*T-28.244*T*LN(T)
       +4.3775E-04*T**2-5.3048E-07*T**3+91190*T**(-1);
      1633.00  Y  -115978.348+800.909049*T-116.453*T*LN(T)
       +0.03098*T**2-2.536883E-06*T**3+27512600*T**(-1);
      2023.00  Y  -33602.796+208.774709*T-35.813*T*LN(T)
       -0.00346655*T**2+1.66067E-07*T**3+11876950*T**(-1);
      3600.00  Y  -980.302-0.049551*T+GHSERTH;
      4000.00  N !
 FUNCTION GLIQTH    298.15  +5031.109+110.886346*T-24.987*T*LN(T)
       -0.00168345*T**2-9.09067E-07*T**3+10865*T**(-1);
      1499.80  Y  -15602.847+127.657716*T-24.03*T*LN(T)
       -0.0136421*T**2+1.210117E-06*T**3+7111100*T**(-1);
      2014.50  Y  -17273.382+275.001274*T-46.024*T*LN(T);
      4000.00  N !
$ ------------------------------------------------------------------------------
$ U
$
$ FCC_A1 and HCP_A3 added in unary 4.1
$
$ FCC_A1, BETA_PU, GAMMA_PU and TETRAGONAL_A6 from 99Kur not included in unary
$ HCP_A3 from 04Che not in unary
$ FCC_A1, HCP_A3, ALPHA_PU, BETA_PU, GAMMA_PU and TETRAGONAL_A6 from 10Kur1
$ not included in unary
$
 PAR  G(ORTHORHOMBIC_A20,U),,           +GHSERUU;                3000 N 91Din !
 PAR  G(TETRAGONAL_U,U),,               +GTETUU;                 3000 N 91Din !
 PAR  G(BCC_A2,U:VA),,                  +GBCCUU;                 3000 N 91Din !
$PAR  G(FCC_A1,U:VA),,                  +GHSERUU+2000;           3000 N 99Kur !
 PAR  G(FCC_A1,U:VA),,                  +GHSERUU+5000;           3000 N 99SGUN !
$PAR  G(FCC_A1,U:VA),,                  +GBCCUU+5000;            3000 N 10Kur1 !
 PAR  G(HCP_A3,U:VA),,                  +GBCCUU+5000-0.008*T;    3000 N 99SGUN !
$PAR  G(HCP_A3,U:VA),,                  +GBCCUU+5000;            3000 N 10Kur1 !
$PAR  G(HCP_A3,U:VA),,                  +GHSERUU+50000;          3000 N 04Che3 !
$PAR  G(ALPHA_PU,U),,                   +GHSERUU+5000;           3000 N 10Kur1 !
$PAR  G(BETA_PU,U),,                    +GHSERUU+2000;           3000 N 99Kur !
$PAR  G(BETA_PU,U),,                    +GHSERUU+5000;           3000 N 10Kur1 !
$PAR  G(GAMMA_PU,U),,                   +GHSERUU+2000;           3000 N 99Kur !
$PAR  G(GAMMA_PU,U),,                   +GHSERUU+5000;           3000 N 10Kur1 !
$PAR  G(TETRAGONAL_A6,U),,              +GHSERUU+2000;           3000 N 99Kur !
$PAR  G(TETRAGONAL_A6,U),,              +GBCCUU+5000;            3000 N 10Kur1 !
 PAR  G(LIQUID,U),,                     +GHSERUU
             +12355.5-10.3239*T;                                 3000 N 91Din !
$
 FUNCTION GHSERUU   298.15  -8407.734+130.955151*T-26.9182*T*LN(T)
       +0.00125156*T**2-4.42605E-06*T**3+38568*T**(-1);
       955.00  Y  -22521.8+292.121093*T-48.66*T*LN(T);
      3000.00  N !
 FUNCTION GTETUU    298.15  -5156.136+106.976316*T-22.841*T*LN(T)
       -0.01084475*T**2+2.7889E-08*T**3+81944*T**(-1);
       941.50  Y  -14327.309+244.16802*T-42.9278*T*LN(T);
      3000.00  N !
 FUNCTION GBCCUU    298.15  -752.767+131.5381*T-27.5152*T*LN(T)
       -0.00835595*T**2+9.67907E-07*T**3+204611*T**(-1);
      1049.00  Y  -4698.365+202.685635*T-38.2836*T*LN(T);
      3000.00  N !
$ ------------------------------------------------------------------------------
$ Binary system
$
$ Z.S. Li, X.J. Liu, C.P. Wang, J. Alloys Compd., 476, 193-98(2009).
$
$ Checked against paper. Checked at 6000 K.
$
$ Invariant equilibria differ by up to 5 K except the montectic, which is 20 K
$ too low.
$
 PAR  L(LIQUID,TH,U;0),,                +31448-1.327*T;,,             N 09Li !
 PAR  L(LIQUID,TH,U;1),,                -5858+0.311*T;,,              N 09Li !
 PAR  L(LIQUID,TH,U;2),,                +67+4.852*T;,,                N 09Li !
$
 PAR  L(FCC_A1,TH,U:VA;0),,             +40725-8.853*T;,,             N 09Li !
 PAR  L(FCC_A1,TH,U:VA;1),,             +10706-4.356*T;,,             N 09Li !
 PAR  L(FCC_A1,TH,U:VA;2),,             +193+0.154*T;,,               N 09Li !
$
 PAR  L(BCC_A2,TH,U:VA;0),,             +34257+1.569*T;,,             N 09Li !
 PAR  L(BCC_A2,TH,U:VA;1),,             -10061+0.324*T;,,             N 09Li !
 PAR  L(BCC_A2,TH,U:VA;2),,             +10096+0.608*T;,,             N 09Li !
$
 PAR  L(ORTHORHOMBIC_A20,TH,U;0),,      +ZERO;,,                      N 09Li !
 PAR  L(TETRAGONAL_U,TH,U;0),,          +ZERO;,,                      N 09Li !
$
$ Metastable
$
 PAR  L(HCP_A3,TH,U:VA;0),,             +50000;,,                     N 09Li !
$ ------------------------------------------------------------------------------
$
$
 LIST-OF-REFERENCE
 NUMBER  SOURCE
  Null   'Unknown source'
  Same   'Same or similar interaction as in the corresponding stable phase'
  COST   'COST 507 database'
  91Din  'A.T. Dinsdale, Calphad, 15, 317-425(1991).'
  99Kur  'M. Kurata, Calphad, 23, 305-37(1999); Pu, U'
  99SGUN 'SGTE unary database V.4.1, 1999.'
  01SGUN 'SGTE unary database V.4.4, 2001.'
  04Che3 'P.-Y. Chevalier, E. Fischer, B. Cheynet,
          Calphad, 28, 15-40(2004); U, Zr'
  09Li   'Z.S. Li, X.J. Liu, C.P. Wang,
          J. Alloys Compd., 476, 193-98(2009); Th, Th-U'
  10Kur1 'M. Kurata, IOP Conf. Ser.: Mater. Sci. Eng., 9, 012022(2010);
          Pu, U'
  14Ben  'O. Benes, D. Manara, R.J.M. Konings,
          J. Nucl. Mater., 449, 15-22(2014); Th'
!

File: data/databases/sgte-binary/ThU-14Ben.tdb
$
$ Database for Th-U from O. Benes et al. 2014.
$
$ O. Benes, D. Manara, R.J.M. Konings, J. Nucl. Mater., 449, 15-22(2014).
$
$ Dataset created 2024.04.22 by Bengt Hallstedt.
$
$ Two different bcc phases have been defined in the paper; one for gamma-U
$ (and epsilon-Pu) and one for beta-Th. This will have to be corrected.
$
$ Invariant equilibria differ by up to 19 K.
$
$ ------------------------------------------------------------------------------
 TEMP-LIM 298.15 6000.00 !
$
$ELEMENT NAME  REF. STATE               ATOMIC MASS H298-H0    S298    !
$
 ELEMENT VA   VACUUM                      0.0          0.0      0.0    ! 
 ELEMENT TH   FCC_A1                    232.0381    6350.0     51.8    ! 
 ELEMENT U    ORTHORHOMBIC_A20          238.0289    6364.      50.20   ! 
$ ------------------------------------------------------------------------------
$ Phase definitions
$
 PHASE LIQUID:L % 1 1 !
 CONST LIQUID:L : TH U : !
$
$ Fcc (cF4, Fm-3m) and MeX (cF8, Fm-3m), delta-Pu and alpha-Th
$
 PHASE FCC_A1 %A 2 1 1 !
 CONST FCC_A1 : TH% U : VA : !
$
$ Bcc (cI2, Im-3m)
$
$PHASE BCC_A2 %B 2 1 3 !
$CONST BCC_A2 : TH% U% : VA : !
$
$ Bcc (cI2, Im-3m), gamma-U
$
 PHASE BCC_U %B 2 1 3 !
 CONST BCC_U : TH U% : VA : !
$
$ Bcc (cI2, Im-3m), beta-Th
$
 PHASE BCC_TH %B 2 1 3 !
 CONST BCC_TH : TH% U : VA : !
$
$ Prototype alpha-U (oC4, Cmcm)
$
 PHASE ORTHORHOMBIC_A20 % 1 1 !
 CONST ORTHORHOMBIC_A20 : U : !
$
$ Prototype beta-U (tP30, P4_2/mnm, SB: A_b)
$
 PHASE TETRAGONAL_U % 1 1 !
 CONST TETRAGONAL_U : U : !
$ ------------------------------------------------------------------------------
$ Defaults
$
 DEFINE-SYSTEM-DEFAULT ELEMENT 2 !
 DEFAULT-COM DEFINE_SYSTEM_ELEMENT VA !
 TYPE-DEF % SEQ * !
 TYPE-DEF A GES AMEND_PHASE_DESCRIPTION @ MAGNETIC -3 0.28 !
 TYPE-DEF B GES AMEND_PHASE_DESCRIPTION @ MAGNETIC -1 0.4 !
 FUNCTION ZERO      298.15  0;                                         6000 N !
 FUNCTION UN_ASS    298.15  0;                                         6000 N !
 FUNCTION R         298.15  +8.31451;                                  6000 N !
$ ------------------------------------------------------------------------------
$ Element data
$ ------------------------------------------------------------------------------
$ Th
$
$ FCC_A1, BCC_A2 and LIQUID modified in unary 4.4
$
$ TETRAGONAL_A6 from 14Ben not included in unary
$
$ Note! Incorrectly defined bcc!
$
 PAR  G(FCC_A1,TH:VA),,                 +GHSERTH;                4000 N 01SGUN !
$PAR  G(BCC_A2,TH:VA),,                 +GBCCTH;                 4000 N 01SGUN !
 PAR  G(BCC_TH,TH:VA),,                 +GBCCTH;                 4000 N 01SGUN !
 PAR  G(BCC_U,TH:VA),,                  +GBCCTH+3000;            4000 N 14Ben !
$PAR  G(TETRAGONAL_A6,TH),,             +GHSERTH+3053;           4000 N 14Ben !
 PAR  G(LIQUID,TH),,                    +GLIQTH;                 4000 N 01SGUN !
$
 FUNCTION GHSERTH   298.15  -7732.08+116.273975*T-24.841*T*LN(T)
       -0.00236725*T**2-5.2883E-07*T**3+13010*T**(-1);
      1633.00  Y  -37352.871+236.906118*T-39.107*T*LN(T)
       -0.00358025*T**2+2.36893E-07*T**3+7981000*T**(-1);
      2900.00  Y  -33353.313+283.231045*T-46.024*T*LN(T);
      4000.00  N !
 FUNCTION GBCCTH    298.15  -2321.06+133.531195*T-28.244*T*LN(T)
       +4.3775E-04*T**2-5.3048E-07*T**3+91190*T**(-1);
      1633.00  Y  -115978.348+800.909049*T-116.453*T*LN(T)
       +0.03098*T**2-2.536883E-06*T**3+27512600*T**(-1);
      2023.00  Y  -33602.796+208.774709*T-35.813*T*LN(T)
       -0.00346655*T**2+1.66067E-07*T**3+11876950*T**(-1);
      3600.00  Y  -980.302-0.049551*T+GHSERTH;
      4000.00  N !
 FUNCTION GLIQTH    298.15  +5031.109+110.886346*T-24.987*T*LN(T)
       -0.00168345*T**2-9.09067E-07*T**3+10865*T**(-1);
      1499.80  Y  -15602.847+127.657716*T-24.03*T*LN(T)
       -0.0136421*T**2+1.210117E-06*T**3+7111100*T**(-1);
      2014.50  Y  -17273.382+275.001274*T-46.024*T*LN(T);
      4000.00  N !
$ ------------------------------------------------------------------------------
$ U
$
$ FCC_A1 and HCP_A3 added in unary 4.1
$
$ FCC_A1, BETA_PU, GAMMA_PU and TETRAGONAL_A6 from 99Kur not included in unary
$ HCP_A3 from 04Che not in unary
$ FCC_A1, HCP_A3, ALPHA_PU, BETA_PU, GAMMA_PU and TETRAGONAL_A6 from 10Kur1
$ not included in unary
$
$ Note! Incorrectly defined bcc!
$
 PAR  G(ORTHORHOMBIC_A20,U),,           +GHSERUU;                3000 N 91Din !
 PAR  G(TETRAGONAL_U,U),,               +GTETUU;                 3000 N 91Din !
$PAR  G(BCC_A2,U:VA),,                  +GBCCUU;                 3000 N 91Din !
 PAR  G(BCC_U,U:VA),,                   +GBCCUU;                 3000 N 91Din !
 PAR  G(BCC_TH,U:VA),,                  +GBCCUU+15000;           3000 N 14Ben !
$PAR  G(FCC_A1,U:VA),,                  +GHSERUU+2000;           3000 N 99Kur !
 PAR  G(FCC_A1,U:VA),,                  +GHSERUU+5000;           3000 N 99SGUN !
$PAR  G(FCC_A1,U:VA),,                  +GBCCUU+5000;            3000 N 10Kur1 !
$PAR  G(HCP_A3,U:VA),,                  +GBCCUU+5000-0.008*T;    3000 N 99SGUN !
$PAR  G(HCP_A3,U:VA),,                  +GBCCUU+5000;            3000 N 10Kur1 !
$PAR  G(HCP_A3,U:VA),,                  +GHSERUU+50000;          3000 N 04Che3 !
$PAR  G(ALPHA_PU,U),,                   +GHSERUU+5000;           3000 N 10Kur1 !
$PAR  G(BETA_PU,U),,                    +GHSERUU+2000;           3000 N 99Kur !
$PAR  G(BETA_PU,U),,                    +GHSERUU+5000;           3000 N 10Kur1 !
$PAR  G(GAMMA_PU,U),,                   +GHSERUU+2000;           3000 N 99Kur !
$PAR  G(GAMMA_PU,U),,                   +GHSERUU+5000;           3000 N 10Kur1 !
$PAR  G(TETRAGONAL_A6,U),,              +GHSERUU+2000;           3000 N 99Kur !
$PAR  G(TETRAGONAL_A6,U),,              +GBCCUU+5000;            3000 N 10Kur1 !
 PAR  G(LIQUID,U),,                     +GHSERUU
             +12355.5-10.3239*T;                                 3000 N 91Din !
$
 FUNCTION GHSERUU   298.15  -8407.734+130.955151*T-26.9182*T*LN(T)
       +0.00125156*T**2-4.42605E-06*T**3+38568*T**(-1);
       955.00  Y  -22521.8+292.121093*T-48.66*T*LN(T);
      3000.00  N !
 FUNCTION GTETUU    298.15  -5156.136+106.976316*T-22.841*T*LN(T)
       -0.01084475*T**2+2.7889E-08*T**3+81944*T**(-1);
       941.50  Y  -14327.309+244.16802*T-42.9278*T*LN(T);
      3000.00  N !
 FUNCTION GBCCUU    298.15  -752.767+131.5381*T-27.5152*T*LN(T)
       -0.00835595*T**2+9.67907E-07*T**3+204611*T**(-1);
      1049.00  Y  -4698.365+202.685635*T-38.2836*T*LN(T);
      3000.00  N !
$ ------------------------------------------------------------------------------
$ Binary system
$
$ O. Benes, D. Manara, R.J.M. Konings, J. Nucl. Mater., 449, 15-22(2014).
$
$ Checked against paper. Checked at 6000 K.
$
$ Two different bcc phases have been defined in the paper; one for gamma-U
$ (and epsilon-Pu) and one for beta-Th. This will have to be corrected.
$
$ Invariant equilibria differ by up to 19 K.
$
 PAR  L(LIQUID,TH,U;0),,                +29500;,,                     N 14Ben !
 PAR  L(LIQUID,TH,U;1),,                -6175;,,                      N 14Ben !
 PAR  L(LIQUID,TH,U;2),,                +7500;,,                      N 14Ben !
$
 PAR  L(FCC_A1,TH,U:VA;0),,             +30000;,,                     N 14Ben !
 PAR  L(BCC_U,TH,U:VA;0),,              +62900;,,                     N 14Ben !
 PAR  L(BCC_TH,TH,U:VA;0),,             +18500;,,                     N 14Ben !
$ ------------------------------------------------------------------------------
$
$
 LIST-OF-REFERENCE
 NUMBER  SOURCE
  Null   'Unknown source'
  Same   'Same or similar interaction as in the corresponding stable phase'
  COST   'COST 507 database'
  91Din  'A.T. Dinsdale, Calphad, 15, 317-425(1991).'
  99Kur  'M. Kurata, Calphad, 23, 305-37(1999); Pu, U'
  99SGUN 'SGTE unary database V.4.1, 1999.'
  01SGUN 'SGTE unary database V.4.4, 2001.'
  04Che3 'P.-Y. Chevalier, E. Fischer, B. Cheynet,
          Calphad, 28, 15-40(2004); U, Zr'
  10Kur1 'M. Kurata, IOP Conf. Ser.: Mater. Sci. Eng., 9, 012022(2010);
          Pu, U'
  14Ben  'O. Benes, D. Manara, R.J.M. Konings,
          J. Nucl. Mater., 449, 15-22(2014); Th, Th-U'
!
