Repository: orchid-calphad/orchid-project.org

# orchid-project.org

Website and released data of **ORCHID** (Open Repository for CALPHAD Hypotheses, Intelligence, and Discovery),
served by GitHub Pages at https://orchid-project.org. Releases are archived on Zenodo (one DOI per version).

- `index.html`, `catalog/`, `best-practices.html` — static, self-contained pages (generated in the ORCHID tooling).
- `data/` — released data: catalog, redistributable TDB files, convex hulls. Licences: `data/LICENSES.md`, `data/NOTICE.md`.
- `llms.txt`, `data/croissant.json`, `CITATION.cff`, `.zenodo.json` — machine-readable metadata.

Only data with clear redistribution rights are published.

File: data/databases/sgte-binary/ThZn-10Li.tdb
$
$ Database for Th-Zn from Z.S. Li et al. 2010
$
$ Z.S. Li, X.J. Liu, M.Z. Wen, C.P. Wang, A.T. Tang, F.S. Pan,
$ J. Nucl. Mater., 396, 170-75(2010).
$
$ Dataset created 2013.06.01 by Bengt Hallstedt.
$ 2021.02.05: Modified for use with GES6.
$
$ There is an inverse miscibility gap with a minimum at 5653 K and X(Zn)=0.16.
$
$ There are slight differences (up to 2 K) in the invariant equilibria,
$ either due to rounding errors or (more probably) because of changes in
$ the Th lattice stabilities.
$
$ ------------------------------------------------------------------------------
 TEMP-LIM 298.15 6000.00 !
$
$ELEMENT NAME  REF. STATE               ATOMIC MASS H298-H0    S298    !
$
 ELEMENT VA   VACUUM                      0.0          0.0      0.0    ! 
 ELEMENT TH   FCC_A1                    232.0381    6350.0     51.8    ! 
 ELEMENT ZN   HCP_A3                     65.38      5657.0     41.63   ! 
$ ------------------------------------------------------------------------------
$ Phase definitions
$
 PHASE LIQUID:L % 1 1 !
 CONST LIQUID:L : TH ZN : !
$
$ Fcc (cF4, Fm-3m) and MeX (cF8, Fm-3m)
$
 PHASE FCC_A1 % 2 1 1 !
 CONST FCC_A1 : TH% ZN : VA : !
$
$ Bcc (cI2, Im-3m)
$
 PHASE BCC_A2 % 2 1 3 !
 CONST BCC_A2 : TH% ZN : VA : !
$
$ Hcp (hP2, P6_3/mmc) and Me2X (NiAs-type, hP4, P6_3/mmc, B8_1)
$
 PHASE HCP_A3 % 2 1 0.5 !
 CONST HCP_A3 : ZN : VA : !
$
$ Prototype Al2Cu (tI12, I4/mcm)
$
 PHASE TH2ZN_C16 % 2 2 1 !
 CONST TH2ZN_C16 : TH : ZN : !
$
$ Pearson hP*
$
 PHASE THZN2 % 2 1 2 !
 CONST THZN2 : TH : ZN : !
$
$ Prototype Al4Ba (tI10, I4/mmm)
$
 PHASE THZN4_D13 % 2 1 4 !
 CONST THZN4_D13 : TH : ZN : !
$
$ Prototype Th2Zn17 (hR19, R-3m)
$
 PHASE TH2ZN17 % 2 2 17 !
 CONST TH2ZN17 : TH : ZN : !
$ ------------------------------------------------------------------------------
$ Defaults
$
 DEFINE-SYSTEM-DEFAULT ELEMENT 2 !
 DEFAULT-COM DEFINE_SYSTEM_ELEMENT VA !
 TYPE-DEF % SEQ * !
 FUNCTION ZERO      298.15  0;                                         6000 N !
 FUNCTION UN_ASS    298.15  0;                                         6000 N !
 FUNCTION R         298.15  +8.31451;                                  6000 N !
$ ------------------------------------------------------------------------------
$ Element data
$ ------------------------------------------------------------------------------
$ Th
$
$ FCC_A1, BCC_A2 and LIQUID modified in unary 4.4
$
 PAR  G(FCC_A1,TH:VA),,                 +GHSERTH;                4000 N 01SGUN !
 PAR  G(BCC_A2,TH:VA),,                 +GBCCTH;                 4000 N 01SGUN !
 PAR  G(LIQUID,TH),,                    +GLIQTH;                 4000 N 01SGUN !
$
 FUNCTION GHSERTH   298.15  -7732.08+116.273975*T-24.841*T*LN(T)
       -0.00236725*T**2-5.2883E-07*T**3+13010*T**(-1);
      1633.00  Y  -37352.871+236.906118*T-39.107*T*LN(T)
       -0.00358025*T**2+2.36893E-07*T**3+7981000*T**(-1);
      2900.00  Y  -33353.313+283.231045*T-46.024*T*LN(T);
      4000.00  N !
 FUNCTION GBCCTH    298.15  -2321.06+133.531195*T-28.244*T*LN(T)
       +4.3775E-04*T**2-5.3048E-07*T**3+91190*T**(-1);
      1633.00  Y  -115978.348+800.909049*T-116.453*T*LN(T)
       +0.03098*T**2-2.536883E-06*T**3+27512600*T**(-1);
      2023.00  Y  -33602.796+208.774709*T-35.813*T*LN(T)
       -0.00346655*T**2+1.66067E-07*T**3+11876950*T**(-1);
      3600.00  Y  -980.302-0.049551*T+GHSERTH;
      4000.00  N !
 FUNCTION GLIQTH    298.15  +5031.109+110.886346*T-24.987*T*LN(T)
       -0.00168345*T**2-9.09067E-07*T**3+10865*T**(-1);
      1499.80  Y  -15602.847+127.657716*T-24.03*T*LN(T)
       -0.0136421*T**2+1.210117E-06*T**3+7111100*T**(-1);
      2014.50  Y  -17273.382+275.001274*T-46.024*T*LN(T);
      4000.00  N !
$ ------------------------------------------------------------------------------
$ Zn
$
$ BCT_A5 and DIAMOND_A4 added in unary 3.0
$ HCP_A3 revised in unary 4.1 (due to introduction of HCP_ZN)
$ RHOMBOHEDRAL_A7 and TETRAGONAL_A6 added in unary 4.1
$ TETRAGONAL_A6 revised in unary 4.4
$ CBCC_A12 and CUB_A13 added in unary 4.4
$ HCP_A3 and LIQUID modified in unary 5.0 (melting T and coefficients adjusted)
$ RHOMBO_A10 added in unary 5.0
$
$ Pure Zn restored as HCP_A3
$
 PAR  G(HCP_A3,ZN:VA),,                 +GHSERZN;                1700 N 91Din !
$PAR  G(HCP_A3,ZN:VA),,                 +GHSERZN
$            +2969.82-1.56968*T;                                 1700 N 93Kow !
 PAR  G(FCC_A1,ZN:VA),,                 +GHSERZN
             +2969.82-1.56968*T;                                 1700 N 91Din !
 PAR  G(BCC_A2,ZN:VA),,                 +GHSERZN
             +2886.96-2.5104*T;                                  1700 N 91Din !
$PAR  G(DIAMOND_A4,ZN),,                +GHSERZN+30*T;           1700 N SGCOST !
$PAR  G(BCT_A5,ZN),,                    +GHSERZN
$            +2886.96-2.5104*T;                                  1700 N SGCOST !
$PAR  G(TETRAGONAL_A6,ZN),,             +GHSERZN+4184;           1700 N 96Lee !
$PAR  G(TETRAGONAL_A6,ZN),,             +GHSERZN
$            +2886.96-2.5104*T;                                  1700 N 99SGUN !
$PAR  G(RHOMBOHEDRAL_A7,ZN),,           +GHSERZN+2300+11.5*T;    1700 N 99SGUN !
$PAR  G(RHOMBO_A10,ZN),,                +GLIQZN-2000+10*T;       1700 N 98Han !
$PAR  G(CBCC_A12,ZN:VA),,               +GHSERZN+2000;           1700 N 01Mie !
$PAR  G(CUB_A13,ZN:VA),,                +GHSERZN+2000;           1700 N 01Mie !
 PAR  G(LIQUID,ZN),,                    +GLIQZN;                 1700 N 91Din !
$
 FUNCTION GHSERZN   298.15  -7285.787+118.470069*T-23.701314*T*LN(T)
       -0.001712034*T**2-1.264963E-06*T**3;
       692.677 Y  -11070.546+172.345644*T-31.38*T*LN(T)+4.7047E+26*T**(-9);
      1700.00  N !
 FUNCTION GLIQZN    298.15  +7157.222-10.29305*T+GHSERZN-3.58949E-19*T**7;
       692.677 Y  -3620.385+161.60854*T-31.38*T*LN(T);
      1700.00  N !
$ ------------------------------------------------------------------------------
$ Binary system
$
$ From Z.S. Li et al. 2010
$
$ Checked against manuscript. Checked at 6000 K.
$
$ There is an inverse miscibility gap with a minimum at 5653 K and X(Zn)=0.16.
$
$ There are slight differences (up to 2 K) in the invariant equilibria,
$ either due to rounding errors or (more probably) because of changes in
$ the Th lattice stabilities.
$
 PAR  L(LIQUID,TH,ZN;0),,               -85000+17*T;,,                N 10Li !
 PAR  L(LIQUID,TH,ZN;1),,               +50000;,,                     N 10Li !
 PAR  L(LIQUID,TH,ZN;2),,               -50000+15*T;,,                N 10Li !
$
 PAR  L(FCC_A1,TH,ZN:VA;0),,            +20000;,,                     N 10Li !
 PAR  L(BCC_A2,TH,ZN:VA;0),,            +20000;,,                     N 10Li !
$
 PAR  G(TH2ZN_C16,TH:ZN),,              +2*GHSERTH+GHSERZN
             -56400+3.75*T;,,                                         N 10Li !
 PAR  G(THZN2,TH:ZN),,                  +GHSERTH+2*GHSERZN
             -96540+7.2*T;,,                                          N 10Li !
 PAR  G(THZN4_D13,TH:ZN),,              +GHSERTH+4*GHSERZN
             -143500+6*T;,,                                           N 10Li !
 PAR  G(TH2ZN17,TH:ZN),,                +2*GHSERTH+17*GHSERZN
             -504450+93.1*T;,,                                        N 10Li !
$ ------------------------------------------------------------------------------
$
$
 LIST-OF-REFERENCE
 NUMBER  SOURCE
  Null   'Unknown source'
  COST   'COST 507 database'
  SGCOST 'COST 507 database, SGTE unary database V.3.0, 1996; Al, B, Nd, Ti, Zn'
  91Din  'A.T. Dinsdale, Calphad, 15, 317-425(1991).'
  93Kow  'M. Kowalski, P.J. Spencer, J. Phase Equilib., 14, 432-38 (1993),
          SGTE unary database V.4.1, 1999; Zn'
  96Lee  'B.-J. Lee, Calphad, 20, 471-80(1996)
          SGTE unary database V.4.4, 2001; Zn'
  98Han  'S.C. Hansen, Calphad, 22, 359-73(1998),
          SGTE unary database V.5.0, 2009; Zn'
  99SGUN 'SGTE unary database V.4.1, 1999.'
  01Mie  'J. Miettinen, Calphad, 25, 43-58(2001),
          SGTE unary database V.4.4, 2001; Sn, Zn'
  01SGUN 'SGTE unary database V.4.4, 2001.'
  10Li   'Z.S. Li, X.J. Liu, M.Z. Wen, C.P. Wang, A.T. Tang, F.S. Pan,
          J. Nucl. Mater., 396, 170-75(2010); Th-Zn'
!

File: data/databases/sgte-binary/ThZr-09Li.tdb
$
$ Database for Th-Zr from Z.S. Li et al. 2009.
$
$ Z.S. Li, X.J. Liu, C.P. Wang, J. Alloys Compd., 476, 193-98(2009).
$
$ Dataset created 2024.04.22 by Bengt Hallstedt.
$
$ The liquid interaction is incorrect in the paper. An attempt was made to
$ correct it, but there is a rather large mismatch for the liquidus/solidus.
$ There is also some mismatch for fcc/bcc equilibria.
$
$ Invariant (solid) equilibria differ by up to 10 K.
$
$ The Th solubility in hcp-Zr shown in the paper is higher and does not match
$ the parameters provided.
$
$ ------------------------------------------------------------------------------
 TEMP-LIM 298.15 6000.00 !
$
$ELEMENT NAME  REF. STATE               ATOMIC MASS H298-H0    S298    !
$
 ELEMENT VA   VACUUM                      0.0          0.0      0.0    ! 
 ELEMENT TH   FCC_A1                    232.0381    6350.0     51.8    ! 
 ELEMENT ZR   HCP_A3                     91.22      5566.27    39.1809 ! 
$ ------------------------------------------------------------------------------
$ Phase definitions
$
 PHASE LIQUID:L % 1 1 !
 CONST LIQUID:L : TH ZR : !
$
$ Fcc (cF4, Fm-3m) and MeX (cF8, Fm-3m), delta-Pu and alpha-Th
$
 PHASE FCC_A1 %A 2 1 1 !
 CONST FCC_A1 : TH% ZR : VA : !
$
$ Bcc (cI2, Im-3m)
$
 PHASE BCC_A2 %B 2 1 3 !
 CONST BCC_A2 : TH% ZR% : VA : !
$
$ Hcp (hP2, P6_3/mmc) and Me2X (NiAs-type, hP4, P6_3/mmc, B8_1)
$
 PHASE HCP_A3 %A 2 1 0.5 !
 CONST HCP_A3 : TH ZR% : VA : !
$ ------------------------------------------------------------------------------
$ Defaults
$
 DEFINE-SYSTEM-DEFAULT ELEMENT 2 !
 DEFAULT-COM DEFINE_SYSTEM_ELEMENT VA !
 TYPE-DEF % SEQ * !
 TYPE-DEF A GES AMEND_PHASE_DESCRIPTION @ MAGNETIC -3 0.28 !
 TYPE-DEF B GES AMEND_PHASE_DESCRIPTION @ MAGNETIC -1 0.4 !
 FUNCTION ZERO      298.15  0;                                         6000 N !
 FUNCTION UN_ASS    298.15  0;                                         6000 N !
 FUNCTION R         298.15  +8.31451;                                  6000 N !
$ ------------------------------------------------------------------------------
$ Element data
$ ------------------------------------------------------------------------------
$ Th
$
$ FCC_A1, BCC_A2 and LIQUID modified in unary 4.4
$
$ HCP_A3, ORTHORHOMBIC_A20 and TETRAGONAL_U from 09Li not included in unary
$ TETRAGONAL_A6 from 14Ben not included in unary
$
 PAR  G(FCC_A1,TH:VA),,                 +GHSERTH;                4000 N 01SGUN !
 PAR  G(BCC_A2,TH:VA),,                 +GBCCTH;                 4000 N 01SGUN !
 PAR  G(HCP_A3,TH:VA),,                 +GHSERTH+5000;           4000 N 09Li !
$PAR  G(TETRAGONAL_A6,TH),,             +GHSERTH+3053;           4000 N 14Ben !
$PAR  G(ORTHORHOMBIC_A20,TH),,          +GHSERTH+48000;          4000 N 09Li !
$PAR  G(TETRAGONAL_U,TH),,              +GHSERTH+52000;          4000 N 09Li !
 PAR  G(LIQUID,TH),,                    +GLIQTH;                 4000 N 01SGUN !
$
 FUNCTION GHSERTH   298.15  -7732.08+116.273975*T-24.841*T*LN(T)
       -0.00236725*T**2-5.2883E-07*T**3+13010*T**(-1);
      1633.00  Y  -37352.871+236.906118*T-39.107*T*LN(T)
       -0.00358025*T**2+2.36893E-07*T**3+7981000*T**(-1);
      2900.00  Y  -33353.313+283.231045*T-46.024*T*LN(T);
      4000.00  N !
 FUNCTION GBCCTH    298.15  -2321.06+133.531195*T-28.244*T*LN(T)
       +4.3775E-04*T**2-5.3048E-07*T**3+91190*T**(-1);
      1633.00  Y  -115978.348+800.909049*T-116.453*T*LN(T)
       +0.03098*T**2-2.536883E-06*T**3+27512600*T**(-1);
      2023.00  Y  -33602.796+208.774709*T-35.813*T*LN(T)
       -0.00346655*T**2+1.66067E-07*T**3+11876950*T**(-1);
      3600.00  Y  -980.302-0.049551*T+GHSERTH;
      4000.00  N !
 FUNCTION GLIQTH    298.15  +5031.109+110.886346*T-24.987*T*LN(T)
       -0.00168345*T**2-9.09067E-07*T**3+10865*T**(-1);
      1499.80  Y  -15602.847+127.657716*T-24.03*T*LN(T)
       -0.0136421*T**2+1.210117E-06*T**3+7111100*T**(-1);
      2014.50  Y  -17273.382+275.001274*T-46.024*T*LN(T);
      4000.00  N !
$ ------------------------------------------------------------------------------
$ Zr
$
$ CUB_A13, CBCC_A12, ORTHORHOMBIC_A20 and TETRAGONAL_U added in unary 4.1
$
 PAR  G(HCP_A3,ZR:VA)           130.00  +GHSERZR;,,                   N 91Din !
 PAR  G(BCC_A2,ZR:VA)           130.00  +GBCCZR;,,                    N 91Din !
$PAR  G(OMEGA,ZR)               130.00  +GOMEZR;,,                    N 91Din !
 PAR  G(FCC_A1,ZR:VA)           130.00  +GHSERZR+7600-0.9*T;,,        N 91Din !
$PAR  G(CBCC_A12,ZR:VA)         130.00  +GHSERZR+4602.2;,,            N 99SGUN !
$PAR  G(CUB_A13,ZR:VA)          130.00  +GHSERZR+7531.2;,,            N 99SGUN !
$PAR  G(ORTHORHOMBIC_A20,ZR)    130.00  +GBCCZR+5000;,,               N 99SGUN !
$PAR  G(TETRAGONAL_U,ZR)        130.00  +GBCCZR+5000;,,               N 99SGUN !
 PAR  G(LIQUID,ZR)              130.00  +GLIQZR;,,                    N 91Din !
$
 FUNCTION GHSERZR   130.00  -7827.595+125.64905*T-24.1618*T*LN(T)
       -0.00437791*T**2+34971*T**(-1);
      2128.00  Y  -26085.921+262.724183*T-42.144*T*LN(T)-1.342896E+31*T**(-9);
      6000.00  N !
 FUNCTION GBCCZR    130.00  -525.539+124.9457*T-25.607406*T*LN(T)
       -3.40084E-04*T**2-9.729E-09*T**3+25233*T**(-1)-7.6143E-11*T**4;
      2128.00  Y  -4620.034+1.55998*T+GHSERZR+1.4103476E+32*T**(-9);
      6000.00  N !
 FUNCTION GOMEZR    130.00  -8878.082+144.432234*T-26.8556*T*LN(T)
       -0.002799446*T**2+38376*T**(-1);
      2128.00  Y  -3414.603+2.566675*T+GHSERZR+8.517346E+31*T**(-9);
      6000.00  N !
 FUNCTION GLIQZR    130.00  +18147.69-9.080812*T+GHSERZR+1.6275E-22*T**7;
      2128.00  Y  -8281.26+253.812609*T-42.144*T*LN(T);
      6000.00  N !
$ ------------------------------------------------------------------------------
$ Binary system
$
$ Z.S. Li, X.J. Liu, C.P. Wang, J. Alloys Compd., 476, 193-98(2009).
$
$ Checked against paper. Checked at 6000 K.
$
$ The liquid interaction is incorrect in the paper. An attempt was made to
$ correct it, but there is a rather large mismatch for the liquidus/solidus.
$ There is also some mismatch for fcc/bcc equilibria.
$
$ Invariant (solid) equilibria differ by up to 10 K.
$
$ The Th solubility in hcp-Zr shown in the paper is higher and does not match
$ the parameters provided.
$
$ Interaction in the paper below
$PAR  L(LIQUID,TH,ZR;0),,               -39565+45.137*T;,,            N 09Li !
$ Attempt to correction below
 PAR  L(LIQUID,TH,ZR;0),,               +3956.5+4.5137*T;,,           N 09Li !
 PAR  L(LIQUID,TH,ZR;1),,               -1303;,,                      N 09Li !
 PAR  L(LIQUID,TH,ZR;2),,               -25512+8.486*T;,,             N 09Li !
$
 PAR  L(FCC_A1,TH,ZR:VA;0),,            +12669+6.831*T;,,             N 09Li !
 PAR  L(FCC_A1,TH,ZR:VA;1),,            -19386+0.244*T;,,             N 09Li !
 PAR  L(FCC_A1,TH,ZR:VA;2),,            +98+8.327*T;,,                N 09Li !
$
 PAR  L(BCC_A2,TH,ZR:VA;0),,            +4941+10.746*T;,,             N 09Li !
 PAR  L(BCC_A2,TH,ZR:VA;1),,            +1057-2.362*T;,,              N 09Li !
 PAR  L(BCC_A2,TH,ZR:VA;2),,            +435-2.128*T;,,               N 09Li !
$
 PAR  L(HCP_A3,TH,ZR:VA;0),,            +50000;,,                     N 09Li !
$ ------------------------------------------------------------------------------
$
$
 LIST-OF-REFERENCE
 NUMBER  SOURCE
  Null   'Unknown source'
  Same   'Same or similar interaction as in the corresponding stable phase'
  COST   'COST 507 database'
  91Din  'A.T. Dinsdale, Calphad, 15, 317-425(1991).'
  99SGUN 'SGTE unary database V.4.1, 1999.'
  01SGUN 'SGTE unary database V.4.4, 2001.'
  09Li   'Z.S. Li, X.J. Liu, C.P. Wang,
          J. Alloys Compd., 476, 193-98(2009); Th, Th-Zr'
  14Ben  'O. Benes, D. Manara, R.J.M. Konings,
          J. Nucl. Mater., 449, 15-22(2014); Th'
!

File: data/databases/sgte-binary/TiB-04Ma.tdb
$
$ Database for Ti-B from X. Ma et al. 2004.
$
$ X. Ma, C. Li, Z. Du, W. Zhang, J. Alloys Compd., 370, 149-58(2004).
$
$ Dataset created 2024.07.03 by Bengt Hallstedt.
$
$ Large temperature dependence for the liquid interaction.
$
$ Invariant equilibria differ by up to 7 K.
$
$ There is inverse miscibility gap with a minimum at 3263 K and x(b)=0.94,
$ which is below the melting temperature of TiB2.
$
$ ------------------------------------------------------------------------------
 TEMP-LIM 298.15 6000.00 !
$
$ELEMENT NAME  REF. STATE               ATOMIC MASS H298-H0    S298    !
$
 ELEMENT VA   VACUUM                      0.0          0.0      0.0    ! 
 ELEMENT B    BETA_RHOMBO_B              10.81      1222.0      5.9    ! 
 ELEMENT TI   HCP_A3                     47.88      4824.      30.72   ! 
$ ------------------------------------------------------------------------------
$ Phase definitions
$
 PHASE LIQUID:L % 1 1 !
 CONST LIQUID:L : B TI : !
$
$ Fcc (cF4, Fm-3m) and MeX (cF8, Fm-3m)
$
 PHASE FCC_A1 %A 2 1 1 !
 CONST FCC_A1 : TI : B VA% : !
$
$ Bcc (cI2, Im-3m)
$
 PHASE BCC_A2 %B 2 1 3 !
 CONST BCC_A2 : TI% : B VA% : !
$
$ Hcp (hP2, P6_3/mmc) and Me2X (NiAs-type, hP4, P6_3/mmc, B8_1)
$
 PHASE HCP_A3 %A 2 1 0.5 !
 CONST HCP_A3 : TI% : B VA% : !
$
$ Prototype beta-B (hR105, R-3m)
$
 PHASE BETA_RHOMBO_B % 1 1 !
 CONST BETA_RHOMBO_B : B : !
$
$ Prototype FeB (oP8, Pnma)
$
 PHASE TIB_B27 % 2 1 1 !
 CONST TIB_B27 : TI : B% TI : !
$
$ Prototype Ta3B4 (oI14, Immm)
$
 PHASE TI3B4_D7B % 2 3 4 !
 CONST TI3B4_D7B : TI : B : !
$
$ Prototype AlB2 (hP3, P6/mmm)
$
 PHASE TIB2_C32 % 2 1 2 !
 CONST TIB2_C32 : B TI% : B% TI : !
$ ------------------------------------------------------------------------------
$ Defaults
$
 DEFINE-SYSTEM-DEFAULT ELEMENT 2 !
 DEFAULT-COM DEFINE_SYSTEM_ELEMENT VA !
 TYPE-DEF % SEQ * !
 TYPE-DEF A GES AMEND_PHASE_DESCRIPTION @ MAGNETIC -3 0.28 !
 TYPE-DEF B GES AMEND_PHASE_DESCRIPTION @ MAGNETIC -1 0.4 !
 FUNCTION ZERO      298.15  0;                                         6000 N !
 FUNCTION UN_ASS    298.15  0;                                         6000 N !
 FUNCTION R         298.15  +8.31451;                                  6000 N !
$ ------------------------------------------------------------------------------
$ Element data
$ ------------------------------------------------------------------------------
$ B
$
$ FCC_A1, HCP_A3, DIAMOND_A4 and GRAPHITE added in unary 3.0
$ BCC_A2 added in unary 4.1
$ GRAPHITE revised in unary 4.4 (using the value from COST 507)
$ FCC_A1, BCC_A2 and HCP_A3 removed in unary 5.0
$ ALPHA_RHOMBO_B added in unary 5.0
$
$ FCC_A1, BCC_A2 and HCP_A3 still in SGSOL 5.0
$ The value for FCC_A1 in COST (and SGTE) is possibly incorrect.
$
 PAR  G(BETA_RHOMBO_B,B),,              +GHSERBB;,,                   N 91Din !
$PAR  G(ALPHA_RHOMBO_B,B),,             +GALPBB;,,                    N 09SGUN !
$PAR  G(FCC_A1,B:VA),,                  +GHSERBB+43514-12.217*T;,,    N SGCOST !
$PAR  G(FCC_A1,B:VA),,                  +GHSERBB+50208-13.472*T;,,    N 94Hal !
$PAR  G(BCC_A2,B:VA),,                  +GHSERBB+43514-12.217*T;,,    N 94Hal !
$PAR  G(HCP_A3,B:VA),,                  +GHSERBB+50208-9.706*T;,,     N SGCOST !
$PAR  G(GRAPHITE,B),,                   +GHSERBB+10000-2*T;,,         N SGCOST !
$PAR  G(GRAPHITE,B),,                   +GHSERBB+5000;,,              N 96SGUN !
$PAR  G(DIAMOND_A4,B),,                 +GHSERBB+10;,,                N 99SGUN !
$PAR  G(DIAMOND_A4,B),,                 +GHSERBB+20;,,                N COST !
$PAR  G(DIAMOND_A4,B),,                 +GHSERBB;,,                   N 96SGUN !
 PAR  G(LIQUID,B),,                     +GLIQBB;,,                    N 91Din !
$
 PAR  G(TIB2_C32,B:B),,                 +3*GHSERBB+100000;,,          N 04Ma !
$
 FUNCTION GHSERBB   298.15  -7735.284+107.111864*T-15.6641*T*LN(T)
       -0.006864515*T**2+6.18878E-07*T**3+370843*T**(-1);
      1100.00  Y  -16649.474+184.801744*T-26.6047*T*LN(T)
       -7.9809E-04*T**2-2.556E-08*T**3+1748270*T**(-1);
      2348.00  Y  -36667.582+231.336244*T-31.5957527*T*LN(T)
       -0.00159488*T**2+1.34719E-07*T**3+11205883*T**(-1);
      3000.00  Y  -21530.653+222.396264*T-31.4*T*LN(T);
      6000.00  N !
 FUNCTION GALPBB    298.15  -6076.24+86.648762*T-12.942464*T*LN(T)
       -7.089468E-3*T**2+0.659896E-6*T**3-45*T**(-1);
      1400.00  Y  +28477.506-106.789208*T+12.1072478*T*LN(T)
       -13.316875E-3*T**2+0.706895E-6*T**3-8002403*T**(-1);
      3000.00  Y  -25699.64+225.127135*T-31.4*T*LN(T);
      6000.00  N !
 FUNCTION GLIQBB    298.15  +48458.559-20.268025*T+GHSERBB;
       500.00  Y  +41119.703+82.101722*T-14.9827763*T*LN(T)
       -0.007095669*T**2+5.07347E-07*T**3+335484*T**(-1);
      2348.00  Y  +28842.012+200.94731*T-31.4*T*LN(T);
      3000.00  Y  +50372.665-21.448954*T+GHSERBB;
      6000.00  N !
 FUNCTION GFCCBB    298.15  +GHSERBB+43514-12.217*T;                   6000 N !
$ ------------------------------------------------------------------------------
$ Ti
$
$ BCT_A5 added in unary 3.0
$
 PAR  G(HCP_A3,TI:VA),,                 +GHSERTI;                4000 N 91Din !
 PAR  G(BCC_A2,TI:VA),,                 +GBCCTI;                 4000 N 91Din !
 PAR  G(FCC_A1,TI:VA),,                 +GHSERTI+6000-0.1*T;     4000 N 91Din !
$PAR  G(DIAMOND_A4,TI),,                +GHSERTI+25000;          4000 N 91Din !
$PAR  G(BCT_A5,TI),,                    +GHSERTI+4602.2;         3000 N SGCOST !
$PAR  G(CBCC_A12,TI:VA),,               +GHSERTI+4602.2;         4000 N 91Din !
$PAR  G(CUB_A13,TI:VA),,                +GHSERTI+7531.2;         4000 N 91Din !
 PAR  G(LIQUID,TI),,                    +GLIQTI;                 4000 N 91Din !
$
 PAR  G(TIB_B27,TI:TI),,                +2*GHSERTI+40000;,,           N 04Ma !
 PAR  G(TIB2_C32,TI:TI),,               +3*GHSERTI+18000;,,           N 04Ma !
$
 FUNCTION GHSERTI   298.15  -8059.921+133.615208*T-23.9933*T*LN(T)
       -0.004777975*T**2+1.06716E-07*T**3+72636*T**(-1);
       900.00  Y  -7811.815+132.988068*T-23.9887*T*LN(T)
       -0.0042033*T**2-9.0876E-08*T**3+42680*T**(-1);
      1155.00  Y  +908.837+66.976538*T-14.9466*T*LN(T)
       -0.0081465*T**2+2.02715E-07*T**3-1477660*T**(-1);
      1941.00  Y  -124526.786+638.806871*T-87.2182461*T*LN(T)
       +0.008204849*T**2-3.04747E-07*T**3+36699805*T**(-1);
      4000.00  N !
 FUNCTION GBCCTI    298.15  -1272.064+134.71418*T-25.5768*T*LN(T)
       -6.63845E-04*T**2-2.78803E-07*T**3+7208*T**(-1);
      1155.00  Y  +6667.385+105.366379*T-22.3771*T*LN(T)
       +0.00121707*T**2-8.4534E-07*T**3-2002750*T**(-1);
      1941.00  Y  +26483.26-182.426471*T+19.0900905*T*LN(T)
       -0.02200832*T**2+1.228863E-06*T**3+1400501*T**(-1);
      4000.00  N !
 FUNCTION GLIQTI    298.15  +12194.415-6.980938*T+GHSERTI;
      1300.00  Y  +369519.198-2554.0225*T+342.059267*T*LN(T)
       -0.163409355*T**2+1.2457117E-05*T**3-67034516*T**(-1);
      1941.00  Y  -19887.066+298.7367*T-46.29*T*LN(T);
      4000.00  N !
$ ------------------------------------------------------------------------------
$ Binary system
$
$ X. Ma, C. Li, Z. Du, W. Zhang, J. Alloys Compd., 370, 149-58(2004).
$
$ Checked against paper. Checked at 6000K.
$
$ Large temperature dependence for the liquid interaction.
$
$ Invariant equilibria differ by up to 7 K.
$
$ There is inverse miscibility gap with a minimum at 3263 K and x(b)=0.94,
$ which is below the melting temperature of TiB2.
$
 PAR  L(LIQUID,B,TI;0),,                -302969.81+35.437*T;,,        N 04Ma !
 PAR  L(LIQUID,B,TI;1),,                -227621.89+69.09*T;,,         N 04Ma !
 PAR  L(LIQUID,B,TI;2),,                +57879.33;,,                  N 04Ma !
 PAR  L(LIQUID,B,TI;3),,                +53127.73;,,                  N 04Ma !
$
 PAR  G(BCC_A2,TI:B),,                  +GHSERTI+3*GHSERBB
             -174000.24+34*T;,,                                       N 04Ma !
 PAR  L(BCC_A2,TI:B,VA;0),,             -160162.96+30*T;,,            N 04Ma !
$
 PAR  G(HCP_A3,TI:B),,                  +GHSERTI+0.5*GHSERBB-50000;,, N 04Ma !
 PAR  L(HCP_A3,TI:B,VA;0),,             -5071.6;,,                    N 04Ma !
$
 PAR  G(TIB_B27,TI:B),,                 -202900+338.5*T-53.23*T*LN(T)
             -0.000286135*T**2+1090840*T**(-1);,,                     N 04Ma !
 PAR  L(TIB_B27,TI:B,TI;0),,            -35924.76+24*T;,,             N 04Ma !
$
 PAR  G(TI3B4_D7B,TI:B),,               +3*GHSERTI+4*GHSERBB
             -700300+15.99*T+5.44*T*LN(T);,,                          N 04Ma !
$
 PAR  G(TIB2_C32,B:TI),,                +GHSERBB+2*GHSERTI;,,         N 04Ma !
 PAR  G(TIB2_C32,TI:B),,                -338007.94+370.83*T
             -56.4*T*LN(T)-0.01295*T**2+4.17E-07*T**3
             +875000*T**(-1);,,                                       N 04Ma !
 PAR  L(TIB2_C32,B,TI:B;0),,            -103672.21+30*T;,,            N 04Ma !
 PAR  L(TIB2_C32,B,TI:TI;0),,           -103672.21+30*T;,,            N 04Ma !
 PAR  L(TIB2_C32,B:B,TI;0),,            -10273.555+10*T;,,            N 04Ma !
 PAR  L(TIB2_C32,TI:B,TI;0),,           -10273.555+10*T;,,            N 04Ma !
$
$ Metastable
$
 PAR  G(FCC_A1,TI:B),,                  +UN_ASS;,,                    N !
 PAR  L(FCC_A1,TI:B,VA;0),,             +UN_ASS;,,                    N !
$ ------------------------------------------------------------------------------
$
 ASSESSED_SYSTEM
   B-TI(TDB -* +LIQ +TIB2_C32 +TI3B4_D7B +BCC_A2 +BETA_RHO +TIB_B27 +HCP_A3
  ;P3 TMM:300/4000 STP:.99/2500) !
$
$
 LIST-OF-REFERENCE
 NUMBER  SOURCE
  Null   'Unknown source'
  Same   'Same or similar interaction as in the corresponding stable phase'
  REFLAV 'Laves phase convention: G(LAVES,X:X)=+3*GHSERXX+15000'
  COST   'COST 507 database'
  SGCOST 'COST 507 database, SGTE unary database V.3.0, 1996; Al, B, Nd, Ti, Zn'
  91Din  'A.T. Dinsdale, Calphad, 15, 317-425(1991).'
  94Hal  'B. Hallemans, P. Wollants, J.R. Roos,
          Z. Metallkd., 85, 676-82(1994), SGTE unary database V.4.1, 1999; B'
  96SGUN 'SGTE unary database V.3.0, 1996.'
  99SGUN 'SGTE unary database V.4.1, 1999.'
  04Ma   'X. Ma, C. Li, Z. Du, W. Zhang,
          J. Alloys Compd., 370, 149-58(2004); Ti-B'
  09SGUN 'SGTE unary database V.5.0, 2009.'
!

File: data/databases/sgte-binary/TiB-08Wit.tdb
$
$ Database for Ti-B from V.T. Witusiewicz et al. 2008.
$
$ V.T. Witusiewicz, A.A. Bondar, U. Hecht, S. Rex, T.Ya. Velikanova,
$ J. Alloys Compd., 448, 185-94(2008).
$
$ Dataset created 2024.07.03 by Bengt Hallstedt.
$
$ The peritectic temperature of Ti3B4 is at 2410 K instead of 2414 K.
$
$ There is inverse miscibility gap with a minimum at 4048 K and x(b)=0.14.
$
$ ------------------------------------------------------------------------------
 TEMP-LIM 298.15 6000.00 !
$
$ELEMENT NAME  REF. STATE               ATOMIC MASS H298-H0    S298    !
$
 ELEMENT VA   VACUUM                      0.0          0.0      0.0    ! 
 ELEMENT B    BETA_RHOMBO_B              10.81      1222.0      5.9    ! 
 ELEMENT TI   HCP_A3                     47.88      4824.      30.72   ! 
$ ------------------------------------------------------------------------------
$ Phase definitions
$
 PHASE LIQUID:L % 1 1 !
 CONST LIQUID:L : B TI : !
$
$ Fcc (cF4, Fm-3m) and MeX (cF8, Fm-3m)
$
 PHASE FCC_A1 %A 2 1 1 !
 CONST FCC_A1 : TI : B VA% : !
$
$ Bcc (cI2, Im-3m)
$
 PHASE BCC_A2 %B 2 1 3 !
 CONST BCC_A2 : TI% : B VA% : !
$
$ Hcp (hP2, P6_3/mmc) and Me2X (NiAs-type, hP4, P6_3/mmc, B8_1)
$
 PHASE HCP_A3 %A 2 1 0.5 !
 CONST HCP_A3 : TI% : B VA% : !
$
$ Prototype beta-B (hR105, R-3m)
$
 PHASE BETA_RHOMBO_B % 1 1 !
 CONST BETA_RHOMBO_B : B% TI : !
$
$ Prototype FeB (oP8, Pnma)
$
 PHASE TIB_B27 % 2 1 1 !
 CONST TIB_B27 : TI : B% TI : !
$
$ Prototype Ta3B4 (oI14, Immm)
$
 PHASE TI3B4_D7B % 2 3 4 !
 CONST TI3B4_D7B : TI : B : !
$
$ Prototype AlB2 (hP3, P6/mmm)
$
 PHASE TIB2_C32 % 2 1 2 !
 CONST TIB2_C32 : B TI% : B% TI : !
$ ------------------------------------------------------------------------------
$ Defaults
$
 DEFINE-SYSTEM-DEFAULT ELEMENT 2 !
 DEFAULT-COM DEFINE_SYSTEM_ELEMENT VA !
 TYPE-DEF % SEQ * !
 TYPE-DEF A GES AMEND_PHASE_DESCRIPTION @ MAGNETIC -3 0.28 !
 TYPE-DEF B GES AMEND_PHASE_DESCRIPTION @ MAGNETIC -1 0.4 !
 FUNCTION ZERO      298.15  0;                                         6000 N !
 FUNCTION UN_ASS    298.15  0;                                         6000 N !
 FUNCTION R         298.15  +8.31451;                                  6000 N !
$ ------------------------------------------------------------------------------
$ Element data
$ ------------------------------------------------------------------------------
$ B
$
$ FCC_A1, HCP_A3, DIAMOND_A4 and GRAPHITE added in unary 3.0
$ BCC_A2 added in unary 4.1
$ GRAPHITE revised in unary 4.4 (using the value from COST 507)
$ FCC_A1, BCC_A2 and HCP_A3 removed in unary 5.0
$ ALPHA_RHOMBO_B added in unary 5.0
$
$ FCC_A1, BCC_A2 and HCP_A3 still in SGSOL 5.0
$ The value for FCC_A1 in COST (and SGTE) is possibly incorrect.
$
 PAR  G(BETA_RHOMBO_B,B),,              +GHSERBB;,,                   N 91Din !
$PAR  G(ALPHA_RHOMBO_B,B),,             +GALPBB;,,                    N 09SGUN !
$PAR  G(FCC_A1,B:VA),,                  +GHSERBB+43514-12.217*T;,,    N SGCOST !
$PAR  G(FCC_A1,B:VA),,                  +GHSERBB+50208-13.472*T;,,    N 94Hal !
$PAR  G(BCC_A2,B:VA),,                  +GHSERBB+43514-12.217*T;,,    N 94Hal !
$PAR  G(HCP_A3,B:VA),,                  +GHSERBB+50208-9.706*T;,,     N SGCOST !
$PAR  G(GRAPHITE,B),,                   +GHSERBB+10000-2*T;,,         N SGCOST !
$PAR  G(GRAPHITE,B),,                   +GHSERBB+5000;,,              N 96SGUN !
$PAR  G(DIAMOND_A4,B),,                 +GHSERBB+10;,,                N 99SGUN !
$PAR  G(DIAMOND_A4,B),,                 +GHSERBB+20;,,                N COST !
$PAR  G(DIAMOND_A4,B),,                 +GHSERBB;,,                   N 96SGUN !
 PAR  G(LIQUID,B),,                     +GLIQBB;,,                    N 91Din !
$
 PAR  G(TIB2_C32,B:B),,                 +3*GHSERBB+89628;,,           N 08Wit !
$
 FUNCTION GHSERBB   298.15  -7735.284+107.111864*T-15.6641*T*LN(T)
       -0.006864515*T**2+6.18878E-07*T**3+370843*T**(-1);
      1100.00  Y  -16649.474+184.801744*T-26.6047*T*LN(T)
       -7.9809E-04*T**2-2.556E-08*T**3+1748270*T**(-1);
      2348.00  Y  -36667.582+231.336244*T-31.5957527*T*LN(T)
       -0.00159488*T**2+1.34719E-07*T**3+11205883*T**(-1);
      3000.00  Y  -21530.653+222.396264*T-31.4*T*LN(T);
      6000.00  N !
 FUNCTION GALPBB    298.15  -6076.24+86.648762*T-12.942464*T*LN(T)
       -7.089468E-3*T**2+0.659896E-6*T**3-45*T**(-1);
      1400.00  Y  +28477.506-106.789208*T+12.1072478*T*LN(T)
       -13.316875E-3*T**2+0.706895E-6*T**3-8002403*T**(-1);
      3000.00  Y  -25699.64+225.127135*T-31.4*T*LN(T);
      6000.00  N !
 FUNCTION GLIQBB    298.15  +48458.559-20.268025*T+GHSERBB;
       500.00  Y  +41119.703+82.101722*T-14.9827763*T*LN(T)
       -0.007095669*T**2+5.07347E-07*T**3+335484*T**(-1);
      2348.00  Y  +28842.012+200.94731*T-31.4*T*LN(T);
      3000.00  Y  +50372.665-21.448954*T+GHSERBB;
      6000.00  N !
 FUNCTION GFCCBB    298.15  +GHSERBB+43514-12.217*T;                   6000 N !
 FUNCTION GBCCBB    298.15  +GHSERBB+43514-12.217*T;                   6000 N !
$ ------------------------------------------------------------------------------
$ Ti
$
$ BCT_A5 added in unary 3.0
$
$ BETA_RHOMBO_B from 08Wit not included in unary
$
 PAR  G(HCP_A3,TI:VA),,                 +GHSERTI;                4000 N 91Din !
 PAR  G(BCC_A2,TI:VA),,                 +GBCCTI;                 4000 N 91Din !
 PAR  G(FCC_A1,TI:VA),,                 +GHSERTI+6000-0.1*T;     4000 N 91Din !
$PAR  G(DIAMOND_A4,TI),,                +GHSERTI+25000;          4000 N 91Din !
$PAR  G(BCT_A5,TI),,                    +GHSERTI+4602.2;         3000 N SGCOST !
$PAR  G(CBCC_A12,TI:VA),,               +GHSERTI+4602.2;         4000 N 91Din !
$PAR  G(CUB_A13,TI:VA),,                +GHSERTI+7531.2;         4000 N 91Din !
 PAR  G(BETA_RHOMBO_B,TI),,             +GHSERTI+10000;          4000 N 08Wit !
 PAR  G(LIQUID,TI),,                    +GLIQTI;                 4000 N 91Din !
$
 PAR  G(TIB_B27,TI:TI),,                +2*GHSERTI+40000;,,           N 04Ma !
 PAR  G(TIB2_C32,TI:TI),,               +3*GHSERTI+18000;,,           N 04Ma !
$
 FUNCTION GHSERTI   298.15  -8059.921+133.615208*T-23.9933*T*LN(T)
       -0.004777975*T**2+1.06716E-07*T**3+72636*T**(-1);
       900.00  Y  -7811.815+132.988068*T-23.9887*T*LN(T)
       -0.0042033*T**2-9.0876E-08*T**3+42680*T**(-1);
      1155.00  Y  +908.837+66.976538*T-14.9466*T*LN(T)
       -0.0081465*T**2+2.02715E-07*T**3-1477660*T**(-1);
      1941.00  Y  -124526.786+638.806871*T-87.2182461*T*LN(T)
       +0.008204849*T**2-3.04747E-07*T**3+36699805*T**(-1);
      4000.00  N !
 FUNCTION GBCCTI    298.15  -1272.064+134.71418*T-25.5768*T*LN(T)
       -6.63845E-04*T**2-2.78803E-07*T**3+7208*T**(-1);
      1155.00  Y  +6667.385+105.366379*T-22.3771*T*LN(T)
       +0.00121707*T**2-8.4534E-07*T**3-2002750*T**(-1);
      1941.00  Y  +26483.26-182.426471*T+19.0900905*T*LN(T)
       -0.02200832*T**2+1.228863E-06*T**3+1400501*T**(-1);
      4000.00  N !
 FUNCTION GLIQTI    298.15  +12194.415-6.980938*T+GHSERTI;
      1300.00  Y  +369519.198-2554.0225*T+342.059267*T*LN(T)
       -0.163409355*T**2+1.2457117E-05*T**3-67034516*T**(-1);
      1941.00  Y  -19887.066+298.7367*T-46.29*T*LN(T);
      4000.00  N !
$ ------------------------------------------------------------------------------
$ Binary system
$
$ V.T. Witusiewicz, A.A. Bondar, U. Hecht, S. Rex, T.Ya. Velikanova,
$ J. Alloys Compd., 448, 185-94(2008).
$
$ Checked against paper. Checked at 6000K.
$
$ The peritectic temperature of Ti3B4 is at 2410 K instead of 2414 K.
$
$ There is inverse miscibility gap with a minimum at 4048 K and x(b)=0.14.
$
 PAR  L(LIQUID,B,TI;0),,                -240892+13.51*T;,,            N 08Wit !
 PAR  L(LIQUID,B,TI;1),,                -33241-21.867*T;,,            N 08Wit !
 PAR  L(LIQUID,B,TI;2),,                +42976+3.875*T;,,             N 08Wit !
 PAR  L(LIQUID,B,TI;3),,                +38759;,,                     N 08Wit !
$
 PAR  G(BCC_A2,TI:B),,                  +GHSERTI+3*GBCCBB-239999;,,   N 08Wit !
 PAR  L(BCC_A2,TI:B,VA;0),,             -14723;,,                     N 08Wit !
$
 PAR  G(HCP_A3,TI:B),,                  +GHSERTI+0.5*GHSERBB-56229;,, N 08Wit !
 PAR  L(HCP_A3,TI:B,VA;0),,             +9115;,,                      N 08Wit !
$
 PAR  G(TIB_B27,TI:B),,                 +GHSERTI+GHSERBB
             -165000-67.317*T+9.5*T*LN(T)-5E-04*T**2;,,               N 08Wit !
 PAR  L(TIB_B27,TI:B,TI;0),,            -37503+29.79*T;,,             N 08Wit !
$
 PAR  G(TI3B4_D7B,TI:B),,               +3*GHSERTI+4*GHSERBB
             -660000-162.241*T+25*T*LN(T)-0.002*T**2;,,               N 08Wit !
$
 PAR  G(TIB2_C32,B:TI),,                +GHSERBB+2*GHSERTI;,,         N 08Wit !
 PAR  G(TIB2_C32,TI:B),,                +GHSERTI+2*GHSERBB
             -329000+1.865*T+1.2547*T*LN(T)+0.003131*T**2
             -4.105E-07*T**3;,,                                       N 08Wit !
 PAR  L(TIB2_C32,B,TI:B;0),,            -91514+46.777*T;,,            N 08Wit !
 PAR  L(TIB2_C32,B,TI:TI;0),,           -91514+46.777*T;,,            N 08Wit !
 PAR  L(TIB2_C32,B:B,TI;0),,            -18500+53.211*T;,,            N 08Wit !
 PAR  L(TIB2_C32,TI:B,TI;0),,           -18500+53.211*T;,,            N 08Wit !
$
$ Metastable
$
 PAR  G(FCC_A1,TI:B),,                  +UN_ASS;,,                    N !
 PAR  L(FCC_A1,TI:B,VA;0),,             +UN_ASS;,,                    N !
$ ------------------------------------------------------------------------------
$
 ASSESSED_SYSTEM
   B-TI(TDB -* +LIQ +TIB2_C32 +TI3B4_D7B +BCC_A2 +BETA_RHO +TIB_B27 +HCP_A3
  ;P3 TMM:300/4000 STP:.99/2500) !
$
$
 LIST-OF-REFERENCE
 NUMBER  SOURCE
  Null   'Unknown source'
  Same   'Same or similar interaction as in the corresponding stable phase'
  REFLAV 'Laves phase convention: G(LAVES,X:X)=+3*GHSERXX+15000'
  COST   'COST 507 database'
  SGCOST 'COST 507 database, SGTE unary database V.3.0, 1996; Al, B, Nd, Ti, Zn'
  91Din  'A.T. Dinsdale, Calphad, 15, 317-425(1991).'
  94Hal  'B. Hallemans, P. Wollants, J.R. Roos,
          Z. Metallkd., 85, 676-82(1994), SGTE unary database V.4.1, 1999; B'
  96SGUN 'SGTE unary database V.3.0, 1996.'
  99SGUN 'SGTE unary database V.4.1, 1999.'
  04Ma   'X. Ma, C. Li, Z. Du, W. Zhang,
          J. Alloys Compd., 370, 149-58(2004); Ti-B'
  08Wit  'V.T. Witusiewicz, A.A. Bondar, U. Hecht, S. Rex, T.Ya. Velikanova,
          J. Alloys Compd., 448, 185-94(2008); Ti, Ti-B'
  09SGUN 'SGTE unary database V.5.0, 2009.'
!
