Repository: orchid-calphad/orchid-project.org

# orchid-project.org

Website and released data of **ORCHID** (Open Repository for CALPHAD Hypotheses, Intelligence, and Discovery),
served by GitHub Pages at https://orchid-project.org. Releases are archived on Zenodo (one DOI per version).

- `index.html`, `catalog/`, `best-practices.html` — static, self-contained pages (generated in the ORCHID tooling).
- `data/` — released data: catalog, redistributable TDB files, convex hulls. Licences: `data/LICENSES.md`, `data/NOTICE.md`.
- `llms.txt`, `data/croissant.json`, `CITATION.cff`, `.zenodo.json` — machine-readable metadata.

Only data with clear redistribution rights are published.

File: data/databases/sgte-binary/TiB-94Bat-LB.tdb
$
$ Database for Ti-B from C. Baetzner (Included in LB Vol. 2)
$
$ C. Baetzner, PhD thesis, Univ. Stuttgart, Germany, 1994.
$
$ Dataset created 2012.09.22 by Bengt Hallstedt.
$ 2021.02.05: Modified for use with GES6.
$
$ Incorrect structure type Al2Cu for TiB2 in LB.
$
$ ------------------------------------------------------------------------------
 TEMP-LIM 298.15 6000.00 !
$
$ELEMENT NAME  REF. STATE               ATOMIC MASS H298-H0    S298    !
$
 ELEMENT VA   VACUUM                      0.0          0.0      0.0    ! 
 ELEMENT B    BETA_RHOMBO_B              10.81      1222.0      5.9    ! 
 ELEMENT TI   HCP_A3                     47.88      4824.      30.72   ! 
$ ------------------------------------------------------------------------------
$ Phase definitions
$
 PHASE LIQUID:L % 1 1 !
 CONST LIQUID:L : B TI : !
$
$ Fcc (cF4, Fm-3m) and MeX (cF8, Fm-3m)
$
 PHASE FCC_A1 %A 2 1 1 !
 CONST FCC_A1 : TI : B VA% : !
$
$ Bcc (cI2, Im-3m)
$
 PHASE BCC_A2 %B 2 1 3 !
 CONST BCC_A2 : TI% : B VA% : !
$
$ Hcp (hP2, P6_3/mmc) and Me2X (NiAs-type, hP4, P6_3/mmc, B8_1)
$
 PHASE HCP_A3 %A 2 1 0.5 !
 CONST HCP_A3 : TI% : B VA% : !
$
$ Prototype beta-B (hR105, R-3m)
$
 PHASE BETA_RHOMBO_B % 2 93 12 !
 CONST BETA_RHOMBO_B : B : B : !
$
$ Prototype FeB (oP8, Pnma)
$
 PHASE MB_B27 % 2 1 1 !
 CONST MB_B27 : TI : B : !
$
$ Prototype Ta3B4 (oI14, Immm)
$
 PHASE TI3B4_D7B % 2 3 4 !
 CONST TI3B4_D7B : TI : B : !
$
$ Prototype AlB2 (hP3, P6/mmm)
$
 PHASE MB2_C32 % 2 1 2 !
 CONST MB2_C32 : TI : B : !
$ ------------------------------------------------------------------------------
$ Defaults
$
 DEFINE-SYSTEM-DEFAULT ELEMENT 2 !
 DEFAULT-COM DEFINE_SYSTEM_ELEMENT VA !
 TYPE-DEF % SEQ * !
 TYPE-DEF A GES AMEND_PHASE_DESCRIPTION @ MAGNETIC -3 0.28 !
 TYPE-DEF B GES AMEND_PHASE_DESCRIPTION @ MAGNETIC -1 0.4 !
 FUNCTION ZERO      298.15  0;                                         6000 N !
 FUNCTION UN_ASS    298.15  0;                                         6000 N !
 FUNCTION R         298.15  +8.31451;                                  6000 N !
$ ------------------------------------------------------------------------------
$ Element data
$ ------------------------------------------------------------------------------
$ B
$
$ FCC_A1, HCP_A3, DIAMOND_A4 and GRAPHITE added in unary 3.0
$ BCC_A2 added in unary 4.1
$ GRAPHITE revised in unary 4.4 (using the value from COST 507)
$ FCC_A1, BCC_A2 and HCP_A3 removed in unary 5.0
$ ALPHA_RHOMBO_B added in unary 5.0
$
$ FCC_A1, BCC_A2 and HCP_A3 still in SGSOL 5.0
$ The value for FCC_A1 in COST (and SGTE) is possibly incorrect.
$
$PAR  G(BETA_RHOMBO_B,B),,              +GHSERBB;,,                   N 91Din !
 PAR  G(BETA_RHOMBO_B,B:B),,            +105*GHSERBB;,,               N 91Din !
$PAR  G(ALPHA_RHOMBO_B,B),,             +GALPBB;,,                    N 09SGUN !
$PAR  G(FCC_A1,B:VA),,                  +GHSERBB+43514-12.217*T;,,    N SGCOST !
$PAR  G(FCC_A1,B:VA),,                  +GHSERBB+50208-13.472*T;,,    N 94Hal !
$PAR  G(BCC_A2,B:VA),,                  +GHSERBB+43514-12.217*T;,,    N 94Hal !
$PAR  G(HCP_A3,B:VA),,                  +GHSERBB+50208-9.706*T;,,     N SGCOST !
$PAR  G(GRAPHITE,B),,                   +GHSERBB+10000-2*T;,,         N SGCOST !
$PAR  G(GRAPHITE,B),,                   +GHSERBB+5000;,,              N 96SGUN !
$PAR  G(DIAMOND_A4,B),,                 +GHSERBB+10;,,                N 99SGUN !
$PAR  G(DIAMOND_A4,B),,                 +GHSERBB+20;,,                N COST !
$PAR  G(DIAMOND_A4,B),,                 +GHSERBB;,,                   N 96SGUN !
 PAR  G(LIQUID,B),,                     +GLIQBB;,,                    N 91Din !
$
 FUNCTION GHSERBB   298.15  -7735.284+107.111864*T-15.6641*T*LN(T)
       -0.006864515*T**2+6.18878E-07*T**3+370843*T**(-1);
      1100.00  Y  -16649.474+184.801744*T-26.6047*T*LN(T)
       -7.9809E-04*T**2-2.556E-08*T**3+1748270*T**(-1);
      2348.00  Y  -36667.582+231.336244*T-31.5957527*T*LN(T)
       -0.00159488*T**2+1.34719E-07*T**3+11205883*T**(-1);
      3000.00  Y  -21530.653+222.396264*T-31.4*T*LN(T);
      6000.00  N !
 FUNCTION GALPBB    298.15  -6076.24+86.648762*T-12.942464*T*LN(T)
       -7.089468E-3*T**2+0.659896E-6*T**3-45*T**(-1);
      1400.00  Y  +28477.506-106.789208*T+12.1072478*T*LN(T)
       -13.316875E-3*T**2+0.706895E-6*T**3-8002403*T**(-1);
      3000.00  Y  -25699.64+225.127135*T-31.4*T*LN(T);
      6000.00  N !
 FUNCTION GLIQBB    298.15  +48458.559-20.268025*T+GHSERBB;
       500.00  Y  +41119.703+82.101722*T-14.9827763*T*LN(T)
       -0.007095669*T**2+5.07347E-07*T**3+335484*T**(-1);
      2348.00  Y  +28842.012+200.94731*T-31.4*T*LN(T);
      3000.00  Y  +50372.665-21.448954*T+GHSERBB;
      6000.00  N !
 FUNCTION GFCCBB    298.15  +GHSERBB+43514-12.217*T;                   6000 N !
$ ------------------------------------------------------------------------------
$ Ti
$
$ BCT_A5 added in unary 3.0
$
 PAR  G(HCP_A3,TI:VA),,                 +GHSERTI;                4000 N 91Din !
 PAR  G(BCC_A2,TI:VA),,                 +GBCCTI;                 4000 N 91Din !
 PAR  G(FCC_A1,TI:VA),,                 +GHSERTI+6000-0.1*T;     4000 N 91Din !
$PAR  G(DIAMOND_A4,TI),,                +GHSERTI+25000;          4000 N 91Din !
$PAR  G(BCT_A5,TI),,                    +GHSERTI+4602.2;         3000 N SGCOST !
$PAR  G(CBCC_A12,TI:VA),,               +GHSERTI+4602.2;         4000 N 91Din !
$PAR  G(CUB_A13,TI:VA),,                +GHSERTI+7531.2;         4000 N 91Din !
 PAR  G(LIQUID,TI),,                    +GLIQTI;                 4000 N 91Din !
$
 FUNCTION GHSERTI   298.15  -8059.921+133.615208*T-23.9933*T*LN(T)
       -0.004777975*T**2+1.06716E-07*T**3+72636*T**(-1);
       900.00  Y  -7811.815+132.988068*T-23.9887*T*LN(T)
       -0.0042033*T**2-9.0876E-08*T**3+42680*T**(-1);
      1155.00  Y  +908.837+66.976538*T-14.9466*T*LN(T)
       -0.0081465*T**2+2.02715E-07*T**3-1477660*T**(-1);
      1941.00  Y  -124526.786+638.806871*T-87.2182461*T*LN(T)
       +0.008204849*T**2-3.04747E-07*T**3+36699805*T**(-1);
      4000.00  N !
 FUNCTION GBCCTI    298.15  -1272.064+134.71418*T-25.5768*T*LN(T)
       -6.63845E-04*T**2-2.78803E-07*T**3+7208*T**(-1);
      1155.00  Y  +6667.385+105.366379*T-22.3771*T*LN(T)
       +0.00121707*T**2-8.4534E-07*T**3-2002750*T**(-1);
      1941.00  Y  +26483.26-182.426471*T+19.0900905*T*LN(T)
       -0.02200832*T**2+1.228863E-06*T**3+1400501*T**(-1);
      4000.00  N !
 FUNCTION GLIQTI    298.15  +12194.415-6.980938*T+GHSERTI;
      1300.00  Y  +369519.198-2554.0225*T+342.059267*T*LN(T)
       -0.163409355*T**2+1.2457117E-05*T**3-67034516*T**(-1);
      1941.00  Y  -19887.066+298.7367*T-46.29*T*LN(T);
      4000.00  N !
$ ------------------------------------------------------------------------------
$ Binary system
$
$ From C. Baetzner (Included in LB Vol. 2)
$
$ C. Baetzner, PhD thesis, Univ. Stuttgart, Germany, 1994.
$
$ Checked against LB and COST. Checked at 6000K.
$
$ I don't have the PhD thesis, so checking was only against COST.
$
$ Incorrect structure type Al2Cu for TiB2 in LB.
$
 PAR  L(LIQUID,B,TI;0),,                -265414.4+15.543418*T;,,      N 94Bat !
 PAR  L(LIQUID,B,TI;1),,                -134303.03+17.709482*T;,,     N 94Bat !
 PAR  L(LIQUID,B,TI;2),,                +61691.479;,,                 N 94Bat !
 PAR  L(LIQUID,B,TI;3),,                +52656.13;,,                  N 94Bat !
$
 PAR  G(BCC_A2,TI:B),,                  +GHSERTI+3*GHSERBB
             -200000+14*T;,,                                          N 94Bat !
 PAR  L(BCC_A2,TI:B,VA;0),,             -260162.96+156.48207*T;,,     N 94Bat !
$
 PAR  G(HCP_A3,TI:B),,                  +GHSERTI+0.5*GHSERBB
             -50000+15*T;,,                                           N 94Bat !
 PAR  L(HCP_A3,TI:B,VA;0),,             -21213.442;,,                 N 94Bat !
$
 PAR  G(MB_B27,TI:B),,                  +GHSERTI+GHSERBB
             -166196.8+3.2968*T;,,                                    N 94Bat !
 PAR  G(TI3B4_D7B,TI:B),,               +3*GHSERTI+4*GHSERBB
             -660745.8+4.3472923*T+2.162216*T*LN(T);,,                N 94Bat !
 PAR  G(MB2_C32,TI:B),,                 +GHSERTI+2*GHSERBB
             -318253.47-2.5557*T+0.799221*T*LN(T)+0.002843367*T**2;,, N 94Bat !
$
$ Metastable
$
 PAR  G(FCC_A1,TI:B),,                  +UN_ASS;,,                    N !
 PAR  L(FCC_A1,TI:B,VA;0),,             +UN_ASS;,,                    N !
$ ------------------------------------------------------------------------------
$
 ASSESSED_SYSTEM
   B-TI(TDB -* +LIQ +MB2_C32 +TI3B4_D7B +BCC_A2 +BETA_RHO +MB_B27 +HCP_A3
  ;P3 TMM:300/4000 STP:.99/2500) !
$
$
 LIST-OF-REFERENCE
 NUMBER  SOURCE
  Null   'Unknown source'
  Same   'Same or similar interaction as in the corresponding stable phase'
  REFLAV 'Laves phase convention: G(LAVES,X:X)=+3*GHSERXX+15000'
  COST   'COST 507 database'
  SGCOST 'COST 507 database, SGTE unary database V.3.0, 1996; Al, B, Nd, Ti, Zn'
  91Din  'A.T. Dinsdale, Calphad, 15, 317-425(1991).'
  94Bat  'C. Baetzner, PhD thesis, Univ. Stuttgart, Germany, 1994; Ti-B'
  94Hal  'B. Hallemans, P. Wollants, J.R. Roos,
          Z. Metallkd., 85, 676-82(1994), SGTE unary database V.4.1, 1999; B'
  96SGUN 'SGTE unary database V.3.0, 1996.'
  99SGUN 'SGTE unary database V.4.1, 1999.'
  09SGUN 'SGTE unary database V.5.0, 2009.'
!

File: data/databases/sgte-binary/TiC-03Fri.tdb
$
$ Database for Ti-C from K. Frisk 2003
$
$ K. Frisk, Calphad, 27, 367-73(2003).
$
$ Dataset created 2010.02.20 by Bengt Hallstedt.
$ 2021.02.05: Modified for use with GES6.
$
$ ------------------------------------------------------------------------------
 TEMP-LIM 298.15 6000.00 !
$
$ELEMENT NAME  REF. STATE               ATOMIC MASS H298-H0    S298    !
$
 ELEMENT VA   VACUUM                      0.0          0.0      0.0    ! 
 ELEMENT C    GRAPHITE                   12.011     1054.0      5.7423 ! 
 ELEMENT TI   HCP_A3                     47.88      4824.      30.72   ! 
$ ------------------------------------------------------------------------------
$ Phase definitions
$
 PHASE LIQUID:L % 1 1 !
 CONST LIQUID:L : C TI : !
$
$ Fcc (cF4, Fm-3m) and MeX (cF8, Fm-3m)
$
 PHASE FCC_A1 %A 2 1 1 !
 CONST FCC_A1 : TI : C VA% : !
$
$ Bcc (cI2, Im-3m)
$
 PHASE BCC_A2 %B 2 1 3 !
 CONST BCC_A2 : TI% : C VA% : !
$
$ Hcp (hP2, P6_3/mmc) and Me2X (NiAs-type, hP4, P6_3/mmc, B8_1)
$
 PHASE HCP_A3 %A 2 1 0.5 !
 CONST HCP_A3 : TI% : C VA% : !
$
$ Prototype C (cF8, Fd-3m)
$
 PHASE DIAMOND_A4 % 1 1 !
 CONST DIAMOND_A4 : C : !
$
$ Prototype C (hP4, P6_3/mmc)
$
 PHASE GRAPHITE_A9 % 1 1 !
 CONST GRAPHITE_A9 : C : !
$ ------------------------------------------------------------------------------
$ Defaults
$
 DEFINE-SYSTEM-DEFAULT ELEMENT 2 !
 DEFAULT-COM DEFINE_SYSTEM_ELEMENT VA !
 TYPE-DEF % SEQ * !
 TYPE-DEF A GES AMEND_PHASE_DESCRIPTION @ MAGNETIC -3 0.28 !
 TYPE-DEF B GES AMEND_PHASE_DESCRIPTION @ MAGNETIC -1 0.4 !
 FUNCTION ZERO      298.15  0;                                         6000 N !
 FUNCTION UN_ASS    298.15  0;                                         6000 N !
 FUNCTION R         298.15  +8.31451;                                  6000 N !
$ ------------------------------------------------------------------------------
$ Element data
$ ------------------------------------------------------------------------------
$ C
$
 PAR  G(GRAPHITE_A9,C),,                +GHSERCC;,,                   N 91Din !
 PAR  G(DIAMOND_A4,C),,                 +GDIACC;,,                    N 91Din !
 PAR  G(LIQUID,C),,                     +GHSERCC+117369-24.63*T;,,    N 91Din !
$
 FUNCTION GHSERCC   298.15  -17368.441+170.73*T-24.3*T*LN(T)
       -4.723E-04*T**2+2562600*T**(-1)-2.643E+08*T**(-2)+1.2E+10*T**(-3);
      6000.00  N !
 FUNCTION GDIACC    298.15  -16359.441+175.61*T-24.31*T*LN(T)
       -4.723E-04*T**2+2698000*T**(-1)-2.61E+08*T**(-2)+1.11E+10*T**(-3);
      6000.00  N !
$ ------------------------------------------------------------------------------
$ Ti
$
$ BCT_A5 added in unary 3.0
$
 PAR  G(HCP_A3,TI:VA),,                 +GHSERTI;                4000 N 91Din !
 PAR  G(BCC_A2,TI:VA),,                 +GBCCTI;                 4000 N 91Din !
 PAR  G(FCC_A1,TI:VA),,                 +GHSERTI+6000-0.1*T;     4000 N 91Din !
$PAR  G(DIAMOND_A4,TI),,                +GHSERTI+25000;          4000 N 91Din !
$PAR  G(BCT_A5,TI),,                    +GHSERTI+4602.2;         3000 N SGCOST !
$PAR  G(CBCC_A12,TI:VA),,               +GHSERTI+4602.2;         4000 N 91Din !
$PAR  G(CUB_A13,TI:VA),,                +GHSERTI+7531.2;         4000 N 91Din !
 PAR  G(LIQUID,TI),,                    +GLIQTI;                 4000 N 91Din !
$
 FUNCTION GHSERTI   298.15  -8059.921+133.615208*T-23.9933*T*LN(T)
       -0.004777975*T**2+1.06716E-07*T**3+72636*T**(-1);
       900.00  Y  -7811.815+132.988068*T-23.9887*T*LN(T)
       -0.0042033*T**2-9.0876E-08*T**3+42680*T**(-1);
      1155.00  Y  +908.837+66.976538*T-14.9466*T*LN(T)
       -0.0081465*T**2+2.02715E-07*T**3-1477660*T**(-1);
      1941.00  Y  -124526.786+638.806871*T-87.2182461*T*LN(T)
       +0.008204849*T**2-3.04747E-07*T**3+36699805*T**(-1);
      4000.00  N !
 FUNCTION GBCCTI    298.15  -1272.064+134.71418*T-25.5768*T*LN(T)
       -6.63845E-04*T**2-2.78803E-07*T**3+7208*T**(-1);
      1155.00  Y  +6667.385+105.366379*T-22.3771*T*LN(T)
       +0.00121707*T**2-8.4534E-07*T**3-2002750*T**(-1);
      1941.00  Y  +26483.26-182.426471*T+19.0900905*T*LN(T)
       -0.02200832*T**2+1.228863E-06*T**3+1400501*T**(-1);
      4000.00  N !
 FUNCTION GLIQTI    298.15  +12194.415-6.980938*T+GHSERTI;
      1300.00  Y  +369519.198-2554.0225*T+342.059267*T*LN(T)
       -0.163409355*T**2+1.2457117E-05*T**3-67034516*T**(-1);
      1941.00  Y  -19887.066+298.7367*T-46.29*T*LN(T);
      4000.00  N !
$ ------------------------------------------------------------------------------
$ Binary system
$
$ K. Frisk, Calphad, 27, 367-73(2003).
$
$ Checked against paper. Checked at 6000K.
$
$ There is a misprint in the paper concerning the BCC_A2 interaction.
$
 PAR  L(LIQUID,C,TI;0),,                -135351.7-41.223*T;,,         N 03Fri !
$
 PAR  G(FCC_A1,TI:C),,                  +GTIC;,,                      N 03Fri !
 PAR  L(FCC_A1,TI:C,VA;0),,             -40219.8-18.250*T;,,          N 03Fri !
 PAR  L(FCC_A1,TI:C,VA;1),,             -108521+12.735*T;,,           N 03Fri !
$
 PAR  G(BCC_A2,TI:C),,                  +GHSERTI+3*GHSERCC+200000;,,  N 03Fri !
$PAR  L(BCC_A2,TI:C,VA;0),,             -555895+65.883*T;,,           N 03Fri !
 PAR  L(BCC_A2,TI:C,VA;0),,             -710000+65.883*T;,,           N 03Fri !
$
 PAR  G(HCP_A3,TI:C),,                  -105319+179.144*T
             -30.231*T*LN(T)-0.0033778*T**2;,,                        N 03Fri !
 PAR  L(HCP_A3,TI:C,VA;0),,             +16854.6-15.411*T;,,          N 03Fri !
$
$ Metastable
$
$PAR  G(TI2N_C4,TI:C),,                 +GHSERTI+GTIC-17349;,,        N 99Dum1 !
$
 FUNCTION GTIC      298.15  -194244+264.4*T-42.248*T*LN(T)
       -0.0044617*T**2+31263*T**(-1)+6.96E+09*T**(-3);
      6000.00  N !
$ ------------------------------------------------------------------------------
$
 ASSESSED_SYSTEM
  C-TI(TDB -* +LIQ +GRAP +FCC_A1 +BCC_A2 +HCP_A3
  ;G5 C_S:FCC_A1/TI:C ;P3 TMM:300/5000 STP:.45/2000/-2) !
$
$
 LIST-OF-REFERENCE
 NUMBER  SOURCE
  Null   'Unknown source'
  Same   'Same or similar interaction as in the corresponding stable phase'
  REFLAV 'Laves phase convention: G(LAVES,X:X)=+3*GHSERXX+15000'
  COST   'COST 507 database'
  SGCOST 'COST 507 database, SGTE unary database V.3.0, 1996; Al, B, Nd, Ti, Zn'
  91Din  'A.T. Dinsdale, Calphad, 15, 317-425(1991).'
  99Dum1 'L.F.S. Dumitrescu, M. Hillert, B. Sundman,
          Z. Metallkd., 90, 534-41(1999); Ti-C-N'
  03Fri  'K. Frisk, Calphad, 27, 367-73(2003); Ti-C'
!

File: data/databases/sgte-binary/TiC-95Dus.tdb
$
$ Database for Ti-C from H. Duschanek et al. 1995.
$
$ H. Duschanek, P. Rogl, H.L. Lukas, J. Phase Equilib., 16, 46-60(1995).
$
$ Dataset created 2024.07.31 by Bengt Hallstedt.
$
$ In the paper this dataset is attributed to the PhD thesis of S. Jonsson, 1992
$ (= TRITA-MAC 487). However, this is only partially true. The same dataset
$ was published later as 96Jon and also in the COST 507 database, but with
$ a few modifications. The present bcc parameters are used in the thesis and
$ the COST database, but not in the 96Jon paper. The hcp parameters are not
$ published by Jonsson anywhere, but only in 95Dus. Thus, the attribution
$ of this dataset.
$
$ In this dataset the C solubility in hcp-Ti is slightly higher than in 96Jon
$ and the bcc + fcc = hcp equilibrium is at 1205 K instead of 1196 K.
$
$ ------------------------------------------------------------------------------
 TEMP-LIM 298.15 6000.00 !
$
$ELEMENT NAME  REF. STATE               ATOMIC MASS H298-H0    S298    !
$
 ELEMENT VA   VACUUM                      0.0          0.0      0.0    ! 
 ELEMENT C    GRAPHITE                   12.011     1054.0      5.7423 ! 
 ELEMENT TI   HCP_A3                     47.88      4824.      30.72   ! 
$ ------------------------------------------------------------------------------
$ Phase definitions
$
 PHASE LIQUID:L % 1 1 !
 CONST LIQUID:L : C TI : !
$
$ Fcc (cF4, Fm-3m) and MeX (cF8, Fm-3m)
$
 PHASE FCC_A1 %A 2 1 1 !
 CONST FCC_A1 : TI : C VA% : !
$
$ Bcc (cI2, Im-3m)
$
 PHASE BCC_A2 %B 2 1 3 !
 CONST BCC_A2 : TI% : C VA% : !
$
$ Hcp (hP2, P6_3/mmc) and Me2X (NiAs-type, hP4, P6_3/mmc, B8_1)
$
 PHASE HCP_A3 %A 2 1 0.5 !
 CONST HCP_A3 : TI% : C VA% : !
$
$ Prototype C (cF8, Fd-3m)
$
 PHASE DIAMOND_A4 % 1 1 !
 CONST DIAMOND_A4 : C : !
$
$ Prototype C (hP4, P6_3/mmc)
$
 PHASE GRAPHITE_A9 % 1 1 !
 CONST GRAPHITE_A9 : C : !
$ ------------------------------------------------------------------------------
$ Defaults
$
 DEFINE-SYSTEM-DEFAULT ELEMENT 2 !
 DEFAULT-COM DEFINE_SYSTEM_ELEMENT VA !
 TYPE-DEF % SEQ * !
 TYPE-DEF A GES AMEND_PHASE_DESCRIPTION @ MAGNETIC -3 0.28 !
 TYPE-DEF B GES AMEND_PHASE_DESCRIPTION @ MAGNETIC -1 0.4 !
 FUNCTION ZERO      298.15  0;                                         6000 N !
 FUNCTION UN_ASS    298.15  0;                                         6000 N !
 FUNCTION R         298.15  +8.31451;                                  6000 N !
$ ------------------------------------------------------------------------------
$ Element data
$ ------------------------------------------------------------------------------
$ C
$
 PAR  G(GRAPHITE_A9,C),,                +GHSERCC;,,                   N 91Din !
 PAR  G(DIAMOND_A4,C),,                 +GDIACC;,,                    N 91Din !
 PAR  G(LIQUID,C),,                     +GHSERCC+117369-24.63*T;,,    N 91Din !
$
 FUNCTION GHSERCC   298.15  -17368.441+170.73*T-24.3*T*LN(T)
       -4.723E-04*T**2+2562600*T**(-1)-2.643E+08*T**(-2)+1.2E+10*T**(-3);
      6000.00  N !
 FUNCTION GDIACC    298.15  -16359.441+175.61*T-24.31*T*LN(T)
       -4.723E-04*T**2+2698000*T**(-1)-2.61E+08*T**(-2)+1.11E+10*T**(-3);
      6000.00  N !
$ ------------------------------------------------------------------------------
$ Ti
$
$ BCT_A5 added in unary 3.0
$
 PAR  G(HCP_A3,TI:VA),,                 +GHSERTI;                4000 N 91Din !
 PAR  G(BCC_A2,TI:VA),,                 +GBCCTI;                 4000 N 91Din !
 PAR  G(FCC_A1,TI:VA),,                 +GHSERTI+6000-0.1*T;     4000 N 91Din !
$PAR  G(DIAMOND_A4,TI),,                +GHSERTI+25000;          4000 N 91Din !
$PAR  G(BCT_A5,TI),,                    +GHSERTI+4602.2;         3000 N SGCOST !
$PAR  G(CBCC_A12,TI:VA),,               +GHSERTI+4602.2;         4000 N 91Din !
$PAR  G(CUB_A13,TI:VA),,                +GHSERTI+7531.2;         4000 N 91Din !
 PAR  G(LIQUID,TI),,                    +GLIQTI;                 4000 N 91Din !
$
 FUNCTION GHSERTI   298.15  -8059.921+133.615208*T-23.9933*T*LN(T)
       -0.004777975*T**2+1.06716E-07*T**3+72636*T**(-1);
       900.00  Y  -7811.815+132.988068*T-23.9887*T*LN(T)
       -0.0042033*T**2-9.0876E-08*T**3+42680*T**(-1);
      1155.00  Y  +908.837+66.976538*T-14.9466*T*LN(T)
       -0.0081465*T**2+2.02715E-07*T**3-1477660*T**(-1);
      1941.00  Y  -124526.786+638.806871*T-87.2182461*T*LN(T)
       +0.008204849*T**2-3.04747E-07*T**3+36699805*T**(-1);
      4000.00  N !
 FUNCTION GBCCTI    298.15  -1272.064+134.71418*T-25.5768*T*LN(T)
       -6.63845E-04*T**2-2.78803E-07*T**3+7208*T**(-1);
      1155.00  Y  +6667.385+105.366379*T-22.3771*T*LN(T)
       +0.00121707*T**2-8.4534E-07*T**3-2002750*T**(-1);
      1941.00  Y  +26483.26-182.426471*T+19.0900905*T*LN(T)
       -0.02200832*T**2+1.228863E-06*T**3+1400501*T**(-1);
      4000.00  N !
 FUNCTION GLIQTI    298.15  +12194.415-6.980938*T+GHSERTI;
      1300.00  Y  +369519.198-2554.0225*T+342.059267*T*LN(T)
       -0.163409355*T**2+1.2457117E-05*T**3-67034516*T**(-1);
      1941.00  Y  -19887.066+298.7367*T-46.29*T*LN(T);
      4000.00  N !
$ ------------------------------------------------------------------------------
$ Binary system
$
$ H. Duschanek, P. Rogl, H.L. Lukas, J. Phase Equilib., 16, 46-60(1995).
$
$ Checked against paper and author's tdb. Checked at 6000K.
$
$ In the paper this dataset is attributed to the PhD thesis of S. Jonsson, 1992
$ (= TRITA-MAC 487). However, this is only partially true. The same dataset
$ was published later as 96Jon and also in the COST 507 database, but with
$ a few modifications. The present bcc parameters are used in the thesis and
$ the COST database, but not in the 96Jon paper. The hcp parameters are not
$ published by Jonsson anywhere, but only in 95Dus. Thus, the attribution
$ of this dataset.
$
$ In this dataset the C solubility in hcp-Ti is slightly higher than in 96Jon
$ and the bcc + fcc = hcp equilibrium is at 1205 K instead of 1196 K.
$
 PAR  L(LIQUID,C,TI;0),,                -214678-14.314*T;,,           N 96Jon2 !
$
 PAR  G(FCC_A1,TI:C),,                  +GTIC;,,                      N 96Jon2 !
 PAR  L(FCC_A1,TI:C,VA;0),,             -85115+6.756*T;,,             N 96Jon2 !
 PAR  L(FCC_A1,TI:C,VA;1),,             -129429+31.79*T;,,            N 96Jon2 !
$
 PAR  G(BCC_A2,TI:C),,                  +GTIC+2*GHSERCC+2295533;,,    N 92Jon !
 PAR  L(BCC_A2,TI:C,VA;0),,             -2590609;,,                   N 92Jon !
$
 PAR  G(HCP_A3,TI:C),,                  +0.5*GHSERTI+0.5*GTIC
             -2555-4.1242*T;,,                                        N 95Dus !
$
 FUNCTION GTIC      298.15  -207709+307.438*T-48.0195*T*LN(T)
       -0.00272*T**2+819000*T**(-1)-2.03E+09*T**(-3);
      6000.00  N !
$ ------------------------------------------------------------------------------
$
 ASSESSED_SYSTEM
  C-TI(TDB -* +LIQ +GRAP +FCC_A1 +BCC_A2 +HCP_A3
  ;G5 C_S:FCC_A1/TI:C ;P3 TMM:300/5000 STP:.45/2000/-2) !
$
$
 LIST-OF-REFERENCE
 NUMBER  SOURCE
  Null   'Unknown source'
  Same   'Same or similar interaction as in the corresponding stable phase'
  REFLAV 'Laves phase convention: G(LAVES,X:X)=+3*GHSERXX+15000'
  COST   'COST 507 database'
  SGCOST 'COST 507 database, SGTE unary database V.3.0, 1996; Al, B, Nd, Ti, Zn'
  91Din  'A.T. Dinsdale, Calphad, 15, 317-425(1991).'
  92Jon  'S. Jonsson, TRITA-MAC 487, KTH, Stockholm, 1992; Ti-C'
  95Dus  'H. Duschanek, P. Rogl, H.L. Lukas,
          J. Phase Equilib., 16, 46-60(1995); Ti-C'
  96Jon2 'S. Jonsson, Z. Metallkd., 87, 703-12(1996); Ti-C'
!

File: data/databases/sgte-binary/TiC-96Jon.tdb
$
$ Database for Ti-C from S. Jonsson 1996
$
$ S. Jonsson, Z. Metallkd., 87, 703-12(1996).
$
$ Dataset created 2015.04.26 by Bengt Hallstedt.
$ 2021.02.05: Modified for use with GES6.
$ 2024.07.31: Changed back to the bcc parameters from the paper.
$
$ The old bcc parameters from 92 Jon (in his PhD thesis) were reintroduced
$ in the COST 507 database. With these parameters the invariant equilibria
$ in 92Jon and COST 507 are reproduced.
$
$ With the bcc parameters from the paper the invariant equilibria in the
$ paper are reproduced (except the L = TiC + gra equilibrium which is for
$ some reason listed as 3046 K in the paper instead of 3044 K calculated
$ with the present dataset).
$
$ ------------------------------------------------------------------------------
 TEMP-LIM 298.15 6000.00 !
$
$ELEMENT NAME  REF. STATE               ATOMIC MASS H298-H0    S298    !
$
 ELEMENT VA   VACUUM                      0.0          0.0      0.0    ! 
 ELEMENT C    GRAPHITE                   12.011     1054.0      5.7423 ! 
 ELEMENT TI   HCP_A3                     47.88      4824.      30.72   ! 
$ ------------------------------------------------------------------------------
$ Phase definitions
$
 PHASE LIQUID:L % 1 1 !
 CONST LIQUID:L : C TI : !
$
$ Fcc (cF4, Fm-3m) and MeX (cF8, Fm-3m)
$
 PHASE FCC_A1 %A 2 1 1 !
 CONST FCC_A1 : TI : C VA% : !
$
$ Bcc (cI2, Im-3m)
$
 PHASE BCC_A2 %B 2 1 3 !
 CONST BCC_A2 : TI% : C VA% : !
$
$ Hcp (hP2, P6_3/mmc) and Me2X (NiAs-type, hP4, P6_3/mmc, B8_1)
$
 PHASE HCP_A3 %A 2 1 0.5 !
 CONST HCP_A3 : TI% : C VA% : !
$
$ Prototype C (cF8, Fd-3m)
$
 PHASE DIAMOND_A4 % 1 1 !
 CONST DIAMOND_A4 : C : !
$
$ Prototype C (hP4, P6_3/mmc)
$
 PHASE GRAPHITE_A9 % 1 1 !
 CONST GRAPHITE_A9 : C : !
$ ------------------------------------------------------------------------------
$ Defaults
$
 DEFINE-SYSTEM-DEFAULT ELEMENT 2 !
 DEFAULT-COM DEFINE_SYSTEM_ELEMENT VA !
 TYPE-DEF % SEQ * !
 TYPE-DEF A GES AMEND_PHASE_DESCRIPTION @ MAGNETIC -3 0.28 !
 TYPE-DEF B GES AMEND_PHASE_DESCRIPTION @ MAGNETIC -1 0.4 !
 FUNCTION ZERO      298.15  0;                                         6000 N !
 FUNCTION UN_ASS    298.15  0;                                         6000 N !
 FUNCTION R         298.15  +8.31451;                                  6000 N !
$ ------------------------------------------------------------------------------
$ Element data
$ ------------------------------------------------------------------------------
$ C
$
 PAR  G(GRAPHITE_A9,C),,                +GHSERCC;,,                   N 91Din !
 PAR  G(DIAMOND_A4,C),,                 +GDIACC;,,                    N 91Din !
 PAR  G(LIQUID,C),,                     +GHSERCC+117369-24.63*T;,,    N 91Din !
$
 FUNCTION GHSERCC   298.15  -17368.441+170.73*T-24.3*T*LN(T)
       -4.723E-04*T**2+2562600*T**(-1)-2.643E+08*T**(-2)+1.2E+10*T**(-3);
      6000.00  N !
 FUNCTION GDIACC    298.15  -16359.441+175.61*T-24.31*T*LN(T)
       -4.723E-04*T**2+2698000*T**(-1)-2.61E+08*T**(-2)+1.11E+10*T**(-3);
      6000.00  N !
$ ------------------------------------------------------------------------------
$ Ti
$
$ BCT_A5 added in unary 3.0
$
 PAR  G(HCP_A3,TI:VA),,                 +GHSERTI;                4000 N 91Din !
 PAR  G(BCC_A2,TI:VA),,                 +GBCCTI;                 4000 N 91Din !
 PAR  G(FCC_A1,TI:VA),,                 +GHSERTI+6000-0.1*T;     4000 N 91Din !
$PAR  G(DIAMOND_A4,TI),,                +GHSERTI+25000;          4000 N 91Din !
$PAR  G(BCT_A5,TI),,                    +GHSERTI+4602.2;         3000 N SGCOST !
$PAR  G(CBCC_A12,TI:VA),,               +GHSERTI+4602.2;         4000 N 91Din !
$PAR  G(CUB_A13,TI:VA),,                +GHSERTI+7531.2;         4000 N 91Din !
 PAR  G(LIQUID,TI),,                    +GLIQTI;                 4000 N 91Din !
$
 FUNCTION GHSERTI   298.15  -8059.921+133.615208*T-23.9933*T*LN(T)
       -0.004777975*T**2+1.06716E-07*T**3+72636*T**(-1);
       900.00  Y  -7811.815+132.988068*T-23.9887*T*LN(T)
       -0.0042033*T**2-9.0876E-08*T**3+42680*T**(-1);
      1155.00  Y  +908.837+66.976538*T-14.9466*T*LN(T)
       -0.0081465*T**2+2.02715E-07*T**3-1477660*T**(-1);
      1941.00  Y  -124526.786+638.806871*T-87.2182461*T*LN(T)
       +0.008204849*T**2-3.04747E-07*T**3+36699805*T**(-1);
      4000.00  N !
 FUNCTION GBCCTI    298.15  -1272.064+134.71418*T-25.5768*T*LN(T)
       -6.63845E-04*T**2-2.78803E-07*T**3+7208*T**(-1);
      1155.00  Y  +6667.385+105.366379*T-22.3771*T*LN(T)
       +0.00121707*T**2-8.4534E-07*T**3-2002750*T**(-1);
      1941.00  Y  +26483.26-182.426471*T+19.0900905*T*LN(T)
       -0.02200832*T**2+1.228863E-06*T**3+1400501*T**(-1);
      4000.00  N !
 FUNCTION GLIQTI    298.15  +12194.415-6.980938*T+GHSERTI;
      1300.00  Y  +369519.198-2554.0225*T+342.059267*T*LN(T)
       -0.163409355*T**2+1.2457117E-05*T**3-67034516*T**(-1);
      1941.00  Y  -19887.066+298.7367*T-46.29*T*LN(T);
      4000.00  N !
$ ------------------------------------------------------------------------------
$ Binary system
$
$ S. Jonsson, Z. Metallkd., 87, 703-12(1996).
$
$ Checked against paper. Checked at 6000K.
$
$ The old bcc parameters from 92 Jon (in his PhD thesis) were reintroduced
$ in the COST 507 database. With these parameters the invariant equilibria
$ in 92Jon and COST 507 are reproduced.
$
$ With the bcc parameters from the paper the invariant equilibria in the
$ paper are reproduced (except the L = TiC + gra equilibrium which is for
$ some reason listed as 3046 K in the paper instead of 3044 K calculated
$ with the present dataset).
$
 PAR  L(LIQUID,C,TI;0),,                -214678-14.314*T;,,           N 96Jon2 !
$
 PAR  G(FCC_A1,TI:C),,                  +GTIC;,,                      N 96Jon2 !
 PAR  L(FCC_A1,TI:C,VA;0),,             -85115+6.756*T;,,             N 96Jon2 !
 PAR  L(FCC_A1,TI:C,VA;1),,             -129429+31.79*T;,,            N 96Jon2 !
$
$ Parameters below also used in COST 507 (and e.g. 95Dus)
$PAR  G(BCC_A2,TI:C),,                  +GTIC+2*GHSERCC+2295533;,,    N 92Jon !
$PAR  L(BCC_A2,TI:C,VA;0),,             -2590609;,,                   N 92Jon !
$ Parameters in the paper below
 PAR  G(BCC_A2,TI:C),,                  +GTIC+2*GHSERCC+587970;,,     N 96Jon2 !
 PAR  L(BCC_A2,TI:C,VA;0),,             -863240;,,                    N 96Jon2 !
$
 PAR  G(HCP_A3,TI:C),,                  +0.5*GHSERTI+0.5*GTIC
             -1432-4.1242*T;,,                                        N 96Jon2 !
$
 FUNCTION GTIC      298.15  -207709+307.438*T-48.0195*T*LN(T)
       -0.00272*T**2+819000*T**(-1)-2.03E+09*T**(-3);
      6000.00  N !
$ ------------------------------------------------------------------------------
$
 ASSESSED_SYSTEM
  C-TI(TDB -* +LIQ +GRAP +FCC_A1 +BCC_A2 +HCP_A3
  ;G5 C_S:FCC_A1/TI:C ;P3 TMM:300/5000 STP:.45/2000/-2) !
$
$
 LIST-OF-REFERENCE
 NUMBER  SOURCE
  Null   'Unknown source'
  Same   'Same or similar interaction as in the corresponding stable phase'
  REFLAV 'Laves phase convention: G(LAVES,X:X)=+3*GHSERXX+15000'
  COST   'COST 507 database'
  SGCOST 'COST 507 database, SGTE unary database V.3.0, 1996; Al, B, Nd, Ti, Zn'
  91Din  'A.T. Dinsdale, Calphad, 15, 317-425(1991).'
  92Jon  'S. Jonsson, TRITA-MAC 487, KTH, Stockholm, 1992; Ti-C'
  96Jon2 'S. Jonsson, Z. Metallkd., 87, 703-12(1996); Ti-C'
!

File: data/databases/sgte-binary/TiC-96Sei.tdb
$
$ Database for Ti-C from H.J. Seifert et al. 1996
$
$ H.J. Seifert, H.L. Lukas, G. Petzow, J. Phase Equilib., 17, 24-35(1996).
$
$ Dataset created 2016.09.25 by Bengt Hallstedt.
$ 2021.02.05: Modified for use with GES6.
$
$ Non-standard 1:1 model for hcp.
$
$ ------------------------------------------------------------------------------
 TEMP-LIM 298.15 6000.00 !
$
$ELEMENT NAME  REF. STATE               ATOMIC MASS H298-H0    S298    !
$
 ELEMENT VA   VACUUM                      0.0          0.0      0.0    ! 
 ELEMENT C    GRAPHITE                   12.011     1054.0      5.7423 ! 
 ELEMENT TI   HCP_A3                     47.88      4824.      30.72   ! 
$ ------------------------------------------------------------------------------
$ Phase definitions
$
 PHASE LIQUID:L % 1 1 !
 CONST LIQUID:L : C TI : !
$
$ Fcc (cF4, Fm-3m) and MeX (cF8, Fm-3m)
$
 PHASE FCC_A1 %A 2 1 1 !
 CONST FCC_A1 : TI : C VA% : !
$
$ Bcc (cI2, Im-3m)
$
 PHASE BCC_A2 %B 2 1 3 !
 CONST BCC_A2 : TI% : C VA% : !
$
$ Hcp (hP2, P6_3/mmc) and Me2X (NiAs-type, hP4, P6_3/mmc, B8_1)
$
 PHASE HCP_A3 %A 2 1 1 !
 CONST HCP_A3 : TI% : C VA% : !
$
$ Prototype C (cF8, Fd-3m)
$
 PHASE DIAMOND_A4 % 1 1 !
 CONST DIAMOND_A4 : C : !
$
$ Prototype C (hP4, P6_3/mmc)
$
 PHASE GRAPHITE_A9 % 1 1 !
 CONST GRAPHITE_A9 : C : !
$ ------------------------------------------------------------------------------
$ Defaults
$
 DEFINE-SYSTEM-DEFAULT ELEMENT 2 !
 DEFAULT-COM DEFINE_SYSTEM_ELEMENT VA !
 TYPE-DEF % SEQ * !
 TYPE-DEF A GES AMEND_PHASE_DESCRIPTION @ MAGNETIC -3 0.28 !
 TYPE-DEF B GES AMEND_PHASE_DESCRIPTION @ MAGNETIC -1 0.4 !
 FUNCTION ZERO      298.15  0;                                         6000 N !
 FUNCTION UN_ASS    298.15  0;                                         6000 N !
 FUNCTION R         298.15  +8.31451;                                  6000 N !
$ ------------------------------------------------------------------------------
$ Element data
$ ------------------------------------------------------------------------------
$ C
$
 PAR  G(GRAPHITE_A9,C),,                +GHSERCC;,,                   N 91Din !
 PAR  G(DIAMOND_A4,C),,                 +GDIACC;,,                    N 91Din !
 PAR  G(LIQUID,C),,                     +GHSERCC+117369-24.63*T;,,    N 91Din !
$
 FUNCTION GHSERCC   298.15  -17368.441+170.73*T-24.3*T*LN(T)
       -4.723E-04*T**2+2562600*T**(-1)-2.643E+08*T**(-2)+1.2E+10*T**(-3);
      6000.00  N !
 FUNCTION GDIACC    298.15  -16359.441+175.61*T-24.31*T*LN(T)
       -4.723E-04*T**2+2698000*T**(-1)-2.61E+08*T**(-2)+1.11E+10*T**(-3);
      6000.00  N !
$ ------------------------------------------------------------------------------
$ Ti
$
$ BCT_A5 added in unary 3.0
$
 PAR  G(HCP_A3,TI:VA),,                 +GHSERTI;                4000 N 91Din !
 PAR  G(BCC_A2,TI:VA),,                 +GBCCTI;                 4000 N 91Din !
 PAR  G(FCC_A1,TI:VA),,                 +GHSERTI+6000-0.1*T;     4000 N 91Din !
$PAR  G(DIAMOND_A4,TI),,                +GHSERTI+25000;          4000 N 91Din !
$PAR  G(BCT_A5,TI),,                    +GHSERTI+4602.2;         3000 N SGCOST !
$PAR  G(CBCC_A12,TI:VA),,               +GHSERTI+4602.2;         4000 N 91Din !
$PAR  G(CUB_A13,TI:VA),,                +GHSERTI+7531.2;         4000 N 91Din !
 PAR  G(LIQUID,TI),,                    +GLIQTI;                 4000 N 91Din !
$
 FUNCTION GHSERTI   298.15  -8059.921+133.615208*T-23.9933*T*LN(T)
       -0.004777975*T**2+1.06716E-07*T**3+72636*T**(-1);
       900.00  Y  -7811.815+132.988068*T-23.9887*T*LN(T)
       -0.0042033*T**2-9.0876E-08*T**3+42680*T**(-1);
      1155.00  Y  +908.837+66.976538*T-14.9466*T*LN(T)
       -0.0081465*T**2+2.02715E-07*T**3-1477660*T**(-1);
      1941.00  Y  -124526.786+638.806871*T-87.2182461*T*LN(T)
       +0.008204849*T**2-3.04747E-07*T**3+36699805*T**(-1);
      4000.00  N !
 FUNCTION GBCCTI    298.15  -1272.064+134.71418*T-25.5768*T*LN(T)
       -6.63845E-04*T**2-2.78803E-07*T**3+7208*T**(-1);
      1155.00  Y  +6667.385+105.366379*T-22.3771*T*LN(T)
       +0.00121707*T**2-8.4534E-07*T**3-2002750*T**(-1);
      1941.00  Y  +26483.26-182.426471*T+19.0900905*T*LN(T)
       -0.02200832*T**2+1.228863E-06*T**3+1400501*T**(-1);
      4000.00  N !
 FUNCTION GLIQTI    298.15  +12194.415-6.980938*T+GHSERTI;
      1300.00  Y  +369519.198-2554.0225*T+342.059267*T*LN(T)
       -0.163409355*T**2+1.2457117E-05*T**3-67034516*T**(-1);
      1941.00  Y  -19887.066+298.7367*T-46.29*T*LN(T);
      4000.00  N !
$ ------------------------------------------------------------------------------
$ Binary system
$
$ H.J. Seifert, H.L. Lukas, G. Petzow, J. Phase Equilib., 17, 24-35(1996).
$
$ Checked against paper. Checked at 6000K.
$
$ Non-standard 1:1 model for hcp.
$
 PAR  L(LIQUID,C,TI;0),,                -302768.67+16.27789*T;,,      N 96Sei !
 PAR  L(LIQUID,C,TI;1),,                +19553.99-1.05129*T;,,        N 96Sei !
 PAR  L(LIQUID,C,TI;2),,                +111600-6*T;,,                N 96Sei !
$
 PAR  G(FCC_A1,TI:C),,                  +GHSERTI+GHSERCC
             -156370.84+28.57341*T-3.793552*T*LN(T)
             +0.002819792*T**2;,,                                     N 96Sei !
 PAR  L(FCC_A1,TI:C,VA;0),,             -47339.75-4.23125*T;,,        N 96Sei !
 PAR  L(FCC_A1,TI:C,VA;1),,             -115514.76+29.83946*T;,,      N 96Sei !
$
 PAR  G(BCC_A2,TI:C),,                  +GHSERTI+3*GHSERCC;,,         N 96Sei !
 PAR  L(BCC_A2,TI:C,VA;0),,             -523629.86+127.87258*T;,,     N 96Sei !
$
 PAR  G(HCP_A3,TI:C),,                  +GHSERTI+GHSERCC-37200+2*T;,, N 96Sei !
 PAR  L(HCP_A3,TI:C,VA;0),,             -100498.7-10.60873*T;,,       N 96Sei !
$ ------------------------------------------------------------------------------
$
 ASSESSED_SYSTEM
  C-TI(TDB -* +LIQ +GRAP +FCC_A1 +BCC_A2 +HCP_A3
  ;G5 C_S:FCC_A1/TI:C ;P3 TMM:300/5000 STP:.45/2000/-2) !
$
$
 LIST-OF-REFERENCE
 NUMBER  SOURCE
  Null   'Unknown source'
  Same   'Same or similar interaction as in the corresponding stable phase'
  REFLAV 'Laves phase convention: G(LAVES,X:X)=+3*GHSERXX+15000'
  COST   'COST 507 database'
  SGCOST 'COST 507 database, SGTE unary database V.3.0, 1996; Al, B, Nd, Ti, Zn'
  91Din  'A.T. Dinsdale, Calphad, 15, 317-425(1991).'
  96Sei  'H.J. Seifert, H.L. Lukas, G. Petzow,
          J. Phase Equilib., 17, 24-35(1996); Ti-C'
!
