Repository: orchid-calphad/orchid-project.org

# orchid-project.org

Website and released data of **ORCHID** (Open Repository for CALPHAD Hypotheses, Intelligence, and Discovery),
served by GitHub Pages at https://orchid-project.org. Releases are archived on Zenodo (one DOI per version).

- `index.html`, `catalog/`, `best-practices.html` — static, self-contained pages (generated in the ORCHID tooling).
- `data/` — released data: catalog, redistributable TDB files, convex hulls. Licences: `data/LICENSES.md`, `data/NOTICE.md`.
- `llms.txt`, `data/croissant.json`, `CITATION.cff`, `.zenodo.json` — machine-readable metadata.

Only data with clear redistribution rights are published.

File: data/databases/sgte-binary/TiC-99Dum-LB.tdb
$
$ Database for Ti-C from L.F.S. Dumitrescu et al. 1999 (Included in LB Vol. 2)
$
$ L.F.S. Dumitrescu, M. Hillert, B. Sundman, Z. Metallkd., 90, 534-41(1999).
$
$ Dataset created 2010.02.20 by Bengt Hallstedt.
$ 2021.02.05: Modified for use with GES6.
$
$ ------------------------------------------------------------------------------
 TEMP-LIM 298.15 6000.00 !
$
$ELEMENT NAME  REF. STATE               ATOMIC MASS H298-H0    S298    !
$
 ELEMENT VA   VACUUM                      0.0          0.0      0.0    ! 
 ELEMENT C    GRAPHITE                   12.011     1054.0      5.7423 ! 
 ELEMENT TI   HCP_A3                     47.88      4824.      30.72   ! 
$ ------------------------------------------------------------------------------
$ Phase definitions
$
 PHASE LIQUID:L % 1 1 !
 CONST LIQUID:L : C TI : !
$
$ Fcc (cF4, Fm-3m) and MeX (cF8, Fm-3m)
$
 PHASE FCC_A1 %A 2 1 1 !
 CONST FCC_A1 : TI : C VA% : !
$
$ Bcc (cI2, Im-3m)
$
 PHASE BCC_A2 %B 2 1 3 !
 CONST BCC_A2 : TI% : C VA% : !
$
$ Hcp (hP2, P6_3/mmc) and Me2X (NiAs-type, hP4, P6_3/mmc, B8_1)
$
 PHASE HCP_A3 %A 2 1 0.5 !
 CONST HCP_A3 : TI% : C VA% : !
$
$ Prototype C (cF8, Fd-3m)
$
 PHASE DIAMOND_A4 % 1 1 !
 CONST DIAMOND_A4 : C : !
$
$ Prototype C (hP4, P6_3/mmc)
$
 PHASE GRAPHITE_A9 % 1 1 !
 CONST GRAPHITE_A9 : C : !
$ ------------------------------------------------------------------------------
$ Defaults
$
 DEFINE-SYSTEM-DEFAULT ELEMENT 2 !
 DEFAULT-COM DEFINE_SYSTEM_ELEMENT VA !
 TYPE-DEF % SEQ * !
 TYPE-DEF A GES AMEND_PHASE_DESCRIPTION @ MAGNETIC -3 0.28 !
 TYPE-DEF B GES AMEND_PHASE_DESCRIPTION @ MAGNETIC -1 0.4 !
 FUNCTION ZERO      298.15  0;                                         6000 N !
 FUNCTION UN_ASS    298.15  0;                                         6000 N !
 FUNCTION R         298.15  +8.31451;                                  6000 N !
$ ------------------------------------------------------------------------------
$ Element data
$ ------------------------------------------------------------------------------
$ C
$
 PAR  G(GRAPHITE_A9,C),,                +GHSERCC;,,                   N 91Din !
 PAR  G(DIAMOND_A4,C),,                 +GDIACC;,,                    N 91Din !
 PAR  G(LIQUID,C),,                     +GHSERCC+117369-24.63*T;,,    N 91Din !
$
 FUNCTION GHSERCC   298.15  -17368.441+170.73*T-24.3*T*LN(T)
       -4.723E-04*T**2+2562600*T**(-1)-2.643E+08*T**(-2)+1.2E+10*T**(-3);
      6000.00  N !
 FUNCTION GDIACC    298.15  -16359.441+175.61*T-24.31*T*LN(T)
       -4.723E-04*T**2+2698000*T**(-1)-2.61E+08*T**(-2)+1.11E+10*T**(-3);
      6000.00  N !
$ ------------------------------------------------------------------------------
$ Ti
$
$ BCT_A5 added in unary 3.0
$
 PAR  G(HCP_A3,TI:VA),,                 +GHSERTI;                4000 N 91Din !
 PAR  G(BCC_A2,TI:VA),,                 +GBCCTI;                 4000 N 91Din !
 PAR  G(FCC_A1,TI:VA),,                 +GHSERTI+6000-0.1*T;     4000 N 91Din !
$PAR  G(DIAMOND_A4,TI),,                +GHSERTI+25000;          4000 N 91Din !
$PAR  G(BCT_A5,TI),,                    +GHSERTI+4602.2;         3000 N SGCOST !
$PAR  G(CBCC_A12,TI:VA),,               +GHSERTI+4602.2;         4000 N 91Din !
$PAR  G(CUB_A13,TI:VA),,                +GHSERTI+7531.2;         4000 N 91Din !
 PAR  G(LIQUID,TI),,                    +GLIQTI;                 4000 N 91Din !
$
 FUNCTION GHSERTI   298.15  -8059.921+133.615208*T-23.9933*T*LN(T)
       -0.004777975*T**2+1.06716E-07*T**3+72636*T**(-1);
       900.00  Y  -7811.815+132.988068*T-23.9887*T*LN(T)
       -0.0042033*T**2-9.0876E-08*T**3+42680*T**(-1);
      1155.00  Y  +908.837+66.976538*T-14.9466*T*LN(T)
       -0.0081465*T**2+2.02715E-07*T**3-1477660*T**(-1);
      1941.00  Y  -124526.786+638.806871*T-87.2182461*T*LN(T)
       +0.008204849*T**2-3.04747E-07*T**3+36699805*T**(-1);
      4000.00  N !
 FUNCTION GBCCTI    298.15  -1272.064+134.71418*T-25.5768*T*LN(T)
       -6.63845E-04*T**2-2.78803E-07*T**3+7208*T**(-1);
      1155.00  Y  +6667.385+105.366379*T-22.3771*T*LN(T)
       +0.00121707*T**2-8.4534E-07*T**3-2002750*T**(-1);
      1941.00  Y  +26483.26-182.426471*T+19.0900905*T*LN(T)
       -0.02200832*T**2+1.228863E-06*T**3+1400501*T**(-1);
      4000.00  N !
 FUNCTION GLIQTI    298.15  +12194.415-6.980938*T+GHSERTI;
      1300.00  Y  +369519.198-2554.0225*T+342.059267*T*LN(T)
       -0.163409355*T**2+1.2457117E-05*T**3-67034516*T**(-1);
      1941.00  Y  -19887.066+298.7367*T-46.29*T*LN(T);
      4000.00  N !
$ ------------------------------------------------------------------------------
$ Binary system
$
$ From L.F.S. Dumitrescu et al. 1999 (Included in LB Vol. 2)
$
$ L.F.S. Dumitrescu, M. Hillert, B. Sundman, Z. Metallkd., 90, 534-41(1999).
$
$ Checked against LB and paper. Checked at 6000K.
$
 PAR  L(LIQUID,C,TI;0),,                -125409-44.4*T;,,             N 99Dum1 !
$
 PAR  G(FCC_A1,TI:C),,                  +GTIC;,,                      N 99Dum1 !
 PAR  L(FCC_A1,TI:C,VA;0),,             -52702-4.6*T;,,               N 99Dum1 !
 PAR  L(FCC_A1,TI:C,VA;1),,             -121367+31.5*T;,,             N 99Dum1 !
$
 PAR  G(BCC_A2,TI:C),,                  +GTIC+2*GHSERCC+600000;,,     N 99Dum1 !
 PAR  L(BCC_A2,TI:C,VA;0),,             -881180+45.5*T;,,             N 99Dum1 !
$
 PAR  G(HCP_A3,TI:C),,                  +GHSERTI+0.5*GHSERCC
             -67577-8.6*T;,,                                          N 99Dum1 !
 PAR  L(HCP_A3,TI:C,VA;0),,             +ZERO;,,                      N 99Dum1 !
$
$ Metastable
$
$PAR  G(TI2N_C4,TI:C),,                 +GHSERTI+GTIC-17349;,,        N 99Dum1 !
$
 FUNCTION GTIC      298.15  -168261.31+293.73187*T-48.0195*T*LN(T)
       -0.00272*T**2+819000*T**(-1)-2.03E+09*T**(-3);
      6000.00  N !
$ ------------------------------------------------------------------------------
$
 ASSESSED_SYSTEM
  C-TI(TDB -* +LIQ +GRAP +FCC_A1 +BCC_A2 +HCP_A3
  ;G5 C_S:FCC_A1/TI:C ;P3 TMM:300/5000 STP:.45/2000/-2) !
$
$
 LIST-OF-REFERENCE
 NUMBER  SOURCE
  Null   'Unknown source'
  Same   'Same or similar interaction as in the corresponding stable phase'
  REFLAV 'Laves phase convention: G(LAVES,X:X)=+3*GHSERXX+15000'
  COST   'COST 507 database'
  SGCOST 'COST 507 database, SGTE unary database V.3.0, 1996; Al, B, Nd, Ti, Zn'
  91Din  'A.T. Dinsdale, Calphad, 15, 317-425(1991).'
  99Dum1 'L.F.S. Dumitrescu, M. Hillert, B. Sundman,
          Z. Metallkd., 90, 534-41(1999); Ti-C, Ti-C-N'
!

File: data/databases/sgte-binary/TiH-00Koe.tdb
$
$ Database for Ti-H from E. Koenigsberger et al. 2000.
$
$ E. Koenigsberger, G. Eriksson, W.A. Oates,
$ J. Alloys Compd., 299, 148-52(2000).
$
$ Dataset created 2024.08.03 by Bengt Hallstedt.
$
$ Non-standard models for fcc, bcc and hcp. H solubility in liquid not modelled.
$
$ ------------------------------------------------------------------------------
 TEMP-LIM 298.15 6000.00 !
$
$ELEMENT NAME  REF. STATE               ATOMIC MASS H298-H0    S298    !
$
 ELEMENT VA   VACUUM                      0.0          0.0      0.0    ! 
 ELEMENT H    1/2_MOLE_H2(G)              1.0079    4234.      65.285  ! 
 ELEMENT TI   HCP_A3                     47.88      4824.      30.72   ! 
$ ------------------------------------------------------------------------------
$ Species
$
 SPECIE  H2                                 H2 !
$ ------------------------------------------------------------------------------
$ Phase definitions
$
 PHASE LIQUID:L % 1 1 !
 CONST LIQUID:L : TI : !
$
$ Fcc (cF4, Fm-3m) and CaF2 (cF12, Fm-3m); occupation of tetrahedral sites
$
 PHASE FCC_A1 %A 2 1 2 !
 CONST FCC_A1 : TI : H% VA : !
$
$ Bcc (cI2, Im-3m)
$
 PHASE BCC_A2 %B 2 1 1.5 !
 CONST BCC_A2 : TI : H VA% : !
$
$ Hcp (hP2, P6_3/mmc) and Me2X (NiAs-type, hP4, P6_3/mmc, B8_1)
$
 PHASE HCP_A3 %A 2 1 1 !
 CONST HCP_A3 : TI : H VA% : !
$
 PHASE GAS:G % 1 1 !
 CONST GAS:G : H H2 : !
$ ------------------------------------------------------------------------------
$ Defaults
$
 DEFINE-SYSTEM-DEFAULT ELEMENT 2 !
 DEFAULT-COM DEFINE_SYSTEM_ELEMENT VA !
 TYPE-DEF % SEQ * !
 TYPE-DEF A GES AMEND_PHASE_DESCRIPTION @ MAGNETIC -3 0.28 !
 TYPE-DEF B GES AMEND_PHASE_DESCRIPTION @ MAGNETIC -1 0.4 !
 FUNCTION ZERO      298.15  0;                                         6000 N !
 FUNCTION UN_ASS    298.15  0;                                         6000 N !
 FUNCTION R         298.15  +8.31451;                                  6000 N !
 FUNCTION RTLNP     298.15  +8.31451*T*LN(1E-05*P);                    6000 N !
$ ------------------------------------------------------------------------------
$ Element data
$ ------------------------------------------------------------------------------
$ H
$
$ H is not included in unary
$
$PAR  G(LIQUID,H),,                     +0.5*GHSERH2
$            +8035+25*T+2*T*LN(T);,,                                  N 06Qiu !
$
 PAR  G(GAS,H),,                        +F10383T+RTLNP;,,             N 97SUB !
 PAR  G(GAS,H2),,                       +GHSERH2+RTLNP;,,             N 97SUB !
$
$ H(g)
 FUNCTION F10383T   298.15  +211801.621+24.4989821*T-20.78611*T*LN(T);
      6000.00  N !
$ H2(g)
 FUNCTION GHSERH2   298.15  -9522.9741+78.5273879*T-31.35707*T*LN(T)
       +0.0027589925*T**2-7.46390667E-07*T**3+56582.3*T**(-1);
      1000.00  Y  +180.108664-15.6128256*T-17.84857*T*LN(T)
       -0.00584168*T**2+3.14618667E-07*T**3-1280036*T**(-1);
      2100.00  Y  -18840.1663+92.3120255*T-32.05082*T*LN(T)
       -0.0010728235*T**2+1.14281783E-08*T**3+3561002.5*T**(-1);
      6000.00  N !
$ ------------------------------------------------------------------------------
$ Ti
$
$ BCT_A5 added in unary 3.0
$
 PAR  G(HCP_A3,TI:VA),,                 +GHSERTI;                4000 N 91Din !
 PAR  G(BCC_A2,TI:VA),,                 +GBCCTI;                 4000 N 91Din !
 PAR  G(FCC_A1,TI:VA),,                 +GHSERTI+6000-0.1*T;     4000 N 91Din !
$PAR  G(CBCC_A12,TI:VA),,               +GHSERTI+4602.2;         4000 N 91Din !
$PAR  G(CUB_A13,TI:VA),,                +GHSERTI+7531.2;         4000 N 91Din !
$PAR  G(DIAMOND_A4,TI),,                +GHSERTI+25000;          4000 N 91Din !
$PAR  G(BCT_A5,TI),,                    +GHSERTI+4602.2;         3000 N SGCOST !
 PAR  G(LIQUID,TI),,                    +GLIQTI;                 4000 N 91Din !
$
 FUNCTION GHSERTI   298.15  -8059.921+133.615208*T-23.9933*T*LN(T)
       -0.004777975*T**2+1.06716E-07*T**3+72636*T**(-1);
       900.00  Y  -7811.815+132.988068*T-23.9887*T*LN(T)
       -0.0042033*T**2-9.0876E-08*T**3+42680*T**(-1);
      1155.00  Y  +908.837+66.976538*T-14.9466*T*LN(T)
       -0.0081465*T**2+2.02715E-07*T**3-1477660*T**(-1);
      1941.00  Y  -124526.786+638.806871*T-87.2182461*T*LN(T)
       +0.008204849*T**2-3.04747E-07*T**3+36699805*T**(-1);
      4000.00  N !
 FUNCTION GBCCTI    298.15  -1272.064+134.71418*T-25.5768*T*LN(T)
       -6.63845E-04*T**2-2.78803E-07*T**3+7208*T**(-1);
      1155.00  Y  +6667.385+105.366379*T-22.3771*T*LN(T)
       +0.00121707*T**2-8.4534E-07*T**3-2002750*T**(-1);
      1941.00  Y  +26483.26-182.426471*T+19.0900905*T*LN(T)
       -0.02200832*T**2+1.228863E-06*T**3+1400501*T**(-1);
      4000.00  N !
 FUNCTION GLIQTI    298.15  +12194.415-6.980938*T+GHSERTI;
      1300.00  Y  +369519.198-2554.0225*T+342.059267*T*LN(T)
       -0.163409355*T**2+1.2457117E-05*T**3-67034516*T**(-1);
      1941.00  Y  -19887.066+298.7367*T-46.29*T*LN(T);
      4000.00  N !
 FUNCTION GFCCTI    298.15  +GHSERTI+6000-0.1*T;                       4000 N !
$ ------------------------------------------------------------------------------
$ Binary system
$
$ E. Koenigsberger, G. Eriksson, W.A. Oates,
$ J. Alloys Compd., 299, 148-52(2000).
$
$ Checked against paper. Checked at 6000 K.
$
$ Non-standard models for fcc, bcc and hcp. H solubility in liquid not modelled.
$
 PAR  G(FCC_A1,TI:H),,                  +GFCCTI+GHSERH2
             -139203+136.116*T;,,                                     N 00Koe !
 PAR  L(FCC_A1,TI:H,VA;0),,             +8292.66;,,                   N 00Koe !
 PAR  L(FCC_A1,TI:H,VA;1),,             -16642.1;,,                   N 00Koe !
$
 PAR  G(BCC_A2,TI:H),,                  GBCCTI+0.75*GHSERH2
             -98753.7+98.0744*T;,,                                    N 00Koe !
 PAR  L(BCC_A2,TI:H,VA;0),,             +7818.52-10.7021*T;,,         N 00Koe !
 PAR  L(BCC_A2,TI:H,VA;1),,             -230.48-6.52571*T;,,          N 00Koe !
$
 PAR  G(HCP_A3,TI:H),,                  +GHSERTI+0.5*GHSERH2
             -53190.1+54.7653*T;,,                                    N 00Koe !
 PAR  L(HCP_A3,TI:H,VA;0),,             +6400.92-2.46653*T;,,         N 00Koe !
$ ------------------------------------------------------------------------------
$
$
 LIST-OF-REFERENCE
 NUMBER  SOURCE
  Null   'Unknown source'
  Same   'Same or similar interaction as in the corresponding stable phase'
  COST   'COST 507 database'
  SGCOST 'COST 507 database, SGTE unary database V.3.0, 1996; Al, B, Nd, Ti, Zn'
  91Din  'A.T. Dinsdale, Calphad, 15, 317-425(1991).'
  97SUB  'SGTE substance database, version 1997'
  00Koe  'E. Koenigsberger, G. Eriksson, W.A. Oates,
          J. Alloys Compd., 299, 148-52(2000); Ti-H'
  06Qiu  'C. Qiu, S.M. Opalka, G.B. Olson, D.L. Anton,
          Int. J. Mater. Res., 97, 845-53(2006); Na-H'
!

File: data/databases/sgte-binary/TiH-07Uki.tdb
$
$ Database for Ti-H from S. Ukita et al. 2007.
$
$ S. Ukita, H. Ohtani, M. Hasebe, J. Jpn. Inst. Met., 71, 721-29(2007).
$
$ Dataset created 2024.08.04 by Bengt Hallstedt.
$
$ Non-standard models for fcc, bcc and hcp. H solubility in liquid not modelled.
$
$ ------------------------------------------------------------------------------
 TEMP-LIM 298.15 6000.00 !
$
$ELEMENT NAME  REF. STATE               ATOMIC MASS H298-H0    S298    !
$
 ELEMENT VA   VACUUM                      0.0          0.0      0.0    ! 
 ELEMENT H    1/2_MOLE_H2(G)              1.0079    4234.      65.285  ! 
 ELEMENT TI   HCP_A3                     47.88      4824.      30.72   ! 
$ ------------------------------------------------------------------------------
$ Species
$
 SPECIE  H2                                 H2 !
$ ------------------------------------------------------------------------------
$ Phase definitions
$
 PHASE LIQUID:L % 1 1 !
 CONST LIQUID:L : TI : !
$
$ Fcc (cF4, Fm-3m) and CaF2 (cF12, Fm-3m); occupation of tetrahedral sites
$
 PHASE FCC_A1 %A 2 1 2 !
 CONST FCC_A1 : TI : H% VA : !
$
$ Bcc (cI2, Im-3m)
$
 PHASE BCC_A2 %B 2 1 6 !
 CONST BCC_A2 : TI : H VA% : !
$
$ Hcp (hP2, P6_3/mmc) and Me2X (NiAs-type, hP4, P6_3/mmc, B8_1)
$
 PHASE HCP_A3 %A 2 1 2 !
 CONST HCP_A3 : TI : H VA% : !
$
$ Prototype PtS (tP2, P4_2/mmc), gamma
$
 PHASE TIH_B17 % 2 1 1 !
 CONST TIH_B17 : TI : H : !
$
$ Prototype ThH2 (tI6, I4/mmm), epsilon
$
 PHASE TIH2_L2B % 2 1 2 !
 CONST TIH2_L2B : TI : H% VA : !
$
 PHASE GAS:G % 1 1 !
 CONST GAS:G : H H2 : !
$ ------------------------------------------------------------------------------
$ Defaults
$
 DEFINE-SYSTEM-DEFAULT ELEMENT 2 !
 DEFAULT-COM DEFINE_SYSTEM_ELEMENT VA !
 TYPE-DEF % SEQ * !
 TYPE-DEF A GES AMEND_PHASE_DESCRIPTION @ MAGNETIC -3 0.28 !
 TYPE-DEF B GES AMEND_PHASE_DESCRIPTION @ MAGNETIC -1 0.4 !
 FUNCTION ZERO      298.15  0;                                         6000 N !
 FUNCTION UN_ASS    298.15  0;                                         6000 N !
 FUNCTION R         298.15  +8.31451;                                  6000 N !
 FUNCTION RTLNP     298.15  +8.31451*T*LN(1E-05*P);                    6000 N !
$ ------------------------------------------------------------------------------
$ Element data
$ ------------------------------------------------------------------------------
$ H
$
$ H is not included in unary
$
$PAR  G(LIQUID,H),,                     +0.5*GHSERH2
$            +8035+25*T+2*T*LN(T);,,                                  N 06Qiu !
$
 PAR  G(GAS,H),,                        +F10383T+RTLNP;,,             N 97SUB !
 PAR  G(GAS,H2),,                       +GHSERH2+RTLNP;,,             N 97SUB !
$
$ H(g)
 FUNCTION F10383T   298.15  +211801.621+24.4989821*T-20.78611*T*LN(T);
      6000.00  N !
$ H2(g)
 FUNCTION GHSERH2   298.15  -9522.9741+78.5273879*T-31.35707*T*LN(T)
       +0.0027589925*T**2-7.46390667E-07*T**3+56582.3*T**(-1);
      1000.00  Y  +180.108664-15.6128256*T-17.84857*T*LN(T)
       -0.00584168*T**2+3.14618667E-07*T**3-1280036*T**(-1);
      2100.00  Y  -18840.1663+92.3120255*T-32.05082*T*LN(T)
       -0.0010728235*T**2+1.14281783E-08*T**3+3561002.5*T**(-1);
      6000.00  N !
 FUNCTION GHSERHH   298.15  +0.5*GHSERH2;                              6000 N !
$ ------------------------------------------------------------------------------
$ Ti
$
$ BCT_A5 added in unary 3.0
$
 PAR  G(HCP_A3,TI:VA),,                 +GHSERTI;                4000 N 91Din !
 PAR  G(BCC_A2,TI:VA),,                 +GBCCTI;                 4000 N 91Din !
 PAR  G(FCC_A1,TI:VA),,                 +GHSERTI+6000-0.1*T;     4000 N 91Din !
$PAR  G(CBCC_A12,TI:VA),,               +GHSERTI+4602.2;         4000 N 91Din !
$PAR  G(CUB_A13,TI:VA),,                +GHSERTI+7531.2;         4000 N 91Din !
$PAR  G(DIAMOND_A4,TI),,                +GHSERTI+25000;          4000 N 91Din !
$PAR  G(BCT_A5,TI),,                    +GHSERTI+4602.2;         3000 N SGCOST !
 PAR  G(LIQUID,TI),,                    +GLIQTI;                 4000 N 91Din !
$
 PAR  G(TIH2_L2B,TI:VA),,               +GHSERTI+5310;,,              N 07Uki !
$
 FUNCTION GHSERTI   298.15  -8059.921+133.615208*T-23.9933*T*LN(T)
       -0.004777975*T**2+1.06716E-07*T**3+72636*T**(-1);
       900.00  Y  -7811.815+132.988068*T-23.9887*T*LN(T)
       -0.0042033*T**2-9.0876E-08*T**3+42680*T**(-1);
      1155.00  Y  +908.837+66.976538*T-14.9466*T*LN(T)
       -0.0081465*T**2+2.02715E-07*T**3-1477660*T**(-1);
      1941.00  Y  -124526.786+638.806871*T-87.2182461*T*LN(T)
       +0.008204849*T**2-3.04747E-07*T**3+36699805*T**(-1);
      4000.00  N !
 FUNCTION GBCCTI    298.15  -1272.064+134.71418*T-25.5768*T*LN(T)
       -6.63845E-04*T**2-2.78803E-07*T**3+7208*T**(-1);
      1155.00  Y  +6667.385+105.366379*T-22.3771*T*LN(T)
       +0.00121707*T**2-8.4534E-07*T**3-2002750*T**(-1);
      1941.00  Y  +26483.26-182.426471*T+19.0900905*T*LN(T)
       -0.02200832*T**2+1.228863E-06*T**3+1400501*T**(-1);
      4000.00  N !
 FUNCTION GLIQTI    298.15  +12194.415-6.980938*T+GHSERTI;
      1300.00  Y  +369519.198-2554.0225*T+342.059267*T*LN(T)
       -0.163409355*T**2+1.2457117E-05*T**3-67034516*T**(-1);
      1941.00  Y  -19887.066+298.7367*T-46.29*T*LN(T);
      4000.00  N !
 FUNCTION GFCCTI    298.15  +GHSERTI+6000-0.1*T;                       4000 N !
$ ------------------------------------------------------------------------------
$ Binary system
$
$ S. Ukita, H. Ohtani, M. Hasebe, J. Jpn. Inst. Met., 71, 721-29(2007).
$
$ Checked against paper. Checked at 6000 K.
$
$ Non-standard models for fcc, bcc and hcp. H solubility in liquid not modelled.
$
 PAR  G(FCC_A1,TI:H),,                  +GHSERTI+2*GHSERHH
             -133800+135.6*T;,,                                       N 07Uki !
 PAR  L(FCC_A1,TI:H,VA;0),,             -8850+24.6*T;,,               N 07Uki !
 PAR  L(FCC_A1,TI:H,VA;1),,             -46800+33*T;,,                N 07Uki !
$
 PAR  G(BCC_A2,TI:H),,                  GHSERTI+6*GHSERHH
             +398300+355.6*T;,,                                       N 07Uki !
 PAR  L(BCC_A2,TI:H,VA;0),,             -1309000+326.2*T;,,           N 07Uki !
 PAR  L(BCC_A2,TI:H,VA;1),,             -415800+245.7*T;,,            N 07Uki !
 PAR  L(BCC_A2,TI:H,VA;2),,             +170100-34.3*T;,,             N 07Uki !
$
 PAR  G(HCP_A3,TI:H),,                  +GHSERTI+2*GHSERHH
             +7572+173.4*T;,,                                         N 07Uki !
 PAR  L(HCP_A3,TI:H,VA;0),,             -255900+2.4*T;,,              N 07Uki !
 PAR  L(HCP_A3,TI:H,VA;1),,             -283200+185.4*T;,,            N 07Uki !
 PAR  L(HCP_A3,TI:H,VA;2),,             -127800+121.2*T;,,            N 07Uki !
$
 PAR  G(TIH_B17,TI:H),,                 +GHSERTI+GHSERHH
             -71320+69.7*T;,,                                         N 07Uki !
$
 PAR  G(TIH2_L2B,TI:H),,                +GHSERTI+2*GHSERHH
             -138000+148.2*T;,,                                       N 07Uki !
 PAR  L(TIH2_L2B,TI:H,VA;0),,           +45000;,,                     N 07Uki !
$ ------------------------------------------------------------------------------
$
$
 LIST-OF-REFERENCE
 NUMBER  SOURCE
  Null   'Unknown source'
  Same   'Same or similar interaction as in the corresponding stable phase'
  COST   'COST 507 database'
  SGCOST 'COST 507 database, SGTE unary database V.3.0, 1996; Al, B, Nd, Ti, Zn'
  91Din  'A.T. Dinsdale, Calphad, 15, 317-425(1991).'
  97SUB  'SGTE substance database, version 1997'
  06Qiu  'C. Qiu, S.M. Opalka, G.B. Olson, D.L. Anton,
          Int. J. Mater. Res., 97, 845-53(2006); Na-H'
  07Uki  'S. Ukita, H. Ohtani, M. Hasebe,
          J. Jpn. Inst. Met., 71, 721-29(2007); Ti-H'
!

File: data/databases/sgte-binary/TiH-08Qiu.tdb
$
$ Database for Ti-H from C. Qiu et al. 2008.
$
$ C. Qiu, S.M. Opalka, O.M. Loevvik, G.B. Olson, Calphad, 32, 624-36(2008).
$
$ Dataset created 2024.08.03 by Bengt Hallstedt.
$
$ In the paper TiH2 is modelled as a separate phase and without Ti in fcc.
$ Here TiH2 is modelled as part of FCC_A1 with a 1:2 model. The GBTIH2
$ function is presumably from SGSUB.
$
$ ------------------------------------------------------------------------------
 TEMP-LIM 298.15 6000.00 !
$
$ELEMENT NAME  REF. STATE               ATOMIC MASS H298-H0    S298    !
$
 ELEMENT VA   VACUUM                      0.0          0.0      0.0    ! 
 ELEMENT H    1/2_MOLE_H2(G)              1.0079    4234.      65.285  ! 
 ELEMENT TI   HCP_A3                     47.88      4824.      30.72   ! 
$ ------------------------------------------------------------------------------
$ Species
$
 SPECIE  H2                                 H2 !
$ ------------------------------------------------------------------------------
$ Phase definitions
$
 PHASE LIQUID:L % 1 1 !
 CONST LIQUID:L : H TI : !
$
$ Fcc (cF4, Fm-3m) and CaF2 (cF12, Fm-3m); occupation of tetrahedral sites
$
 PHASE FCC_A1 %A 2 1 2 !
 CONST FCC_A1 : TI : H% VA : !
$
$ Bcc (cI2, Im-3m)
$
 PHASE BCC_A2 %B 2 1 3 !
 CONST BCC_A2 : TI : H VA% : !
$
$ Hcp (hP2, P6_3/mmc) and Me2X (NiAs-type, hP4, P6_3/mmc, B8_1)
$
 PHASE HCP_A3 %A 2 1 0.5 !
 CONST HCP_A3 : TI : H VA% : !
$
 PHASE GAS:G % 1 1 !
 CONST GAS:G : H H2 : !
$ ------------------------------------------------------------------------------
$ Defaults
$
 DEFINE-SYSTEM-DEFAULT ELEMENT 2 !
 DEFAULT-COM DEFINE_SYSTEM_ELEMENT VA !
 TYPE-DEF % SEQ * !
 TYPE-DEF A GES AMEND_PHASE_DESCRIPTION @ MAGNETIC -3 0.28 !
 TYPE-DEF B GES AMEND_PHASE_DESCRIPTION @ MAGNETIC -1 0.4 !
 FUNCTION ZERO      298.15  0;                                         6000 N !
 FUNCTION UN_ASS    298.15  0;                                         6000 N !
 FUNCTION R         298.15  +8.31451;                                  6000 N !
 FUNCTION RTLNP     298.15  +8.31451*T*LN(1E-05*P);                    6000 N !
$ ------------------------------------------------------------------------------
$ Element data
$ ------------------------------------------------------------------------------
$ H
$
$ H is not included in unary
$
 PAR  G(LIQUID,H),,                     +0.5*GHSERH2
             +8035+25*T+2*T*LN(T);,,                                  N 06Qiu !
$
 PAR  G(GAS,H),,                        +F10383T+RTLNP;,,             N 97SUB !
 PAR  G(GAS,H2),,                       +GHSERH2+RTLNP;,,             N 97SUB !
$
$ H(g)
 FUNCTION F10383T   298.15  +211801.621+24.4989821*T-20.78611*T*LN(T);
      6000.00  N !
$ H2(g)
 FUNCTION GHSERH2   298.15  -9522.9741+78.5273879*T-31.35707*T*LN(T)
       +0.0027589925*T**2-7.46390667E-07*T**3+56582.3*T**(-1);
      1000.00  Y  +180.108664-15.6128256*T-17.84857*T*LN(T)
       -0.00584168*T**2+3.14618667E-07*T**3-1280036*T**(-1);
      2100.00  Y  -18840.1663+92.3120255*T-32.05082*T*LN(T)
       -0.0010728235*T**2+1.14281783E-08*T**3+3561002.5*T**(-1);
      6000.00  N !
$ ------------------------------------------------------------------------------
$ Ti
$
$ BCT_A5 added in unary 3.0
$
 PAR  G(HCP_A3,TI:VA),,                 +GHSERTI;                4000 N 91Din !
 PAR  G(BCC_A2,TI:VA),,                 +GBCCTI;                 4000 N 91Din !
 PAR  G(FCC_A1,TI:VA),,                 +GHSERTI+6000-0.1*T;     4000 N 91Din !
$PAR  G(CBCC_A12,TI:VA),,               +GHSERTI+4602.2;         4000 N 91Din !
$PAR  G(CUB_A13,TI:VA),,                +GHSERTI+7531.2;         4000 N 91Din !
$PAR  G(DIAMOND_A4,TI),,                +GHSERTI+25000;          4000 N 91Din !
$PAR  G(BCT_A5,TI),,                    +GHSERTI+4602.2;         3000 N SGCOST !
 PAR  G(LIQUID,TI),,                    +GLIQTI;                 4000 N 91Din !
$
 FUNCTION GHSERTI   298.15  -8059.921+133.615208*T-23.9933*T*LN(T)
       -0.004777975*T**2+1.06716E-07*T**3+72636*T**(-1);
       900.00  Y  -7811.815+132.988068*T-23.9887*T*LN(T)
       -0.0042033*T**2-9.0876E-08*T**3+42680*T**(-1);
      1155.00  Y  +908.837+66.976538*T-14.9466*T*LN(T)
       -0.0081465*T**2+2.02715E-07*T**3-1477660*T**(-1);
      1941.00  Y  -124526.786+638.806871*T-87.2182461*T*LN(T)
       +0.008204849*T**2-3.04747E-07*T**3+36699805*T**(-1);
      4000.00  N !
 FUNCTION GBCCTI    298.15  -1272.064+134.71418*T-25.5768*T*LN(T)
       -6.63845E-04*T**2-2.78803E-07*T**3+7208*T**(-1);
      1155.00  Y  +6667.385+105.366379*T-22.3771*T*LN(T)
       +0.00121707*T**2-8.4534E-07*T**3-2002750*T**(-1);
      1941.00  Y  +26483.26-182.426471*T+19.0900905*T*LN(T)
       -0.02200832*T**2+1.228863E-06*T**3+1400501*T**(-1);
      4000.00  N !
 FUNCTION GLIQTI    298.15  +12194.415-6.980938*T+GHSERTI;
      1300.00  Y  +369519.198-2554.0225*T+342.059267*T*LN(T)
       -0.163409355*T**2+1.2457117E-05*T**3-67034516*T**(-1);
      1941.00  Y  -19887.066+298.7367*T-46.29*T*LN(T);
      4000.00  N !
 FUNCTION GFCCTI    298.15  +GHSERTI+6000-0.1*T;                       4000 N !
$ ------------------------------------------------------------------------------
$ Binary system
$
$ C. Qiu, S.M. Opalka, O.M. Loevvik, G.B. Olson, Calphad, 32, 624-36(2008).
$
$ Checked against paper. Checked at 6000 K.
$
$ In the paper TiH2 is modelled as a separate phase and without Ti in fcc.
$ Here TiH2 is modelled as part of FCC_A1 with a 1:2 model. The GBTIH2
$ function is presumably from SGSUB.
$
 PAR  L(LIQUID,H,TI;0),,                +UN_ASS;,,                    N !
$
 PAR  G(FCC_A1,TI:H),,                  +GBTIH2+6150-0.2965*T;,,      N 08Qiu !
$
 PAR  G(BCC_A2,TI:H),,                  +GHSERTI+1.5*GHSERH2
             -124220-233.8955*T+56.1833*T*LN(T);,,                    N 08Qiu !
 PAR  L(BCC_A2,TI:H,VA;0),,             -44910+22.8047*T;,,           N 08Qiu !
$
 PAR  G(HCP_A3,TI:H),,                  +GHSERTI+0.25*GHSERH2
             +64310-766.9133*T+103.9079*T*LN(T);,,                    N 08Qiu !
 PAR  L(HCP_A3,TI:H,VA;0),,             -21155;,,                     N 08Qiu !
$
 FUNCTION GBTIH2    298.15  -147306.064-47.3294265*T+8.608496*T*LN(T)
       -0.0736384*T**2+1.21497783E-05*T**3-56239.65*T**(-1);
       700.00  Y  -164291.412+195.657589*T-28.70262*T*LN(T)
       -0.036229465*T**2+4.955565E-06*T**3+1435710.5*T**(-1);
      1100.00  Y  -162657.97+260.226786*T-39.95143*T*LN(T)
       -0.020358905*T**2+2.02269833E-06*T**3-365.22975*T**(-1);
      1500.00  Y  -167412.472+333.609415*T-50.93267*T*LN(T)
       -0.01208971*T**2+9.99446E-07*T**3-14332.105*T**(-1);
      2000.00  N !
$ ------------------------------------------------------------------------------
$
$
 LIST-OF-REFERENCE
 NUMBER  SOURCE
  Null   'Unknown source'
  Same   'Same or similar interaction as in the corresponding stable phase'
  COST   'COST 507 database'
  SGCOST 'COST 507 database, SGTE unary database V.3.0, 1996; Al, B, Nd, Ti, Zn'
  91Din  'A.T. Dinsdale, Calphad, 15, 317-425(1991).'
  97SUB  'SGTE substance database, version 1997'
  06Qiu  'C. Qiu, S.M. Opalka, G.B. Olson, D.L. Anton,
          Int. J. Mater. Res., 97, 845-53(2006); Na-H'
  08Qiu  'C. Qiu, S.M. Opalka, O.M. Loevvik, G.B. Olson,
          Calphad, 32, 624-36(2008); Ti-H'
!

File: data/databases/sgte-binary/TiH-10Wan.tdb
$
$ Database for Ti-H from K. Wang et al. 2010
$
$ K. Wang, X. Kong, J. Du, C. Li, Z. Li, Z. Wu, Calphad, 34, 317-23(2010).
$
$ Dataset created 2016.05.26 by Bengt Hallstedt.
$ 2021.02.05: Modified for use with GES6.
$
$ Non-standard models for fcc and bcc.
$
$ The sign of L(LIQUID,H,TIH2;1) had to be changed in the author's tdb (Pandat).
$
$ ------------------------------------------------------------------------------
 TEMP-LIM 298.15 6000.00 !
$
$ELEMENT NAME  REF. STATE               ATOMIC MASS H298-H0    S298    !
$
 ELEMENT VA   VACUUM                      0.0          0.0      0.0    ! 
 ELEMENT H    1/2_MOLE_H2(G)              1.0079    4234.      65.285  ! 
 ELEMENT TI   HCP_A3                     47.88      4824.      30.72   ! 
$ ------------------------------------------------------------------------------
$ Species
$
 SPECIE  TIH2                               TI1H2 !
 SPECIE  H2                                 H2 !
$ ------------------------------------------------------------------------------
$ Phase definitions
$
 PHASE LIQUID:L % 1 1 !
 CONST LIQUID:L : H TI TIH2 : !
$
$ Fcc (cF4, Fm-3m) and CaF2 (cF12, Fm-3m); occupation of tetrahedral sites
$
 PHASE FCC_A1 %A 2 1 2 !
 CONST FCC_A1 : TI : H% VA : !
$
$ Bcc (cI2, Im-3m)
$
 PHASE BCC_A2 %B 2 1 1.5 !
 CONST BCC_A2 : TI : H VA% : !
$
$ Hcp (hP2, P6_3/mmc) and Me2X (NiAs-type, hP4, P6_3/mmc, B8_1)
$
 PHASE HCP_A3 %A 2 1 0.5 !
 CONST HCP_A3 : TI : H VA% : !
$
 PHASE GAS:G % 1 1 !
 CONST GAS:G : H H2 : !
$ ------------------------------------------------------------------------------
$ Defaults
$
 DEFINE-SYSTEM-DEFAULT ELEMENT 2 !
 DEFAULT-COM DEFINE_SYSTEM_ELEMENT VA !
 TYPE-DEF % SEQ * !
 TYPE-DEF A GES AMEND_PHASE_DESCRIPTION @ MAGNETIC -3 0.28 !
 TYPE-DEF B GES AMEND_PHASE_DESCRIPTION @ MAGNETIC -1 0.4 !
 FUNCTION ZERO      298.15  0;                                         6000 N !
 FUNCTION UN_ASS    298.15  0;                                         6000 N !
 FUNCTION R         298.15  +8.31451;                                  6000 N !
 FUNCTION RTLNP     298.15  +8.31451*T*LN(1E-05*P);                    6000 N !
$ ------------------------------------------------------------------------------
$ Element data
$ ------------------------------------------------------------------------------
$ H
$
$ H is not included in unary
$
 PAR  G(LIQUID,H),,                     +0.5*GHSERH2
             +8035+25*T+2*T*LN(T);,,                                  N 06Qiu !
$
 PAR  G(GAS,H),,                        +F10383T+RTLNP;,,             N 97SUB !
 PAR  G(GAS,H2),,                       +GHSERH2+RTLNP;,,             N 97SUB !
$
$ H(g)
 FUNCTION F10383T   298.15  +211801.621+24.4989821*T-20.78611*T*LN(T);
      6000.00  N !
$ H2(g)
 FUNCTION GHSERH2   298.15  -9522.9741+78.5273879*T-31.35707*T*LN(T)
       +0.0027589925*T**2-7.46390667E-07*T**3+56582.3*T**(-1);
      1000.00  Y  +180.108664-15.6128256*T-17.84857*T*LN(T)
       -0.00584168*T**2+3.14618667E-07*T**3-1280036*T**(-1);
      2100.00  Y  -18840.1663+92.3120255*T-32.05082*T*LN(T)
       -0.0010728235*T**2+1.14281783E-08*T**3+3561002.5*T**(-1);
      6000.00  N !
$ ------------------------------------------------------------------------------
$ Ti
$
$ BCT_A5 added in unary 3.0
$
 PAR  G(HCP_A3,TI:VA),,                 +GHSERTI;                4000 N 91Din !
 PAR  G(BCC_A2,TI:VA),,                 +GBCCTI;                 4000 N 91Din !
 PAR  G(FCC_A1,TI:VA),,                 +GHSERTI+6000-0.1*T;     4000 N 91Din !
$PAR  G(CBCC_A12,TI:VA),,               +GHSERTI+4602.2;         4000 N 91Din !
$PAR  G(CUB_A13,TI:VA),,                +GHSERTI+7531.2;         4000 N 91Din !
$PAR  G(DIAMOND_A4,TI),,                +GHSERTI+25000;          4000 N 91Din !
$PAR  G(BCT_A5,TI),,                    +GHSERTI+4602.2;         3000 N SGCOST !
 PAR  G(LIQUID,TI),,                    +GLIQTI;                 4000 N 91Din !
$
 FUNCTION GHSERTI   298.15  -8059.921+133.615208*T-23.9933*T*LN(T)
       -0.004777975*T**2+1.06716E-07*T**3+72636*T**(-1);
       900.00  Y  -7811.815+132.988068*T-23.9887*T*LN(T)
       -0.0042033*T**2-9.0876E-08*T**3+42680*T**(-1);
      1155.00  Y  +908.837+66.976538*T-14.9466*T*LN(T)
       -0.0081465*T**2+2.02715E-07*T**3-1477660*T**(-1);
      1941.00  Y  -124526.786+638.806871*T-87.2182461*T*LN(T)
       +0.008204849*T**2-3.04747E-07*T**3+36699805*T**(-1);
      4000.00  N !
 FUNCTION GBCCTI    298.15  -1272.064+134.71418*T-25.5768*T*LN(T)
       -6.63845E-04*T**2-2.78803E-07*T**3+7208*T**(-1);
      1155.00  Y  +6667.385+105.366379*T-22.3771*T*LN(T)
       +0.00121707*T**2-8.4534E-07*T**3-2002750*T**(-1);
      1941.00  Y  +26483.26-182.426471*T+19.0900905*T*LN(T)
       -0.02200832*T**2+1.228863E-06*T**3+1400501*T**(-1);
      4000.00  N !
 FUNCTION GLIQTI    298.15  +12194.415-6.980938*T+GHSERTI;
      1300.00  Y  +369519.198-2554.0225*T+342.059267*T*LN(T)
       -0.163409355*T**2+1.2457117E-05*T**3-67034516*T**(-1);
      1941.00  Y  -19887.066+298.7367*T-46.29*T*LN(T);
      4000.00  N !
 FUNCTION GFCCTI    298.15  +GHSERTI+6000-0.1*T;                       4000 N !
$ ------------------------------------------------------------------------------
$ Binary system
$
$ K. Wang, X. Kong, J. Du, C. Li, Z. Li, Z. Wu, Calphad, 34, 317-23(2010).
$
$ Checked against paper and author's tdb. Checked at 6000 K.
$
$ Non-standard models for fcc and bcc.
$
$ The sign of L(LIQUID,H,TIH2;1) had to be changed in the author's tdb (Pandat).
$
 PAR  G(LIQUID,TIH2),,                  +GHSERTI+GHSERH2
             +73032.4+80.2085*T;,,                                    N 10Wan !
 PAR  L(LIQUID,H,TIH2;0),,              -184222-152.063*T;,,          N 10Wan !
 PAR  L(LIQUID,H,TIH2;1),,              +154263+44.2163*T;,,          N 10Wan !
 PAR  L(LIQUID,TI,TIH2;0),,             -168706-11.8476*T;,,          N 10Wan !
$
 PAR  G(FCC_A1,TI:H),,                  +GFCCTI+GHSERH2
             -141748+138.601*T;,,                                     N 10Wan !
 PAR  L(FCC_A1,TI:H,VA;0),,             +8229.73;,,                   N 10Wan !
 PAR  L(FCC_A1,TI:H,VA;1),,             -17080.7;,,                   N 10Wan !
$
 PAR  G(BCC_A2,TI:H),,                  +GBCCTI+0.75*GHSERH2
             -95951.4+95.036*T;,,                                     N 10Wan !
 PAR  L(BCC_A2,TI:H,VA;0),,             +2970.28-6.5847*T;,,          N 10Wan !
 PAR  L(BCC_A2,TI:H,VA;1),,             -7380.82-0.3547*T;,,          N 10Wan !
$
 PAR  G(HCP_A3,TI:H),,                  +GHSERTI+0.25*GHSERH2
             -25108.3+22.1306*T;,,                                    N 10Wan !
 PAR  L(HCP_A3,TI:H,VA;0),,             +2218.31+0.3981*T;,,          N 10Wan !
$ ------------------------------------------------------------------------------
$
$
 LIST-OF-REFERENCE
 NUMBER  SOURCE
  Null   'Unknown source'
  Same   'Same or similar interaction as in the corresponding stable phase'
  COST   'COST 507 database'
  SGCOST 'COST 507 database, SGTE unary database V.3.0, 1996; Al, B, Nd, Ti, Zn'
  91Din  'A.T. Dinsdale, Calphad, 15, 317-425(1991).'
  97SUB  'SGTE substance database, version 1997'
  06Qiu  'C. Qiu, S.M. Opalka, G.B. Olson, D.L. Anton,
          Int. J. Mater. Res., 97, 845-53(2006); Na-H'
  10Wan  'K. Wang, X. Kong, J. Du, C. Li, Z. Li, Z. Wu,
          Calphad, 34, 317-23(2010); Ti-H'
!

File: data/databases/sgte-binary/TiH-87Kiv.tdb
$
$ Database for Ti-H from J.K. Kivilahti and J.M. Miettinen 1987.
$
$ J.K. Kivilahti, J.M. Miettinen, Calphad, 11, 187-99(1987).
$
$ Dataset created 2024.08.02 by Bengt Hallstedt.
$
$ Non-standard models for fcc and hcp. H solubility in liquid not modelled.
$
$ Non-SGTE lattice stability for fcc-Ti.
$
$ The bcc = hcp + fcc eutectoid is at 570 K instead of 553 K.
$
$ ------------------------------------------------------------------------------
 TEMP-LIM 298.15 6000.00 !
$
$ELEMENT NAME  REF. STATE               ATOMIC MASS H298-H0    S298    !
$
 ELEMENT VA   VACUUM                      0.0          0.0      0.0    ! 
 ELEMENT H    1/2_MOLE_H2(G)              1.0079    4234.      65.285  ! 
 ELEMENT TI   HCP_A3                     47.88      4824.      30.72   ! 
$ ------------------------------------------------------------------------------
$ Species
$
 SPECIE  H2                                 H2 !
$ ------------------------------------------------------------------------------
$ Phase definitions
$
 PHASE LIQUID:L % 1 1 !
 CONST LIQUID:L : TI : !
$
$ Fcc (cF4, Fm-3m) and CaF2 (cF12, Fm-3m); occupation of tetrahedral sites
$
 PHASE FCC_A1 %A 2 1 2 !
 CONST FCC_A1 : TI : H% VA : !
$
$ Bcc (cI2, Im-3m)
$
 PHASE BCC_A2 %B 2 1 3 !
 CONST BCC_A2 : TI : H VA% : !
$
$ Hcp (hP2, P6_3/mmc) and Me2X (NiAs-type, hP4, P6_3/mmc, B8_1)
$
 PHASE HCP_A3 %A 2 1 1 !
 CONST HCP_A3 : TI : H VA% : !
$
 PHASE GAS:G % 1 1 !
 CONST GAS:G : H H2 : !
$ ------------------------------------------------------------------------------
$ Defaults
$
 DEFINE-SYSTEM-DEFAULT ELEMENT 2 !
 DEFAULT-COM DEFINE_SYSTEM_ELEMENT VA !
 TYPE-DEF % SEQ * !
 TYPE-DEF A GES AMEND_PHASE_DESCRIPTION @ MAGNETIC -3 0.28 !
 TYPE-DEF B GES AMEND_PHASE_DESCRIPTION @ MAGNETIC -1 0.4 !
 FUNCTION ZERO      298.15  0;                                         6000 N !
 FUNCTION UN_ASS    298.15  0;                                         6000 N !
 FUNCTION R         298.15  +8.31451;                                  6000 N !
 FUNCTION RTLNP     298.15  +8.31451*T*LN(1E-05*P);                    6000 N !
$ ------------------------------------------------------------------------------
$ Element data
$ ------------------------------------------------------------------------------
$ H
$
$ H is not included in unary
$
$PAR  G(LIQUID,H),,                     +0.5*GHSERH2
$            +8035+25*T+2*T*LN(T);,,                                  N 06Qiu !
$
 PAR  G(GAS,H),,                        +F10383T+RTLNP;,,             N 97SUB !
 PAR  G(GAS,H2),,                       +GHSERH2+RTLNP;,,             N 97SUB !
$
$ H(g)
 FUNCTION F10383T   298.15  +211801.621+24.4989821*T-20.78611*T*LN(T);
      6000.00  N !
$ H2(g)
 FUNCTION GHSERH2   298.15  -9522.9741+78.5273879*T-31.35707*T*LN(T)
       +0.0027589925*T**2-7.46390667E-07*T**3+56582.3*T**(-1);
      1000.00  Y  +180.108664-15.6128256*T-17.84857*T*LN(T)
       -0.00584168*T**2+3.14618667E-07*T**3-1280036*T**(-1);
      2100.00  Y  -18840.1663+92.3120255*T-32.05082*T*LN(T)
       -0.0010728235*T**2+1.14281783E-08*T**3+3561002.5*T**(-1);
      6000.00  N !
$ ------------------------------------------------------------------------------
$ Ti
$
$ BCT_A5 added in unary 3.0
$
$ FCC_A1 from 87Kiv not included in unary
$
 PAR  G(HCP_A3,TI:VA),,                 +GHSERTI;                4000 N 91Din !
 PAR  G(BCC_A2,TI:VA),,                 +GBCCTI;                 4000 N 91Din !
$PAR  G(FCC_A1,TI:VA),,                 +GHSERTI+6000-0.1*T;     4000 N 91Din !
 PAR  G(FCC_A1,TI:VA),,                 +GHSERTI+12051+6.388*T;  4000 N 87Kiv !
$PAR  G(CBCC_A12,TI:VA),,               +GHSERTI+4602.2;         4000 N 91Din !
$PAR  G(CUB_A13,TI:VA),,                +GHSERTI+7531.2;         4000 N 91Din !
$PAR  G(DIAMOND_A4,TI),,                +GHSERTI+25000;          4000 N 91Din !
$PAR  G(BCT_A5,TI),,                    +GHSERTI+4602.2;         3000 N SGCOST !
 PAR  G(LIQUID,TI),,                    +GLIQTI;                 4000 N 91Din !
$
 FUNCTION GHSERTI   298.15  -8059.921+133.615208*T-23.9933*T*LN(T)
       -0.004777975*T**2+1.06716E-07*T**3+72636*T**(-1);
       900.00  Y  -7811.815+132.988068*T-23.9887*T*LN(T)
       -0.0042033*T**2-9.0876E-08*T**3+42680*T**(-1);
      1155.00  Y  +908.837+66.976538*T-14.9466*T*LN(T)
       -0.0081465*T**2+2.02715E-07*T**3-1477660*T**(-1);
      1941.00  Y  -124526.786+638.806871*T-87.2182461*T*LN(T)
       +0.008204849*T**2-3.04747E-07*T**3+36699805*T**(-1);
      4000.00  N !
 FUNCTION GBCCTI    298.15  -1272.064+134.71418*T-25.5768*T*LN(T)
       -6.63845E-04*T**2-2.78803E-07*T**3+7208*T**(-1);
      1155.00  Y  +6667.385+105.366379*T-22.3771*T*LN(T)
       +0.00121707*T**2-8.4534E-07*T**3-2002750*T**(-1);
      1941.00  Y  +26483.26-182.426471*T+19.0900905*T*LN(T)
       -0.02200832*T**2+1.228863E-06*T**3+1400501*T**(-1);
      4000.00  N !
 FUNCTION GLIQTI    298.15  +12194.415-6.980938*T+GHSERTI;
      1300.00  Y  +369519.198-2554.0225*T+342.059267*T*LN(T)
       -0.163409355*T**2+1.2457117E-05*T**3-67034516*T**(-1);
      1941.00  Y  -19887.066+298.7367*T-46.29*T*LN(T);
      4000.00  N !
 FUNCTION GFCCTI    298.15  +GHSERTI+6000-0.1*T;                       4000 N !
$ ------------------------------------------------------------------------------
$ Binary system
$
$ J.K. Kivilahti, J.M. Miettinen, Calphad, 11, 187-99(1987).
$
$ Checked against paper. Checked at 6000 K.
$
$ Non-standard models for fcc and hcp. H solubility in liquid not modelled.
$
$ Non-SGTE lattice stability for fcc-Ti.
$
$ The bcc = hcp + fcc eutectoid is at 570 K instead of 553 K.
$
 PAR  G(FCC_A1,TI:H),,                  +GHSERTI+GHSERH2
             -128693+129.647*T;,,                                     N 87Kiv !
 PAR  L(FCC_A1,TI:H,VA;0),,             -12373;,,                     N 87Kiv !
 PAR  L(FCC_A1,TI:H,VA;1),,             -14292;,,                     N 87Kiv !
$
 PAR  G(BCC_A2,TI:H),,                  GHSERTI+1.5*GHSERH2
             -120364+173.15*T-0.35*T*LN(T)+0.002*T**2-1.3671E-07*T**3
             -31400*T**(-1);,,                                        N 87Kiv !
 PAR  L(BCC_A2,TI:H,VA;0),,             -122232+61.37*T;,,            N 87Kiv !
 PAR  L(BCC_A2,TI:H,VA;1),,             -80390+57.643*T;,,            N 87Kiv !
$
 PAR  G(HCP_A3,TI:H),,                  +GHSERTI+0.5*GHSERH2
             -60368+63.043*T;,,                                       N 87Kiv !
 PAR  L(HCP_A3,TI:H,VA;0),,             +13614-14.308*T;,,            N 87Kiv !
$ ------------------------------------------------------------------------------
$
$
 LIST-OF-REFERENCE
 NUMBER  SOURCE
  Null   'Unknown source'
  Same   'Same or similar interaction as in the corresponding stable phase'
  COST   'COST 507 database'
  SGCOST 'COST 507 database, SGTE unary database V.3.0, 1996; Al, B, Nd, Ti, Zn'
  87Kiv  'J.K. Kivilahti, J.M. Miettinen, Calphad, 11, 187-99(1987); Ti-H'
  91Din  'A.T. Dinsdale, Calphad, 15, 317-425(1991).'
  97SUB  'SGTE substance database, version 1997'
  06Qiu  'C. Qiu, S.M. Opalka, G.B. Olson, D.L. Anton,
          Int. J. Mater. Res., 97, 845-53(2006); Na-H'
!
