Repository: orchid-calphad/orchid-project.org

# orchid-project.org

Website and released data of **ORCHID** (Open Repository for CALPHAD Hypotheses, Intelligence, and Discovery),
served by GitHub Pages at https://orchid-project.org. Releases are archived on Zenodo (one DOI per version).

- `index.html`, `catalog/`, `best-practices.html` — static, self-contained pages (generated in the ORCHID tooling).
- `data/` — released data: catalog, redistributable TDB files, convex hulls. Licences: `data/LICENSES.md`, `data/NOTICE.md`.
- `llms.txt`, `data/croissant.json`, `CITATION.cff`, `.zenodo.json` — machine-readable metadata.

Only data with clear redistribution rights are published.

File: data/databases/sgte-binary/TiP-06Oht.tdb
$
$ Database for Ti-P from H. Ohtani et al. 2006
$
$ H. Ohtani, N. Hanaya, M. Hasebe, S. Teraoka, M. Abe,
$ Calphad, 30, 147-58(2006).
$
$ Dataset created 2019.03.09 by Bengt Hallstedt.
$ 2021.02.05: Modified for use with GES6.
$
$ Temperature dependencies are too strong.
$
$ There is an inverse miscibility gap with a minimum at x(P)=0.89 and 3476 K.
$
$ ------------------------------------------------------------------------------
 TEMP-LIM 298.15 6000.00 !
$
$ELEMENT NAME  REF. STATE               ATOMIC MASS H298-H0    S298    !
$
 ELEMENT VA   VACUUM                      0.0          0.0      0.0    ! 
 ELEMENT P    WHITE_P                    30.97376   5360.0     41.09   ! 
 ELEMENT TI   HCP_A3                     47.88      4824.      30.72   ! 
$ ------------------------------------------------------------------------------
$ Phase definitions
$
 PHASE LIQUID:L % 1 1 !
 CONST LIQUID:L : P TI : !
$
$ Fcc (cF4, Fm-3m) and MeX (cF8, Fm-3m)
$
 PHASE FCC_A1 %A 2 1 1 !
 CONST FCC_A1 : P TI : VA : !
$
$ Bcc (cI2, Im-3m)
$
 PHASE BCC_A2 %B 2 1 3 !
 CONST BCC_A2 : P TI% : VA : !
$
$ Hcp (hP2, P6_3/mmc) and Me2X (NiAs-type, hP4, P6_3/mmc, B8_1)
$
 PHASE HCP_A3 %A 2 1 0.5 !
 CONST HCP_A3 : TI : VA : !
$
$ Crystal structure seems not to be well defined
$
 PHASE WHITE_P % 1 1 !
 CONST WHITE_P : P : !
$
$ Crystal structure seems not to be well defined
$
 PHASE RED_P % 1 1 !
 CONST RED_P : P : !
$
$ Prototype Ti3P (tP32, P4_2/n)
$
 PHASE TI3P % 2 3 1 !
 CONST TI3P : TI : P : !
$
$ Prototype Fe2P (hP9, P-62m)
$
 PHASE M2P_C22 % 2 2 1 !
 CONST M2P_C22 : TI : P : !
$
$ Prototype Sb3Yb5 (oP32, Pnma), Ti1.7P
$
 PHASE TI5P3_ALPHA % 2 0.63 0.37 !
 CONST TI5P3_ALPHA : TI : P : !
$
$ Prototype Mn5Si3 (hP16, P6_3/mcm)
$
 PHASE TI5P3_D88 % 2 0.61 0.39 !
 CONST TI5P3_D88 : TI : P% TI : !
$
$ Prototype Th3P4 (cI28, I-43d)
$
 PHASE TI4P3_D73 % 2 4 3 !
 CONST TI4P3_D73 : TI : P : !
$
$ Prototype TiP (hP8, P6_3/mmc, 194)
$
 PHASE TIP_BI % 2 1 1 !
 CONST TIP_BI : TI : P% TI : !
$
$ Prototype Co2Si (oP12, Pnma)
$
 PHASE TIP2_C37 % 2 1 2 !
 CONST TIP2_C37 : TI : P : !
$ ------------------------------------------------------------------------------
$ Defaults
$
 DEFINE-SYSTEM-DEFAULT ELEMENT 2 !
 DEFAULT-COM DEFINE_SYSTEM_ELEMENT VA !
 TYPE-DEF % SEQ * !
 TYPE-DEF A GES AMEND_PHASE_DESCRIPTION @ MAGNETIC -3 0.28 !
 TYPE-DEF B GES AMEND_PHASE_DESCRIPTION @ MAGNETIC -1 0.4 !
 FUNCTION ZERO      298.15  0;                                         6000 N !
 FUNCTION UN_ASS    298.15  0;                                         6000 N !
 FUNCTION R         298.15  +8.31451;                                  6000 N !
$ ------------------------------------------------------------------------------
$ Element data
$ ------------------------------------------------------------------------------
$ P
$
$ RHOMBOHEDRAL_A7 added in unary 4.4
$
 PAR  G(WHITE_P,P)              250.00  +GHSERPP;                3000 N 91Din !
 PAR  G(RED_P,P)                250.00  +GREDPP;                 3000 N 91Din !
 PAR  G(FCC_A1,P:VA)            250.00  +GREDPP+36819-13.138*T;  3000 N 91Din !
 PAR  G(BCC_A2,P:VA)            250.00  +GREDPP+44768.8-13.26*T; 3000 N 91Din !
$PAR  G(RHOMBOHEDRAL_A7,P)      250.00  +GHSERPP-188+0.12527*T;  3000 N 01SGUN !
 PAR  G(LIQUID,P)               250.00  +GLIQPP;                 3000 N 91Din !
$
 FUNCTION GHSERPP   250.00  -43821.799+1026.69389*T-178.426*T*LN(T)
       +0.290708*T**2-1.04022667E-04*T**3+1632695*T**(-1);
       317.30  Y  -9587.448+152.341487*T-28.7335301*T*LN(T)
       +0.001715669*T**2-2.2829E-07*T**3+172966*T**(-1);
      1000.00  Y  -8093.075+135.876831*T-26.326*T*LN(T);
      3000.00  N !
 FUNCTION GREDPP    250.00  -25976.559+148.672002*T-25.55*T*LN(T)
       +0.0034121*T**2-2.418867E-06*T**3+160095*T**(-1);
       500.00  Y  -21723.721+77.671737*T-14.368*T*LN(T)
       -0.00957685*T**2+3.93917E-07*T**3-141375*T**(-1);
       852.35  Y  -119408.413+1026.02962*T-149.449556*T*LN(T)
       +0.067272364*T**2-6.651929E-06*T**3+12495943*T**(-1);
      1500.00  Y  -16431.044+17.96235*T+GHSERPP;
      3000.00  N !
 FUNCTION GLIQPP    250.00  -26316.111+434.930931*T-70.7440584*T*LN(T)
       -0.002898936*T**2+3.9049371E-05*T**3+1141147*T**(-1);
       317.30  Y  -7232.449+133.291873*T-26.326*T*LN(T);
      3000.00  N !
$ ------------------------------------------------------------------------------
$ Ti
$
$ BCT_A5 added in unary 3.0
$
 PAR  G(HCP_A3,TI:VA),,                 +GHSERTI;                4000 N 91Din !
 PAR  G(BCC_A2,TI:VA),,                 +GBCCTI;                 4000 N 91Din !
 PAR  G(FCC_A1,TI:VA),,                 +GHSERTI+6000-0.1*T;     4000 N 91Din !
$PAR  G(DIAMOND_A4,TI),,                +GHSERTI+25000;          4000 N 91Din !
$PAR  G(BCT_A5,TI),,                    +GHSERTI+4602.2;         3000 N SGCOST !
$PAR  G(CBCC_A12,TI:VA),,               +GHSERTI+4602.2;         4000 N 91Din !
$PAR  G(CUB_A13,TI:VA),,                +GHSERTI+7531.2;         4000 N 91Din !
 PAR  G(LIQUID,TI),,                    +GLIQTI;                 4000 N 91Din !
$
 PAR  G(TI5P3_D88,TI:TI),,              +GHSERTI+30000+6*T;,,         N 06Oht !
 PAR  G(TIP_BI,TI:TI),,                 +2*GHSERTI+50*T;,,            N 06Oht !
$
 FUNCTION GHSERTI   298.15  -8059.921+133.615208*T-23.9933*T*LN(T)
       -0.004777975*T**2+1.06716E-07*T**3+72636*T**(-1);
       900.00  Y  -7811.815+132.988068*T-23.9887*T*LN(T)
       -0.0042033*T**2-9.0876E-08*T**3+42680*T**(-1);
      1155.00  Y  +908.837+66.976538*T-14.9466*T*LN(T)
       -0.0081465*T**2+2.02715E-07*T**3-1477660*T**(-1);
      1941.00  Y  -124526.786+638.806871*T-87.2182461*T*LN(T)
       +0.008204849*T**2-3.04747E-07*T**3+36699805*T**(-1);
      4000.00  N !
 FUNCTION GBCCTI    298.15  -1272.064+134.71418*T-25.5768*T*LN(T)
       -6.63845E-04*T**2-2.78803E-07*T**3+7208*T**(-1);
      1155.00  Y  +6667.385+105.366379*T-22.3771*T*LN(T)
       +0.00121707*T**2-8.4534E-07*T**3-2002750*T**(-1);
      1941.00  Y  +26483.26-182.426471*T+19.0900905*T*LN(T)
       -0.02200832*T**2+1.228863E-06*T**3+1400501*T**(-1);
      4000.00  N !
 FUNCTION GLIQTI    298.15  +12194.415-6.980938*T+GHSERTI;
      1300.00  Y  +369519.198-2554.0225*T+342.059267*T*LN(T)
       -0.163409355*T**2+1.2457117E-05*T**3-67034516*T**(-1);
      1941.00  Y  -19887.066+298.7367*T-46.29*T*LN(T);
      4000.00  N !
$ ------------------------------------------------------------------------------
$ Binary system
$
$ H. Ohtani, N. Hanaya, M. Hasebe, S. Teraoka, M. Abe,
$ Calphad, 30, 147-58(2006).
$
$ Checked against paper. Checked at 6000 K.
$
$ Temperature dependencies are too strong.
$
$ There is an inverse miscibility gap with a minimum at x(P)=0.89 and 3476 K.
$
 PAR  L(LIQUID,P,TI;0),,                -276200+50.25*T;,,            N 06Oht !
 PAR  L(LIQUID,P,TI;1),,                -12950+17.57*T;,,             N 06Oht !
 PAR  L(LIQUID,P,TI;2),,                -11100+18*T;,,                N 06Oht !
$
 PAR  L(BCC_A2,P,TI:VA;0),,             -170000;,,                    N 06Oht !
$
 PAR  G(TI3P,TI:P),,                    +3*GHSERTI+GREDPP
             -396800+90*T;,,                                          N 06Oht !
 PAR  G(M2P_C22,TI:P),,                 +2*GHSERTI+GREDPP
             -363800+78*T;,,                                          N 06Oht !
 PAR  G(TI5P3_ALPHA,TI:P),,             +0.63*GHSERTI+0.37*GREDPP
             -130000+27.7*T;,,                                        N 06Oht !
$
 PAR  G(TI5P3_D88,TI:P),,               +0.61*GHSERTI+0.39*GREDPP
             -133000+28*T;,,                                          N 06Oht !
 PAR  L(TI5P3_D88,TI:P,TI;0),,          -2080-20.8*T;,,               N 06Oht !
$
 PAR  G(TI4P3_D73,TI:P),,               +4*GHSERTI+3*GREDPP
             -963700+206*T;,,                                         N 06Oht !
$
 PAR  G(TIP_BI,TI:P),,                  +GHSERTI+GREDPP
             -294800+68*T;,,                                          N 06Oht !
 PAR  L(TIP_BI,TI:P,TI;0),,             -160000-20*T;,,               N 06Oht !
$
 PAR  G(TIP2_C37,TI:P),,                +GHSERTI+2*GREDPP
             -352800+84*T;,,                                          N 06Oht !
$
$ Metastable
$
 PAR  L(FCC_A1,P,TI:VA;0),,             -170000;,,                    N Same !
$ ------------------------------------------------------------------------------
$
$
 LIST-OF-REFERENCE
 NUMBER  SOURCE
  Null   'Unknown source'
  Same   'Same or similar interaction as in the corresponding stable phase'
  REFLAV 'Laves phase convention: G(LAVES,X:X)=+3*GHSERXX+15000'
  SGCOST 'COST 507 database, SGTE unary database V.3.0, 1996; Al, B, Nd, Ti, Zn'
  91Din  'A.T. Dinsdale, Calphad, 15, 317-425(1991).'
  01SGUN 'SGTE unary database V.4.4, 2001.'
  06Oht  'H. Ohtani, N. Hanaya, M. Hasebe, S. Teraoka, M. Abe,
          Calphad, 30, 147-58(2006); Ti-P'
!

File: data/databases/sgte-binary/TiS-17Hir.tdb
$
$ Database for Ti-S from K. Hirata et al. 2017.
$
$ K. Hirata, S. Iikubo, H. Fujimoto, H. Ohtani, Calphad, 57, 62-77(2017).
$
$ Dataset created 2019.03.10 by Bengt Hallstedt.
$ 2021.02.05: Modified for use with GES6.
$
$ Polytypes between Ti8S10 and TiS2 are not included.
$
$ An ionic or associated liquid model would be needed to describe this liquid.
$
$ The number of interactions seems too high, and some of the temperature
$ dependencies as well.
$
$ The Ti2S and TiS3 phase fields are somewhat wider at low temperature in the
$ paper than with the present dataset.
$
$ ------------------------------------------------------------------------------
 TEMP-LIM 298.15 6000.00 !
$
$ELEMENT NAME  REF. STATE               ATOMIC MASS H298-H0    S298    !
$
 ELEMENT VA   VACUUM                      0.0          0.0      0.0    ! 
 ELEMENT S    ORTHORHOMBIC_S             32.06      4412.0     32.07   ! 
 ELEMENT TI   HCP_A3                     47.88      4824.      30.72   ! 
$ ------------------------------------------------------------------------------
$ Phase definitions
$
 PHASE LIQUID:L % 1 1 !
 CONST LIQUID:L : S TI : !
$
$ Fcc (cF4, Fm-3m) and MeX (cF8, Fm-3m)
$
 PHASE FCC_A1 %A 2 1 1 !
 CONST FCC_A1 : S TI : VA : !
$
$ Bcc (cI2, Im-3m)
$
 PHASE BCC_A2 %B 2 1 3 !
 CONST BCC_A2 : S TI% : VA : !
$
$ Hcp (hP2, P6_3/mmc) and Me2X (NiAs-type, hP4, P6_3/mmc, B8_1)
$
 PHASE HCP_A3 %A 2 1 0.5 !
 CONST HCP_A3 : S TI% : VA : !
$
$ Prototype alpha-S (oF128, Fddd)
$
 PHASE ORTHORHOMBIC_A16 % 1 1 !
 CONST ORTHORHOMBIC_A16 : S : !
$
$ Prototype beta-S (mP48, P2_1/a)
$
 PHASE MONOCLINIC_S % 1 1 !
 CONST MONOCLINIC_S : S : !
$
$ Prototype Ti8S3 (mC88, C2/m)
$
 PHASE TI8S3 % 2 8 3 !
 CONST TI8S3 : TI : S : !
$
$ Prototype Ta2P (oP36, Pnnm)
$
 PHASE TI2S % 2 2 1 !
 CONST TI2S : TI% VA : S% VA : !
$
$ Prototype NiAs (hP4, P6_3/mmc)
$
 PHASE TIS_B81 % 2 1 1 !
 CONST TIS_B81 : TI% VA : S% VA : !
$
$ Prototype TiS-9R (hR6, R-3m)
$
 PHASE TI8S9 % 2 8 9 !
 CONST TI8S9 : TI : S : !
$
$ Prototype TiS-10H (hP20, P6_3/mmc)
$
 PHASE TI8S10 % 2 8 10 !
 CONST TI8S10 : TI : S : !
$
$ Prototype CdI2 (hP3, P-3m1)
$
 PHASE TIS2_C6 % 2 1 2 !
 CONST TIS2_C6 : TI% VA : S% VA : !
$
$ Prototype ZrSe3 (mP8, P2_1/m)
$
 PHASE TIS3 % 2 1 3 !
 CONST TIS3 : TI : S% VA : !
$ ------------------------------------------------------------------------------
$ Defaults
$
 DEFINE-SYSTEM-DEFAULT ELEMENT 2 !
 DEFAULT-COM DEFINE_SYSTEM_ELEMENT VA !
 TYPE-DEF % SEQ * !
 TYPE-DEF A GES AMEND_PHASE_DESCRIPTION @ MAGNETIC -3 0.28 !
 TYPE-DEF B GES AMEND_PHASE_DESCRIPTION @ MAGNETIC -1 0.4 !
 FUNCTION ZERO      298.15  0;                                         6000 N !
 FUNCTION UN_ASS    298.15  0;                                         6000 N !
 FUNCTION R         298.15  +8.31451;                                  6000 N !
$ ------------------------------------------------------------------------------
$ Element data
$ ------------------------------------------------------------------------------
$ S
$
$ FCC_A1 and BCC_A2 revised in unary 3.0
$ ORTHORHOMBIC_S and LIQUID modified in unary 4.1
$ MONOCLINIC revised in unary 4.1
$ ORTHORHOMBIC_S and LIQUID revised in unary 4.4
$
$ HCP_A3 from 17Hir not included in unary
$
 PAR  G(ORTHORHOMBIC_S,S),,             +GHSERSS;                1300 N 01SGUN !
 PAR  G(MONOCLINIC,S),,                 +GMONSS;                 1300 N 01SGUN !
 PAR  G(FCC_A1,S:VA),,                  +GHSERSS+105000;         1300 N Sundm !
$PAR  G(FCC_A1,S:VA),,                  +GHSERSS+30000+32*T;     1300 N 91Din !
 PAR  G(BCC_A2,S:VA),,                  +GHSERSS+105000;         1300 N Sundm !
$PAR  G(BCC_A2,S:VA),,                  +GHSERSS+31000+32*T;     1300 N 91Din !
 PAR  G(HCP_A3,S:VA),,                  +GHSERSS+61370;          1300 N 17Hir !
 PAR  G(LIQUID,S),,                     +GLIQSS;                 1300 N 01SGUN !
$
 PAR  G(TI2S,VA:S),,                    +GHSERSS+170000+10*T;,,       N 17Hir !
 PAR  G(TIS_B81,VA:S),,                 +GHSERSS+258600;,,            N 17Hir !
 PAR  G(TIS2_C6,VA:S),,                 +GHSERSS+100000;,,            N 17Hir !
$
 FUNCTION GHSERSS   298.15  -5198.294+53.913855*T-10.726*T*LN(T)
       -0.0273801*T**2+8.179537E-6*T**3; 
       368.30  Y  -6475.706+94.182332*T-17.8693298*T*LN(T)
       -0.010936877*T**2+1.406467E-6*T**3+36871*T**(-1); 
      1300.00  Y  -12485.546+188.304687*T-32*T*LN(T); 
      1301.00  N !
 FUNCTION GMONSS    298.15  -5725.422+89.544275*T-17.413*T*LN(T)
       -0.00993935*T**2-0.070062E-6*T**3+1250*T**(-1); 
       388.36  Y  -7455.008+114.782945*T-21.1531404*T*LN(T)
       -0.008566163*T**2+1.112484E-6*T**3+122167*T**(-1); 
      1300.00  Y  -11779.415+186.699065*T-32*T*LN(T); 
      1301.00  N !
 FUNCTION GLIQSS    298.15  -4196.575+85.63027*T-17.413*T*LN(T)
       -0.00993935*T**2-0.070062E-6*T**3+1250*T**(-1); 
       335.00  Y  1790361.982-44195.451432*T+7511.6194258*T*LN(T)
       -13.985517511*T**2+4838.738601E-6*T**3-79880891*T**(-1); 
       388.36  Y  -876313.954+23366.872986*T-4028.756*T*LN(T)
       +7.954595*T**2-2908.513333E-6*T**3+33980035*T**(-1); 
       432.25  Y  454088.687-7814.670231*T+1237.001*T*LN(T)
       -1.5607295*T**2+359.883667E-6*T**3-31765395*T**(-1); 
       500.00  Y  18554.561-144.895285*T+16.535*T*LN(T)
       -0.0454119*T**2+8.327402E-6*T**3-2705030*T**(-1); 
       700.00  Y  21243.126-113.298877*T+9.944*T*LN(T)
       -0.0288384*T**2+3.791365E-6*T**3-3507570*T**(-1); 
       900.00  Y  16117.849-32.79523*T-2.425*T*LN(T)
       -0.01712545*T**2+1.84974E-6*T**3-3215170*T**(-1); 
      1300.00  Y  -6461.814+175.590536*T-32*T*LN(T); 
      1301.00  N !
$ ------------------------------------------------------------------------------
$ Ti
$
$ BCT_A5 added in unary 3.0
$
 PAR  G(HCP_A3,TI:VA),,                 +GHSERTI;                4000 N 91Din !
 PAR  G(BCC_A2,TI:VA),,                 +GBCCTI;                 4000 N 91Din !
 PAR  G(FCC_A1,TI:VA),,                 +GHSERTI+6000-0.1*T;     4000 N 91Din !
$PAR  G(DIAMOND_A4,TI),,                +GHSERTI+25000;          4000 N 91Din !
$PAR  G(BCT_A5,TI),,                    +GHSERTI+4602.2;         3000 N SGCOST !
$PAR  G(CBCC_A12,TI:VA),,               +GHSERTI+4602.2;         4000 N 91Din !
$PAR  G(CUB_A13,TI:VA),,                +GHSERTI+7531.2;         4000 N 91Din !
 PAR  G(LIQUID,TI),,                    +GLIQTI;                 4000 N 91Din !
$
 PAR  G(TI2S,TI:VA),,                   +2*GHSERTI+100000;,,          N 17Hir !
 PAR  G(TIS_B81,TI:VA),,                +GHSERTI+121418+30*T;,,       N 17Hir !
 PAR  G(TIS2_C6,TI:VA),,                +GHSERTI+400000+120*T;,,      N 17Hir !
 PAR  G(TIS3,TI:VA),,                   +GHSERTI+40000;,,             N 17Hir !
$
 FUNCTION GHSERTI   298.15  -8059.921+133.615208*T-23.9933*T*LN(T)
       -0.004777975*T**2+1.06716E-07*T**3+72636*T**(-1);
       900.00  Y  -7811.815+132.988068*T-23.9887*T*LN(T)
       -0.0042033*T**2-9.0876E-08*T**3+42680*T**(-1);
      1155.00  Y  +908.837+66.976538*T-14.9466*T*LN(T)
       -0.0081465*T**2+2.02715E-07*T**3-1477660*T**(-1);
      1941.00  Y  -124526.786+638.806871*T-87.2182461*T*LN(T)
       +0.008204849*T**2-3.04747E-07*T**3+36699805*T**(-1);
      4000.00  N !
 FUNCTION GBCCTI    298.15  -1272.064+134.71418*T-25.5768*T*LN(T)
       -6.63845E-04*T**2-2.78803E-07*T**3+7208*T**(-1);
      1155.00  Y  +6667.385+105.366379*T-22.3771*T*LN(T)
       +0.00121707*T**2-8.4534E-07*T**3-2002750*T**(-1);
      1941.00  Y  +26483.26-182.426471*T+19.0900905*T*LN(T)
       -0.02200832*T**2+1.228863E-06*T**3+1400501*T**(-1);
      4000.00  N !
 FUNCTION GLIQTI    298.15  +12194.415-6.980938*T+GHSERTI;
      1300.00  Y  +369519.198-2554.0225*T+342.059267*T*LN(T)
       -0.163409355*T**2+1.2457117E-05*T**3-67034516*T**(-1);
      1941.00  Y  -19887.066+298.7367*T-46.29*T*LN(T);
      4000.00  N !
$ ------------------------------------------------------------------------------
$ Va
$
 PAR  G(TI2S,VA:VA),,                   +300000;,,                    N 17Hir !
 PAR  G(TIS_B81,VA:VA),,                +1000000;,,                   N 17Hir !
 PAR  G(TIS2_C6,VA:VA),,                +300000;,,                    N 17Hir !
$ ------------------------------------------------------------------------------
$ Binary system
$
$ K. Hirata, S. Iikubo, H. Fujimoto, H. Ohtani, Calphad, 57, 62-77(2017).
$
$ Checked against paper. Checked at 6000 K.
$
$ Polytypes between Ti8S10 and TiS2 are not included.
$
$ An ionic or associated liquid model would be needed to describe this liquid.
$
$ The number of interactions seems too high, and some of the temperature
$ dependencies as well.
$
$ The Ti2S and TiS3 phase fields are somewhat wider at low temperature in the
$ paper than with the present dataset.
$
 PAR  L(LIQUID,S,TI;0),,                -180000-65*T;,,               N 17Hir !
 PAR  L(LIQUID,S,TI;1),,                +100000+48*T;,,               N 17Hir !
 PAR  L(LIQUID,S,TI;2),,                +445000-160*T;,,              N 17Hir !
 PAR  L(LIQUID,S,TI;3),,                +20000-15*T;,,                N 17Hir !
$
 PAR  L(HCP_A3,S,TI:VA;0),,             -370000;,,                    N 17Hir !
 PAR  L(HCP_A3,S,TI:VA;1),,             -115000;,,                    N 17Hir !
$
 PAR  L(BCC_A2,S,TI:VA;0),,             -450000;,,                    N 17Hir !
 PAR  L(BCC_A2,S,TI:VA;1),,             -80000;,,                     N 17Hir !
 PAR  L(BCC_A2,S,TI:VA;2),,             +200000;,,                    N 17Hir !
$
 PAR  G(TI8S3,TI:S),,                   +8*GHSERTI+3*GHSERSS
             -960410-77*T+14.0591*T*LN(T)+0.0368379*T**2
             -1.78871E-06*T**3;,,                                     N 17Hir !
$
 PAR  G(TI2S,TI:S),,                    +2*GHSERTI+GHSERSS
             -303980+4*T+1.001*T*LN(T)+0.012143*T**2
             -8.3354E-07*T**3;,,                                      N 17Hir !
 PAR  L(TI2S,TI,VA:S;0),,               -450000+10*T;,,               N 17Hir !
 PAR  L(TI2S,TI:S,VA;0),,               -47000-60*T;,,                N 17Hir !
$
 PAR  G(TIS_B81,TI:S),,                 +GHSERTI+GHSERSS
             -279121.17+14*T+0.8*T*LN(T)+0.0066*T**2-4.6E-07*T**3;,,  N 17Hir !
 PAR  L(TIS_B81,TI,VA:S;0),,            -125000-45*T;,,               N 17Hir !
 PAR  L(TIS_B81,TI:S,VA;0),,            -125000-45*T;,,               N 17Hir !
 PAR  L(TIS_B81,VA:S,VA;0),,            -409000+10*T;,,               N 17Hir !
 PAR  L(TIS_B81,VA:S,VA;1),,            +60000+20*T;,,                N 17Hir !
$
 PAR  G(TI8S9,TI:S),,                   +8*GHSERTI+9*GHSERSS
             -2400000+272*T;,,                                        N 17Hir !
 PAR  G(TI8S10,TI:S),,                  +8*GHSERTI+10*GHSERSS
             -2490000+304.5*T;,,                                      N 17Hir !
$
 PAR  G(TIS2_C6,TI:S),,                 +GHSERTI+2*GHSERSS
             -340634.8+34*T-1.2376*T*LN(T)+0.012836*T**2
             -9.988E-07*T**3;,,                                       N 17Hir !
 PAR  L(TIS2_C6,TI:S,VA;0),,            -800000;,,                    N 17Hir !
$
 PAR  G(TIS3,TI:S),,                    +GHSERTI+3*GHSERSS
             -380204+84*T-3.2784*T*LN(T)+0.0180908*T**2
             -1.54316E-06*T**3;,,                                     N 17Hir !
 PAR  L(TIS3,TI:S,VA;0),,               -80000;,,                     N 17Hir !
$
$ Metastable
$
 PAR  L(FCC_A1,S,TI:VA;0),,             -410000;,,                    N 17Hir !
 PAR  L(FCC_A1,S,TI:VA;1),,             -100000;,,                    N 17Hir !
 PAR  L(FCC_A1,S,TI:VA;2),,             +300000;,,                    N 17Hir !
$ ------------------------------------------------------------------------------
$
$
 LIST-OF-REFERENCE
 NUMBER  SOURCE
  Null   'Unknown source'
  Same   'Same or similar interaction as in the corresponding stable phase'
  COST   'COST 507 database'
  SGCOST 'COST 507 database, SGTE unary database V.3.0, 1996; Al, B, Nd, Ti, Zn'
  Sundm  'Bosse Sundman, unpublished, SGTE unary database V.3.0, 1996; S'
  91Din  'A.T. Dinsdale, Calphad, 15, 317-425(1991).'
  01SGUN 'SGTE unary database V.4.4, 2001.'
  17Hir  'K. Hirata, S. Iikubo, H. Fujimoto, H. Ohtani,
          Calphad, 57, 62-77(2017); S, Ti-S'
!

File: data/databases/sgte-binary/TiTm-18Yao.tdb
$
$ Database for Ti-Tm from B. Yao et al. 2018.
$
$ B. Yao, B. Hu, A. Zhang, J. Zhao, J. Wang,
$ J. Phase Equilib. Diffus., 39, 44-50(2018).
$
$ Dataset created 2018.06.08 by Bengt Hallstedt.
$ 2021.02.05: Modified for use with GES6.
$
$ ------------------------------------------------------------------------------
 TEMP-LIM 298.15 6000.00 !
$
$ELEMENT NAME  REF. STATE               ATOMIC MASS H298-H0    S298    !
$
 ELEMENT VA   VACUUM                      0.0          0.0      0.0    ! 
 ELEMENT TI   HCP_A3                     47.88      4824.      30.72   ! 
 ELEMENT TM   HCP_A3                    168.9342    7397.312   74.01496! 
$ ------------------------------------------------------------------------------
$ Phase definitions
$
 PHASE LIQUID:L % 1 1 !
 CONST LIQUID:L : TI TM : !
$
$ Fcc (cF4, Fm-3m) and MeX (cF8, Fm-3m)
$
 PHASE FCC_A1 %A 2 1 1 !
 CONST FCC_A1 : TI : VA : !
$
$ Bcc (cI2, Im-3m)
$
 PHASE BCC_A2 %B 2 1 3 !
 CONST BCC_A2 : TI% TM : VA : !
$
$ Hcp (hP2, P6_3/mmc) and Me2X (NiAs-type, hP4, P6_3/mmc, B8_1)
$
 PHASE HCP_A3 %A 2 1 0.5 !
 CONST HCP_A3 : TI% TM% : VA : !
$ ------------------------------------------------------------------------------
$ Defaults
$
 DEFINE-SYSTEM-DEFAULT ELEMENT 2 !
 DEFAULT-COM DEFINE_SYSTEM_ELEMENT VA !
 TYPE-DEF % SEQ * !
 TYPE-DEF A GES AMEND_PHASE_DESCRIPTION @ MAGNETIC -3 0.28 !
 TYPE-DEF B GES AMEND_PHASE_DESCRIPTION @ MAGNETIC -1 0.4 !
 FUNCTION ZERO      298.15  0;                                         6000 N !
 FUNCTION UN_ASS    298.15  0;                                         6000 N !
 FUNCTION R         298.15  +8.31451;                                  6000 N !
$ ------------------------------------------------------------------------------
$ Element data
$ ------------------------------------------------------------------------------
$ Ti
$
$ BCT_A5 added in unary 3.0
$
 PAR  G(HCP_A3,TI:VA),,                 +GHSERTI;                4000 N 91Din !
 PAR  G(BCC_A2,TI:VA),,                 +GBCCTI;                 4000 N 91Din !
 PAR  G(FCC_A1,TI:VA),,                 +GHSERTI+6000-0.1*T;     4000 N 91Din !
$PAR  G(CBCC_A12,TI:VA),,               +GHSERTI+4602.2;         4000 N 91Din !
$PAR  G(CUB_A13,TI:VA),,                +GHSERTI+7531.2;         4000 N 91Din !
$PAR  G(DIAMOND_A4,TI),,                +GHSERTI+25000;          4000 N 91Din !
$PAR  G(BCT_A5,TI),,                    +GHSERTI+4602.2;         3000 N SGCOST !
 PAR  G(LIQUID,TI),,                    +GLIQTI;                 4000 N 91Din !
$
 FUNCTION GHSERTI   298.15  -8059.921+133.615208*T-23.9933*T*LN(T)
       -0.004777975*T**2+1.06716E-07*T**3+72636*T**(-1);
       900.00  Y  -7811.815+132.988068*T-23.9887*T*LN(T)
       -0.0042033*T**2-9.0876E-08*T**3+42680*T**(-1);
      1155.00  Y  +908.837+66.976538*T-14.9466*T*LN(T)
       -0.0081465*T**2+2.02715E-07*T**3-1477660*T**(-1);
      1941.00  Y  -124526.786+638.806871*T-87.2182461*T*LN(T)
       +0.008204849*T**2-3.04747E-07*T**3+36699805*T**(-1);
      4000.00  N !
 FUNCTION GBCCTI    298.15  -1272.064+134.71418*T-25.5768*T*LN(T)
       -6.63845E-04*T**2-2.78803E-07*T**3+7208*T**(-1);
      1155.00  Y  +6667.385+105.366379*T-22.3771*T*LN(T)
       +0.00121707*T**2-8.4534E-07*T**3-2002750*T**(-1);
      1941.00  Y  +26483.26-182.426471*T+19.0900905*T*LN(T)
       -0.02200832*T**2+1.228863E-06*T**3+1400501*T**(-1);
      4000.00  N !
 FUNCTION GLIQTI    298.15  +12194.415-6.980938*T+GHSERTI;
      1300.00  Y  +369519.198-2554.0225*T+342.059267*T*LN(T)
       -0.163409355*T**2+1.2457117E-05*T**3-67034516*T**(-1);
      1941.00  Y  -19887.066+298.7367*T-46.29*T*LN(T);
      4000.00  N !
$ ------------------------------------------------------------------------------
$ Tm
$
$ BCC_A2 from 04Du3 not included in unary
$
 PAR  G(HCP_A3,TM:VA),,                 +GHSERTM;                2300 N 91Din !
 PAR  G(BCC_A2,TM:VA),,                 +GHSERTM+5000;           2300 N 04Du3 !
 PAR  G(LIQUID,TM),,                    +GLIQTM;                 2300 N 91Din !
$
 FUNCTION GHSERTM   298.15  -10016.715+151.037648*T-34.3664974*T*LN(T)
       +0.012110965*T**2-3.831156E-06*T**3+95982*T**(-1);
       700.00  Y  -14701.965+147.957496*T-32.1951269*T*LN(T)
       +4.44753E-04*T**2-3.96694E-07*T**3+1091664*T**(-1);
      1600.00  Y  -8669.227+97.98144*T-25.1816969*T*LN(T)-0.003384563*T**2;
      1818.00  Y  +727125.608-4147.40063*T+534.082763*T*LN(T)
       -0.19093039*T**2+1.1689185E-05*T**3-1.8038222E+08*T**(-1);
      2300.00  N !
 FUNCTION GLIQTM    298.15  +13199.249-6.557671*T+GHSERTM;
       600.00  Y  +22640.028-126.738485*T+6.8744933*T*LN(T)
       -0.025487085*T**2+2.288172E-06*T**3-1585412*T**(-1);
      1818.00  Y  -10090.305+214.184413*T-41.37976*T*LN(T);
      2300.00  N !
$ ------------------------------------------------------------------------------
$ Binary system
$
$ B. Yao, B. Hu, A. Zhang, J. Zhao, J. Wang,
$ J. Phase Equilib. Diffus., 39, 44-50(2018).
$
$ Checked against paper. Checked at 6000 K.
$
 PAR  L(LIQUID,TI,TM;0),,               +28859;,,                     N 18Yao !
 PAR  L(LIQUID,TI,TM;1),,               +2027;,,                      N 18Yao !
 PAR  L(LIQUID,TI,TM;2),,               +1650;,,                      N 18Yao !
$
 PAR  L(BCC_A2,TI,TM:VA;0),,            +53109;,,                     N 18Yao !
 PAR  L(HCP_A3,TI,TM:VA;0),,            +52670;,,                     N 18Yao !
$ ------------------------------------------------------------------------------
$
$
 LIST-OF-REFERENCE
 NUMBER  SOURCE
  Null   'Unknown source'
  Same   'Same or similar interaction as in the corresponding stable phase'
  COST   'COST 507 database'
  SGCOST 'COST 507 database, SGTE unary database V.3.0, 1996; Al, B, Nd, Ti, Zn'
  91Din  'A.T. Dinsdale, Calphad, 15, 317-425(1991).'
  04Du3  'Z. Du, H. Liu, G. Ling, J. Alloys Compd., 373, 151-55(2004); Tm'
  18Yao  'B. Yao, B. Hu, A. Zhang, J. Zhao, J. Wang,
          J. Phase Equilib. Diffus., 39, 44-50(2018); Ti-Tm'
!

File: data/databases/sgte-binary/TiU-11Ber.tdb
$
$ Database for Ti-U from A. Berche et al. 2011.
$
$ A. Berche, N. Dupin, C. Gueneau, C. Rado, B. Sundman, J.C. Dumas,
$ J. Nucl. Mater., 411, 131-43(2011).
$
$ Dataset created 2020.09.24 by Bengt Hallstedt.
$
$ ------------------------------------------------------------------------------
 TEMP-LIM 298.15 6000.00 !
$
$ELEMENT NAME  REF. STATE               ATOMIC MASS H298-H0    S298    !
$
 ELEMENT VA   VACUUM                      0.0          0.0      0.0    ! 
 ELEMENT TI   HCP_A3                     47.88      4824.      30.72   ! 
 ELEMENT U    ORTHORHOMBIC_A20          238.0289    6364.      50.20   ! 
$ ------------------------------------------------------------------------------
$ Phase definitions
$
 PHASE LIQUID:L % 1 1 !
 CONST LIQUID:L : TI U : !
$
$ Fcc (cF4, Fm-3m) and MeX (cF8, Fm-3m)
$
 PHASE FCC_A1 %A 2 1 1 !
 CONST FCC_A1 : TI U : VA : !
$
$ Bcc (cI2, Im-3m)
$
 PHASE BCC_A2 %B 2 1 3 !
 CONST BCC_A2 : TI U : VA : !
$
$ Hcp (hP2, P6_3/mmc) and Me2X (NiAs-type, hP4, P6_3/mmc, B8_1)
$
 PHASE HCP_A3 %A 2 1 0.5 !
 CONST HCP_A3 : TI% U : VA : !
$
$ Prototype alpha-U (oC4, Cmcm)
$
 PHASE ORTHORHOMBIC_A20 % 1 1 !
 CONST ORTHORHOMBIC_A20 : U : !
$
$ Prototype beta-U (tP30, P4_2/mnm, SB: A_b)
$
 PHASE TETRAGONAL_U % 1 1 !
 CONST TETRAGONAL_U : TI U% : !
$
$ Prototype Hg2U (hP3, P6/mmm)
$
 PHASE TIU2 % 2 1 2 !
 CONST TIU2 : TI : U : !
$ ------------------------------------------------------------------------------
$ Defaults
$
 DEFINE-SYSTEM-DEFAULT ELEMENT 2 !
 DEFAULT-COM DEFINE_SYSTEM_ELEMENT VA !
 TYPE-DEF % SEQ * !
 TYPE-DEF A GES AMEND_PHASE_DESCRIPTION @ MAGNETIC -3 0.28 !
 TYPE-DEF B GES AMEND_PHASE_DESCRIPTION @ MAGNETIC -1 0.4 !
 FUNCTION ZERO      298.15  0;                                         6000 N !
 FUNCTION UN_ASS    298.15  0;                                         6000 N !
 FUNCTION R         298.15  +8.31451;                                  6000 N !
$ ------------------------------------------------------------------------------
$ Element data
$ ------------------------------------------------------------------------------
$ Ti
$
$ BCT_A5 added in unary 3.0
$
$ TETRAGONAL_U from 11Ber not in unary
$
 PAR  G(HCP_A3,TI:VA),,                 +GHSERTI;                4000 N 91Din !
 PAR  G(BCC_A2,TI:VA),,                 +GBCCTI;                 4000 N 91Din !
 PAR  G(FCC_A1,TI:VA),,                 +GHSERTI+6000-0.1*T;     4000 N 91Din !
$PAR  G(CBCC_A12,TI:VA),,               +GHSERTI+4602.2;         4000 N 91Din !
$PAR  G(CUB_A13,TI:VA),,                +GHSERTI+7531.2;         4000 N 91Din !
$PAR  G(DIAMOND_A4,TI),,                +GHSERTI+25000;          4000 N 91Din !
$PAR  G(BCT_A5,TI),,                    +GHSERTI+4602.2;         4000 N SGCOST !
 PAR  G(TETRAGONAL_U,TI),,              +GBCCTI+5900;            4000 N 11Ber !
 PAR  G(LIQUID,TI),,                    +GLIQTI;                 4000 N 91Din !
$
 FUNCTION GHSERTI   298.15  -8059.921+133.615208*T-23.9933*T*LN(T)
       -0.004777975*T**2+1.06716E-07*T**3+72636*T**(-1);
       900.00  Y  -7811.815+132.988068*T-23.9887*T*LN(T)
       -0.0042033*T**2-9.0876E-08*T**3+42680*T**(-1);
      1155.00  Y  +908.837+66.976538*T-14.9466*T*LN(T)
       -0.0081465*T**2+2.02715E-07*T**3-1477660*T**(-1);
      1941.00  Y  -124526.786+638.806871*T-87.2182461*T*LN(T)
       +0.008204849*T**2-3.04747E-07*T**3+36699805*T**(-1);
      4000.00  N !
 FUNCTION GBCCTI    298.15  -1272.064+134.71418*T-25.5768*T*LN(T)
       -6.63845E-04*T**2-2.78803E-07*T**3+7208*T**(-1);
      1155.00  Y  +6667.385+105.366379*T-22.3771*T*LN(T)
       +0.00121707*T**2-8.4534E-07*T**3-2002750*T**(-1);
      1941.00  Y  +26483.26-182.426471*T+19.0900905*T*LN(T)
       -0.02200832*T**2+1.228863E-06*T**3+1400501*T**(-1);
      4000.00  N !
 FUNCTION GLIQTI    298.15  +12194.415-6.980938*T+GHSERTI;
      1300.00  Y  +369519.198-2554.0225*T+342.059267*T*LN(T)
       -0.163409355*T**2+1.2457117E-05*T**3-67034516*T**(-1);
      1941.00  Y  -19887.066+298.7367*T-46.29*T*LN(T);
      4000.00  N !
$ ------------------------------------------------------------------------------
$ U
$
$ FCC_A1 and HCP_A3 added in unary 4.1
$
$ HCP_A3 from 04Che not in unary
$
 PAR  G(ORTHORHOMBIC_A20,U),,           +GHSERUU;                3000 N 91Din !
 PAR  G(TETRAGONAL_U,U),,               +GTETUU;                 3000 N 91Din !
 PAR  G(BCC_A2,U:VA),,                  +GBCCUU;                 3000 N 91Din !
 PAR  G(FCC_A1,U:VA),,                  +GHSERUU+5000;           3000 N 99SGUN !
 PAR  G(HCP_A3,U:VA),,                  +GBCCUU+5000-0.008*T;    3000 N 99SGUN !
$PAR  G(HCP_A3,U:VA),,                  +GHSERUU+50000;          3000 N 04Che3 !
 PAR  G(LIQUID,U),,                     +GHSERUU
             +12355.5-10.3239*T;                                 3000 N 91Din !
$
 FUNCTION GHSERUU   298.15  -8407.734+130.955151*T-26.9182*T*LN(T)
       +0.00125156*T**2-4.42605E-06*T**3+38568*T**(-1);
       955.00  Y  -22521.8+292.121093*T-48.66*T*LN(T);
      3000.00  N !
 FUNCTION GTETUU    298.15  -5156.136+106.976316*T-22.841*T*LN(T)
       -0.01084475*T**2+2.7889E-08*T**3+81944*T**(-1);
       941.50  Y  -14327.309+244.16802*T-42.9278*T*LN(T);
      3000.00  N !
 FUNCTION GBCCUU    298.15  -752.767+131.5381*T-27.5152*T*LN(T)
       -0.00835595*T**2+9.67907E-07*T**3+204611*T**(-1);
      1049.00  Y  -4698.365+202.685635*T-38.2836*T*LN(T);
      3000.00  N !
 FUNCTION GLIQUU    298.15  +GHSERUU+12355.5-10.3239*T;                3000 N !
$ ------------------------------------------------------------------------------
$ Binary system
$
$ A. Berche, N. Dupin, C. Gueneau, C. Rado, B. Sundman, J.C. Dumas,
$ J. Nucl. Mater., 411, 131-43(2011).
$
$ Checked against paper. Checked at 6000 K.
$
 PAR  L(LIQUID,TI,U;0),,                -4174+16.13*T;,,              N 11Ber !
$
 PAR  L(BCC_A2,TI,U:VA;0),,             -18000+23.32*T;,,             N 11Ber !
 PAR  L(HCP_A3,TI,U:VA;0),,             +17240;,,                     N 11Ber !
 PAR  L(TETRAGONAL_U,TI,U;0),,          -14000+23.32*T;,,             N 11Ber !
$
 PAR  G(TIU2,TI:U),,                    +GHSERTI+2*GHSERUU
             -59000+37.92*T;,,                                        N 11Ber !
$
$ Metastable
$
 PAR  L(FCC_A1,TI,U:VA;0),,             +17240;,,                     N Same !
$ ------------------------------------------------------------------------------
$
$
 LIST-OF-REFERENCE
 NUMBER  SOURCE
  Null   'Unknown source'
  Same   'Same or similar interaction as in the corresponding stable phase'
  SGCOST 'COST 507 database, SGTE unary database V.3.0, 1996; Al, B, Nd, Ti, Zn'
  COST   'COST 507 database'
  91Din  'A.T. Dinsdale, Calphad, 15, 317-425(1991).'
  99SGUN 'SGTE unary database V.4.1, 1999.'
  01SGUN 'SGTE unary database V.4.4, 2001.'
  04Che3 'P.-Y. Chevalier, E. Fischer, B. Cheynet,
          Calphad, 28, 15-40(2004); U, Zr'
  11Ber  'A. Berche, N. Dupin, C. Gueneau, C. Rado, B. Sundman, J.C. Dumas,
          J. Nucl. Mater., 411, 131-43(2011); Ti, Ti-U'
!
