Repository: orchid-calphad/orchid-project.org

# orchid-project.org

Website and released data of **ORCHID** (Open Repository for CALPHAD Hypotheses, Intelligence, and Discovery),
served by GitHub Pages at https://orchid-project.org. Releases are archived on Zenodo (one DOI per version).

- `index.html`, `catalog/`, `best-practices.html` — static, self-contained pages (generated in the ORCHID tooling).
- `data/` — released data: catalog, redistributable TDB files, convex hulls. Licences: `data/LICENSES.md`, `data/NOTICE.md`.
- `llms.txt`, `data/croissant.json`, `CITATION.cff`, `.zenodo.json` — machine-readable metadata.

Only data with clear redistribution rights are published.

File: data/databases/sgte-binary/TiV-20Hu-3g.tdb
$
$ Database for Ti-V from B. Hu et al. 2020.
$
$ B. Hu, S. Sridar, L. Hao, W. Xiong, Intermetallics, 122, 106791(2020).
$
$ Dataset created 2023.10.23 by Bengt Hallstedt.
$
$ 3rd generation modelling of the elements.
$
$ ------------------------------------------------------------------------------
 TEMP-LIM 0.01 6000.00 !
$
$ELEMENT NAME  REF. STATE               ATOMIC MASS H298-H0    S298    !
$
 ELEMENT VA   VACUUM                      0.0          0.0      0.0    ! 
 ELEMENT TI   HCP_A3                     47.88      4824.      30.72   ! 
 ELEMENT V    BCC_A2                     50.9415    4507.0     30.89   ! 
$ ------------------------------------------------------------------------------
$ Phase definitions
$
 PHASE LIQUID:L % 1 1 !
 CONST LIQUID:L : TI V : !
$
$ Fcc (cF4, Fm-3m) and MeX (cF8, Fm-3m)
$
 PHASE FCC_A1 %A 2 1 1 !
 CONST FCC_A1 : TI V : VA : !
$
$ Bcc (cI2, Im-3m)
$
 PHASE BCC_A2 %B 2 1 3 !
 CONST BCC_A2 : TI% V% : VA : !
$
$ Hcp (hP2, P6_3/mmc) and Me2X (NiAs-type, hP4, P6_3/mmc, B8_1)
$
 PHASE HCP_A3 %A 2 1 0.5 !
 CONST HCP_A3 : TI% V : VA : !
$
$ Prototype AlB2 (hP3, P6/mmm)
$
 PHASE OMEGA_C32 % 1 1 !
 CONST OMEGA_C32 : TI V : !
$ ------------------------------------------------------------------------------
$ Defaults
$
 DEFINE-SYSTEM-DEFAULT ELEMENT 2 !
 DEFAULT-COM DEFINE_SYSTEM_ELEMENT VA !
 TYPE-DEF % SEQ * !
 TYPE-DEF A GES AMEND_PHASE_DESCRIPTION @ MAGNETIC -3 0.28 !
 TYPE-DEF B GES AMEND_PHASE_DESCRIPTION @ MAGNETIC -1 0.4 !
 FUNCTION ZERO        0.01  0;                                         6000 N !
 FUNCTION UN_ASS      0.01  0;                                         6000 N !
 FUNCTION R           0.01  +8.31451;                                  6000 N !
$ ------------------------------------------------------------------------------
$ Element data
$ ------------------------------------------------------------------------------
$ Ti
$
$ There is possibly some error in the fcc function. The G-curve for fcc
$ in Fig. 8 is not exactly reproduced.
$
 PAR  G(HCP_A3,TI:VA),,                 +GTISER;,,                    N 20Hu !
 PAR  LNTHETA1(HCP_A3,TI:VA),,          +LN(269.66);,,                N 20Hu !
 PAR  THETAF1(HCP_A3,TI:VA),,           +1;,,                         N 20Hu !
$
 PAR  G(BCC_A2,TI:VA),,                 +GTIBCC;,,                    N 20Hu !
 PAR  LNTHETA1(BCC_A2,TI:VA),,          +LN(192.01);,,                N 20Hu !
 PAR  THETAF1(BCC_A2,TI:VA),,           +1;,,                         N 20Hu !
$
 PAR  G(FCC_A1,TI:VA),,                 +GTIFCC;,,                    N 20Hu !
 PAR  LNTHETA1(FCC_A1,TI:VA),,          +LN(236.67);,,                N 20Hu !
 PAR  THETAF1(FCC_A1,TI:VA),,           +1;,,                         N 20Hu !
$
 PAR  G(OMEGA_C32,TI),,                 +GTIOME;,,                    N 20Hu !
 PAR  LNTHETA1(OMEGA_C32,TI),,          +LN(289.30);,,                N 20Hu !
 PAR  THETAF1(OMEGA_C32,TI),,           +1;,,                         N 20Hu !
$
 PAR  G(LIQUID,TI),,                    +4349.70025
             -0.00200294843*T**2;,,                                   N 20Hu !
 PAR  GD(LIQUID,TI),,                   +49395.411-8.314*T
             -0.737261354*T*LN(T);,,                                  N 20Hu !
 PAR  LNTHETA1(LIQUID,TI),,             +LN(185.76);,,                N 20Hu !
 PAR  THETAF1(LIQUID,TI),,              +1;,,                         N 20Hu !
$
 FUNCTION GTISER      0.01  -8187.11746-0.00388479749*T**2
       -1.12754876E-14*T**5;
      1941.00  Y  -34429.8962+168.6069891*T-21.5018141*T*LN(T)
       -1.5326273E+18*T**(-5)+8.83870501E+37*T**(-11);
      6000.00  N !
 FUNCTION GTIBCC      0.01  -1189.30591-0.00175640865*T**2
       -2.11276133E-14*T**5;
      1941.00  Y  -38328.0689+179.0443615*T-21.6601815*T*LN(T)
       +2.08872908E+19*T**(-5)-6.22559747E+37*T**(-11);
      6000.00  N !
 FUNCTION GTIFCC      0.01  -1308.28194-0.00110005324*T**2
       -4.8222583E-14*T**5;
      1941.00  Y  -34080.288+176.8506164*T-21.5028284*T*LN(T)
       -1.09974048E+18*T**(-5)+9.0000148E+37*T**(-11);
      6000.00  N !
 FUNCTION GTIOME      0.01  -8646.04379-0.00175612531*T**2
       -3.77858605E-14*T**5;
      1941.00  Y  -40191.3391+175.1217992*T-21.5072012*T*LN(T)
       -1.00203889E+18*T**(-5)+9.79952638E+37*T**(-11);
      6000.00  N !
$ ------------------------------------------------------------------------------
$ V
$
 PAR  G(BCC_A2,V:VA),,                  +GVVSER;,,                    N 20Hu !
 PAR  LNTHETA1(BCC_A2,V:VA),,           +LN(265.09);,,                N 20Hu !
 PAR  THETAF1(BCC_A2,V:VA),,            +1;,,                         N 20Hu !
$
 PAR  G(FCC_A1,V:VA),,                  +GVVFCC;,,                    N 20Hu !
 PAR  LNTHETA1(FCC_A1,V:VA),,           +LN(266.97);,,                N 20Hu !
 PAR  THETAF1(FCC_A1,V:VA),,            +1;,,                         N 20Hu !
$
 PAR  G(HCP_A3,V:VA),,                  +GVVHCP;,,                    N 20Hu !
 PAR  LNTHETA1(HCP_A3,V:VA),,           +LN(283.11);,,                N 20Hu !
 PAR  THETAF1(HCP_A3,V:VA),,            +1;,,                         N 20Hu !
$
 PAR  G(OMEGA_C32,V),,                  +GVVOME;,,                    N 20Hu !
 PAR  LNTHETA1(OMEGA_C32,V),,           +LN(247.98);,,                N 20Hu !
 PAR  THETAF1(OMEGA_C32,V),,            +1;,,                         N 20Hu !
$
 PAR  G(LIQUID,V),,                     +8708.02961
             -0.0018769914*T**2;,,                                    N 20Hu !
 PAR  GD(LIQUID,V),,                    +55393.8187-8.314*T
             -0.642018852*T*LN(T);,,                                  N 20Hu !
 PAR  LNTHETA1(LIQUID,V),,              +LN(202.79);,,                N 20Hu !
 PAR  THETAF1(LIQUID,V),,               +1;,,                         N 20Hu !
$
 FUNCTION GVVSER      0.01  -8012.67406-0.00195296216*T**2
       -3.02272704E-14*T**5;
      2202.00  Y  -36942.5742+173.1051476*T-21.4019136*T*LN(T)
       -3.45690255E+19*T**(-5)+7.56563717E+38*T**(-11);
      6000.00  N !
 FUNCTION GVVFCC      0.01  -512.674044-0.00118125097*T**2
       -3.77342177E-14*T**5;
      2202.00  Y  -31683.8285+175.6948765*T-21.4019136*T*LN(T)
       -3.35723154E+19*T**(-5)+7.18557415E+38*T**(-11);
      6000.00  N !
 FUNCTION GVVHCP      0.01  -4237.429-0.00144727302*T**2
       -3.52503774E-14*T**5;
      2202.00  Y  -34633.497+174.8234249*T-21.4100569*T*LN(T)
       -3.35922789E+19*T**(-5)+7.18817987E+38*T**(-11);
      6000.00  N !
 FUNCTION GVVOME      0.01  -801.827408-0.00109936065*T**2
       -3.813577374E-14*T**5;
      2202.00  Y  -32200.8701+175.8889109*T-21.3974779*T*LN(T)
       -3.50362716E+19*T**(-5)+7.72223051E+38*T**(-11);
      6000.00  N !
$ ------------------------------------------------------------------------------
$ Binary system
$
$ B. Hu, S. Sridar, L. Hao, W. Xiong, Intermetallics, 122, 106791(2020).
$
$ Checked against paper. Checked at 6000K.
$
$ 3rd generation modelling of the elements.
$
 PAR  L(LIQUID,TI,V;0),,                +163.57;,,                    N 20Hu !
 PAR  L(LIQUID,TI,V;1),,                +2896.31;,,                   N 20Hu !
$
 PAR  L(BCC_A2,TI,V:VA;0),,             +6625.26;,,                   N 20Hu !
 PAR  L(BCC_A2,TI,V:VA;1),,             +1676.53;,,                   N 20Hu !
$
 PAR  L(HCP_A3,TI,V:VA;0),,             +44830.75-10*T;,,             N 20Hu !
 PAR  L(HCP_A3,TI,V:VA;1),,             -26396.3;,,                   N 20Hu !
$
 PAR  L(OMEGA_C32,TI,V;0),,             +8000-8*T;,,                  N 20Hu !
$
$ Metastable
$
 PAR  L(FCC_A1,TI,V:VA;0),,             +44830.75-10*T;,,             N Same !
 PAR  L(FCC_A1,TI,V:VA;1),,             -26396.3;,,                   N Same !
$ ------------------------------------------------------------------------------
$
 ASSESSED_SYSTEM
  TI-V(TDB -* +LIQUID +BCC_A2 +HCP_A3 ;P3 TMM:300/3000 STP:.5/1500/2/-2) !
$
$
 LIST-OF-REFERENCE
 NUMBER  SOURCE
  Null   'Unknown source'
  Same   'Same or similar interaction as in the corresponding stable phase'
  20Hu   'B. Hu, S. Sridar, L. Hao, W. Xiong,
          Intermetallics, 122, 106791(2020); Ti, V, Ti-V'
!

File: data/databases/sgte-binary/TiV-90Sau.tdb
$
$ Database for Ti-V from N. Saunders 1990
$
$ N. Saunders, Report to NPL contract No. 022805/10B, 1990.
$ Cited from K.C. Hari Kumar, P. Wollants, L. Delaey, Calphad, 18, 71-79(1994).
$
$ Dataset created 2010.07.11 by Bengt Hallstedt.
$ 2021.02.05: Modified for use with GES6.
$
$ ------------------------------------------------------------------------------
 TEMP-LIM 298.15 6000.00 !
$
$ELEMENT NAME  REF. STATE               ATOMIC MASS H298-H0    S298    !
$
 ELEMENT VA   VACUUM                      0.0          0.0      0.0    ! 
 ELEMENT TI   HCP_A3                     47.88      4824.      30.72   ! 
 ELEMENT V    BCC_A2                     50.9415    4507.0     30.89   ! 
$ ------------------------------------------------------------------------------
$ Phase definitions
$
 PHASE LIQUID:L % 1 1 !
 CONST LIQUID:L : TI V : !
$
$ Fcc (cF4, Fm-3m) and MeX (cF8, Fm-3m)
$
 PHASE FCC_A1 %A 2 1 1 !
 CONST FCC_A1 : TI V : VA : !
$
$ Bcc (cI2, Im-3m)
$
 PHASE BCC_A2 %B 2 1 3 !
 CONST BCC_A2 : TI% V% : VA : !
$
$ Hcp (hP2, P6_3/mmc) and Me2X (NiAs-type, hP4, P6_3/mmc, B8_1)
$
 PHASE HCP_A3 %A 2 1 0.5 !
 CONST HCP_A3 : TI% V : VA : !
$ ------------------------------------------------------------------------------
$ Defaults
$
 DEFINE-SYSTEM-DEFAULT ELEMENT 2 !
 DEFAULT-COM DEFINE_SYSTEM_ELEMENT VA !
 TYPE-DEF % SEQ * !
 TYPE-DEF A GES AMEND_PHASE_DESCRIPTION @ MAGNETIC -3 0.28 !
 TYPE-DEF B GES AMEND_PHASE_DESCRIPTION @ MAGNETIC -1 0.4 !
 FUNCTION ZERO      298.15  0;                                         6000 N !
 FUNCTION UN_ASS    298.15  0;                                         6000 N !
 FUNCTION R         298.15  +8.31451;                                  6000 N !
$ ------------------------------------------------------------------------------
$ Element data
$ ------------------------------------------------------------------------------
$ Ti
$
$ BCT_A5 added in unary 3.0
$
 PAR  G(HCP_A3,TI:VA),,                 +GHSERTI;                4000 N 91Din !
 PAR  G(BCC_A2,TI:VA),,                 +GBCCTI;                 4000 N 91Din !
 PAR  G(FCC_A1,TI:VA),,                 +GHSERTI+6000-0.1*T;     4000 N 91Din !
$PAR  G(DIAMOND_A4,TI),,                +GHSERTI+25000;          4000 N 91Din !
$PAR  G(BCT_A5,TI),,                    +GHSERTI+4602.2;         3000 N SGCOST !
$PAR  G(CBCC_A12,TI:VA),,               +GHSERTI+4602.2;         4000 N 91Din !
$PAR  G(CUB_A13,TI:VA),,                +GHSERTI+7531.2;         4000 N 91Din !
 PAR  G(LIQUID,TI),,                    +GLIQTI;                 4000 N 91Din !
$
 FUNCTION GHSERTI   298.15  -8059.921+133.615208*T-23.9933*T*LN(T)
       -0.004777975*T**2+1.06716E-07*T**3+72636*T**(-1);
       900.00  Y  -7811.815+132.988068*T-23.9887*T*LN(T)
       -0.0042033*T**2-9.0876E-08*T**3+42680*T**(-1);
      1155.00  Y  +908.837+66.976538*T-14.9466*T*LN(T)
       -0.0081465*T**2+2.02715E-07*T**3-1477660*T**(-1);
      1941.00  Y  -124526.786+638.806871*T-87.2182461*T*LN(T)
       +0.008204849*T**2-3.04747E-07*T**3+36699805*T**(-1);
      4000.00  N !
 FUNCTION GBCCTI    298.15  -1272.064+134.71418*T-25.5768*T*LN(T)
       -6.63845E-04*T**2-2.78803E-07*T**3+7208*T**(-1);
      1155.00  Y  +6667.385+105.366379*T-22.3771*T*LN(T)
       +0.00121707*T**2-8.4534E-07*T**3-2002750*T**(-1);
      1941.00  Y  +26483.26-182.426471*T+19.0900905*T*LN(T)
       -0.02200832*T**2+1.228863E-06*T**3+1400501*T**(-1);
      4000.00  N !
 FUNCTION GLIQTI    298.15  +12194.415-6.980938*T+GHSERTI;
      1300.00  Y  +369519.198-2554.0225*T+342.059267*T*LN(T)
       -0.163409355*T**2+1.2457117E-05*T**3-67034516*T**(-1);
      1941.00  Y  -19887.066+298.7367*T-46.29*T*LN(T);
      4000.00  N !
$ ------------------------------------------------------------------------------
$ V
$
 PAR  G(BCC_A2,V:VA),,                  +GHSERVV;                4000 N 91Din !
 PAR  G(FCC_A1,V:VA),,                  +GHSERVV+7500+1.7*T;     4000 N 91Din !
 PAR  G(HCP_A3,V:VA),,                  +GHSERVV+4000+2.4*T;     4000 N 91Din !
$PAR  G(CBCC_A12,V:VA),,                +GHSERVV+9000;           4000 N 91Din !
$PAR  G(CUB_A13,V:VA),,                 +GHSERVV+10000;          4000 N 91Din !
 PAR  G(LIQUID,V),,                     +GLIQVV;                 4000 N 91Din !
$
 FUNCTION GHSERVV   298.15  -7930.43+133.346053*T-24.134*T*LN(T)
       -0.003098*T**2+1.2175E-07*T**3+69460*T**(-1);
       790.00  Y  -7967.842+143.291093*T-25.9*T*LN(T)
       +6.25E-05*T**2-6.8E-07*T**3;
      2183.00  Y  -41689.864+321.140783*T-47.43*T*LN(T)+6.44389E+31*T**(-9);
      4000.00  N !
 FUNCTION GLIQVV    298.15  +20764.117-9.455552*T+GHSERVV-5.19136E-22*T**7;
      2183.00  Y  -19617.51+311.055983*T-47.43*T*LN(T);
      4000.00  N !
$ ------------------------------------------------------------------------------
$ Binary system
$
$ From N. Saunders 1990
$
$ N. Saunders, Report to NPL contract No. 022805/10B, 1990.
$ Cited from K.C. Hari Kumar, P. Wollants, L. Delaey, Calphad, 18, 71-79(1994).
$
$ Checked against 94Har. Checked at 6000K.
$
 PAR  L(LIQUID,TI,V;0),,                +7600;,,                      N 90Sau !
 PAR  L(LIQUID,TI,V;1),,                +2200;,,                      N 90Sau !
$
 PAR  L(BCC_A2,TI,V:VA;0),,             +14000;,,                     N 90Sau !
 PAR  L(BCC_A2,TI,V:VA;1),,             +1500;,,                      N 90Sau !
$
 PAR  L(HCP_A3,TI,V:VA;0),,             +23200;,,                     N 90Sau !
$
$ Metastable
$
 PAR  L(FCC_A1,TI,V:VA;0),,             +23200;,,                     N Same !
$ ------------------------------------------------------------------------------
$
 ASSESSED_SYSTEM
  TI-V(TDB -* +LIQUID +BCC_A2 +HCP_A3 ;P3 TMM:300/3000 STP:.5/1500/2/-2) !
$
$
 LIST-OF-REFERENCE
 NUMBER  SOURCE
  Null   'Unknown source'
  Same   'Same or similar interaction as in the corresponding stable phase'
  REFLAV 'Laves phase convention: G(LAVES,X:X)=+3*GHSERXX+15000'
  COST   'COST 507 database'
  SGCOST 'COST 507 database, SGTE unary database V.3.0, 1996; Al, B, Nd, Ti, Zn'
  90Sau  'N. Saunders, Report to NPL contract No. 022805/10B, 1990; Ti-V'
  91Din  'A.T. Dinsdale, Calphad, 15, 317-425(1991).'
!

File: data/databases/sgte-binary/TiV-98Sau.tdb
$
$ Database for Ti-V from N. Saunders 1998
$
$ N. Saunders, COST 507, Final report round 2, 1998.
$
$ Dataset created 2010.07.11 by Bengt Hallstedt.
$ 2021.02.05: Modified for use with GES6.
$
$ ------------------------------------------------------------------------------
 TEMP-LIM 298.15 6000.00 !
$
$ELEMENT NAME  REF. STATE               ATOMIC MASS H298-H0    S298    !
$
 ELEMENT VA   VACUUM                      0.0          0.0      0.0    ! 
 ELEMENT TI   HCP_A3                     47.88      4824.      30.72   ! 
 ELEMENT V    BCC_A2                     50.9415    4507.0     30.89   ! 
$ ------------------------------------------------------------------------------
$ Phase definitions
$
 PHASE LIQUID:L % 1 1 !
 CONST LIQUID:L : TI V : !
$
$ Fcc (cF4, Fm-3m) and MeX (cF8, Fm-3m)
$
 PHASE FCC_A1 %A 2 1 1 !
 CONST FCC_A1 : TI V : VA : !
$
$ Bcc (cI2, Im-3m)
$
 PHASE BCC_A2 %B 2 1 3 !
 CONST BCC_A2 : TI% V% : VA : !
$
$ Hcp (hP2, P6_3/mmc) and Me2X (NiAs-type, hP4, P6_3/mmc, B8_1)
$
 PHASE HCP_A3 %A 2 1 0.5 !
 CONST HCP_A3 : TI% V : VA : !
$ ------------------------------------------------------------------------------
$ Defaults
$
 DEFINE-SYSTEM-DEFAULT ELEMENT 2 !
 DEFAULT-COM DEFINE_SYSTEM_ELEMENT VA !
 TYPE-DEF % SEQ * !
 TYPE-DEF A GES AMEND_PHASE_DESCRIPTION @ MAGNETIC -3 0.28 !
 TYPE-DEF B GES AMEND_PHASE_DESCRIPTION @ MAGNETIC -1 0.4 !
 FUNCTION ZERO      298.15  0;                                         6000 N !
 FUNCTION UN_ASS    298.15  0;                                         6000 N !
 FUNCTION R         298.15  +8.31451;                                  6000 N !
$ ------------------------------------------------------------------------------
$ Element data
$ ------------------------------------------------------------------------------
$ Ti
$
$ BCT_A5 added in unary 3.0
$
 PAR  G(HCP_A3,TI:VA),,                 +GHSERTI;                4000 N 91Din !
 PAR  G(BCC_A2,TI:VA),,                 +GBCCTI;                 4000 N 91Din !
 PAR  G(FCC_A1,TI:VA),,                 +GHSERTI+6000-0.1*T;     4000 N 91Din !
$PAR  G(DIAMOND_A4,TI),,                +GHSERTI+25000;          4000 N 91Din !
$PAR  G(BCT_A5,TI),,                    +GHSERTI+4602.2;         3000 N SGCOST !
$PAR  G(CBCC_A12,TI:VA),,               +GHSERTI+4602.2;         4000 N 91Din !
$PAR  G(CUB_A13,TI:VA),,                +GHSERTI+7531.2;         4000 N 91Din !
 PAR  G(LIQUID,TI),,                    +GLIQTI;                 4000 N 91Din !
$
 FUNCTION GHSERTI   298.15  -8059.921+133.615208*T-23.9933*T*LN(T)
       -0.004777975*T**2+1.06716E-07*T**3+72636*T**(-1);
       900.00  Y  -7811.815+132.988068*T-23.9887*T*LN(T)
       -0.0042033*T**2-9.0876E-08*T**3+42680*T**(-1);
      1155.00  Y  +908.837+66.976538*T-14.9466*T*LN(T)
       -0.0081465*T**2+2.02715E-07*T**3-1477660*T**(-1);
      1941.00  Y  -124526.786+638.806871*T-87.2182461*T*LN(T)
       +0.008204849*T**2-3.04747E-07*T**3+36699805*T**(-1);
      4000.00  N !
 FUNCTION GBCCTI    298.15  -1272.064+134.71418*T-25.5768*T*LN(T)
       -6.63845E-04*T**2-2.78803E-07*T**3+7208*T**(-1);
      1155.00  Y  +6667.385+105.366379*T-22.3771*T*LN(T)
       +0.00121707*T**2-8.4534E-07*T**3-2002750*T**(-1);
      1941.00  Y  +26483.26-182.426471*T+19.0900905*T*LN(T)
       -0.02200832*T**2+1.228863E-06*T**3+1400501*T**(-1);
      4000.00  N !
 FUNCTION GLIQTI    298.15  +12194.415-6.980938*T+GHSERTI;
      1300.00  Y  +369519.198-2554.0225*T+342.059267*T*LN(T)
       -0.163409355*T**2+1.2457117E-05*T**3-67034516*T**(-1);
      1941.00  Y  -19887.066+298.7367*T-46.29*T*LN(T);
      4000.00  N !
$ ------------------------------------------------------------------------------
$ V
$
 PAR  G(BCC_A2,V:VA),,                  +GHSERVV;                4000 N 91Din !
 PAR  G(FCC_A1,V:VA),,                  +GHSERVV+7500+1.7*T;     4000 N 91Din !
 PAR  G(HCP_A3,V:VA),,                  +GHSERVV+4000+2.4*T;     4000 N 91Din !
$PAR  G(CBCC_A12,V:VA),,                +GHSERVV+9000;           4000 N 91Din !
$PAR  G(CUB_A13,V:VA),,                 +GHSERVV+10000;          4000 N 91Din !
 PAR  G(LIQUID,V),,                     +GLIQVV;                 4000 N 91Din !
$
 FUNCTION GHSERVV   298.15  -7930.43+133.346053*T-24.134*T*LN(T)
       -0.003098*T**2+1.2175E-07*T**3+69460*T**(-1);
       790.00  Y  -7967.842+143.291093*T-25.9*T*LN(T)
       +6.25E-05*T**2-6.8E-07*T**3;
      2183.00  Y  -41689.864+321.140783*T-47.43*T*LN(T)+6.44389E+31*T**(-9);
      4000.00  N !
 FUNCTION GLIQVV    298.15  +20764.117-9.455552*T+GHSERVV-5.19136E-22*T**7;
      2183.00  Y  -19617.51+311.055983*T-47.43*T*LN(T);
      4000.00  N !
$ ------------------------------------------------------------------------------
$ Binary system
$
$ N. Saunders, COST 507, Final report round 2, 1998.
$
$ Checked against COST. Checked at 6000K.
$
 PAR  L(LIQUID,TI,V;0),,                +1400;,,                     N 98Sau18 !
 PAR  L(LIQUID,TI,V;1),,                +4100;,,                     N 98Sau18 !
$
 PAR  L(BCC_A2,TI,V:VA;0),,             +10500-1.5*T;,,              N 98Sau18 !
 PAR  L(BCC_A2,TI,V:VA;1),,             +2000;,,                     N 98Sau18 !
 PAR  L(BCC_A2,TI,V:VA;2),,             +1000;,,                     N 98Sau18 !
$
 PAR  L(HCP_A3,TI,V:VA;0),,             +20000;,,                    N 98Sau18 !
$
$ Metastable
$
 PAR  L(FCC_A1,TI,V:VA;0),,             +20000;,,                     N Same !
$ ------------------------------------------------------------------------------
$
 ASSESSED_SYSTEM
  TI-V(TDB -* +LIQUID +BCC_A2 +HCP_A3 ;P3 TMM:300/3000 STP:.5/1500/2/-2) !
$
$
 LIST-OF-REFERENCE
 NUMBER  SOURCE
  Null   'Unknown source'
  Same   'Same or similar interaction as in the corresponding stable phase'
  REFLAV 'Laves phase convention: G(LAVES,X:X)=+3*GHSERXX+15000'
  COST   'COST 507 database'
  SGCOST 'COST 507 database, SGTE unary database V.3.0, 1996; Al, B, Nd, Ti, Zn'
  91Din  'A.T. Dinsdale, Calphad, 15, 317-425(1991).'
  98Sau18 'N. Saunders, COST 507, Final report round 2, 1998; Ti-V'
!

File: data/databases/sgte-binary/TiV-99Lee.tdb
$
$ Database for Ti-V from J.Y. Lee et al. 1999.
$
$ J.Y. Lee, J.H. Kim, S.I. Park, H.M. Lee, J. Alloys Compd., 291, 229-38(1999).
$
$ Dataset created 2023.10.23 by Bengt Hallstedt.
$
$ Modified from 98Sau. Liquid and bcc interaction changed (slightly).
$
$ ------------------------------------------------------------------------------
 TEMP-LIM 298.15 6000.00 !
$
$ELEMENT NAME  REF. STATE               ATOMIC MASS H298-H0    S298    !
$
 ELEMENT VA   VACUUM                      0.0          0.0      0.0    ! 
 ELEMENT TI   HCP_A3                     47.88      4824.      30.72   ! 
 ELEMENT V    BCC_A2                     50.9415    4507.0     30.89   ! 
$ ------------------------------------------------------------------------------
$ Phase definitions
$
 PHASE LIQUID:L % 1 1 !
 CONST LIQUID:L : TI V : !
$
$ Fcc (cF4, Fm-3m) and MeX (cF8, Fm-3m)
$
 PHASE FCC_A1 %A 2 1 1 !
 CONST FCC_A1 : TI V : VA : !
$
$ Bcc (cI2, Im-3m)
$
 PHASE BCC_A2 %B 2 1 3 !
 CONST BCC_A2 : TI% V% : VA : !
$
$ Hcp (hP2, P6_3/mmc) and Me2X (NiAs-type, hP4, P6_3/mmc, B8_1)
$
 PHASE HCP_A3 %A 2 1 0.5 !
 CONST HCP_A3 : TI% V : VA : !
$ ------------------------------------------------------------------------------
$ Defaults
$
 DEFINE-SYSTEM-DEFAULT ELEMENT 2 !
 DEFAULT-COM DEFINE_SYSTEM_ELEMENT VA !
 TYPE-DEF % SEQ * !
 TYPE-DEF A GES AMEND_PHASE_DESCRIPTION @ MAGNETIC -3 0.28 !
 TYPE-DEF B GES AMEND_PHASE_DESCRIPTION @ MAGNETIC -1 0.4 !
 FUNCTION ZERO      298.15  0;                                         6000 N !
 FUNCTION UN_ASS    298.15  0;                                         6000 N !
 FUNCTION R         298.15  +8.31451;                                  6000 N !
$ ------------------------------------------------------------------------------
$ Element data
$ ------------------------------------------------------------------------------
$ Ti
$
$ BCT_A5 added in unary 3.0
$
 PAR  G(HCP_A3,TI:VA),,                 +GHSERTI;                4000 N 91Din !
 PAR  G(BCC_A2,TI:VA),,                 +GBCCTI;                 4000 N 91Din !
 PAR  G(FCC_A1,TI:VA),,                 +GHSERTI+6000-0.1*T;     4000 N 91Din !
$PAR  G(DIAMOND_A4,TI),,                +GHSERTI+25000;          4000 N 91Din !
$PAR  G(BCT_A5,TI),,                    +GHSERTI+4602.2;         3000 N SGCOST !
$PAR  G(CBCC_A12,TI:VA),,               +GHSERTI+4602.2;         4000 N 91Din !
$PAR  G(CUB_A13,TI:VA),,                +GHSERTI+7531.2;         4000 N 91Din !
 PAR  G(LIQUID,TI),,                    +GLIQTI;                 4000 N 91Din !
$
 FUNCTION GHSERTI   298.15  -8059.921+133.615208*T-23.9933*T*LN(T)
       -0.004777975*T**2+1.06716E-07*T**3+72636*T**(-1);
       900.00  Y  -7811.815+132.988068*T-23.9887*T*LN(T)
       -0.0042033*T**2-9.0876E-08*T**3+42680*T**(-1);
      1155.00  Y  +908.837+66.976538*T-14.9466*T*LN(T)
       -0.0081465*T**2+2.02715E-07*T**3-1477660*T**(-1);
      1941.00  Y  -124526.786+638.806871*T-87.2182461*T*LN(T)
       +0.008204849*T**2-3.04747E-07*T**3+36699805*T**(-1);
      4000.00  N !
 FUNCTION GBCCTI    298.15  -1272.064+134.71418*T-25.5768*T*LN(T)
       -6.63845E-04*T**2-2.78803E-07*T**3+7208*T**(-1);
      1155.00  Y  +6667.385+105.366379*T-22.3771*T*LN(T)
       +0.00121707*T**2-8.4534E-07*T**3-2002750*T**(-1);
      1941.00  Y  +26483.26-182.426471*T+19.0900905*T*LN(T)
       -0.02200832*T**2+1.228863E-06*T**3+1400501*T**(-1);
      4000.00  N !
 FUNCTION GLIQTI    298.15  +12194.415-6.980938*T+GHSERTI;
      1300.00  Y  +369519.198-2554.0225*T+342.059267*T*LN(T)
       -0.163409355*T**2+1.2457117E-05*T**3-67034516*T**(-1);
      1941.00  Y  -19887.066+298.7367*T-46.29*T*LN(T);
      4000.00  N !
$ ------------------------------------------------------------------------------
$ V
$
 PAR  G(BCC_A2,V:VA),,                  +GHSERVV;                4000 N 91Din !
 PAR  G(FCC_A1,V:VA),,                  +GHSERVV+7500+1.7*T;     4000 N 91Din !
 PAR  G(HCP_A3,V:VA),,                  +GHSERVV+4000+2.4*T;     4000 N 91Din !
$PAR  G(CBCC_A12,V:VA),,                +GHSERVV+9000;           4000 N 91Din !
$PAR  G(CUB_A13,V:VA),,                 +GHSERVV+10000;          4000 N 91Din !
 PAR  G(LIQUID,V),,                     +GLIQVV;                 4000 N 91Din !
$
 FUNCTION GHSERVV   298.15  -7930.43+133.346053*T-24.134*T*LN(T)
       -0.003098*T**2+1.2175E-07*T**3+69460*T**(-1);
       790.00  Y  -7967.842+143.291093*T-25.9*T*LN(T)
       +6.25E-05*T**2-6.8E-07*T**3;
      2183.00  Y  -41689.864+321.140783*T-47.43*T*LN(T)+6.44389E+31*T**(-9);
      4000.00  N !
 FUNCTION GLIQVV    298.15  +20764.117-9.455552*T+GHSERVV-5.19136E-22*T**7;
      2183.00  Y  -19617.51+311.055983*T-47.43*T*LN(T);
      4000.00  N !
$ ------------------------------------------------------------------------------
$ Binary system
$
$ J.Y. Lee, J.H. Kim, S.I. Park, H.M. Lee, J. Alloys Compd., 291, 229-38(1999).
$
$ Checked against paper. Checked at 6000K.
$
$ Modified from 98Sau. Liquid and bcc interaction changed (slightly).
$
 PAR  L(LIQUID,TI,V;0),,                -1000;,,                      N 99Lee !
 PAR  L(LIQUID,TI,V;1),,                +3800;,,                      N 99Lee !
$
 PAR  L(BCC_A2,TI,V:VA;0),,             +8000-1.5*T;,,                N 99Lee !
 PAR  L(BCC_A2,TI,V:VA;1),,             +2000;,,                     N 98Sau18 !
 PAR  L(BCC_A2,TI,V:VA;2),,             +1000;,,                     N 98Sau18 !
$
 PAR  L(HCP_A3,TI,V:VA;0),,             +20000;,,                    N 98Sau18 !
$
$ Metastable
$
 PAR  L(FCC_A1,TI,V:VA;0),,             +20000;,,                     N Same !
$ ------------------------------------------------------------------------------
$
 ASSESSED_SYSTEM
  TI-V(TDB -* +LIQUID +BCC_A2 +HCP_A3 ;P3 TMM:300/3000 STP:.5/1500/2/-2) !
$
$
 LIST-OF-REFERENCE
 NUMBER  SOURCE
  Null   'Unknown source'
  Same   'Same or similar interaction as in the corresponding stable phase'
  REFLAV 'Laves phase convention: G(LAVES,X:X)=+3*GHSERXX+15000'
  COST   'COST 507 database'
  SGCOST 'COST 507 database, SGTE unary database V.3.0, 1996; Al, B, Nd, Ti, Zn'
  91Din  'A.T. Dinsdale, Calphad, 15, 317-425(1991).'
  98Sau18 'N. Saunders, COST 507, Final report round 2, 1998; Ti-V'
  99Lee  'J.Y. Lee, J.H. Kim, S.I. Park, H.M. Lee,
          J. Alloys Compd., 291, 229-38(1999); Ti-V'
!

File: data/databases/sgte-binary/TiW-93Jin.tdb
$
$ Database for Ti-W from Z. Jin and C. Qiu 1993.
$
$ Z. Jin, C. Qiu, Mater. Sci. Technol., 9, 378-83(1993).
$
$ Dataset created 2024.08.08 by Bengt Hallstedt.
$
$ ------------------------------------------------------------------------------
 TEMP-LIM 298.15 6000.00 !
$
$ELEMENT NAME  REF. STATE               ATOMIC MASS H298-H0    S298    !
$
 ELEMENT VA   VACUUM                      0.0          0.0      0.0    ! 
 ELEMENT TI   HCP_A3                     47.88      4824.      30.72   ! 
 ELEMENT W    BCC_A2                    183.85      4970.0     32.6176 ! 
$ ------------------------------------------------------------------------------
$ Phase definitions
$
 PHASE LIQUID:L % 1 1 !
 CONST LIQUID:L : TI W : !
$
$ Fcc (cF4, Fm-3m) and MeX (cF8, Fm-3m)
$
 PHASE FCC_A1 %A 2 1 1 !
 CONST FCC_A1 : TI W : VA : !
$
$ Bcc (cI2, Im-3m)
$
 PHASE BCC_A2 %B 2 1 3 !
 CONST BCC_A2 : TI W : VA : !
$
$ Hcp (hP2, P6_3/mmc) and Me2X (NiAs-type, hP4, P6_3/mmc, B8_1)
$
 PHASE HCP_A3 %A 2 1 0.5 !
 CONST HCP_A3 : TI% W : VA : !
$ ------------------------------------------------------------------------------
$ Defaults
$
 DEFINE-SYSTEM-DEFAULT ELEMENT 2 !
 DEFAULT-COM DEFINE_SYSTEM_ELEMENT VA !
 TYPE-DEF % SEQ * !
 TYPE-DEF A GES AMEND_PHASE_DESCRIPTION @ MAGNETIC -3 0.28 !
 TYPE-DEF B GES AMEND_PHASE_DESCRIPTION @ MAGNETIC -1 0.4 !
 FUNCTION ZERO      298.15  0;                                         6000 N !
 FUNCTION UN_ASS    298.15  0;                                         6000 N !
 FUNCTION R         298.15  +8.31451;                                  6000 N !
$ ------------------------------------------------------------------------------
$ Element data
$ ------------------------------------------------------------------------------
$ Ti
$
$ BCT_A5 added in unary 3.0
$
 PAR  G(HCP_A3,TI:VA),,                 +GHSERTI;                4000 N 91Din !
 PAR  G(BCC_A2,TI:VA),,                 +GBCCTI;                 4000 N 91Din !
 PAR  G(FCC_A1,TI:VA),,                 +GHSERTI+6000-0.1*T;     4000 N 91Din !
$PAR  G(CBCC_A12,TI:VA),,               +GHSERTI+4602.2;         4000 N 91Din !
$PAR  G(CUB_A13,TI:VA),,                +GHSERTI+7531.2;         4000 N 91Din !
$PAR  G(DIAMOND_A4,TI),,                +GHSERTI+25000;          4000 N 91Din !
$PAR  G(BCT_A5,TI),,                    +GHSERTI+4602.2;         3000 N SGCOST !
 PAR  G(LIQUID,TI),,                    +GLIQTI;                 4000 N 91Din !
$
 FUNCTION GHSERTI   298.15  -8059.921+133.615208*T-23.9933*T*LN(T)
       -0.004777975*T**2+1.06716E-07*T**3+72636*T**(-1);
       900.00  Y  -7811.815+132.988068*T-23.9887*T*LN(T)
       -0.0042033*T**2-9.0876E-08*T**3+42680*T**(-1);
      1155.00  Y  +908.837+66.976538*T-14.9466*T*LN(T)
       -0.0081465*T**2+2.02715E-07*T**3-1477660*T**(-1);
      1941.00  Y  -124526.786+638.806871*T-87.2182461*T*LN(T)
       +0.008204849*T**2-3.04747E-07*T**3+36699805*T**(-1);
      4000.00  N !
 FUNCTION GBCCTI    298.15  -1272.064+134.71418*T-25.5768*T*LN(T)
       -6.63845E-04*T**2-2.78803E-07*T**3+7208*T**(-1);
      1155.00  Y  +6667.385+105.366379*T-22.3771*T*LN(T)
       +0.00121707*T**2-8.4534E-07*T**3-2002750*T**(-1);
      1941.00  Y  +26483.26-182.426471*T+19.0900905*T*LN(T)
       -0.02200832*T**2+1.228863E-06*T**3+1400501*T**(-1);
      4000.00  N !
 FUNCTION GLIQTI    298.15  +12194.415-6.980938*T+GHSERTI;
      1300.00  Y  +369519.198-2554.0225*T+342.059267*T*LN(T)
       -0.163409355*T**2+1.2457117E-05*T**3-67034516*T**(-1);
      1941.00  Y  -19887.066+298.7367*T-46.29*T*LN(T);
      4000.00  N !
 FUNCTION GFCCTI    298.15  +GHSERTI+6000-0.1*T;                       4000 N !
$ ------------------------------------------------------------------------------
$ W
$
 PAR  G(BCC_A2,W:VA),,                  +GHSERWW;,,                   N 91Din !
 PAR  G(FCC_A1,W:VA),,                  +GHSERWW+19300+0.63*T;,,      N 91Din !
 PAR  G(HCP_A3,W:VA),,                  +GHSERWW+14750;,,             N 91Din !
 PAR  G(LIQUID,W),,                     +GLIQWW;,,                    N 91Din !
$
 FUNCTION GHSERWW   298.15  -7646.311+130.4*T-24.1*T*LN(T)
       -0.001936*T**2+2.07E-07*T**3+44500*T**(-1)-5.33E-11*T**4;
      3695.00  Y  -82868.801+389.362335*T-54*T*LN(T)+1.528621E+33*T**(-9);
      6000.00  N !
 FUNCTION GLIQWW    298.15  +52160.584-14.10999*T+GHSERWW-2.713468E-24*T**7;
      3695.00  Y  -30436.051+375.175*T-54*T*LN(T);
      6000.00  N !
$ ------------------------------------------------------------------------------
$ Binary system
$
$ Z. Jin, C. Qiu, Mater. Sci. Technol., 9, 378-83(1993).
$
$ Checked against paper. Checked at 6000 K.
$
 PAR  L(LIQUID,TI,W;0),,                +18037-3.5566*T;,,            N 93Jin !
$
 PAR  L(BCC_A2,TI,W:VA;0),,             +1911+10.5137*T;,,            N 93Jin !
 PAR  L(BCC_A2,TI,W:VA;1),,             +21112-8.7795*T;,,            N 93Jin !
 PAR  L(BCC_A2,TI,W:VA;2),,             -5176;,,                      N 93Jin !
$
 PAR  L(HCP_A3,TI,W:VA;0),,             +32539;,,                     N 93Jin !
$
$ Metastable
$
 PAR  L(FCC_A1,TI,W:VA;0),,             +32539;,,                     N Same !
$ ------------------------------------------------------------------------------
$
 ASSESSED_SYSTEM
  TI-W(TDB -* +LIQUID +BCC_A2 +HCP_A3 ;G5 C_S:BCC/TI:VA MAJ:BCC/TI:VA
  ;P3 TMM:300/4000 STP:.55/1300/1 STP:.1/3000/-2) !
$
$
 LIST-OF-REFERENCE
 NUMBER  SOURCE
  Null   'Unknown source'
  Lin    'Linear combination of lattice stabilities'
  Same   'Same or similar interaction as in the corresponding stable phase'
  REFLAV 'Laves phase convention: G(LAVES,X:X)=+3*GHSERXX+15000'
  SGCOST 'COST 507 database, SGTE unary database V.3.0, 1996; Al, B, Nd, Ti, Zn'
  91Din  'A.T. Dinsdale, Calphad, 15, 317-425(1991).'
  93Jin  'Z. Jin, C. Qiu, Mater. Sci. Technol., 9, 378-83(1993); Ti-W'
  93Jon  'S. Jonsson, TRITA-MAC 518, KTH Stockholm, 1993; Ti-W'
!

File: data/databases/sgte-binary/TiW-93Jon.tdb
$
$ Database for Ti-W from S. Jonsson 1993
$
$ S. Jonsson, TRITA-MAC 518, KTH Stockholm, 1993.
$
$ Dataset created 2014.04.06 by Bengt Hallstedt.
$ 2021.02.05: Modified for use with GES6.
$
$ ------------------------------------------------------------------------------
 TEMP-LIM 298.15 6000.00 !
$
$ELEMENT NAME  REF. STATE               ATOMIC MASS H298-H0    S298    !
$
 ELEMENT VA   VACUUM                      0.0          0.0      0.0    ! 
 ELEMENT TI   HCP_A3                     47.88      4824.      30.72   ! 
 ELEMENT W    BCC_A2                    183.85      4970.0     32.6176 ! 
$ ------------------------------------------------------------------------------
$ Phase definitions
$
 PHASE LIQUID:L % 1 1 !
 CONST LIQUID:L : TI W : !
$
$ Fcc (cF4, Fm-3m) and MeX (cF8, Fm-3m)
$
 PHASE FCC_A1 %A 2 1 1 !
 CONST FCC_A1 : TI W : VA : !
$
$ Bcc (cI2, Im-3m)
$
 PHASE BCC_A2 %B 2 1 3 !
 CONST BCC_A2 : TI W : VA : !
$
$ Hcp (hP2, P6_3/mmc) and Me2X (NiAs-type, hP4, P6_3/mmc, B8_1)
$
 PHASE HCP_A3 %A 2 1 0.5 !
 CONST HCP_A3 : TI% W : VA : !
$ ------------------------------------------------------------------------------
$ Defaults
$
 DEFINE-SYSTEM-DEFAULT ELEMENT 2 !
 DEFAULT-COM DEFINE_SYSTEM_ELEMENT VA !
 TYPE-DEF % SEQ * !
 TYPE-DEF A GES AMEND_PHASE_DESCRIPTION @ MAGNETIC -3 0.28 !
 TYPE-DEF B GES AMEND_PHASE_DESCRIPTION @ MAGNETIC -1 0.4 !
 FUNCTION ZERO      298.15  0;                                         6000 N !
 FUNCTION UN_ASS    298.15  0;                                         6000 N !
 FUNCTION R         298.15  +8.31451;                                  6000 N !
$ ------------------------------------------------------------------------------
$ Element data
$ ------------------------------------------------------------------------------
$ Ti
$
$ BCT_A5 added in unary 3.0
$
 PAR  G(HCP_A3,TI:VA),,                 +GHSERTI;                4000 N 91Din !
 PAR  G(BCC_A2,TI:VA),,                 +GBCCTI;                 4000 N 91Din !
 PAR  G(FCC_A1,TI:VA),,                 +GHSERTI+6000-0.1*T;     4000 N 91Din !
$PAR  G(CBCC_A12,TI:VA),,               +GHSERTI+4602.2;         4000 N 91Din !
$PAR  G(CUB_A13,TI:VA),,                +GHSERTI+7531.2;         4000 N 91Din !
$PAR  G(DIAMOND_A4,TI),,                +GHSERTI+25000;          4000 N 91Din !
$PAR  G(BCT_A5,TI),,                    +GHSERTI+4602.2;         3000 N SGCOST !
 PAR  G(LIQUID,TI),,                    +GLIQTI;                 4000 N 91Din !
$
 FUNCTION GHSERTI   298.15  -8059.921+133.615208*T-23.9933*T*LN(T)
       -0.004777975*T**2+1.06716E-07*T**3+72636*T**(-1);
       900.00  Y  -7811.815+132.988068*T-23.9887*T*LN(T)
       -0.0042033*T**2-9.0876E-08*T**3+42680*T**(-1);
      1155.00  Y  +908.837+66.976538*T-14.9466*T*LN(T)
       -0.0081465*T**2+2.02715E-07*T**3-1477660*T**(-1);
      1941.00  Y  -124526.786+638.806871*T-87.2182461*T*LN(T)
       +0.008204849*T**2-3.04747E-07*T**3+36699805*T**(-1);
      4000.00  N !
 FUNCTION GBCCTI    298.15  -1272.064+134.71418*T-25.5768*T*LN(T)
       -6.63845E-04*T**2-2.78803E-07*T**3+7208*T**(-1);
      1155.00  Y  +6667.385+105.366379*T-22.3771*T*LN(T)
       +0.00121707*T**2-8.4534E-07*T**3-2002750*T**(-1);
      1941.00  Y  +26483.26-182.426471*T+19.0900905*T*LN(T)
       -0.02200832*T**2+1.228863E-06*T**3+1400501*T**(-1);
      4000.00  N !
 FUNCTION GLIQTI    298.15  +12194.415-6.980938*T+GHSERTI;
      1300.00  Y  +369519.198-2554.0225*T+342.059267*T*LN(T)
       -0.163409355*T**2+1.2457117E-05*T**3-67034516*T**(-1);
      1941.00  Y  -19887.066+298.7367*T-46.29*T*LN(T);
      4000.00  N !
 FUNCTION GFCCTI    298.15  +GHSERTI+6000-0.1*T;                       4000 N !
$ ------------------------------------------------------------------------------
$ W
$
 PAR  G(BCC_A2,W:VA),,                  +GHSERWW;,,                   N 91Din !
 PAR  G(FCC_A1,W:VA),,                  +GHSERWW+19300+0.63*T;,,      N 91Din !
 PAR  G(HCP_A3,W:VA),,                  +GHSERWW+14750;,,             N 91Din !
 PAR  G(LIQUID,W),,                     +GLIQWW;,,                    N 91Din !
$
 FUNCTION GHSERWW   298.15  -7646.311+130.4*T-24.1*T*LN(T)
       -0.001936*T**2+2.07E-07*T**3+44500*T**(-1)-5.33E-11*T**4;
      3695.00  Y  -82868.801+389.362335*T-54*T*LN(T)+1.528621E+33*T**(-9);
      6000.00  N !
 FUNCTION GLIQWW    298.15  +52160.584-14.10999*T+GHSERWW-2.713468E-24*T**7;
      3695.00  Y  -30436.051+375.175*T-54*T*LN(T);
      6000.00  N !
$ ------------------------------------------------------------------------------
$ Binary system
$
$ S. Jonsson, TRITA-MAC 518, KTH Stockholm, 1993.
$
$ Checked at 6000 K.
$
 PAR  L(LIQUID,TI,W;0),,                +7595;,,                      N 93Jon !
$
 PAR  L(BCC_A2,TI,W:VA;0),,             -10853+14.645*T;,,            N 93Jon !
 PAR  L(BCC_A2,TI,W:VA;1),,             +30186-11.139*T;,,            N 93Jon !
 PAR  L(BCC_A2,TI,W:VA;2),,             -9019;,,                      N 93Jon !
$
 PAR  L(HCP_A3,TI,W:VA;0),,             +26526;,,                     N 93Jon !
$
$ Metastable
$
 PAR  L(FCC_A1,TI,W:VA;0),,             +26526;,,                     N 93Jon !
$ ------------------------------------------------------------------------------
$
 ASSESSED_SYSTEM
  TI-W(TDB -* +LIQUID +BCC_A2 +HCP_A3 ;G5 C_S:BCC/TI:VA MAJ:BCC/TI:VA
  ;P3 TMM:300/4000 STP:.55/1300/1 STP:.1/3000/-2) !
$
$
 LIST-OF-REFERENCE
 NUMBER  SOURCE
  Null   'Unknown source'
  Lin    'Linear combination of lattice stabilities'
  Same   'Same or similar interaction as in the corresponding stable phase'
  REFLAV 'Laves phase convention: G(LAVES,X:X)=+3*GHSERXX+15000'
  SGCOST 'COST 507 database, SGTE unary database V.3.0, 1996; Al, B, Nd, Ti, Zn'
  91Din  'A.T. Dinsdale, Calphad, 15, 317-425(1991).'
  93Jon  'S. Jonsson, TRITA-MAC 518, KTH Stockholm, 1993; Ti-W'
!
