Repository: orchid-calphad/orchid-project.org

# orchid-project.org

Website and released data of **ORCHID** (Open Repository for CALPHAD Hypotheses, Intelligence, and Discovery),
served by GitHub Pages at https://orchid-project.org. Releases are archived on Zenodo (one DOI per version).

- `index.html`, `catalog/`, `best-practices.html` — static, self-contained pages (generated in the ORCHID tooling).
- `data/` — released data: catalog, redistributable TDB files, convex hulls. Licences: `data/LICENSES.md`, `data/NOTICE.md`.
- `llms.txt`, `data/croissant.json`, `CITATION.cff`, `.zenodo.json` — machine-readable metadata.

Only data with clear redistribution rights are published.

File: data/databases/sgte-binary/TiW-96Jon-LB.tdb
$
$ Database for Ti-W from S. Jonsson 1996 (Included in LB Vol. 4)
$
$ S. Jonsson, Z. Metallkd., 87, 784-87(1996).
$
$ Dataset created 2014.04.06 by Bengt Hallstedt.
$ 2021.02.05: Modified for use with GES6.
$
$ ------------------------------------------------------------------------------
 TEMP-LIM 298.15 6000.00 !
$
$ELEMENT NAME  REF. STATE               ATOMIC MASS H298-H0    S298    !
$
 ELEMENT VA   VACUUM                      0.0          0.0      0.0    ! 
 ELEMENT TI   HCP_A3                     47.88      4824.      30.72   ! 
 ELEMENT W    BCC_A2                    183.85      4970.0     32.6176 ! 
$ ------------------------------------------------------------------------------
$ Phase definitions
$
 PHASE LIQUID:L % 1 1 !
 CONST LIQUID:L : TI W : !
$
$ Fcc (cF4, Fm-3m) and MeX (cF8, Fm-3m)
$
 PHASE FCC_A1 %A 2 1 1 !
 CONST FCC_A1 : TI W : VA : !
$
$ Bcc (cI2, Im-3m)
$
 PHASE BCC_A2 %B 2 1 3 !
 CONST BCC_A2 : TI W : VA : !
$
$ Hcp (hP2, P6_3/mmc) and Me2X (NiAs-type, hP4, P6_3/mmc, B8_1)
$
 PHASE HCP_A3 %A 2 1 0.5 !
 CONST HCP_A3 : TI% W : VA : !
$ ------------------------------------------------------------------------------
$ Defaults
$
 DEFINE-SYSTEM-DEFAULT ELEMENT 2 !
 DEFAULT-COM DEFINE_SYSTEM_ELEMENT VA !
 TYPE-DEF % SEQ * !
 TYPE-DEF A GES AMEND_PHASE_DESCRIPTION @ MAGNETIC -3 0.28 !
 TYPE-DEF B GES AMEND_PHASE_DESCRIPTION @ MAGNETIC -1 0.4 !
 FUNCTION ZERO      298.15  0;                                         6000 N !
 FUNCTION UN_ASS    298.15  0;                                         6000 N !
 FUNCTION R         298.15  +8.31451;                                  6000 N !
$ ------------------------------------------------------------------------------
$ Element data
$ ------------------------------------------------------------------------------
$ Ti
$
$ BCT_A5 added in unary 3.0
$
 PAR  G(HCP_A3,TI:VA),,                 +GHSERTI;                4000 N 91Din !
 PAR  G(BCC_A2,TI:VA),,                 +GBCCTI;                 4000 N 91Din !
 PAR  G(FCC_A1,TI:VA),,                 +GHSERTI+6000-0.1*T;     4000 N 91Din !
$PAR  G(CBCC_A12,TI:VA),,               +GHSERTI+4602.2;         4000 N 91Din !
$PAR  G(CUB_A13,TI:VA),,                +GHSERTI+7531.2;         4000 N 91Din !
$PAR  G(DIAMOND_A4,TI),,                +GHSERTI+25000;          4000 N 91Din !
$PAR  G(BCT_A5,TI),,                    +GHSERTI+4602.2;         3000 N SGCOST !
 PAR  G(LIQUID,TI),,                    +GLIQTI;                 4000 N 91Din !
$
 FUNCTION GHSERTI   298.15  -8059.921+133.615208*T-23.9933*T*LN(T)
       -0.004777975*T**2+1.06716E-07*T**3+72636*T**(-1);
       900.00  Y  -7811.815+132.988068*T-23.9887*T*LN(T)
       -0.0042033*T**2-9.0876E-08*T**3+42680*T**(-1);
      1155.00  Y  +908.837+66.976538*T-14.9466*T*LN(T)
       -0.0081465*T**2+2.02715E-07*T**3-1477660*T**(-1);
      1941.00  Y  -124526.786+638.806871*T-87.2182461*T*LN(T)
       +0.008204849*T**2-3.04747E-07*T**3+36699805*T**(-1);
      4000.00  N !
 FUNCTION GBCCTI    298.15  -1272.064+134.71418*T-25.5768*T*LN(T)
       -6.63845E-04*T**2-2.78803E-07*T**3+7208*T**(-1);
      1155.00  Y  +6667.385+105.366379*T-22.3771*T*LN(T)
       +0.00121707*T**2-8.4534E-07*T**3-2002750*T**(-1);
      1941.00  Y  +26483.26-182.426471*T+19.0900905*T*LN(T)
       -0.02200832*T**2+1.228863E-06*T**3+1400501*T**(-1);
      4000.00  N !
 FUNCTION GLIQTI    298.15  +12194.415-6.980938*T+GHSERTI;
      1300.00  Y  +369519.198-2554.0225*T+342.059267*T*LN(T)
       -0.163409355*T**2+1.2457117E-05*T**3-67034516*T**(-1);
      1941.00  Y  -19887.066+298.7367*T-46.29*T*LN(T);
      4000.00  N !
 FUNCTION GFCCTI    298.15  +GHSERTI+6000-0.1*T;                       4000 N !
$ ------------------------------------------------------------------------------
$ W
$
 PAR  G(BCC_A2,W:VA),,                  +GHSERWW;,,                   N 91Din !
 PAR  G(FCC_A1,W:VA),,                  +GHSERWW+19300+0.63*T;,,      N 91Din !
 PAR  G(HCP_A3,W:VA),,                  +GHSERWW+14750;,,             N 91Din !
 PAR  G(LIQUID,W),,                     +GLIQWW;,,                    N 91Din !
$
 FUNCTION GHSERWW   298.15  -7646.311+130.4*T-24.1*T*LN(T)
       -0.001936*T**2+2.07E-07*T**3+44500*T**(-1)-5.33E-11*T**4;
      3695.00  Y  -82868.801+389.362335*T-54*T*LN(T)+1.528621E+33*T**(-9);
      6000.00  N !
 FUNCTION GLIQWW    298.15  +52160.584-14.10999*T+GHSERWW-2.713468E-24*T**7;
      3695.00  Y  -30436.051+375.175*T-54*T*LN(T);
      6000.00  N !
$ ------------------------------------------------------------------------------
$ Binary system
$
$ From S. Jonsson 1996 (Included in LB Vol. 4)
$
$ S. Jonsson, Z. Metallkd., 87, 784-87(1996).
$
$ Checked against LB and paper. Checked at 6000 K.
$
 PAR  L(LIQUID,TI,W;0),,                +25481;,,                     N 96Jon !
$
 PAR  L(BCC_A2,TI,W:VA;0),,             +4313+12.761*T;,,             N 96Jon !
 PAR  L(BCC_A2,TI,W:VA;1),,             +9768-3.785*T;,,              N 96Jon !
$
 PAR  L(HCP_A3,TI,W:VA;0),,             +34949;,,                     N 96Jon !
$
$ Metastable
$
 PAR  L(FCC_A1,TI,W:VA;0),,             +34949;,,                     N Same !
$ ------------------------------------------------------------------------------
$
 ASSESSED_SYSTEM
  TI-W(TDB -* +LIQUID +BCC_A2 +HCP_A3 ;G5 C_S:BCC/TI:VA MAJ:BCC/TI:VA
  ;P3 TMM:300/4000 STP:.55/1300/1 STP:.1/3000/-2) !
$
$
 LIST-OF-REFERENCE
 NUMBER  SOURCE
  Null   'Unknown source'
  Lin    'Linear combination of lattice stabilities'
  Same   'Same or similar interaction as in the corresponding stable phase'
  REFLAV 'Laves phase convention: G(LAVES,X:X)=+3*GHSERXX+15000'
  SGCOST 'COST 507 database, SGTE unary database V.3.0, 1996; Al, B, Nd, Ti, Zn'
  91Din  'A.T. Dinsdale, Calphad, 15, 317-425(1991).'
  96Jon  'S. Jonsson, Z. Metallkd., 87, 784-87(1996); Ti-W'
!

File: data/databases/sgte-binary/TiW-98Sau.tdb
$
$ Database for Ti-W from N. Saunders
$
$ N. Saunders, COST 507, Final report round 2, 1998.
$
$ Dataset created 2014.04.06 by Bengt Hallstedt.
$ 2021.02.05: Modified for use with GES6.
$
$ ------------------------------------------------------------------------------
 TEMP-LIM 298.15 6000.00 !
$
$ELEMENT NAME  REF. STATE               ATOMIC MASS H298-H0    S298    !
$
 ELEMENT VA   VACUUM                      0.0          0.0      0.0    ! 
 ELEMENT TI   HCP_A3                     47.88      4824.      30.72   ! 
 ELEMENT W    BCC_A2                    183.85      4970.0     32.6176 ! 
$ ------------------------------------------------------------------------------
$ Phase definitions
$
 PHASE LIQUID:L % 1 1 !
 CONST LIQUID:L : TI W : !
$
$ Fcc (cF4, Fm-3m) and MeX (cF8, Fm-3m)
$
 PHASE FCC_A1 %A 2 1 1 !
 CONST FCC_A1 : TI W : VA : !
$
$ Bcc (cI2, Im-3m)
$
 PHASE BCC_A2 %B 2 1 3 !
 CONST BCC_A2 : TI W : VA : !
$
$ Hcp (hP2, P6_3/mmc) and Me2X (NiAs-type, hP4, P6_3/mmc, B8_1)
$
 PHASE HCP_A3 %A 2 1 0.5 !
 CONST HCP_A3 : TI% W : VA : !
$ ------------------------------------------------------------------------------
$ Defaults
$
 DEFINE-SYSTEM-DEFAULT ELEMENT 2 !
 DEFAULT-COM DEFINE_SYSTEM_ELEMENT VA !
 TYPE-DEF % SEQ * !
 TYPE-DEF A GES AMEND_PHASE_DESCRIPTION @ MAGNETIC -3 0.28 !
 TYPE-DEF B GES AMEND_PHASE_DESCRIPTION @ MAGNETIC -1 0.4 !
 FUNCTION ZERO      298.15  0;                                         6000 N !
 FUNCTION UN_ASS    298.15  0;                                         6000 N !
 FUNCTION R         298.15  +8.31451;                                  6000 N !
$ ------------------------------------------------------------------------------
$ Element data
$ ------------------------------------------------------------------------------
$ Ti
$
$ BCT_A5 added in unary 3.0
$
 PAR  G(HCP_A3,TI:VA),,                 +GHSERTI;                4000 N 91Din !
 PAR  G(BCC_A2,TI:VA),,                 +GBCCTI;                 4000 N 91Din !
 PAR  G(FCC_A1,TI:VA),,                 +GHSERTI+6000-0.1*T;     4000 N 91Din !
$PAR  G(CBCC_A12,TI:VA),,               +GHSERTI+4602.2;         4000 N 91Din !
$PAR  G(CUB_A13,TI:VA),,                +GHSERTI+7531.2;         4000 N 91Din !
$PAR  G(DIAMOND_A4,TI),,                +GHSERTI+25000;          4000 N 91Din !
$PAR  G(BCT_A5,TI),,                    +GHSERTI+4602.2;         3000 N SGCOST !
 PAR  G(LIQUID,TI),,                    +GLIQTI;                 4000 N 91Din !
$
 FUNCTION GHSERTI   298.15  -8059.921+133.615208*T-23.9933*T*LN(T)
       -0.004777975*T**2+1.06716E-07*T**3+72636*T**(-1);
       900.00  Y  -7811.815+132.988068*T-23.9887*T*LN(T)
       -0.0042033*T**2-9.0876E-08*T**3+42680*T**(-1);
      1155.00  Y  +908.837+66.976538*T-14.9466*T*LN(T)
       -0.0081465*T**2+2.02715E-07*T**3-1477660*T**(-1);
      1941.00  Y  -124526.786+638.806871*T-87.2182461*T*LN(T)
       +0.008204849*T**2-3.04747E-07*T**3+36699805*T**(-1);
      4000.00  N !
 FUNCTION GBCCTI    298.15  -1272.064+134.71418*T-25.5768*T*LN(T)
       -6.63845E-04*T**2-2.78803E-07*T**3+7208*T**(-1);
      1155.00  Y  +6667.385+105.366379*T-22.3771*T*LN(T)
       +0.00121707*T**2-8.4534E-07*T**3-2002750*T**(-1);
      1941.00  Y  +26483.26-182.426471*T+19.0900905*T*LN(T)
       -0.02200832*T**2+1.228863E-06*T**3+1400501*T**(-1);
      4000.00  N !
 FUNCTION GLIQTI    298.15  +12194.415-6.980938*T+GHSERTI;
      1300.00  Y  +369519.198-2554.0225*T+342.059267*T*LN(T)
       -0.163409355*T**2+1.2457117E-05*T**3-67034516*T**(-1);
      1941.00  Y  -19887.066+298.7367*T-46.29*T*LN(T);
      4000.00  N !
 FUNCTION GFCCTI    298.15  +GHSERTI+6000-0.1*T;                       4000 N !
$ ------------------------------------------------------------------------------
$ W
$
 PAR  G(BCC_A2,W:VA),,                  +GHSERWW;,,                   N 91Din !
 PAR  G(FCC_A1,W:VA),,                  +GHSERWW+19300+0.63*T;,,      N 91Din !
 PAR  G(HCP_A3,W:VA),,                  +GHSERWW+14750;,,             N 91Din !
 PAR  G(LIQUID,W),,                     +GLIQWW;,,                    N 91Din !
$
 FUNCTION GHSERWW   298.15  -7646.311+130.4*T-24.1*T*LN(T)
       -0.001936*T**2+2.07E-07*T**3+44500*T**(-1)-5.33E-11*T**4;
      3695.00  Y  -82868.801+389.362335*T-54*T*LN(T)+1.528621E+33*T**(-9);
      6000.00  N !
 FUNCTION GLIQWW    298.15  +52160.584-14.10999*T+GHSERWW-2.713468E-24*T**7;
      3695.00  Y  -30436.051+375.175*T-54*T*LN(T);
      6000.00  N !
$ ------------------------------------------------------------------------------
$ Binary system
$
$ N. Saunders, COST 507, Final report round 2, 1998.
$
$ Checked against COST. Checked at 6000 K.
$
 PAR  L(LIQUID,TI,W;0),,                +28392;,,                     N 98Sau !
 PAR  L(LIQUID,TI,W;1),,                -4282;,,                      N 98Sau !
$
 PAR  L(BCC_A2,TI,W:VA;0),,             +3957+13.033*T;,,             N 98Sau !
 PAR  L(BCC_A2,TI,W:VA;1),,             +10640-4.464*T;,,             N 98Sau !
$
 PAR  L(HCP_A3,TI,W:VA;0),,             +35774;,,                     N 98Sau !
$
$ Metastable
$
 PAR  L(FCC_A1,TI,W:VA;0),,             +33825;,,                     N 98Sau !
$ ------------------------------------------------------------------------------
$
 ASSESSED_SYSTEM
  TI-W(TDB -* +LIQUID +BCC_A2 +HCP_A3 ;G5 C_S:BCC/TI:VA MAJ:BCC/TI:VA
  ;P3 TMM:300/4000 STP:.55/1300/1 STP:.1/3000/-2) !
$
$
 LIST-OF-REFERENCE
 NUMBER  SOURCE
  Null   'Unknown source'
  Lin    'Linear combination of lattice stabilities'
  Same   'Same or similar interaction as in the corresponding stable phase'
  REFLAV 'Laves phase convention: G(LAVES,X:X)=+3*GHSERXX+15000'
  SGCOST 'COST 507 database, SGTE unary database V.3.0, 1996; Al, B, Nd, Ti, Zn'
  91Din  'A.T. Dinsdale, Calphad, 15, 317-425(1991).'
  98Sau  'N. Saunders, COST 507, Final report round 2, 1998; Ti-W'
!

File: data/databases/sgte-binary/TiY-18Yao.tdb
$
$ Database for Ti-Y from B. Yao et al. 2018.
$
$ B. Yao, B. Hu, A. Zhang, J. Zhao, J. Wang,
$ J. Phase Equilib. Diffus., 39, 44-50(2018).
$
$ Dataset created 2018.06.08 by Bengt Hallstedt.
$ 2021.02.05: Modified for use with GES6.
$
$ ------------------------------------------------------------------------------
 TEMP-LIM 298.15 6000.00 !
$
$ELEMENT NAME  REF. STATE               ATOMIC MASS H298-H0    S298    !
$
 ELEMENT VA   VACUUM                      0.0          0.0      0.0    ! 
 ELEMENT TI   HCP_A3                     47.88      4824.      30.72   ! 
 ELEMENT Y    HCP_A3                     88.9059    5983.457   44.7875 ! 
$ ------------------------------------------------------------------------------
$ Phase definitions
$
 PHASE LIQUID:L % 1 1 !
 CONST LIQUID:L : TI Y : !
$
$ Fcc (cF4, Fm-3m) and MeX (cF8, Fm-3m)
$
 PHASE FCC_A1 %A 2 1 1 !
 CONST FCC_A1 : TI Y : VA : !
$
$ Bcc (cI2, Im-3m)
$
 PHASE BCC_A2 %B 2 1 3 !
 CONST BCC_A2 : TI% Y% : VA : !
$
$ Hcp (hP2, P6_3/mmc) and Me2X (NiAs-type, hP4, P6_3/mmc, B8_1)
$
 PHASE HCP_A3 %A 2 1 0.5 !
 CONST HCP_A3 : TI% Y% : VA : !
$ ------------------------------------------------------------------------------
$ Defaults
$
 DEFINE-SYSTEM-DEFAULT ELEMENT 2 !
 DEFAULT-COM DEFINE_SYSTEM_ELEMENT VA !
 TYPE-DEF % SEQ * !
 TYPE-DEF A GES AMEND_PHASE_DESCRIPTION @ MAGNETIC -3 0.28 !
 TYPE-DEF B GES AMEND_PHASE_DESCRIPTION @ MAGNETIC -1 0.4 !
 FUNCTION ZERO      298.15  0;                                         6000 N !
 FUNCTION UN_ASS    298.15  0;                                         6000 N !
 FUNCTION R         298.15  +8.31451;                                  6000 N !
$ ------------------------------------------------------------------------------
$ Element data
$ ------------------------------------------------------------------------------
$ Ti
$
$ BCT_A5 added in unary 3.0
$
 PAR  G(HCP_A3,TI:VA),,                 +GHSERTI;                4000 N 91Din !
 PAR  G(BCC_A2,TI:VA),,                 +GBCCTI;                 4000 N 91Din !
 PAR  G(FCC_A1,TI:VA),,                 +GHSERTI+6000-0.1*T;     4000 N 91Din !
$PAR  G(CBCC_A12,TI:VA),,               +GHSERTI+4602.2;         4000 N 91Din !
$PAR  G(CUB_A13,TI:VA),,                +GHSERTI+7531.2;         4000 N 91Din !
$PAR  G(DIAMOND_A4,TI),,                +GHSERTI+25000;          4000 N 91Din !
$PAR  G(BCT_A5,TI),,                    +GHSERTI+4602.2;         3000 N SGCOST !
 PAR  G(LIQUID,TI),,                    +GLIQTI;                 4000 N 91Din !
$
 FUNCTION GHSERTI   298.15  -8059.921+133.615208*T-23.9933*T*LN(T)
       -0.004777975*T**2+1.06716E-07*T**3+72636*T**(-1);
       900.00  Y  -7811.815+132.988068*T-23.9887*T*LN(T)
       -0.0042033*T**2-9.0876E-08*T**3+42680*T**(-1);
      1155.00  Y  +908.837+66.976538*T-14.9466*T*LN(T)
       -0.0081465*T**2+2.02715E-07*T**3-1477660*T**(-1);
      1941.00  Y  -124526.786+638.806871*T-87.2182461*T*LN(T)
       +0.008204849*T**2-3.04747E-07*T**3+36699805*T**(-1);
      4000.00  N !
 FUNCTION GBCCTI    298.15  -1272.064+134.71418*T-25.5768*T*LN(T)
       -6.63845E-04*T**2-2.78803E-07*T**3+7208*T**(-1);
      1155.00  Y  +6667.385+105.366379*T-22.3771*T*LN(T)
       +0.00121707*T**2-8.4534E-07*T**3-2002750*T**(-1);
      1941.00  Y  +26483.26-182.426471*T+19.0900905*T*LN(T)
       -0.02200832*T**2+1.228863E-06*T**3+1400501*T**(-1);
      4000.00  N !
 FUNCTION GLIQTI    298.15  +12194.415-6.980938*T+GHSERTI;
      1300.00  Y  +369519.198-2554.0225*T+342.059267*T*LN(T)
       -0.163409355*T**2+1.2457117E-05*T**3-67034516*T**(-1);
      1941.00  Y  -19887.066+298.7367*T-46.29*T*LN(T);
      4000.00  N !
$ ------------------------------------------------------------------------------
$ Y
$
$ HCP_A3, BCC_A2 and LIQUID revised in unary 3.0
$ FCC_A1 added in unary 4.1
$
 PAR  G(HCP_A3,Y:VA)            100.00  +GHSERYY;                3700 N 95She3 !
 PAR  G(BCC_A2,Y:VA)            100.00  +GBCCYY;                 3700 N 95She3 !
 PAR  G(FCC_A1,Y:VA)            100.00  +GHSERYY+6000;           3700 N Frie2 !
 PAR  G(LIQUID,Y)               100.00  +GLIQYY;                 3700 N 95She3 !
$
 FUNCTION GHSERYY   100.00  -8011.09379+128.572856*T-25.6656992*T*LN(T)
       -0.00175716414*T**2-4.17561786E-07*T**3+26911.509*T**(-1);
      1000.00  Y  -7179.74574+114.497104*T-23.4941827*T*LN(T)
       -0.0038211802*T**2-8.2534534E-08*T**3;
      1795.15  Y  -67480.7761+382.124727*T-56.9527111*T*LN(T)
       +0.00231774379*T**2-7.22513088E-08*T**3+18077162.6*T**(-1);
      3700.00  N !
 FUNCTION GBCCYY    100.00  -833.658863+123.667346*T-25.5832578*T*LN(T)
       -0.00237175965*T**2+9.10372497E-09*T**3+27340.0687*T**(-1);
      1000.00  Y  -1297.79829+134.528352*T-27.3038477*T*LN(T)
       -5.41757644E-04*T**2-3.05012175E-07*T**3;
      1795.15  Y  +15389.4975+0.981325399*T-8.88296647*T*LN(T)
       -0.00904576576*T**2+4.02944768E-07*T**3-2542575.96*T**(-1);
      3700.00  N !
 FUNCTION GLIQYY    100.00  +2098.50738+119.41873*T-24.6467508*T*LN(T)
       -0.00347023463*T**2-8.12981167E-07*T**3+23713.7332*T**(-1);
      1000.00  Y  +7386.44846+19.4520171*T-9.0681627*T*LN(T)
       -0.0189533369*T**2+1.7595327E-06*T**3;
      1795.15  Y  -12976.5957+257.400783*T-43.0952*T*LN(T);
      3700.00  N !
$ ------------------------------------------------------------------------------
$ Binary system
$
$ B. Yao, B. Hu, A. Zhang, J. Zhao, J. Wang,
$ J. Phase Equilib. Diffus., 39, 44-50(2018).
$
$ Checked against paper. Checked at 6000 K.
$
 PAR  L(LIQUID,TI,Y;0),,                +28755+1.04*T;,,              N 18Yao !
 PAR  L(LIQUID,TI,Y;1),,                -1419;,,                      N 18Yao !
 PAR  L(LIQUID,TI,Y;2),,                +1312;,,                      N 18Yao !
$
 PAR  L(BCC_A2,TI,Y:VA;0),,             +52933;,,                     N 18Yao !
 PAR  L(BCC_A2,TI,Y:VA;1),,             +2681;,,                      N 18Yao !
$
 PAR  L(HCP_A3,TI,Y:VA;0),,             +59096;,,                     N 18Yao !
 PAR  L(HCP_A3,TI,Y:VA;1),,             +4214;,,                      N 18Yao !
$
$ Metastable
$
 PAR  L(FCC_A1,TI,Y:VA;0),,             +20000;,,                     N 18Yao !
$ ------------------------------------------------------------------------------
$
$
 LIST-OF-REFERENCE
 NUMBER  SOURCE
  Null   'Unknown source'
  Same   'Same or similar interaction as in the corresponding stable phase'
  COST   'COST 507 database'
  SGCOST 'COST 507 database, SGTE unary database V.3.0, 1996; Al, B, Nd, Ti, Zn'
  Frie2  'Suzana Fries and Leo Lukas, unpublished,
          SGTE unary database V.4.1, 1999; Y'
  91Din  'A.T. Dinsdale, Calphad, 15, 317-425(1991).'
  95She3 'H. Shen, W. Zhang, G. Liu, R. Wang, Z. Du, Report F-95-03,
          University of Science and Technology, Beijing, May 1995,
          SGTE unary database V.3.0, 1996; Y'
  18Yao  'B. Yao, B. Hu, A. Zhang, J. Zhao, J. Wang,
          J. Phase Equilib. Diffus., 39, 44-50(2018); Ti-Y'
!

File: data/databases/sgte-binary/TiZn-06Doi.tdb
$
$ Database for Ti-Zn from K. Doi et al. 2006.
$
$ K. Doi, S. Ono, H. Ohtani, M. Hasebe,
$ J. Phase Equilib. Diffus., 27, 63-74(2006).
$
$ Dataset created 2018.01.28 by Bengt Hallstedt.
$ 2021.02.05: Modified for use with GES6.
$
$ The gas phase is stable above about 1273 K at 1 bar, but not included here.
$
$ ------------------------------------------------------------------------------
 TEMP-LIM 298.15 6000.00 !
$
$ELEMENT NAME  REF. STATE               ATOMIC MASS H298-H0    S298    !
$
 ELEMENT VA   VACUUM                      0.0          0.0      0.0    ! 
 ELEMENT TI   HCP_A3                     47.88      4824.      30.72   ! 
 ELEMENT ZN   HCP_A3                     65.38      5657.0     41.63   ! 
$ ------------------------------------------------------------------------------
$ Phase definitions
$
 PHASE LIQUID:L % 1 1 !
 CONST LIQUID:L : TI ZN : !
$
$ Fcc (cF4, Fm-3m) and MeX (cF8, Fm-3m)
$
 PHASE FCC_A1 %A 2 1 1 !
 CONST FCC_A1 : TI ZN : VA : !
$
$ Bcc (cI2, Im-3m)
$
 PHASE BCC_A2 %B 2 1 3 !
 CONST BCC_A2 : TI% ZN : VA : !
$
$ Hcp (hP2, P6_3/mmc) and Me2X (NiAs-type, hP4, P6_3/mmc, B8_1)
$
 PHASE HCP_A3 %A 2 1 0.5 !
 CONST HCP_A3 : TI ZN : VA : !
$
$ Prototype CuZr2 (tI6, I4/mmm)
$
 PHASE TI2ZN % 2 2 1 !
 CONST TI2ZN : TI : ZN : !
$
$ Prototype CsCl (cP2, Pm-3m)
$
 PHASE TIZN_B2 % 2 1 1 !
 CONST TIZN_B2 : TI : ZN : !
$
$ Prototype MgZn2 (hP12, P6_3/mmc)
$
 PHASE TIZN2_C14 % 2 1 2 !
 CONST TIZN2_C14 : TI : ZN : !
$
$ Prototype AuCu3 (cP4, Pm-3m)
$
 PHASE TIZN3_L12 % 2 1 3 !
 CONST TIZN3_L12 : TI : ZN : !
$
$ unknown structure 
$
 PHASE TIZN5 % 2 1 5 !
 CONST TIZN5 : TI : ZN : !
$
$ Prototype Ti3Zn22 (tP100, P4_2/mbc)
$
 PHASE TIZN10 % 2 1 10 !
 CONST TIZN10 : TI : ZN : !
$
$ Prototype TiZn16 (oC68, Cmcm)
$
 PHASE TIZN15 % 2 1 15 !
 CONST TIZN15 : TI : ZN : !
$ ------------------------------------------------------------------------------
$ Defaults
$
 DEFINE-SYSTEM-DEFAULT ELEMENT 2 !
 DEFAULT-COM DEFINE_SYSTEM_ELEMENT VA !
 TYPE-DEF % SEQ * !
 TYPE-DEF A GES AMEND_PHASE_DESCRIPTION @ MAGNETIC -3 0.28 !
 TYPE-DEF B GES AMEND_PHASE_DESCRIPTION @ MAGNETIC -1 0.4 !
 FUNCTION ZERO      298.15  0;                                         6000 N !
 FUNCTION UN_ASS    298.15  0;                                         6000 N !
 FUNCTION R         298.15  +8.31451;                                  6000 N !
$ ------------------------------------------------------------------------------
$ Element data
$ ------------------------------------------------------------------------------
$ Ti
$
$ BCT_A5 added in unary 3.0
$
 PAR  G(HCP_A3,TI:VA),,                 +GHSERTI;                4000 N 91Din !
 PAR  G(BCC_A2,TI:VA),,                 +GBCCTI;                 4000 N 91Din !
 PAR  G(FCC_A1,TI:VA),,                 +GHSERTI+6000-0.1*T;     4000 N 91Din !
$PAR  G(CBCC_A12,TI:VA),,               +GHSERTI+4602.2;         4000 N 91Din !
$PAR  G(CUB_A13,TI:VA),,                +GHSERTI+7531.2;         4000 N 91Din !
$PAR  G(DIAMOND_A4,TI),,                +GHSERTI+25000;          4000 N 91Din !
$PAR  G(BCT_A5,TI),,                    +GHSERTI+4602.2;         3000 N SGCOST !
 PAR  G(LIQUID,TI),,                    +GLIQTI;                 4000 N 91Din !
$
 FUNCTION GHSERTI   298.15  -8059.921+133.615208*T-23.9933*T*LN(T)
       -0.004777975*T**2+1.06716E-07*T**3+72636*T**(-1);
       900.00  Y  -7811.815+132.988068*T-23.9887*T*LN(T)
       -0.0042033*T**2-9.0876E-08*T**3+42680*T**(-1);
      1155.00  Y  +908.837+66.976538*T-14.9466*T*LN(T)
       -0.0081465*T**2+2.02715E-07*T**3-1477660*T**(-1);
      1941.00  Y  -124526.786+638.806871*T-87.2182461*T*LN(T)
       +0.008204849*T**2-3.04747E-07*T**3+36699805*T**(-1);
      4000.00  N !
 FUNCTION GBCCTI    298.15  -1272.064+134.71418*T-25.5768*T*LN(T)
       -6.63845E-04*T**2-2.78803E-07*T**3+7208*T**(-1);
      1155.00  Y  +6667.385+105.366379*T-22.3771*T*LN(T)
       +0.00121707*T**2-8.4534E-07*T**3-2002750*T**(-1);
      1941.00  Y  +26483.26-182.426471*T+19.0900905*T*LN(T)
       -0.02200832*T**2+1.228863E-06*T**3+1400501*T**(-1);
      4000.00  N !
 FUNCTION GLIQTI    298.15  +12194.415-6.980938*T+GHSERTI;
      1300.00  Y  +369519.198-2554.0225*T+342.059267*T*LN(T)
       -0.163409355*T**2+1.2457117E-05*T**3-67034516*T**(-1);
      1941.00  Y  -19887.066+298.7367*T-46.29*T*LN(T);
      4000.00  N !
 FUNCTION GFCCTI    298.15  +GHSERTI+6000-0.1*T;                       4000 N !
$ ------------------------------------------------------------------------------
$ Zn
$
$ BCT_A5 and DIAMOND_A4 added in unary 3.0
$ HCP_A3 revised in unary 4.1 (due to introduction of HCP_ZN)
$ RHOMBOHEDRAL_A7 and TETRAGONAL_A6 added in unary 4.1
$ TETRAGONAL_A6 revised in unary 4.4
$ CBCC_A12 and CUB_A13 added in unary 4.4
$ HCP_A3 and LIQUID modified in unary 5.0 (melting T and coefficients adjusted)
$ RHOMBO_A10 added in unary 5.0
$
$ Pure Zn restored as HCP_A3
$
 PAR  G(HCP_A3,ZN:VA),,                 +GHSERZN;                1700 N 91Din !
$PAR  G(HCP_A3,ZN:VA),,                 +GHSERZN
$            +2969.82-1.56968*T;                                 1700 N 93Kow !
 PAR  G(FCC_A1,ZN:VA),,                 +GHSERZN
             +2969.82-1.56968*T;                                 1700 N 91Din !
 PAR  G(BCC_A2,ZN:VA),,                 +GHSERZN
             +2886.96-2.5104*T;                                  1700 N 91Din !
$PAR  G(DIAMOND_A4,ZN),,                +GHSERZN+30*T;           1700 N SGCOST !
$PAR  G(BCT_A5,ZN),,                    +GHSERZN
$            +2886.96-2.5104*T;                                  1700 N SGCOST !
$PAR  G(TETRAGONAL_A6,ZN),,             +GHSERZN+4184;           1700 N 96Lee !
$PAR  G(TETRAGONAL_A6,ZN),,             +GHSERZN
$            +2886.96-2.5104*T;                                  1700 N 99SGUN !
$PAR  G(RHOMBOHEDRAL_A7,ZN),,           +GHSERZN+2300+11.5*T;    1700 N 99SGUN !
$PAR  G(RHOMBO_A10,ZN),,                +GLIQZN-2000+10*T;       1700 N 98Han !
$PAR  G(CBCC_A12,ZN:VA),,               +GHSERZN+2000;           1700 N 01Mie !
$PAR  G(CUB_A13,ZN:VA),,                +GHSERZN+2000;           1700 N 01Mie !
 PAR  G(LIQUID,ZN),,                    +GLIQZN;                 1700 N 91Din !
$
 FUNCTION GHSERZN   298.15  -7285.787+118.470069*T-23.701314*T*LN(T)
       -0.001712034*T**2-1.264963E-06*T**3;
       692.677 Y  -11070.546+172.345644*T-31.38*T*LN(T)+4.7047E+26*T**(-9);
      1700.00  N !
 FUNCTION GLIQZN    298.15  +7157.222-10.29305*T+GHSERZN-3.58949E-19*T**7;
       692.677 Y  -3620.385+161.60854*T-31.38*T*LN(T);
      1700.00  N !
 FUNCTION GBCCZN    298.15  +GHSERZN+2886.96-2.5104*T;                 6000 N !
$ ------------------------------------------------------------------------------
$ Binary system
$
$ K. Doi, S. Ono, H. Ohtani, M. Hasebe,
$ J. Phase Equilib. Diffus., 27, 63-74(2006).
$
$ Checked against paper. Checked at 6000 K.
$
$ The gas phase is stable above about 1273 K at 1 bar, but not included here.
$
 PAR  L(LIQUID,TI,ZN;0),,               -30000+17.2*T;,,              N 06Doi !
$
 PAR  L(BCC_A2,TI,ZN:VA;0),,            -52000+34*T;,,                N 06Doi !
 PAR  L(HCP_A3,TI,ZN:VA;0),,            +32770;,,                     N 06Doi !
$
 PAR  G(TI2ZN,TI:ZN),,                  +2*GHSERTI+GHSERZN
             -54000+22.4*T;,,                                         N 06Doi !
 PAR  G(TIZN_B2,TI:ZN),,                +GHSERTI+GHSERZN
             -50800+22.5*T;,,                                         N 06Doi !
 PAR  G(TIZN2_C14,TI:ZN),,              +GHSERTI+2*GHSERZN
             -80000+35.4*T;,,                                         N 06Doi !
 PAR  G(TIZN3_L12,TI:ZN),,              +GHSERTI+3*GHSERZN
             -108000+54.6*T;,,                                        N 06Doi !
 PAR  G(TIZN5,TI:ZN),,                  +GHSERTI+5*GHSERZN
             -108000+51.8*T;,,                                        N 06Doi !
 PAR  G(TIZN10,TI:ZN),,                 +GHSERTI+10*GHSERZN
             -108050+47*T;,,                                          N 06Doi !
 PAR  G(TIZN15,TI:ZN),,                 +GHSERTI+15*GHSERZN
             -108100+44*T;,,                                          N 06Doi !
$
$ Metastable
$
 PAR  L(FCC_A1,TI,ZN:VA;0),,            +32770;,,                     N Same !
$ ------------------------------------------------------------------------------
$
$
 LIST-OF-REFERENCE
 NUMBER  SOURCE
  Null   'Unknown source'
  Same   'Same or similar interaction as in the corresponding stable phase'
  COST   'COST 507 database, 1998'
  SGCOST 'COST 507 database, SGTE unary database V.3.0, 1996; Al, B, Nd, Ti, Zn'
  91Din  'A.T. Dinsdale, Calphad, 15, 317-425(1991).'
  93Kow  'M. Kowalski, P.J. Spencer, J. Phase Equilib., 14, 432-38 (1993),
          SGTE unary database V.4.1, 1999; Zn'
  96Lee  'B.-J. Lee, Calphad, 20, 471-80(1996)
          SGTE unary database V.4.4, 2001; Zn'
  98Han  'S.C. Hansen, Calphad, 22, 359-73(1998),
          SGTE unary database V.5.0, 2009; Zn'
  99SGUN 'SGTE unary database V.4.1, 1999.'
  01Mie  'J. Miettinen, Calphad, 25, 43-58(2001),
          SGTE unary database V.4.4, 2001; Sn, Zn'
  06Doi  'K. Doi, S. Ono, H. Ohtani, M. Hasebe,
          J. Phase Equilib. Diffus., 27, 63-74(2006); Ti-Zn'
!

File: data/databases/sgte-binary/TiZn-13Luo.tdb
$
$ Database for Ti-Zn from Q. Luo et al. 2013.
$
$ Q. Luo, Q. Li, J.-Y. Zhang, S.-L. Chen, K.-C. Chou,
$ Intermetallics, 33, 73-80(2013).
$
$ Dataset created 2018.01.28 by Bengt Hallstedt.
$ 2021.02.05: Modified for use with GES6.
$
$ Based on the assessment by 06Doi with changed composition of TiZn10 to
$ Ti3Zn22 and TiZn15 to TiZn16. TiZn5 is removed.
$
$ The gas phase is stable above about 1273 K at 1 bar, but not included here.
$
$ There is no phase diagram in the paper to compare with. In the paper
$ reference is made to a chinese conference proceeding.
$
$ ------------------------------------------------------------------------------
 TEMP-LIM 298.15 6000.00 !
$
$ELEMENT NAME  REF. STATE               ATOMIC MASS H298-H0    S298    !
$
 ELEMENT VA   VACUUM                      0.0          0.0      0.0    ! 
 ELEMENT TI   HCP_A3                     47.88      4824.      30.72   ! 
 ELEMENT ZN   HCP_A3                     65.38      5657.0     41.63   ! 
$ ------------------------------------------------------------------------------
$ Phase definitions
$
 PHASE LIQUID:L % 1 1 !
 CONST LIQUID:L : TI ZN : !
$
$ Fcc (cF4, Fm-3m) and MeX (cF8, Fm-3m)
$
 PHASE FCC_A1 %A 2 1 1 !
 CONST FCC_A1 : TI ZN : VA : !
$
$ Bcc (cI2, Im-3m)
$
 PHASE BCC_A2 %B 2 1 3 !
 CONST BCC_A2 : TI% ZN : VA : !
$
$ Hcp (hP2, P6_3/mmc) and Me2X (NiAs-type, hP4, P6_3/mmc, B8_1)
$
 PHASE HCP_A3 %A 2 1 0.5 !
 CONST HCP_A3 : TI ZN : VA : !
$
$ Prototype CuZr2 (tI6, I4/mmm)
$
 PHASE TI2ZN % 2 2 1 !
 CONST TI2ZN : TI : ZN : !
$
$ Prototype CsCl (cP2, Pm-3m)
$
 PHASE TIZN_B2 % 2 1 1 !
 CONST TIZN_B2 : TI : ZN : !
$
$ Prototype MgZn2 (hP12, P6_3/mmc)
$
 PHASE TIZN2_C14 % 2 1 2 !
 CONST TIZN2_C14 : TI : ZN : !
$
$ Prototype AuCu3 (cP4, Pm-3m)
$
 PHASE TIZN3_L12 % 2 1 3 !
 CONST TIZN3_L12 : TI : ZN : !
$
$ Prototype Ti3Zn22 (tP100, P4_2/mbc)
$
 PHASE TI3ZN22 % 2 3 22 !
 CONST TI3ZN22 : TI : ZN : !
$
$ Prototype TiZn16 (oC68, Cmcm)
$
 PHASE TIZN16 % 2 1 16 !
 CONST TIZN16 : TI : ZN : !
$ ------------------------------------------------------------------------------
$ Defaults
$
 DEFINE-SYSTEM-DEFAULT ELEMENT 2 !
 DEFAULT-COM DEFINE_SYSTEM_ELEMENT VA !
 TYPE-DEF % SEQ * !
 TYPE-DEF A GES AMEND_PHASE_DESCRIPTION @ MAGNETIC -3 0.28 !
 TYPE-DEF B GES AMEND_PHASE_DESCRIPTION @ MAGNETIC -1 0.4 !
 FUNCTION ZERO      298.15  0;                                         6000 N !
 FUNCTION UN_ASS    298.15  0;                                         6000 N !
 FUNCTION R         298.15  +8.31451;                                  6000 N !
$ ------------------------------------------------------------------------------
$ Element data
$ ------------------------------------------------------------------------------
$ Ti
$
$ BCT_A5 added in unary 3.0
$
 PAR  G(HCP_A3,TI:VA),,                 +GHSERTI;                4000 N 91Din !
 PAR  G(BCC_A2,TI:VA),,                 +GBCCTI;                 4000 N 91Din !
 PAR  G(FCC_A1,TI:VA),,                 +GHSERTI+6000-0.1*T;     4000 N 91Din !
$PAR  G(CBCC_A12,TI:VA),,               +GHSERTI+4602.2;         4000 N 91Din !
$PAR  G(CUB_A13,TI:VA),,                +GHSERTI+7531.2;         4000 N 91Din !
$PAR  G(DIAMOND_A4,TI),,                +GHSERTI+25000;          4000 N 91Din !
$PAR  G(BCT_A5,TI),,                    +GHSERTI+4602.2;         3000 N SGCOST !
 PAR  G(LIQUID,TI),,                    +GLIQTI;                 4000 N 91Din !
$
 FUNCTION GHSERTI   298.15  -8059.921+133.615208*T-23.9933*T*LN(T)
       -0.004777975*T**2+1.06716E-07*T**3+72636*T**(-1);
       900.00  Y  -7811.815+132.988068*T-23.9887*T*LN(T)
       -0.0042033*T**2-9.0876E-08*T**3+42680*T**(-1);
      1155.00  Y  +908.837+66.976538*T-14.9466*T*LN(T)
       -0.0081465*T**2+2.02715E-07*T**3-1477660*T**(-1);
      1941.00  Y  -124526.786+638.806871*T-87.2182461*T*LN(T)
       +0.008204849*T**2-3.04747E-07*T**3+36699805*T**(-1);
      4000.00  N !
 FUNCTION GBCCTI    298.15  -1272.064+134.71418*T-25.5768*T*LN(T)
       -6.63845E-04*T**2-2.78803E-07*T**3+7208*T**(-1);
      1155.00  Y  +6667.385+105.366379*T-22.3771*T*LN(T)
       +0.00121707*T**2-8.4534E-07*T**3-2002750*T**(-1);
      1941.00  Y  +26483.26-182.426471*T+19.0900905*T*LN(T)
       -0.02200832*T**2+1.228863E-06*T**3+1400501*T**(-1);
      4000.00  N !
 FUNCTION GLIQTI    298.15  +12194.415-6.980938*T+GHSERTI;
      1300.00  Y  +369519.198-2554.0225*T+342.059267*T*LN(T)
       -0.163409355*T**2+1.2457117E-05*T**3-67034516*T**(-1);
      1941.00  Y  -19887.066+298.7367*T-46.29*T*LN(T);
      4000.00  N !
 FUNCTION GFCCTI    298.15  +GHSERTI+6000-0.1*T;                       4000 N !
$ ------------------------------------------------------------------------------
$ Zn
$
$ BCT_A5 and DIAMOND_A4 added in unary 3.0
$ HCP_A3 revised in unary 4.1 (due to introduction of HCP_ZN)
$ RHOMBOHEDRAL_A7 and TETRAGONAL_A6 added in unary 4.1
$ TETRAGONAL_A6 revised in unary 4.4
$ CBCC_A12 and CUB_A13 added in unary 4.4
$ HCP_A3 and LIQUID modified in unary 5.0 (melting T and coefficients adjusted)
$ RHOMBO_A10 added in unary 5.0
$
$ Pure Zn restored as HCP_A3
$
 PAR  G(HCP_A3,ZN:VA),,                 +GHSERZN;                1700 N 91Din !
$PAR  G(HCP_A3,ZN:VA),,                 +GHSERZN
$            +2969.82-1.56968*T;                                 1700 N 93Kow !
 PAR  G(FCC_A1,ZN:VA),,                 +GHSERZN
             +2969.82-1.56968*T;                                 1700 N 91Din !
 PAR  G(BCC_A2,ZN:VA),,                 +GHSERZN
             +2886.96-2.5104*T;                                  1700 N 91Din !
$PAR  G(DIAMOND_A4,ZN),,                +GHSERZN+30*T;           1700 N SGCOST !
$PAR  G(BCT_A5,ZN),,                    +GHSERZN
$            +2886.96-2.5104*T;                                  1700 N SGCOST !
$PAR  G(TETRAGONAL_A6,ZN),,             +GHSERZN+4184;           1700 N 96Lee !
$PAR  G(TETRAGONAL_A6,ZN),,             +GHSERZN
$            +2886.96-2.5104*T;                                  1700 N 99SGUN !
$PAR  G(RHOMBOHEDRAL_A7,ZN),,           +GHSERZN+2300+11.5*T;    1700 N 99SGUN !
$PAR  G(RHOMBO_A10,ZN),,                +GLIQZN-2000+10*T;       1700 N 98Han !
$PAR  G(CBCC_A12,ZN:VA),,               +GHSERZN+2000;           1700 N 01Mie !
$PAR  G(CUB_A13,ZN:VA),,                +GHSERZN+2000;           1700 N 01Mie !
 PAR  G(LIQUID,ZN),,                    +GLIQZN;                 1700 N 91Din !
$
 FUNCTION GHSERZN   298.15  -7285.787+118.470069*T-23.701314*T*LN(T)
       -0.001712034*T**2-1.264963E-06*T**3;
       692.677 Y  -11070.546+172.345644*T-31.38*T*LN(T)+4.7047E+26*T**(-9);
      1700.00  N !
 FUNCTION GLIQZN    298.15  +7157.222-10.29305*T+GHSERZN-3.58949E-19*T**7;
       692.677 Y  -3620.385+161.60854*T-31.38*T*LN(T);
      1700.00  N !
 FUNCTION GFCCZN    298.15  +GHSERZN+2969.82-1.56968*T;                6000 N !
 FUNCTION GBCCZN    298.15  +GHSERZN+2886.96-2.5104*T;                 6000 N !
$ ------------------------------------------------------------------------------
$ Binary system
$
$ Q. Luo, Q. Li, J.-Y. Zhang, S.-L. Chen, K.-C. Chou,
$ Intermetallics, 33, 73-80(2013).
$
$ Checked against paper. Checked at 6000 K.
$
$ Based on the assessment by 06Doi with changed composition of TiZn10 to
$ Ti3Zn22 and TiZn15 to TiZn16. TiZn5 is removed.
$
$ The gas phase is stable above about 1273 K at 1 bar, but not included here.
$
$ There is no phase diagram in the paper to compare with. In the paper
$ reference is made to a chinese conference proceeding.
$
 PAR  L(LIQUID,TI,ZN;0),,               -30000+17.2*T;,,              N 06Doi !
$
 PAR  L(BCC_A2,TI,ZN:VA;0),,            -50700+32.5*T;,,              N 13Luo !
 PAR  L(HCP_A3,TI,ZN:VA;0),,            +ZERO;,,                      N 13Luo !
$
 PAR  G(TI2ZN,TI:ZN),,                  +2*GHSERTI+GHSERZN
             -53499.9+22.2*T;,,                                       N 13Luo !
 PAR  G(TIZN_B2,TI:ZN),,                +GHSERTI+GHSERZN
             -41800+15.5*T;,,                                         N 13Luo !
 PAR  G(TIZN2_C14,TI:ZN),,              +GHSERTI+2*GHSERZN
             -62250+21.39*T;,,                                        N 13Luo !
 PAR  G(TIZN3_L12,TI:ZN),,              +GFCCTI+3*GFCCZN
             -93309.46+34.81*T;,,                                     N 13Luo !
 PAR  G(TI3ZN22,TI:ZN),,                +3*GHSERTI+22*GHSERZN
             -279250+112.5*T;,,                                       N 13Luo !
 PAR  G(TIZN16,TI:ZN),,                 +GHSERTI+16*GHSERZN
             -109310+54.4*T;,,                                        N 13Luo !
$
$ Metastable
$
 PAR  L(FCC_A1,TI,ZN:VA;0),,            +ZERO;,,                      N Same !
$ ------------------------------------------------------------------------------
$
$
 LIST-OF-REFERENCE
 NUMBER  SOURCE
  Null   'Unknown source'
  Same   'Same or similar interaction as in the corresponding stable phase'
  COST   'COST 507 database, 1998'
  SGCOST 'COST 507 database, SGTE unary database V.3.0, 1996; Al, B, Nd, Ti, Zn'
  91Din  'A.T. Dinsdale, Calphad, 15, 317-425(1991).'
  93Kow  'M. Kowalski, P.J. Spencer, J. Phase Equilib., 14, 432-38 (1993),
          SGTE unary database V.4.1, 1999; Zn'
  96Lee  'B.-J. Lee, Calphad, 20, 471-80(1996)
          SGTE unary database V.4.4, 2001; Zn'
  98Han  'S.C. Hansen, Calphad, 22, 359-73(1998),
          SGTE unary database V.5.0, 2009; Zn'
  99SGUN 'SGTE unary database V.4.1, 1999.'
  01Mie  'J. Miettinen, Calphad, 25, 43-58(2001),
          SGTE unary database V.4.4, 2001; Sn, Zn'
  06Doi  'K. Doi, S. Ono, H. Ohtani, M. Hasebe,
          J. Phase Equilib. Diffus., 27, 63-74(2006); Ti-Zn'
  13Luo  'Q. Luo, Q. Li, J.-Y. Zhang, S.-L. Chen, K.-C. Chou,
          Intermetallics, 33, 73-80(2013); Ti-Zn'
!

File: data/databases/sgte-binary/TiZn-19Lia.tdb
$
$ Database for Ti-Zn from S.-M. Liang et al. 2019.
$
$ S.-M. Liang, H.K. Singh, H. Zhang, R. Schmid-Fetzer,
$ Calphad, 64, 213-24(2019).
$
$ Dataset created 2024.08.08 by Bengt Hallstedt.
$
$ Using "LET" function to decrease liquid interaction at high temperature.
$
$ The gas phase is stable above about 1273 K at 1 bar, but not included here.
$
$ ------------------------------------------------------------------------------
 TEMP-LIM 298.15 6000.00 !
$
$ELEMENT NAME  REF. STATE               ATOMIC MASS H298-H0    S298    !
$
 ELEMENT VA   VACUUM                      0.0          0.0      0.0    ! 
 ELEMENT TI   HCP_A3                     47.88      4824.      30.72   ! 
 ELEMENT ZN   HCP_A3                     65.38      5657.0     41.63   ! 
$ ------------------------------------------------------------------------------
$ Phase definitions
$
 PHASE LIQUID:L % 1 1 !
 CONST LIQUID:L : TI ZN : !
$
$ Fcc (cF4, Fm-3m) and MeX (cF8, Fm-3m)
$
 PHASE FCC_A1 %A 2 1 1 !
 CONST FCC_A1 : TI ZN : VA : !
$
$ Bcc (cI2, Im-3m)
$
 PHASE BCC_A2 %B 2 1 3 !
 CONST BCC_A2 : TI% ZN : VA : !
$
$ Hcp (hP2, P6_3/mmc) and Me2X (NiAs-type, hP4, P6_3/mmc, B8_1)
$
 PHASE HCP_A3 %A 2 1 0.5 !
 CONST HCP_A3 : TI ZN : VA : !
$
$ Prototype CuZr2 (tI6, I4/mmm)
$
 PHASE TI2ZN % 2 2 1 !
 CONST TI2ZN : TI : ZN : !
$
$ Prototype CsCl (cP2, Pm-3m)
$
 PHASE TIZN_B2 % 2 1 1 !
 CONST TIZN_B2 : TI : ZN : !
$
$ Prototype MgZn2 (hP12, P6_3/mmc)
$
 PHASE TIZN2_C14 % 2 1 2 !
 CONST TIZN2_C14 : TI : ZN : !
$
$ Prototype AuCu3 (cP4, Pm-3m)
$
 PHASE TIZN3_L12 % 2 1 3 !
 CONST TIZN3_L12 : TI : ZN : !
$
$ Prototype Ti3Zn22 (tP100, P4_2/mbc)
$
 PHASE TI3ZN22 % 2 3 22 !
 CONST TI3ZN22 : TI : ZN : !
$
$ Prototype TiZn16 (oC68, Cmcm)
$
 PHASE TIZN16 % 2 1 16 !
 CONST TIZN16 : TI : ZN : !
$ ------------------------------------------------------------------------------
$ Defaults
$
 DEFINE-SYSTEM-DEFAULT ELEMENT 2 !
 DEFAULT-COM DEFINE_SYSTEM_ELEMENT VA !
 TYPE-DEF % SEQ * !
 TYPE-DEF A GES AMEND_PHASE_DESCRIPTION @ MAGNETIC -3 0.28 !
 TYPE-DEF B GES AMEND_PHASE_DESCRIPTION @ MAGNETIC -1 0.4 !
 FUNCTION ZERO      298.15  0;                                         6000 N !
 FUNCTION UN_ASS    298.15  0;                                         6000 N !
 FUNCTION R         298.15  +8.31451;                                  6000 N !
$ ------------------------------------------------------------------------------
$ Element data
$ ------------------------------------------------------------------------------
$ Ti
$
$ BCT_A5 added in unary 3.0
$
 PAR  G(HCP_A3,TI:VA),,                 +GHSERTI;                4000 N 91Din !
 PAR  G(BCC_A2,TI:VA),,                 +GBCCTI;                 4000 N 91Din !
 PAR  G(FCC_A1,TI:VA),,                 +GHSERTI+6000-0.1*T;     4000 N 91Din !
$PAR  G(CBCC_A12,TI:VA),,               +GHSERTI+4602.2;         4000 N 91Din !
$PAR  G(CUB_A13,TI:VA),,                +GHSERTI+7531.2;         4000 N 91Din !
$PAR  G(DIAMOND_A4,TI),,                +GHSERTI+25000;          4000 N 91Din !
$PAR  G(BCT_A5,TI),,                    +GHSERTI+4602.2;         3000 N SGCOST !
 PAR  G(LIQUID,TI),,                    +GLIQTI;                 4000 N 91Din !
$
 FUNCTION GHSERTI   298.15  -8059.921+133.615208*T-23.9933*T*LN(T)
       -0.004777975*T**2+1.06716E-07*T**3+72636*T**(-1);
       900.00  Y  -7811.815+132.988068*T-23.9887*T*LN(T)
       -0.0042033*T**2-9.0876E-08*T**3+42680*T**(-1);
      1155.00  Y  +908.837+66.976538*T-14.9466*T*LN(T)
       -0.0081465*T**2+2.02715E-07*T**3-1477660*T**(-1);
      1941.00  Y  -124526.786+638.806871*T-87.2182461*T*LN(T)
       +0.008204849*T**2-3.04747E-07*T**3+36699805*T**(-1);
      4000.00  N !
 FUNCTION GBCCTI    298.15  -1272.064+134.71418*T-25.5768*T*LN(T)
       -6.63845E-04*T**2-2.78803E-07*T**3+7208*T**(-1);
      1155.00  Y  +6667.385+105.366379*T-22.3771*T*LN(T)
       +0.00121707*T**2-8.4534E-07*T**3-2002750*T**(-1);
      1941.00  Y  +26483.26-182.426471*T+19.0900905*T*LN(T)
       -0.02200832*T**2+1.228863E-06*T**3+1400501*T**(-1);
      4000.00  N !
 FUNCTION GLIQTI    298.15  +12194.415-6.980938*T+GHSERTI;
      1300.00  Y  +369519.198-2554.0225*T+342.059267*T*LN(T)
       -0.163409355*T**2+1.2457117E-05*T**3-67034516*T**(-1);
      1941.00  Y  -19887.066+298.7367*T-46.29*T*LN(T);
      4000.00  N !
 FUNCTION GFCCTI    298.15  +GHSERTI+6000-0.1*T;                       4000 N !
$ ------------------------------------------------------------------------------
$ Zn
$
$ BCT_A5 and DIAMOND_A4 added in unary 3.0
$ HCP_A3 revised in unary 4.1 (due to introduction of HCP_ZN)
$ RHOMBOHEDRAL_A7 and TETRAGONAL_A6 added in unary 4.1
$ TETRAGONAL_A6 revised in unary 4.4
$ CBCC_A12 and CUB_A13 added in unary 4.4
$ HCP_A3 and LIQUID modified in unary 5.0 (melting T and coefficients adjusted)
$ RHOMBO_A10 added in unary 5.0
$
$ Pure Zn restored as HCP_A3
$
 PAR  G(HCP_A3,ZN:VA),,                 +GHSERZN;                1700 N 91Din !
$PAR  G(HCP_A3,ZN:VA),,                 +GHSERZN
$            +2969.82-1.56968*T;                                 1700 N 93Kow !
 PAR  G(FCC_A1,ZN:VA),,                 +GHSERZN
             +2969.82-1.56968*T;                                 1700 N 91Din !
 PAR  G(BCC_A2,ZN:VA),,                 +GHSERZN
             +2886.96-2.5104*T;                                  1700 N 91Din !
$PAR  G(DIAMOND_A4,ZN),,                +GHSERZN+30*T;           1700 N SGCOST !
$PAR  G(BCT_A5,ZN),,                    +GHSERZN
$            +2886.96-2.5104*T;                                  1700 N SGCOST !
$PAR  G(TETRAGONAL_A6,ZN),,             +GHSERZN+4184;           1700 N 96Lee !
$PAR  G(TETRAGONAL_A6,ZN),,             +GHSERZN
$            +2886.96-2.5104*T;                                  1700 N 99SGUN !
$PAR  G(RHOMBOHEDRAL_A7,ZN),,           +GHSERZN+2300+11.5*T;    1700 N 99SGUN !
$PAR  G(RHOMBO_A10,ZN),,                +GLIQZN-2000+10*T;       1700 N 98Han !
$PAR  G(CBCC_A12,ZN:VA),,               +GHSERZN+2000;           1700 N 01Mie !
$PAR  G(CUB_A13,ZN:VA),,                +GHSERZN+2000;           1700 N 01Mie !
 PAR  G(LIQUID,ZN),,                    +GLIQZN;                 1700 N 91Din !
$
 FUNCTION GHSERZN   298.15  -7285.787+118.470069*T-23.701314*T*LN(T)
       -0.001712034*T**2-1.264963E-06*T**3;
       692.677 Y  -11070.546+172.345644*T-31.38*T*LN(T)+4.7047E+26*T**(-9);
      1700.00  N !
 FUNCTION GLIQZN    298.15  +7157.222-10.29305*T+GHSERZN-3.58949E-19*T**7;
       692.677 Y  -3620.385+161.60854*T-31.38*T*LN(T);
      1700.00  N !
 FUNCTION GFCCZN    298.15  +GHSERZN+2969.82-1.56968*T;                6000 N !
 FUNCTION GBCCZN    298.15  +GHSERZN+2886.96-2.5104*T;                 6000 N !
$ ------------------------------------------------------------------------------
$ Binary system
$
$ S.-M. Liang, H.K. Singh, H. Zhang, R. Schmid-Fetzer,
$ Calphad, 64, 213-24(2019).
$
$ Checked against paper and author's tdb. Checked at 6000 K.
$
$ Using "LET" function to decrease liquid interaction at high temperature.
$
$ The gas phase is stable above about 1273 K at 1 bar, but not included here.
$
 PAR  L(LIQUID,TI,ZN;0),,               -56042.25*LET
             +37.1981*T*LET;,,                                        N 19Lia !
 PAR  L(LIQUID,TI,ZN;1),,               +17562.27*LET
             -4.9525*T*LET;,,                                         N 19Lia !
 PAR  L(LIQUID,TI,ZN;2),,               -17406.08*LET
             +2.4544*T*LET;,,                                         N 19Lia !
$
 PAR  L(BCC_A2,TI,ZN:VA;0),,            -50700+32.5*T;,,              N 13Luo !
 PAR  L(HCP_A3,TI,ZN:VA;0),,            +ZERO;,,                      N 13Luo !
$
 PAR  G(TI2ZN,TI:ZN),,                  +3*GTI2ZN;,,                  N 19Lia !
 PAR  G(TIZN_B2,TI:ZN),,                +2*GTIZN;,,                   N 19Lia !
 PAR  G(TIZN2_C14,TI:ZN),,              +3*GTIZN2;,,                  N 19Lia !
 PAR  G(TIZN3_L12,TI:ZN),,              +4*GTIZN3;,,                  N 19Lia !
 PAR  G(TI3ZN22,TI:ZN),,                +25*GTI3ZN22;,,               N 19Lia !
 PAR  G(TIZN16,TI:ZN),,                 +17*GTIZN16;,,                N 19Lia !
$
$ Metastable
$
 PAR  L(FCC_A1,TI,ZN:VA;0),,            +ZERO;,,                      N Same !
$
 FUNCTION EXP1      298.15  +EXP(-1.25E-07*T**2);                      6000 N !	  
 FUNCTION EXP2      298.15  +EXP(1.25E-04*T);                          6000 N !
 FUNCTION LET       298.15  +0.96923*EXP1*EXP2;                        6000 N !	
 FUNCTION GTI2ZN    298.15  -24020.5+141.5*T-25.64201*T*LN(T)
       +0.00025727*T**2-3.0303E-07*T**3+81816.46*T**(-1);
      1800.00  Y  -30074.22+181.20452*T-30.55624*T*LN(T);
      6000.00  N !
 FUNCTION GTIZN     298.15  -28405.8+136.172*T-25.01348*T*LN(T)
       -0.000505*T**2-1.0965E-07*T**3+74132.86*T**(-1);
      1800.00  Y  -32435.161+166.43047*T-28.91731*T*LN(T);
      6000.00  N !
 FUNCTION GTIZN2    298.15  -29000+152.45*T-27.93021*T*LN(T)
       +0.00263*T**2-1.1144E-06*T**3+117367.14*T**(-1);
      1800.00  Y  -46213.308+254.0388*T-40.05292*T*LN(T);
      6000.00  N !
 FUNCTION GTIZN3    298.15  -27574.996+134.59184*T-25.36637*T*LN(T)
       -0.00052*T**2-2.7974E-07*T**3+61577.2*T**(-1);
      1800.00  Y  -35648.72353+191.7624473*T-32.63850*T*LN(T);
      6000.00  N !
 FUNCTION GTI3ZN22  298.15  -18610.867+134.15418*T-25.80738*T*LN(T)
       +0.00010193*T**2-6.6974E-07*T**3+59794.34*T**(-1);
      1050.00  Y  -21371.936+164.78281*T-29.91519*T*LN(T);
      6000.00  N !
 FUNCTION GTIZN16   298.15  -15539.44+154.54489*T-29.02668*T*LN(T)
       +0.00479*T**2-2.8451E-06*T**3+94373.94*T**(-1);
       850.00  Y  -18623.415+186.82204*T-32.95573*T*LN(T);
      6000.00  N !
$ ------------------------------------------------------------------------------
$
$
 LIST-OF-REFERENCE
 NUMBER  SOURCE
  Null   'Unknown source'
  Same   'Same or similar interaction as in the corresponding stable phase'
  COST   'COST 507 database, 1998'
  SGCOST 'COST 507 database, SGTE unary database V.3.0, 1996; Al, B, Nd, Ti, Zn'
  91Din  'A.T. Dinsdale, Calphad, 15, 317-425(1991).'
  93Kow  'M. Kowalski, P.J. Spencer, J. Phase Equilib., 14, 432-38 (1993),
          SGTE unary database V.4.1, 1999; Zn'
  96Lee  'B.-J. Lee, Calphad, 20, 471-80(1996)
          SGTE unary database V.4.4, 2001; Zn'
  98Han  'S.C. Hansen, Calphad, 22, 359-73(1998),
          SGTE unary database V.5.0, 2009; Zn'
  99SGUN 'SGTE unary database V.4.1, 1999.'
  01Mie  'J. Miettinen, Calphad, 25, 43-58(2001),
          SGTE unary database V.4.4, 2001; Sn, Zn'
  13Luo  'Q. Luo, Q. Li, J.-Y. Zhang, S.-L. Chen, K.-C. Chou,
          Intermetallics, 33, 73-80(2013); Ti-Zn'
  19Lia  'S.-M. Liang, H.K. Singh, H. Zhang, R. Schmid-Fetzer,
          Calphad, 64, 213-24(2019); Ti-Zn'
!
