Repository: orchid-calphad/orchid-project.org

# orchid-project.org

Website and released data of **ORCHID** (Open Repository for CALPHAD Hypotheses, Intelligence, and Discovery),
served by GitHub Pages at https://orchid-project.org. Releases are archived on Zenodo (one DOI per version).

- `index.html`, `catalog/`, `best-practices.html` — static, self-contained pages (generated in the ORCHID tooling).
- `data/` — released data: catalog, redistributable TDB files, convex hulls. Licences: `data/LICENSES.md`, `data/NOTICE.md`.
- `llms.txt`, `data/croissant.json`, `CITATION.cff`, `.zenodo.json` — machine-readable metadata.

Only data with clear redistribution rights are published.

File: data/databases/sgte-binary/TiZn-22Den.tdb
$
$ Database for Ti-Zn from Z. Deng et al. 2022.
$
$ Z. Deng, K. Xu, Y. Tian, M. Lou, R. Xue, L. Zhang, L. Liu, K. Chang,
$ Calphad, 76, 102392(2022).
$
$ Dataset created 2024.08.08 by Bengt Hallstedt.
$
$ The gas phase is stable above about 1273 K at 1 bar, but not included here.
$
$ ------------------------------------------------------------------------------
 TEMP-LIM 298.15 6000.00 !
$
$ELEMENT NAME  REF. STATE               ATOMIC MASS H298-H0    S298    !
$
 ELEMENT VA   VACUUM                      0.0          0.0      0.0    ! 
 ELEMENT TI   HCP_A3                     47.88      4824.      30.72   ! 
 ELEMENT ZN   HCP_A3                     65.38      5657.0     41.63   ! 
$ ------------------------------------------------------------------------------
$ Phase definitions
$
 PHASE LIQUID:L % 1 1 !
 CONST LIQUID:L : TI ZN : !
$
$ Fcc (cF4, Fm-3m) and MeX (cF8, Fm-3m)
$
 PHASE FCC_A1 %A 2 1 1 !
 CONST FCC_A1 : TI ZN : VA : !
$
$ Bcc (cI2, Im-3m)
$
 PHASE BCC_A2 %B 2 1 3 !
 CONST BCC_A2 : TI% ZN : VA : !
$
$ Hcp (hP2, P6_3/mmc) and Me2X (NiAs-type, hP4, P6_3/mmc, B8_1)
$
 PHASE HCP_A3 %A 2 1 0.5 !
 CONST HCP_A3 : TI ZN : VA : !
$
$ Prototype CuZr2 (tI6, I4/mmm)
$
 PHASE TI2ZN % 2 2 1 !
 CONST TI2ZN : TI : ZN : !
$
$ Prototype CsCl (cP2, Pm-3m)
$
 PHASE TIZN_B2 % 2 1 1 !
 CONST TIZN_B2 : TI : ZN : !
$
$ Prototype MgZn2 (hP12, P6_3/mmc)
$
 PHASE TIZN2_C14 % 2 1 2 !
 CONST TIZN2_C14 : TI : ZN : !
$
$ Prototype AuCu3 (cP4, Pm-3m)
$
 PHASE TIZN3_L12 % 2 1 3 !
 CONST TIZN3_L12 : TI : ZN : !
$
$ Prototype Ti3Zn22 (tP100, P4_2/mbc)
$
 PHASE TI3ZN22 % 2 3 22 !
 CONST TI3ZN22 : TI : ZN : !
$
$ Prototype TiZn16 (oC68, Cmcm)
$
 PHASE TIZN16 % 2 1 16 !
 CONST TIZN16 : TI : ZN : !
$ ------------------------------------------------------------------------------
$ Defaults
$
 DEFINE-SYSTEM-DEFAULT ELEMENT 2 !
 DEFAULT-COM DEFINE_SYSTEM_ELEMENT VA !
 TYPE-DEF % SEQ * !
 TYPE-DEF A GES AMEND_PHASE_DESCRIPTION @ MAGNETIC -3 0.28 !
 TYPE-DEF B GES AMEND_PHASE_DESCRIPTION @ MAGNETIC -1 0.4 !
 FUNCTION ZERO      298.15  0;                                         6000 N !
 FUNCTION UN_ASS    298.15  0;                                         6000 N !
 FUNCTION R         298.15  +8.31451;                                  6000 N !
$ ------------------------------------------------------------------------------
$ Element data
$ ------------------------------------------------------------------------------
$ Ti
$
$ BCT_A5 added in unary 3.0
$
 PAR  G(HCP_A3,TI:VA),,                 +GHSERTI;                4000 N 91Din !
 PAR  G(BCC_A2,TI:VA),,                 +GBCCTI;                 4000 N 91Din !
 PAR  G(FCC_A1,TI:VA),,                 +GHSERTI+6000-0.1*T;     4000 N 91Din !
$PAR  G(CBCC_A12,TI:VA),,               +GHSERTI+4602.2;         4000 N 91Din !
$PAR  G(CUB_A13,TI:VA),,                +GHSERTI+7531.2;         4000 N 91Din !
$PAR  G(DIAMOND_A4,TI),,                +GHSERTI+25000;          4000 N 91Din !
$PAR  G(BCT_A5,TI),,                    +GHSERTI+4602.2;         3000 N SGCOST !
 PAR  G(LIQUID,TI),,                    +GLIQTI;                 4000 N 91Din !
$
 FUNCTION GHSERTI   298.15  -8059.921+133.615208*T-23.9933*T*LN(T)
       -0.004777975*T**2+1.06716E-07*T**3+72636*T**(-1);
       900.00  Y  -7811.815+132.988068*T-23.9887*T*LN(T)
       -0.0042033*T**2-9.0876E-08*T**3+42680*T**(-1);
      1155.00  Y  +908.837+66.976538*T-14.9466*T*LN(T)
       -0.0081465*T**2+2.02715E-07*T**3-1477660*T**(-1);
      1941.00  Y  -124526.786+638.806871*T-87.2182461*T*LN(T)
       +0.008204849*T**2-3.04747E-07*T**3+36699805*T**(-1);
      4000.00  N !
 FUNCTION GBCCTI    298.15  -1272.064+134.71418*T-25.5768*T*LN(T)
       -6.63845E-04*T**2-2.78803E-07*T**3+7208*T**(-1);
      1155.00  Y  +6667.385+105.366379*T-22.3771*T*LN(T)
       +0.00121707*T**2-8.4534E-07*T**3-2002750*T**(-1);
      1941.00  Y  +26483.26-182.426471*T+19.0900905*T*LN(T)
       -0.02200832*T**2+1.228863E-06*T**3+1400501*T**(-1);
      4000.00  N !
 FUNCTION GLIQTI    298.15  +12194.415-6.980938*T+GHSERTI;
      1300.00  Y  +369519.198-2554.0225*T+342.059267*T*LN(T)
       -0.163409355*T**2+1.2457117E-05*T**3-67034516*T**(-1);
      1941.00  Y  -19887.066+298.7367*T-46.29*T*LN(T);
      4000.00  N !
 FUNCTION GFCCTI    298.15  +GHSERTI+6000-0.1*T;                       4000 N !
$ ------------------------------------------------------------------------------
$ Zn
$
$ BCT_A5 and DIAMOND_A4 added in unary 3.0
$ HCP_A3 revised in unary 4.1 (due to introduction of HCP_ZN)
$ RHOMBOHEDRAL_A7 and TETRAGONAL_A6 added in unary 4.1
$ TETRAGONAL_A6 revised in unary 4.4
$ CBCC_A12 and CUB_A13 added in unary 4.4
$ HCP_A3 and LIQUID modified in unary 5.0 (melting T and coefficients adjusted)
$ RHOMBO_A10 added in unary 5.0
$
$ Pure Zn restored as HCP_A3
$
 PAR  G(HCP_A3,ZN:VA),,                 +GHSERZN;                1700 N 91Din !
$PAR  G(HCP_A3,ZN:VA),,                 +GHSERZN
$            +2969.82-1.56968*T;                                 1700 N 93Kow !
 PAR  G(FCC_A1,ZN:VA),,                 +GHSERZN
             +2969.82-1.56968*T;                                 1700 N 91Din !
 PAR  G(BCC_A2,ZN:VA),,                 +GHSERZN
             +2886.96-2.5104*T;                                  1700 N 91Din !
$PAR  G(DIAMOND_A4,ZN),,                +GHSERZN+30*T;           1700 N SGCOST !
$PAR  G(BCT_A5,ZN),,                    +GHSERZN
$            +2886.96-2.5104*T;                                  1700 N SGCOST !
$PAR  G(TETRAGONAL_A6,ZN),,             +GHSERZN+4184;           1700 N 96Lee !
$PAR  G(TETRAGONAL_A6,ZN),,             +GHSERZN
$            +2886.96-2.5104*T;                                  1700 N 99SGUN !
$PAR  G(RHOMBOHEDRAL_A7,ZN),,           +GHSERZN+2300+11.5*T;    1700 N 99SGUN !
$PAR  G(RHOMBO_A10,ZN),,                +GLIQZN-2000+10*T;       1700 N 98Han !
$PAR  G(CBCC_A12,ZN:VA),,               +GHSERZN+2000;           1700 N 01Mie !
$PAR  G(CUB_A13,ZN:VA),,                +GHSERZN+2000;           1700 N 01Mie !
 PAR  G(LIQUID,ZN),,                    +GLIQZN;                 1700 N 91Din !
$
 FUNCTION GHSERZN   298.15  -7285.787+118.470069*T-23.701314*T*LN(T)
       -0.001712034*T**2-1.264963E-06*T**3;
       692.677 Y  -11070.546+172.345644*T-31.38*T*LN(T)+4.7047E+26*T**(-9);
      1700.00  N !
 FUNCTION GLIQZN    298.15  +7157.222-10.29305*T+GHSERZN-3.58949E-19*T**7;
       692.677 Y  -3620.385+161.60854*T-31.38*T*LN(T);
      1700.00  N !
 FUNCTION GFCCZN    298.15  +GHSERZN+2969.82-1.56968*T;                6000 N !
 FUNCTION GBCCZN    298.15  +GHSERZN+2886.96-2.5104*T;                 6000 N !
$ ------------------------------------------------------------------------------
$ Binary system
$
$ Z. Deng, K. Xu, Y. Tian, M. Lou, R. Xue, L. Zhang, L. Liu, K. Chang,
$ Calphad, 76, 102392(2022).
$
$ Checked against paper and author's tdb. Checked at 6000 K.
$
$ HCP_ZN is used in the paper. The hcp interaction had to be adjusted
$ accordingly.
$
$ The gas phase is stable above about 1273 K at 1 bar, but not included here.
$
$ The Zn solubility in hcp-Ti is much higher than in previous works. This
$ makes sense and is consistent with SQS calculations, but is not discussed
$ in the paper. Bcc-Ti shows a rather strong liquidus increase with a maximum
$ at 6 at.% Zn, which seems difficult to accept. At least the bcc subregular
$ interaction should be revised.
$
 PAR  L(LIQUID,TI,ZN;0),,               -32000;,,                     N 22Den !
 PAR  L(LIQUID,TI,ZN;1),,               +32000;,,                     N 22Den !
$
 PAR  L(BCC_A2,TI,ZN:VA;0),,            -56011.2+29*T;,,              N 22Den !
 PAR  L(BCC_A2,TI,ZN:VA;1),,            -16.002*T;,,                  N 22Den !
$
$ Original interaction below
$PAR  L(HCP_A3,TI,ZN:VA;0),,            -36279.3+3.996*T;,,           N 22Den !
$ Added fcc lattice stability
$PAR  L(HCP_A3,TI,ZN:VA;0),,            -33309.48+2.42632*T;,,        N 22Den !
$ Slight further adjustment
 PAR  L(HCP_A3,TI,ZN:VA;0),,            -33309.48+2.7*T;,,            N 22Den !
$
 PAR  G(TI2ZN,TI:ZN),,                  +2*GHSERTI+GHSERZN
             -45420+4.151*T;,,                                        N 22Den !
 PAR  G(TIZN_B2,TI:ZN),,                +GHSERTI+GHSERZN
             -41800+3.301*T;,,                                        N 22Den !
 PAR  G(TIZN2_C14,TI:ZN),,              +GHSERTI+2*GHSERZN
             -61754+3.45*T;,,                                         N 22Den !
 PAR  G(TIZN3_L12,TI:ZN),,              +GHSERTI+3*GHSERZN
             -83024.9+11*T;,,                                         N 22Den !
 PAR  G(TI3ZN22,TI:ZN),,                +3*GHSERTI+22*GHSERZN
             -294600+41.905*T;,,                                      N 22Den !
 PAR  G(TIZN16,TI:ZN),,                 +GHSERTI+16*GHSERZN
             -98000+6.782*T;,,                                        N 22Den !
$
$ Metastable
$
 PAR  L(FCC_A1,TI,ZN:VA;0),,            -33309.48+2.7*T;,,            N Same !
$ ------------------------------------------------------------------------------
$
$
 LIST-OF-REFERENCE
 NUMBER  SOURCE
  Null   'Unknown source'
  Same   'Same or similar interaction as in the corresponding stable phase'
  COST   'COST 507 database, 1998'
  SGCOST 'COST 507 database, SGTE unary database V.3.0, 1996; Al, B, Nd, Ti, Zn'
  91Din  'A.T. Dinsdale, Calphad, 15, 317-425(1991).'
  93Kow  'M. Kowalski, P.J. Spencer, J. Phase Equilib., 14, 432-38 (1993),
          SGTE unary database V.4.1, 1999; Zn'
  96Lee  'B.-J. Lee, Calphad, 20, 471-80(1996)
          SGTE unary database V.4.4, 2001; Zn'
  98Han  'S.C. Hansen, Calphad, 22, 359-73(1998),
          SGTE unary database V.5.0, 2009; Zn'
  99SGUN 'SGTE unary database V.4.1, 1999.'
  01Mie  'J. Miettinen, Calphad, 25, 43-58(2001),
          SGTE unary database V.4.4, 2001; Sn, Zn'
  22Den  'Z. Deng, K. Xu, Y. Tian, M. Lou, R. Xue, L. Zhang, L. Liu, K. Chang,
          Calphad, 76, 102392(2022); Ti-Zn'
!

File: data/databases/sgte-binary/TiZr-08Tur.tdb
$
$ Database for Ti-Zr from M.A. Turchanin et al. 2008.
$
$ M.A. Turchanin, P.G. Agraval, A.R. Abdulov,
$ Powder Met. Met. Ceram., 47, 428-46(2008).
$
$ Dataset created 2023.10.22 by Bengt Hallstedt.
$
$ Liquid interaction based on enthalpy of mixing data from
$ Thiedemann et al. 1999 (J. Steel Res., 70, 3-8(1999)).
$
$ Bcc and hcp interactions mixed up in the paper.
$
$ ------------------------------------------------------------------------------
 TEMP-LIM 298.15 6000.00 !
$
$ELEMENT NAME  REF. STATE               ATOMIC MASS H298-H0    S298    !
$
 ELEMENT VA   VACUUM                      0.0          0.0      0.0    ! 
 ELEMENT TI   HCP_A3                     47.88      4824.      30.72   ! 
 ELEMENT ZR   HCP_A3                     91.22      5566.27    39.1809 ! 
$ ------------------------------------------------------------------------------
$ Phase definitions
$
 PHASE LIQUID:L % 1 1 !
 CONST LIQUID:L : TI ZR : !
$
$ Fcc (cF4, Fm-3m) and MeX (cF8, Fm-3m)
$
 PHASE FCC_A1 %A 2 1 1 !
 CONST FCC_A1 : TI ZR : VA : !
$
$ Bcc (cI2, Im-3m)
$
 PHASE BCC_A2 %B 2 1 3 !
 CONST BCC_A2 : TI ZR : VA : !
$
$ Hcp (hP2, P6_3/mmc) and Me2X (NiAs-type, hP4, P6_3/mmc, B8_1)
$
 PHASE HCP_A3 %A 2 1 0.5 !
 CONST HCP_A3 : TI ZR : VA : !
$ ------------------------------------------------------------------------------
$ Defaults
$
 DEFINE-SYSTEM-DEFAULT ELEMENT 2 !
 DEFAULT-COM DEFINE_SYSTEM_ELEMENT VA !
 TYPE-DEF % SEQ * !
 TYPE-DEF A GES AMEND_PHASE_DESCRIPTION @ MAGNETIC -3 0.28 !
 TYPE-DEF B GES AMEND_PHASE_DESCRIPTION @ MAGNETIC -1 0.4 !
 FUNCTION ZERO      298.15  0;                                         6000 N !
 FUNCTION UN_ASS    298.15  0;                                         6000 N !
 FUNCTION R         298.15  +8.31451;                                  6000 N !
$ ------------------------------------------------------------------------------
$ Element data
$ ------------------------------------------------------------------------------
$ Ti
$
$ BCT_A5 added in unary 3.0
$
 PAR  G(HCP_A3,TI:VA),,                 +GHSERTI;                4000 N 91Din !
 PAR  G(BCC_A2,TI:VA),,                 +GBCCTI;                 4000 N 91Din !
 PAR  G(FCC_A1,TI:VA),,                 +GHSERTI+6000-0.1*T;     4000 N 91Din !
$PAR  G(DIAMOND_A4,TI),,                +GHSERTI+25000;          4000 N 91Din !
$PAR  G(BCT_A5,TI),,                    +GHSERTI+4602.2;         3000 N SGCOST !
$PAR  G(CBCC_A12,TI:VA),,               +GHSERTI+4602.2;         4000 N 91Din !
$PAR  G(CUB_A13,TI:VA),,                +GHSERTI+7531.2;         4000 N 91Din !
 PAR  G(LIQUID,TI),,                    +GLIQTI;                 4000 N 91Din !
$
 FUNCTION GHSERTI   298.15  -8059.921+133.615208*T-23.9933*T*LN(T)
       -0.004777975*T**2+1.06716E-07*T**3+72636*T**(-1);
       900.00  Y  -7811.815+132.988068*T-23.9887*T*LN(T)
       -0.0042033*T**2-9.0876E-08*T**3+42680*T**(-1);
      1155.00  Y  +908.837+66.976538*T-14.9466*T*LN(T)
       -0.0081465*T**2+2.02715E-07*T**3-1477660*T**(-1);
      1941.00  Y  -124526.786+638.806871*T-87.2182461*T*LN(T)
       +0.008204849*T**2-3.04747E-07*T**3+36699805*T**(-1);
      4000.00  N !
 FUNCTION GBCCTI    298.15  -1272.064+134.71418*T-25.5768*T*LN(T)
       -6.63845E-04*T**2-2.78803E-07*T**3+7208*T**(-1);
      1155.00  Y  +6667.385+105.366379*T-22.3771*T*LN(T)
       +0.00121707*T**2-8.4534E-07*T**3-2002750*T**(-1);
      1941.00  Y  +26483.26-182.426471*T+19.0900905*T*LN(T)
       -0.02200832*T**2+1.228863E-06*T**3+1400501*T**(-1);
      4000.00  N !
 FUNCTION GLIQTI    298.15  +12194.415-6.980938*T+GHSERTI;
      1300.00  Y  +369519.198-2554.0225*T+342.059267*T*LN(T)
       -0.163409355*T**2+1.2457117E-05*T**3-67034516*T**(-1);
      1941.00  Y  -19887.066+298.7367*T-46.29*T*LN(T);
      4000.00  N !
 FUNCTION GFCCTI    298.15  +GHSERTI+6000-0.1*T;                       4000 N !
$ ------------------------------------------------------------------------------
$ Zr
$
$ CUB_A13, CBCC_A12, ORTHORHOMBIC_A20 and TETRAGONAL_U added in unary 4.1
$
 PAR  G(HCP_A3,ZR:VA)           130.00  +GHSERZR;,,                   N 91Din !
 PAR  G(BCC_A2,ZR:VA)           130.00  +GBCCZR;,,                    N 91Din !
$PAR  G(OMEGA,ZR)               130.00  +GOMEZR;,,                    N 91Din !
 PAR  G(FCC_A1,ZR:VA)           130.00  +GHSERZR+7600-0.9*T;,,        N 91Din !
$PAR  G(CBCC_A12,ZR:VA)         130.00  +GHSERZR+4602.2;,,            N 99SGUN !
$PAR  G(CUB_A13,ZR:VA)          130.00  +GHSERZR+7531.2;,,            N 99SGUN !
$PAR  G(ORTHORHOMBIC_A20,ZR)    130.00  +GBCCZR+5000;,,               N 99SGUN !
$PAR  G(TETRAGONAL_U,ZR)        130.00  +GBCCZR+5000;,,               N 99SGUN !
 PAR  G(LIQUID,ZR)              130.00  +GLIQZR;,,                    N 91Din !
$
 FUNCTION GHSERZR   130.00  -7827.595+125.64905*T-24.1618*T*LN(T)
       -0.00437791*T**2+34971*T**(-1);
      2128.00  Y  -26085.921+262.724183*T-42.144*T*LN(T)-1.342896E+31*T**(-9);
      6000.00  N !
 FUNCTION GBCCZR    130.00  -525.539+124.9457*T-25.607406*T*LN(T)
       -3.40084E-04*T**2-9.729E-09*T**3+25233*T**(-1)-7.6143E-11*T**4;
      2128.00  Y  -4620.034+1.55998*T+GHSERZR+1.4103476E+32*T**(-9);
      6000.00  N !
 FUNCTION GOMEZR    130.00  -8878.082+144.432234*T-26.8556*T*LN(T)
       -0.002799446*T**2+38376*T**(-1);
      2128.00  Y  -3414.603+2.566675*T+GHSERZR+8.517346E+31*T**(-9);
      6000.00  N !
 FUNCTION GLIQZR    130.00  +18147.69-9.080812*T+GHSERZR+1.6275E-22*T**7;
      2128.00  Y  -8281.26+253.812609*T-42.144*T*LN(T);
      6000.00  N !
$ ------------------------------------------------------------------------------
$ Binary system
$
$ M.A. Turchanin, P.G. Agraval, A.R. Abdulov,
$ Powder Met. Met. Ceram., 47, 428-46(2008).
$
$ Checked against paper. Checked at 6000K.
$
$ Liquid interaction based on enthalpy of mixing data from
$ Thiedemann et al. 1999 (J. Steel Res., 70, 3-8(1999)).
$
$ Bcc and hcp interactions mixed up in the paper.
$
 PAR  L(LIQUID,TI,ZR;0),,               -21700+14.7*T;,,              N 08Tur !
$
 PAR  L(BCC_A2,TI,ZR:VA;0),,            -9321+11.9*T;,,               N 08Tur !
 PAR  L(HCP_A3,TI,ZR:VA;0),,            +3460+3.3*T;,,                N 08Tur !
$
$ Metastable
$
 PAR  L(FCC_A1,TI,ZR:VA;0),,            +3460+3.3*T;,,                N Same !
$ ------------------------------------------------------------------------------
$
 ASSESSED_SYSTEM
  TI-ZR(TDB -* +LIQUID +BCC_A2 +HCP_A3 ;P3 TMM:300/2500 STP:.2/1500/2/-2) !
$
$
 LIST-OF-REFERENCE
 NUMBER  SOURCE
  Null   'Unknown source'
  Same   'Same or similar interaction as in the corresponding stable phase'
  COST   'COST 507 database'
  SGCOST 'COST 507 database, SGTE unary database V.3.0, 1996; Al, B, Nd, Ti, Zn'
  91Din  'A.T. Dinsdale, Calphad, 15, 317-425(1991).'
  99SGUN 'SGTE unary database V.4.1, 1999.'
  08Tur  'M.A. Turchanin, P.G. Agraval, A.R. Abdulov,
          Powder Met. Met. Ceram., 47, 428-46(2008); Ti-Zr'
!

File: data/databases/sgte-binary/TiZr-16Cui.tdb
$
$ Database for Ti-Zr from J. Cui et al. 2016.
$
$ J. Cui, C. Guo, L. Zou, C. Li, Z. Du, Calphad, 55, 189-98(2016).
$
$ Dataset created 2023.10.22 by Bengt Hallstedt.
$
$ Liquid interaction based on enthalpy of mixing data from
$ Thiedemann et al. 1999 (J. Steel Res., 70, 3-8(1999)).
$
$ The bcc and hcp interactions are far away from anything that could be
$ considered reasonable.
$
$ ------------------------------------------------------------------------------
 TEMP-LIM 298.15 6000.00 !
$
$ELEMENT NAME  REF. STATE               ATOMIC MASS H298-H0    S298    !
$
 ELEMENT VA   VACUUM                      0.0          0.0      0.0    ! 
 ELEMENT TI   HCP_A3                     47.88      4824.      30.72   ! 
 ELEMENT ZR   HCP_A3                     91.22      5566.27    39.1809 ! 
$ ------------------------------------------------------------------------------
$ Phase definitions
$
 PHASE LIQUID:L % 1 1 !
 CONST LIQUID:L : TI ZR : !
$
$ Fcc (cF4, Fm-3m) and MeX (cF8, Fm-3m)
$
 PHASE FCC_A1 %A 2 1 1 !
 CONST FCC_A1 : TI ZR : VA : !
$
$ Bcc (cI2, Im-3m)
$
 PHASE BCC_A2 %B 2 1 3 !
 CONST BCC_A2 : TI ZR : VA : !
$
$ Hcp (hP2, P6_3/mmc) and Me2X (NiAs-type, hP4, P6_3/mmc, B8_1)
$
 PHASE HCP_A3 %A 2 1 0.5 !
 CONST HCP_A3 : TI ZR : VA : !
$ ------------------------------------------------------------------------------
$ Defaults
$
 DEFINE-SYSTEM-DEFAULT ELEMENT 2 !
 DEFAULT-COM DEFINE_SYSTEM_ELEMENT VA !
 TYPE-DEF % SEQ * !
 TYPE-DEF A GES AMEND_PHASE_DESCRIPTION @ MAGNETIC -3 0.28 !
 TYPE-DEF B GES AMEND_PHASE_DESCRIPTION @ MAGNETIC -1 0.4 !
 FUNCTION ZERO      298.15  0;                                         6000 N !
 FUNCTION UN_ASS    298.15  0;                                         6000 N !
 FUNCTION R         298.15  +8.31451;                                  6000 N !
$ ------------------------------------------------------------------------------
$ Element data
$ ------------------------------------------------------------------------------
$ Ti
$
$ BCT_A5 added in unary 3.0
$
 PAR  G(HCP_A3,TI:VA),,                 +GHSERTI;                4000 N 91Din !
 PAR  G(BCC_A2,TI:VA),,                 +GBCCTI;                 4000 N 91Din !
 PAR  G(FCC_A1,TI:VA),,                 +GHSERTI+6000-0.1*T;     4000 N 91Din !
$PAR  G(DIAMOND_A4,TI),,                +GHSERTI+25000;          4000 N 91Din !
$PAR  G(BCT_A5,TI),,                    +GHSERTI+4602.2;         3000 N SGCOST !
$PAR  G(CBCC_A12,TI:VA),,               +GHSERTI+4602.2;         4000 N 91Din !
$PAR  G(CUB_A13,TI:VA),,                +GHSERTI+7531.2;         4000 N 91Din !
 PAR  G(LIQUID,TI),,                    +GLIQTI;                 4000 N 91Din !
$
 FUNCTION GHSERTI   298.15  -8059.921+133.615208*T-23.9933*T*LN(T)
       -0.004777975*T**2+1.06716E-07*T**3+72636*T**(-1);
       900.00  Y  -7811.815+132.988068*T-23.9887*T*LN(T)
       -0.0042033*T**2-9.0876E-08*T**3+42680*T**(-1);
      1155.00  Y  +908.837+66.976538*T-14.9466*T*LN(T)
       -0.0081465*T**2+2.02715E-07*T**3-1477660*T**(-1);
      1941.00  Y  -124526.786+638.806871*T-87.2182461*T*LN(T)
       +0.008204849*T**2-3.04747E-07*T**3+36699805*T**(-1);
      4000.00  N !
 FUNCTION GBCCTI    298.15  -1272.064+134.71418*T-25.5768*T*LN(T)
       -6.63845E-04*T**2-2.78803E-07*T**3+7208*T**(-1);
      1155.00  Y  +6667.385+105.366379*T-22.3771*T*LN(T)
       +0.00121707*T**2-8.4534E-07*T**3-2002750*T**(-1);
      1941.00  Y  +26483.26-182.426471*T+19.0900905*T*LN(T)
       -0.02200832*T**2+1.228863E-06*T**3+1400501*T**(-1);
      4000.00  N !
 FUNCTION GLIQTI    298.15  +12194.415-6.980938*T+GHSERTI;
      1300.00  Y  +369519.198-2554.0225*T+342.059267*T*LN(T)
       -0.163409355*T**2+1.2457117E-05*T**3-67034516*T**(-1);
      1941.00  Y  -19887.066+298.7367*T-46.29*T*LN(T);
      4000.00  N !
 FUNCTION GFCCTI    298.15  +GHSERTI+6000-0.1*T;                       4000 N !
$ ------------------------------------------------------------------------------
$ Zr
$
$ CUB_A13, CBCC_A12, ORTHORHOMBIC_A20 and TETRAGONAL_U added in unary 4.1
$
 PAR  G(HCP_A3,ZR:VA)           130.00  +GHSERZR;,,                   N 91Din !
 PAR  G(BCC_A2,ZR:VA)           130.00  +GBCCZR;,,                    N 91Din !
$PAR  G(OMEGA,ZR)               130.00  +GOMEZR;,,                    N 91Din !
 PAR  G(FCC_A1,ZR:VA)           130.00  +GHSERZR+7600-0.9*T;,,        N 91Din !
$PAR  G(CBCC_A12,ZR:VA)         130.00  +GHSERZR+4602.2;,,            N 99SGUN !
$PAR  G(CUB_A13,ZR:VA)          130.00  +GHSERZR+7531.2;,,            N 99SGUN !
$PAR  G(ORTHORHOMBIC_A20,ZR)    130.00  +GBCCZR+5000;,,               N 99SGUN !
$PAR  G(TETRAGONAL_U,ZR)        130.00  +GBCCZR+5000;,,               N 99SGUN !
 PAR  G(LIQUID,ZR)              130.00  +GLIQZR;,,                    N 91Din !
$
 FUNCTION GHSERZR   130.00  -7827.595+125.64905*T-24.1618*T*LN(T)
       -0.00437791*T**2+34971*T**(-1);
      2128.00  Y  -26085.921+262.724183*T-42.144*T*LN(T)-1.342896E+31*T**(-9);
      6000.00  N !
 FUNCTION GBCCZR    130.00  -525.539+124.9457*T-25.607406*T*LN(T)
       -3.40084E-04*T**2-9.729E-09*T**3+25233*T**(-1)-7.6143E-11*T**4;
      2128.00  Y  -4620.034+1.55998*T+GHSERZR+1.4103476E+32*T**(-9);
      6000.00  N !
 FUNCTION GOMEZR    130.00  -8878.082+144.432234*T-26.8556*T*LN(T)
       -0.002799446*T**2+38376*T**(-1);
      2128.00  Y  -3414.603+2.566675*T+GHSERZR+8.517346E+31*T**(-9);
      6000.00  N !
 FUNCTION GLIQZR    130.00  +18147.69-9.080812*T+GHSERZR+1.6275E-22*T**7;
      2128.00  Y  -8281.26+253.812609*T-42.144*T*LN(T);
      6000.00  N !
$ ------------------------------------------------------------------------------
$ Binary system
$
$ J. Cui, C. Guo, L. Zou, C. Li, Z. Du, Calphad, 55, 189-98(2016).
$
$ Checked against paper. Checked at 6000K.
$
$ Liquid interaction based on enthalpy of mixing data from
$ Thiedemann et al. 1999 (J. Steel Res., 70, 3-8(1999)).
$
$ The bcc and hcp interactions are far away from anything that could be
$ considered reasonable.
$
 PAR  L(LIQUID,TI,ZR;0),,               -21888.76-1.01*T;,,           N 16Cui !
$
 PAR  L(BCC_A2,TI,ZR:VA;0),,            -48287.53+17.4484*T;,,        N 16Cui !
$
 PAR  L(HCP_A3,TI,ZR:VA;0),,            -81673+60.7792*T;,,           N 16Cui !
 PAR  L(HCP_A3,TI,ZR:VA;2),,            +977.17-11.575*T;,,           N 16Cui !
$
$ Metastable
$
 PAR  L(FCC_A1,TI,ZR:VA;0),,            -81673+60.7792*T;,,           N Same !
 PAR  L(FCC_A1,TI,ZR:VA;2),,            +977.17-11.575*T;,,           N Same !
$ ------------------------------------------------------------------------------
$
 ASSESSED_SYSTEM
  TI-ZR(TDB -* +LIQUID +BCC_A2 +HCP_A3 ;P3 TMM:300/2500 STP:.2/1500/2/-2) !
$
$
 LIST-OF-REFERENCE
 NUMBER  SOURCE
  Null   'Unknown source'
  Same   'Same or similar interaction as in the corresponding stable phase'
  COST   'COST 507 database'
  SGCOST 'COST 507 database, SGTE unary database V.3.0, 1996; Al, B, Nd, Ti, Zn'
  91Din  'A.T. Dinsdale, Calphad, 15, 317-425(1991).'
  99SGUN 'SGTE unary database V.4.1, 1999.'
  16Cui  'J. Cui, C. Guo, L. Zou, C. Li, Z. Du,
          Calphad, 55, 189-98(2016); Ti-Zr'
!

File: data/databases/sgte-binary/TiZr-17Sri.tdb
$
$ Database for Ti-Zr from S. Sridar et al. 2017.
$
$ S. Sridar, R. Kumar, K.C. Hari Kumar, Calphad, 56, 102-107(2017).
$
$ Dataset created 2023.10.23 by Bengt Hallstedt.
$
$ Modified from 94Har to have a better representation of experimental enthalpy
$ of mixing data from Thiedemann et al. 1999.
$
$ ------------------------------------------------------------------------------
 TEMP-LIM 298.15 6000.00 !
$
$ELEMENT NAME  REF. STATE               ATOMIC MASS H298-H0    S298    !
$
 ELEMENT VA   VACUUM                      0.0          0.0      0.0    ! 
 ELEMENT TI   HCP_A3                     47.88      4824.      30.72   ! 
 ELEMENT ZR   HCP_A3                     91.22      5566.27    39.1809 ! 
$ ------------------------------------------------------------------------------
$ Phase definitions
$
 PHASE LIQUID:L % 1 1 !
 CONST LIQUID:L : TI ZR : !
$
$ Fcc (cF4, Fm-3m) and MeX (cF8, Fm-3m)
$
 PHASE FCC_A1 %A 2 1 1 !
 CONST FCC_A1 : TI ZR : VA : !
$
$ Bcc (cI2, Im-3m)
$
 PHASE BCC_A2 %B 2 1 3 !
 CONST BCC_A2 : TI ZR : VA : !
$
$ Hcp (hP2, P6_3/mmc) and Me2X (NiAs-type, hP4, P6_3/mmc, B8_1)
$
 PHASE HCP_A3 %A 2 1 0.5 !
 CONST HCP_A3 : TI ZR : VA : !
$ ------------------------------------------------------------------------------
$ Defaults
$
 DEFINE-SYSTEM-DEFAULT ELEMENT 2 !
 DEFAULT-COM DEFINE_SYSTEM_ELEMENT VA !
 TYPE-DEF % SEQ * !
 TYPE-DEF A GES AMEND_PHASE_DESCRIPTION @ MAGNETIC -3 0.28 !
 TYPE-DEF B GES AMEND_PHASE_DESCRIPTION @ MAGNETIC -1 0.4 !
 FUNCTION ZERO      298.15  0;                                         6000 N !
 FUNCTION UN_ASS    298.15  0;                                         6000 N !
 FUNCTION R         298.15  +8.31451;                                  6000 N !
$ ------------------------------------------------------------------------------
$ Element data
$ ------------------------------------------------------------------------------
$ Ti
$
$ BCT_A5 added in unary 3.0
$
 PAR  G(HCP_A3,TI:VA),,                 +GHSERTI;                4000 N 91Din !
 PAR  G(BCC_A2,TI:VA),,                 +GBCCTI;                 4000 N 91Din !
 PAR  G(FCC_A1,TI:VA),,                 +GHSERTI+6000-0.1*T;     4000 N 91Din !
$PAR  G(DIAMOND_A4,TI),,                +GHSERTI+25000;          4000 N 91Din !
$PAR  G(BCT_A5,TI),,                    +GHSERTI+4602.2;         3000 N SGCOST !
$PAR  G(CBCC_A12,TI:VA),,               +GHSERTI+4602.2;         4000 N 91Din !
$PAR  G(CUB_A13,TI:VA),,                +GHSERTI+7531.2;         4000 N 91Din !
 PAR  G(LIQUID,TI),,                    +GLIQTI;                 4000 N 91Din !
$
 FUNCTION GHSERTI   298.15  -8059.921+133.615208*T-23.9933*T*LN(T)
       -0.004777975*T**2+1.06716E-07*T**3+72636*T**(-1);
       900.00  Y  -7811.815+132.988068*T-23.9887*T*LN(T)
       -0.0042033*T**2-9.0876E-08*T**3+42680*T**(-1);
      1155.00  Y  +908.837+66.976538*T-14.9466*T*LN(T)
       -0.0081465*T**2+2.02715E-07*T**3-1477660*T**(-1);
      1941.00  Y  -124526.786+638.806871*T-87.2182461*T*LN(T)
       +0.008204849*T**2-3.04747E-07*T**3+36699805*T**(-1);
      4000.00  N !
 FUNCTION GBCCTI    298.15  -1272.064+134.71418*T-25.5768*T*LN(T)
       -6.63845E-04*T**2-2.78803E-07*T**3+7208*T**(-1);
      1155.00  Y  +6667.385+105.366379*T-22.3771*T*LN(T)
       +0.00121707*T**2-8.4534E-07*T**3-2002750*T**(-1);
      1941.00  Y  +26483.26-182.426471*T+19.0900905*T*LN(T)
       -0.02200832*T**2+1.228863E-06*T**3+1400501*T**(-1);
      4000.00  N !
 FUNCTION GLIQTI    298.15  +12194.415-6.980938*T+GHSERTI;
      1300.00  Y  +369519.198-2554.0225*T+342.059267*T*LN(T)
       -0.163409355*T**2+1.2457117E-05*T**3-67034516*T**(-1);
      1941.00  Y  -19887.066+298.7367*T-46.29*T*LN(T);
      4000.00  N !
 FUNCTION GFCCTI    298.15  +GHSERTI+6000-0.1*T;                       4000 N !
$ ------------------------------------------------------------------------------
$ Zr
$
$ CUB_A13, CBCC_A12, ORTHORHOMBIC_A20 and TETRAGONAL_U added in unary 4.1
$
 PAR  G(HCP_A3,ZR:VA)           130.00  +GHSERZR;,,                   N 91Din !
 PAR  G(BCC_A2,ZR:VA)           130.00  +GBCCZR;,,                    N 91Din !
$PAR  G(OMEGA,ZR)               130.00  +GOMEZR;,,                    N 91Din !
 PAR  G(FCC_A1,ZR:VA)           130.00  +GHSERZR+7600-0.9*T;,,        N 91Din !
$PAR  G(CBCC_A12,ZR:VA)         130.00  +GHSERZR+4602.2;,,            N 99SGUN !
$PAR  G(CUB_A13,ZR:VA)          130.00  +GHSERZR+7531.2;,,            N 99SGUN !
$PAR  G(ORTHORHOMBIC_A20,ZR)    130.00  +GBCCZR+5000;,,               N 99SGUN !
$PAR  G(TETRAGONAL_U,ZR)        130.00  +GBCCZR+5000;,,               N 99SGUN !
 PAR  G(LIQUID,ZR)              130.00  +GLIQZR;,,                    N 91Din !
$
 FUNCTION GHSERZR   130.00  -7827.595+125.64905*T-24.1618*T*LN(T)
       -0.00437791*T**2+34971*T**(-1);
      2128.00  Y  -26085.921+262.724183*T-42.144*T*LN(T)-1.342896E+31*T**(-9);
      6000.00  N !
 FUNCTION GBCCZR    130.00  -525.539+124.9457*T-25.607406*T*LN(T)
       -3.40084E-04*T**2-9.729E-09*T**3+25233*T**(-1)-7.6143E-11*T**4;
      2128.00  Y  -4620.034+1.55998*T+GHSERZR+1.4103476E+32*T**(-9);
      6000.00  N !
 FUNCTION GOMEZR    130.00  -8878.082+144.432234*T-26.8556*T*LN(T)
       -0.002799446*T**2+38376*T**(-1);
      2128.00  Y  -3414.603+2.566675*T+GHSERZR+8.517346E+31*T**(-9);
      6000.00  N !
 FUNCTION GLIQZR    130.00  +18147.69-9.080812*T+GHSERZR+1.6275E-22*T**7;
      2128.00  Y  -8281.26+253.812609*T-42.144*T*LN(T);
      6000.00  N !
$ ------------------------------------------------------------------------------
$ Binary system
$
$ S. Sridar, R. Kumar, K.C. Hari Kumar, Calphad, 56, 102-107(2017).
$
$ Checked against paper and author's tdb. Checked at 6000K.
$
$ Modified from 94Har to have a better representation of experimental enthalpy
$ of mixing data from Thiedemann et al. 1999.
$
 PAR  L(LIQUID,TI,ZR;0),,               -20278+8.427*T;,,             N 17Sri !
 PAR  L(BCC_A2,TI,ZR:VA;0),,            -4100+3.47*T;,,               N 17Sri !
 PAR  L(HCP_A3,TI,ZR:VA;0),,            +5707-2.403*T;,,              N 17Sri !
$
$ Metastable
$
 PAR  L(FCC_A1,TI,ZR:VA;0),,            +5707-2.403*T;,,              N Same !
$ ------------------------------------------------------------------------------
$
 ASSESSED_SYSTEM
  TI-ZR(TDB -* +LIQUID +BCC_A2 +HCP_A3 ;P3 TMM:300/2500 STP:.2/1500/2/-2) !
$
$
 LIST-OF-REFERENCE
 NUMBER  SOURCE
  Null   'Unknown source'
  Same   'Same or similar interaction as in the corresponding stable phase'
  COST   'COST 507 database'
  SGCOST 'COST 507 database, SGTE unary database V.3.0, 1996; Al, B, Nd, Ti, Zn'
  91Din  'A.T. Dinsdale, Calphad, 15, 317-425(1991).'
  99SGUN 'SGTE unary database V.4.1, 1999.'
  17Sri  'S. Sridar, R. Kumar, K.C. Hari Kumar,
          Calphad, 56, 102-107(2017); Ti-Zr'
!
