Repository: orchid-calphad/orchid-project.org

# orchid-project.org

Website and released data of **ORCHID** (Open Repository for CALPHAD Hypotheses, Intelligence, and Discovery),
served by GitHub Pages at https://orchid-project.org. Releases are archived on Zenodo (one DOI per version).

- `index.html`, `catalog/`, `best-practices.html` — static, self-contained pages (generated in the ORCHID tooling).
- `data/` — released data: catalog, redistributable TDB files, convex hulls. Licences: `data/LICENSES.md`, `data/NOTICE.md`.
- `llms.txt`, `data/croissant.json`, `CITATION.cff`, `.zenodo.json` — machine-readable metadata.

Only data with clear redistribution rights are published.

File: data/databases/sgte-binary/TiZr-20Jia.tdb
$
$ Database for Ti-Zr from C. Jiang et al. 2020.
$
$ C. Jiang, R.D. Mariani, C.A. Adkins, Materialia, 10, 100701(2020).
$
$ Dataset created 2023.10.21 by Bengt Hallstedt.
$
$ ------------------------------------------------------------------------------
 TEMP-LIM 298.15 6000.00 !
$
$ELEMENT NAME  REF. STATE               ATOMIC MASS H298-H0    S298    !
$
 ELEMENT VA   VACUUM                      0.0          0.0      0.0    ! 
 ELEMENT TI   HCP_A3                     47.88      4824.      30.72   ! 
 ELEMENT ZR   HCP_A3                     91.22      5566.27    39.1809 ! 
$ ------------------------------------------------------------------------------
$ Phase definitions
$
 PHASE LIQUID:L % 1 1 !
 CONST LIQUID:L : TI ZR : !
$
$ Fcc (cF4, Fm-3m) and MeX (cF8, Fm-3m)
$
 PHASE FCC_A1 %A 2 1 1 !
 CONST FCC_A1 : TI ZR : VA : !
$
$ Bcc (cI2, Im-3m)
$
 PHASE BCC_A2 %B 2 1 3 !
 CONST BCC_A2 : TI ZR : VA : !
$
$ Hcp (hP2, P6_3/mmc) and Me2X (NiAs-type, hP4, P6_3/mmc, B8_1)
$
 PHASE HCP_A3 %A 2 1 0.5 !
 CONST HCP_A3 : TI ZR : VA : !
$ ------------------------------------------------------------------------------
$ Defaults
$
 DEFINE-SYSTEM-DEFAULT ELEMENT 2 !
 DEFAULT-COM DEFINE_SYSTEM_ELEMENT VA !
 TYPE-DEF % SEQ * !
 TYPE-DEF A GES AMEND_PHASE_DESCRIPTION @ MAGNETIC -3 0.28 !
 TYPE-DEF B GES AMEND_PHASE_DESCRIPTION @ MAGNETIC -1 0.4 !
 FUNCTION ZERO      298.15  0;                                         6000 N !
 FUNCTION UN_ASS    298.15  0;                                         6000 N !
 FUNCTION R         298.15  +8.31451;                                  6000 N !
$ ------------------------------------------------------------------------------
$ Element data
$ ------------------------------------------------------------------------------
$ Ti
$
$ BCT_A5 added in unary 3.0
$
 PAR  G(HCP_A3,TI:VA),,                 +GHSERTI;                4000 N 91Din !
 PAR  G(BCC_A2,TI:VA),,                 +GBCCTI;                 4000 N 91Din !
 PAR  G(FCC_A1,TI:VA),,                 +GHSERTI+6000-0.1*T;     4000 N 91Din !
$PAR  G(DIAMOND_A4,TI),,                +GHSERTI+25000;          4000 N 91Din !
$PAR  G(BCT_A5,TI),,                    +GHSERTI+4602.2;         3000 N SGCOST !
$PAR  G(CBCC_A12,TI:VA),,               +GHSERTI+4602.2;         4000 N 91Din !
$PAR  G(CUB_A13,TI:VA),,                +GHSERTI+7531.2;         4000 N 91Din !
 PAR  G(LIQUID,TI),,                    +GLIQTI;                 4000 N 91Din !
$
 FUNCTION GHSERTI   298.15  -8059.921+133.615208*T-23.9933*T*LN(T)
       -0.004777975*T**2+1.06716E-07*T**3+72636*T**(-1);
       900.00  Y  -7811.815+132.988068*T-23.9887*T*LN(T)
       -0.0042033*T**2-9.0876E-08*T**3+42680*T**(-1);
      1155.00  Y  +908.837+66.976538*T-14.9466*T*LN(T)
       -0.0081465*T**2+2.02715E-07*T**3-1477660*T**(-1);
      1941.00  Y  -124526.786+638.806871*T-87.2182461*T*LN(T)
       +0.008204849*T**2-3.04747E-07*T**3+36699805*T**(-1);
      4000.00  N !
 FUNCTION GBCCTI    298.15  -1272.064+134.71418*T-25.5768*T*LN(T)
       -6.63845E-04*T**2-2.78803E-07*T**3+7208*T**(-1);
      1155.00  Y  +6667.385+105.366379*T-22.3771*T*LN(T)
       +0.00121707*T**2-8.4534E-07*T**3-2002750*T**(-1);
      1941.00  Y  +26483.26-182.426471*T+19.0900905*T*LN(T)
       -0.02200832*T**2+1.228863E-06*T**3+1400501*T**(-1);
      4000.00  N !
 FUNCTION GLIQTI    298.15  +12194.415-6.980938*T+GHSERTI;
      1300.00  Y  +369519.198-2554.0225*T+342.059267*T*LN(T)
       -0.163409355*T**2+1.2457117E-05*T**3-67034516*T**(-1);
      1941.00  Y  -19887.066+298.7367*T-46.29*T*LN(T);
      4000.00  N !
 FUNCTION GFCCTI    298.15  +GHSERTI+6000-0.1*T;                       4000 N !
$ ------------------------------------------------------------------------------
$ Zr
$
$ CUB_A13, CBCC_A12, ORTHORHOMBIC_A20 and TETRAGONAL_U added in unary 4.1
$
 PAR  G(HCP_A3,ZR:VA)           130.00  +GHSERZR;,,                   N 91Din !
 PAR  G(BCC_A2,ZR:VA)           130.00  +GBCCZR;,,                    N 91Din !
$PAR  G(OMEGA,ZR)               130.00  +GOMEZR;,,                    N 91Din !
 PAR  G(FCC_A1,ZR:VA)           130.00  +GHSERZR+7600-0.9*T;,,        N 91Din !
$PAR  G(CBCC_A12,ZR:VA)         130.00  +GHSERZR+4602.2;,,            N 99SGUN !
$PAR  G(CUB_A13,ZR:VA)          130.00  +GHSERZR+7531.2;,,            N 99SGUN !
$PAR  G(ORTHORHOMBIC_A20,ZR)    130.00  +GBCCZR+5000;,,               N 99SGUN !
$PAR  G(TETRAGONAL_U,ZR)        130.00  +GBCCZR+5000;,,               N 99SGUN !
 PAR  G(LIQUID,ZR)              130.00  +GLIQZR;,,                    N 91Din !
$
 FUNCTION GHSERZR   130.00  -7827.595+125.64905*T-24.1618*T*LN(T)
       -0.00437791*T**2+34971*T**(-1);
      2128.00  Y  -26085.921+262.724183*T-42.144*T*LN(T)-1.342896E+31*T**(-9);
      6000.00  N !
 FUNCTION GBCCZR    130.00  -525.539+124.9457*T-25.607406*T*LN(T)
       -3.40084E-04*T**2-9.729E-09*T**3+25233*T**(-1)-7.6143E-11*T**4;
      2128.00  Y  -4620.034+1.55998*T+GHSERZR+1.4103476E+32*T**(-9);
      6000.00  N !
 FUNCTION GOMEZR    130.00  -8878.082+144.432234*T-26.8556*T*LN(T)
       -0.002799446*T**2+38376*T**(-1);
      2128.00  Y  -3414.603+2.566675*T+GHSERZR+8.517346E+31*T**(-9);
      6000.00  N !
 FUNCTION GLIQZR    130.00  +18147.69-9.080812*T+GHSERZR+1.6275E-22*T**7;
      2128.00  Y  -8281.26+253.812609*T-42.144*T*LN(T);
      6000.00  N !
$ ------------------------------------------------------------------------------
$ Binary system
$
$ C. Jiang, R.D. Mariani, C.A. Adkins, Materialia, 10, 100701(2020).
$
$ Checked against paper. Checked at 6000K.
$
 PAR  L(LIQUID,TI,ZR;0),,               +4547.98-7.9006*T;,,          N 20Jia !
 PAR  L(LIQUID,TI,ZR;1),,               +1642.9;,,                    N 20Jia !
$
 PAR  L(BCC_A2,TI,ZR:VA;0),,            +12797.87-8.5174*T;,,         N 20Jia !
 PAR  L(HCP_A3,TI,ZR:VA;0),,            +18961.71-9.2967*T;,,         N 20Jia !
$
$ Metastable
$
 PAR  L(FCC_A1,TI,ZR:VA;0),,            +18961.71-9.2967*T;,,         N Same !
$ ------------------------------------------------------------------------------
$
 ASSESSED_SYSTEM
  TI-ZR(TDB -* +LIQUID +BCC_A2 +HCP_A3 ;P3 TMM:300/2500 STP:.2/1500/2/-2) !
$
$
 LIST-OF-REFERENCE
 NUMBER  SOURCE
  Null   'Unknown source'
  Same   'Same or similar interaction as in the corresponding stable phase'
  COST   'COST 507 database'
  SGCOST 'COST 507 database, SGTE unary database V.3.0, 1996; Al, B, Nd, Ti, Zn'
  91Din  'A.T. Dinsdale, Calphad, 15, 317-425(1991).'
  99SGUN 'SGTE unary database V.4.1, 1999.'
  20Jia  'C. Jiang, R.D. Mariani, C.A. Adkins,
          Materialia, 10, 100701(2020); Ti-Zr'
!

File: data/databases/sgte-binary/TiZr-94Har-LB.tdb
$
$ Database for Ti-Zr from K.C. Hari Kumar et al. 1994 (included in LB Vol. 4)
$
$ K.C. Hari Kumar, P. Wollants, L. Delaey, J. Alloys Compd., 206, 121-27(1994).
$
$ Dataset created 2011.04.02 by Bengt Hallstedt.
$ 2021.02.05: Modified for use with GES6.
$
$ ------------------------------------------------------------------------------
 TEMP-LIM 298.15 6000.00 !
$
$ELEMENT NAME  REF. STATE               ATOMIC MASS H298-H0    S298    !
$
 ELEMENT VA   VACUUM                      0.0          0.0      0.0    ! 
 ELEMENT TI   HCP_A3                     47.88      4824.      30.72   ! 
 ELEMENT ZR   HCP_A3                     91.22      5566.27    39.1809 ! 
$ ------------------------------------------------------------------------------
$ Phase definitions
$
 PHASE LIQUID:L % 1 1 !
 CONST LIQUID:L : TI ZR : !
$
$ Fcc (cF4, Fm-3m) and MeX (cF8, Fm-3m)
$
 PHASE FCC_A1 %A 2 1 1 !
 CONST FCC_A1 : TI ZR : VA : !
$
$ Bcc (cI2, Im-3m)
$
 PHASE BCC_A2 %B 2 1 3 !
 CONST BCC_A2 : TI ZR : VA : !
$
$ Hcp (hP2, P6_3/mmc) and Me2X (NiAs-type, hP4, P6_3/mmc, B8_1)
$
 PHASE HCP_A3 %A 2 1 0.5 !
 CONST HCP_A3 : TI ZR : VA : !
$ ------------------------------------------------------------------------------
$ Defaults
$
 DEFINE-SYSTEM-DEFAULT ELEMENT 2 !
 DEFAULT-COM DEFINE_SYSTEM_ELEMENT VA !
 TYPE-DEF % SEQ * !
 TYPE-DEF A GES AMEND_PHASE_DESCRIPTION @ MAGNETIC -3 0.28 !
 TYPE-DEF B GES AMEND_PHASE_DESCRIPTION @ MAGNETIC -1 0.4 !
 FUNCTION ZERO      298.15  0;                                         6000 N !
 FUNCTION UN_ASS    298.15  0;                                         6000 N !
 FUNCTION R         298.15  +8.31451;                                  6000 N !
$ ------------------------------------------------------------------------------
$ Element data
$ ------------------------------------------------------------------------------
$ Ti
$
$ BCT_A5 added in unary 3.0
$
 PAR  G(HCP_A3,TI:VA),,                 +GHSERTI;                4000 N 91Din !
 PAR  G(BCC_A2,TI:VA),,                 +GBCCTI;                 4000 N 91Din !
 PAR  G(FCC_A1,TI:VA),,                 +GHSERTI+6000-0.1*T;     4000 N 91Din !
$PAR  G(DIAMOND_A4,TI),,                +GHSERTI+25000;          4000 N 91Din !
$PAR  G(BCT_A5,TI),,                    +GHSERTI+4602.2;         3000 N SGCOST !
$PAR  G(CBCC_A12,TI:VA),,               +GHSERTI+4602.2;         4000 N 91Din !
$PAR  G(CUB_A13,TI:VA),,                +GHSERTI+7531.2;         4000 N 91Din !
 PAR  G(LIQUID,TI),,                    +GLIQTI;                 4000 N 91Din !
$
 FUNCTION GHSERTI   298.15  -8059.921+133.615208*T-23.9933*T*LN(T)
       -0.004777975*T**2+1.06716E-07*T**3+72636*T**(-1);
       900.00  Y  -7811.815+132.988068*T-23.9887*T*LN(T)
       -0.0042033*T**2-9.0876E-08*T**3+42680*T**(-1);
      1155.00  Y  +908.837+66.976538*T-14.9466*T*LN(T)
       -0.0081465*T**2+2.02715E-07*T**3-1477660*T**(-1);
      1941.00  Y  -124526.786+638.806871*T-87.2182461*T*LN(T)
       +0.008204849*T**2-3.04747E-07*T**3+36699805*T**(-1);
      4000.00  N !
 FUNCTION GBCCTI    298.15  -1272.064+134.71418*T-25.5768*T*LN(T)
       -6.63845E-04*T**2-2.78803E-07*T**3+7208*T**(-1);
      1155.00  Y  +6667.385+105.366379*T-22.3771*T*LN(T)
       +0.00121707*T**2-8.4534E-07*T**3-2002750*T**(-1);
      1941.00  Y  +26483.26-182.426471*T+19.0900905*T*LN(T)
       -0.02200832*T**2+1.228863E-06*T**3+1400501*T**(-1);
      4000.00  N !
 FUNCTION GLIQTI    298.15  +12194.415-6.980938*T+GHSERTI;
      1300.00  Y  +369519.198-2554.0225*T+342.059267*T*LN(T)
       -0.163409355*T**2+1.2457117E-05*T**3-67034516*T**(-1);
      1941.00  Y  -19887.066+298.7367*T-46.29*T*LN(T);
      4000.00  N !
 FUNCTION GFCCTI    298.15  +GHSERTI+6000-0.1*T;                       4000 N !
$ ------------------------------------------------------------------------------
$ Zr
$
$ CUB_A13, CBCC_A12, ORTHORHOMBIC_A20 and TETRAGONAL_U added in unary 4.1
$
 PAR  G(HCP_A3,ZR:VA)           130.00  +GHSERZR;,,                   N 91Din !
 PAR  G(BCC_A2,ZR:VA)           130.00  +GBCCZR;,,                    N 91Din !
$PAR  G(OMEGA,ZR)               130.00  +GOMEZR;,,                    N 91Din !
 PAR  G(FCC_A1,ZR:VA)           130.00  +GHSERZR+7600-0.9*T;,,        N 91Din !
$PAR  G(CBCC_A12,ZR:VA)         130.00  +GHSERZR+4602.2;,,            N 99SGUN !
$PAR  G(CUB_A13,ZR:VA)          130.00  +GHSERZR+7531.2;,,            N 99SGUN !
$PAR  G(ORTHORHOMBIC_A20,ZR)    130.00  +GBCCZR+5000;,,               N 99SGUN !
$PAR  G(TETRAGONAL_U,ZR)        130.00  +GBCCZR+5000;,,               N 99SGUN !
 PAR  G(LIQUID,ZR)              130.00  +GLIQZR;,,                    N 91Din !
$
 FUNCTION GHSERZR   130.00  -7827.595+125.64905*T-24.1618*T*LN(T)
       -0.00437791*T**2+34971*T**(-1);
      2128.00  Y  -26085.921+262.724183*T-42.144*T*LN(T)-1.342896E+31*T**(-9);
      6000.00  N !
 FUNCTION GBCCZR    130.00  -525.539+124.9457*T-25.607406*T*LN(T)
       -3.40084E-04*T**2-9.729E-09*T**3+25233*T**(-1)-7.6143E-11*T**4;
      2128.00  Y  -4620.034+1.55998*T+GHSERZR+1.4103476E+32*T**(-9);
      6000.00  N !
 FUNCTION GOMEZR    130.00  -8878.082+144.432234*T-26.8556*T*LN(T)
       -0.002799446*T**2+38376*T**(-1);
      2128.00  Y  -3414.603+2.566675*T+GHSERZR+8.517346E+31*T**(-9);
      6000.00  N !
 FUNCTION GLIQZR    130.00  +18147.69-9.080812*T+GHSERZR+1.6275E-22*T**7;
      2128.00  Y  -8281.26+253.812609*T-42.144*T*LN(T);
      6000.00  N !
$ ------------------------------------------------------------------------------
$ Binary system
$
$ From K.C. Hari Kumar et al. 1994 (included in LB Vol. 4)
$
$ K.C. Hari Kumar, P. Wollants, L. Delaey, J. Alloys Compd., 206, 121-27(1994).
$
$ Checked against LB and paper. Checked at 6000K.
$
 PAR  L(LIQUID,TI,ZR;0),,               -968;,,                       N 94Har !
 PAR  L(BCC_A2,TI,ZR:VA;0),,            -4346+5.489*T;,,              N 94Har !
 PAR  L(HCP_A3,TI,ZR:VA;0),,            +5133;,,                      N 94Har !
$
$ Metastable
$
 PAR  L(FCC_A1,TI,ZR:VA;0),,            +5133;,,                      N 94Har !
$ ------------------------------------------------------------------------------
$
 ASSESSED_SYSTEM
  TI-ZR(TDB -* +LIQUID +BCC_A2 +HCP_A3 ;P3 TMM:300/2500 STP:.2/1500/2/-2) !
$
$
 LIST-OF-REFERENCE
 NUMBER  SOURCE
  Null   'Unknown source'
  COST   'COST 507 database'
  SGCOST 'COST 507 database, SGTE unary database V.3.0, 1996; Al, B, Nd, Ti, Zn'
  91Din  'A.T. Dinsdale, Calphad, 15, 317-425(1991).'
  94Har  'K.C. Hari Kumar, P. Wollants, L. Delaey,
          J. Alloys Compd., 206, 121-27(1994); Ti-Zr'
  99SGUN 'SGTE unary database V.4.1, 1999.'
!

File: data/databases/sgte-binary/TlSe-00Roe-LB.tdb
$
$ Database for Tl-Se from F. Roemermann et al. 2000 (included in LB Vol. 4)
$
$ F. Roemermann, Y. Feutelais, S.G. Fries, R. Blachnik,
$ Intermetallics, 8, 53-65(2000).
$
$ Dataset created 2016.03.24 by Bengt Hallstedt.
$ 2021.02.05: Modified for use with GES6.
$ 2024.08.29: Added upper T-interval for GHSERTL and GBCCTL.
$
$ The diagram in LB (and in 00Roe) is probably calculated with a different
$ unary Se. This leads to differences up to 4.3 K in invariant temperatures.
$ Compositions are almost identical.
$
$ Tl5Se3 becomes stable again above 4198 K.
$
$ ------------------------------------------------------------------------------
 TEMP-LIM 298.15 6000.00 !
$
$ELEMENT NAME  REF. STATE               ATOMIC MASS H298-H0    S298    !
$
 ELEMENT VA   VACUUM                      0.0          0.0      0.0    ! 
 ELEMENT SE   HEXAGONAL_A8               78.96      5514.512   41.9655 ! 
 ELEMENT TL   HCP_A3                    204.383     6831.97    64.2997 ! 
$ ------------------------------------------------------------------------------
$ Species
$
 SPECIE  TL2SE                              TL2SE1 !
$ ------------------------------------------------------------------------------
$ Phase definitions
$
 PHASE LIQUID:L % 1 1 !
 CONST LIQUID:L : SE TL TL2SE : !
$
$ Fcc (cF4, Fm-3m) and MeX (cF8, Fm-3m)
$
 PHASE FCC_A1 %A 2 1 1 !
 CONST FCC_A1 : TL : VA : !
$
$ Bcc (cI2, Im-3m)
$
 PHASE BCC_A2 %B 2 1 3 !
 CONST BCC_A2 : TL : VA : !
$
$ Hcp (hP2, P6_3/mmc) and Me2X (NiAs-type, hP4, P6_3/mmc, B8_1)
$
 PHASE HCP_A3 %A 2 1 0.5 !
 CONST HCP_A3 : TL : VA : !
$
$ Prototype gamma-Se (hP3, P3_121)
$
 PHASE HEXAGONAL_A8 % 1 1 !
 CONST HEXAGONAL_A8 : SE : !
$
$ unknown structure
$
 PHASE TL2SE % 2 2 1 !
 CONST TL2SE : TL : SE : !
$
$ Prototype Tl5Se3 (tP32, P4/n)
$
 PHASE TL5SE3 % 3 5 2 1 !
 CONST TL5SE3 : TL : SE : SE TL : !
$
$ Prototype TlSe (tI16, I4/mcm), alpha-TlSe
$
 PHASE TLSE_B37 % 2 1 1 !
 CONST TLSE_B37 : TL : SE : !
$
$ unknown structure
$
 PHASE TLSE_BETA % 2 1 1 !
 CONST TLSE_BETA : TL : SE : !
$ ------------------------------------------------------------------------------
$ Defaults
$
 DEFINE-SYSTEM-DEFAULT ELEMENT 2 !
 DEFAULT-COM DEFINE_SYSTEM_ELEMENT VA !
 TYPE-DEF % SEQ * !
 TYPE-DEF A GES AMEND_PHASE_DESCRIPTION @ MAGNETIC -3 0.28 !
 TYPE-DEF B GES AMEND_PHASE_DESCRIPTION @ MAGNETIC -1 0.4 !
 FUNCTION ZERO      298.15  0;                                         6000 N !
 FUNCTION UN_ASS    298.15  0;                                         6000 N !
 FUNCTION R         298.15  +8.31451;                                  6000 N !
$ ------------------------------------------------------------------------------
$ Element data
$ ------------------------------------------------------------------------------
$ Se
$
 PAR  G(HEXAGONAL_A8,SE),,              +GHSERSE;                1000 N 91Din !
 PAR  G(LIQUID,SE),,                    +GLIQSE;                 1000 N 91Din !
$
 FUNCTION GHSERSE   298.15  -9376.371+174.205877*T-33.6527*T*LN(T)
       +0.02424314*T**2-1.5318461E-05*T**3+102249*T**(-1);
       494.00  Y  -37546.134+507.111538*T-81.2006585*T*LN(T)
       +0.037144892*T**2-5.611026E-06*T**3+2614263*T**(-1);
       800.00  Y  -12193.47+197.770166*T-35.1456*T*LN(T);
      1000.00  N !
 FUNCTION GLIQSE    298.15  +50533.347-1178.28824*T+194.107439*T*LN(T)
       -0.390268991*T**2+1.19219297E-04*T**3-2224398*T**(-1); 
       494.00  Y  -5228.304+183.72559*T-35.1456*T*LN(T);
      1000.00  N !
$ ------------------------------------------------------------------------------
$ Tl
$
$ Upper T-interval for GHSERTL and GBCCTL added in Version 5.0
$
 PAR  G(HCP_A3,TL:VA)           200.00  +GHSERTL;                1801 N 91Din !
 PAR  G(BCC_A2,TL:VA)           200.00  +GBCCTL;                 1801 N 91Din !
 PAR  G(FCC_A1,TL:VA)           200.00  +GHSERTL+310;            1801 N 91Din !
 PAR  G(LIQUID,TL)              200.00  +GLIQTL;                 1801 N 91Din !
$
 FUNCTION GHSERTL   200.00  -8104.038+107.140405*T-25.2274*T*LN(T)
       -0.0033063*T**2-1.21807E-07*T**3+42058*T**(-1);
       577.00  Y  -15406.859+196.771926*T-38.4130658*T*LN(T)
       +0.005228106*T**2-5.19136E-07*T**3+729665*T**(-1);
      1800.00  Y  -4885.034+106.361006*T-25.8437*T*LN(T)
       -8.3662E-04*T**2+9E-12*T**3-612570*T**(-1);
      1801.00  N !
 FUNCTION GBCCTL    200.00  -9194.493+150.019517*T-33.0508*T*LN(T)
       +0.0172318*T**2-1.0115933E-05*T**3+82153*T**(-1);
       577.00  Y  -41836.403+482.633817*T-79.2926704*T*LN(T)
       +0.026042993*T**2-2.359101E-06*T**3+3507810*T**(-1);
      1800.00  Y  -623.343+101.120182*T-25.8437*T*LN(T)
       -8.3662E-04*T**2+9E-12*T**3-612570*T**(-1);
      1801.00  N !
 FUNCTION GLIQTL    200.00  -946.623+0.755649*T-7.44455*T*LN(T)
       -0.044350292*T**2+1.4248046E-05*T**3-54228*T**(-1);
       577.00  Y  -614.74+98.472609*T-25.8437*T*LN(T)
       -8.3662E-04*T**2+9E-12*T**3-612570*T**(-1);
      1801.00  N !
$ ------------------------------------------------------------------------------
$ Binary system
$
$ From F. Roemermann et al. 2000 (included in LB Vol. 4)
$
$ F. Roemermann, Y. Feutelais, S.G. Fries, R. Blachnik,
$ Intermetallics, 8, 53-65(2000).
$
$ Checked against LB and paper. Checked at 6000 K.
$
$ The diagram in LB (and in 00Roe) is probably calculated with a different
$ unary Se. This leads to differences up to 4.3 K in invariant temperatures.
$ Compositions are almost identical.
$
$ Tl5Se3 becomes stable again above 4198 K.
$
 PAR  G(LIQUID,TL2SE),,                 +2*GLIQTL+GLIQSE
             -94874.49+6.2716*T;,,                                    N 00Roe !
 PAR  L(LIQUID,SE,TL2SE;0),,            -19912.85-36.74185*T;,,       N 00Roe !
 PAR  L(LIQUID,SE,TL2SE;1),,            +2404.06;,,                   N 00Roe !
 PAR  L(LIQUID,SE,TL2SE;2),,            -4632.47;,,                   N 00Roe !
 PAR  L(LIQUID,SE,TL2SE;3),,            +26956.97;,,                  N 00Roe !
 PAR  L(LIQUID,TL,TL2SE;0),,            +17426.69-0.07578*T;,,        N 00Roe !
 PAR  L(LIQUID,TL,TL2SE;1),,            +3414.75;,,                   N 00Roe !
 PAR  L(LIQUID,TL,TL2SE;2),,            +1353.2;,,                    N 00Roe !
 PAR  L(LIQUID,TL,TL2SE;3),,            +2154.9;,,                    N 00Roe !
$
 PAR  G(TL2SE,TL:SE),,                  -118876.04+332.90673*T
             -73.4721*T*LN(T)-0.0153555*T**2;,,                       N 00Roe !
$
 PAR  G(TL5SE3,TL:SE:SE),,              -330226.92+896.78818*T
             -195.925535*T*LN(T)-0.040948125*T**2;,,                  N 00Roe !
 PAR  G(TL5SE3,TL:SE:TL),,              -155036.51+832.03948*T
             -195.925535*T*LN(T)-0.040948125*T**2;,,                  N 00Roe !
 PAR  L(TL5SE3,TL:SE:SE,TL;0),,         -197003.66+68.23562*T;,,      N 00Roe !
$
 PAR  G(TLSE_B37,TL:SE),,               -77138.61+189.79412*T
             -42.742213*T*LN(T)-0.01313993*T**2;,,                    N 00Roe !
 PAR  G(TLSE_BETA,TL:SE),,              -76888.58+189.79412*T
             -42.836222*T*LN(T)-0.013052747*T**2;,,                   N 00Roe !
$ ------------------------------------------------------------------------------
$
 ASSESSED_SYSTEM
  SE-TL(TDB -* +LIQUID +HEXAGON_A8 +TL2SE +TL5SE3 +TLSE_B37 +TLSE_BETA +HCP_A3 
  +BCC_A2 ;G5 C_S:LIQ/SE C_S:LIQ/TL  ;P3 TMM:300/1200 STP:0.7/700/1) !
$
$
 LIST-OF-REFERENCE
 NUMBER  SOURCE
  Null   'Unknown source'
  Same   'Same or similar interaction as in the corresponding stable phase'
  COST   'COST 507 database'
  91Din  'A.T. Dinsdale, Calphad, 15, 317-425(1991).'
  00Roe  'F. Roemermann, Y. Feutelais, S.G. Fries, R. Blachnik,
          Intermetallics, 8, 53-65(2000); Tl-Se'
!

File: data/databases/sgte-binary/TlTe-10Gie.tdb
$
$ Database for Tl-Te from W. Gierlotka 2010
$
$ W. Gierlotka, J. Electron. Mater., 39, 1319-25(2010).
$
$ Dataset created 2017.07.15 by Bengt Hallstedt.
$ 2021.02.05: Modified for use with GES6.
$ 2024.08.29: Added upper T-interval for GHSERTL and GBCCTL.
$
$ The dataset does not give a reliable impression.
$
$ The monotectic is at 677 K instead of 680 K.
$
$ ------------------------------------------------------------------------------
 TEMP-LIM 298.15 6000.00 !
$
$ELEMENT NAME  REF. STATE               ATOMIC MASS H298-H0    S298    !
$
 ELEMENT VA   VACUUM                      0.0          0.0      0.0    ! 
 ELEMENT TE   HEXAGONAL_A8              127.60      6080.      49.221  ! 
 ELEMENT TL   HCP_A3                    204.383     6831.97    64.2997 ! 
$ ------------------------------------------------------------------------------
$ Species
$
 SPECIE  TL2TE                              TL2TE1 !
$ ------------------------------------------------------------------------------
$ Phase definitions
$
 PHASE LIQUID:L % 1 1 !
 CONST LIQUID:L : TE TL TL2TE : !
$
$ Fcc (cF4, Fm-3m) and MeX (cF8, Fm-3m)
$
 PHASE FCC_A1 %A 2 1 1 !
 CONST FCC_A1 : TL : VA : !
$
$ Bcc (cI2, Im-3m)
$
 PHASE BCC_A2 %B 2 1 3 !
 CONST BCC_A2 : TL : VA : !
$
$ Hcp (hP2, P6_3/mmc) and Me2X (NiAs-type, hP4, P6_3/mmc, B8_1)
$
 PHASE HCP_A3 %A 2 1 0.5 !
 CONST HCP_A3 : TL : VA: !
$
$ gamma-Se (hP3, P3_121)
$
 PHASE HEXAGONAL_A8 % 1 1 !
 CONST HEXAGONAL_A8 : TE : !
$
$ Prototype Tl2Te (mC132, C2/c)
$
 PHASE TL2TE % 2 2 1 !
 CONST TL2TE : TL : TE : !
$
$ Prototype Bi3In5 (tI32, I4/mcm)
$
 PHASE TL5TE3 % 2 5 3  !
 CONST TL5TE3 : TL : TE TL : !
$
$ Prototype TlTe (tI32, I4/mcm)
$
 PHASE TLTE % 2 1 1 !
 CONST TLTE : TL : TE : !
$
$ Prototype Tl2Te3 (mC20, C2/c)
$
 PHASE TL2TE3 % 2 2 3 !
 CONST TL2TE3 : TL : TE : !
$ ------------------------------------------------------------------------------
$ Defaults
$
 DEFINE-SYSTEM-DEFAULT ELEMENT 2 !
 DEFAULT-COM DEFINE_SYSTEM_ELEMENT VA !
 TYPE-DEF % SEQ * !
 TYPE-DEF A GES AMEND_PHASE_DESCRIPTION @ MAGNETIC -3 0.28 !
 TYPE-DEF B GES AMEND_PHASE_DESCRIPTION @ MAGNETIC -1 0.4 !
 FUNCTION ZERO      298.15  0;                                         6000 N !
 FUNCTION UN_ASS    298.15  0;                                         6000 N !
 FUNCTION R         298.15  +8.31451;                                  6000 N !
$ ------------------------------------------------------------------------------
$ Element data
$ ------------------------------------------------------------------------------
$ Te
$
$ HEXAGONAL_A8 and LIQUID revised in unary 3.0
$
$ RHOMBOHEDRAL_A7 from 89Gho not included in unary
$
 PAR  G(HEXAGONAL_A8,TE),,              +GHSERTE;                1600 N 95Dav !
$PAR  G(RHOMBOHEDRAL_A7,TE),,           +GHSERTE+15*T;           1600 N 89Gho !
 PAR  G(LIQUID,TE),,                    +GLIQTE;                 1600 N 95Dav !
$
 FUNCTION GHSERTE   298.15  -10544.679+183.372894*T-35.6687*T*LN(T)
       +0.01583435*T**2-5.240417E-06*T**3+155015*T**(-1);
       722.66  Y  +9160.595-129.265373*T+13.004*T*LN(T)
       -0.0362361*T**2+5.006367E-06*T**3-1286810*T**(-1);
      1150.00  Y  -12781.349+174.901226*T-32.5596*T*LN(T);
      1600.00  N !
 FUNCTION GLIQTE    298.15  -17554.731+685.877639*T-126.318*T*LN(T)
       +0.2219435*T**2-9.42075E-05*T**3+827930*T**(-1);
       626.49  Y  -3165763.48+46756.357*T-7196.41*T*LN(T)
       +7.09775*T**2-0.00130692833*T**3+2.58051E+08*T**(-1);
       722.66  Y  +180326.959-1500.57909*T+202.743*T*LN(T)
       -0.142016*T**2+1.6129733E-05*T**3-24238450*T**(-1);
      1150.00  Y  +19110.036-26.1929273*T+GHSERTE;
      1600.00  N !
$ ------------------------------------------------------------------------------
$ Tl
$
$ Upper T-interval for GHSERTL and GBCCTL added in Version 5.0
$
 PAR  G(HCP_A3,TL:VA)           200.00  +GHSERTL;                1801 N 91Din !
 PAR  G(BCC_A2,TL:VA)           200.00  +GBCCTL;                 1801 N 91Din !
 PAR  G(FCC_A1,TL:VA)           200.00  +GHSERTL+310;            1801 N 91Din !
 PAR  G(LIQUID,TL)              200.00  +GLIQTL;                 1801 N 91Din !
$
 PAR  G(TL5TE3,TL:TL),,                 +8*GHSERTL+900000+200*T;,,    N 10Gie !
$
 FUNCTION GHSERTL   200.00  -8104.038+107.140405*T-25.2274*T*LN(T)
       -0.0033063*T**2-1.21807E-07*T**3+42058*T**(-1);
       577.00  Y  -15406.859+196.771926*T-38.4130658*T*LN(T)
       +0.005228106*T**2-5.19136E-07*T**3+729665*T**(-1);
      1800.00  Y  -4885.034+106.361006*T-25.8437*T*LN(T)
       -8.3662E-04*T**2+9E-12*T**3-612570*T**(-1);
      1801.00  N !
 FUNCTION GBCCTL    200.00  -9194.493+150.019517*T-33.0508*T*LN(T)
       +0.0172318*T**2-1.0115933E-05*T**3+82153*T**(-1);
       577.00  Y  -41836.403+482.633817*T-79.2926704*T*LN(T)
       +0.026042993*T**2-2.359101E-06*T**3+3507810*T**(-1);
      1800.00  Y  -623.343+101.120182*T-25.8437*T*LN(T)
       -8.3662E-04*T**2+9E-12*T**3-612570*T**(-1);
      1801.00  N !
 FUNCTION GLIQTL    200.00  -946.623+0.755649*T-7.44455*T*LN(T)
       -0.044350292*T**2+1.4248046E-05*T**3-54228*T**(-1);
       577.00  Y  -614.74+98.472609*T-25.8437*T*LN(T)
       -8.3662E-04*T**2+9E-12*T**3-612570*T**(-1);
      1801.00  N !
$ ------------------------------------------------------------------------------
$ Binary system
$
$ W. Gierlotka, J. Electron. Mater., 39, 1319-25(2010).
$
$ Checked against paper. Checked at 6000 K.
$
$ The dataset does not give a reliable impression.
$
$ The monotectic is at 677 K instead of 680 K.
$
 PAR  G(LIQUID,TL2TE),,                 +2*GLIQTL+GLIQTE
             -87590.5354-11.3160986*T;,,                              N 10Gie !
 PAR  L(LIQUID,TL,TL2TE;0),,            +33889.344-24.0005357*T;,,    N 10Gie !
 PAR  L(LIQUID,TL,TL2TE;1),,            +3222.02691;,,                N 10Gie !
 PAR  L(LIQUID,TL,TL2TE;2),,            +51.6171008;,,                N 10Gie !
 PAR  L(LIQUID,TE,TL2TE;0),,            -10382.7424-28.9270409*T;,,   N 10Gie !
 PAR  L(LIQUID,TE,TL2TE;1),,            -20411.1796+23.4946389*T;,,   N 10Gie !
 PAR  L(LIQUID,TE,TL2TE;2),,            +24057.037-58.938827*T;,,     N 10Gie !
$
 PAR  G(TL2TE,TL:TE),,                  +2*GHSERTL+GHSERTE
             -81373.0744-22.3274381*T;,,                              N 10Gie !
$
 PAR  G(TL5TE3,TL:TE),,                 +5*GHSERTL+3*GHSERTE
             -217222.088-71.4311468*T;,,                              N 10Gie !
 PAR  G(TL5TE3,TL:TE,TL;0),,            -1250000-78*T;,,              N 10Gie !
$
 PAR  G(TLTE,TL:TE),,                   +GHSERTL+GHSERTE
             -42871.5554-19.7481631*T;,,                              N 10Gie !
 PAR  G(TL2TE3,TL:TE),,                 +2*GHSERTL+3*GHSERTE
             -89890.8901-33.8832318*T;,,                              N 10Gie !
$ ------------------------------------------------------------------------------
$
$
 LIST-OF-REFERENCE
 NUMBER  SOURCE
  Null   'Unknown source'
  Same   'Same or similar interaction as in the corresponding stable phase'
  COST   'COST 507 database'
  89Gho  'G. Ghosh, H.L. Lukas, L. Delaey,
          Z. Metallkd., 80, 731-36 (1989); Te'
  91Din  'A.T. Dinsdale, Calphad, 15, 317-425(1991).'
  95Dav  'A.V. Davydov, M.H. Rand, B.B. Argent, Calphad, 19, 375-87(1995),
          SGTE unary database V.3.0, 1996; Te'
  10Gie  'W. Gierlotka, J. Electron. Mater., 39, 1319-25(2010); Tl-Te'
!

File: data/databases/sgte-binary/TlTe-93Oh.tdb
$
$ Database for Tl-Te from C.-S. Oh and D.N. Lee 1993
$
$ C.-S. Oh, D.N. Lee, J. Phase Equilib., 14, 197-204(1993).
$
$ Dataset created 2017.07.15 by Bengt Hallstedt.
$ 2021.02.05: Modified for use with GES6.
$ 2021.09.05: ION order fixed for GES6.
$ 2024.08.29: Added upper T-interval for GHSERTL and GBCCTL.
$
$ Old unary data for Te are used. In order to use current data reoptimization
$ is necessary.
$
$ ------------------------------------------------------------------------------
 TEMP-LIM 298.15 6000.00 !
$
$ELEMENT NAME  REF. STATE               ATOMIC MASS H298-H0    S298    !
$
 ELEMENT /-   ELECTRON_GAS                0.0          0.0      0.0    ! 
 ELEMENT VA   VACUUM                      0.0          0.0      0.0    ! 
 ELEMENT TE   HEXAGONAL_A8              127.60      6080.      49.221  ! 
 ELEMENT TL   HCP_A3                    204.383     6831.97    64.2997 ! 
$ ------------------------------------------------------------------------------
$ Species
$
 SPECIE  TE-2                               TE/-2 !
 SPECIE  TL+1                               TL/+1 !
$ ------------------------------------------------------------------------------
$ Phase definitions
$
 PHASE ION:Y % 2 1 1 !
 CONST ION:Y : TL+1 : TE-2 VA TE : !
$
$ Fcc (cF4, Fm-3m) and MeX (cF8, Fm-3m)
$
 PHASE FCC_A1 %A 2 1 1 !
 CONST FCC_A1 : TL : VA : !
$
$ Bcc (cI2, Im-3m)
$
 PHASE BCC_A2 %B 2 1 3 !
 CONST BCC_A2 : TL : VA : !
$
$ Hcp (hP2, P6_3/mmc) and Me2X (NiAs-type, hP4, P6_3/mmc, B8_1)
$
 PHASE HCP_A3 %A 2 1 0.5 !
 CONST HCP_A3 : TL : VA: !
$
$ gamma-Se (hP3, P3_121)
$
 PHASE HEXAGONAL_A8 % 1 1 !
 CONST HEXAGONAL_A8 : TE : !
$
$ Prototype Bi3In5 (tI32, I4/mcm)
$
 PHASE TL5TE3 % 3 10 5 1 !
 CONST TL5TE3 : TL : TE : TE VA : !
$
$ Prototype TlTe (tI32, I4/mcm)
$
 PHASE TLTE % 2 1 1 !
 CONST TLTE : TL : TE : !
$
$ Prototype Tl2Te3 (mC20, C2/c)
$
 PHASE TL2TE3 % 2 2 3 !
 CONST TL2TE3 : TL : TE : !
$ ------------------------------------------------------------------------------
$ Defaults
$
 DEFINE-SYSTEM-DEFAULT ELEMENT 2 !
 DEFAULT-COM DEFINE_SYSTEM_ELEMENT VA /- !
 TYPE-DEF % SEQ * !
 TYPE-DEF A GES AMEND_PHASE_DESCRIPTION @ MAGNETIC -3 0.28 !
 TYPE-DEF B GES AMEND_PHASE_DESCRIPTION @ MAGNETIC -1 0.4 !
 FUNCTION ZERO      298.15  0;                                         6000 N !
 FUNCTION UN_ASS    298.15  0;                                         6000 N !
 FUNCTION R         298.15  +8.31451;                                  6000 N !
$ ------------------------------------------------------------------------------
$ Element data
$ ------------------------------------------------------------------------------
$ Te
$
$ HEXAGONAL_A8 and LIQUID revised in unary 3.0
$
$ Old unary data!
$
 PAR  G(HEXAGONAL_A8,TE),,              +GHSERTE;                1600 N 91Din !
$PAR  G(LIQUID,TE),,                    +GLIQTE;                 1600 N 91Din !
$
 PAR  G(ION,TE),,                       +GLIQTE;                 1600 N 91Din !
$
 FUNCTION GHSERTE   298.15  -6677.083+85.019049*T-19.1003366*T*LN(T)
       -0.011050509*T**2;
       722.66  Y  -14523.024+210.012403*T-37.656*T*LN(T)
       +1.115357E+27*T**(-9);
      1261.00  N !
 FUNCTION GLIQTE    298.15  +17222.341-23.770344*T+GHSERTE
       -4.31979E-19*T**7;
       722.66  Y  +3173.591+185.552954*T-37.656*T*LN(T);
      1261.00  N !
$ ------------------------------------------------------------------------------
$ Tl
$
$ Upper T-interval for GHSERTL and GBCCTL added in Version 5.0
$
 PAR  G(HCP_A3,TL:VA)           200.00  +GHSERTL;                1801 N 91Din !
 PAR  G(BCC_A2,TL:VA)           200.00  +GBCCTL;                 1801 N 91Din !
 PAR  G(FCC_A1,TL:VA)           200.00  +GHSERTL+310;            1801 N 91Din !
$PAR  G(LIQUID,TL)              200.00  +GLIQTL;                 1801 N 91Din !
$
 PAR  G(ION,TL+1:VA)            200.00  +GLIQTL;                 1801 N 91Din !
$
 FUNCTION GHSERTL   200.00  -8104.038+107.140405*T-25.2274*T*LN(T)
       -0.0033063*T**2-1.21807E-07*T**3+42058*T**(-1);
       577.00  Y  -15406.859+196.771926*T-38.4130658*T*LN(T)
       +0.005228106*T**2-5.19136E-07*T**3+729665*T**(-1);
      1800.00  Y  -4885.034+106.361006*T-25.8437*T*LN(T)
       -8.3662E-04*T**2+9E-12*T**3-612570*T**(-1);
      1801.00  N !
 FUNCTION GBCCTL    200.00  -9194.493+150.019517*T-33.0508*T*LN(T)
       +0.0172318*T**2-1.0115933E-05*T**3+82153*T**(-1);
       577.00  Y  -41836.403+482.633817*T-79.2926704*T*LN(T)
       +0.026042993*T**2-2.359101E-06*T**3+3507810*T**(-1);
      1800.00  Y  -623.343+101.120182*T-25.8437*T*LN(T)
       -8.3662E-04*T**2+9E-12*T**3-612570*T**(-1);
      1801.00  N !
 FUNCTION GLIQTL    200.00  -946.623+0.755649*T-7.44455*T*LN(T)
       -0.044350292*T**2+1.4248046E-05*T**3-54228*T**(-1);
       577.00  Y  -614.74+98.472609*T-25.8437*T*LN(T)
       -8.3662E-04*T**2+9E-12*T**3-612570*T**(-1);
      1801.00  N !
$ ------------------------------------------------------------------------------
$ Binary system
$
$ C.-S. Oh, D.N. Lee, J. Phase Equilib., 14, 197-204(1993).
$
$ Checked against paper. Checked at 6000 K.
$
$ Old unary data for Te are used. In order to use current data reoptimization
$ is necessary.
$
 PAR  G(ION,TL+1:TE-2),,                +2*GLIQTL+GLIQTE
             -81821.7+3.1317*T;,,                                     N 93Oh !
 PAR  L(ION,TL+1:TE-2,VA;0),,           +15873.7-3.7434*T;,,          N 93Oh !
 PAR  L(ION,TL+1:TE-2,VA;1),,           -11866+9.5926*T;,,            N 93Oh !
 PAR  L(ION,TL+1:TE-2,TE;0),,           -24337.5-4.0846*T;,,          N 93Oh !
 PAR  L(ION,TL+1:TE-2,TE;1),,           +15515.4;,,                   N 93Oh !
$
 PAR  G(TL5TE3,TL:TE:TE),,              -585384.4+2097.504*T
             -449.6*T*LN(T);,,                                        N 93Oh !
 PAR  G(TL5TE3,TL:TE:VA),,              -513247.4+1793.1478*T
             -405*T*LN(T);,,                                          N 93Oh !
$
 PAR  G(TLTE,TL:TE),,                   -61340.5+261.1141*T
             -56.5*T*LN(T);,,                                         N 93Oh !
 PAR  G(TL2TE3,TL:TE),,                 -131833.5+658.7551*T
             -140.65*T*LN(T);,,                                       N 93Oh !
$ ------------------------------------------------------------------------------
$
$
 LIST-OF-REFERENCE
 NUMBER  SOURCE
  Null   'Unknown source'
  Same   'Same or similar interaction as in the corresponding stable phase'
  COST   'COST 507 database'
  91Din  'A.T. Dinsdale, Calphad, 15, 317-425(1991).'
  93Oh   'C.-S. Oh, D.N. Lee, J. Phase Equilib., 14, 197-204(1993); Tl-Te'
  95Dav  'A.V. Davydov, M.H. Rand, B.B. Argent, Calphad, 19, 375-87(1995),
          SGTE unary database V.3.0, 1996; Te'
!

File: data/databases/sgte-binary/TlZn-03Kim.tdb
$
$ Database for Tl-Zn from S.S. Kim and T.H. Sanders, Jr. 2003
$
$ S.S. Kim, T.H. Sanders, Jr., Z. Metallkd., 94, 390-95(2003).
$
$ Dataset created 2013.06.01 by Bengt Hallstedt.
$ 2024.08.29: Added upper T-interval for GHSERTL and GBCCTL.
$
$ The dataset presented by 03Kim is incomplete. It only contains the liquid
$ interaction. The added solid interactions do not produce any visible changes.
$
$ ------------------------------------------------------------------------------
 TEMP-LIM 298.15 6000.00 !
$
$ELEMENT NAME  REF. STATE               ATOMIC MASS H298-H0    S298    !
$
 ELEMENT VA   VACUUM                      0.0          0.0      0.0    ! 
 ELEMENT TL   HCP_A3                    204.383     6831.97    64.2997 ! 
 ELEMENT ZN   HCP_A3                     65.38      5657.0     41.63   ! 
$ ------------------------------------------------------------------------------
$ Phase definitions
$
 PHASE LIQUID:L % 1 1 !
 CONST LIQUID:L : TL ZN : !
$
$ Fcc (cF4, Fm-3m) and MeX (cF8, Fm-3m)
$
 PHASE FCC_A1 %A 2 1 1 !
 CONST FCC_A1 : TL ZN : VA : !
$
$ Bcc (cI2, Im-3m)
$
 PHASE BCC_A2 %B 2 1 3 !
 CONST BCC_A2 : TL% ZN : VA : !
$
$ Hcp (hP2, P6_3/mmc) and Me2X (NiAs-type, hP4, P6_3/mmc, B8_1)
$
 PHASE HCP_A3 %A 2 1 0.5 !
 CONST HCP_A3 : TL ZN : VA : !
$ ------------------------------------------------------------------------------
$ Defaults
$
 DEFINE-SYSTEM-DEFAULT ELEMENT 2 !
 DEFAULT-COM DEFINE_SYSTEM_ELEMENT VA !
 TYPE-DEFINITION % SEQ * !
 TYPE_DEF A GES AMEND_PHASE_DESCRIPTION @ MAGNETIC -3 0.28 !
 TYPE_DEF B GES AMEND_PHASE_DESCRIPTION @ MAGNETIC -1 0.4 !
 FUNCTION ZERO      298.15  0;                                         6000 N !
 FUNCTION UN_ASS    298.15  0;                                         6000 N !
 FUNCTION R         298.15  +8.31451;                                  6000 N !
$ ------------------------------------------------------------------------------
$ Element data
$ ------------------------------------------------------------------------------
$ Tl
$
$ Upper T-interval for GHSERTL and GBCCTL added in Version 5.0
$
 PAR  G(HCP_A3,TL:VA)           200.00  +GHSERTL;                1801 N 91Din !
 PAR  G(BCC_A2,TL:VA)           200.00  +GBCCTL;                 1801 N 91Din !
 PAR  G(FCC_A1,TL:VA)           200.00  +GHSERTL+310;            1801 N 91Din !
 PAR  G(LIQUID,TL)              200.00  +GLIQTL;                 1801 N 91Din !
$
 FUNCTION GHSERTL   200.00  -8104.038+107.140405*T-25.2274*T*LN(T)
       -0.0033063*T**2-1.21807E-07*T**3+42058*T**(-1);
       577.00  Y  -15406.859+196.771926*T-38.4130658*T*LN(T)
       +0.005228106*T**2-5.19136E-07*T**3+729665*T**(-1);
      1800.00  Y  -4885.034+106.361006*T-25.8437*T*LN(T)
       -8.3662E-04*T**2+9E-12*T**3-612570*T**(-1);
      1801.00  N !
 FUNCTION GBCCTL    200.00  -9194.493+150.019517*T-33.0508*T*LN(T)
       +0.0172318*T**2-1.0115933E-05*T**3+82153*T**(-1);
       577.00  Y  -41836.403+482.633817*T-79.2926704*T*LN(T)
       +0.026042993*T**2-2.359101E-06*T**3+3507810*T**(-1);
      1800.00  Y  -623.343+101.120182*T-25.8437*T*LN(T)
       -8.3662E-04*T**2+9E-12*T**3-612570*T**(-1);
      1801.00  N !
 FUNCTION GLIQTL    200.00  -946.623+0.755649*T-7.44455*T*LN(T)
       -0.044350292*T**2+1.4248046E-05*T**3-54228*T**(-1);
       577.00  Y  -614.74+98.472609*T-25.8437*T*LN(T)
       -8.3662E-04*T**2+9E-12*T**3-612570*T**(-1);
      1801.00  N !
$ ------------------------------------------------------------------------------
$ Zn
$
$ BCT_A5 and DIAMOND_A4 added in unary 3.0
$ HCP_A3 revised in unary 4.1 (due to introduction of HCP_ZN)
$ RHOMBOHEDRAL_A7 and TETRAGONAL_A6 added in unary 4.1
$ TETRAGONAL_A6 revised in unary 4.4
$ CBCC_A12 and CUB_A13 added in unary 4.4
$ HCP_A3 and LIQUID modified in unary 5.0 (melting T and coefficients adjusted)
$ RHOMBO_A10 added in unary 5.0
$
$ Pure Zn restored as HCP_A3
$
 PAR  G(HCP_A3,ZN:VA),,                 +GHSERZN;                1700 N 91Din !
$PAR  G(HCP_A3,ZN:VA),,                 +GHSERZN
$            +2969.82-1.56968*T;                                 1700 N 93Kow !
 PAR  G(FCC_A1,ZN:VA),,                 +GHSERZN
             +2969.82-1.56968*T;                                 1700 N 91Din !
 PAR  G(BCC_A2,ZN:VA),,                 +GHSERZN
             +2886.96-2.5104*T;                                  1700 N 91Din !
$PAR  G(DIAMOND_A4,ZN),,                +GHSERZN+30*T;           1700 N SGCOST !
$PAR  G(BCT_A5,ZN),,                    +GHSERZN
$            +2886.96-2.5104*T;                                  1700 N SGCOST !
$PAR  G(TETRAGONAL_A6,ZN),,             +GHSERZN+4184;           1700 N 96Lee !
$PAR  G(TETRAGONAL_A6,ZN),,             +GHSERZN
$            +2886.96-2.5104*T;                                  1700 N 99SGUN !
$PAR  G(RHOMBOHEDRAL_A7,ZN),,           +GHSERZN+2300+11.5*T;    1700 N 99SGUN !
$PAR  G(RHOMBO_A10,ZN),,                +GLIQZN-2000+10*T;       1700 N 98Han !
$PAR  G(CBCC_A12,ZN:VA),,               +GHSERZN+2000;           1700 N 01Mie !
$PAR  G(CUB_A13,ZN:VA),,                +GHSERZN+2000;           1700 N 01Mie !
 PAR  G(LIQUID,ZN),,                    +GLIQZN;                 1700 N 91Din !
$
 FUNCTION GHSERZN   298.15  -7285.787+118.470069*T-23.701314*T*LN(T)
       -0.001712034*T**2-1.264963E-06*T**3;
       692.677 Y  -11070.546+172.345644*T-31.38*T*LN(T)+4.7047E+26*T**(-9);
      1700.00  N !
 FUNCTION GLIQZN    298.15  +7157.222-10.29305*T+GHSERZN-3.58949E-19*T**7;
       692.677 Y  -3620.385+161.60854*T-31.38*T*LN(T);
      1700.00  N !
 FUNCTION GBCCZN    298.15  +GHSERZN+2886.96-2.5104*T;                 6000 N !
$ ------------------------------------------------------------------------------
$ Binary system
$
$ S.S. Kim, T.H. Sanders, Jr., Z. Metallkd., 94, 390-95(2003).
$
$ Checked against paper. Checked at 6000K.
$
$ The dataset presented by 03Kim is incomplete. It only contains the liquid
$ interaction. The added solid interactions do not produce any visible changes.
$
 PAR  L(LIQUID,TL,ZN;0),,               +28072.8-12.1*T;,,            N 03Kim !
 PAR  L(LIQUID,TL,ZN;1),,               -14718.6+7.1*T;,,             N 03Kim !
$
 PAR  L(BCC_A2,TL,ZN:VA;0),,            +50000;,,                     N 10Hal !
 PAR  L(HCP_A3,TL,ZN:VA;0),,            +50000;,,                     N 10Hal !
$
$ Metastable
$
 PAR  L(FCC_A1,TL,ZN:VA;0),,            +50000;,,                     N 10Hal !
$ ------------------------------------------------------------------------------
$
$
 LIST-OF-REFERENCE
 NUMBER  SOURCE
  Null   'Unknown source'
  Same   'Same or similar interaction as in the corresponding stable phase'
  REFLAV 'Laves phase convention: G(LAVES,X:X)=+3*GHSERXX+15000'
  COST   'COST 507 database'
  SGCOST 'COST 507 database, SGTE unary database V.3.0, 1996; Al, B, Nd, Ti, Zn'
  91Din  'A.T. Dinsdale, Calphad, 15, 317-425(1991).'
  93Kow  'M. Kowalski, P.J. Spencer, J. Phase Equilib., 14, 432-38 (1993),
          SGTE unary database V.4.1, 1999; Zn'
  96Lee  'B.-J. Lee, Calphad, 20, 471-80(1996)
          SGTE unary database V.4.4, 2001; Zn'
  98Han  'S.C. Hansen, Calphad, 22, 359-73(1998),
          SGTE unary database V.5.0, 2009; Zn'
  99SGUN 'SGTE unary database V.4.1, 1999.'
  01Mie  'J. Miettinen, Calphad, 25, 43-58(2001),
          SGTE unary database V.4.4, 2001; Sn, Zn'
  03Kim  'S.S. Kim, T.H. Sanders, Jr., Z. Metallkd., 94, 390-95(2003); Tl-Zn'
  10Hal  'B. Hallstedt, unpublished 2010; Tl, Tl-Zn'
!
