Repository: orchid-calphad/orchid-project.org

# orchid-project.org

Website and released data of **ORCHID** (Open Repository for CALPHAD Hypotheses, Intelligence, and Discovery),
served by GitHub Pages at https://orchid-project.org. Releases are archived on Zenodo (one DOI per version).

- `index.html`, `catalog/`, `best-practices.html` — static, self-contained pages (generated in the ORCHID tooling).
- `data/` — released data: catalog, redistributable TDB files, convex hulls. Licences: `data/LICENSES.md`, `data/NOTICE.md`.
- `llms.txt`, `data/croissant.json`, `CITATION.cff`, `.zenodo.json` — machine-readable metadata.

Only data with clear redistribution rights are published.

File: data/databases/sgte-binary/TmB-20Wei.tdb
$
$ Database for Tm-B from Q. Wei et al. 2020.
$
$ Q. Wei, M.H. Rong, S. Li, D. Su, Q.R. Yao, J. Wang, G.H. Rao, H.Y. Zhou,
$ Calphad, 70, 101796(2020).
$
$ Dataset created 2021.07.15 by Bengt Hallstedt.
$
$ ------------------------------------------------------------------------------
 TEMP-LIM 298.15 6000.00 !
$
$ELEMENT NAME  REF. STATE               ATOMIC MASS H298-H0    S298    !
$
 ELEMENT VA   VACUUM                      0.0          0.0      0.0    ! 
 ELEMENT B    BETA_RHOMBO_B              10.81      1222.0      5.9    ! 
 ELEMENT TM   HCP_A3                    168.9342    7397.312   74.01496! 
$ ------------------------------------------------------------------------------
$ Phase definitions
$
 PHASE LIQUID:L % 1 1 !
 CONST LIQUID:L : B TM : !
$
$ Hcp (hP2, P6_3/mmc) and Me2X (NiAs-type, hP4, P6_3/mmc, B8_1)
$
 PHASE HCP_A3 %A 2 1 0.5 !
 CONST HCP_A3 : TM : VA : !
$
$ Prototype alpha-B (hR12, R-3m)
$
 PHASE ALPHA_RHOMBO_B % 1 1 !
 CONST ALPHA_RHOMBO_B : B : !
$
$ Prototype beta-B (hR105, R-3m)
$
 PHASE BETA_RHOMBO_B % 1 1 !
 CONST BETA_RHOMBO_B : B : !
$
$ Prototype AlB2 (hP3, P6/mmm)
$
 PHASE TMB2_C32 % 2 1 2 !
 CONST TMB2_C32 : TM : B : !
$
$ Prototype UB4 (tP20, P4/mbm)
$
 PHASE TMB4_D1E % 2 1 4 !
 CONST TMB4_D1E : TM : B : !
$
$ Prototype UB12 (cF52, Fm-3m)
$
 PHASE TMB12_D2F % 2 1 12 !
 CONST TMB12_D2F : TM : B : !
$
$ Prototype YB66 (cF1936, Fm-3c)
$
 PHASE TMB66 % 2 1 66 !
 CONST TMB66 : TM : B : !
$ ------------------------------------------------------------------------------
$ Defaults
$
 DEFINE-SYSTEM-DEFAULT ELEMENT 2 !
 DEFAULT-COM DEFINE_SYSTEM_ELEMENT VA !
 TYPE-DEF % SEQ * !
 TYPE-DEF A GES AMEND_PHASE_DESCRIPTION @ MAGNETIC -3 0.28 !
 TYPE-DEF B GES AMEND_PHASE_DESCRIPTION @ MAGNETIC -1 0.4 !
 FUNCTION ZERO      298.15  0;                                         6000 N !
 FUNCTION UN_ASS    298.15  0;                                         6000 N !
 FUNCTION R         298.15  +8.31451;                                  6000 N !
$ ------------------------------------------------------------------------------
$ Element data
$ ------------------------------------------------------------------------------
$ B
$
$ FCC_A1, HCP_A3, DIAMOND_A4 and GRAPHITE added in unary 3.0
$ BCC_A2 added in unary 4.1
$ GRAPHITE revised in unary 4.4 (using the value from COST 507)
$ FCC_A1, BCC_A2 and HCP_A3 removed in unary 5.0
$ ALPHA_RHOMBO_B added in unary 5.0
$
$ FCC_A1, BCC_A2 and HCP_A3 still in SGSOL 5.0
$ The value for FCC_A1 in COST (and SGTE) is possibly incorrect.
$
 PAR  G(BETA_RHOMBO_B,B),,              +GHSERBB;,,                   N 91Din !
 PAR  G(ALPHA_RHOMBO_B,B),,             +GALPBB;,,                    N 09SGUN !
$PAR  G(FCC_A1,B:VA),,                  +GHSERBB+43514-12.217*T;,,    N SGCOST !
$PAR  G(FCC_A1,B:VA),,                  +GHSERBB+50208-13.472*T;,,    N 94Hal !
$PAR  G(BCC_A2,B:VA),,                  +GHSERBB+43514-12.217*T;,,    N 94Hal !
$PAR  G(HCP_A3,B:VA),,                  +GHSERBB+50208-9.706*T;,,     N SGCOST !
$PAR  G(GRAPHITE,B),,                   +GHSERBB+10000-2*T;,,         N SGCOST !
$PAR  G(GRAPHITE,B),,                   +GHSERBB+5000;,,              N 96SGUN !
$PAR  G(DIAMOND_A4,B),,                 +GHSERBB+10;,,                N 99SGUN !
$PAR  G(DIAMOND_A4,B),,                 +GHSERBB+20;,,                N COST !
$PAR  G(DIAMOND_A4,B),,                 +GHSERBB;,,                   N 96SGUN !
 PAR  G(LIQUID,B),,                     +GLIQBB;,,                    N 91Din !
$
 FUNCTION GHSERBB   298.15  -7735.284+107.111864*T-15.6641*T*LN(T)
       -0.006864515*T**2+6.18878E-07*T**3+370843*T**(-1);
      1100.00  Y  -16649.474+184.801744*T-26.6047*T*LN(T)
       -7.9809E-04*T**2-2.556E-08*T**3+1748270*T**(-1);
      2348.00  Y  -36667.582+231.336244*T-31.5957527*T*LN(T)
       -0.00159488*T**2+1.34719E-07*T**3+11205883*T**(-1);
      3000.00  Y  -21530.653+222.396264*T-31.4*T*LN(T);
      6000.00  N !
 FUNCTION GALPBB    298.15  -6076.24+86.648762*T-12.942464*T*LN(T)
       -7.089468E-3*T**2+0.659896E-6*T**3-45*T**(-1);
      1400.00  Y  +28477.506-106.789208*T+12.1072478*T*LN(T)
       -13.316875E-3*T**2+0.706895E-6*T**3-8002403*T**(-1);
      3000.00  Y  -25699.64+225.127135*T-31.4*T*LN(T);
      6000.00  N !
 FUNCTION GLIQBB    298.15  +48458.559-20.268025*T+GHSERBB;
       500.00  Y  +41119.703+82.101722*T-14.9827763*T*LN(T)
       -0.007095669*T**2+5.07347E-07*T**3+335484*T**(-1);
      2348.00  Y  +28842.012+200.94731*T-31.4*T*LN(T);
      3000.00  Y  +50372.665-21.448954*T+GHSERBB;
      6000.00  N !
 FUNCTION GFCCBB    298.15  +GHSERBB+43514-12.217*T;                   6000 N !
$ ------------------------------------------------------------------------------
$ Tm
$
$ FCC_A1 from 12Don not included in unary
$ BCC_A2 from 04Du2 not included in unary
$ RHOMBOHEDRAL_A7 from 10Wan not included in unary
$
 PAR  G(HCP_A3,TM:VA),,                 +GHSERTM;                2300 N 91Din !
$PAR  G(FCC_A1,TM:VA),,                 +GHSERTM+2680;           2300 N 12Don !
$PAR  G(BCC_A2,TM:VA),,                 +GHSERTM+5000;           2300 N 04Du3 !
$PAR  G(RHOMBOHEDRAL_A7,TM),,           +GHSERTM+5000;           2300 N 10Wan !
 PAR  G(LIQUID,TM),,                    +GLIQTM;                 2300 N 91Din !
$
 FUNCTION GHSERTM   298.15  -10016.715+151.037648*T-34.3664974*T*LN(T)
       +0.012110965*T**2-3.831156E-06*T**3+95982*T**(-1);
       700.00  Y  -14701.965+147.957496*T-32.1951269*T*LN(T)
       +4.44753E-04*T**2-3.96694E-07*T**3+1091664*T**(-1);
      1600.00  Y  -8669.227+97.98144*T-25.1816969*T*LN(T)-0.003384563*T**2;
      1818.00  Y  +727125.608-4147.40063*T+534.082763*T*LN(T)
       -0.19093039*T**2+1.1689185E-05*T**3-1.8038222E+08*T**(-1);
      2300.00  N !
 FUNCTION GLIQTM    298.15  +13199.249-6.557671*T+GHSERTM;
       600.00  Y  +22640.028-126.738485*T+6.8744933*T*LN(T)
       -0.025487085*T**2+2.288172E-06*T**3-1585412*T**(-1);
      1818.00  Y  -10090.305+214.184413*T-41.37976*T*LN(T);
      2300.00  N !
$ ------------------------------------------------------------------------------
$ Binary system
$
$ Q. Wei, M.H. Rong, S. Li, D. Su, Q.R. Yao, J. Wang, G.H. Rao, H.Y. Zhou,
$ Calphad, 70, 101796(2020).
$
$ Checked against paper and author's tdb. Checked at 6000K.
$
 PAR  L(LIQUID,B,TM;0),,                -93000+18.1147*T;,,           N 20Wei !
 PAR  L(LIQUID,B,TM;1),,                -53599.437+4.2952*T;,,        N 20Wei !
 PAR  L(LIQUID,B,TM;2),,                -20171.147-1.9219*T;,,        N 20Wei !
 PAR  L(LIQUID,B,TM;3),,                -17276.952;,,                 N 20Wei !
$
 PAR  G(TMB2_C32,TM:B),,                +GHSERTM+2*GHSERBB
             -186030.018+32.7375*T;,,                                 N 20Wei !
 PAR  G(TMB4_D1E,TM:B),,                +GHSERTM+4*GHSERBB
             -275000+36.15*T;,,                                       N 20Wei !
 PAR  G(TMB12_D2F,TM:B),,               +GHSERTM+12*GHSERBB
             -350102.74+54.171*T;,,                                   N 20Wei !
 PAR  G(TMB66,TM:B),,                   +GHSERTM+66*GHSERBB
             -667909.667+167.165*T;,,                                 N 20Wei !
$ ------------------------------------------------------------------------------
$
$
 LIST-OF-REFERENCE
 NUMBER  SOURCE
  Null   'Unknown source'
  Same   'Same or similar interaction as in the corresponding stable phase'
  REFLAV 'Laves phase convention: G(LAVES,X:X)=+3*GHSERXX+15000'
  COST   'COST 507 database'
  SGCOST 'COST 507 database, SGTE unary database V.3.0, 1996; Al, B, Nd, Ti, Zn'
  91Din  'A.T. Dinsdale, Calphad, 15, 317-425(1991).'
  94Hal  'B. Hallemans, P. Wollants, J.R. Roos,
          Z. Metallkd., 85, 676-82(1994), SGTE unary database V.4.1, 1999; B'
  96SGUN 'SGTE unary database V.3.0, 1996.'
  99SGUN 'SGTE unary database V.4.1, 1999.'
  04Du3  'Z. Du, H. Liu, G. Ling,
          J. Alloys Compd., 373, 151-55(2004); Tm'
  09SGUN 'SGTE unary database V.5.0, 2009.'
  10Wan  'C.P. Wang, H.L. Zhang, A.T. Tang, F.S. Pan, X.J. Liu,
          J. Alloys Compd., 502, 43-48(2010); Tm'
  12Don  'H.Q. Dong, X.M. Tao, T. Laurila, M. Paulastro-Krockel,
          Calphad, 37, 87-93(2012); Ho, Tm'
  20Wei  'Q. Wei, M.H. Rong, S. Li, D. Su, Q.R. Yao, J. Wang, G.H. Rao,
          H.Y. Zhou, Calphad, 70, 101796(2020); Tm-B'
!

File: data/databases/sgte-binary/TmO-07Zin.tdb
$
$ Database for Tm-O from M. Zinkevich 2007.
$
$ M. Zinkevich, Prog. Mater. Sci., 52, 597-647(2007).
$
$ Dataset created 2024.10.15 by Bengt Hallstedt.
$
$ This dataset contains the Tm2O3 data from 07Zin. The O solubility in solid
$ Tm can be expected to be low. The liquid interaction was set similar to
$ Pr-O from 23Nak.
$
$ Gas phase (except O2) is not included.
$
$ ------------------------------------------------------------------------------
 TEMP-LIM 298.15 6000.00 !
$
$ELEMENT NAME  REF. STATE               ATOMIC MASS H298-H0    S298    !
$
 ELEMENT /-   ELECTRON_GAS                0.0          0.0      0.0    ! 
 ELEMENT VA   VACUUM                      0.0          0.0      0.0    ! 
 ELEMENT O    1/2_MOLE_O2(G)             15.999     4341.0    102.52   ! 
 ELEMENT TM   HCP_A3                    168.9342    7397.312   74.01496! 
$ ------------------------------------------------------------------------------
$ Species
$
 SPECIE  O-2                                O/-2 !
 SPECIE  O2                                 O2 !
 SPECIE  TM+3                               TM/+3 !
$ ------------------------------------------------------------------------------
$ Phase definitions
$
 PHASE ION:Y % 2 1 1 !
 CONST ION:Y : TM+3 : O-2 VA : !
$
$ Hcp (hP2, P6_3/mmc) and Me2X (NiAs-type, hP4, P6_3/mmc, B8_1)
$
 PHASE HCP_A3 %A 2 1 0.5 !
 CONST HCP_A3 : TM : VA : !
$
$ Prototype Mn2O3 (cI80, Ia-3)
$
 PHASE C_R2O3_D53:I % 2 2 3 !
 CONST C_R2O3_D53:I : TM+3 : O-2 : !
$
$ Prototype H-La2O3 (hP10, P6_3/mmc)
$
 PHASE H_R2O3:I % 2 2 3 !
 CONST H_R2O3:I : TM+3 : O-2 : !
$
 PHASE O2GAS % 1 1 !
 CONST O2GAS : O2 : !
$ ------------------------------------------------------------------------------
$ Defaults
$
 DEFINE-SYSTEM-DEFAULT ELEMENT 2 !
 DEFAULT-COM DEFINE_SYSTEM_ELEMENT VA /- !
 TYPE-DEF % SEQ * !
 TYPE-DEF A GES AMEND_PHASE_DESCRIPTION @ MAGNETIC -3 0.28 !
 TYPE-DEF B GES AMEND_PHASE_DESCRIPTION @ MAGNETIC -1 0.4 !
 FUNCTION ZERO      298.15  0;                                         6000 N !
 FUNCTION UN_ASS    298.15  0;                                         6000 N !
 FUNCTION R         298.15  +8.31451;                                  6000 N !
 FUNCTION RTLNP     298.15  +8.31451*T*LN(1E-05*P);                    6000 N !
$ ------------------------------------------------------------------------------
$ Element data
$ ------------------------------------------------------------------------------
$ O
$
$ GHSEROO modified in unary 3.0
$
 PAR  G(O2GAS,O2),,                     +2*GHSEROO+RTLNP;,,           N 91Din !
$
$ 1/2 O2(g)
 FUNCTION GHSEROO   298.15  -3480.87-25.503038*T-11.1355*T*LN(T)
       -0.005098875*T**2+6.61845833E-07*T**3-38365*T**(-1);
      1000.00  Y  -6568.763+12.659879*T-16.8138*T*LN(T)
       -5.957975E-04*T**2+6.781E-09*T**3+262905*T**(-1);
      3300.00  Y  -13986.728+31.259624*T-18.9536*T*LN(T)
       -4.25243E-04*T**2+1.0721E-08*T**3+4383200*T**(-1);
      6000.00  N !
$ ------------------------------------------------------------------------------
$ Tm
$
 PAR  G(HCP_A3,TM:VA),,                 +GHSERTM;                2300 N 91Din !
$PAR  G(LIQUID,TM),,                    +GLIQTM;                 2300 N 91Din !
$
 PAR  G(ION,TM+3:VA),,                  +GLIQTM;                 2300 N 91Din !
$
 FUNCTION GHSERTM   298.15  -10016.715+151.037648*T-34.3664974*T*LN(T)
       +0.012110965*T**2-3.831156E-06*T**3+95982*T**(-1);
       700.00  Y  -14701.965+147.957496*T-32.1951269*T*LN(T)
       +4.44753E-04*T**2-3.96694E-07*T**3+1091664*T**(-1);
      1600.00  Y  -8669.227+97.98144*T-25.1816969*T*LN(T)-0.003384563*T**2;
      1818.00  Y  +727125.608-4147.40063*T+534.082763*T*LN(T)
       -0.19093039*T**2+1.1689185E-05*T**3-1.8038222E+08*T**(-1);
      2300.00  N !
 FUNCTION GLIQTM    298.15  +13199.249-6.557671*T+GHSERTM;
       600.00  Y  +22640.028-126.738485*T+6.8744933*T*LN(T)
       -0.025487085*T**2+2.288172E-06*T**3-1585412*T**(-1);
      1818.00  Y  -10090.305+214.184413*T-41.37976*T*LN(T);
      2300.00  N !
$ ------------------------------------------------------------------------------
$ Binary system
$
$ M. Zinkevich, Prog. Mater. Sci., 52, 597-647(2007).
$
$ Checked against paper. Checked at 6000 K.
$
$ This dataset contains the Tm2O3 data from 07Zin. The O solubility in solid
$ Tm can be expected to be low. The liquid interaction was set similar to
$ Pr-O from 23Nak.
$
$ Gas phase (except O2) is not included.
$
 PAR  G(ION,TM+3:O-2),,                 +GTM2O3L;,,                   N 07Zin !
 PAR  L(ION,TM+3:O-2,VA;0),,            +50000;,,                     N Same !
 PAR  L(ION,TM+3:O-2,VA;1),,            -25000;,,                     N Same !
$
 PAR  G(C_R2O3_D53,TM+3:O-2),,          +GTM2O3C;,,                   N 07Zin !
 PAR  G(H_R2O3,TM+3:O-2),,              +GTM2O3H;,,                   N 07Zin !
$
 FUNCTION GTM2O3C   298.15  -1927401+680.6164*T-121.506*T*LN(T)
       -0.005899*T**2+4.0E+07*T**(-2);
      6000.00  N !
 FUNCTION GTM2O3A   298.15  +GTM2O3C+23031-5.328*T;                    6000 N !
 FUNCTION GTM2O3B   298.15  +GTM2O3C+13968-3.800*T;                    6000 N !
 FUNCTION GTM2O3H   298.15  +GTM2O3C+25322-9.654*T;                    6000 N !
 FUNCTION GTM2O3X   298.15  +GTM2O3C+38019-14.223*T;                   6000 N !
 FUNCTION GTM2O3L   298.15  +GTM2O3C+109726-40.938*T;                  6000 N !
$ ------------------------------------------------------------------------------
$
$
 LIST-OF-REFERENCE
 NUMBER  SOURCE
  Null   'Unknown source'
  Same   'Similar interaction as with other R elements'
  COST   'COST 507 database'
  91Din  'A.T. Dinsdale, Calphad, 15, 317-425(1991).'
  07Zin  'M. Zinkevich, Prog. Mater. Sci., 52, 597-647(2007); Tm-O'
!

File: data/databases/sgte-binary/TmW-00Kri.tdb
$
$ Database for Tm-W from N. Krishnamurthy et al. 2000.
$
$ N. Krishnamurthy, T. Kundu, A. Awasthi, S.P. Garg,
$ Z. Metallkd., 91, 234-40(2000).
$
$ Dataset created 2025.02.11 by Bengt Hallstedt.
$
$ The liquid interaction was refitted to approximately match measured
$ liquid solubilities. The discrepancy probably originates from differences
$ in elemental W.
$
$ The solid interactions were set to 1.5 times the liquid interaction. This
$ should be revised when there are data.
$
$ ------------------------------------------------------------------------------
 TEMP-LIM 298.15 6000.00 !
$
$ELEMENT NAME  REF. STATE               ATOMIC MASS H298-H0    S298    !
$
 ELEMENT VA   VACUUM                      0.0          0.0      0.0    ! 
 ELEMENT TM   HCP_A3                    168.9342    7397.312   74.01496! 
 ELEMENT W    BCC_A2                    183.85      4970.0     32.6176 ! 
$ ------------------------------------------------------------------------------
$ Phase definitions
$
 PHASE LIQUID:L % 1 1 !
 CONST LIQUID:L : TM W : !
$
$ Fcc (cF4, Fm-3m) and MeX (cF8, Fm-3m)
$
 PHASE FCC_A1 %A 2 1 1 !
 CONST FCC_A1 : W : VA : !
$
$ Bcc (cI2, Im-3m)
$
 PHASE BCC_A2 %B 2 1 3 !
 CONST BCC_A2 : W : VA : !
$
$ Hcp (hP2, P6_3/mmc) and Me2X (NiAs-type, hP4, P6_3/mmc, B8_1)
$
 PHASE HCP_A3 % 2 1 0.5 !
 CONST HCP_A3 : TM% W : VA : !
$ ------------------------------------------------------------------------------
$ Defaults
$
 DEFINE-SYSTEM-DEFAULT ELEMENT 2 !
 DEFAULT-COM DEFINE_SYSTEM_ELEMENT VA !
 TYPE-DEF % SEQ * !
 TYPE-DEF A GES AMEND_PHASE_DESCRIPTION @ MAGNETIC -3 0.28 !
 TYPE-DEF B GES AMEND_PHASE_DESCRIPTION @ MAGNETIC -1 0.4 !
 FUNCTION ZERO      298.15  0;                                         6000 N !
 FUNCTION UN_ASS    298.15  0;                                         6000 N !
 FUNCTION R         298.15  +8.31451;                                  6000 N !
$ ------------------------------------------------------------------------------
$ Element data
$ ------------------------------------------------------------------------------
$ Tm
$
 PAR  G(HCP_A3,TM:VA),,                 +GHSERTM;                2300 N 91Din !
 PAR  G(LIQUID,TM),,                    +GLIQTM;                 2300 N 91Din !
$
 FUNCTION GHSERTM   298.15  -10016.715+151.037648*T-34.3664974*T*LN(T)
       +0.012110965*T**2-3.831156E-06*T**3+95982*T**(-1);
       700.00  Y  -14701.965+147.957496*T-32.1951269*T*LN(T)
       +4.44753E-04*T**2-3.96694E-07*T**3+1091664*T**(-1);
      1600.00  Y  -8669.227+97.98144*T-25.1816969*T*LN(T)-0.003384563*T**2;
      1818.00  Y  +727125.608-4147.40063*T+534.082763*T*LN(T)
       -0.19093039*T**2+1.1689185E-05*T**3-1.8038222E+08*T**(-1);
      2300.00  N !
 FUNCTION GLIQTM    298.15  +13199.249-6.557671*T+GHSERTM;
       600.00  Y  +22640.028-126.738485*T+6.8744933*T*LN(T)
       -0.025487085*T**2+2.288172E-06*T**3-1585412*T**(-1);
      1818.00  Y  -10090.305+214.184413*T-41.37976*T*LN(T);
      2300.00  N !
$ ------------------------------------------------------------------------------
$ W
$
 PAR  G(BCC_A2,W:VA),,                  +GHSERWW;,,                   N 91Din !
 PAR  G(FCC_A1,W:VA),,                  +GHSERWW+19300+0.63*T;,,      N 91Din !
 PAR  G(HCP_A3,W:VA),,                  +GHSERWW+14750;,,             N 91Din !
 PAR  G(LIQUID,W),,                     +GLIQWW;,,                    N 91Din !
$
 FUNCTION GHSERWW   298.15  -7646.311+130.4*T-24.1*T*LN(T)
       -0.001936*T**2+2.07E-07*T**3+44500*T**(-1)-5.33E-11*T**4;
      3695.00  Y  -82868.801+389.362335*T-54*T*LN(T)+1.528621E+33*T**(-9);
      6000.00  N !
 FUNCTION GLIQWW    298.15  +52160.584-14.10999*T+GHSERWW-2.713468E-24*T**7;
      3695.00  Y  -30436.051+375.175*T-54*T*LN(T);
      6000.00  N !
 FUNCTION GFCCWW    298.15  +GHSERWW+19300+0.63*T;                     6000 N !
$ ------------------------------------------------------------------------------
$ Binary system
$
$ N. Krishnamurthy, T. Kundu, A. Awasthi, S.P. Garg,
$ Z. Metallkd., 91, 234-40(2000).
$
$ Checked against paper. Checked at 6000 K.
$
$ The liquid interaction was refitted to approximately match measured
$ liquid solubilities. The discrepancy probably originates from differences
$ in elemental W.
$
$ The solid interactions were set to 1.5 times the liquid interaction. This
$ should be revised when there are data.
$
$PAR  L(LIQUID,TM,W;0),,                +70700;,,                     N 00Kri !
 PAR  L(LIQUID,TM,W;0),,                +65000;,,                     N 00Kri !
$
 PAR  L(HCP_A3,TM,W:VA;0),,             +98000;,,                     N 25Hal !
$ ------------------------------------------------------------------------------
$
$
 LIST-OF-REFERENCE
 NUMBER  SOURCE
  Null   'Unknown source'
  Same   'Same or similar interaction as in the corresponding stable phase'
  REFLAV 'Laves phase convention: G(LAVES,X:X)=+3*GHSERXX+15000'
  91Din  'A.T. Dinsdale, Calphad, 15, 317-425(1991).'
  00Kri  'N. Krishnamurthy, T. Kundu, A. Awasthi, S.P. Garg,
          Z. Metallkd., 91, 234-40(2000); Tm-W'
  25Hal  'B. Hallstedt, dummy solid interaction, 2025; Tm-W'
!

File: data/databases/sgte-binary/UAs-13Wan.tdb
$
$ Database for U-As from C.P. Wang et al. 2013.
$
$ C.P. Wang, G.C. Wang, Y. Lu, D. Wang, X.J. Liu,
$ J. Nucl. Mater., 440, 214-19(2013).
$
$ Dataset created 2019.10.06 by Bengt Hallstedt.
$
$ The incongruent melting temperature of UAs2 differ by 2 K, probably due to
$ rounding errors.
$
$ ------------------------------------------------------------------------------
 TEMP-LIM 298.15 6000.00 !
$
$ELEMENT NAME  REF. STATE               ATOMIC MASS H298-H0    S298    !
$
 ELEMENT VA   VACUUM                      0.0          0.0      0.0    ! 
 ELEMENT AS   RHOMBOHEDRAL_A7            74.922     5117.032   35.6895 ! 
 ELEMENT U    ORTHORHOMBIC_A20          238.0289    6364.      50.20   ! 
$ ------------------------------------------------------------------------------
$ Phase definitions
$
 PHASE LIQUID:L % 1 1 !
 CONST LIQUID:L : AS U : !
$
$ Fcc (cF4, Fm-3m) and MeX (cF8, Fm-3m)
$
 PHASE FCC_A1 %A 2 1 1 !
 CONST FCC_A1 : AS U : VA : !
$
$ Bcc (cI2, Im-3m)
$
 PHASE BCC_A2 %B 2 1 3 !
 CONST BCC_A2 : AS U% : VA : !
$
$ Hcp (hP2, P6_3/mmc) and Me2X (NiAs-type, hP4, P6_3/mmc, B8_1)
$
 PHASE HCP_A3 %A 2 1 0.5 !
 CONST HCP_A3 : AS U : VA : !
$
$ Prototype alpha-As (hR2, R-3m)
$
 PHASE RHOMBOHEDRAL_A7 % 1 1 !
 CONST RHOMBOHEDRAL_A7 : AS% U : !
$
$ Prototype alpha-U (oC4, Cmcm)
$
 PHASE ORTHORHOMBIC_A20 % 1 1 !
 CONST ORTHORHOMBIC_A20 : AS U% : !
$
$ Prototype beta-U (tP30, P4_2/mnm, SB: A_b)
$
 PHASE TETRAGONAL_U % 1 1 !
 CONST TETRAGONAL_U : AS U% : !
$
$ Prototype NaCl (cF8, Fm-3m)
$
 PHASE UAS_B1 % 2 1 1 !
 CONST UAS_B1 : U : AS : !
$
$ Prototype Th3P4 (cI28, I-43d)
$
 PHASE U3AS4_D73 % 2 3 4 !
 CONST U3AS4_D73 : U : AS : !
$
$ Prototype UAs2 (tP6, P4/nmm)
$
 PHASE UAS2 % 2 1 2 !
 CONST UAS2 : U : AS : !
$ ------------------------------------------------------------------------------
$ Defaults
$
 DEFINE-SYSTEM-DEFAULT ELEMENT 2 !
 DEFAULT-COM DEFINE_SYSTEM_ELEMENT VA !
 TYPE-DEF % SEQ * !
 TYPE-DEF A GES AMEND_PHASE_DESCRIPTION @ MAGNETIC -3 0.28 !
 TYPE-DEF B GES AMEND_PHASE_DESCRIPTION @ MAGNETIC -1 0.4 !
 FUNCTION ZERO      298.15  0;                                         6000 N !
 FUNCTION UN_ASS    298.15  0;                                         6000 N !
 FUNCTION R         298.15  +8.31451;                                  6000 N !
$ ------------------------------------------------------------------------------
$ Element data
$ ------------------------------------------------------------------------------
$ As
$
$ RED_P added in unary 4.4
$
$ ORTHORHOMBIC_A20 and TETRAGONAL_U from 13Wan not included in unary
$
 PAR  G(RHOMBOHEDRAL_A7,AS),,           +GHSERAS;                1200 N 91Din !
 PAR  G(FCC_A1,AS:VA),,                 +GHSERAS+24874-14.74*T;  1200 N 91Din !
 PAR  G(BCC_A2,AS:VA),,                 +GHSERAS+24874-16.1*T;   1200 N 91Din !
 PAR  G(HCP_A3,AS:VA),,                 +GHSERAS+24874-14*T;     1200 N 91Din !
$PAR  G(RED_P,AS),,                     +GHSERAS+5782-3.85466*T; 1200 N 01SGUN !
 PAR  G(ORTHORHOMBIC_A20,AS),,          +GHSERAS+2800;           1200 N 13Wan !
 PAR  G(TETRAGONAL_U,AS),,              +GHSERAS+2500;           1200 N 13Wan !
 PAR  G(LIQUID,AS),,                    +GHSERAS
             +24442.9-22.424679*T;                               1200 N 91Din !
$
 FUNCTION GHSERAS   298.15  -7270.447+122.211069*T-23.3144*T*LN(T)
       -0.00271613*T**2+11600*T**(-1);
      1090.00  Y  -10454.913+163.457433*T-29.216037*T*LN(T);
      1200.00  N !
 FUNCTION GLIQAS    298.15  +GHSERAS+24442.9-22.424679*T;              6000 N !
 FUNCTION GHCPAS    298.15  +GHSERAS+24874-14*T;                       6000 N !
$ ------------------------------------------------------------------------------
$ U
$
$ FCC_A1 and HCP_A3 added in unary 4.1
$
$ HCP_A3 from 04Che3 not included in unary
$ RHOMBOHEDRAL_A7 from 13Wan not included in unary
$
 PAR  G(ORTHORHOMBIC_A20,U),,           +GHSERUU;                3000 N 91Din !
 PAR  G(TETRAGONAL_U,U),,               +GTETUU;                 3000 N 91Din !
 PAR  G(BCC_A2,U:VA),,                  +GBCCUU;                 3000 N 91Din !
 PAR  G(FCC_A1,U:VA),,                  +GHSERUU+5000;           3000 N 99SGUN !
 PAR  G(HCP_A3,U:VA),,                  +GBCCUU+5000-0.008*T;    3000 N 99SGUN !
$PAR  G(HCP_A3,U:VA),,                  +GHSERUU+50000;          3000 N 04Che3 !
 PAR  G(RHOMBOHEDRAL_A7,U),,            +GHSERUU+3000;           3000 N 13Wan !
 PAR  G(LIQUID,U),,                     +GHSERUU
             +12355.5-10.3239*T;                                 3000 N 91Din !
$
 FUNCTION GHSERUU   298.15  -8407.734+130.955151*T-26.9182*T*LN(T)
       +0.00125156*T**2-4.42605E-06*T**3+38568*T**(-1);
       955.00  Y  -22521.8+292.121093*T-48.66*T*LN(T);
      3000.00  N !
 FUNCTION GTETUU    298.15  -5156.136+106.976316*T-22.841*T*LN(T)
       -0.01084475*T**2+2.7889E-08*T**3+81944*T**(-1);
       941.50  Y  -14327.309+244.16802*T-42.9278*T*LN(T);
      3000.00  N !
 FUNCTION GBCCUU    298.15  -752.767+131.5381*T-27.5152*T*LN(T)
       -0.00835595*T**2+9.67907E-07*T**3+204611*T**(-1);
      1049.00  Y  -4698.365+202.685635*T-38.2836*T*LN(T);
      3000.00  N !
 FUNCTION GLIQUU    298.15  +GHSERUU+12355.5-10.3239*T;                3000 N !
$ ------------------------------------------------------------------------------
$ Binary system
$
$ C.P. Wang, G.C. Wang, Y. Lu, D. Wang, X.J. Liu,
$ J. Nucl. Mater., 440, 214-19(2013).
$
$ Checked against paper and author's tdb. Checked at 6000 K.
$
$ The incongruent melting temperature of UAs2 differ by 2 K, probably due to
$ rounding errors.
$
 PAR  L(LIQUID,AS,U;0),,                -239100+50*T;,,               N 13Wan !
 PAR  L(LIQUID,AS,U;2),,                +21000;,,                     N 13Wan !
$
 PAR  L(BCC_A2,AS,U:VA;0),,             +1100;,,                      N 13Wan !
 PAR  L(RHOMBOHEDRAL_A7,AS,U;0),,       +500;,,                       N 13Wan !
 PAR  L(ORTHORHOMBIC_A20,AS,U;0),,      +400;,,                       N 13Wan !
 PAR  L(TETRAGONAL_U,AS,U;0),,          +300;,,                       N 13Wan !
$
 PAR  G(UAS_B1,U:AS),,                  +GHSERUU+GHSERAS
             -234000+32.6*T-2.4*T*LN(T)-0.01*T**2+5.4E-06*T**3;,,     N 13Wan !
 PAR  G(U3AS4_D73,U:AS),,               +3*GHSERUU+4*GHSERAS
             -721000+87.22*T-10.5*T*LN(T)-0.0014*T**2
             +1.19E-05*T**3;,,                                        N 13Wan !
 PAR  G(UAS2,U:AS),,                    +GHSERUU+2*GHSERAS
             -252000+33.78*T-2.85*T*LN(T)-0.0045*T**2+5.7E-06*T**3;,, N 13Wan !
$
$ Metastable
$
 PAR  L(FCC_A1,AS,U:VA;0),,             +1100;,,                      N Same !
 PAR  L(HCP_A3,AS,U:VA;0),,             +1100;,,                      N Same !
$ ------------------------------------------------------------------------------
$
$
 LIST-OF-REFERENCE
 NUMBER  SOURCE
  Null   'Unknown source'
  Same   'Same or similar interaction as in the corresponding stable phase'
  COST   'COST 507 database'
  91Din  'A.T. Dinsdale, Calphad, 15, 317-425(1991).'
  99SGUN 'SGTE unary database V.4.1, 1999.'
  01SGUN 'SGTE unary database V.4.4, 2001.'
  04Che3 'P.-Y. Chevalier, E. Fischer, B. Cheynet,
          Calphad, 28, 15-40(2004); U, Zr'
  13Wan  'C.P. Wang, G.C. Wang, Y. Lu, D. Wang, X.J. Liu,
          J. Nucl. Mater., 440, 214-19(2013); As, U, U-As'
!

File: data/databases/sgte-binary/UB-01Che.tdb
$
$ Database for U-B from P.-Y. Chevalier and E. Fischer 2001
$
$ P.-Y. Chevalier, E. Fischer, J. Nucl. Mater., 288, 100-29(2001).
$
$ Dataset created 2017.10.08 by Bengt Hallstedt.
$ 2021.02.05: Modified for use with GES6.
$
$ The parameters for the high-T interval of UB2 should be revised. UB2 is also
$ stable above 4176 K.
$
$ ------------------------------------------------------------------------------
 TEMP-LIM 298.15 6000.00 !
$
$ELEMENT NAME  REF. STATE               ATOMIC MASS H298-H0    S298    !
$
 ELEMENT VA   VACUUM                      0.0          0.0      0.0    ! 
 ELEMENT B    BETA_RHOMBO_B              10.81      1222.0      5.9    ! 
 ELEMENT U    ORTHORHOMBIC_A20          238.0289    6364.      50.20   ! 
$ ------------------------------------------------------------------------------
$ Phase definitions
$
 PHASE LIQUID:L % 1 1 !
 CONST LIQUID:L : B U : !
$
$ Fcc (cF4, Fm-3m) and MeX (cF8, Fm-3m)
$
 PHASE FCC_A1 %A 2 1 1 !
 CONST FCC_A1 : U : VA : !
$
$ Bcc (cI2, Im-3m)
$
 PHASE BCC_A2 %B 2 1 3 !
 CONST BCC_A2 : U : VA : !
$
$ Hcp (hP2, P6_3/mmc) and Me2X (NiAs-type, hP4, P6_3/mmc, B8_1)
$
 PHASE HCP_A3 %A 2 1 0.5 !
 CONST HCP_A3 : U : VA : !
$
$ Prototype alpha-U (oC4, Cmcm)
$
 PHASE ORTHORHOMBIC_A20 % 1 1 !
 CONST ORTHORHOMBIC_A20 : U : !
$
$ Prototype beta-U (tP30, P4_2/mnm, SB: A_b)
$
 PHASE TETRAGONAL_U % 1 1 !
 CONST TETRAGONAL_U : U : !
$
$ Prototype beta-B (hR105, R-3m)
$
 PHASE BETA_RHOMBO_B % 1 1 !
 CONST BETA_RHOMBO_B : B : !
$
$ Prototype AlB2 (hP3, P6/mmm)
$
 PHASE UB2_C32 % 2 1 2 !
 CONST UB2_C32 : U : B : !
$
$ Prototype UB4 (tP20, P4/mbm)
$
 PHASE UB4_D1E % 2 1 4 !
 CONST UB4_D1E : U : B : !
$
$ Prototype UB12 (cF52, Fm-3m)
$
 PHASE UB12_D2F % 2 1 12 !
 CONST UB12_D2F : U : B : !
$ ------------------------------------------------------------------------------
$ Defaults
$
 DEFINE-SYSTEM-DEFAULT ELEMENT 2 !
 DEFAULT-COM DEFINE_SYSTEM_ELEMENT VA !
 TYPE-DEF % SEQ * !
 TYPE-DEF A GES AMEND_PHASE_DESCRIPTION @ MAGNETIC -3 0.28 !
 TYPE-DEF B GES AMEND_PHASE_DESCRIPTION @ MAGNETIC -1 0.4 !
 FUNCTION ZERO      298.15  0;                                         6000 N !
 FUNCTION UN_ASS    298.15  0;                                         6000 N !
 FUNCTION R         298.15  +8.31451;                                  6000 N !
 FUNCTION RTLNP     298.15  +8.31451*T*LN(1E-05*P);                    6000 N !
$ ------------------------------------------------------------------------------
$ Element data
$ ------------------------------------------------------------------------------
$ B
$
$ FCC_A1, HCP_A3, DIAMOND_A4 and GRAPHITE added in unary 3.0
$ BCC_A2 added in unary 4.1
$ GRAPHITE revised in unary 4.4 (using the value from COST 507)
$ FCC_A1, BCC_A2 and HCP_A3 removed in unary 5.0
$ ALPHA_RHOMBO_B added in unary 5.0
$
$ FCC_A1, BCC_A2 and HCP_A3 still in SGSOL 5.0
$ The value for FCC_A1 in COST (and SGTE) is possibly incorrect.
$
 PAR  G(BETA_RHOMBO_B,B),,              +GHSERBB;,,                   N 91Din !
$PAR  G(ALPHA_RHOMBO_B,B),,             +GALPBB;,,                    N 09SGUN !
$PAR  G(FCC_A1,B:VA),,                  +GHSERBB+43514-12.217*T;,,    N SGCOST !
$PAR  G(FCC_A1,B:VA),,                  +GHSERBB+50208-13.472*T;,,    N 94Hal !
$PAR  G(BCC_A2,B:VA),,                  +GHSERBB+43514-12.217*T;,,    N 94Hal !
$PAR  G(HCP_A3,B:VA),,                  +GHSERBB+50208-9.706*T;,,     N SGCOST !
$PAR  G(GRAPHITE,B),,                   +GHSERBB+10000-2*T;,,         N SGCOST !
$PAR  G(GRAPHITE,B),,                   +GHSERBB+5000;,,              N 96SGUN !
$PAR  G(DIAMOND_A4,B),,                 +GHSERBB+10;,,                N 99SGUN !
$PAR  G(DIAMOND_A4,B),,                 +GHSERBB+20;,,                N COST !
$PAR  G(DIAMOND_A4,B),,                 +GHSERBB;,,                   N 96SGUN !
 PAR  G(LIQUID,B),,                     +GLIQBB;,,                    N 91Din !
$
 FUNCTION GHSERBB   298.15  -7735.284+107.111864*T-15.6641*T*LN(T)
       -0.006864515*T**2+6.18878E-07*T**3+370843*T**(-1);
      1100.00  Y  -16649.474+184.801744*T-26.6047*T*LN(T)
       -7.9809E-04*T**2-2.556E-08*T**3+1748270*T**(-1);
      2348.00  Y  -36667.582+231.336244*T-31.5957527*T*LN(T)
       -0.00159488*T**2+1.34719E-07*T**3+11205883*T**(-1);
      3000.00  Y  -21530.653+222.396264*T-31.4*T*LN(T);
      6000.00  N !
 FUNCTION GALPBB    298.15  -6076.24+86.648762*T-12.942464*T*LN(T)
       -7.089468E-3*T**2+0.659896E-6*T**3-45*T**(-1);
      1400.00  Y  +28477.506-106.789208*T+12.1072478*T*LN(T)
       -13.316875E-3*T**2+0.706895E-6*T**3-8002403*T**(-1);
      3000.00  Y  -25699.64+225.127135*T-31.4*T*LN(T);
      6000.00  N !
 FUNCTION GLIQBB    298.15  +48458.559-20.268025*T+GHSERBB;
       500.00  Y  +41119.703+82.101722*T-14.9827763*T*LN(T)
       -0.007095669*T**2+5.07347E-07*T**3+335484*T**(-1);
      2348.00  Y  +28842.012+200.94731*T-31.4*T*LN(T);
      3000.00  Y  +50372.665-21.448954*T+GHSERBB;
      6000.00  N !
 FUNCTION GFCCBB    298.15  +GHSERBB+43514-12.217*T;                   6000 N !
$ ------------------------------------------------------------------------------
$ U
$
$ FCC_A1 and HCP_A3 added in unary 4.1
$
$ HCP_A3 from 04Che not in unary
$
 PAR  G(ORTHORHOMBIC_A20,U),,           +GHSERUU;                3000 N 91Din !
 PAR  G(TETRAGONAL_U,U),,               +GTETUU;                 3000 N 91Din !
 PAR  G(BCC_A2,U:VA),,                  +GBCCUU;                 3000 N 91Din !
 PAR  G(FCC_A1,U:VA),,                  +GHSERUU+5000;           3000 N 99SGUN !
$PAR  G(HCP_A3,U:VA),,                  +GBCCUU+5000-0.008*T;    3000 N 99SGUN !
 PAR  G(HCP_A3,U:VA),,                  +GHSERUU+50000;          3000 N 04Che3 !
 PAR  G(LIQUID,U),,                     +GHSERUU
             +12355.5-10.3239*T;                                 3000 N 91Din !
$
 FUNCTION GHSERUU   298.15  -8407.734+130.955151*T-26.9182*T*LN(T)
       +0.00125156*T**2-4.42605E-06*T**3+38568*T**(-1);
       955.00  Y  -22521.8+292.121093*T-48.66*T*LN(T);
      3000.00  N !
 FUNCTION GTETUU    298.15  -5156.136+106.976316*T-22.841*T*LN(T)
       -0.01084475*T**2+2.7889E-08*T**3+81944*T**(-1);
       941.50  Y  -14327.309+244.16802*T-42.9278*T*LN(T);
      3000.00  N !
 FUNCTION GBCCUU    298.15  -752.767+131.5381*T-27.5152*T*LN(T)
       -0.00835595*T**2+9.67907E-07*T**3+204611*T**(-1);
      1049.00  Y  -4698.365+202.685635*T-38.2836*T*LN(T);
      3000.00  N !
$ ------------------------------------------------------------------------------
$ Binary system
$
$ P.-Y. Chevalier, E. Fischer, J. Nucl. Mater., 288, 100-29(2001).
$
$ Checked against paper and SGSOL Dec16c. Checked at 6000 K.
$
$ The parameters for the high-T interval of UB2 should be revised. UB2 is also
$ stable above 4176 K.
$
 PAR  L(LIQUID,B,U;0),,                 -87131.46;,,                  N 01Che !
 PAR  L(LIQUID,B,U;1),,                 -45053.09;,,                  N 01Che !
 PAR  L(LIQUID,B,U;2),,                 -63392.13;,,                  N 01Che !
 PAR  L(LIQUID,B,U;3),,                 -58920.22;,,                  N 01Che !
$
 PAR  G(UB2_C32,U:B),,                  +3*GUB2;,,                    N 01Che !
 PAR  G(UB4_D1E,U:B),,                  +5*GUB4;,,                    N 01Che !
 PAR  G(UB12_D2F,U:B),,                 +13*GUB12;,,                  N 01Che !
$
 FUNCTION GUB2      298.15  -63972.5+137.55038*T-22.286574*T*LN(T)
       -0.005157738*T**2+3.9417E-07*T**3+310100*T**(-1);
      1600.00  Y  -344980.46+2063.58552*T-283.582964*T*LN(T)
       +0.106066517*T**2-8.73248E-06*T**3+58632007*T**(-1);
      6000.00  N !
 FUNCTION GUB4      298.15  -55835.03+129.114026*T-20.213506*T*LN(T)
       -0.005578206*T**2+3.5605E-07*T**3+371855*T**(-1);
      6000.00  N !
 FUNCTION GUB12     298.15  -38367.06+121.772688*T-18.189963*T*LN(T)
       -0.004829068*T**2+2.6542E-07*T**3+413703*T**(-1);
      6000.00  N !
$ ------------------------------------------------------------------------------
$
$
 LIST-OF-REFERENCE
 NUMBER  SOURCE
  Null   'Unknown source'
  REFLAV 'Laves phase convention: G(LAVES,X:X)=+3*GHSERXX+15000'
  COST   'COST 507 database'
  SGCOST 'COST 507 database, SGTE unary database V.3.0, 1996; Al, B, Nd, Ti, Zn'
  91Din  'A.T. Dinsdale, Calphad, 15, 317-425(1991).'
  94Hal  'B. Hallemans, P. Wollants, J.R. Roos,
          Z. Metallkd., 85, 676-82(1994), SGTE unary database V.4.1, 1999; B'
  96SGUN 'SGTE unary database V.3.0, 1996.'
  99SGUN 'SGTE unary database V.4.1, 1999.'
  01Che  'P.-Y. Chevalier, E. Fischer, J. Nucl. Mater., 288, 100-29(2001); U-B'
  04Che3 'P.-Y. Chevalier, E. Fischer, B. Cheynet,
          Calphad, 28, 15-40(2004); U, Zr, U-Zr'
  09SGUN 'SGTE unary database V.5.0, 2009.'
!

File: data/databases/sgte-binary/UC-01Che.tdb
$
$ Database for U-C from P.-Y. Chevalier and E. Fischer 2001
$
$ P.-Y. Chevalier, E. Fischer, J. Nucl. Mater., 288, 100-29(2001).
$
$ Dataset created 2017.10.08 by Bengt Hallstedt.
$ 2021.02.05: Modified for use with GES6.
$
$ The parameters G(FCC_B1,U:VA) and G(UC2_C11A,U:VA) should be revised.
$ The parameters for UC2 (cubic and tetragonal) should also be revised.
$
$ Tetragonal UC2 becomes stable again above 4031 K, which is below the melting
$ point of graphite.
$
$ The decomposition temperature of U2C3 is 17 K lower. Other invariants differ
$ by less than 1 K.
$
$ ------------------------------------------------------------------------------
 TEMP-LIM 298.15 6000.00 !
$
$ELEMENT NAME  REF. STATE               ATOMIC MASS H298-H0    S298    !
$
 ELEMENT VA   VACUUM                      0.0          0.0      0.0    ! 
 ELEMENT C    GRAPHITE                   12.011     1054.0      5.7423 ! 
 ELEMENT U    ORTHORHOMBIC_A20          238.0289    6364.      50.20   ! 
$ ------------------------------------------------------------------------------
$ Species
$
 SPECIE  C2                                 C2 !
$ ------------------------------------------------------------------------------
$ Phase definitions
$
 PHASE LIQUID:L % 1 1 !
 CONST LIQUID:L : C U : !
$
$ Fcc (cF4, Fm-3m) and MeX (cF8, Fm-3m)
$
 PHASE FCC_A1 %A 2 1 1 !
 CONST FCC_A1 : U : VA : !
$
$ Bcc (cI2, Im-3m)
$
 PHASE BCC_A2 %B 2 1 3 !
 CONST BCC_A2 : U : VA : !
$
$ Hcp (hP2, P6_3/mmc) and Me2X (NiAs-type, hP4, P6_3/mmc, B8_1)
$
 PHASE HCP_A3 %A 2 1 0.5 !
 CONST HCP_A3 : U : VA : !
$
$ Prototype C (cF8, Fd-3m)
$
 PHASE DIAMOND_A4 % 1 1 !
 CONST DIAMOND_A4 : C : !
$
$ Prototype C (hP4, P6_3/mmc)
$
 PHASE GRAPHITE_A9 % 1 1 !
 CONST GRAPHITE_A9 : C : !
$
$ Prototype alpha-U (oC4, Cmcm)
$
 PHASE ORTHORHOMBIC_A20 % 1 1 !
 CONST ORTHORHOMBIC_A20 : U : !
$
$ Prototype beta-U (tP30, P4_2/mnm, SB: A_b)
$
 PHASE TETRAGONAL_U % 1 1 !
 CONST TETRAGONAL_U : U : !
$
$ Prototype Cu (cF4, Fm-3m), NaCl (cF8, Fm-3m) and CaF2 (cF12, Fm-3m, SB: C1)
$
 PHASE FCC_B1 %A 2 1 1 !
 CONST FCC_B1 : U : C C2 VA : !
$
$ Prototype Pu2C3 (cI40, I-43d)
$
 PHASE U2C3_D5C % 2 2 3 !
 CONST U2C3_D5C : U : C : !
$
$ Prototype CaC2 (tI6, I4/mmm)
$
 PHASE UC2_C11A % 2 1 1 !
 CONST UC2_C11A : U : C C2 VA : !
$ ------------------------------------------------------------------------------
$ Defaults
$
 DEFINE-SYSTEM-DEFAULT ELEMENT 2 !
 DEFAULT-COM DEFINE_SYSTEM_ELEMENT VA !
 TYPE-DEF % SEQ * !
 TYPE-DEF A GES AMEND_PHASE_DESCRIPTION @ MAGNETIC -3 0.28 !
 TYPE-DEF B GES AMEND_PHASE_DESCRIPTION @ MAGNETIC -1 0.4 !
 FUNCTION ZERO      298.15  0;                                         6000 N !
 FUNCTION UN_ASS    298.15  0;                                         6000 N !
 FUNCTION R         298.15  +8.31451;                                  6000 N !
 FUNCTION RTLNP     298.15  +8.31451*T*LN(1E-05*P);                    6000 N !
$ ------------------------------------------------------------------------------
$ Element data
$ ------------------------------------------------------------------------------
$ C
$
 PAR  G(GRAPHITE_A9,C),,                +GHSERCC;,,                   N 91Din !
 PAR  G(DIAMOND_A4,C),,                 +GDIACC;,,                    N 91Din !
 PAR  G(LIQUID,C),,                     +GHSERCC+117369-24.63*T;,,    N 91Din !
$
 FUNCTION GHSERCC   298.15  -17368.441+170.73*T-24.3*T*LN(T)
       -4.723E-04*T**2+2562600*T**(-1)-2.643E+08*T**(-2)+1.2E+10*T**(-3);
      6000.00  N !
 FUNCTION GDIACC    298.15  -16359.441+175.61*T-24.31*T*LN(T)
       -4.723E-04*T**2+2698000*T**(-1)-2.61E+08*T**(-2)+1.11E+10*T**(-3);
      6000.00  N !
$ ------------------------------------------------------------------------------
$ U
$
$ FCC_A1 and HCP_A3 added in unary 4.1
$
$ HCP_A3 from 04Che not in unary
$
 PAR  G(ORTHORHOMBIC_A20,U),,           +GHSERUU;                3000 N 91Din !
 PAR  G(TETRAGONAL_U,U),,               +GTETUU;                 3000 N 91Din !
 PAR  G(BCC_A2,U:VA),,                  +GBCCUU;                 3000 N 91Din !
 PAR  G(FCC_A1,U:VA),,                  +GHSERUU+5000;           3000 N 99SGUN !
$PAR  G(HCP_A3,U:VA),,                  +GBCCUU+5000-0.008*T;    3000 N 99SGUN !
 PAR  G(HCP_A3,U:VA),,                  +GHSERUU+50000;          3000 N 04Che3 !
 PAR  G(LIQUID,U),,                     +GHSERUU
             +12355.5-10.3239*T;                                 3000 N 91Din !
$
 PAR  G(FCC_B1,U:VA),,                  +GBCCUU+20000;,,              N 01Che !
 PAR  G(UC2_C11A,U:VA),,                +GBCCUU+20000;,,              N 01Che !
$
 FUNCTION GHSERUU   298.15  -8407.734+130.955151*T-26.9182*T*LN(T)
       +0.00125156*T**2-4.42605E-06*T**3+38568*T**(-1);
       955.00  Y  -22521.8+292.121093*T-48.66*T*LN(T);
      3000.00  N !
 FUNCTION GTETUU    298.15  -5156.136+106.976316*T-22.841*T*LN(T)
       -0.01084475*T**2+2.7889E-08*T**3+81944*T**(-1);
       941.50  Y  -14327.309+244.16802*T-42.9278*T*LN(T);
      3000.00  N !
 FUNCTION GBCCUU    298.15  -752.767+131.5381*T-27.5152*T*LN(T)
       -0.00835595*T**2+9.67907E-07*T**3+204611*T**(-1);
      1049.00  Y  -4698.365+202.685635*T-38.2836*T*LN(T);
      3000.00  N !
$ ------------------------------------------------------------------------------
$ Binary system
$
$ P.-Y. Chevalier, E. Fischer, J. Nucl. Mater., 288, 100-29(2001).
$
$ Checked against paper and SGSOL Dec16c. Checked at 6000 K.
$
$ The parameters G(FCC_B1,U:VA) and G(UC2_C11A,U:VA) should be revised.
$ The parameters for UC2 (cubic and tetragonal) should also be revised.
$
$ Tetragonal UC2 becomes stable again above 4031 K, which is below the melting
$ point of graphite.
$
$ The decomposition temperature of U2C3 is 17 K lower. Other invariants differ
$ by less than 1 K.
$
 PAR  L(LIQUID,C,U;0),,                 -247302.33;,,                 N 01Che !
 PAR  L(LIQUID,C,U;1),,                 -109531.8;,,                  N 01Che !
 PAR  L(LIQUID,C,U;2),,                 +29843.99;,,                  N 01Che !
 PAR  L(LIQUID,C,U;3),,                 +29544.28;,,                  N 01Che !
$
 PAR  G(FCC_B1,U:C),,                   +2*GUCCUB;,,                  N 01Che !
 PAR  G(FCC_B1,U:C2),,                  +3*GUC2CUB;,,                 N 01Che !
 PAR  L(FCC_B1,U:C,VA;0),,              +87340.5-32.77837*T;,,        N 01Che !
 PAR  L(FCC_B1,U:C,C2;0),,              +40264.38;,,                  N 01Che !
 PAR  L(FCC_B1,U:C,C2;1),,              +5013.7;,,                    N 01Che !
 PAR  L(FCC_B1,U:C,C2;2),,              +6965.85;,,                   N 01Che !
$
 PAR  G(U2C3_D5C,U:C),,                 +5*GU2C3;,,                   N 01Che !
$
 PAR  G(UC2_C11A,U:C),,                 +2*GUCCUB+1000;,,             N 01Che !
 PAR  G(UC2_C11A,U:C2),,                +3*GUC2TET;,,                 N 01Che !
 PAR  L(UC2_C11A,U:C,VA;0),,            +87340.5-32.77837*T;,,        N 01Che !
 PAR  L(UC2_C11A,U:C,C2;0),,            +38923.11;,,                  N 01Che !
 PAR  L(UC2_C11A,U:C,C2;1),,            +4222.04;,,                   N 01Che !
 PAR  L(UC2_C11A,U:C,C2;2),,            +6965.85;,,                   N 01Che !
$
 FUNCTION GUCCUB    298.15  -58880+171.95288*T-29.760578*T*LN(T)
       +5.7138E-05*T**2-3.2422E-07*T**3+217780*T**(-1);
      6000.00  N !
 FUNCTION GUC2CUB   298.15  +6193.77-105.918145*T+7.8438233*T*LN(T)
       -0.010272821*T**2+7.52067E-09*T**3-5491740*T**(-1)
       -8.81E+06*T**(-2)+4E+08*T**(-3);
      6000.00  N !
 FUNCTION GUC2TET   298.15  -43704.05+212.5905563*T-34.9629114*T*LN(T)
       +0.008537571*T**2-1.83221E-06*T**3+538235*T**(-1)
       -8.81E+06*T**(-2)+4E+08*T**(-3);
      6000.00  N !
 FUNCTION GU2C3     298.15  -48891.92+175.1533*T-30.01215*T*LN(T)
       +4.678713E-03*T**2-1.36353E-06*T**3+288965*T**(-1);
      6000.00  N !
$ ------------------------------------------------------------------------------
$
$
 LIST-OF-REFERENCE
 NUMBER  SOURCE
  Null   'Unknown source'
  REFLAV 'Laves phase convention: G(LAVES,X:X)=+3*GHSERXX+15000'
  COST   'COST 507 database'
  91Din  'A.T. Dinsdale, Calphad, 15, 317-425(1991).'
  99SGUN 'SGTE unary database V.4.1, 1999.'
  01Che  'P.-Y. Chevalier, E. Fischer, J. Nucl. Mater., 288, 100-29(2001); U-C'
  04Che3 'P.-Y. Chevalier, E. Fischer, B. Cheynet,
          Calphad, 28, 15-40(2004); U, Zr, U-Zr'
!
