Repository: orchid-calphad/orchid-project.org

# orchid-project.org

Website and released data of **ORCHID** (Open Repository for CALPHAD Hypotheses, Intelligence, and Discovery),
served by GitHub Pages at https://orchid-project.org. Releases are archived on Zenodo (one DOI per version).

- `index.html`, `catalog/`, `best-practices.html` — static, self-contained pages (generated in the ORCHID tooling).
- `data/` — released data: catalog, redistributable TDB files, convex hulls. Licences: `data/LICENSES.md`, `data/NOTICE.md`.
- `llms.txt`, `data/croissant.json`, `CITATION.cff`, `.zenodo.json` — machine-readable metadata.

Only data with clear redistribution rights are published.

File: data/databases/sgte-binary/UW-08Wan.tdb
$
$ Database for U-W from J. Wang et al. 2008
$
$ J. Wang, X.J. Liu, C.P. Wang, J. Nucl. Mater., 380, 105-10(2008).
$
$ Dataset created 2017.07.16 by Bengt Hallstedt.
$ 2021.02.05: Modified for use with GES6.
$
$ ------------------------------------------------------------------------------
 TEMP-LIM 298.15 6000.00 !
$
$ELEMENT NAME  REF. STATE               ATOMIC MASS H298-H0    S298    !
$
 ELEMENT VA   VACUUM                      0.0          0.0      0.0    ! 
 ELEMENT U    ORTHORHOMBIC_A20          238.0289    6364.      50.20   ! 
 ELEMENT W    BCC_A2                    183.85      4970.0     32.6176 ! 
$ ------------------------------------------------------------------------------
$ Phase definitions
$
 PHASE LIQUID:L % 1 1 !
 CONST LIQUID:L : U W : !
$
$ Fcc (cF4, Fm-3m) and MeX (cF8, Fm-3m)
$
 PHASE FCC_A1 %A 2 1 1 !
 CONST FCC_A1 : U W : VA : !
$
$ Bcc (cI2, Im-3m)
$
 PHASE BCC_A2 %B 2 1 3 !
 CONST BCC_A2 : U% W% : VA : !
$
$ Hcp (hP2, P6_3/mmc) and Me2X (NiAs-type, hP4, P6_3/mmc, B8_1)
$
 PHASE HCP_A3 %A 2 1 0.5 !
 CONST HCP_A3 : U W : VA : !
$
$ Prototype alpha-U (oC4, Cmcm)
$
 PHASE ORTHORHOMBIC_A20 % 1 1 !
 CONST ORTHORHOMBIC_A20 : U : !
$
$ Prototype beta-U (tP30, P4_2/mnm, SB: A_b)
$
 PHASE TETRAGONAL_U % 1 1 !
 CONST TETRAGONAL_U : U : !
$ ------------------------------------------------------------------------------
$ Defaults
$
 DEFINE-SYSTEM-DEFAULT ELEMENT 2 !
 DEFAULT-COM DEFINE_SYSTEM_ELEMENT VA !
 TYPE-DEF % SEQ * !
 TYPE-DEF A GES AMEND_PHASE_DESCRIPTION @ MAGNETIC -3 0.28 !
 TYPE-DEF B GES AMEND_PHASE_DESCRIPTION @ MAGNETIC -1 0.4 !
 FUNCTION ZERO      298.15  0;                                         6000 N !
 FUNCTION UN_ASS    298.15  0;                                         6000 N !
 FUNCTION R         298.15  +8.31451;                                  6000 N !
$ ------------------------------------------------------------------------------
$ Element data
$ ------------------------------------------------------------------------------
$ U
$
$ FCC_A1 and HCP_A3 added in unary 4.1
$
$ HCP_A3 from 04Che not in unary
$
 PAR  G(ORTHORHOMBIC_A20,U),,           +GHSERUU;                3000 N 91Din !
 PAR  G(TETRAGONAL_U,U),,               +GTETUU;                 3000 N 91Din !
 PAR  G(BCC_A2,U:VA),,                  +GBCCUU;                 3000 N 91Din !
 PAR  G(FCC_A1,U:VA),,                  +GHSERUU+5000;           3000 N 99SGUN !
 PAR  G(HCP_A3,U:VA),,                  +GBCCUU+5000-0.008*T;    3000 N 99SGUN !
$PAR  G(HCP_A3,U:VA),,                  +GHSERUU+50000;          3000 N 04Che3 !
 PAR  G(LIQUID,U),,                     +GHSERUU
             +12355.5-10.3239*T;                                 3000 N 91Din !
$
 FUNCTION GHSERUU   298.15  -8407.734+130.955151*T-26.9182*T*LN(T)
       +0.00125156*T**2-4.42605E-06*T**3+38568*T**(-1);
       955.00  Y  -22521.8+292.121093*T-48.66*T*LN(T);
      3000.00  N !
 FUNCTION GTETUU    298.15  -5156.136+106.976316*T-22.841*T*LN(T)
       -0.01084475*T**2+2.7889E-08*T**3+81944*T**(-1);
       941.50  Y  -14327.309+244.16802*T-42.9278*T*LN(T);
      3000.00  N !
 FUNCTION GBCCUU    298.15  -752.767+131.5381*T-27.5152*T*LN(T)
       -0.00835595*T**2+9.67907E-07*T**3+204611*T**(-1);
      1049.00  Y  -4698.365+202.685635*T-38.2836*T*LN(T);
      3000.00  N !
 FUNCTION GLIQUU    298.15  +GHSERUU+12355.5-10.3239*T;                3000 N !
$ ------------------------------------------------------------------------------
$ W
$
 PAR  G(BCC_A2,W:VA),,                  +GHSERWW;,,                   N 91Din !
 PAR  G(FCC_A1,W:VA),,                  +GHSERWW+19300+0.63*T;,,      N 91Din !
 PAR  G(HCP_A3,W:VA),,                  +GHSERWW+14750;,,             N 91Din !
 PAR  G(LIQUID,W),,                     +GLIQWW;,,                    N 91Din !
$
 FUNCTION GHSERWW   298.15  -7646.311+130.4*T-24.1*T*LN(T)
       -0.001936*T**2+2.07E-07*T**3+44500*T**(-1)-5.33E-11*T**4;
      3695.00  Y  -82868.801+389.362335*T-54*T*LN(T)+1.528621E+33*T**(-9);
      6000.00  N !
 FUNCTION GLIQWW    298.15  +52160.584-14.10999*T+GHSERWW-2.713468E-24*T**7;
      3695.00  Y  -30436.051+375.175*T-54*T*LN(T);
      6000.00  N !
 FUNCTION GFCCWW    298.15  +GHSERWW+19300+0.63*T;                     6000 N !
$ ------------------------------------------------------------------------------
$ Binary system
$
$ J. Wang, X.J. Liu, C.P. Wang, J. Nucl. Mater., 380, 105-10(2008).
$
$ Checked against paper. Checked at 6000 K.
$
 PAR  L(LIQUID,U,W;0),,                 +12500+7.5*T;,,               N 08Wan !
 PAR  L(LIQUID,U,W;1),,                 +30794-11.46*T;,,             N 08Wan !
$
 PAR  L(BCC_A2,U,W:VA;0),,              +36500+24.5*T;,,              N 08Wan !
$
$ Metastable
$
 PAR  L(FCC_A1,U,W:VA;0),,              +36500+24.5*T;,,              N Same !
 PAR  L(HCP_A3,U,W:VA;0),,              +36500+24.5*T;,,              N Same !
$ ------------------------------------------------------------------------------
$
$
 LIST-OF-REFERENCE
 NUMBER  SOURCE
  Null   'Unknown source'
  Same   'Same or similar interaction as in the corresponding stable phase'
  REFLAV 'Laves phase convention: G(LAVES,X:X)=+3*GHSERXX+15000'
  91Din  'A.T. Dinsdale, Calphad, 15, 317-425(1991).'
  99SGUN 'SGTE unary database V.4.1, 1999.'
  04Che3 'P.-Y. Chevalier, E. Fischer, B. Cheynet,
          Calphad, 28, 15-40(2004); U, Zr, U-Zr'
  08Wan  'J. Wang, X.J. Liu, C.P. Wang, J. Nucl. Mater., 380, 105-10(2008); U-W'
!

File: data/databases/sgte-binary/UW-11Ber.tdb
$
$ Database for U-W from A. Berche et al. 2011
$
$ A. Berche, N. Dupin, C. Gueneau, C. Rado, B. Sundman, J.C. Dumas,
$ J. Nucl. Mater., 411, 131-43(2011).
$
$ Dataset created 2017.07.16 by Bengt Hallstedt.
$ 2021.02.05: Modified for use with GES6.
$
$ ------------------------------------------------------------------------------
 TEMP-LIM 298.15 6000.00 !
$
$ELEMENT NAME  REF. STATE               ATOMIC MASS H298-H0    S298    !
$
 ELEMENT VA   VACUUM                      0.0          0.0      0.0    ! 
 ELEMENT U    ORTHORHOMBIC_A20          238.0289    6364.      50.20   ! 
 ELEMENT W    BCC_A2                    183.85      4970.0     32.6176 ! 
$ ------------------------------------------------------------------------------
$ Phase definitions
$
 PHASE LIQUID:L % 1 1 !
 CONST LIQUID:L : U W : !
$
$ Fcc (cF4, Fm-3m) and MeX (cF8, Fm-3m)
$
 PHASE FCC_A1 %A 2 1 1 !
 CONST FCC_A1 : U W : VA : !
$
$ Bcc (cI2, Im-3m)
$
 PHASE BCC_A2 %B 2 1 3 !
 CONST BCC_A2 : U% W% : VA : !
$
$ Hcp (hP2, P6_3/mmc) and Me2X (NiAs-type, hP4, P6_3/mmc, B8_1)
$
 PHASE HCP_A3 %A 2 1 0.5 !
 CONST HCP_A3 : U W : VA : !
$
$ Prototype alpha-U (oC4, Cmcm)
$
 PHASE ORTHORHOMBIC_A20 % 1 1 !
 CONST ORTHORHOMBIC_A20 : U : !
$
$ Prototype beta-U (tP30, P4_2/mnm, SB: A_b)
$
 PHASE TETRAGONAL_U % 1 1 !
 CONST TETRAGONAL_U : U% W : !
$ ------------------------------------------------------------------------------
$ Defaults
$
 DEFINE-SYSTEM-DEFAULT ELEMENT 2 !
 DEFAULT-COM DEFINE_SYSTEM_ELEMENT VA !
 TYPE-DEF % SEQ * !
 TYPE-DEF A GES AMEND_PHASE_DESCRIPTION @ MAGNETIC -3 0.28 !
 TYPE-DEF B GES AMEND_PHASE_DESCRIPTION @ MAGNETIC -1 0.4 !
 FUNCTION ZERO      298.15  0;                                         6000 N !
 FUNCTION UN_ASS    298.15  0;                                         6000 N !
 FUNCTION R         298.15  +8.31451;                                  6000 N !
$ ------------------------------------------------------------------------------
$ Element data
$ ------------------------------------------------------------------------------
$ U
$
$ FCC_A1 and HCP_A3 added in unary 4.1
$
$ HCP_A3 from 04Che not in unary
$
 PAR  G(ORTHORHOMBIC_A20,U),,           +GHSERUU;                3000 N 91Din !
 PAR  G(TETRAGONAL_U,U),,               +GTETUU;                 3000 N 91Din !
 PAR  G(BCC_A2,U:VA),,                  +GBCCUU;                 3000 N 91Din !
 PAR  G(FCC_A1,U:VA),,                  +GHSERUU+5000;           3000 N 99SGUN !
 PAR  G(HCP_A3,U:VA),,                  +GBCCUU+5000-0.008*T;    3000 N 99SGUN !
$PAR  G(HCP_A3,U:VA),,                  +GHSERUU+50000;          3000 N 04Che3 !
 PAR  G(LIQUID,U),,                     +GHSERUU
             +12355.5-10.3239*T;                                 3000 N 91Din !
$
 FUNCTION GHSERUU   298.15  -8407.734+130.955151*T-26.9182*T*LN(T)
       +0.00125156*T**2-4.42605E-06*T**3+38568*T**(-1);
       955.00  Y  -22521.8+292.121093*T-48.66*T*LN(T);
      3000.00  N !
 FUNCTION GTETUU    298.15  -5156.136+106.976316*T-22.841*T*LN(T)
       -0.01084475*T**2+2.7889E-08*T**3+81944*T**(-1);
       941.50  Y  -14327.309+244.16802*T-42.9278*T*LN(T);
      3000.00  N !
 FUNCTION GBCCUU    298.15  -752.767+131.5381*T-27.5152*T*LN(T)
       -0.00835595*T**2+9.67907E-07*T**3+204611*T**(-1);
      1049.00  Y  -4698.365+202.685635*T-38.2836*T*LN(T);
      3000.00  N !
 FUNCTION GLIQUU    298.15  +GHSERUU+12355.5-10.3239*T;                3000 N !
$ ------------------------------------------------------------------------------
$ W
$
$ TETRAGONAL_U from 11Ber not included in unary
$
 PAR  G(BCC_A2,W:VA),,                  +GHSERWW;,,                   N 91Din !
 PAR  G(FCC_A1,W:VA),,                  +GHSERWW+19300+0.63*T;,,      N 91Din !
 PAR  G(HCP_A3,W:VA),,                  +GHSERWW+14750;,,             N 91Din !
 PAR  G(TETRAGONAL_U,W),,               +GHSERWW+18600;,,             N 11Ber !
 PAR  G(LIQUID,W),,                     +GLIQWW;,,                    N 91Din !
$
 FUNCTION GHSERWW   298.15  -7646.311+130.4*T-24.1*T*LN(T)
       -0.001936*T**2+2.07E-07*T**3+44500*T**(-1)-5.33E-11*T**4;
      3695.00  Y  -82868.801+389.362335*T-54*T*LN(T)+1.528621E+33*T**(-9);
      6000.00  N !
 FUNCTION GLIQWW    298.15  +52160.584-14.10999*T+GHSERWW-2.713468E-24*T**7;
      3695.00  Y  -30436.051+375.175*T-54*T*LN(T);
      6000.00  N !
 FUNCTION GFCCWW    298.15  +GHSERWW+19300+0.63*T;                     6000 N !
$ ------------------------------------------------------------------------------
$ Binary system
$
$ A. Berche, N. Dupin, C. Gueneau, C. Rado, B. Sundman, J.C. Dumas,
$ J. Nucl. Mater., 411, 131-43(2011).
$
$ Checked against paper. Checked at 6000 K.
$
 PAR  L(LIQUID,U,W;0),,                 +35000;,,                     N 11Ber !
$
 PAR  L(BCC_A2,U,W:VA;0),,              +80000;,,                     N 11Ber !
 PAR  L(TETRAGONAL_U,U,W;0),,           +80000;,,                     N 11Ber !
$
$ Metastable
$
 PAR  L(FCC_A1,U,W:VA;0),,              +80000;,,                     N Same !
 PAR  L(HCP_A3,U,W:VA;0),,              +80000;,,                     N Same !
$ ------------------------------------------------------------------------------
$
$
 LIST-OF-REFERENCE
 NUMBER  SOURCE
  Null   'Unknown source'
  Same   'Same or similar interaction as in the corresponding stable phase'
  REFLAV 'Laves phase convention: G(LAVES,X:X)=+3*GHSERXX+15000'
  91Din  'A.T. Dinsdale, Calphad, 15, 317-425(1991).'
  99SGUN 'SGTE unary database V.4.1, 1999.'
  04Che3 'P.-Y. Chevalier, E. Fischer, B. Cheynet,
          Calphad, 28, 15-40(2004); U, Zr, U-Zr'
  08Wan  'J. Wang, X.J. Liu, C.P. Wang, J. Nucl. Mater., 380, 105-10(2008); U-W'
  11Ber  'A. Berche, N. Dupin, C. Gueneau, C. Rado, B. Sundman, J.C. Dumas,
          J. Nucl. Mater., 411, 131-43(2011); W, U-W'
!

File: data/databases/sgte-binary/UZr-04Che-LB.tdb
$
$ Database for U-Zr from P.-Y. Chevalier et al. 2004 (included in LB Vol. 4)
$
$ P.-Y. Chevalier, E. Fischer, B. Cheynet, Calphad, 28, 15-40(2004).
$
$ Dataset created 2012.10.29 by Bengt Hallstedt.
$ 2021.02.05: Modified for use with GES6.
$
$ ------------------------------------------------------------------------------
 TEMP-LIM 298.15 6000.00 !
$
$ELEMENT NAME  REF. STATE               ATOMIC MASS H298-H0    S298    !
$
 ELEMENT VA   VACUUM                      0.0          0.0      0.0    ! 
 ELEMENT U    ORTHORHOMBIC_A20          238.0289    6364.      50.20   ! 
 ELEMENT ZR   HCP_A3                     91.22      5566.27    39.1809 ! 
$ ------------------------------------------------------------------------------
$ Phase definitions
$
 PHASE LIQUID:L % 1 1 !
 CONST LIQUID:L : U ZR : !
$
$ Fcc (cF4, Fm-3m) and MeX (cF8, Fm-3m)
$
 PHASE FCC_A1 %A 2 1 1 !
 CONST FCC_A1 : U ZR : VA : !
$
$ Bcc (cI2, Im-3m)
$
 PHASE BCC_A2 %B 2 1 3 !
 CONST BCC_A2 : U% ZR% : VA : !
$
$ Hcp (hP2, P6_3/mmc) and Me2X (NiAs-type, hP4, P6_3/mmc, B8_1)
$
 PHASE HCP_A3 %A 2 1 0.5 !
 CONST HCP_A3 : U ZR% : VA : !
$
$ Prototype alpha-U (oC4, Cmcm)
$
 PHASE ORTHORHOMBIC_A20 % 1 1 !
 CONST ORTHORHOMBIC_A20 : U% ZR : !
$
$ Prototype beta-U (tP30, P4_2/mnm, SB: A_b)
$
 PHASE TETRAGONAL_U % 1 1 !
 CONST TETRAGONAL_U : U% ZR : !
$
$ Prototype Hg2U (hP3, P6/mmm)
$
 PHASE UZR2_DELTA % 2 2 1 !
 CONST UZR2_DELTA : U ZR : ZR : !
$ ------------------------------------------------------------------------------
$ Defaults
$
 DEFINE-SYSTEM-DEFAULT ELEMENT 2 !
 DEFAULT-COM DEFINE_SYSTEM_ELEMENT VA !
 TYPE-DEF % SEQ * !
 TYPE-DEF A GES AMEND_PHASE_DESCRIPTION @ MAGNETIC -3 0.28 !
 TYPE-DEF B GES AMEND_PHASE_DESCRIPTION @ MAGNETIC -1 0.4 !
 FUNCTION ZERO      298.15  0;                                         6000 N !
 FUNCTION UN_ASS    298.15  0;                                         6000 N !
 FUNCTION R         298.15  +8.31451;                                  6000 N !
$ ------------------------------------------------------------------------------
$ Element data
$ ------------------------------------------------------------------------------
$ U
$
$ FCC_A1 and HCP_A3 added in unary 4.1
$
$ HCP_A3 from 98Che not in unary
$
 PAR  G(ORTHORHOMBIC_A20,U),,           +GHSERUU;                3000 N 91Din !
 PAR  G(TETRAGONAL_U,U),,               +GTETUU;                 3000 N 91Din !
 PAR  G(BCC_A2,U:VA),,                  +GBCCUU;                 3000 N 91Din !
 PAR  G(FCC_A1,U:VA),,                  +GHSERUU+5000;           3000 N 99SGUN !
$PAR  G(HCP_A3,U:VA),,                  +GBCCUU+5000-0.008*T;    3000 N 99SGUN !
 PAR  G(HCP_A3,U:VA),,                  +GHSERUU+50000;          3000 N 98Che !
 PAR  G(LIQUID,U),,                     +GHSERUU
             +12355.5-10.3239*T;                                 3000 N 91Din !
$
 FUNCTION GHSERUU   298.15  -8407.734+130.955151*T-26.9182*T*LN(T)
       +0.00125156*T**2-4.42605E-06*T**3+38568*T**(-1);
       955.00  Y  -22521.8+292.121093*T-48.66*T*LN(T);
      3000.00  N !
 FUNCTION GTETUU    298.15  -5156.136+106.976316*T-22.841*T*LN(T)
       -0.01084475*T**2+2.7889E-08*T**3+81944*T**(-1);
       941.50  Y  -14327.309+244.16802*T-42.9278*T*LN(T);
      3000.00  N !
 FUNCTION GBCCUU    298.15  -752.767+131.5381*T-27.5152*T*LN(T)
       -0.00835595*T**2+9.67907E-07*T**3+204611*T**(-1);
      1049.00  Y  -4698.365+202.685635*T-38.2836*T*LN(T);
      3000.00  N !
$ ------------------------------------------------------------------------------
$ Zr
$
$ CUB_A13, CBCC_A12, ORTHORHOMBIC_A20 and TETRAGONAL_U added in unary 4.1
$
$ ORTHORHOMBIC_A20 and TETRAGONAL_U from 98Che and 04Che3 not in unary
$
 PAR  G(HCP_A3,ZR:VA)           130.00  +GHSERZR;,,                   N 91Din !
 PAR  G(BCC_A2,ZR:VA)           130.00  +GBCCZR;,,                    N 91Din !
$PAR  G(OMEGA,ZR)               130.00  +GOMEZR;,,                    N 91Din !
 PAR  G(FCC_A1,ZR:VA)           130.00  +GHSERZR+7600-0.9*T;,,        N 91Din !
$PAR  G(CBCC_A12,ZR:VA)         130.00  +GHSERZR+4602.2;,,            N 99SGUN !
$PAR  G(CUB_A13,ZR:VA)          130.00  +GHSERZR+7531.2;,,            N 99SGUN !
$PAR  G(ORTHORHOMBIC_A20,ZR)    130.00  +GBCCZR+5000;,,               N 99SGUN !
$PAR  G(ORTHORHOMBIC_A20,ZR)    130.00  +GHSERZR+31591.91;,,          N 98Che !
 PAR  G(ORTHORHOMBIC_A20,ZR)    130.00  +GHSERZR+38000;,,             N 04Che3 !
$PAR  G(TETRAGONAL_U,ZR)        130.00  +GBCCZR+5000;,,               N 99SGUN !
$PAR  G(TETRAGONAL_U,ZR)        130.00  +GHSERZR+29999.34;,,          N 98Che !
 PAR  G(TETRAGONAL_U,ZR)        130.00  +GHSERZR+35000;,,             N 04Che3 !
 PAR  G(LIQUID,ZR)              130.00  +GLIQZR;,,                    N 91Din !
$
 PAR  G(UZR2_DELTA,ZR:ZR)       130.00  +3*GHSERZR+6.41487*T;,,       N 04Che3 !
$
 FUNCTION GHSERZR   130.00  -7827.595+125.64905*T-24.1618*T*LN(T)
       -0.00437791*T**2+34971*T**(-1);
      2128.00  Y  -26085.921+262.724183*T-42.144*T*LN(T)-1.342896E+31*T**(-9);
      6000.00  N !
 FUNCTION GBCCZR    130.00  -525.539+124.9457*T-25.607406*T*LN(T)
       -3.40084E-04*T**2-9.729E-09*T**3+25233*T**(-1)-7.6143E-11*T**4;
      2128.00  Y  -4620.034+1.55998*T+GHSERZR+1.4103476E+32*T**(-9);
      6000.00  N !
 FUNCTION GOMEZR    130.00  -8878.082+144.432234*T-26.8556*T*LN(T)
       -0.002799446*T**2+38376*T**(-1);
      2128.00  Y  -3414.603+2.566675*T+GHSERZR+8.517346E+31*T**(-9);
      6000.00  N !
 FUNCTION GLIQZR    130.00  +18147.69-9.080812*T+GHSERZR+1.6275E-22*T**7;
      2128.00  Y  -8281.26+253.812609*T-42.144*T*LN(T);
      6000.00  N !
 FUNCTION GFCCZR    130.00  +GHSERZR+7600-0.9*T;                       6000 N !
$ ------------------------------------------------------------------------------
$ Binary system
$
$ From P.-Y. Chevalier et al. 2004 (included in LB Vol. 4)
$
$ P.-Y. Chevalier, E. Fischer, B. Cheynet, Calphad, 28, 15-40(2004).
$
$ Checked against LB and paper. Checked at 6000 K.
$
 PAR  L(LIQUID,U,ZR;0),,                +159649.67-552.63889*T
             +61.636215*T*LN(T);,,                                    N 04Che3 !
 PAR  L(LIQUID,U,ZR;1),,                -3067.19;,,                   N 04Che3 !
$
 PAR  L(BCC_A2,U,ZR:VA;0),,             +60574.02-221.45371*T
             +24.779079*T*LN(T);,,                                    N 04Che3 !
 PAR  L(BCC_A2,U,ZR:VA;1),,             +8418.51;,,                   N 04Che3 !
 PAR  L(BCC_A2,U,ZR:VA;2),,             +512.7;,,                     N 04Che3 !
 PAR  L(BCC_A2,U,ZR:VA;3),,             -3700.1;,,                    N 04Che3 !
 PAR  L(BCC_A2,U,ZR:VA;4),,             +5860.56;,,                   N 04Che3 !
$
 PAR  L(HCP_A3,U,ZR:VA;0),,             -15441.71;,,                  N 04Che3 !
 PAR  L(ORTHORHOMBIC_A20,U,ZR;0),,      -2843.69;,,                   N 04Che3 !
 PAR  L(TETRAGONAL_U,U,ZR;0),,          -2580.13;,,                   N 04Che3 !
$
 PAR  G(UZR2_DELTA,U:ZR),,              +2*GHSERUU+GHSERZR
             +8.06286*T;,,                                            N 04Che3 !
$
$ Metastable
$
 PAR  L(FCC_A1,U,ZR:VA;0),,             +UN_ASS;,,                    N !
$ ------------------------------------------------------------------------------
$
 ASSESSED_SYSTEM
  U-ZR(TDB -* +LIQUID +BCC_A2 +HCP_A3 +UZR2_DELTA +ORTHORHOMB_A20
  +TETRAGONAL_U ;G5 C_S:BCC/U:VA MAJ:BCC/ZR:VA
  ;P3 TMM:300/2500 STP:0.7/700/1 STP:0.4/2000/-2) !
$
$
 LIST-OF-REFERENCE
 NUMBER  SOURCE
  Null   'Unknown source'
  Same   'Same or similar interaction as in the corresponding stable phase'
  COST   'COST 507 database'
  91Din  'A.T. Dinsdale, Calphad, 15, 317-425(1991).'
  98Che  'P.-Y. Chevalier, E. Fischer, J. Nucl. Mater., 257, 213-55(1998);
          U, Zr'
  99SGUN 'SGTE unary database V.4.1, 1999.'
  04Che3 'P.-Y. Chevalier, E. Fischer, B. Cheynet,
          Calphad, 28, 15-40(2004); Zr, U-Zr'
!

File: data/databases/sgte-binary/UZr-10Kur.tdb
$
$ Database for U-Zr from M. Kurata 2010.
$
$ M. Kurata, IOP Conf. Ser.: Mater. Sci. Eng., 9, 012022(2010).
$
$ Dataset created 2019.09.15 by Bengt Hallstedt.
$ 2021.02.05: Modified for use with GES6.
$
$ ------------------------------------------------------------------------------
 TEMP-LIM 298.15 6000.00 !
$
$ELEMENT NAME  REF. STATE               ATOMIC MASS H298-H0    S298    !
$
 ELEMENT VA   VACUUM                      0.0          0.0      0.0    ! 
 ELEMENT U    ORTHORHOMBIC_A20          238.0289    6364.      50.20   ! 
 ELEMENT ZR   HCP_A3                     91.22      5566.27    39.1809 ! 
$ ------------------------------------------------------------------------------
$ Phase definitions
$
 PHASE LIQUID:L % 1 1 !
 CONST LIQUID:L : U ZR : !
$
$ Fcc (cF4, Fm-3m) and MeX (cF8, Fm-3m)
$
 PHASE FCC_A1 %A 2 1 1 !
 CONST FCC_A1 : U ZR : VA : !
$
$ Bcc (cI2, Im-3m)
$
 PHASE BCC_A2 %B 2 1 3 !
 CONST BCC_A2 : U% ZR% : VA : !
$
$ Hcp (hP2, P6_3/mmc) and Me2X (NiAs-type, hP4, P6_3/mmc, B8_1)
$
 PHASE HCP_A3 %A 2 1 0.5 !
 CONST HCP_A3 : U ZR% : VA : !
$
$ Prototype alpha-U (oC4, Cmcm)
$
 PHASE ORTHORHOMBIC_A20 % 1 1 !
 CONST ORTHORHOMBIC_A20 : U% ZR : !
$
$ Prototype beta-U (tP30, P4_2/mnm, SB: A_b)
$
 PHASE TETRAGONAL_U % 1 1 !
 CONST TETRAGONAL_U : U% ZR : !
$
$ Prototype Hg2U (hP3, P6/mmm)
$ (Branch of AlB2 with c/a=0.65 instead of 1.08 for AlB2)
$
 PHASE UZR2_DELTA % 2 1 2 !
 CONST UZR2_DELTA : U% ZR : U ZR% : !
$ ------------------------------------------------------------------------------
$ Defaults
$
 DEFINE-SYSTEM-DEFAULT ELEMENT 2 !
 DEFAULT-COM DEFINE_SYSTEM_ELEMENT VA !
 TYPE-DEF % SEQ * !
 TYPE-DEF A GES AMEND_PHASE_DESCRIPTION @ MAGNETIC -3 0.28 !
 TYPE-DEF B GES AMEND_PHASE_DESCRIPTION @ MAGNETIC -1 0.4 !
 FUNCTION ZERO      298.15  0;                                         6000 N !
 FUNCTION UN_ASS    298.15  0;                                         6000 N !
 FUNCTION R         298.15  +8.31451;                                  6000 N !
$ ------------------------------------------------------------------------------
$ Element data
$ ------------------------------------------------------------------------------
$ U
$
$ FCC_A1 and HCP_A3 added in unary 4.1
$
$ HCP_A3 from 04Che not in unary
$ FCC_A1, HCP_A3, ALPHA_PU, BETA_PU, GAMMA_PU and TETRAGONAL_A6 from 10Kur1
$ not included in unary
$
 PAR  G(ORTHORHOMBIC_A20,U),,           +GHSERUU;                3000 N 91Din !
 PAR  G(TETRAGONAL_U,U),,               +GTETUU;                 3000 N 91Din !
 PAR  G(BCC_A2,U:VA),,                  +GBCCUU;                 3000 N 91Din !
$PAR  G(FCC_A1,U:VA),,                  +GHSERUU+5000;           3000 N 99SGUN !
 PAR  G(FCC_A1,U:VA),,                  +GBCCUU+5000;            3000 N 10Kur1 !
$PAR  G(HCP_A3,U:VA),,                  +GBCCUU+5000-0.008*T;    3000 N 99SGUN !
 PAR  G(HCP_A3,U:VA),,                  +GBCCUU+5000;            3000 N 10Kur1 !
$PAR  G(HCP_A3,U:VA),,                  +GHSERUU+50000;          3000 N 04Che3 !
$PAR  G(ALPHA_PU,U),,                   +GHSERUU+5000;           3000 N 10Kur1 !
$PAR  G(BETA_PU,U),,                    +GHSERUU+5000;           3000 N 10Kur1 !
$PAR  G(GAMMA_PU,U),,                   +GHSERUU+5000;           3000 N 10Kur1 !
$PAR  G(TETRAGONAL_A6,U),,              +GBCCUU+5000;            3000 N 10Kur1 !
 PAR  G(LIQUID,U),,                     +GHSERUU
             +12355.5-10.3239*T;                                 3000 N 91Din !
$
 PAR  G(UZR2_DELTA,U:U),,               +3*GHSERUU+5000;,,            N 10Kur1 !
$
 FUNCTION GHSERUU   298.15  -8407.734+130.955151*T-26.9182*T*LN(T)
       +0.00125156*T**2-4.42605E-06*T**3+38568*T**(-1);
       955.00  Y  -22521.8+292.121093*T-48.66*T*LN(T);
      3000.00  N !
 FUNCTION GTETUU    298.15  -5156.136+106.976316*T-22.841*T*LN(T)
       -0.01084475*T**2+2.7889E-08*T**3+81944*T**(-1);
       941.50  Y  -14327.309+244.16802*T-42.9278*T*LN(T);
      3000.00  N !
 FUNCTION GBCCUU    298.15  -752.767+131.5381*T-27.5152*T*LN(T)
       -0.00835595*T**2+9.67907E-07*T**3+204611*T**(-1);
      1049.00  Y  -4698.365+202.685635*T-38.2836*T*LN(T);
      3000.00  N !
$ ------------------------------------------------------------------------------
$ Zr
$
$ CUB_A13, CBCC_A12, ORTHORHOMBIC_A20 and TETRAGONAL_U added in unary 4.1
$
$ ORTHORHOMBIC_A20 and TETRAGONAL_U from 04Che3 not in unary
$ ORTHORHOMBIC_A20, TETRAGONAL_U, ALPHA_PU, BETA_PU, GAMMA_PU and
$ TETRAGONAL_A6 from 10Kur1 not included in unary
$ ORTHO_AC and TETRAG_AD from 14Xio and 18Xie not in unary
$
 PAR  G(HCP_A3,ZR:VA)           130.00  +GHSERZR;,,                   N 91Din !
 PAR  G(BCC_A2,ZR:VA)           130.00  +GBCCZR;,,                    N 91Din !
$PAR  G(OMEGA,ZR)               130.00  +GOMEZR;,,                    N 91Din !
 PAR  G(FCC_A1,ZR:VA)           130.00  +GHSERZR+7600-0.9*T;,,        N 91Din !
$PAR  G(CBCC_A12,ZR:VA)         130.00  +GHSERZR+4602.2;,,            N 99SGUN !
$PAR  G(CUB_A13,ZR:VA)          130.00  +GHSERZR+7531.2;,,            N 99SGUN !
$PAR  G(ORTHORHOMBIC_A20,ZR)    130.00  +GBCCZR+5000;,,               N 99SGUN !
$PAR  G(ORTHORHOMBIC_A20,ZR)    130.00  +GHSERZR+38000;,,             N 04Che3 !
 PAR  G(ORTHORHOMBIC_A20,ZR)    130.00  +GHSERZR+5000;,,              N 10Kur1 !
$PAR  G(ORTHO_AC,ZR)            130.00  +GHSERZR+5804;,,              N 14Xio !
$PAR  G(ORTHO_AC,ZR)            130.00  +GBCCZR+5000;,,               N 18Xie !
$PAR  G(TETRAG_AD,ZR)           130.00  +GHSERZR+5331;,,              N 14Xio !
$PAR  G(TETRAG_AD,ZR)           130.00  +GBCCZR+5000;,,               N 18Xie !
$PAR  G(ALPHA_PU,ZR)            130.00  +GHSERZR+5000;,,              N 10Kur1 !
$PAR  G(BETA_PU,ZR)             130.00  +GHSERZR+5000;,,              N 10Kur1 !
$PAR  G(GAMMA_PU,ZR)            130.00  +GHSERZR+5000;,,              N 10Kur1 !
$PAR  G(TETRAGONAL_A6,ZR)       130.00  +GHSERZR+5000;,,              N 10Kur1 !
$PAR  G(TETRAGONAL_U,ZR)        130.00  +GBCCZR+5000;,,               N 99SGUN !
$PAR  G(TETRAGONAL_U,ZR)        130.00  +GHSERZR+35000;,,             N 04Che3 !
 PAR  G(TETRAGONAL_U,ZR)        130.00  +GHSERZR+5000;,,              N 10Kur1 !
 PAR  G(LIQUID,ZR)              130.00  +GLIQZR;,,                    N 91Din !
$
 PAR  G(UZR2_DELTA,ZR:ZR),,             +3*GHSERZR+3500;,,            N 10Kur1 !
$
 FUNCTION GHSERZR   130.00  -7827.595+125.64905*T-24.1618*T*LN(T)
       -0.00437791*T**2+34971*T**(-1);
      2128.00  Y  -26085.921+262.724183*T-42.144*T*LN(T)-1.342896E+31*T**(-9);
      6000.00  N !
 FUNCTION GBCCZR    130.00  -525.539+124.9457*T-25.607406*T*LN(T)
       -3.40084E-04*T**2-9.729E-09*T**3+25233*T**(-1)-7.6143E-11*T**4;
      2128.00  Y  -4620.034+1.55998*T+GHSERZR+1.4103476E+32*T**(-9);
      6000.00  N !
 FUNCTION GOMEZR    130.00  -8878.082+144.432234*T-26.8556*T*LN(T)
       -0.002799446*T**2+38376*T**(-1);
      2128.00  Y  -3414.603+2.566675*T+GHSERZR+8.517346E+31*T**(-9);
      6000.00  N !
 FUNCTION GLIQZR    130.00  +18147.69-9.080812*T+GHSERZR+1.6275E-22*T**7;
      2128.00  Y  -8281.26+253.812609*T-42.144*T*LN(T);
      6000.00  N !
 FUNCTION GFCCZR    130.00  +GHSERZR+7600-0.9*T;                       6000 N !
$ ------------------------------------------------------------------------------
$ Binary system
$
$ M. Kurata, IOP Conf. Ser.: Mater. Sci. Eng., 9, 012022(2010).
$
$ Checked against paper. Checked at 6000 K.
$
 PAR  L(LIQUID,U,ZR;0),,                +81206-57.494*T;,,            N 10Kur1 !
$
 PAR  L(BCC_A2,U,ZR:VA;0),,             +57907-45.448*T;,,            N 10Kur1 !
 PAR  L(BCC_A2,U,ZR:VA;1),,             +6004.2;,,                    N 10Kur1 !
 PAR  L(BCC_A2,U,ZR:VA;2),,             +1575.8;,,                    N 10Kur1 !
$
 PAR  L(HCP_A3,U,ZR:VA;0),,             +23559;,,                     N 10Kur1 !
 PAR  L(ORTHORHOMBIC_A20,U,ZR;0),,      +25802;,,                     N 10Kur1 !
 PAR  L(TETRAGONAL_U,U,ZR;0),,          +24972;,,                     N 10Kur1 !
$
 PAR  G(UZR2_DELTA,ZR:U),,              +GHSERZR+2*GHSERUU+5000;,,    N 10Kur1 !
 PAR  G(UZR2_DELTA,U:ZR),,              +GHSERUU+2*GHSERZR
             -13394+21.484*T;,,                                       N 10Kur1 !
 PAR  L(UZR2_DELTA,U,ZR:U;0),,          -26000+40*T;,,                N 10Kur1 !
 PAR  L(UZR2_DELTA,U,ZR:ZR;0),,         -26000+40*T;,,                N 10Kur1 !
 PAR  L(UZR2_DELTA,U:U,ZR;0),,          +30000;,,                     N 10Kur1 !
 PAR  L(UZR2_DELTA,ZR:U,ZR;0),,         +30000;,,                     N 10Kur1 !
$
$ Metastable
$
 PAR  L(FCC_A1,U,ZR:VA;0),,             +30000;,,                     N 10Kur1 !
$ ------------------------------------------------------------------------------
$
 ASSESSED_SYSTEM
  U-ZR(TDB -* +LIQUID +BCC_A2 +HCP_A3 +UZR2_DELTA +ORTHORHOMB_A20
  +TETRAGONAL_U ;G5 C_S:BCC/U:VA MAJ:BCC/ZR:VA
  ;P3 TMM:300/2500 STP:0.7/700/1 STP:0.4/2000/-2) !
$
$
 LIST-OF-REFERENCE
 NUMBER  SOURCE
  Null   'Unknown source'
  Same   'Same or similar interaction as in the corresponding stable phase'
  COST   'COST 507 database'
  91Din  'A.T. Dinsdale, Calphad, 15, 317-425(1991).'
  99SGUN 'SGTE unary database V.4.1, 1999.'
  04Che3 'P.-Y. Chevalier, E. Fischer, B. Cheynet,
          Calphad, 28, 15-40(2004); U, Zr'
  10Kur1 'M. Kurata, IOP Conf. Ser.: Mater. Sci. Eng., 9, 012022(2010);
          U, Zr, U-Zr'
  13Xio  'W. Xiong, W. Xie, C. Shen, D. Morgan,
          J. Nuclear Mater., 443, 331-41(2013); U-Zr'
  14Xio  'W. Xiong, W. Xie, D. Morgan,
          J. Nuclear Mater., 452, 569-77(2014); Np, Zr'
  18Xie  'W. Xie, D. Morgan, Comput. Mater. Sci., 143, 505-14(2018);
          Np, U, Zr, U-Zr'
!

File: data/databases/sgte-binary/UZr-13Xio.tdb
$
$ Database for U-Zr from W. Xiong et al. 2013
$
$ W. Xiong, W. Xie, C. Shen, D. Morgan, J. Nuclear Mater., 443, 331-41(2013).
$
$ Dataset created 2013.04.22 by Bengt Hallstedt.
$ 2021.02.05: Modified for use with GES6.
$
$ ------------------------------------------------------------------------------
 TEMP-LIM 298.15 6000.00 !
$
$ELEMENT NAME  REF. STATE               ATOMIC MASS H298-H0    S298    !
$
 ELEMENT VA   VACUUM                      0.0          0.0      0.0    ! 
 ELEMENT U    ORTHORHOMBIC_A20          238.0289    6364.      50.20   ! 
 ELEMENT ZR   HCP_A3                     91.22      5566.27    39.1809 ! 
$ ------------------------------------------------------------------------------
$ Phase definitions
$
 PHASE LIQUID:L % 1 1 !
 CONST LIQUID:L : U ZR : !
$
$ Fcc (cF4, Fm-3m) and MeX (cF8, Fm-3m)
$
 PHASE FCC_A1 %A 2 1 1 !
 CONST FCC_A1 : U ZR : VA : !
$
$ Bcc (cI2, Im-3m)
$
 PHASE BCC_A2 %B 2 1 3 !
 CONST BCC_A2 : U% ZR% : VA : !
$
$ Hcp (hP2, P6_3/mmc) and Me2X (NiAs-type, hP4, P6_3/mmc, B8_1)
$
 PHASE HCP_A3 %A 2 1 0.5 !
 CONST HCP_A3 : U ZR% : VA : !
$
$ Prototype alpha-U (oC4, Cmcm)
$
 PHASE ORTHORHOMBIC_A20 % 1 1 !
 CONST ORTHORHOMBIC_A20 : U% ZR : !
$
$ Prototype beta-U (tP30, P4_2/mnm, SB: A_b)
$
 PHASE TETRAGONAL_U % 1 1 !
 CONST TETRAGONAL_U : U% ZR : !
$
$ Prototype Hg2U (hP3, P6/mmm)
$ (Branch of AlB2 with c/a=0.65 instead of 1.08 for AlB2)
$
 PHASE UZR2_DELTA % 2 1 2 !
 CONST UZR2_DELTA : ZR : U ZR : !
$ ------------------------------------------------------------------------------
$ Defaults
$
 DEFINE-SYSTEM-DEFAULT ELEMENT 2 !
 DEFAULT-COM DEFINE_SYSTEM_ELEMENT VA !
 TYPE-DEF % SEQ * !
 TYPE-DEF A GES AMEND_PHASE_DESCRIPTION @ MAGNETIC -3 0.28 !
 TYPE-DEF B GES AMEND_PHASE_DESCRIPTION @ MAGNETIC -1 0.4 !
 FUNCTION ZERO      298.15  0;                                         6000 N !
 FUNCTION UN_ASS    298.15  0;                                         6000 N !
 FUNCTION R         298.15  +8.31451;                                  6000 N !
$ ------------------------------------------------------------------------------
$ Element data
$ ------------------------------------------------------------------------------
$ U
$
$ FCC_A1 and HCP_A3 added in unary 4.1
$
$ HCP_A3 from 04Che not in unary
$
 PAR  G(ORTHORHOMBIC_A20,U),,           +GHSERUU;                3000 N 91Din !
 PAR  G(TETRAGONAL_U,U),,               +GTETUU;                 3000 N 91Din !
 PAR  G(BCC_A2,U:VA),,                  +GBCCUU;                 3000 N 91Din !
 PAR  G(FCC_A1,U:VA),,                  +GHSERUU+5000;           3000 N 99SGUN !
 PAR  G(HCP_A3,U:VA),,                  +GBCCUU+5000-0.008*T;    3000 N 99SGUN !
$PAR  G(HCP_A3,U:VA),,                  +GHSERUU+50000;          3000 N 04Che3 !
 PAR  G(LIQUID,U),,                     +GHSERUU
             +12355.5-10.3239*T;                                 3000 N 91Din !
$
 FUNCTION GHSERUU   298.15  -8407.734+130.955151*T-26.9182*T*LN(T)
       +0.00125156*T**2-4.42605E-06*T**3+38568*T**(-1);
       955.00  Y  -22521.8+292.121093*T-48.66*T*LN(T);
      3000.00  N !
 FUNCTION GTETUU    298.15  -5156.136+106.976316*T-22.841*T*LN(T)
       -0.01084475*T**2+2.7889E-08*T**3+81944*T**(-1);
       941.50  Y  -14327.309+244.16802*T-42.9278*T*LN(T);
      3000.00  N !
 FUNCTION GBCCUU    298.15  -752.767+131.5381*T-27.5152*T*LN(T)
       -0.00835595*T**2+9.67907E-07*T**3+204611*T**(-1);
      1049.00  Y  -4698.365+202.685635*T-38.2836*T*LN(T);
      3000.00  N !
$ ------------------------------------------------------------------------------
$ Zr
$
$ CUB_A13, CBCC_A12, ORTHORHOMBIC_A20 and TETRAGONAL_U added in unary 4.1
$
$ ORTHORHOMBIC_A20 and TETRAGONAL_U from 04Che3 not in unary
$
 PAR  G(HCP_A3,ZR:VA)           130.00  +GHSERZR;,,                   N 91Din !
 PAR  G(BCC_A2,ZR:VA)           130.00  +GBCCZR;,,                    N 91Din !
$PAR  G(OMEGA,ZR)               130.00  +GOMEZR;,,                    N 91Din !
 PAR  G(FCC_A1,ZR:VA)           130.00  +GHSERZR+7600-0.9*T;,,        N 91Din !
$PAR  G(CBCC_A12,ZR:VA)         130.00  +GHSERZR+4602.2;,,            N 99SGUN !
$PAR  G(CUB_A13,ZR:VA)          130.00  +GHSERZR+7531.2;,,            N 99SGUN !
 PAR  G(ORTHORHOMBIC_A20,ZR)    130.00  +GBCCZR+5000;,,               N 99SGUN !
$PAR  G(ORTHORHOMBIC_A20,ZR)    130.00  +GHSERZR+38000;,,             N 04Che3 !
 PAR  G(TETRAGONAL_U,ZR)        130.00  +GBCCZR+5000;,,               N 99SGUN !
$PAR  G(TETRAGONAL_U,ZR)        130.00  +GHSERZR+35000;,,             N 04Che3 !
 PAR  G(LIQUID,ZR)              130.00  +GLIQZR;,,                    N 91Din !
$
 PAR  G(UZR2_DELTA,ZR:ZR),,             +3*GHSERZR+1582.5;,,          N 13Xio !
$
 FUNCTION GHSERZR   130.00  -7827.595+125.64905*T-24.1618*T*LN(T)
       -0.00437791*T**2+34971*T**(-1);
      2128.00  Y  -26085.921+262.724183*T-42.144*T*LN(T)-1.342896E+31*T**(-9);
      6000.00  N !
 FUNCTION GBCCZR    130.00  -525.539+124.9457*T-25.607406*T*LN(T)
       -3.40084E-04*T**2-9.729E-09*T**3+25233*T**(-1)-7.6143E-11*T**4;
      2128.00  Y  -4620.034+1.55998*T+GHSERZR+1.4103476E+32*T**(-9);
      6000.00  N !
 FUNCTION GOMEZR    130.00  -8878.082+144.432234*T-26.8556*T*LN(T)
       -0.002799446*T**2+38376*T**(-1);
      2128.00  Y  -3414.603+2.566675*T+GHSERZR+8.517346E+31*T**(-9);
      6000.00  N !
 FUNCTION GLIQZR    130.00  +18147.69-9.080812*T+GHSERZR+1.6275E-22*T**7;
      2128.00  Y  -8281.26+253.812609*T-42.144*T*LN(T);
      6000.00  N !
 FUNCTION GFCCZR    130.00  +GHSERZR+7600-0.9*T;                       6000 N !
$ ------------------------------------------------------------------------------
$ Binary system
$
$ W. Xiong, W. Xie, C. Shen, D. Morgan, J. Nuclear Mater., 443, 331-41(2013).
$
$ Checked against paper. Checked at 6000 K.
$
 PAR  L(LIQUID,U,ZR;0),,                +33465.2-14.55*T;,,           N 13Xio !
 PAR  L(LIQUID,U,ZR;1),,                +19809.4-18.07*T;,,           N 13Xio !
$
 PAR  L(BCC_A2,U,ZR:VA;0),,             +23296.9-8.97*T;,,            N 13Xio !
 PAR  L(BCC_A2,U,ZR:VA;1),,             +21149-16.93*T;,,             N 13Xio !
 PAR  L(BCC_A2,U,ZR:VA;2),,             +2841.6;,,                    N 13Xio !
$
 PAR  L(HCP_A3,U,ZR:VA;0),,             +24184.4;,,                   N 13Xio !
 PAR  L(ORTHORHOMBIC_A20,U,ZR;0),,      +30312.4;,,                   N 13Xio !
 PAR  L(TETRAGONAL_U,U,ZR;0),,          +27980.5;,,                   N 13Xio !
$
 PAR  G(UZR2_DELTA,ZR:U),,              +GHSERZR+2*GHSERUU+11.19*T;,, N 13Xio !
 PAR  L(UZR2_DELTA,ZR:U,ZR;0),,         -22695.6+36.66*T;,,           N 13Xio !
 PAR  L(UZR2_DELTA,ZR:U,ZR;1),,         +13439.4-34.11*T;,,           N 13Xio !
$
$ Metastable
$
 PAR  L(FCC_A1,U,ZR:VA;0),,             +24184.4;,,                   N Same !
$ ------------------------------------------------------------------------------
$
 ASSESSED_SYSTEM
  U-ZR(TDB -* +LIQUID +BCC_A2 +HCP_A3 +UZR2_DELTA +ORTHORHOMB_A20
  +TETRAGONAL_U ;G5 C_S:BCC/U:VA MAJ:BCC/ZR:VA
  ;P3 TMM:300/2500 STP:0.7/700/1 STP:0.4/2000/-2) !
$
$
 LIST-OF-REFERENCE
 NUMBER  SOURCE
  Null   'Unknown source'
  Same   'Same or similar interaction as in the corresponding stable phase'
  COST   'COST 507 database'
  91Din  'A.T. Dinsdale, Calphad, 15, 317-425(1991).'
  99SGUN 'SGTE unary database V.4.1, 1999.'
  04Che3 'P.-Y. Chevalier, E. Fischer, B. Cheynet,
          Calphad, 28, 15-40(2004); U, Zr'
  13Xio  'W. Xiong, W. Xie, C. Shen, D. Morgan,
          J. Nuclear Mater., 443, 331-41(2013); U-Zr'
!
