Repository: orchid-calphad/orchid-project.org

# orchid-project.org

Website and released data of **ORCHID** (Open Repository for CALPHAD Hypotheses, Intelligence, and Discovery),
served by GitHub Pages at https://orchid-project.org. Releases are archived on Zenodo (one DOI per version).

- `index.html`, `catalog/`, `best-practices.html` — static, self-contained pages (generated in the ORCHID tooling).
- `data/` — released data: catalog, redistributable TDB files, convex hulls. Licences: `data/LICENSES.md`, `data/NOTICE.md`.
- `llms.txt`, `data/croissant.json`, `CITATION.cff`, `.zenodo.json` — machine-readable metadata.

Only data with clear redistribution rights are published.

File: data/databases/sgte-binary/UZr-98Kur.tdb
$
$ Database for U-Zr from M. Kurata et al. 1998 (included in SGSOL V5.0)
$
$ M. Kurata, T. Ogata, K. Nakamura, T. Ogawa,
$ J. Alloys Compd., 271-273, 636-40(1998).
$
$ Dataset created 2012.10.30 by Bengt Hallstedt.
$ 2021.02.05: Modified for use with GES6.
$
$ There are no parameters in the paper.
$ The parameters were taken from SGSOL V5.0.
$
$ ------------------------------------------------------------------------------
 TEMP-LIM 298.15 6000.00 !
$
$ELEMENT NAME  REF. STATE               ATOMIC MASS H298-H0    S298    !
$
 ELEMENT VA   VACUUM                      0.0          0.0      0.0    ! 
 ELEMENT U    ORTHORHOMBIC_A20          238.0289    6364.      50.20   ! 
 ELEMENT ZR   HCP_A3                     91.22      5566.27    39.1809 ! 
$ ------------------------------------------------------------------------------
$ Phase definitions
$
 PHASE LIQUID:L % 1 1 !
 CONST LIQUID:L : U ZR : !
$
$ Fcc (cF4, Fm-3m) and MeX (cF8, Fm-3m)
$
 PHASE FCC_A1 %A 2 1 1 !
 CONST FCC_A1 : U ZR : VA : !
$
$ Bcc (cI2, Im-3m)
$
 PHASE BCC_A2 %B 2 1 3 !
 CONST BCC_A2 : U% ZR% : VA : !
$
$ Hcp (hP2, P6_3/mmc) and Me2X (NiAs-type, hP4, P6_3/mmc, B8_1)
$
 PHASE HCP_A3 %A 2 1 0.5 !
 CONST HCP_A3 : U ZR% : VA : !
$
$ Prototype alpha-U (oC4, Cmcm)
$
 PHASE ORTHORHOMBIC_A20 % 1 1 !
 CONST ORTHORHOMBIC_A20 : U% ZR : !
$
$ Prototype beta-U (tP30, P4_2/mnm, SB: A_b)
$
 PHASE TETRAGONAL_U % 1 1 !
 CONST TETRAGONAL_U : U% ZR : !
$
$ Prototype Hg2U (hP3, P6/mmm)
$
 PHASE UZR2_DELTA % 2 1 2 !
 CONST UZR2_DELTA : U% ZR : U ZR% : !
$ ------------------------------------------------------------------------------
$ Defaults
$
 DEFINE-SYSTEM-DEFAULT ELEMENT 2 !
 DEFAULT-COM DEFINE_SYSTEM_ELEMENT VA !
 TYPE-DEF % SEQ * !
 TYPE-DEF A GES AMEND_PHASE_DESCRIPTION @ MAGNETIC -3 0.28 !
 TYPE-DEF B GES AMEND_PHASE_DESCRIPTION @ MAGNETIC -1 0.4 !
 FUNCTION ZERO      298.15  0;                                         6000 N !
 FUNCTION UN_ASS    298.15  0;                                         6000 N !
 FUNCTION R         298.15  +8.31451;                                  6000 N !
$ ------------------------------------------------------------------------------
$ Element data
$ ------------------------------------------------------------------------------
$ U
$
$ FCC_A1 and HCP_A3 added in unary 4.1
$
 PAR  G(ORTHORHOMBIC_A20,U),,           +GHSERUU;                3000 N 91Din !
 PAR  G(TETRAGONAL_U,U),,               +GTETUU;                 3000 N 91Din !
 PAR  G(BCC_A2,U:VA),,                  +GBCCUU;                 3000 N 91Din !
 PAR  G(FCC_A1,U:VA),,                  +GHSERUU+5000;           3000 N 99SGUN !
 PAR  G(HCP_A3,U:VA),,                  +GBCCUU+5000-0.008*T;    3000 N 99SGUN !
 PAR  G(LIQUID,U),,                     +GHSERUU
             +12355.5-10.3239*T;                                 3000 N 91Din !
$
 PAR  G(UZR2_DELTA,U:U),,               +3*GHSERUU+5000;         3000 N 98Kur !
$
 FUNCTION GHSERUU   298.15  -8407.734+130.955151*T-26.9182*T*LN(T)
       +0.00125156*T**2-4.42605E-06*T**3+38568*T**(-1);
       955.00  Y  -22521.8+292.121093*T-48.66*T*LN(T);
      3000.00  N !
 FUNCTION GTETUU    298.15  -5156.136+106.976316*T-22.841*T*LN(T)
       -0.01084475*T**2+2.7889E-08*T**3+81944*T**(-1);
       941.50  Y  -14327.309+244.16802*T-42.9278*T*LN(T);
      3000.00  N !
 FUNCTION GBCCUU    298.15  -752.767+131.5381*T-27.5152*T*LN(T)
       -0.00835595*T**2+9.67907E-07*T**3+204611*T**(-1);
      1049.00  Y  -4698.365+202.685635*T-38.2836*T*LN(T);
      3000.00  N !
$ ------------------------------------------------------------------------------
$ Zr
$
$ CUB_A13, CBCC_A12, ORTHORHOMBIC_A20 and TETRAGONAL_U added in unary 4.1
$
 PAR  G(HCP_A3,ZR:VA)           130.00  +GHSERZR;,,                   N 91Din !
 PAR  G(BCC_A2,ZR:VA)           130.00  +GBCCZR;,,                    N 91Din !
$PAR  G(OMEGA,ZR)               130.00  +GOMEZR;,,                    N 91Din !
 PAR  G(FCC_A1,ZR:VA)           130.00  +GHSERZR+7600-0.9*T;,,        N 91Din !
$PAR  G(CBCC_A12,ZR:VA)         130.00  +GHSERZR+4602.2;,,            N 99SGUN !
$PAR  G(CUB_A13,ZR:VA)          130.00  +GHSERZR+7531.2;,,            N 99SGUN !
 PAR  G(ORTHORHOMBIC_A20,ZR)    130.00  +GBCCZR+5000;,,               N 99SGUN !
 PAR  G(TETRAGONAL_U,ZR)        130.00  +GBCCZR+5000;,,               N 99SGUN !
 PAR  G(LIQUID,ZR)              130.00  +GLIQZR;,,                    N 91Din !
$
 PAR  G(UZR2_DELTA,ZR:ZR),,             +3*GHSERZR+5000;,,            N 98Kur !
$
 FUNCTION GHSERZR   130.00  -7827.595+125.64905*T-24.1618*T*LN(T)
       -0.00437791*T**2+34971*T**(-1);
      2128.00  Y  -26085.921+262.724183*T-42.144*T*LN(T)-1.342896E+31*T**(-9);
      6000.00  N !
 FUNCTION GBCCZR    130.00  -525.539+124.9457*T-25.607406*T*LN(T)
       -3.40084E-04*T**2-9.729E-09*T**3+25233*T**(-1)-7.6143E-11*T**4;
      2128.00  Y  -4620.034+1.55998*T+GHSERZR+1.4103476E+32*T**(-9);
      6000.00  N !
 FUNCTION GOMEZR    130.00  -8878.082+144.432234*T-26.8556*T*LN(T)
       -0.002799446*T**2+38376*T**(-1);
      2128.00  Y  -3414.603+2.566675*T+GHSERZR+8.517346E+31*T**(-9);
      6000.00  N !
 FUNCTION GLIQZR    130.00  +18147.69-9.080812*T+GHSERZR+1.6275E-22*T**7;
      2128.00  Y  -8281.26+253.812609*T-42.144*T*LN(T);
      6000.00  N !
 FUNCTION GFCCZR    130.00  +GHSERZR+7600-0.9*T;                       6000 N !
$ ------------------------------------------------------------------------------
$ Binary system
$
$ From M. Kurata et al. 1998 (included in SGSOL V5.0)
$
$ M. Kurata, T. Ogata, K. Nakamura, T. Ogawa,
$ J. Alloys Compd., 271-273, 636-40(1998).
$
$ Checked against paper. Checked at 6000 K.
$
$ There are no parameters in the paper.
$ The parameters were taken from SGSOL V5.0.
$
 PAR  L(LIQUID,U,ZR;0),,                +80371.896-55.536815*T;,,     N 98Kur !
$
 PAR  L(BCC_A2,U,ZR:VA;0),,             +51430.744-40.503473*T;,,     N 98Kur !
 PAR  L(BCC_A2,U,ZR:VA;1),,             +6697.702;,,                  N 98Kur !
 PAR  L(BCC_A2,U,ZR:VA;2),,             +1482.94;,,                   N 98Kur !
$
 PAR  L(HCP_A3,U,ZR:VA;0),,             +25287.922;,,                 N 98Kur !
 PAR  L(ORTHORHOMBIC_A20,U,ZR;0),,      +26092.616;,,                 N 98Kur !
 PAR  L(TETRAGONAL_U,U,ZR;0),,          +24580.904;,,                 N 98Kur !
$
 PAR  G(UZR2_DELTA,U:ZR),,              +GHSERUU+2*GHSERZR
             -9000+15.1438457*T;,,                                    N 98Kur !
 PAR  G(UZR2_DELTA,ZR:U),,              +GHSERZR+2*GHSERUU
             +39000-15.1438457*T;,,                                   N 98Kur !
 PAR  L(UZR2_DELTA,U,ZR:U;0),,          -775.17;,,                    N 98Kur !
 PAR  L(UZR2_DELTA,U,ZR:ZR;0),,         -775.17;,,                    N 98Kur !
 PAR  L(UZR2_DELTA,U:U,ZR;0),,          +25287.922;,,                 N 98Kur !
 PAR  L(UZR2_DELTA,ZR:U,ZR;0),,         +25287.922;,,                 N 98Kur !
$
$ Metastable
$
 PAR  L(FCC_A1,U,ZR:VA;0),,             +UN_ASS;,,                    N !
$ ------------------------------------------------------------------------------
$
 ASSESSED_SYSTEM
  U-ZR(TDB -* +LIQUID +BCC_A2 +HCP_A3 +UZR2_DELTA +ORTHORHOMB_A20
  +TETRAGONAL_U ;G5 C_S:BCC/U:VA MAJ:BCC/ZR:VA
  ;P3 TMM:300/2500 STP:0.7/700/1 STP:0.4/2000/-2) !
$
$
 LIST-OF-REFERENCE
 NUMBER  SOURCE
  Null   'Unknown source'
  Same   'Same or similar interaction as in the corresponding stable phase'
  COST   'COST 507 database'
  91Din  'A.T. Dinsdale, Calphad, 15, 317-425(1991).'
  98Kur  'M. Kurata, T. Ogata, K. Nakamura, T. Ogawa,
          J. Alloys Compd., 271-273, 636-40(1998); U-Zr'
  99SGUN 'SGTE unary database V.4.1, 1999.'
!

File: data/databases/sgte-binary/VB-12Hom.tdb
$
$ Database for V-B from V. Homolova et al. 2012.
$
$ V. Homolova, A. Kroupa, A. Vyrostkova, J. Alloys Compd., 520, 30-35(2012).
$
$ Dataset created 2024.08.13 by Bengt Hallstedt.
$
$ The paper cites the SGTE solution database V. 4.2 as source for this
$ assessment. This is actually 91Pan, but without V5B6. V5B6 is added and
$ substitional solution of B in bcc-V is changed to interstitial. This was
$ also done independently in the LB binary database.
$
$ The V5B6 decomposition temperature seems a bit too high.
$
$ ------------------------------------------------------------------------------
 TEMP-LIM 298.15 6000.00 !
$
$ELEMENT NAME  REF. STATE               ATOMIC MASS H298-H0    S298    !
$
 ELEMENT VA   VACUUM                      0.0          0.0      0.0    ! 
 ELEMENT B    BETA_RHOMBO_B              10.81      1222.0      5.9    ! 
 ELEMENT V    BCC_A2                     50.9415    4507.0     30.89   ! 
$ ------------------------------------------------------------------------------
$ Phase definitions
$
 PHASE LIQUID:L % 1 1 !
 CONST LIQUID:L : B V : !
$
$ Fcc (cF4, Fm-3m) and MeX (cF8, Fm-3m)
$
 PHASE FCC_A1 %A 2 1 1 !
 CONST FCC_A1 : V : B VA% : !
$
$ Bcc (cI2, Im-3m)
$
 PHASE BCC_A2 %B 2 1 3 !
 CONST BCC_A2 : V : B VA% : !
$
$ Hcp (hP2, P6_3/mmc) and Me2X (NiAs-type, hP4, P6_3/mmc, B8_1)
$
 PHASE HCP_A3 %A 2 1 0.5 !
 CONST HCP_A3 : V : B VA% : !
$
$ Prototype beta-B (hR105, R-3m)
$
 PHASE BETA_RHOMBO_B % 1 1 !
 CONST BETA_RHOMBO_B : B : !
$
$ Prototype Si2U3 (tP10, P4/mbm)
$
 PHASE V3B2_D5A % 2 3 2 !
 CONST V3B2_D5A : V : B : !
$
$ Prototype CrB (oC8, Cmcm)
$
 PHASE MB_B33 % 2 1 1 !
 CONST MB_B33 : V : B : !
$
$ Prototype V5B6 (oC22, Cmmm)
$
 PHASE V5B6 % 2 5 6 !
 CONST V5B6 : V : B : !
$
$ Prototype Ta3B4 (oI14, Immm)
$
 PHASE V3B4_D7B % 2 3 4 !
 CONST V3B4_D7B : V : B : !
$
$ Prototype V2B3 (oC20, Cmcm)
$
 PHASE V2B3 % 2 2 3 !
 CONST V2B3 : V : B : !
$
$ Prototype AlB2 (hP3, P6/mmm)
$
 PHASE MB2_C32 % 2 1 2 !
 CONST MB2_C32 : V : B : !
$ ------------------------------------------------------------------------------
$ Defaults
$
 DEFINE-SYSTEM-DEFAULT ELEMENT 2 !
 DEFAULT-COM DEFINE_SYSTEM_ELEMENT VA !
 TYPE-DEF % SEQ * !
 TYPE-DEF A GES AMEND_PHASE_DESCRIPTION @ MAGNETIC -3 0.28 !
 TYPE-DEF B GES AMEND_PHASE_DESCRIPTION @ MAGNETIC -1 0.4 !
 FUNCTION ZERO      298.15  0;                                         6000 N !
 FUNCTION UN_ASS    298.15  0;                                         6000 N !
 FUNCTION R         298.15  +8.31451;                                  6000 N !
$ ------------------------------------------------------------------------------
$ Element data
$ ------------------------------------------------------------------------------
$ B
$
$ FCC_A1, HCP_A3, DIAMOND_A4 and GRAPHITE added in unary 3.0
$ BCC_A2 added in unary 4.1
$ GRAPHITE revised in unary 4.4 (using the value from COST 507)
$ FCC_A1, BCC_A2 and HCP_A3 removed in unary 5.0
$ ALPHA_RHOMBO_B added in unary 5.0
$
$ FCC_A1, BCC_A2 and HCP_A3 still in SGSOL 5.0
$ The value for FCC_A1 in COST (and SGTE) is possibly incorrect.
$
 PAR  G(BETA_RHOMBO_B,B),,              +GHSERBB;,,                   N 91Din !
$PAR  G(ALPHA_RHOMBO_B,B),,             +GALPBB;,,                    N 09SGUN !
$PAR  G(FCC_A1,B:VA),,                  +GHSERBB+43514-12.217*T;,,    N SGCOST !
$PAR  G(FCC_A1,B:VA),,                  +GHSERBB+50208-13.472*T;,,    N 94Hal !
$PAR  G(BCC_A2,B:VA),,                  +GHSERBB+43514-12.217*T;,,    N 94Hal !
$PAR  G(HCP_A3,B:VA),,                  +GHSERBB+50208-9.706*T;,,     N SGCOST !
$PAR  G(GRAPHITE,B),,                   +GHSERBB+10000-2*T;,,         N SGCOST !
$PAR  G(GRAPHITE,B),,                   +GHSERBB+5000;,,              N 96SGUN !
$PAR  G(DIAMOND_A4,B),,                 +GHSERBB+10;,,                N 99SGUN !
$PAR  G(DIAMOND_A4,B),,                 +GHSERBB+20;,,                N COST !
$PAR  G(DIAMOND_A4,B),,                 +GHSERBB;,,                   N 96SGUN !
 PAR  G(LIQUID,B),,                     +GLIQBB;,,                    N 91Din !
$
 FUNCTION GHSERBB   298.15  -7735.284+107.111864*T-15.6641*T*LN(T)
       -0.006864515*T**2+6.18878E-07*T**3+370843*T**(-1);
      1100.00  Y  -16649.474+184.801744*T-26.6047*T*LN(T)
       -7.9809E-04*T**2-2.556E-08*T**3+1748270*T**(-1);
      2348.00  Y  -36667.582+231.336244*T-31.5957527*T*LN(T)
       -0.00159488*T**2+1.34719E-07*T**3+11205883*T**(-1);
      3000.00  Y  -21530.653+222.396264*T-31.4*T*LN(T);
      6000.00  N !
 FUNCTION GALPBB    298.15  -6076.24+86.648762*T-12.942464*T*LN(T)
       -7.089468E-3*T**2+0.659896E-6*T**3-45*T**(-1);
      1400.00  Y  +28477.506-106.789208*T+12.1072478*T*LN(T)
       -13.316875E-3*T**2+0.706895E-6*T**3-8002403*T**(-1);
      3000.00  Y  -25699.64+225.127135*T-31.4*T*LN(T);
      6000.00  N !
 FUNCTION GLIQBB    298.15  +48458.559-20.268025*T+GHSERBB;
       500.00  Y  +41119.703+82.101722*T-14.9827763*T*LN(T)
       -0.007095669*T**2+5.07347E-07*T**3+335484*T**(-1);
      2348.00  Y  +28842.012+200.94731*T-31.4*T*LN(T);
      3000.00  Y  +50372.665-21.448954*T+GHSERBB;
      6000.00  N !
 FUNCTION GFCCBB    298.15  +GHSERBB+43514-12.217*T;                   6000 N !
 FUNCTION GBCCBB    298.15  +GHSERBB+43514-12.217*T;                   6000 N !
$ ------------------------------------------------------------------------------
$ V
$
 PAR  G(BCC_A2,V:VA),,                  +GHSERVV;                4000 N 91Din !
 PAR  G(FCC_A1,V:VA),,                  +GHSERVV+7500+1.7*T;     4000 N 91Din !
 PAR  G(HCP_A3,V:VA),,                  +GHSERVV+4000+2.4*T;     4000 N 91Din !
$PAR  G(CBCC_A12,V:VA),,                +GHSERVV+9000;           4000 N 91Din !
$PAR  G(CUB_A13,V:VA),,                 +GHSERVV+10000;          4000 N 91Din !
 PAR  G(LIQUID,V),,                     +GLIQVV;                 4000 N 91Din !
$
 FUNCTION GHSERVV   298.15  -7930.43+133.346053*T-24.134*T*LN(T)
       -0.003098*T**2+1.2175E-07*T**3+69460*T**(-1);
       790.00  Y  -7967.842+143.291093*T-25.9*T*LN(T)
       +6.25E-05*T**2-6.8E-07*T**3;
      2183.00  Y  -41689.864+321.140783*T-47.43*T*LN(T)+6.44389E+31*T**(-9);
      4000.00  N !
 FUNCTION GLIQVV    298.15  +20764.117-9.455552*T+GHSERVV-5.19136E-22*T**7;
      2183.00  Y  -19617.51+311.055983*T-47.43*T*LN(T);
      4000.00  N !
$ ------------------------------------------------------------------------------
$ Binary system
$
$ V. Homolova, A. Kroupa, A. Vyrostkova, J. Alloys Compd., 520, 30-35(2012).
$
$ Checked against paper. Checked at 6000 K.
$
$ The paper cites the SGTE solution database V. 4.2 as source for this
$ assessment. This is actually 91Pan, but without V5B6. V5B6 is added and
$ substitional solution of B in bcc-V is changed to interstitial. This was
$ also done independently in the LB binary database.
$
$ The V5B6 decomposition temperature seems a bit too high.
$
 PAR  L(LIQUID,B,V;0),,                 -210000+40*T;,,               N 91Pan !
 PAR  L(LIQUID,B,V;1),,                 -20000;,,                     N 91Pan !
 PAR  L(LIQUID,B,V;2),,                 +40000;,,                     N 91Pan !
$
 PAR  G(BCC_A2,V:B),,                   +GHSERVV+3*GHSERBB
             -170000+67*T;,,                                          N 12Hom !
$
 PAR  G(V3B2_D5A,V:B),,                 +3*GHSERVV+2*GHSERBB
             -282500+30*T;,,                                          N 91Pan !
 PAR  G(MB_B33,V:B),,                   +GHSERVV+GHSERBB
             -135140+13.26*T;,,                                       N 91Pan !
 PAR  G(V5B6,V:B),,                     +5*GHSERVV+6*GHSERBB
             -746554.38+69.7719*T;,,                                  N 12Hom !
 PAR  G(V3B4_D7B,V:B),,                 +3*GHSERVV+4*GHSERBB
             -476000+43.12*T;,,                                       N 91Pan !
 PAR  G(V2B3,V:B),,                     +2*GHSERVV+3*GHSERBB
             -340750+31.25*T;,,                                       N 91Pan !
 PAR  G(MB2_C32,V:B),,                  +GHSERVV+2*GHSERBB
             -202500+18.66*T;,,                                       N 91Pan !
$
$ Metastable
$
 PAR  G(FCC_A1,V:B),,                   +GHSERVV+GHSERBB;,,           N 12Hom !
 PAR  G(HCP_A3,V:B),,                   +UN_ASS;,,                    N !
$ ------------------------------------------------------------------------------
$
 ASSESSED_SYSTEM
  B-V(TDB -* +LIQ +BCC_A2 +BETA_RHO +V2B3 +V3B2_D5A +V3B4_D7B +MB_B33
  +MB2_C32 +V5B6 ;P3 TMM:300/3500) !
$
$
 LIST-OF-REFERENCE
 NUMBER  SOURCE
  Null   'Unknown source'
  REFLAV 'Laves phase convention: G(LAVES,X:X)=+3*GHSERXX+15000'
  COST   'COST 507 database'
  SGCOST 'COST 507 database, SGTE unary database V.3.0, 1996; Al, B, Nd, Ti, Zn'
  91Din  'A.T. Dinsdale, Calphad, 15, 317-425(1991).'
  91Pan  'L.-M. Pan, unpublished, 1991; V-B'
  94Hal  'B. Hallemans, P. Wollants, J.R. Roos,
          Z. Metallkd., 85, 676-82(1994), SGTE unary database V.4.1, 1999; B'
  96SGUN 'SGTE unary database V.3.0, 1996.'
  99SGUN 'SGTE unary database V.4.1, 1999.'
  09SGUN 'SGTE unary database V.5.0, 2009.'
  12Hom  'V. Homolova, A. Kroupa, A. Vyrostkova,
          J. Alloys Compd., 520, 30-35(2012); V-B'
!

File: data/databases/sgte-binary/VB-17Pin.tdb
$
$ Database for V-B from A.A.A. Pinto da Silva et al. 2017.
$
$ A.A.A. Pinto da Silva, N. Chaia, F. Ferreira, G.C. Coelho, J.-M. Fiorani,
$ N. David, M. Vilasi, C.A. Nunes, Calphad, 59, 199-206(2017).
$
$ Dataset created 2024.08.13 by Bengt Hallstedt.
$
$ Based on 81Spe.
$
$ There is a B solubility in bcc-V, but it is not really modelled.
$
$ ------------------------------------------------------------------------------
 TEMP-LIM 298.15 6000.00 !
$
$ELEMENT NAME  REF. STATE               ATOMIC MASS H298-H0    S298    !
$
 ELEMENT VA   VACUUM                      0.0          0.0      0.0    ! 
 ELEMENT B    BETA_RHOMBO_B              10.81      1222.0      5.9    ! 
 ELEMENT V    BCC_A2                     50.9415    4507.0     30.89   ! 
$ ------------------------------------------------------------------------------
$ Phase definitions
$
 PHASE LIQUID:L % 1 1 !
 CONST LIQUID:L : B V : !
$
$ Fcc (cF4, Fm-3m) and MeX (cF8, Fm-3m)
$
 PHASE FCC_A1 %A 2 1 1 !
 CONST FCC_A1 : V : B VA% : !
$
$ Bcc (cI2, Im-3m)
$
 PHASE BCC_A2 %B 2 1 3 !
 CONST BCC_A2 : V : B VA% : !
$
$ Hcp (hP2, P6_3/mmc) and Me2X (NiAs-type, hP4, P6_3/mmc, B8_1)
$
 PHASE HCP_A3 %A 2 1 0.5 !
 CONST HCP_A3 : V : B VA% : !
$
$ Prototype beta-B (hR105, R-3m)
$
 PHASE BETA_RHOMBO_B % 1 1 !
 CONST BETA_RHOMBO_B : B : !
$
$ Prototype Si2U3 (tP10, P4/mbm)
$
 PHASE V3B2_D5A % 2 3 2 !
 CONST V3B2_D5A : V : B : !
$
$ Prototype CrB (oC8, Cmcm)
$
 PHASE MB_B33 % 2 1 1 !
 CONST MB_B33 : V : B : !
$
$ Prototype V5B6 (oC22, Cmmm)
$
 PHASE V5B6 % 2 5 6 !
 CONST V5B6 : V : B : !
$
$ Prototype Ta3B4 (oI14, Immm)
$
 PHASE V3B4_D7B % 2 3 4 !
 CONST V3B4_D7B : V : B : !
$
$ Prototype V2B3 (oC20, Cmcm)
$
 PHASE V2B3 % 2 2 3 !
 CONST V2B3 : V : B : !
$
$ Prototype AlB2 (hP3, P6/mmm)
$
 PHASE MB2_C32 % 2 1 2 !
 CONST MB2_C32 : V : B : !
$ ------------------------------------------------------------------------------
$ Defaults
$
 DEFINE-SYSTEM-DEFAULT ELEMENT 2 !
 DEFAULT-COM DEFINE_SYSTEM_ELEMENT VA !
 TYPE-DEF % SEQ * !
 TYPE-DEF A GES AMEND_PHASE_DESCRIPTION @ MAGNETIC -3 0.28 !
 TYPE-DEF B GES AMEND_PHASE_DESCRIPTION @ MAGNETIC -1 0.4 !
 FUNCTION ZERO      298.15  0;                                         6000 N !
 FUNCTION UN_ASS    298.15  0;                                         6000 N !
 FUNCTION R         298.15  +8.31451;                                  6000 N !
$ ------------------------------------------------------------------------------
$ Element data
$ ------------------------------------------------------------------------------
$ B
$
$ FCC_A1, HCP_A3, DIAMOND_A4 and GRAPHITE added in unary 3.0
$ BCC_A2 added in unary 4.1
$ GRAPHITE revised in unary 4.4 (using the value from COST 507)
$ FCC_A1, BCC_A2 and HCP_A3 removed in unary 5.0
$ ALPHA_RHOMBO_B added in unary 5.0
$
$ FCC_A1, BCC_A2 and HCP_A3 still in SGSOL 5.0
$ The value for FCC_A1 in COST (and SGTE) is possibly incorrect.
$
 PAR  G(BETA_RHOMBO_B,B),,              +GHSERBB;,,                   N 91Din !
$PAR  G(ALPHA_RHOMBO_B,B),,             +GALPBB;,,                    N 09SGUN !
$PAR  G(FCC_A1,B:VA),,                  +GHSERBB+43514-12.217*T;,,    N SGCOST !
$PAR  G(FCC_A1,B:VA),,                  +GHSERBB+50208-13.472*T;,,    N 94Hal !
$PAR  G(BCC_A2,B:VA),,                  +GHSERBB+43514-12.217*T;,,    N 94Hal !
$PAR  G(HCP_A3,B:VA),,                  +GHSERBB+50208-9.706*T;,,     N SGCOST !
$PAR  G(GRAPHITE,B),,                   +GHSERBB+10000-2*T;,,         N SGCOST !
$PAR  G(GRAPHITE,B),,                   +GHSERBB+5000;,,              N 96SGUN !
$PAR  G(DIAMOND_A4,B),,                 +GHSERBB+10;,,                N 99SGUN !
$PAR  G(DIAMOND_A4,B),,                 +GHSERBB+20;,,                N COST !
$PAR  G(DIAMOND_A4,B),,                 +GHSERBB;,,                   N 96SGUN !
 PAR  G(LIQUID,B),,                     +GLIQBB;,,                    N 91Din !
$
 FUNCTION GHSERBB   298.15  -7735.284+107.111864*T-15.6641*T*LN(T)
       -0.006864515*T**2+6.18878E-07*T**3+370843*T**(-1);
      1100.00  Y  -16649.474+184.801744*T-26.6047*T*LN(T)
       -7.9809E-04*T**2-2.556E-08*T**3+1748270*T**(-1);
      2348.00  Y  -36667.582+231.336244*T-31.5957527*T*LN(T)
       -0.00159488*T**2+1.34719E-07*T**3+11205883*T**(-1);
      3000.00  Y  -21530.653+222.396264*T-31.4*T*LN(T);
      6000.00  N !
 FUNCTION GALPBB    298.15  -6076.24+86.648762*T-12.942464*T*LN(T)
       -7.089468E-3*T**2+0.659896E-6*T**3-45*T**(-1);
      1400.00  Y  +28477.506-106.789208*T+12.1072478*T*LN(T)
       -13.316875E-3*T**2+0.706895E-6*T**3-8002403*T**(-1);
      3000.00  Y  -25699.64+225.127135*T-31.4*T*LN(T);
      6000.00  N !
 FUNCTION GLIQBB    298.15  +48458.559-20.268025*T+GHSERBB;
       500.00  Y  +41119.703+82.101722*T-14.9827763*T*LN(T)
       -0.007095669*T**2+5.07347E-07*T**3+335484*T**(-1);
      2348.00  Y  +28842.012+200.94731*T-31.4*T*LN(T);
      3000.00  Y  +50372.665-21.448954*T+GHSERBB;
      6000.00  N !
 FUNCTION GFCCBB    298.15  +GHSERBB+43514-12.217*T;                   6000 N !
 FUNCTION GBCCBB    298.15  +GHSERBB+43514-12.217*T;                   6000 N !
$ ------------------------------------------------------------------------------
$ V
$
 PAR  G(BCC_A2,V:VA),,                  +GHSERVV;                4000 N 91Din !
 PAR  G(FCC_A1,V:VA),,                  +GHSERVV+7500+1.7*T;     4000 N 91Din !
 PAR  G(HCP_A3,V:VA),,                  +GHSERVV+4000+2.4*T;     4000 N 91Din !
$PAR  G(CBCC_A12,V:VA),,                +GHSERVV+9000;           4000 N 91Din !
$PAR  G(CUB_A13,V:VA),,                 +GHSERVV+10000;          4000 N 91Din !
 PAR  G(LIQUID,V),,                     +GLIQVV;                 4000 N 91Din !
$
 FUNCTION GHSERVV   298.15  -7930.43+133.346053*T-24.134*T*LN(T)
       -0.003098*T**2+1.2175E-07*T**3+69460*T**(-1);
       790.00  Y  -7967.842+143.291093*T-25.9*T*LN(T)
       +6.25E-05*T**2-6.8E-07*T**3;
      2183.00  Y  -41689.864+321.140783*T-47.43*T*LN(T)+6.44389E+31*T**(-9);
      4000.00  N !
 FUNCTION GLIQVV    298.15  +20764.117-9.455552*T+GHSERVV-5.19136E-22*T**7;
      2183.00  Y  -19617.51+311.055983*T-47.43*T*LN(T);
      4000.00  N !
$ ------------------------------------------------------------------------------
$ Binary system
$
$ A.A.A. Pinto da Silva, N. Chaia, F. Ferreira, G.C. Coelho, J.-M. Fiorani,
$ N. David, M. Vilasi, C.A. Nunes, Calphad, 59, 199-206(2017).
$
$ Checked against paper. Checked at 6000 K.
$
$ Based on 81Spe.
$
$ There is a B solubility in bcc-V, but it is not really modelled.
$
 PAR  L(LIQUID,B,V;0),,                 -148389.1;,,                  N 17Pin !
 PAR  L(LIQUID,B,V;1),,                 -17722.7;,,                   N 17Pin !
 PAR  L(LIQUID,B,V;2),,                 +36585.5+0.09604*T;,,         N 17Pin !
$
 PAR  G(BCC_A2,V:B),,                   +GHSERVV+3*GBCCBB+50000;,,    N 17Pin !
$
 PAR  G(V3B2_D5A,V:B),,                 +3*GHSERVV+2*GHSERBB
             -277753+7.925*T;,,                                       N 17Pin !
 PAR  G(MB_B33,V:B),,                   +GHSERVV+GHSERBB
             -138304.6+4.704*T;,,                                     N 17Pin !
 PAR  G(V5B6,V:B),,                     +5*GHSERVV+6*GHSERBB
             -764682.6+26.147*T;,,                                    N 17Pin !
 PAR  G(V3B4_D7B,V:B),,                 +3*GHSERVV+4*GHSERBB
             -488067.3+16.7769*T;,,                                   N 17Pin !
 PAR  G(V2B3,V:B),,                     +2*GHSERVV+3*GHSERBB
             -349877.5+12.4985*T;,,                                   N 17Pin !
 PAR  G(MB2_C32,V:B),,                  +GHSERVV+2*GHSERBB
             -204228.6+5.7768*T;,,                                    N 17Pin !
$
$ Metastable
$
 PAR  G(FCC_A1,V:B),,                   +UN_ASS;,,                    N !
 PAR  G(HCP_A3,V:B),,                   +UN_ASS;,,                    N !
$ ------------------------------------------------------------------------------
$
 ASSESSED_SYSTEM
  B-V(TDB -* +LIQ +BCC_A2 +BETA_RHO +V2B3 +V3B2_D5A +V3B4_D7B +MB_B33
  +MB2_C32 +V5B6 ;P3 TMM:300/3500) !
$
$
 LIST-OF-REFERENCE
 NUMBER  SOURCE
  Null   'Unknown source'
  REFLAV 'Laves phase convention: G(LAVES,X:X)=+3*GHSERXX+15000'
  COST   'COST 507 database'
  SGCOST 'COST 507 database, SGTE unary database V.3.0, 1996; Al, B, Nd, Ti, Zn'
  81Spe  'K.E. Spear, J.H. Blanks, M.S. Wang,
          J. Less-Common Met., 82, 237-43(1981); V-B'
  91Din  'A.T. Dinsdale, Calphad, 15, 317-425(1991).'
  94Hal  'B. Hallemans, P. Wollants, J.R. Roos,
          Z. Metallkd., 85, 676-82(1994), SGTE unary database V.4.1, 1999; B'
  96SGUN 'SGTE unary database V.3.0, 1996.'
  99SGUN 'SGTE unary database V.4.1, 1999.'
  09SGUN 'SGTE unary database V.5.0, 2009.'
  17Pin  'A.A.A. Pinto da Silva, N. Chaia, F. Ferreira, G.C. Coelho,
          J.-M. Fiorani, N. David, M. Vilasi, C.A. Nunes,
          Calphad, 59, 199-206(2017); V-B'
!

File: data/databases/sgte-binary/VB-81Spe.tdb
$
$ Database for V-B from K.E. Spear et al. 1981.
$
$ K.E. Spear, J.H. Blanks, M.S. Wang, J. Less-Common Met., 82, 237-43(1981).
$
$ Dataset created 2024.08.13 by Bengt Hallstedt.
$
$ First generation element data used in the paper.
$
$ Solubility of B in bcc-V not modelled.
$
$ The phase diagram is reasonably reproduced. Invariant equilibria differ by up
$ to 17 K. Differences are smaller on the V-rich side.
$
$ There is an inverse miscibility gap with a minimum at 3924 K and x(B)=0.90.
$
$ ------------------------------------------------------------------------------
 TEMP-LIM 298.15 6000.00 !
$
$ELEMENT NAME  REF. STATE               ATOMIC MASS H298-H0    S298    !
$
 ELEMENT VA   VACUUM                      0.0          0.0      0.0    ! 
 ELEMENT B    BETA_RHOMBO_B              10.81      1222.0      5.9    ! 
 ELEMENT V    BCC_A2                     50.9415    4507.0     30.89   ! 
$ ------------------------------------------------------------------------------
$ Phase definitions
$
 PHASE LIQUID:L % 1 1 !
 CONST LIQUID:L : B V : !
$
$ Fcc (cF4, Fm-3m) and MeX (cF8, Fm-3m)
$
 PHASE FCC_A1 %A 2 1 1 !
 CONST FCC_A1 : V : VA : !
$
$ Bcc (cI2, Im-3m)
$
 PHASE BCC_A2 %B 2 1 3 !
 CONST BCC_A2 : V : VA : !
$
$ Hcp (hP2, P6_3/mmc) and Me2X (NiAs-type, hP4, P6_3/mmc, B8_1)
$
 PHASE HCP_A3 %A 2 1 0.5 !
 CONST HCP_A3 : V : VA : !
$
$ Prototype beta-B (hR105, R-3m)
$
 PHASE BETA_RHOMBO_B % 1 1 !
 CONST BETA_RHOMBO_B : B : !
$
$ Prototype Si2U3 (tP10, P4/mbm)
$
 PHASE V3B2_D5A % 2 3 2 !
 CONST V3B2_D5A : V : B : !
$
$ Prototype CrB (oC8, Cmcm)
$
 PHASE MB_B33 % 2 1 1 !
 CONST MB_B33 : V : B : !
$
$ Prototype V5B6 (oC22, Cmmm)
$
 PHASE V5B6 % 2 5 6 !
 CONST V5B6 : V : B : !
$
$ Prototype Ta3B4 (oI14, Immm)
$
 PHASE V3B4_D7B % 2 3 4 !
 CONST V3B4_D7B : V : B : !
$
$ Prototype V2B3 (oC20, Cmcm)
$
 PHASE V2B3 % 2 2 3 !
 CONST V2B3 : V : B : !
$
$ Prototype AlB2 (hP3, P6/mmm)
$
 PHASE MB2_C32 % 2 1 2 !
 CONST MB2_C32 : V : B : !
$ ------------------------------------------------------------------------------
$ Defaults
$
 DEFINE-SYSTEM-DEFAULT ELEMENT 2 !
 DEFAULT-COM DEFINE_SYSTEM_ELEMENT VA !
 TYPE-DEF % SEQ * !
 TYPE-DEF A GES AMEND_PHASE_DESCRIPTION @ MAGNETIC -3 0.28 !
 TYPE-DEF B GES AMEND_PHASE_DESCRIPTION @ MAGNETIC -1 0.4 !
 FUNCTION ZERO      298.15  0;                                         6000 N !
 FUNCTION UN_ASS    298.15  0;                                         6000 N !
 FUNCTION R         298.15  +8.31451;                                  6000 N !
$ ------------------------------------------------------------------------------
$ Element data
$ ------------------------------------------------------------------------------
$ B
$
$ FCC_A1, HCP_A3, DIAMOND_A4 and GRAPHITE added in unary 3.0
$ BCC_A2 added in unary 4.1
$ GRAPHITE revised in unary 4.4 (using the value from COST 507)
$ FCC_A1, BCC_A2 and HCP_A3 removed in unary 5.0
$ ALPHA_RHOMBO_B added in unary 5.0
$
$ FCC_A1, BCC_A2 and HCP_A3 still in SGSOL 5.0
$ The value for FCC_A1 in COST (and SGTE) is possibly incorrect.
$
 PAR  G(BETA_RHOMBO_B,B),,              +GHSERBB;,,                   N 91Din !
$PAR  G(ALPHA_RHOMBO_B,B),,             +GALPBB;,,                    N 09SGUN !
$PAR  G(FCC_A1,B:VA),,                  +GHSERBB+43514-12.217*T;,,    N SGCOST !
$PAR  G(FCC_A1,B:VA),,                  +GHSERBB+50208-13.472*T;,,    N 94Hal !
$PAR  G(BCC_A2,B:VA),,                  +GHSERBB+43514-12.217*T;,,    N 94Hal !
$PAR  G(HCP_A3,B:VA),,                  +GHSERBB+50208-9.706*T;,,     N SGCOST !
$PAR  G(GRAPHITE,B),,                   +GHSERBB+10000-2*T;,,         N SGCOST !
$PAR  G(GRAPHITE,B),,                   +GHSERBB+5000;,,              N 96SGUN !
$PAR  G(DIAMOND_A4,B),,                 +GHSERBB+10;,,                N 99SGUN !
$PAR  G(DIAMOND_A4,B),,                 +GHSERBB+20;,,                N COST !
$PAR  G(DIAMOND_A4,B),,                 +GHSERBB;,,                   N 96SGUN !
 PAR  G(LIQUID,B),,                     +GLIQBB;,,                    N 91Din !
$
 FUNCTION GHSERBB   298.15  -7735.284+107.111864*T-15.6641*T*LN(T)
       -0.006864515*T**2+6.18878E-07*T**3+370843*T**(-1);
      1100.00  Y  -16649.474+184.801744*T-26.6047*T*LN(T)
       -7.9809E-04*T**2-2.556E-08*T**3+1748270*T**(-1);
      2348.00  Y  -36667.582+231.336244*T-31.5957527*T*LN(T)
       -0.00159488*T**2+1.34719E-07*T**3+11205883*T**(-1);
      3000.00  Y  -21530.653+222.396264*T-31.4*T*LN(T);
      6000.00  N !
 FUNCTION GALPBB    298.15  -6076.24+86.648762*T-12.942464*T*LN(T)
       -7.089468E-3*T**2+0.659896E-6*T**3-45*T**(-1);
      1400.00  Y  +28477.506-106.789208*T+12.1072478*T*LN(T)
       -13.316875E-3*T**2+0.706895E-6*T**3-8002403*T**(-1);
      3000.00  Y  -25699.64+225.127135*T-31.4*T*LN(T);
      6000.00  N !
 FUNCTION GLIQBB    298.15  +48458.559-20.268025*T+GHSERBB;
       500.00  Y  +41119.703+82.101722*T-14.9827763*T*LN(T)
       -0.007095669*T**2+5.07347E-07*T**3+335484*T**(-1);
      2348.00  Y  +28842.012+200.94731*T-31.4*T*LN(T);
      3000.00  Y  +50372.665-21.448954*T+GHSERBB;
      6000.00  N !
 FUNCTION GFCCBB    298.15  +GHSERBB+43514-12.217*T;                   6000 N !
 FUNCTION GBCCBB    298.15  +GHSERBB+43514-12.217*T;                   6000 N !
$ ------------------------------------------------------------------------------
$ V
$
 PAR  G(BCC_A2,V:VA),,                  +GHSERVV;                4000 N 91Din !
 PAR  G(FCC_A1,V:VA),,                  +GHSERVV+7500+1.7*T;     4000 N 91Din !
 PAR  G(HCP_A3,V:VA),,                  +GHSERVV+4000+2.4*T;     4000 N 91Din !
$PAR  G(CBCC_A12,V:VA),,                +GHSERVV+9000;           4000 N 91Din !
$PAR  G(CUB_A13,V:VA),,                 +GHSERVV+10000;          4000 N 91Din !
 PAR  G(LIQUID,V),,                     +GLIQVV;                 4000 N 91Din !
$
 FUNCTION GHSERVV   298.15  -7930.43+133.346053*T-24.134*T*LN(T)
       -0.003098*T**2+1.2175E-07*T**3+69460*T**(-1);
       790.00  Y  -7967.842+143.291093*T-25.9*T*LN(T)
       +6.25E-05*T**2-6.8E-07*T**3;
      2183.00  Y  -41689.864+321.140783*T-47.43*T*LN(T)+6.44389E+31*T**(-9);
      4000.00  N !
 FUNCTION GLIQVV    298.15  +20764.117-9.455552*T+GHSERVV-5.19136E-22*T**7;
      2183.00  Y  -19617.51+311.055983*T-47.43*T*LN(T);
      4000.00  N !
$ ------------------------------------------------------------------------------
$ Binary system
$
$ K.E. Spear, J.H. Blanks, M.S. Wang, J. Less-Common Met., 82, 237-43(1981).
$
$ Checked against paper. Checked at 6000 K.
$
$ First generation element data used in the paper.
$
$ Solubility of B in bcc-V not modelled.
$
$ The phase diagram is reasonably reproduced. Invariant equilibria differ by up
$ to 17 K. Differences are smaller on the V-rich side.
$
$ There is an inverse miscibility gap with a minimum at 3924 K and x(B)=0.90.
$
 PAR  L(LIQUID,B,V;0),,                 -186352+12.55*T;,,            N 81Spe !
 PAR  L(LIQUID,B,V;1),,                 -107479+43.82*T;,,            N 81Spe !
 PAR  L(LIQUID,B,V;2),,                 +57516;,,                     N 81Spe !
$
 PAR  G(V3B2_D5A,V:B),,                 +3*GHSERVV+2*GHSERBB
             -280350+8.35*T;,,                                        N 81Spe !
 PAR  G(MB_B33,V:B),,                   +GHSERVV+GHSERBB
             -138268+5.02*T;,,                                        N 81Spe !
 PAR  G(V5B6,V:B),,                     +5*GHSERVV+6*GHSERBB
             -771276+31.35*T;,,                                       N 81Spe !
 PAR  G(V3B4_D7B,V:B),,                 +3*GHSERVV+4*GHSERBB
             -492030+19.95*T;,,                                       N 81Spe !
 PAR  G(V2B3,V:B),,                     +2*GHSERVV+3*GHSERBB
             -349280+15.25*T;,,                                       N 81Spe !
 PAR  G(MB2_C32,V:B),,                  +GHSERVV+2*GHSERBB
             -203559+10.05*T;,,                                       N 81Spe !
$ ------------------------------------------------------------------------------
$
 ASSESSED_SYSTEM
  B-V(TDB -* +LIQ +BCC_A2 +BETA_RHO +V2B3 +V3B2_D5A +V3B4_D7B +MB_B33
  +MB2_C32 +V5B6 ;P3 TMM:300/3500) !
$
$
 LIST-OF-REFERENCE
 NUMBER  SOURCE
  Null   'Unknown source'
  REFLAV 'Laves phase convention: G(LAVES,X:X)=+3*GHSERXX+15000'
  COST   'COST 507 database'
  SGCOST 'COST 507 database, SGTE unary database V.3.0, 1996; Al, B, Nd, Ti, Zn'
  81Spe  'K.E. Spear, J.H. Blanks, M.S. Wang,
          J. Less-Common Met., 82, 237-43(1981); V-B'
  91Din  'A.T. Dinsdale, Calphad, 15, 317-425(1991).'
  94Hal  'B. Hallemans, P. Wollants, J.R. Roos,
          Z. Metallkd., 85, 676-82(1994), SGTE unary database V.4.1, 1999; B'
  96SGUN 'SGTE unary database V.3.0, 1996.'
  99SGUN 'SGTE unary database V.4.1, 1999.'
  09SGUN 'SGTE unary database V.5.0, 2009.'
!

File: data/databases/sgte-binary/VB-91Pan-LB.tdb
$
$ Database for V-B from L.-M. Pan 1991 (included in LB Vol. 2)
$
$ L.-M. Pan, unpublished, 1991.
$
$ Dataset created 2015.03.08 by Bengt Hallstedt.
$ 2021.02.05: Modified for use with GES6.
$
$ ------------------------------------------------------------------------------
 TEMP-LIM 298.15 6000.00 !
$
$ELEMENT NAME  REF. STATE               ATOMIC MASS H298-H0    S298    !
$
 ELEMENT VA   VACUUM                      0.0          0.0      0.0    ! 
 ELEMENT B    BETA_RHOMBO_B              10.81      1222.0      5.9    ! 
 ELEMENT V    BCC_A2                     50.9415    4507.0     30.89   ! 
$ ------------------------------------------------------------------------------
$ Phase definitions
$
 PHASE LIQUID:L % 1 1 !
 CONST LIQUID:L : B V : !
$
$ Fcc (cF4, Fm-3m) and MeX (cF8, Fm-3m)
$
 PHASE FCC_A1 %A 2 1 1 !
 CONST FCC_A1 : V : B VA% : !
$
$ Bcc (cI2, Im-3m)
$
 PHASE BCC_A2 %B 2 1 3 !
 CONST BCC_A2 : V : B VA% : !
$
$ Hcp (hP2, P6_3/mmc) and Me2X (NiAs-type, hP4, P6_3/mmc, B8_1)
$
 PHASE HCP_A3 %A 2 1 0.5 !
 CONST HCP_A3 : V : B VA% : !
$
$ Prototype beta-B (hR105, R-3m)
$
 PHASE BETA_RHOMBO_B % 1 1 !
 CONST BETA_RHOMBO_B : B : !
$
$ Prototype Si2U3 (tP10, P4/mbm)
$
 PHASE V3B2_D5A % 2 3 2 !
 CONST V3B2_D5A : V : B : !
$
$ Prototype CrB (oC8, Cmcm)
$
 PHASE MB_B33 % 2 1 1 !
 CONST MB_B33 : V : B : !
$
$ Prototype V5B6 (oC22, Cmmm)
$
 PHASE V5B6 % 2 5 6 !
 CONST V5B6 : V : B : !
$
$ Prototype Ta3B4 (oI14, Immm)
$
 PHASE V3B4_D7B % 2 3 4 !
 CONST V3B4_D7B : V : B : !
$
$ Prototype V2B3 (oC20, Cmcm)
$
 PHASE V2B3 % 2 2 3 !
 CONST V2B3 : V : B : !
$
$ Prototype AlB2 (hP3, P6/mmm)
$
 PHASE MB2_C32 % 2 1 2 !
 CONST MB2_C32 : V : B : !
$ ------------------------------------------------------------------------------
$ Defaults
$
 DEFINE-SYSTEM-DEFAULT ELEMENT 2 !
 DEFAULT-COM DEFINE_SYSTEM_ELEMENT VA !
 TYPE-DEF % SEQ * !
 TYPE-DEF A GES AMEND_PHASE_DESCRIPTION @ MAGNETIC -3 0.28 !
 TYPE-DEF B GES AMEND_PHASE_DESCRIPTION @ MAGNETIC -1 0.4 !
 FUNCTION ZERO      298.15  0;                                         6000 N !
 FUNCTION UN_ASS    298.15  0;                                         6000 N !
 FUNCTION R         298.15  +8.31451;                                  6000 N !
$ ------------------------------------------------------------------------------
$ Element data
$ ------------------------------------------------------------------------------
$ B
$
$ FCC_A1, HCP_A3, DIAMOND_A4 and GRAPHITE added in unary 3.0
$ BCC_A2 added in unary 4.1
$ GRAPHITE revised in unary 4.4 (using the value from COST 507)
$ FCC_A1, BCC_A2 and HCP_A3 removed in unary 5.0
$ ALPHA_RHOMBO_B added in unary 5.0
$
$ FCC_A1, BCC_A2 and HCP_A3 still in SGSOL 5.0
$ The value for FCC_A1 in COST (and SGTE) is possibly incorrect.
$
 PAR  G(BETA_RHOMBO_B,B),,              +GHSERBB;,,                   N 91Din !
$PAR  G(ALPHA_RHOMBO_B,B),,             +GALPBB;,,                    N 09SGUN !
$PAR  G(FCC_A1,B:VA),,                  +GHSERBB+43514-12.217*T;,,    N SGCOST !
$PAR  G(FCC_A1,B:VA),,                  +GHSERBB+50208-13.472*T;,,    N 94Hal !
$PAR  G(BCC_A2,B:VA),,                  +GHSERBB+43514-12.217*T;,,    N 94Hal !
$PAR  G(HCP_A3,B:VA),,                  +GHSERBB+50208-9.706*T;,,     N SGCOST !
$PAR  G(GRAPHITE,B),,                   +GHSERBB+10000-2*T;,,         N SGCOST !
$PAR  G(GRAPHITE,B),,                   +GHSERBB+5000;,,              N 96SGUN !
$PAR  G(DIAMOND_A4,B),,                 +GHSERBB+10;,,                N 99SGUN !
$PAR  G(DIAMOND_A4,B),,                 +GHSERBB+20;,,                N COST !
$PAR  G(DIAMOND_A4,B),,                 +GHSERBB;,,                   N 96SGUN !
 PAR  G(LIQUID,B),,                     +GLIQBB;,,                    N 91Din !
$
 FUNCTION GHSERBB   298.15  -7735.284+107.111864*T-15.6641*T*LN(T)
       -0.006864515*T**2+6.18878E-07*T**3+370843*T**(-1);
      1100.00  Y  -16649.474+184.801744*T-26.6047*T*LN(T)
       -7.9809E-04*T**2-2.556E-08*T**3+1748270*T**(-1);
      2348.00  Y  -36667.582+231.336244*T-31.5957527*T*LN(T)
       -0.00159488*T**2+1.34719E-07*T**3+11205883*T**(-1);
      3000.00  Y  -21530.653+222.396264*T-31.4*T*LN(T);
      6000.00  N !
 FUNCTION GALPBB    298.15  -6076.24+86.648762*T-12.942464*T*LN(T)
       -7.089468E-3*T**2+0.659896E-6*T**3-45*T**(-1);
      1400.00  Y  +28477.506-106.789208*T+12.1072478*T*LN(T)
       -13.316875E-3*T**2+0.706895E-6*T**3-8002403*T**(-1);
      3000.00  Y  -25699.64+225.127135*T-31.4*T*LN(T);
      6000.00  N !
 FUNCTION GLIQBB    298.15  +48458.559-20.268025*T+GHSERBB;
       500.00  Y  +41119.703+82.101722*T-14.9827763*T*LN(T)
       -0.007095669*T**2+5.07347E-07*T**3+335484*T**(-1);
      2348.00  Y  +28842.012+200.94731*T-31.4*T*LN(T);
      3000.00  Y  +50372.665-21.448954*T+GHSERBB;
      6000.00  N !
 FUNCTION GFCCBB    298.15  +GHSERBB+43514-12.217*T;                   6000 N !
 FUNCTION GBCCBB    298.15  +GHSERBB+43514-12.217*T;                   6000 N !
$ ------------------------------------------------------------------------------
$ V
$
 PAR  G(BCC_A2,V:VA),,                  +GHSERVV;                4000 N 91Din !
 PAR  G(FCC_A1,V:VA),,                  +GHSERVV+7500+1.7*T;     4000 N 91Din !
 PAR  G(HCP_A3,V:VA),,                  +GHSERVV+4000+2.4*T;     4000 N 91Din !
$PAR  G(CBCC_A12,V:VA),,                +GHSERVV+9000;           4000 N 91Din !
$PAR  G(CUB_A13,V:VA),,                 +GHSERVV+10000;          4000 N 91Din !
 PAR  G(LIQUID,V),,                     +GLIQVV;                 4000 N 91Din !
$
 FUNCTION GHSERVV   298.15  -7930.43+133.346053*T-24.134*T*LN(T)
       -0.003098*T**2+1.2175E-07*T**3+69460*T**(-1);
       790.00  Y  -7967.842+143.291093*T-25.9*T*LN(T)
       +6.25E-05*T**2-6.8E-07*T**3;
      2183.00  Y  -41689.864+321.140783*T-47.43*T*LN(T)+6.44389E+31*T**(-9);
      4000.00  N !
 FUNCTION GLIQVV    298.15  +20764.117-9.455552*T+GHSERVV-5.19136E-22*T**7;
      2183.00  Y  -19617.51+311.055983*T-47.43*T*LN(T);
      4000.00  N !
$ ------------------------------------------------------------------------------
$ Binary system
$
$ From L.-M. Pan 1991 (included in LB Vol. 2)
$
$ L.-M. Pan, unpublished, 1991.
$
$ Checked against LB. Checked at 6000 K.
$
 PAR  L(LIQUID,B,V;0),,                 -210000+40*T;,,               N 91Pan !
 PAR  L(LIQUID,B,V;1),,                 -20000;,,                     N 91Pan !
 PAR  L(LIQUID,B,V;2),,                 +40000;,,                     N 91Pan !
$
$PAR  L(BCC_A2,B,V:VA;0),,              -100000+25*T;,,               N 91Pan !
 PAR  G(BCC_A2,V:B),,                   +GHSERVV+3*GBCCBB;,,          N 02Sun !
 PAR  L(BCC_A2,V:B,VA;0),,              -143500+25*T;,,               N 02Sun !
$
 PAR  G(V3B2_D5A,V:B),,                 +3*GHSERVV+2*GHSERBB
             -282500+30*T;,,                                          N 91Pan !
 PAR  G(MB_B33,V:B),,                   +GHSERVV+GHSERBB
             -135140+13.26*T;,,                                       N 91Pan !
 PAR  G(V5B6,V:B),,                     +5*GHSERVV+6*GHSERBB
             -750040.72+71.5*T;,,                                     N 91Pan !
 PAR  G(V3B4_D7B,V:B),,                 +3*GHSERVV+4*GHSERBB
             -476000+43.12*T;,,                                       N 91Pan !
 PAR  G(V2B3,V:B),,                     +2*GHSERVV+3*GHSERBB
             -340750+31.25*T;,,                                       N 91Pan !
 PAR  G(MB2_C32,V:B),,                  +GHSERVV+2*GHSERBB
             -202500+18.66*T;,,                                       N 91Pan !
$
$ Metastable
$
 PAR  G(FCC_A1,V:B),,                   +GHSERVV+GFCCBB
             +7500+1.7*T;,,                                           N 02Sun !
 PAR  G(HCP_A3,V:B),,                   +UN_ASS;,,                    N !
$ ------------------------------------------------------------------------------
$
 ASSESSED_SYSTEM
  B-V(TDB -* +LIQ +BCC_A2 +BETA_RHO +V2B3 +V3B2_D5A +V3B4_D7B +MB_B33
  +MB2_C32 +V5B6 ;P3 TMM:300/3500) !
$
$
 LIST-OF-REFERENCE
 NUMBER  SOURCE
  Null   'Unknown source'
  REFLAV 'Laves phase convention: G(LAVES,X:X)=+3*GHSERXX+15000'
  COST   'COST 507 database'
  SGCOST 'COST 507 database, SGTE unary database V.3.0, 1996; Al, B, Nd, Ti, Zn'
  91Din  'A.T. Dinsdale, Calphad, 15, 317-425(1991).'
  91Pan  'L.-M. Pan, unpublished, 1991; V-B'
  94Hal  'B. Hallemans, P. Wollants, J.R. Roos,
          Z. Metallkd., 85, 676-82(1994), SGTE unary database V.4.1, 1999; B'
  96SGUN 'SGTE unary database V.3.0, 1996.'
  99SGUN 'SGTE unary database V.4.1, 1999.'
  02Sun  'B. Sundman, changed B from substitutional to interstitial, 2002; V-B'
  09SGUN 'SGTE unary database V.5.0, 2009.'
!
