Repository: orchid-calphad/orchid-project.org

# orchid-project.org

Website and released data of **ORCHID** (Open Repository for CALPHAD Hypotheses, Intelligence, and Discovery),
served by GitHub Pages at https://orchid-project.org. Releases are archived on Zenodo (one DOI per version).

- `index.html`, `catalog/`, `best-practices.html` — static, self-contained pages (generated in the ORCHID tooling).
- `data/` — released data: catalog, redistributable TDB files, convex hulls. Licences: `data/LICENSES.md`, `data/NOTICE.md`.
- `llms.txt`, `data/croissant.json`, `CITATION.cff`, `.zenodo.json` — machine-readable metadata.

Only data with clear redistribution rights are published.

File: data/databases/sgte-binary/VC-06Hu.tdb
$
$ Database for V-C from J. Hu et al. 2006.
$
$ J. Hu, C. Li, F. Wang, W. Zhang, J. Alloys Compd., 421, 120-27(2006).
$
$ Dataset created 2021.02.16 by Bengt Hallstedt.
$
$ Order-disorder model used for V6C5; add-on to FCC_A1.
$
$ Upper temperature interval for GHSERVV removed for fcc (VC) and hcp (V2C)
$ to avoid kinks in the heat capacity.
$
$ V8C7 reappears below 300 K.
$
$ There is an inverse miscibility gap with a minimum at 3318 K and x(C)=0.07.
$
$ ------------------------------------------------------------------------------
 TEMP-LIM 298.15 6000.00 !
$
$ELEMENT NAME  REF. STATE               ATOMIC MASS H298-H0    S298    !
$
 ELEMENT VA   VACUUM                      0.0          0.0      0.0    ! 
 ELEMENT C    GRAPHITE                   12.011     1054.0      5.7423 ! 
 ELEMENT V    BCC_A2                     50.9415    4507.0     30.89   ! 
$ ------------------------------------------------------------------------------
$ Phase definitions
$
 PHASE LIQUID:L % 1 1 !
 CONST LIQUID:L : C V : !
$
$ Fcc (cF4, Fm-3m) and MeX (cF8, Fm-3m)
$
 PHASE FCC_A1 %A 2 1 1 !
 CONST FCC_A1 : V : C% VA : !
$
$ Disordered contribution to V6C5, identical to FCC_A1 except swapped SL
$
 PHASE A1_FCC %A 2 1 1 !
 CONST A1_FCC : C% VA : V : !
$
$ Bcc (cI2, Im-3m)
$
 PHASE BCC_A2 %B 2 1 3 !
 CONST BCC_A2 : V : C VA% : !
$
$ Hcp (hP2, P6_3/mmc) and Me2X (NiAs-type, hP4, P6_3/mmc, B8_1)
$
 PHASE HCP_A3 %A 2 1 0.5 !
 CONST HCP_A3 : V : C% VA : !
$
$ Prototype C (cF8, Fd-3m)
$
 PHASE DIAMOND_A4 % 1 1 !
 CONST DIAMOND_A4 : C : !
$
$ Prototype C (hP4, P6_3/mmc)
$
 PHASE GRAPHITE_A9 % 1 1 !
 CONST GRAPHITE_A9 : C : !
$
$ Prototype Sc2Te3 (hR8, R-3m), zeta-carbide
$ (Prototype V4C3 (hR20, R-3m) seems to be obsolete)
$
 PHASE V4C3 % 2 0.621 0.379 !
 CONST V4C3 : V : C : !
$
$ Prototype V6C5 (hP33, P3_112)
$
 PHASE V6C5 %AY 3 0.833333 0.166667 1 !
 CONST V6C5 : C VA : C VA : V : !
$
$ Prototype V8C7 (cP60, P4_132)
$
 PHASE V8C7 % 2 1 0.875 !
 CONST V8C7 : V : C : !
$ ------------------------------------------------------------------------------
$ Defaults
$
 DEFINE-SYSTEM-DEFAULT ELEMENT 2 !
 DEFAULT-COM DEFINE_SYSTEM_ELEMENT VA !
 TYPE-DEF % SEQ * !
 TYPE-DEF A GES AMEND_PHASE_DESCRIPTION @ MAGNETIC -3 0.28 !
 TYPE-DEF B GES AMEND_PHASE_DESCRIPTION @ MAGNETIC -1 0.4 !
 TYPE-DEF Y GES AMEND_PHASE_DESCRIPTION V6C5 DIS_PART A1_FCC !
 FUNCTION ZERO      298.15  0;                                         6000 N !
 FUNCTION UN_ASS    298.15  0;                                         6000 N !
$ ------------------------------------------------------------------------------
$ Element data
$ ------------------------------------------------------------------------------
$ C
$
 PAR  G(GRAPHITE_A9,C),,                +GHSERCC;,,                   N 91Din !
 PAR  G(DIAMOND_A4,C),,                 +GDIACC;,,                    N 91Din !
 PAR  G(LIQUID,C),,                     +GHSERCC+117369-24.63*T;,,    N 91Din !
$
 FUNCTION GHSERCC   298.15  -17368.441+170.73*T-24.3*T*LN(T)
       -4.723E-04*T**2+2562600*T**(-1)-2.643E+08*T**(-2)+1.2E+10*T**(-3);
      6000.00  N !
 FUNCTION GDIACC    298.15  -16359.441+175.61*T-24.31*T*LN(T)
       -4.723E-04*T**2+2698000*T**(-1)-2.61E+08*T**(-2)+1.11E+10*T**(-3);
      6000.00  N !
$ ------------------------------------------------------------------------------
$ V
$
 PAR  G(BCC_A2,V:VA),,                  +GHSERVV;                4000 N 91Din !
 PAR  G(FCC_A1,V:VA),,                  +GHYPVV+7500+1.7*T;      4000 N 91Din !
 PAR  G(A1_FCC,VA:V),,                  +GHYPVV+7500+1.7*T;      4000 N 91Din !
 PAR  G(HCP_A3,V:VA),,                  +GHYPVV+4000+2.4*T;      4000 N 91Din !
$PAR  G(CBCC_A12,V:VA),,                +GHSERVV+9000;           4000 N 91Din !
$PAR  G(CUB_A13,V:VA),,                 +GHSERVV+10000;          4000 N 91Din !
 PAR  G(LIQUID,V),,                     +GLIQVV;                 4000 N 91Din !
$
 FUNCTION GHSERVV   298.15  -7930.43+133.346053*T-24.134*T*LN(T)
       -0.003098*T**2+1.2175E-07*T**3+69460*T**(-1);
       790.00  Y  -7967.842+143.291093*T-25.9*T*LN(T)
       +6.25E-05*T**2-6.8E-07*T**3;
      2183.00  Y  -41689.864+321.140783*T-47.43*T*LN(T)+6.44389E+31*T**(-9);
      4000.00  N !
 FUNCTION GHYPVV    298.15  -7930.43+133.346053*T-24.134*T*LN(T)
       -0.003098*T**2+1.2175E-07*T**3+69460*T**(-1);
       790.00  Y  -7967.842+143.291093*T-25.9*T*LN(T)
       +6.25E-05*T**2-6.8E-07*T**3;
      4000.00  N !
 FUNCTION GLIQVV    298.15  +20764.117-9.455552*T+GHSERVV-5.19136E-22*T**7;
      2183.00  Y  -19617.51+311.055983*T-47.43*T*LN(T);
      4000.00  N !
$ ------------------------------------------------------------------------------
$ Binary system
$
$ J. Hu, C. Li, F. Wang, W. Zhang, J. Alloys Compd., 421, 120-27(2006).
$
$ Checked against paper. Checked at 6000 K.
$
$ Order-disorder model used for V6C5; add-on to FCC_A1.
$
$ Upper temperature interval for GHSERVV removed for fcc (VC) and hcp (V2C)
$ to avoid kinks in the heat capacity.
$
$ V8C7 reappears below 300 K.
$
$ There is an inverse miscibility gap with a minimum at 3318 K and x(C)=0.07.
$
 PAR  L(LIQUID,C,V;0),,                 -195667-0.926*T;,,            N 06Hu !
 PAR  L(LIQUID,C,V;1),,                 +268133-62.747*T;,,           N 06Hu !
 PAR  L(LIQUID,C,V;2),,                 +164341;,,                    N 06Hu !
$
 PAR  G(BCC_A2,V:C),,                   +GHSERVV+3*GHSERCC+108082;,,  N 06Hu !
 PAR  L(BCC_A2,V:C,VA;0),,              -342833;,,                    N 06Hu !
$
 PAR  G(FCC_A1,V:C),,                   -115096+259.044*T
             -41.756*T*LN(T)-0.00557101*T**2+590546*T**(-1);,,        N 06Hu !
 PAR  L(FCC_A1,V:C,VA;0),,              -54989-6.92*T;,,              N 06Hu !
 PAR  L(FCC_A1,V:C,VA;1),,              -58754;,,                     N 06Hu !
$
 PAR  G(A1_FCC,C:V),,                   -115096+259.044*T
             -41.756*T*LN(T)-0.00557101*T**2+590546*T**(-1);,,        N 06Hu !
 PAR  L(A1_FCC,C,VA:V;0),,              -54989-6.92*T;,,              N 06Hu !
 PAR  L(A1_FCC,C,VA:V;1),,              -58754;,,                     N 06Hu !
$
 PAR  G(HCP_A3,V:C),,                   -89277+180.283*T
             -30.551*T*LN(T)-0.00538998*T**2+229029*T**(-1);,,        N 06Hu !
 PAR  L(HCP_A3,V:C,VA;0),,              +12407-2.798*T;,,             N 06Hu !
$
 PAR  G(V4C3,V:C),,                     +0.621*GHSERVV+0.379*GHSERCC
             -49992+0.02514*T;,,                                      N 06Hu !
$
 PAR  G(V6C5,C:VA:V),,                  +U1VC;,,                      N 06Hu !
 PAR  G(V6C5,VA:C:V),,                  +U1VC;,,                      N 06Hu !
 PAR  L(V6C5,C,VA:C:V;0),,              +4*U1VC;,,                    N 06Hu !
 PAR  L(V6C5,C,VA:VA:V;0),,             +4*U1VC;,,                    N 06Hu !
 PAR  L(V6C5,C:C,VA:V;0),,              +ZERO;,,                      N 06Hu !
 PAR  L(V6C5,VA:C,VA:V;0),,             +ZERO;,,                      N 06Hu !
 PAR  L(V6C5,C,VA:C:V;1),,              +5*U4VC;,,                    N 06Hu !
 PAR  L(V6C5,C,VA:VA:V;1),,             +5*U4VC;,,                    N 06Hu !
 PAR  L(V6C5,C:C,VA:V;1),,              +U4VC;,,                      N 06Hu !
 PAR  L(V6C5,VA:C,VA:V;1),,             +U4VC;,,                      N 06Hu !
 PAR  L(V6C5,C,VA:C,VA:V;0),,           +ZERO;,,                      N 06Hu !
$
 PAR  G(V8C7,V:C),,                     -119929+261.16*T
             -41.469*T*LN(T)-0.006935*T**2+3.521E-07*T**3
             +596200*T**(-1);,,                                       N 06Hu !
$
 FUNCTION U1VC      298.15  -72645+32.303*T;                           6000 N !
 FUNCTION U4VC      298.15  -5444+3.574*T;                             6000 N !
$ ------------------------------------------------------------------------------
$
$
 LIST-OF-REFERENCE
 NUMBER  SOURCE
  Null   'Unknown source'
  91Din  'A.T. Dinsdale, Calphad, 15, 317-425(1991).'
  06Hu   'J. Hu, C. Li, F. Wang, W. Zhang,
          J. Alloys Compd., 421, 120-27(2006); V-C'
!

File: data/databases/sgte-binary/VC-20Hua.tdb
$
$ Database for V-C from L. Huang et al. 2020.
$
$ L. Huang, Y. Pan, J. Zhang, Y. Du, F. Luo, P. Zhou, S. Zhang,
$ Calphad, 71, 102199(2020).
$
$ Dataset created 2021.02.16 by Bengt Hallstedt.
$
$ Liquid interaction from 91Hua modified to remove a small miscibility gap.
$ There is a slight change of the eutectic composition (L=bcc+V2C) comparted to
$ 91Hua.
$
$ The tdb of 20Hua contains a misprint for the V3C2 phase, which lowers its
$ peritectoid formation temperature by 24 K.
$
$ ------------------------------------------------------------------------------
 TEMP-LIM 298.15 6000.00 !
$
$ELEMENT NAME  REF. STATE               ATOMIC MASS H298-H0    S298    !
$
 ELEMENT VA   VACUUM                      0.0          0.0      0.0    ! 
 ELEMENT C    GRAPHITE                   12.011     1054.0      5.7423 ! 
 ELEMENT V    BCC_A2                     50.9415    4507.0     30.89   ! 
$ ------------------------------------------------------------------------------
$ Phase definitions
$
 PHASE LIQUID:L % 1 1 !
 CONST LIQUID:L : C V : !
$
$ Fcc (cF4, Fm-3m) and MeX (cF8, Fm-3m)
$
 PHASE FCC_A1 %A 2 1 1 !
 CONST FCC_A1 : V : C VA% : !
$
$ Bcc (cI2, Im-3m)
$
 PHASE BCC_A2 %B 2 1 3 !
 CONST BCC_A2 : V : C VA% : !
$
$ Hcp (hP2, P6_3/mmc) and Me2X (NiAs-type, hP4, P6_3/mmc, B8_1)
$
 PHASE HCP_A3 %A 2 1 0.5 !
 CONST HCP_A3 : V : C VA% : !
$
$ Prototype C (cF8, Fd-3m)
$
 PHASE DIAMOND_A4 % 1 1 !
 CONST DIAMOND_A4 : C : !
$
$ Prototype C (hP4, P6_3/mmc)
$
 PHASE GRAPHITE_A9 % 1 1 !
 CONST GRAPHITE_A9 : C : !
$
$ Prototype Sc2Te3 (hR8, R-3m), zeta-carbide
$ (Prototype V4C3 (hR20, R-3m) seems to be obsolete)
$
 PHASE V3C2 % 2 3 2 !
 CONST V3C2 : V : C : !
$ ------------------------------------------------------------------------------
$ Defaults
$
 DEFINE-SYSTEM-DEFAULT ELEMENT 2 !
 DEFAULT-COM DEFINE_SYSTEM_ELEMENT VA !
 TYPE-DEF % SEQ * !
 TYPE-DEF A GES AMEND_PHASE_DESCRIPTION @ MAGNETIC -3 0.28 !
 TYPE-DEF B GES AMEND_PHASE_DESCRIPTION @ MAGNETIC -1 0.4 !
 FUNCTION ZERO      298.15  0;                                         6000 N !
 FUNCTION UN_ASS    298.15  0;                                         6000 N !
$ ------------------------------------------------------------------------------
$ Element data
$ ------------------------------------------------------------------------------
$ C
$
 PAR  G(GRAPHITE_A9,C),,                +GHSERCC;,,                   N 91Din !
 PAR  G(DIAMOND_A4,C),,                 +GDIACC;,,                    N 91Din !
 PAR  G(LIQUID,C),,                     +GHSERCC+117369-24.63*T;,,    N 91Din !
$
 FUNCTION GHSERCC   298.15  -17368.441+170.73*T-24.3*T*LN(T)
       -4.723E-04*T**2+2562600*T**(-1)-2.643E+08*T**(-2)+1.2E+10*T**(-3);
      6000.00  N !
 FUNCTION GDIACC    298.15  -16359.441+175.61*T-24.31*T*LN(T)
       -4.723E-04*T**2+2698000*T**(-1)-2.61E+08*T**(-2)+1.11E+10*T**(-3);
      6000.00  N !
$ ------------------------------------------------------------------------------
$ V
$
 PAR  G(BCC_A2,V:VA),,                  +GHSERVV;                4000 N 91Din !
 PAR  G(FCC_A1,V:VA),,                  +GHSERVV+7500+1.7*T;     4000 N 91Din !
 PAR  G(HCP_A3,V:VA),,                  +GHSERVV+4000+2.4*T;     4000 N 91Din !
$PAR  G(CBCC_A12,V:VA),,                +GHSERVV+9000;           4000 N 91Din !
$PAR  G(CUB_A13,V:VA),,                 +GHSERVV+10000;          4000 N 91Din !
 PAR  G(LIQUID,V),,                     +GLIQVV;                 4000 N 91Din !
$
 FUNCTION GHSERVV   298.15  -7930.43+133.346053*T-24.134*T*LN(T)
       -0.003098*T**2+1.2175E-07*T**3+69460*T**(-1);
       790.00  Y  -7967.842+143.291093*T-25.9*T*LN(T)
       +6.25E-05*T**2-6.8E-07*T**3;
      2183.00  Y  -41689.864+321.140783*T-47.43*T*LN(T)+6.44389E+31*T**(-9);
      4000.00  N !
 FUNCTION GLIQVV    298.15  +20764.117-9.455552*T+GHSERVV-5.19136E-22*T**7;
      2183.00  Y  -19617.51+311.055983*T-47.43*T*LN(T);
      4000.00  N !
$ ------------------------------------------------------------------------------
$ Binary system
$
$ L. Huang, Y. Pan, J. Zhang, Y. Du, F. Luo, P. Zhou, S. Zhang,
$ Calphad, 71, 102199(2020).
$
$ Checked against paper and author's tdb. Checked at 6000 K.
$
$ Liquid interaction from 91Hua modified to remove a small miscibility gap.
$ There is a slight change of the eutectic composition (L=bcc+V2C) comparted to
$ 91Hua.
$
$ The tdb of 20Hua contains a misprint for the V3C2 phase, which lowers its
$ peritectoid formation temperature by 24 K.
$
 PAR  L(LIQUID,C,V;0),,                 -281302.27+37.95*T;,,         N 20Hua !
 PAR  L(LIQUID,C,V;1),,                 +89839.34-15.85*T;,,          N 20Hua !
 PAR  L(LIQUID,C,V;2),,                 +96424.87;,,                  N 20Hua !
$
 PAR  G(BCC_A2,V:C),,                   +GHSERVV+3*GHSERCC+108449;,,  N 91Hua1 !
 PAR  L(BCC_A2,V:C,VA;0),,              -297868;,,                    N 91Hua1 !
$
 PAR  G(FCC_A1,V:C),,                   -117302+262.57*T
             -41.756*T*LN(T)-0.00557101*T**2+590546*T**(-1);,,        N 91Hua1 !
 PAR  L(FCC_A1,V:C,VA;0),,              -74811+10.201*T;,,            N 91Hua1 !
 PAR  L(FCC_A1,V:C,VA;1),,              -30394;,,                     N 91Hua1 !
$
 PAR  G(HCP_A3,V:C),,                   -85473+182.441*T
             -30.551*T*LN(T)-0.00538998*T**2+229029*T**(-1);,,        N 91Hua1 !
 PAR  L(HCP_A3,V:C,VA;0),,              +12430-3.986*T;,,             N 91Hua1 !
$
 PAR  G(V3C2,V:C),,                     +3*GHSERVV+2*GHSERCC
             -260341+16.897*T;,,                                      N 91Hua1 !
$
$ metastable
$
$PAR  G(CBCC_A12,V:C),,                 +GHSERVV+GHSERCC+10000;,,     N 91Fer !
$PAR  G(CUB_A13,V:C),,                  +GHSERVV+GHSERCC+10000;,,     N 91Fer !
$PAR  G(CEMENTITE_D011,V:C),,           -156971+601.922*T
$            -100.438*T*LN(T)+765557*T**(-1);,,                       N 91Fer !
$PAR  G(M7C3_D101,V:C),,                -454245+1518.48*T
$            -250.981*T*LN(T)+2148692*T**(-1);,,                      N 91Fer !
$PAR  G(M3C2_D510,V:C),,                +3*GHSERVV+2*GHSERCC
$            -222500+16.6545*T;,,                                     N 92Lee !
$PAR  G(M23C6_D84,V:V:C),,              +GVM23C6;,,                   N 91Fer !
$PAR  G(M5C2,V:C),,                     -307123.3+1059.7*T
$            -175.66*T*LN(T)+1453274*T**(-1);,,                       N 91Fer !
$
 FUNCTION GVM23C6   298.15  -990367+4330.63*T-728.829*T*LN(T)
       +5003425*T**(-1);
      6000.00  N !
$ ------------------------------------------------------------------------------
$
 ASSESSED_SYSTEM
  C-V(TDB -* +LIQ +GRAPH +FCC_A1 +BCC_A2 +HCP_A3 +V3C2
  ;G5 C_S:FCC_A1/V:C C_S:HCP_A3/V:C ;P3 TMM:300/5000 STP:.55/2700/-2) !
$
$
 LIST-OF-REFERENCE
 NUMBER  SOURCE
  Null   'Unknown source'
  91Din  'A.T. Dinsdale, Calphad, 15, 317-425(1991).'
  91Fer  'A. Fernandez Guillermet, W. Huang,
          Int. J. Thermophys., 12, 1077-1102(1991); Mn-V-C'
  91Hua1 'W. Huang, Z. Metallkd., 82, 174-81(1991); V-C'
  92Lee  'B.-J. Lee, J. Phase Equilib., 13, 349-64(1992); Cr-Fe-V-C'
  20Hua  'L. Huang, Y. Pan, J. Zhang, Y. Du, F. Luo, P. Zhou, S. Zhang,
          Calphad, 71, 102199(2020); V-C'
!

File: data/databases/sgte-binary/VC-91Hua-LB.tdb
$
$ Database for V-C from W. Huang 1991 (included in LB Vol. 2)
$
$ W. Huang, Z. Metallkd., 82, 174-81(1991).
$
$ Dataset created 2010.02.21 by Bengt Hallstedt.
$ 2021.02.05: Modified for use with GES6.
$
$ Wrong sign for L(FCC_A1,V:C,VA;1) in the paper.
$
$ There is a very small (stable) liquid miscibility gap close to C at 4716
$ to 4748 K.
$
$ ------------------------------------------------------------------------------
 TEMP-LIM 298.15 6000.00 !
$
$ELEMENT NAME  REF. STATE               ATOMIC MASS H298-H0    S298    !
$
 ELEMENT VA   VACUUM                      0.0          0.0      0.0    ! 
 ELEMENT C    GRAPHITE                   12.011     1054.0      5.7423 ! 
 ELEMENT V    BCC_A2                     50.9415    4507.0     30.89   ! 
$ ------------------------------------------------------------------------------
$ Phase definitions
$
 PHASE LIQUID:L % 1 1 !
 CONST LIQUID:L : C V : !
$
$ Fcc (cF4, Fm-3m) and MeX (cF8, Fm-3m)
$
 PHASE FCC_A1 %A 2 1 1 !
 CONST FCC_A1 : V : C VA% : !
$
$ Bcc (cI2, Im-3m)
$
 PHASE BCC_A2 %B 2 1 3 !
 CONST BCC_A2 : V : C VA% : !
$
$ Hcp (hP2, P6_3/mmc) and Me2X (NiAs-type, hP4, P6_3/mmc, B8_1)
$
 PHASE HCP_A3 %A 2 1 0.5 !
 CONST HCP_A3 : V : C VA% : !
$
$ Prototype C (cF8, Fd-3m)
$
 PHASE DIAMOND_A4 % 1 1 !
 CONST DIAMOND_A4 : C : !
$
$ Prototype C (hP4, P6_3/mmc)
$
 PHASE GRAPHITE_A9 % 1 1 !
 CONST GRAPHITE_A9 : C : !
$
$ Prototype Sc2Te3 (hR8, R-3m), zeta-carbide
$ (Prototype V4C3 (hR20, R-3m) seems to be obsolete)
$
 PHASE V3C2 % 2 3 2 !
 CONST V3C2 : V : C : !
$ ------------------------------------------------------------------------------
$ Defaults
$
 DEFINE-SYSTEM-DEFAULT ELEMENT 2 !
 DEFAULT-COM DEFINE_SYSTEM_ELEMENT VA !
 TYPE-DEF % SEQ * !
 TYPE-DEF A GES AMEND_PHASE_DESCRIPTION @ MAGNETIC -3 0.28 !
 TYPE-DEF B GES AMEND_PHASE_DESCRIPTION @ MAGNETIC -1 0.4 !
 FUNCTION ZERO      298.15  0;                                         6000 N !
 FUNCTION UN_ASS    298.15  0;                                         6000 N !
$ ------------------------------------------------------------------------------
$ Element data
$ ------------------------------------------------------------------------------
$ C
$
 PAR  G(GRAPHITE_A9,C),,                +GHSERCC;,,                   N 91Din !
 PAR  G(DIAMOND_A4,C),,                 +GDIACC;,,                    N 91Din !
 PAR  G(LIQUID,C),,                     +GHSERCC+117369-24.63*T;,,    N 91Din !
$
 FUNCTION GHSERCC   298.15  -17368.441+170.73*T-24.3*T*LN(T)
       -4.723E-04*T**2+2562600*T**(-1)-2.643E+08*T**(-2)+1.2E+10*T**(-3);
      6000.00  N !
 FUNCTION GDIACC    298.15  -16359.441+175.61*T-24.31*T*LN(T)
       -4.723E-04*T**2+2698000*T**(-1)-2.61E+08*T**(-2)+1.11E+10*T**(-3);
      6000.00  N !
$ ------------------------------------------------------------------------------
$ V
$
 PAR  G(BCC_A2,V:VA),,                  +GHSERVV;                4000 N 91Din !
 PAR  G(FCC_A1,V:VA),,                  +GHSERVV+7500+1.7*T;     4000 N 91Din !
 PAR  G(HCP_A3,V:VA),,                  +GHSERVV+4000+2.4*T;     4000 N 91Din !
$PAR  G(CBCC_A12,V:VA),,                +GHSERVV+9000;           4000 N 91Din !
$PAR  G(CUB_A13,V:VA),,                 +GHSERVV+10000;          4000 N 91Din !
 PAR  G(LIQUID,V),,                     +GLIQVV;                 4000 N 91Din !
$
 FUNCTION GHSERVV   298.15  -7930.43+133.346053*T-24.134*T*LN(T)
       -0.003098*T**2+1.2175E-07*T**3+69460*T**(-1);
       790.00  Y  -7967.842+143.291093*T-25.9*T*LN(T)
       +6.25E-05*T**2-6.8E-07*T**3;
      2183.00  Y  -41689.864+321.140783*T-47.43*T*LN(T)+6.44389E+31*T**(-9);
      4000.00  N !
 FUNCTION GLIQVV    298.15  +20764.117-9.455552*T+GHSERVV-5.19136E-22*T**7;
      2183.00  Y  -19617.51+311.055983*T-47.43*T*LN(T);
      4000.00  N !
$ ------------------------------------------------------------------------------
$ Binary system
$
$ From W. Huang 1991 (included in LB Vol. 2)
$
$ W. Huang, Z. Metallkd., 82, 174-81(1991).
$
$ Checked against LB and paper. Checked at 6000 K.
$
$ Wrong sign for L(FCC_A1,V:C,VA;1) in the paper.
$
$ There is a very small (stable) liquid miscibility gap close to C at 4716
$ to 4748 K.
$
 PAR  L(LIQUID,C,V;0),,                 -284196+38.952*T;,,           N 91Hua1 !
 PAR  L(LIQUID,C,V;1),,                 +96335-17.775*T;,,            N 91Hua1 !
 PAR  L(LIQUID,C,V;2),,                 +102050;,,                    N 91Hua1 !
$ The miscibility gap can be removed with the parameter below, A.V. Khvan 2011
$PAR  L(LIQUID,C,V;2),,                 +101050;,,                    N 11Khv !
$
 PAR  G(BCC_A2,V:C),,                   +GHSERVV+3*GHSERCC+108449;,,  N 91Hua1 !
 PAR  L(BCC_A2,V:C,VA;0),,              -297868;,,                    N 91Hua1 !
$
 PAR  G(FCC_A1,V:C),,                   -117302+262.57*T
             -41.756*T*LN(T)-0.00557101*T**2+590546*T**(-1);,,        N 91Hua1 !
 PAR  L(FCC_A1,V:C,VA;0),,              -74811+10.201*T;,,            N 91Hua1 !
 PAR  L(FCC_A1,V:C,VA;1),,              -30394;,,                     N 91Hua1 !
$
 PAR  G(HCP_A3,V:C),,                   -85473+182.441*T
             -30.551*T*LN(T)-0.00538998*T**2+229029*T**(-1);,,        N 91Hua1 !
 PAR  L(HCP_A3,V:C,VA;0),,              +12430-3.986*T;,,             N 91Hua1 !
$
 PAR  G(V3C2,V:C),,                     +3*GHSERVV+2*GHSERCC
             -260341+16.897*T;,,                                      N 91Hua1 !
$
$ metastable
$
$PAR  G(CBCC_A12,V:C),,                 +GHSERVV+GHSERCC+10000;,,     N 91Fer !
$PAR  G(CUB_A13,V:C),,                  +GHSERVV+GHSERCC+10000;,,     N 91Fer !
$PAR  G(CEMENTITE_D011,V:C),,           -156971+601.922*T
$            -100.438*T*LN(T)+765557*T**(-1);,,                       N 91Fer !
$PAR  G(M7C3_D101,V:C),,                -454245+1518.48*T
$            -250.981*T*LN(T)+2148692*T**(-1);,,                      N 91Fer !
$PAR  G(M3C2_D510,V:C),,                +3*GHSERVV+2*GHSERCC
$            -222500+16.6545*T;,,                                     N 92Lee !
$PAR  G(M23C6_D84,V:V:C),,              +GVM23C6;,,                   N 91Fer !
$PAR  G(M5C2,V:C),,                     -307123.3+1059.7*T
$            -175.66*T*LN(T)+1453274*T**(-1);,,                       N 91Fer !
$
 FUNCTION GVM23C6   298.15  -990367+4330.63*T-728.829*T*LN(T)
       +5003425*T**(-1);
      6000.00  N !
$ ------------------------------------------------------------------------------
$
 ASSESSED_SYSTEM
  C-V(TDB -* +LIQ +GRAPH +FCC_A1 +BCC_A2 +HCP_A3 +V3C2
  ;G5 C_S:FCC_A1/V:C C_S:HCP_A3/V:C ;P3 TMM:300/5000 STP:.55/2700/-2) !
$
$
 LIST-OF-REFERENCE
 NUMBER  SOURCE
  Null   'Unknown source'
  91Din  'A.T. Dinsdale, Calphad, 15, 317-425(1991).'
  91Fer  'A. Fernandez Guillermet, W. Huang,
          Int. J. Thermophys., 12, 1077-1102(1991); Mn-V-C'
  91Hua1 'W. Huang, Z. Metallkd., 82, 174-81(1991); V-C'
  92Lee  'B.-J. Lee, J. Phase Equilib., 13, 349-64(1992); Cr-Fe-V-C'
  11Khv  'A.V. Khvan, unpublished, 2011; V-C'
!

File: data/databases/sgte-binary/VH-08Uki.tdb
$
$ Database for V-H from S. Ukita et al. 2008.
$
$ S. Ukita, H. Ohtani, M. Hasebe, Mater. Trans. (JIM), 49, 2528-33(2008).
$
$ Dataset created 2019.03.10 by Bengt Hallstedt.
$ 2021.02.05: Modified for use with GES6.
$
$ Liquid is not included in the assessment.
$
$ Nonstandard model for bcc.
$
$ So far as I can see the ordering modelling is incorrect.
$
$ ------------------------------------------------------------------------------
 TEMP-LIM 298.15 6000.00 !
$
$ELEMENT NAME  REF. STATE               ATOMIC MASS H298-H0    S298    !
$
 ELEMENT VA   VACUUM                      0.0          0.0      0.0    ! 
 ELEMENT H    1/2_MOLE_H2(G)              1.0079    4234.      65.285  ! 
 ELEMENT V    BCC_A2                     50.9415    4507.0     30.89   ! 
$ ------------------------------------------------------------------------------
$ Species
$
 SPECIE  H2                                 H2 !
$ ------------------------------------------------------------------------------
$ Phase definitions
$
 PHASE LIQUID:L % 1 1 !
 CONST LIQUID:L : H V : !
$
$ Fcc (cF4, Fm-3m) and MeX (cF8, Fm-3m)
$
 PHASE FCC_A1 %A 2 1 1 !
 CONST FCC_A1 : V : H VA% : !
$
$ Bcc (cI2, Im-3m)
$
 PHASE BCC_A2 %B 2 1 6 !
 CONST BCC_A2 : V : H VA% : !
$
$ Hcp (hP2, P6_3/mmc) and Me2X (NiAs-type, hP4, P6_3/mmc, B8_1)
$
 PHASE HCP_A3 %A 2 1 0.5 !
 CONST HCP_A3 : V : H VA% : !
$
$ Prototype V2H (tI56, I4_1/amd), beta-2
$ Disordered part of VH_BETA_ORD
$
 PHASE VH_BETA_2 % 2 1 1 !
 CONST VH_BETA_2 : H% VA : V : !
$
$ Prototype V2H (mC6, C2/m), beta-1
$
 PHASE VH_BETA_ORD %O 3 0.5 0.5 1 !
 CONST VH_BETA_ORD : H% VA : H VA% : V : !
$
$ Pearson m**
$
 PHASE V3H2 % 2 3 2 !
 CONST V3H2 : V : H : !
$
$ Prototype CaF2 (cF12, Fm-3m), delta
$
 PHASE VH2_C1 % 2 1 2 !
 CONST VH2_C1 : V : H% VA : !
$
 PHASE GAS:G % 1 1 !
 CONST GAS:G : H H2 V : !
$
 PHASE H2GAS % 1 1 !
 CONST H2GAS : H2 : !
$ ------------------------------------------------------------------------------
$ Defaults
$
 DEFINE-SYSTEM-DEFAULT ELEMENT 2 !
 DEFAULT-COM DEFINE_SYSTEM_ELEMENT VA !
 TYPE-DEF % SEQ * !
 TYPE-DEF A GES AMEND_PHASE_DESCRIPTION @ MAGNETIC -3 0.28 !
 TYPE-DEF B GES AMEND_PHASE_DESCRIPTION @ MAGNETIC -1 0.4 !
 TYPE-DEF O GES AMEND_PHASE_DESCRIPTION VH_BETA_ORD DIS_PART VH_BETA_2 !
 FUNCTION ZERO      298.15  0;                                         6000 N !
 FUNCTION UN_ASS    298.15  0;                                         6000 N !
 FUNCTION R         298.15  +8.31451;                                  6000 N !
 FUNCTION RTLNP     298.15  +8.31451*T*LN(1E-05*P);                    6000 N !
$ ------------------------------------------------------------------------------
$ Element data
$ ------------------------------------------------------------------------------
$ H
$
$ H is not included in unary
$
 PAR  G(LIQUID,H),,                     +GHSERHH
             +8035+25*T+2*T*LN(T);,,                                  N 06Qiu !
$
 PAR  G(H2GAS,H2),,                     +GHSERH2+RTLNP;,,             N 97SUB !
$
 PAR  G(GAS,H),,                        +F10383T+RTLNP;,,             N 97SUB !
 PAR  G(GAS,H2),,                       +GHSERH2+RTLNP;,,             N 97SUB !
$
$ H(g)
 FUNCTION F10383T   298.15  +211801.621+24.4989821*T-20.78611*T*LN(T);
      6000.00  N !
$ H2(g)
 FUNCTION GHSERH2   298.15  -9522.9741+78.5273879*T-31.35707*T*LN(T)
       +0.0027589925*T**2-7.46390667E-07*T**3+56582.3*T**(-1);
      1000.00  Y  +180.108664-15.6128256*T-17.84857*T*LN(T)
       -0.00584168*T**2+3.14618667E-07*T**3-1280036*T**(-1);
      2100.00  Y  -18840.1663+92.3120255*T-32.05082*T*LN(T)
       -0.0010728235*T**2+1.14281783E-08*T**3+3561002.5*T**(-1);
      6000.00  N !
 FUNCTION GHSERHH   298.15  +0.5*GHSERH2;                              6000 N !
$ ------------------------------------------------------------------------------
$ V
$
 PAR  G(BCC_A2,V:VA),,                  +GHSERVV;                4000 N 91Din !
 PAR  G(FCC_A1,V:VA),,                  +GHSERVV+7500+1.7*T;     4000 N 91Din !
 PAR  G(HCP_A3,V:VA),,                  +GHSERVV+4000+2.4*T;     4000 N 91Din !
$PAR  G(CBCC_A12,V:VA),,                +GHSERVV+9000;           4000 N 91Din !
$PAR  G(CUB_A13,V:VA),,                 +GHSERVV+10000;          4000 N 91Din !
 PAR  G(LIQUID,V),,                     +GLIQVV;                 4000 N 91Din !
$
 PAR  G(VH_BETA_2,VA:V),,               +GHSERVV;,,                   N 08Uki !
 PAR  G(VH2_C1,V:VA),,                  +GHSERVV+7500+1.7*T;,,        N 08Uki !
$
 PAR  G(GAS,V),,                        +F15565T+RTLNP;,,             N 97SUB !
$
 FUNCTION GHSERVV   298.15  -7930.43+133.346053*T-24.134*T*LN(T)
       -0.003098*T**2+1.2175E-07*T**3+69460*T**(-1);
       790.00  Y  -7967.842+143.291093*T-25.9*T*LN(T)
       +6.25E-05*T**2-6.8E-07*T**3;
      2183.00  Y  -41689.864+321.140783*T-47.43*T*LN(T)+6.44389E+31*T**(-9);
      4000.00  N !
 FUNCTION GLIQVV    298.15  +20764.117-9.455552*T+GHSERVV-5.19136E-22*T**7;
      2183.00  Y  -19617.51+311.055983*T-47.43*T*LN(T);
      4000.00  N !
 FUNCTION GFCCVV    298.15  +GHSERVV+7500+1.7*T;                       4000 N !
 FUNCTION GHCPVV    298.15  +GHSERVV+4000+2.4*T;                       4000 N !
$ V(g)
 FUNCTION F15565T   298.15  +511797.664-35.2535212*T-22.24944*T*LN(T)
       +6.1413E-04*T**2-8.62467667E-07*T**3-163305.65*T**(-1);
       600.00  Y  +511829.511-50.9981085*T-19.38998*T*LN(T)
       -0.005134615*T**2+7.63121333E-07*T**3-68345.1*T**(-1);
      1200.00  Y  +502467.16+47.6795887*T-33.65341*T*LN(T)
       +0.0040905125*T**2-3.20704167E-07*T**3+1002485.5*T**(-1);
      3500.00  Y  +659891.521-521.261732*T+36.42753*T*LN(T)
       -0.009886465*T**2+2.055815E-07*T**3-65900100*T**(-1);
      7000.00  Y  +225572.613+332.102043*T-60.43293*T*LN(T)
       -2.216028E-04*T**2+2.37272833E-08*T**3+3.020267E+08*T**(-1);
     10000.00  N !
$ ------------------------------------------------------------------------------
$ Binary system
$
$ S. Ukita, H. Ohtani, M. Hasebe, Mater. Trans. (JIM), 49, 2528-33(2008).
$
$ Checked against paper. Checked at 6000K.
$
$ Liquid is not included in the assessment.
$
$ Nonstandard model for bcc.
$
$ So far as I can see the ordering modelling is incorrect.
$
 PAR  L(LIQUID,H,V;0),,                 +UN_ASS;,,                    N !
$
 PAR  G(BCC_A2,V:H),,                   +GHSERVV+6*GHSERHH
             +548100+526.4*T;,,                                       N 08Uki !
 PAR  L(BCC_A2,V:H,VA;0),,              -816900-2.1*T;,,              N 08Uki !
 PAR  L(BCC_A2,V:H,VA;1),,              +527800-4.2*T;,,              N 08Uki !
 PAR  L(BCC_A2,V:H,VA;2),,              +633500-123.2*T;,,            N 08Uki !
$
 PAR  G(VH_BETA_2,H:V),,                +GHSERHH+GHSERVV
             -34680+65.4*T;,,                                         N 08Uki !
 PAR  L(VH_BETA_2,H,VA:V;0),,           -12800+18*T;,,                N 08Uki !
 PAR  L(VH_BETA_2,H,VA:V;1),,           -11000+6.2*T;,,               N 08Uki !
 PAR  L(VH_BETA_2,H,VA:V;2),,           +11100-8.2*T;,,               N 08Uki !
$
 PAR  G(VH_BETA_ORD,H:VA:V),,           -1440+2.2*T;,,                N 08Uki !
 PAR  G(VH_BETA_ORD,VA:H:V),,           +ZERO;,,                      N 08Uki !
 PAR  L(VH_BETA_ORD,H,VA:H:V;0),,       -1200;,,                      N 08Uki !
 PAR  L(VH_BETA_ORD,H,VA:H:V;1),,       +214;,,                       N 08Uki !
 PAR  L(VH_BETA_ORD,H,VA:H:V;2),,       -40;,,                        N 08Uki !
 PAR  L(VH_BETA_ORD,H:H,VA:V;0),,       +1620;,,                      N 08Uki !
 PAR  L(VH_BETA_ORD,H:H,VA:V;1),,       +400+0.8*T;,,                 N 08Uki !
 PAR  L(VH_BETA_ORD,H:H,VA:V;2),,       -600+1.8*T;,,                 N 08Uki !
$
 PAR  G(V3H2,V:H),,                     +3*GHSERVV+2*GHSERHH
             -83150+143.5*T;,,                                        N 08Uki !
$
 PAR  G(VH2_C1,V:H),,                   +GHSERVV+2*GHSERHH
             -55200+137.1*T;,,                                        N 08Uki !
 PAR  L(VH2_C1,V:H,VA;0),,              +2100;,,                      N 08Uki !
$ ------------------------------------------------------------------------------
$
$
 LIST-OF-REFERENCE
 NUMBER  SOURCE
  Null   'Unknown source'
  Same   'Same or similar interaction as in the corresponding stable phase'
  REFLAV 'Laves phase convention: G(LAVES,X:X)=+3*GHSERXX+15000'
  COST   'COST 507 database'
  91Din  'A.T. Dinsdale, Calphad, 15, 317-425(1991).'
  97SUB  'SGTE substance database, version 1997'
  06Qiu  'C. Qiu, S.M. Opalka, G.B. Olson, D.L. Anton,
          Int. J. Mater. Res., 97, 845-53(2006); H'
  08Uki  'S. Ukita, H. Ohtani, M. Hasebe,
          Mater. Trans. (JIM), 49, 2528-33(2008); V-H'
!

File: data/databases/sgte-binary/VN-91Oht-LB.tdb
$
$ Database for V-N from H. Ohtani and M. Hillert 1991 (Included in LB Vol. 4)
$
$ H. Ohtani, M. Hillert, Calphad, 15, 11-24(1991).
$
$ Dataset created 2010.07.03 by Bengt Hallstedt.
$ 2021.02.05: Modified for use with GES6.
$
$ Misprint in the bcc interaction in the paper; one zero missing.
$
$ The bcc-field shown in the phase diagram in the paper is not in agreement
$ with the parameters given. The calculated N solubility is somewhat lower.
$
$ TI2N_C4 becomes stable above 2200 K. This requires changes in Ti-V-N from
$ 98Zen.
$
$ ------------------------------------------------------------------------------
 TEMP-LIM 298.15 6000.00 !
$
$ELEMENT NAME  REF. STATE               ATOMIC MASS H298-H0    S298    !
$
 ELEMENT VA   VACUUM                      0.0          0.0      0.0    ! 
 ELEMENT N    1/2_MOLE_N2(G)             14.007     4335.0     95.751  ! 
 ELEMENT V    BCC_A2                     50.9415    4507.0     30.89   ! 
$ ------------------------------------------------------------------------------
$ Species
$
 SPECIE  N2                                 N2 !
$ ------------------------------------------------------------------------------
$ Phase definitions
$
 PHASE LIQUID:L % 1 1 !
 CONST LIQUID:L : N V : !
$
$ Fcc (cF4, Fm-3m) and MeX (cF8, Fm-3m)
$
 PHASE FCC_A1 %A 2 1 1 !
 CONST FCC_A1 : V : N VA% : !
$
$ Bcc (cI2, Im-3m)
$
 PHASE BCC_A2 %B 2 1 3 !
 CONST BCC_A2 : V% : N VA% : !
$
$ Hcp (hP2, P6_3/mmc) and Me2X (NiAs-type, hP4, P6_3/mmc, B8_1)
$
 PHASE HCP_A3 %A 2 1 0.5 !
 CONST HCP_A3 : V : N VA% : !
$
 PHASE N2GAS % 1 1 !
 CONST N2GAS : N2 : !
$ ------------------------------------------------------------------------------
$ Defaults
$
 DEFINE-SYSTEM-DEFAULT ELEMENT 2 !
 DEFAULT-COM DEFINE_SYSTEM_ELEMENT VA !
 TYPE-DEF % SEQ * !
 TYPE-DEF A GES AMEND_PHASE_DESCRIPTION @ MAGNETIC -3 0.28 !
 TYPE-DEF B GES AMEND_PHASE_DESCRIPTION @ MAGNETIC -1 0.4 !
 FUNCTION ZERO      298.15  0;                                         6000 N !
 FUNCTION UN_ASS    298.15  0;                                         6000 N !
 FUNCTION R         298.15  +8.31451;                                  6000 N !
 FUNCTION RTLNP     298.15  +8.31451*T*LN(1E-05*P);                    6000 N !
$ ------------------------------------------------------------------------------
$ Element data
$ ------------------------------------------------------------------------------
$ N
$
 PAR  G(N2GAS,N2),,                     +2*GHSERNN+RTLNP;,,           N 91Din !
 PAR  G(LIQUID,N),,                     +GHSERNN+29950+59.02*T;,,     N 91Din !
$
 FUNCTION GHSERNN   298.15  -3750.675-9.45425*T-12.7819*T*LN(T)
       -0.00176686*T**2+2.681E-09*T**3-32374*T**(-1);
       950.00  Y  -7358.85+17.2003*T-16.3699*T*LN(T)
       -6.5107E-04*T**2+3.0097E-08*T**3+563070*T**(-1);
      3350.00  Y  -16392.8+50.26*T-20.4695*T*LN(T)
       +2.39754E-04*T**2-8.333E-09*T**3+4596375*T**(-1);
      6000.00  N !
$ ------------------------------------------------------------------------------
$ V
$
 PAR  G(BCC_A2,V:VA),,                  +GHSERVV;                4000 N 91Din !
 PAR  G(FCC_A1,V:VA),,                  +GHSERVV+7500+1.7*T;     4000 N 91Din !
 PAR  G(HCP_A3,V:VA),,                  +GHSERVV+4000+2.4*T;     4000 N 91Din !
$PAR  G(CBCC_A12,V:VA),,                +GHSERVV+9000;           4000 N 91Din !
$PAR  G(CUB_A13,V:VA),,                 +GHSERVV+10000;          4000 N 91Din !
 PAR  G(LIQUID,V),,                     +GLIQVV;                 4000 N 91Din !
$
 FUNCTION GHSERVV   298.15  -7930.43+133.346053*T-24.134*T*LN(T)
       -0.003098*T**2+1.2175E-07*T**3+69460*T**(-1);
       790.00  Y  -7967.842+143.291093*T-25.9*T*LN(T)
       +6.25E-05*T**2-6.8E-07*T**3;
      2183.00  Y  -41689.864+321.140783*T-47.43*T*LN(T)+6.44389E+31*T**(-9);
      4000.00  N !
 FUNCTION GLIQVV    298.15  +20764.117-9.455552*T+GHSERVV-5.19136E-22*T**7;
      2183.00  Y  -19617.51+311.055983*T-47.43*T*LN(T);
      4000.00  N !
$ ------------------------------------------------------------------------------
$ Binary system
$
$ From H. Ohtani and M. Hillert 1991 (Included in LB Vol. 4)
$
$ H. Ohtani, M. Hillert, Calphad, 15, 11-24(1991).
$
$ Checked against LB and paper. Checked at 6000 K.
$
$ Misprint in the bcc interaction in the paper; one zero missing.
$
$ The bcc-field shown in the phase diagram in the paper is not in agreement
$ with the parameters given. The calculated N solubility is somewhat lower.
$
$ TI2N_C4 becomes stable above 2200 K. This requires changes in Ti-V-N from
$ 98Zen.
$
 PAR  L(LIQUID,N,V;0),,                 -239000;,,                    N 91Oht !
 PAR  L(LIQUID,N,V;1),,                 -8380;,,                      N 91Oht !
$
 PAR  G(FCC_A1,V:N),,                   +GHSERVV+GHSERNN
             -215000+101*T-2.22*T*LN(T)+0.00073*T**2;,,               N 91Oht !
 PAR  L(FCC_A1,V:N,VA;0),,              -131000+47.1*T;,,             N 91Oht !
$
 PAR  G(BCC_A2,V:N),,                   +GHSERVV+3*GHSERNN+843000;,,  N 91Oht !
 PAR  L(BCC_A2,V:N,VA;0),,              -1680000+325*T;,,             N 91Oht !
$
 PAR  G(HCP_A3,V:N),,                   +GHSERVV+0.5*GHSERNN
             -139000+50.4*T;,,                                        N 91Oht !
 PAR  L(HCP_A3,V:N,VA;0),,              -18400+4.84*T;,,              N 91Oht !
 PAR  L(HCP_A3,V:N,VA;1),,              -19700+2.13*T;,,              N 91Oht !
$ ------------------------------------------------------------------------------
$
 ASSESSED_SYSTEM
  N-V(TDB -* +LIQUID +N2GAS +BCC_A2 +FCC_A1 +HCP_A3
  ;P3 TMM:300/3500 STP:.1/2500/-2) !
$
$
 LIST-OF-REFERENCE
 NUMBER  SOURCE
  Null   'Unknown source'
  Same   'Same or similar interaction as in the corresponding stable phase'
  REFLAV 'Laves phase convention: G(LAVES,X:X)=+3*GHSERXX+15000'
  COST   'COST 507 database'
  91Din  'A.T. Dinsdale, Calphad, 15, 317-425(1991).'
  91Oht  'H. Ohtani, M. Hillert, Calphad, 15, 11-24(1991); V-N'
!
