Repository: orchid-calphad/orchid-project.org

# orchid-project.org

Website and released data of **ORCHID** (Open Repository for CALPHAD Hypotheses, Intelligence, and Discovery),
served by GitHub Pages at https://orchid-project.org. Releases are archived on Zenodo (one DOI per version).

- `index.html`, `catalog/`, `best-practices.html` — static, self-contained pages (generated in the ORCHID tooling).
- `data/` — released data: catalog, redistributable TDB files, convex hulls. Licences: `data/LICENSES.md`, `data/NOTICE.md`.
- `llms.txt`, `data/croissant.json`, `CITATION.cff`, `.zenodo.json` — machine-readable metadata.

Only data with clear redistribution rights are published.

File: data/databases/sgte-binary/VW-05Bra-LB.tdb
$
$ Database for V-W from J. Bratberg 2005 (Included in LB Vol. 5)
$
$ J. Bratberg, Z. Metallkd., 96, 335-44(2005).
$
$ Dataset created 2014.04.06 by Bengt Hallstedt.
$ 2021.02.05: Modified for use with GES6.
$
$ ------------------------------------------------------------------------------
 TEMP-LIM 298.15 6000.00 !
$
$ELEMENT NAME  REF. STATE               ATOMIC MASS H298-H0    S298    !
$
 ELEMENT VA   VACUUM                      0.0          0.0      0.0    ! 
 ELEMENT V    BCC_A2                     50.9415    4507.0     30.89   ! 
 ELEMENT W    BCC_A2                    183.85      4970.0     32.6176 ! 
$ ------------------------------------------------------------------------------
$ Phase definitions
$
 PHASE LIQUID:L % 1 1 !
 CONST LIQUID:L : V W : !
$
$ Fcc (cF4, Fm-3m) and MeX (cF8, Fm-3m)
$
 PHASE FCC_A1 %A 2 1 1 !
 CONST FCC_A1 : V W : VA : !
$
$ Bcc (cI2, Im-3m)
$
 PHASE BCC_A2 %B 2 1 3 !
 CONST BCC_A2 : V% W% : VA : !
$
$ Hcp (hP2, P6_3/mmc) and Me2X (NiAs-type, hP4, P6_3/mmc, B8_1)
$
 PHASE HCP_A3 %A 2 1 0.5 !
 CONST HCP_A3 : V W : VA : !
$ ------------------------------------------------------------------------------
$ Defaults
$
 DEFINE-SYSTEM-DEFAULT ELEMENT 2 !
 DEFAULT-COM DEFINE_SYSTEM_ELEMENT VA !
 TYPE-DEF % SEQ * !
 TYPE-DEF A GES AMEND_PHASE_DESCRIPTION @ MAGNETIC -3 0.28 !
 TYPE-DEF B GES AMEND_PHASE_DESCRIPTION @ MAGNETIC -1 0.4 !
 FUNCTION ZERO      298.15  0;                                         6000 N !
 FUNCTION UN_ASS    298.15  0;                                         6000 N !
 FUNCTION R         298.15  +8.31451;                                  6000 N !
$ ------------------------------------------------------------------------------
$ Element data
$ ------------------------------------------------------------------------------
$ V
$
 PAR  G(BCC_A2,V:VA),,                  +GHSERVV;                4000 N 91Din !
 PAR  G(FCC_A1,V:VA),,                  +GHSERVV+7500+1.7*T;     4000 N 91Din !
 PAR  G(HCP_A3,V:VA),,                  +GHSERVV+4000+2.4*T;     4000 N 91Din !
$PAR  G(CBCC_A12,V:VA),,                +GHSERVV+9000;           4000 N 91Din !
$PAR  G(CUB_A13,V:VA),,                 +GHSERVV+10000;          4000 N 91Din !
 PAR  G(LIQUID,V),,                     +GLIQVV;                 4000 N 91Din !
$
 FUNCTION GHSERVV   298.15  -7930.43+133.346053*T-24.134*T*LN(T)
       -0.003098*T**2+1.2175E-07*T**3+69460*T**(-1);
       790.00  Y  -7967.842+143.291093*T-25.9*T*LN(T)
       +6.25E-05*T**2-6.8E-07*T**3;
      2183.00  Y  -41689.864+321.140783*T-47.43*T*LN(T)+6.44389E+31*T**(-9);
      4000.00  N !
 FUNCTION GLIQVV    298.15  +20764.117-9.455552*T+GHSERVV-5.19136E-22*T**7;
      2183.00  Y  -19617.51+311.055983*T-47.43*T*LN(T);
      4000.00  N !
$ ------------------------------------------------------------------------------
$ W
$
 PAR  G(BCC_A2,W:VA),,                  +GHSERWW;,,                   N 91Din !
 PAR  G(FCC_A1,W:VA),,                  +GHSERWW+19300+0.63*T;,,      N 91Din !
 PAR  G(HCP_A3,W:VA),,                  +GHSERWW+14750;,,             N 91Din !
 PAR  G(LIQUID,W),,                     +GLIQWW;,,                    N 91Din !
$
 FUNCTION GHSERWW   298.15  -7646.311+130.4*T-24.1*T*LN(T)
       -0.001936*T**2+2.07E-07*T**3+44500*T**(-1)-5.33E-11*T**4;
      3695.00  Y  -82868.801+389.362335*T-54*T*LN(T)+1.528621E+33*T**(-9);
      6000.00  N !
 FUNCTION GLIQWW    298.15  +52160.584-14.10999*T+GHSERWW-2.713468E-24*T**7;
      3695.00  Y  -30436.051+375.175*T-54*T*LN(T);
      6000.00  N !
$ ------------------------------------------------------------------------------
$ Binary system
$
$ From J. Bratberg 2005 (Included in LB Vol. 5)
$
$ J. Bratberg, Z. Metallkd., 96, 335-44(2005).
$
$ Checked against paper and LB. Checked at 6000K.
$
$ The liquid interaction is missing in lb5-v2.tdb.
$
 PAR  L(LIQUID,V,W;0),,                 +3972;,,                      N 05Bra !
$
 PAR  L(BCC_A2,V,W:VA;0),,              +17828;,,                     N 05Bra !
$
$ Metastable
$
 PAR  L(FCC_A1,V,W:VA;0),,              +17828;,,                     N Same !
 PAR  L(HCP_A3,V,W:VA;0),,              +17828;,,                     N Same !
$ ------------------------------------------------------------------------------
$
 ASSESSED_SYSTEM
    V-W(TDB -* +LIQUID +BCC_A2 ;G5 C_S:BCC_A2/W:VA MAJ:BCC_A2/V:VA
    ;P3 TMM:500/4000 STP:.5/600/1 STP:.4/2500/1) !
$
$
 LIST-OF-REFERENCE
 NUMBER  SOURCE
  Null   'Unknown source'
  Same   'Same or similar interaction as in the corresponding stable phase'
  REFLAV 'Laves phase convention: G(LAVES,X:X)=+3*GHSERXX+15000'
  COST   'COST 507 database'
  91Din  'A.T. Dinsdale, Calphad, 15, 317-425(1991).'
  05Bra  'J. Bratberg, Z. Metallkd., 96, 335-44(2005); V-W'
!

File: data/databases/sgte-binary/VW-05Hua.tdb
$
$ Database for V-W from S. Huang et al. 2005.
$
$ S. Huang, J. Vleugels, L. Li, O. Van der Biest,
$ J. Alloys Compd., 395, 68-74(2005).
$
$ Dataset created 2024.08.13 by Bengt Hallstedt.
$
$ The interactions are far too large.
$
$ ------------------------------------------------------------------------------
 TEMP-LIM 298.15 6000.00 !
$
$ELEMENT NAME  REF. STATE               ATOMIC MASS H298-H0    S298    !
$
 ELEMENT VA   VACUUM                      0.0          0.0      0.0    ! 
 ELEMENT V    BCC_A2                     50.9415    4507.0     30.89   ! 
 ELEMENT W    BCC_A2                    183.85      4970.0     32.6176 ! 
$ ------------------------------------------------------------------------------
$ Phase definitions
$
 PHASE LIQUID:L % 1 1 !
 CONST LIQUID:L : V W : !
$
$ Fcc (cF4, Fm-3m) and MeX (cF8, Fm-3m)
$
 PHASE FCC_A1 %A 2 1 1 !
 CONST FCC_A1 : V W : VA : !
$
$ Bcc (cI2, Im-3m)
$
 PHASE BCC_A2 %B 2 1 3 !
 CONST BCC_A2 : V% W% : VA : !
$
$ Hcp (hP2, P6_3/mmc) and Me2X (NiAs-type, hP4, P6_3/mmc, B8_1)
$
 PHASE HCP_A3 %A 2 1 0.5 !
 CONST HCP_A3 : V W : VA : !
$ ------------------------------------------------------------------------------
$ Defaults
$
 DEFINE-SYSTEM-DEFAULT ELEMENT 2 !
 DEFAULT-COM DEFINE_SYSTEM_ELEMENT VA !
 TYPE-DEF % SEQ * !
 TYPE-DEF A GES AMEND_PHASE_DESCRIPTION @ MAGNETIC -3 0.28 !
 TYPE-DEF B GES AMEND_PHASE_DESCRIPTION @ MAGNETIC -1 0.4 !
 FUNCTION ZERO      298.15  0;                                         6000 N !
 FUNCTION UN_ASS    298.15  0;                                         6000 N !
 FUNCTION R         298.15  +8.31451;                                  6000 N !
$ ------------------------------------------------------------------------------
$ Element data
$ ------------------------------------------------------------------------------
$ V
$
 PAR  G(BCC_A2,V:VA),,                  +GHSERVV;                4000 N 91Din !
 PAR  G(FCC_A1,V:VA),,                  +GHSERVV+7500+1.7*T;     4000 N 91Din !
 PAR  G(HCP_A3,V:VA),,                  +GHSERVV+4000+2.4*T;     4000 N 91Din !
$PAR  G(CBCC_A12,V:VA),,                +GHSERVV+9000;           4000 N 91Din !
$PAR  G(CUB_A13,V:VA),,                 +GHSERVV+10000;          4000 N 91Din !
 PAR  G(LIQUID,V),,                     +GLIQVV;                 4000 N 91Din !
$
 FUNCTION GHSERVV   298.15  -7930.43+133.346053*T-24.134*T*LN(T)
       -0.003098*T**2+1.2175E-07*T**3+69460*T**(-1);
       790.00  Y  -7967.842+143.291093*T-25.9*T*LN(T)
       +6.25E-05*T**2-6.8E-07*T**3;
      2183.00  Y  -41689.864+321.140783*T-47.43*T*LN(T)+6.44389E+31*T**(-9);
      4000.00  N !
 FUNCTION GLIQVV    298.15  +20764.117-9.455552*T+GHSERVV-5.19136E-22*T**7;
      2183.00  Y  -19617.51+311.055983*T-47.43*T*LN(T);
      4000.00  N !
$ ------------------------------------------------------------------------------
$ W
$
 PAR  G(BCC_A2,W:VA),,                  +GHSERWW;,,                   N 91Din !
 PAR  G(FCC_A1,W:VA),,                  +GHSERWW+19300+0.63*T;,,      N 91Din !
 PAR  G(HCP_A3,W:VA),,                  +GHSERWW+14750;,,             N 91Din !
 PAR  G(LIQUID,W),,                     +GLIQWW;,,                    N 91Din !
$
 FUNCTION GHSERWW   298.15  -7646.311+130.4*T-24.1*T*LN(T)
       -0.001936*T**2+2.07E-07*T**3+44500*T**(-1)-5.33E-11*T**4;
      3695.00  Y  -82868.801+389.362335*T-54*T*LN(T)+1.528621E+33*T**(-9);
      6000.00  N !
 FUNCTION GLIQWW    298.15  +52160.584-14.10999*T+GHSERWW-2.713468E-24*T**7;
      3695.00  Y  -30436.051+375.175*T-54*T*LN(T);
      6000.00  N !
$ ------------------------------------------------------------------------------
$ Binary system
$
$ S. Huang, J. Vleugels, L. Li, O. Van der Biest,
$ J. Alloys Compd., 395, 68-74(2005).
$
$ Checked against paper. Checked at 6000K.
$
$ The interactions are far too large.
$
 PAR  L(LIQUID,V,W;0),,                 -45516.6308+16.8611*T;,,      N 05Hua !
$
 PAR  L(BCC_A2,V,W:VA;0),,              -38917.1908+19.2225*T;,,      N 05Hua !
$
$ Metastable
$
 PAR  L(FCC_A1,V,W:VA;0),,              +ZERO;,,                      N 05Hua !
 PAR  L(HCP_A3,V,W:VA;0),,              -31245.5629;,,                N 05Hua !
$ ------------------------------------------------------------------------------
$
 ASSESSED_SYSTEM
    V-W(TDB -* +LIQUID +BCC_A2 ;G5 C_S:BCC_A2/W:VA MAJ:BCC_A2/V:VA
    ;P3 TMM:500/4000 STP:.5/600/1 STP:.4/2500/1) !
$
$
 LIST-OF-REFERENCE
 NUMBER  SOURCE
  Null   'Unknown source'
  Same   'Same or similar interaction as in the corresponding stable phase'
  REFLAV 'Laves phase convention: G(LAVES,X:X)=+3*GHSERXX+15000'
  COST   'COST 507 database'
  91Din  'A.T. Dinsdale, Calphad, 15, 317-425(1991).'
  05Hua  'S. Huang, J. Vleugels, L. Li, O. Van der Biest,
          J. Alloys Compd., 395, 68-74(2005); V-W'
!

File: data/databases/sgte-binary/VY-10Cha.tdb
$
$ Database for V-Y from W. Chan et al. 2010
$
$ W. Chan, M.C. Gao, O.N. Dogan, P. King,
$ J. Phase Equilib. Diffus., 31, 425-32(2010).
$
$ Dataset created 2017.12.02 by Bengt Hallstedt.
$ 2021.02.05: Modified for use with GES6.
$
$ The liquid miscibility gap is very asymmetric and goes far above 6000 K.
$ This is in contrast to the Ce-V and La-V systems.
$
$ ------------------------------------------------------------------------------
 TEMP-LIM 298.15 6000.00 !
$
$ELEMENT NAME  REF. STATE               ATOMIC MASS H298-H0    S298    !
$
 ELEMENT VA   VACUUM                      0.0          0.0      0.0    ! 
 ELEMENT V    BCC_A2                     50.9415    4507.0     30.89   ! 
 ELEMENT Y    HCP_A3                     88.9059    5983.457   44.7875 ! 
$ ------------------------------------------------------------------------------
$ Phase definitions
$
 PHASE LIQUID:L % 1 1 !
 CONST LIQUID:L : V Y : !
$
$ Fcc (cF4, Fm-3m) and MeX (cF8, Fm-3m)
$
 PHASE FCC_A1 %A 2 1 1 !
 CONST FCC_A1 : V Y : VA : !
$
$ Bcc (cI2, Im-3m)
$
 PHASE BCC_A2 %B 2 1 3 !
 CONST BCC_A2 : V% Y% : VA : !
$
$ Hcp (hP2, P6_3/mmc) and Me2X (NiAs-type, hP4, P6_3/mmc, B8_1)
$
 PHASE HCP_A3 %A 2 1 0.5 !
 CONST HCP_A3 : V Y% : VA : !
$ ------------------------------------------------------------------------------
$ Defaults
$
 DEFINE-SYSTEM-DEFAULT ELEMENT 2 !
 DEFAULT-COM DEFINE_SYSTEM_ELEMENT VA !
 TYPE-DEF % SEQ * !
 TYPE-DEF A GES AMEND_PHASE_DESCRIPTION @ MAGNETIC -3 0.28 !
 TYPE-DEF B GES AMEND_PHASE_DESCRIPTION @ MAGNETIC -1 0.4 !
 FUNCTION ZERO      298.15  0;                                         6000 N !
 FUNCTION UN_ASS    298.15  0;                                         6000 N !
 FUNCTION R         298.15  +8.31451;                                  6000 N !
$ ------------------------------------------------------------------------------
$ Element data
$ ------------------------------------------------------------------------------
$ V
$
 PAR  G(BCC_A2,V:VA),,                  +GHSERVV;                4000 N 91Din !
 PAR  G(FCC_A1,V:VA),,                  +GHSERVV+7500+1.7*T;     4000 N 91Din !
 PAR  G(HCP_A3,V:VA),,                  +GHSERVV+4000+2.4*T;     4000 N 91Din !
$PAR  G(CBCC_A12,V:VA),,                +GHSERVV+9000;           4000 N 91Din !
$PAR  G(CUB_A13,V:VA),,                 +GHSERVV+10000;          4000 N 91Din !
 PAR  G(LIQUID,V),,                     +GLIQVV;                 4000 N 91Din !
$
 FUNCTION GHSERVV   298.15  -7930.43+133.346053*T-24.134*T*LN(T)
       -0.003098*T**2+1.2175E-07*T**3+69460*T**(-1);
       790.00  Y  -7967.842+143.291093*T-25.9*T*LN(T)
       +6.25E-05*T**2-6.8E-07*T**3;
      2183.00  Y  -41689.864+321.140783*T-47.43*T*LN(T)+6.44389E+31*T**(-9);
      4000.00  N !
 FUNCTION GLIQVV    298.15  +20764.117-9.455552*T+GHSERVV-5.19136E-22*T**7;
      2183.00  Y  -19617.51+311.055983*T-47.43*T*LN(T);
      4000.00  N !
$ ------------------------------------------------------------------------------
$ Y
$
$ HCP_A3, BCC_A2 and LIQUID revised in unary 3.0
$ FCC_A1 added in unary 4.1
$
 PAR  G(HCP_A3,Y:VA)            100.00  +GHSERYY;                3700 N 95She3 !
 PAR  G(BCC_A2,Y:VA)            100.00  +GBCCYY;                 3700 N 95She3 !
 PAR  G(FCC_A1,Y:VA)            100.00  +GHSERYY+6000;           3700 N Frie2 !
 PAR  G(LIQUID,Y)               100.00  +GLIQYY;                 3700 N 95She3 !
$
 FUNCTION GHSERYY   100.00  -8011.09379+128.572856*T-25.6656992*T*LN(T)
       -0.00175716414*T**2-4.17561786E-07*T**3+26911.509*T**(-1);
      1000.00  Y  -7179.74574+114.497104*T-23.4941827*T*LN(T)
       -0.0038211802*T**2-8.2534534E-08*T**3;
      1795.15  Y  -67480.7761+382.124727*T-56.9527111*T*LN(T)
       +0.00231774379*T**2-7.22513088E-08*T**3+18077162.6*T**(-1);
      3700.00  N !
 FUNCTION GBCCYY    100.00  -833.658863+123.667346*T-25.5832578*T*LN(T)
       -0.00237175965*T**2+9.10372497E-09*T**3+27340.0687*T**(-1);
      1000.00  Y  -1297.79829+134.528352*T-27.3038477*T*LN(T)
       -5.41757644E-04*T**2-3.05012175E-07*T**3;
      1795.15  Y  +15389.4975+0.981325399*T-8.88296647*T*LN(T)
       -0.00904576576*T**2+4.02944768E-07*T**3-2542575.96*T**(-1);
      3700.00  N !
 FUNCTION GLIQYY    100.00  +2098.50738+119.41873*T-24.6467508*T*LN(T)
       -0.00347023463*T**2-8.12981167E-07*T**3+23713.7332*T**(-1);
      1000.00  Y  +7386.44846+19.4520171*T-9.0681627*T*LN(T)
       -0.0189533369*T**2+1.7595327E-06*T**3;
      1795.15  Y  -12976.5957+257.400783*T-43.0952*T*LN(T);
      3700.00  N !
$ ------------------------------------------------------------------------------
$ Binary system
$
$ W. Chan, M.C. Gao, O.N. Dogan, P. King,
$ J. Phase Equilib. Diffus., 31, 425-32(2010).
$
$ Checked against paper. Checked at 6000 K.
$
$ The liquid miscibility gap is very asymmetric and goes far above 6000 K.
$ This is in contrast to the Ce-V and La-V systems.
$
 PAR  L(LIQUID,V,Y;0),,                 +19195+15.853*T;,,            N 10Cha !
 PAR  L(LIQUID,V,Y;1),,                 +23522;,,                     N 10Cha !
 PAR  L(LIQUID,V,Y;2),,                 +21538;,,                     N 10Cha !
$
 PAR  L(BCC_A2,V,Y:VA;0),,              +113047;,,                    N 10Cha !
 PAR  L(BCC_A2,V,Y:VA;1),,              +17705;,,                     N 10Cha !
$
 PAR  L(HCP_A3,V,Y:VA;0),,              +70170;,,                     N 10Cha !
$
$ Metastable
$
 PAR  L(FCC_A1,V,Y:VA;0),,              +70170;,,                     N Same !
$ ------------------------------------------------------------------------------
$
$
 LIST-OF-REFERENCE
 NUMBER  SOURCE
  Null   'Unknown source'
  Same   'Same or similar interaction as in the corresponding stable phase'
  COST   'COST 507 database'
  Frie2  'Suzana Fries and Leo Lukas, unpublished,
          SGTE unary database V.4.1, 1999; Y'
  91Din  'A.T. Dinsdale, Calphad, 15, 317-425(1991).'
  95She3 'H. Shen, W. Zhang, G. Liu, R. Wang, Z. Du, Report F-95-03,
          University of Science and Technology, Beijing, May 1995,
          SGTE unary database V.3.0, 1996; Y'
  10Cha  'W. Chan, M.C. Gao, O.N. Dogan, P. King,
          J. Phase Equilib. Diffus., 31, 425-32(2010); V-Y'
!

File: data/databases/sgte-binary/VZn-10Cha.tdb
$
$ Database for V-Zn from K. Chang et al. 2010
$
$ K. Chang, Y. Du, W. Sun, H. Xu, L.C. Zhou, Calphad, 34, 75-80(2010).
$
$ Dataset created 2013.06.01 by Bengt Hallstedt.
$ 2021.02.05: Modified for use with GES6.
$
$ The temperature dependence for the liquid interaction is improbable.
$
$ More recent data for Zn(g) were used in the paper.
$
$ More recent data for Zn(g) were used in the paper. There are some differences
$ for gas phase equilibria. Part of this comes from using 1 atm instead 1 bar
$ as standard pressure. The supplemental tdb and this dataset have the same
$ G-function for V (but different standard pressures). SGSUB 1997 uses 1 bar,
$ so this should be correct.
$
$ The function RTLNP must be defined for GES6 (in Thermo-Calc 2023b) to work
$ properly. There is no error message when the function is missing, Poly-3
$ simply cannot calculate equilibria with the gas phase. GES5 does not need
$ RTLNP to be defined.
$
$ ------------------------------------------------------------------------------
 TEMP-LIM 298.15 6000.00 !
$
$ELEMENT NAME  REF. STATE               ATOMIC MASS H298-H0    S298    !
$
 ELEMENT VA   VACUUM                      0.0          0.0      0.0    ! 
 ELEMENT V    BCC_A2                     50.9415    4507.0     30.89   ! 
 ELEMENT ZN   HCP_A3                     65.38      5657.0     41.63   ! 
$ ------------------------------------------------------------------------------
$ Phase definitions
$
 PHASE LIQUID:L % 1 1 !
 CONST LIQUID:L : V ZN : !
$
$ Fcc (cF4, Fm-3m) and MeX (cF8, Fm-3m)
$
 PHASE FCC_A1 %A 2 1 1 !
 CONST FCC_A1 : V ZN : VA : !
$
$ Bcc (cI2, Im-3m)
$
 PHASE BCC_A2 %B 2 1 3 !
 CONST BCC_A2 : V% ZN : VA : !
$
$ Hcp (hP2, P6_3/mmc) and Me2X (NiAs-type, hP4, P6_3/mmc, B8_1)
$
 PHASE HCP_A3 %A 2 1 0.5 !
 CONST HCP_A3 : V ZN% : VA : !
$
$ Prototype V4Zn5 (tI18, I4/mmm)
$
 PHASE V4ZN5 % 2 4 5 !
 CONST V4ZN5 : V : ZN : !
$
$ Prototype AuCu3 (cP4, Pm-3m)
$
 PHASE VZN3_L12 % 2 1 3 !
 CONST VZN3_L12 : V : ZN : !
$
 PHASE GAS:G % 1 1 !
 CONST GAS:G : V ZN : !
$ ------------------------------------------------------------------------------
$ Defaults
$
 DEFINE-SYSTEM-DEFAULT ELEMENT 2 !
 DEFAULT-COM DEFINE_SYSTEM_ELEMENT VA !
 TYPE-DEF % SEQ * !
 TYPE-DEF A GES AMEND_PHASE_DESCRIPTION @ MAGNETIC -3 0.28 !
 TYPE-DEF B GES AMEND_PHASE_DESCRIPTION @ MAGNETIC -1 0.4 !
 FUNCTION ZERO      298.15  0;                                         6000 N !
 FUNCTION UN_ASS    298.15  0;                                         6000 N !
 FUNCTION R         298.15  +8.31451;                                  6000 N !
 FUNCTION RTLNP     298.15  +8.31451*T*LN(1E-05*P);                    6000 N !
$ ------------------------------------------------------------------------------
$ Element data
$ ------------------------------------------------------------------------------
$ V
$
 PAR  G(BCC_A2,V:VA),,                  +GHSERVV;                4000 N 91Din !
 PAR  G(FCC_A1,V:VA),,                  +GHSERVV+7500+1.7*T;     4000 N 91Din !
 PAR  G(HCP_A3,V:VA),,                  +GHSERVV+4000+2.4*T;     4000 N 91Din !
$PAR  G(CBCC_A12,V:VA),,                +GHSERVV+9000;           4000 N 91Din !
$PAR  G(CUB_A13,V:VA),,                 +GHSERVV+10000;          4000 N 91Din !
 PAR  G(LIQUID,V),,                     +GLIQVV;                 4000 N 91Din !
$
 PAR  G(GAS,V),,                        +F15565T+RTLNP;,,             N 97SUB !
$
 FUNCTION GHSERVV   298.15  -7930.43+133.346053*T-24.134*T*LN(T)
       -0.003098*T**2+1.2175E-07*T**3+69460*T**(-1);
       790.00  Y  -7967.842+143.291093*T-25.9*T*LN(T)
       +6.25E-05*T**2-6.8E-07*T**3;
      2183.00  Y  -41689.864+321.140783*T-47.43*T*LN(T)+6.44389E+31*T**(-9);
      4000.00  N !
 FUNCTION GLIQVV    298.15  +20764.117-9.455552*T+GHSERVV-5.19136E-22*T**7;
      2183.00  Y  -19617.51+311.055983*T-47.43*T*LN(T);
      4000.00  N !
$ V(g)
 FUNCTION F15565T   298.15  +511797.664-35.2535212*T-22.24944*T*LN(T)
       +6.1413E-04*T**2-8.62467667E-07*T**3-163305.65*T**(-1);
       600.00  Y  +511829.511-50.9981085*T-19.38998*T*LN(T)
       -0.005134615*T**2+7.63121333E-07*T**3-68345.1*T**(-1);
      1200.00  Y  +502467.16+47.6795887*T-33.65341*T*LN(T)
       +0.0040905125*T**2-3.20704167E-07*T**3+1002485.5*T**(-1);
      3500.00  Y  +659891.521-521.261732*T+36.42753*T*LN(T)
       -0.009886465*T**2+2.055815E-07*T**3-65900100*T**(-1);
      7000.00  Y  +225572.613+332.102043*T-60.43293*T*LN(T)
       -2.216028E-04*T**2+2.37272833E-08*T**3+3.020267E+08*T**(-1);
     10000.00  N !
$ ------------------------------------------------------------------------------
$ Zn
$
$ BCT_A5 and DIAMOND_A4 added in unary 3.0
$ HCP_A3 revised in unary 4.1 (due to introduction of HCP_ZN)
$ RHOMBOHEDRAL_A7 and TETRAGONAL_A6 added in unary 4.1
$ TETRAGONAL_A6 revised in unary 4.4
$ CBCC_A12 and CUB_A13 added in unary 4.4
$ HCP_A3 and LIQUID modified in unary 5.0 (melting T and coefficients adjusted)
$ RHOMBO_A10 added in unary 5.0
$
$ Pure Zn restored as HCP_A3
$
 PAR  G(HCP_A3,ZN:VA),,                 +GHSERZN;                1700 N 91Din !
$PAR  G(HCP_A3,ZN:VA),,                 +GHSERZN
$            +2969.82-1.56968*T;                                 1700 N 93Kow !
 PAR  G(FCC_A1,ZN:VA),,                 +GHSERZN
             +2969.82-1.56968*T;                                 1700 N 91Din !
 PAR  G(BCC_A2,ZN:VA),,                 +GHSERZN
             +2886.96-2.5104*T;                                  1700 N 91Din !
$PAR  G(DIAMOND_A4,ZN),,                +GHSERZN+30*T;           1700 N SGCOST !
$PAR  G(BCT_A5,ZN),,                    +GHSERZN
$            +2886.96-2.5104*T;                                  1700 N SGCOST !
$PAR  G(TETRAGONAL_A6,ZN),,             +GHSERZN+4184;           1700 N 96Lee !
$PAR  G(TETRAGONAL_A6,ZN),,             +GHSERZN
$            +2886.96-2.5104*T;                                  1700 N 99SGUN !
$PAR  G(RHOMBOHEDRAL_A7,ZN),,           +GHSERZN+2300+11.5*T;    1700 N 99SGUN !
$PAR  G(RHOMBO_A10,ZN),,                +GLIQZN-2000+10*T;       1700 N 98Han !
$PAR  G(CBCC_A12,ZN:VA),,               +GHSERZN+2000;           1700 N 01Mie !
$PAR  G(CUB_A13,ZN:VA),,                +GHSERZN+2000;           1700 N 01Mie !
 PAR  G(LIQUID,ZN),,                    +GLIQZN;                 1700 N 91Din !
$
 PAR  G(GAS,ZN),,                       +F15669T+RTLNP;,,             N 97SUB !
$
 FUNCTION GHSERZN   298.15  -7285.787+118.470069*T-23.701314*T*LN(T)
       -0.001712034*T**2-1.264963E-06*T**3;
       692.677 Y  -11070.546+172.345644*T-31.38*T*LN(T)+4.7047E+26*T**(-9);
      1700.00  N !
 FUNCTION GLIQZN    298.15  +7157.222-10.29305*T+GHSERZN-3.58949E-19*T**7;
       692.677 Y  -3620.385+161.60854*T-31.38*T*LN(T);
      1700.00  N !
 FUNCTION GBCCZN    298.15  +GHSERZN+2886.96-2.5104*T;                 6000 N !
$ Zn(g)
 FUNCTION F15669T   298.15  +124152.804-21.0289705*T-20.897*T*LN(T)
       +6.65E-05*T**2-5.58E-09*T**3+3335*T**(-1);
      4300.00  Y  +104038.336+64.4573277*T-31.558*T*LN(T)
       +0.00230425*T**2-8.82333333E-08*T**3+5389360*T**(-1);
      8200.00  Y  +681283.394-922.574931*T+78.50201*T*LN(T)
       -0.0070638*T**2+6.18466667E-08*T**3-5.65175E+08*T**(-1);
     10000.00  N !
$ ------------------------------------------------------------------------------
$ Binary system
$
$ K. Chang, Y. Du, W. Sun, H. Xu, L.C. Zhou, Calphad, 34, 75-80(2010).
$
$ Checked against paper and author's tdb. Checked at 6000 K.
$
$ The temperature dependence for the liquid interaction is improbable.
$
$ More recent data for Zn(g) were used in the paper. There are some differences
$ for gas phase equilibria. Part of this comes from using 1 atm instead 1 bar
$ as standard pressure. The supplemental tdb and this dataset have the same
$ G-function for V (but different standard pressures). SGSUB 1997 uses 1 bar,
$ so this should be correct.
$
$ The function RTLNP must be defined for GES6 (in Thermo-Calc 2023b) to work
$ properly. There is no error message when the function is missing, Poly-3
$ simply cannot calculate equilibria with the gas phase. GES5 does not need
$ RTLNP to be defined.
$
 PAR  L(LIQUID,V,ZN;0),,                -23173.4+51.08*T;,,           N 10Cha !
$
 PAR  L(BCC_A2,V,ZN:VA;0),,             +45000;,,                     N 10Cha !
 PAR  L(HCP_A3,V,ZN:VA;0),,             +32000;,,                     N 10Cha !
$
 PAR  G(V4ZN5,V:ZN),,                   +4*GHSERVV+5*GHSERZN
             -41163.66+28.989*T;,,                                    N 10Cha !
 PAR  G(VZN3_L12,V:ZN),,                +GHSERVV+3*GHSERZN
             -18199.68+11.708*T;,,                                    N 10Cha !
$
$ metastable
$
 PAR  L(FCC_A1,V,ZN:VA;0),,             +32000;,,                     N Same !
$ ------------------------------------------------------------------------------
$
$
 LIST-OF-REFERENCE
 NUMBER  SOURCE
  Null   'Unknown source'
  Same   'Same or similar interaction as in the corresponding stable phase'
  REFLAV 'Laves phase convention: G(LAVES,X:X)=+3*GHSERXX+15000'
  COST   'COST 507 database, 1998'
  SGCOST 'COST 507 database, SGTE unary database V.3.0, 1996; Al, B, Nd, Ti, Zn'
  91Din  'A.T. Dinsdale, Calphad, 15, 317-425(1991).'
  93Kow  'M. Kowalski, P.J. Spencer, J. Phase Equilib., 14, 432-38 (1993),
          SGTE unary database V.4.1, 1999; Zn'
  96Lee  'B.-J. Lee, Calphad, 20, 471-80(1996)
          SGTE unary database V.4.4, 2001; Zn'
  97SUB  'SGTE Substance Database, version 1997'
  98Han  'S.C. Hansen, Calphad, 22, 359-73(1998),
          SGTE unary database V.5.0, 2009; Zn'
  99SGUN 'SGTE unary database V.4.1, 1999.'
  01Mie  'J. Miettinen, Calphad, 25, 43-58(2001),
          SGTE unary database V.4.4, 2001; Sn, Zn'
  10Cha  'K. Chang, Y. Du, W. Sun, H. Xu, L.C. Zhou,
          Calphad, 34, 75-80(2010); V-Zn'
!

File: data/databases/sgte-binary/VZn-11Wu.tdb
$
$ Database for V-Zn from C. Wu et al. 2011.
$
$ C. Wu, X. Su, D. Liu, X. Wang, J. Wang, Z. Li, H. Peng,
$ Calphad, 35, 403-10(2011).
$
$ Dataset created 2024.08.14 by Bengt Hallstedt.
$
$ V solubility in hcp-Zn not modelled.
$
$ The temperature dependence for the liquid and bcc interaction are improbable.
$
$ It was necessary to add an arbitrary positive interaction to hcp and fcc
$ to prevent them from becoming stable.
$
$ The V boiling point is different from the supplemental tdb, i.e. there is
$ some difference in V gas phase data (see below).
$
$ In the paper RTLNP is defined in a very strange way. The standard pressure,
$ P_0, is used as an optimizing variable, which is plain wrong. The result is
$ reasonably close to 100000 Pa and therefore is not completely obvious.
$ In the paper P is multiplied by P_0 rather than divided, but as P_0 was
$ optimized to be close to 1E-5 it doesn't really matter.
$
$ The function RTLNP must be defined for GES6 (in Thermo-Calc 2023b) to work
$ properly. There is no error message when the function is missing, Poly-3
$ simply cannot calculate equilibria with the gas phase. GES5 does not need
$ RTLNP to be defined.
$
$ ------------------------------------------------------------------------------
 TEMP-LIM 298.15 6000.00 !
$
$ELEMENT NAME  REF. STATE               ATOMIC MASS H298-H0    S298    !
$
 ELEMENT VA   VACUUM                      0.0          0.0      0.0    ! 
 ELEMENT V    BCC_A2                     50.9415    4507.0     30.89   ! 
 ELEMENT ZN   HCP_A3                     65.38      5657.0     41.63   ! 
$ ------------------------------------------------------------------------------
$ Phase definitions
$
 PHASE LIQUID:L % 1 1 !
 CONST LIQUID:L : V ZN : !
$
$ Fcc (cF4, Fm-3m) and MeX (cF8, Fm-3m)
$
 PHASE FCC_A1 %A 2 1 1 !
 CONST FCC_A1 : V ZN : VA : !
$
$ Bcc (cI2, Im-3m)
$
 PHASE BCC_A2 %B 2 1 3 !
 CONST BCC_A2 : V% ZN : VA : !
$
$ Hcp (hP2, P6_3/mmc) and Me2X (NiAs-type, hP4, P6_3/mmc, B8_1)
$
 PHASE HCP_A3 %A 2 1 0.5 !
 CONST HCP_A3 : V ZN% : VA : !
$
$ Prototype V4Zn5 (tI18, I4/mmm)
$
 PHASE V4ZN5 % 2 4 5 !
 CONST V4ZN5 : V : ZN : !
$
$ Prototype AuCu3 (cP4, Pm-3m)
$
 PHASE VZN3_L12 % 2 1 3 !
 CONST VZN3_L12 : V : ZN : !
$
$ Unknown structure 
$
 PHASE VZN16 % 2 1 16 !
 CONST VZN16 : V : ZN : !
$
 PHASE GAS:G % 1 1 !
 CONST GAS:G : V ZN : !
$ ------------------------------------------------------------------------------
$ Defaults
$
 DEFINE-SYSTEM-DEFAULT ELEMENT 2 !
 DEFAULT-COM DEFINE_SYSTEM_ELEMENT VA !
 TYPE-DEF % SEQ * !
 TYPE-DEF A GES AMEND_PHASE_DESCRIPTION @ MAGNETIC -3 0.28 !
 TYPE-DEF B GES AMEND_PHASE_DESCRIPTION @ MAGNETIC -1 0.4 !
 FUNCTION ZERO      298.15  0;                                         6000 N !
 FUNCTION UN_ASS    298.15  0;                                         6000 N !
 FUNCTION R         298.15  +8.31451;                                  6000 N !
 FUNCTION RTLNP     298.15  +8.31451*T*LN(1E-05*P);                    6000 N !
$ ------------------------------------------------------------------------------
$ Element data
$ ------------------------------------------------------------------------------
$ V
$
 PAR  G(BCC_A2,V:VA),,                  +GHSERVV;                4000 N 91Din !
 PAR  G(FCC_A1,V:VA),,                  +GHSERVV+7500+1.7*T;     4000 N 91Din !
 PAR  G(HCP_A3,V:VA),,                  +GHSERVV+4000+2.4*T;     4000 N 91Din !
$PAR  G(CBCC_A12,V:VA),,                +GHSERVV+9000;           4000 N 91Din !
$PAR  G(CUB_A13,V:VA),,                 +GHSERVV+10000;          4000 N 91Din !
 PAR  G(LIQUID,V),,                     +GLIQVV;                 4000 N 91Din !
$
 PAR  G(GAS,V),,                        +F15565T+RTLNP;,,             N 97SUB !
$
 FUNCTION GHSERVV   298.15  -7930.43+133.346053*T-24.134*T*LN(T)
       -0.003098*T**2+1.2175E-07*T**3+69460*T**(-1);
       790.00  Y  -7967.842+143.291093*T-25.9*T*LN(T)
       +6.25E-05*T**2-6.8E-07*T**3;
      2183.00  Y  -41689.864+321.140783*T-47.43*T*LN(T)+6.44389E+31*T**(-9);
      4000.00  N !
 FUNCTION GLIQVV    298.15  +20764.117-9.455552*T+GHSERVV-5.19136E-22*T**7;
      2183.00  Y  -19617.51+311.055983*T-47.43*T*LN(T);
      4000.00  N !
$ V(g)
 FUNCTION F15565T   298.15  +511797.664-35.2535212*T-22.24944*T*LN(T)
       +6.1413E-04*T**2-8.62467667E-07*T**3-163305.65*T**(-1);
       600.00  Y  +511829.511-50.9981085*T-19.38998*T*LN(T)
       -0.005134615*T**2+7.63121333E-07*T**3-68345.1*T**(-1);
      1200.00  Y  +502467.16+47.6795887*T-33.65341*T*LN(T)
       +0.0040905125*T**2-3.20704167E-07*T**3+1002485.5*T**(-1);
      3500.00  Y  +659891.521-521.261732*T+36.42753*T*LN(T)
       -0.009886465*T**2+2.055815E-07*T**3-65900100*T**(-1);
      7000.00  Y  +225572.613+332.102043*T-60.43293*T*LN(T)
       -2.216028E-04*T**2+2.37272833E-08*T**3+3.020267E+08*T**(-1);
     10000.00  N !
$ ------------------------------------------------------------------------------
$ Zn
$
$ BCT_A5 and DIAMOND_A4 added in unary 3.0
$ HCP_A3 revised in unary 4.1 (due to introduction of HCP_ZN)
$ RHOMBOHEDRAL_A7 and TETRAGONAL_A6 added in unary 4.1
$ TETRAGONAL_A6 revised in unary 4.4
$ CBCC_A12 and CUB_A13 added in unary 4.4
$ HCP_A3 and LIQUID modified in unary 5.0 (melting T and coefficients adjusted)
$ RHOMBO_A10 added in unary 5.0
$
$ Pure Zn restored as HCP_A3
$
 PAR  G(HCP_A3,ZN:VA),,                 +GHSERZN;                1700 N 91Din !
$PAR  G(HCP_A3,ZN:VA),,                 +GHSERZN
$            +2969.82-1.56968*T;                                 1700 N 93Kow !
 PAR  G(FCC_A1,ZN:VA),,                 +GHSERZN
             +2969.82-1.56968*T;                                 1700 N 91Din !
 PAR  G(BCC_A2,ZN:VA),,                 +GHSERZN
             +2886.96-2.5104*T;                                  1700 N 91Din !
$PAR  G(DIAMOND_A4,ZN),,                +GHSERZN+30*T;           1700 N SGCOST !
$PAR  G(BCT_A5,ZN),,                    +GHSERZN
$            +2886.96-2.5104*T;                                  1700 N SGCOST !
$PAR  G(TETRAGONAL_A6,ZN),,             +GHSERZN+4184;           1700 N 96Lee !
$PAR  G(TETRAGONAL_A6,ZN),,             +GHSERZN
$            +2886.96-2.5104*T;                                  1700 N 99SGUN !
$PAR  G(RHOMBOHEDRAL_A7,ZN),,           +GHSERZN+2300+11.5*T;    1700 N 99SGUN !
$PAR  G(RHOMBO_A10,ZN),,                +GLIQZN-2000+10*T;       1700 N 98Han !
$PAR  G(CBCC_A12,ZN:VA),,               +GHSERZN+2000;           1700 N 01Mie !
$PAR  G(CUB_A13,ZN:VA),,                +GHSERZN+2000;           1700 N 01Mie !
 PAR  G(LIQUID,ZN),,                    +GLIQZN;                 1700 N 91Din !
$
 PAR  G(GAS,ZN),,                       +F15669T+RTLNP;,,             N 97SUB !
$
 FUNCTION GHSERZN   298.15  -7285.787+118.470069*T-23.701314*T*LN(T)
       -0.001712034*T**2-1.264963E-06*T**3;
       692.677 Y  -11070.546+172.345644*T-31.38*T*LN(T)+4.7047E+26*T**(-9);
      1700.00  N !
 FUNCTION GLIQZN    298.15  +7157.222-10.29305*T+GHSERZN-3.58949E-19*T**7;
       692.677 Y  -3620.385+161.60854*T-31.38*T*LN(T);
      1700.00  N !
 FUNCTION GBCCZN    298.15  +GHSERZN+2886.96-2.5104*T;                 6000 N !
$ Zn(g)
 FUNCTION F15669T   298.15  +124152.804-21.0289705*T-20.897*T*LN(T)
       +6.65E-05*T**2-5.58E-09*T**3+3335*T**(-1);
      4300.00  Y  +104038.336+64.4573277*T-31.558*T*LN(T)
       +0.00230425*T**2-8.82333333E-08*T**3+5389360*T**(-1);
      8200.00  Y  +681283.394-922.574931*T+78.50201*T*LN(T)
       -0.0070638*T**2+6.18466667E-08*T**3-5.65175E+08*T**(-1);
     10000.00  N !
$ ------------------------------------------------------------------------------
$ Binary system
$
$ C. Wu, X. Su, D. Liu, X. Wang, J. Wang, Z. Li, H. Peng,
$ Calphad, 35, 403-10(2011).
$
$ Checked against paper and author's tdb. Checked at 6000 K.
$
$ V solubility in hcp-Zn not modelled.
$
$ The temperature dependence for the liquid and bcc interaction are improbable.
$
$ It was necessary to add an arbitrary positive interaction to hcp and fcc
$ to prevent them from becoming stable.
$
$ The V boiling point is different from the supplemental tdb, i.e. there is
$ some difference in V gas phase data (see below).
$
$ In the paper RTLNP is defined in a very strange way. The standard pressure,
$ P_0, is used as an optimizing variable, which is plain wrong. The result is
$ reasonably close to 100000 Pa and therefore is not completely obvious.
$ In the paper P is multiplied by P_0 rather than divided, but as P_0 was
$ optimized to be close to 1E-5 it doesn't really matter.
$
$ The function RTLNP must be defined for GES6 (in Thermo-Calc 2023b) to work
$ properly. There is no error message when the function is missing, Poly-3
$ simply cannot calculate equilibria with the gas phase. GES5 does not need
$ RTLNP to be defined.
$
 PAR  L(LIQUID,V,ZN;0),,                -20623.5+49*T;,,              N 11Wu !
$
 PAR  L(BCC_A2,V,ZN:VA;0),,             -1925.68+29.76*T;,,           N 11Wu !
 PAR  L(HCP_A3,V,ZN:VA;0),,             +50000;,,                     N !
$
 PAR  G(V4ZN5,V:ZN),,                   +4*GHSERVV+5*GHSERZN
             -41154.36+29.9*T;,,                                      N 11Wu !
 PAR  G(VZN3_L12,V:ZN),,                +GHSERVV+3*GHSERZN
             -18152.57+11.97*T;,,                                     N 11Wu !
 PAR  G(VZN16,V:ZN),,                   +GHSERVV+16*GHSERZN
             -18721.1+11.06*T;,,                                      N 11Wu !
$
$ metastable
$
 PAR  L(FCC_A1,V,ZN:VA;0),,             +50000;,,                     N !
$ ------------------------------------------------------------------------------
$
$
 LIST-OF-REFERENCE
 NUMBER  SOURCE
  Null   'Unknown source'
  Same   'Same or similar interaction as in the corresponding stable phase'
  REFLAV 'Laves phase convention: G(LAVES,X:X)=+3*GHSERXX+15000'
  COST   'COST 507 database, 1998'
  SGCOST 'COST 507 database, SGTE unary database V.3.0, 1996; Al, B, Nd, Ti, Zn'
  91Din  'A.T. Dinsdale, Calphad, 15, 317-425(1991).'
  93Kow  'M. Kowalski, P.J. Spencer, J. Phase Equilib., 14, 432-38 (1993),
          SGTE unary database V.4.1, 1999; Zn'
  96Lee  'B.-J. Lee, Calphad, 20, 471-80(1996)
          SGTE unary database V.4.4, 2001; Zn'
  97SUB  'SGTE Substance Database, version 1997'
  98Han  'S.C. Hansen, Calphad, 22, 359-73(1998),
          SGTE unary database V.5.0, 2009; Zn'
  99SGUN 'SGTE unary database V.4.1, 1999.'
  01Mie  'J. Miettinen, Calphad, 25, 43-58(2001),
          SGTE unary database V.4.4, 2001; Sn, Zn'
  11Wu   'C. Wu, X. Su, D. Liu, X. Wang, J. Wang, Z. Li, H. Peng,
          Calphad, 35, 403-10(2011); V-Zn'
!

File: data/databases/sgte-binary/VZr-05Ser.tdb
$
$ Database for V-Zr from C. Servant 2005
$
$ C. Servant, J. Phase Equilib. Diffus., 26, 39-49(2005).
$
$ Dataset created 2016.02.15 by Bengt Hallstedt.
$ 2021.02.05: Modified for use with GES6.
$
$ This is variant II-1-2 from his paper.
$
$ C15_LAVES interactions: Sublattices mixed up by 05Ser.
$
$ ------------------------------------------------------------------------------
 TEMP-LIM 298.15 6000.00 !
$
$ELEMENT NAME  REF. STATE               ATOMIC MASS H298-H0    S298    !
$
 ELEMENT VA   VACUUM                      0.0          0.0      0.0    ! 
 ELEMENT V    BCC_A2                     50.9415    4507.0     30.89   ! 
 ELEMENT ZR   HCP_A3                     91.22      5566.27    39.1809 ! 
$ ------------------------------------------------------------------------------
$ Phase definitions
$
 PHASE LIQUID:L % 1 1 !
 CONST LIQUID:L : V ZR : !
$
$ Fcc (cF4, Fm-3m) and MeX (cF8, Fm-3m)
$
 PHASE FCC_A1 %A 2 1 1 !
 CONST FCC_A1 : V ZR : VA : !
$
$ Bcc (cI2, Im-3m)
$
 PHASE BCC_A2 %B 2 1 3 !
 CONST BCC_A2 : V% ZR% : VA : !
$
$ Hcp (hP2, P6_3/mmc) and Me2X (NiAs-type, hP4, P6_3/mmc, B8_1)
$
 PHASE HCP_A3 %A 2 1 0.5 !
 CONST HCP_A3 : V ZR% : VA : !
$
$ Prototype Cu2Mg (cF24, Fd-3m)
$
 PHASE C15_LAVES % 2 2 1 !
 CONST C15_LAVES : V% ZR : V ZR% : !
$ ------------------------------------------------------------------------------
$ Defaults
$
 DEFINE-SYSTEM-DEFAULT ELEMENT 2 !
 DEFAULT-COM DEFINE_SYSTEM_ELEMENT VA !
 TYPE-DEF % SEQ * !
 TYPE-DEF A GES AMEND_PHASE_DESCRIPTION @ MAGNETIC -3 0.28 !
 TYPE-DEF B GES AMEND_PHASE_DESCRIPTION @ MAGNETIC -1 0.4 !
 FUNCTION ZERO      298.15  0;                                         6000 N !
 FUNCTION UN_ASS    298.15  0;                                         6000 N !
 FUNCTION R         298.15  +8.31451;                                  6000 N !
$ ------------------------------------------------------------------------------
$ Element data
$ ------------------------------------------------------------------------------
$ V
$
 PAR  G(BCC_A2,V:VA),,                  +GHSERVV;                4000 N 91Din !
 PAR  G(FCC_A1,V:VA),,                  +GHSERVV+7500+1.7*T;     4000 N 91Din !
 PAR  G(HCP_A3,V:VA),,                  +GHSERVV+4000+2.4*T;     4000 N 91Din !
$PAR  G(CBCC_A12,V:VA),,                +GHSERVV+9000;           4000 N 91Din !
$PAR  G(CUB_A13,V:VA),,                 +GHSERVV+10000;          4000 N 91Din !
 PAR  G(LIQUID,V),,                     +GLIQVV;                 4000 N 91Din !
$
 PAR  G(C15_LAVES,V:V),,                +3*GHSERVV+15000;        4000 N REFLAV !
$
 FUNCTION GHSERVV   298.15  -7930.43+133.346053*T-24.134*T*LN(T)
       -0.003098*T**2+1.2175E-07*T**3+69460*T**(-1);
       790.00  Y  -7967.842+143.291093*T-25.9*T*LN(T)
       +6.25E-05*T**2-6.8E-07*T**3;
      2183.00  Y  -41689.864+321.140783*T-47.43*T*LN(T)+6.44389E+31*T**(-9);
      4000.00  N !
 FUNCTION GLIQVV    298.15  +20764.117-9.455552*T+GHSERVV-5.19136E-22*T**7;
      2183.00  Y  -19617.51+311.055983*T-47.43*T*LN(T);
      4000.00  N !
$ ------------------------------------------------------------------------------
$ ZR
$
$ CUB_A13, CBCC_A12, ORTHORHOMBIC_A20 and TETRAGONAL_U added in unary 4.1
$
 PAR  G(HCP_A3,ZR:VA)           130.00  +GHSERZR;,,                   N 91Din !
 PAR  G(BCC_A2,ZR:VA)           130.00  +GBCCZR;,,                    N 91Din !
$PAR  G(OMEGA,ZR)               130.00  +GOMEZR;,,                    N 91Din !
 PAR  G(FCC_A1,ZR:VA)           130.00  +GHSERZR+7600-0.9*T;,,        N 91Din !
$PAR  G(CBCC_A12,ZR:VA)         130.00  +GHSERZR+4602.2;,,            N 99SGUN !
$PAR  G(CUB_A13,ZR:VA)          130.00  +GHSERZR+7531.2;,,            N 99SGUN !
$PAR  G(ORTHORHOMBIC_A20,ZR)    130.00  +GBCCZR+5000;,,               N 99SGUN !
$PAR  G(TETRAGONAL_U,ZR)        130.00  +GBCCZR+5000;,,               N 99SGUN !
 PAR  G(LIQUID,ZR)              130.00  +GLIQZR;,,                    N 91Din !
$
 PAR  G(C15_LAVES,ZR:ZR)        130.00  +3*GHSERZR+15000;,,           N REFLAV !
$
 FUNCTION GHSERZR   130.00  -7827.595+125.64905*T-24.1618*T*LN(T)
       -0.00437791*T**2+34971*T**(-1);
      2128.00  Y  -26085.921+262.724183*T-42.144*T*LN(T)-1.342896E+31*T**(-9);
      6000.00  N !
 FUNCTION GBCCZR    130.00  -525.539+124.9457*T-25.607406*T*LN(T)
       -3.40084E-04*T**2-9.729E-09*T**3+25233*T**(-1)-7.6143E-11*T**4;
      2128.00  Y  -4620.034+1.55998*T+GHSERZR+1.4103476E+32*T**(-9);
      6000.00  N !
 FUNCTION GOMEZR    130.00  -8878.082+144.432234*T-26.8556*T*LN(T)
       -0.002799446*T**2+38376*T**(-1);
      2128.00  Y  -3414.603+2.566675*T+GHSERZR+8.517346E+31*T**(-9);
      6000.00  N !
 FUNCTION GLIQZR    130.00  +18147.69-9.080812*T+GHSERZR+1.6275E-22*T**7;
      2128.00  Y  -8281.26+253.812609*T-42.144*T*LN(T);
      6000.00  N !
$ ------------------------------------------------------------------------------
$ Binary system
$
$ C. Servant, J. Phase Equilib. Diffus., 26, 39-49(2005).
$
$ This is variant II-1-2 from his paper.
$
$ Checked against paper. Checked at 6000K.
$
$ C15_LAVES interactions: Sublattices mixed up by 05Ser.
$
 PAR  L(LIQUID,V,ZR;0),,                -17401.8117+14.2689*T;,,      N 05Ser !
 PAR  L(LIQUID,V,ZR;1),,                -868.4156+3.1097*T;,,         N 05Ser !
 PAR  L(LIQUID,V,ZR;2),,                +3201.7954;,,                 N 05Ser !
$
 PAR  L(BCC_A2,V,ZR:VA;0),,             +2253.9668+19.4731*T;,,       N 05Ser !
 PAR  L(BCC_A2,V,ZR:VA;1),,             -9657.3231+10.8995*T;,,       N 05Ser !
 PAR  L(BCC_A2,V,ZR:VA;2),,             -593.4275;,,                  N 05Ser !
$
 PAR  L(HCP_A3,V,ZR:VA;0),,             +18619.6518+2.0608*T;,,       N 05Ser !
$
 PAR  G(C15_LAVES,V:ZR),,               +2*GHSERVV+GHSERZR
             -14357.3712+5.7519*T;,,                                  N 05Ser !
 PAR  G(C15_LAVES,ZR:V),,               +2*GHSERZR+GHSERVV
             +44357.3712-5.7519*T;,,                                  N 05Ser !
 PAR  L(C15_LAVES,V,ZR:V;0),,           +283353.8355;,,               N 05Ser !
 PAR  L(C15_LAVES,V,ZR:ZR;0),,          +55319.091+2.2596*T;,,        N 05Ser !
 PAR  L(C15_LAVES,V:V,ZR;0),,           +21202.2498;,,                N 05Ser !
 PAR  L(C15_LAVES,ZR:V,ZR;0),,          +ZERO;,,                      N 05Ser !
$
$ Metastable
$
 PAR  L(FCC_A1,V,ZR:VA;0),,             +18619.6518+2.0608*T;,,       N Same !
$ ------------------------------------------------------------------------------
$
 ASSESSED_SYSTEM
  V-ZR(TDB -* +LIQUID +BCC_A2 +HCP_A3 +C15_LAVES ;G5 C_S:BCC/ZR:VA MAJ:BCC/V:VA
  ;P3 TMM:300/3000 STP:.6/1300/-2) !
$
$
 LIST-OF-REFERENCE
 NUMBER  SOURCE
  Null   'Unknown source'
  Same   'Same or similar interaction as in the corresponding stable phase'
  REFLAV 'Laves phase convention: G(LAVES,X:X)=+3*GHSERXX+15000'
  COST   'COST 507 database'
  91Din  'A.T. Dinsdale, Calphad, 15, 317-425(1991).'
  99SGUN 'SGTE unary database V.4.1, 1999.'
  05Ser  'C. Servant, J. Phase Equilib. Diffus., 26, 39-49(2005); V-Zr'
!
