Repository: orchid-calphad/orchid-project.org

# orchid-project.org

Website and released data of **ORCHID** (Open Repository for CALPHAD Hypotheses, Intelligence, and Discovery),
served by GitHub Pages at https://orchid-project.org. Releases are archived on Zenodo (one DOI per version).

- `index.html`, `catalog/`, `best-practices.html` — static, self-contained pages (generated in the ORCHID tooling).
- `data/` — released data: catalog, redistributable TDB files, convex hulls. Licences: `data/LICENSES.md`, `data/NOTICE.md`.
- `llms.txt`, `data/croissant.json`, `CITATION.cff`, `.zenodo.json` — machine-readable metadata.

Only data with clear redistribution rights are published.

File: data/databases/sgte-binary/VZr-12Zha.tdb
$
$ Database for V-Zr from X.-S. Zhao et al. 2012
$
$ X.-S. Zhao, G.-H. Yuan, M.-Y. Yao, Q. Yue, J.-Y. Shen,
$ Calphad, 36, 163-68(2012).
$
$ Dataset created 2017.07.16 by Bengt Hallstedt.
$ 2021.02.05: Modified for use with GES6.
$
$ This modelling is not convincing.
$
$ ------------------------------------------------------------------------------
 TEMP-LIM 298.15 6000.00 !
$
$ELEMENT NAME  REF. STATE               ATOMIC MASS H298-H0    S298    !
$
 ELEMENT VA   VACUUM                      0.0          0.0      0.0    ! 
 ELEMENT V    BCC_A2                     50.9415    4507.0     30.89   ! 
 ELEMENT ZR   HCP_A3                     91.22      5566.27    39.1809 ! 
$ ------------------------------------------------------------------------------
$ Phase definitions
$
 PHASE LIQUID:L % 1 1 !
 CONST LIQUID:L : V ZR : !
$
$ Fcc (cF4, Fm-3m) and MeX (cF8, Fm-3m)
$
 PHASE FCC_A1 %A 2 1 1 !
 CONST FCC_A1 : V ZR : VA : !
$
$ Bcc (cI2, Im-3m)
$
 PHASE BCC_A2 %B 2 1 3 !
 CONST BCC_A2 : V% ZR% : VA : !
$
$ Hcp (hP2, P6_3/mmc) and Me2X (NiAs-type, hP4, P6_3/mmc, B8_1)
$
 PHASE HCP_A3 %A 2 1 0.5 !
 CONST HCP_A3 : V ZR% : VA : !
$
$ Prototype Cu2Mg (cF24, Fd-3m)
$
 PHASE C15_LAVES % 2 2 1 !
 CONST C15_LAVES : V% ZR : V ZR% : !
$ ------------------------------------------------------------------------------
$ Defaults
$
 DEFINE-SYSTEM-DEFAULT ELEMENT 2 !
 DEFAULT-COM DEFINE_SYSTEM_ELEMENT VA !
 TYPE-DEF % SEQ * !
 TYPE-DEF A GES AMEND_PHASE_DESCRIPTION @ MAGNETIC -3 0.28 !
 TYPE-DEF B GES AMEND_PHASE_DESCRIPTION @ MAGNETIC -1 0.4 !
 FUNCTION ZERO      298.15  0;                                         6000 N !
 FUNCTION UN_ASS    298.15  0;                                         6000 N !
 FUNCTION R         298.15  +8.31451;                                  6000 N !
$ ------------------------------------------------------------------------------
$ Element data
$ ------------------------------------------------------------------------------
$ V
$
 PAR  G(BCC_A2,V:VA),,                  +GHSERVV;                4000 N 91Din !
 PAR  G(FCC_A1,V:VA),,                  +GHSERVV+7500+1.7*T;     4000 N 91Din !
 PAR  G(HCP_A3,V:VA),,                  +GHSERVV+4000+2.4*T;     4000 N 91Din !
$PAR  G(CBCC_A12,V:VA),,                +GHSERVV+9000;           4000 N 91Din !
$PAR  G(CUB_A13,V:VA),,                 +GHSERVV+10000;          4000 N 91Din !
 PAR  G(LIQUID,V),,                     +GLIQVV;                 4000 N 91Din !
$
 PAR  G(C15_LAVES,V:V),,                +3*GHSERVV
             +862.692588-6.90344748*T+1.76390947*T*LN(T);,,           N 12Zha !
$
 FUNCTION GHSERVV   298.15  -7930.43+133.346053*T-24.134*T*LN(T)
       -0.003098*T**2+1.2175E-07*T**3+69460*T**(-1);
       790.00  Y  -7967.842+143.291093*T-25.9*T*LN(T)
       +6.25E-05*T**2-6.8E-07*T**3;
      2183.00  Y  -41689.864+321.140783*T-47.43*T*LN(T)+6.44389E+31*T**(-9);
      4000.00  N !
 FUNCTION GLIQVV    298.15  +20764.117-9.455552*T+GHSERVV-5.19136E-22*T**7;
      2183.00  Y  -19617.51+311.055983*T-47.43*T*LN(T);
      4000.00  N !
$ ------------------------------------------------------------------------------
$ ZR
$
$ CUB_A13, CBCC_A12, ORTHORHOMBIC_A20 and TETRAGONAL_U added in unary 4.1
$
 PAR  G(HCP_A3,ZR:VA)           130.00  +GHSERZR;,,                   N 91Din !
 PAR  G(BCC_A2,ZR:VA)           130.00  +GBCCZR;,,                    N 91Din !
$PAR  G(OMEGA,ZR)               130.00  +GOMEZR;,,                    N 91Din !
 PAR  G(FCC_A1,ZR:VA)           130.00  +GHSERZR+7600-0.9*T;,,        N 91Din !
$PAR  G(CBCC_A12,ZR:VA)         130.00  +GHSERZR+4602.2;,,            N 99SGUN !
$PAR  G(CUB_A13,ZR:VA)          130.00  +GHSERZR+7531.2;,,            N 99SGUN !
$PAR  G(ORTHORHOMBIC_A20,ZR)    130.00  +GBCCZR+5000;,,               N 99SGUN !
$PAR  G(TETRAGONAL_U,ZR)        130.00  +GBCCZR+5000;,,               N 99SGUN !
 PAR  G(LIQUID,ZR)              130.00  +GLIQZR;,,                    N 91Din !
$
 PAR  G(C15_LAVES,ZR:ZR),,              +3*GHSERZR
             +10921.5539-182.129703*T+31.8203762*T*LN(T);,,           N 12Zha !
$
 FUNCTION GHSERZR   130.00  -7827.595+125.64905*T-24.1618*T*LN(T)
       -0.00437791*T**2+34971*T**(-1);
      2128.00  Y  -26085.921+262.724183*T-42.144*T*LN(T)-1.342896E+31*T**(-9);
      6000.00  N !
 FUNCTION GBCCZR    130.00  -525.539+124.9457*T-25.607406*T*LN(T)
       -3.40084E-04*T**2-9.729E-09*T**3+25233*T**(-1)-7.6143E-11*T**4;
      2128.00  Y  -4620.034+1.55998*T+GHSERZR+1.4103476E+32*T**(-9);
      6000.00  N !
 FUNCTION GOMEZR    130.00  -8878.082+144.432234*T-26.8556*T*LN(T)
       -0.002799446*T**2+38376*T**(-1);
      2128.00  Y  -3414.603+2.566675*T+GHSERZR+8.517346E+31*T**(-9);
      6000.00  N !
 FUNCTION GLIQZR    130.00  +18147.69-9.080812*T+GHSERZR+1.6275E-22*T**7;
      2128.00  Y  -8281.26+253.812609*T-42.144*T*LN(T);
      6000.00  N !
$ ------------------------------------------------------------------------------
$ Binary system
$
$ X.-S. Zhao, G.-H. Yuan, M.-Y. Yao, Q. Yue, J.-Y. Shen,
$ Calphad, 36, 163-68(2012).
$
$ Checked against paper and author's tdb. Checked at 6000 K.
$
$ This modelling is not convincing.
$
 PAR  L(LIQUID,V,ZR;0),,                +56748.528-35.285689*T;,,     N 12Zha !
 PAR  L(LIQUID,V,ZR;1),,                +9735.1185-2.4457875*T;,,     N 12Zha !
 PAR  L(LIQUID,V,ZR;2),,                +45221.832-23.326411*T;,,     N 12Zha !
$
 PAR  L(BCC_A2,V,ZR:VA;0),,             -7488.5118+26.43697*T;,,      N 12Zha !
 PAR  L(BCC_A2,V,ZR:VA;1),,             -17783.413+18.643905*T;,,     N 12Zha !
 PAR  L(BCC_A2,V,ZR:VA;2),,             +52421.082-41.665181*T;,,     N 12Zha !
$
 PAR  L(HCP_A3,V,ZR:VA;0),,             +1180172.2+10.096698*T;,,     N 12Zha !
 PAR  L(HCP_A3,V,ZR:VA;1),,             +1137938.4+25.73129*T;,,      N 12Zha !
$
 PAR  G(C15_LAVES,V:ZR),,               +2*GHSERVV+GHSERZR
             +1135.53119-15.8195494*T+1.34559042*T*LN(T);,,           N 12Zha !
 PAR  G(C15_LAVES,ZR:V),,               +2*GHSERZR+GHSERVV
             +8540.86352-133.604731*T+28.3123141*T*LN(T);,,           N 12Zha !
 PAR  L(C15_LAVES,V,ZR:ZR;0),,          +19133.339-31.652724*T;,,     N 12Zha !
 PAR  L(C15_LAVES,V,ZR:ZR;1),,          +9002.261+18.724243*T;,,      N 12Zha !
 PAR  L(C15_LAVES,V,ZR:ZR;2),,          +10837.862-9.3671388*T;,,     N 12Zha !
 PAR  L(C15_LAVES,V:V,ZR;0),,           -1998.517+40.88416*T;,,       N 12Zha !
 PAR  L(C15_LAVES,V:V,ZR;1),,           +2478.3464+5.0971524*T;,,     N 12Zha !
 PAR  L(C15_LAVES,V:V,ZR;2),,           +3388.8469+2.0837273*T;,,     N 12Zha !
$
$ Metastable
$
 PAR  L(FCC_A1,V,ZR:VA;0),,             -7488.5118+26.43697*T;,,      N Same !
 PAR  L(FCC_A1,V,ZR:VA;1),,             -17783.413+18.643905*T;,,     N Same !
 PAR  L(FCC_A1,V,ZR:VA;2),,             +52421.082-41.665181*T;,,     N Same !
$ ------------------------------------------------------------------------------
$
 ASSESSED_SYSTEM
  V-ZR(TDB -* +LIQUID +BCC_A2 +HCP_A3 +C15_LAVES ;G5 C_S:BCC/ZR:VA MAJ:BCC/V:VA
  ;P3 TMM:300/3000 STP:.6/1300/-2) !
$
$
 LIST-OF-REFERENCE
 NUMBER  SOURCE
  Null   'Unknown source'
  Same   'Same or similar interaction as in the corresponding stable phase'
  REFLAV 'Laves phase convention: G(LAVES,X:X)=+3*GHSERXX+15000'
  COST   'COST 507 database'
  91Din  'A.T. Dinsdale, Calphad, 15, 317-425(1991).'
  99SGUN 'SGTE unary database V.4.1, 1999.'
  12Zha  'X.-S. Zhao, G.-H. Yuan, M.-Y. Yao, Q. Yue, J.-Y. Shen,
          Calphad, 36, 163-68(2012); V-Zr'
!

File: data/databases/sgte-binary/VZr-16Cui-1.tdb
$
$ Database for V-Zr from J. Cui et al. 2016
$
$ J. Cui, C. Guo, L. Zou, C. Li, Z. Du, Calphad, 53, 122-29(2016).
$
$ Dataset created 2017.07.16 by Bengt Hallstedt.
$ 2021.02.05: Modified for use with GES6.
$
$ The hcp interaction is not acceptable (though not nearly as bad as in 12Zha).
$
$ ------------------------------------------------------------------------------
 TEMP-LIM 298.15 6000.00 !
$
$ELEMENT NAME  REF. STATE               ATOMIC MASS H298-H0    S298    !
$
 ELEMENT VA   VACUUM                      0.0          0.0      0.0    ! 
 ELEMENT V    BCC_A2                     50.9415    4507.0     30.89   ! 
 ELEMENT ZR   HCP_A3                     91.22      5566.27    39.1809 ! 
$ ------------------------------------------------------------------------------
$ Phase definitions
$
 PHASE LIQUID:L % 1 1 !
 CONST LIQUID:L : V ZR : !
$
$ Fcc (cF4, Fm-3m) and MeX (cF8, Fm-3m)
$
 PHASE FCC_A1 %A 2 1 1 !
 CONST FCC_A1 : V ZR : VA : !
$
$ Bcc (cI2, Im-3m)
$
 PHASE BCC_A2 %B 2 1 3 !
 CONST BCC_A2 : V% ZR% : VA : !
$
$ Hcp (hP2, P6_3/mmc) and Me2X (NiAs-type, hP4, P6_3/mmc, B8_1)
$
 PHASE HCP_A3 %A 2 1 0.5 !
 CONST HCP_A3 : V ZR% : VA : !
$
$ Prototype Cu2Mg (cF24, Fd-3m)
$
 PHASE C15_LAVES % 2 2 1 !
 CONST C15_LAVES : V% ZR : V ZR% : !
$ ------------------------------------------------------------------------------
$ Defaults
$
 DEFINE-SYSTEM-DEFAULT ELEMENT 2 !
 DEFAULT-COM DEFINE_SYSTEM_ELEMENT VA !
 TYPE-DEF % SEQ * !
 TYPE-DEF A GES AMEND_PHASE_DESCRIPTION @ MAGNETIC -3 0.28 !
 TYPE-DEF B GES AMEND_PHASE_DESCRIPTION @ MAGNETIC -1 0.4 !
 FUNCTION ZERO      298.15  0;                                         6000 N !
 FUNCTION UN_ASS    298.15  0;                                         6000 N !
 FUNCTION R         298.15  +8.31451;                                  6000 N !
$ ------------------------------------------------------------------------------
$ Element data
$ ------------------------------------------------------------------------------
$ V
$
 PAR  G(BCC_A2,V:VA),,                  +GHSERVV;                4000 N 91Din !
 PAR  G(FCC_A1,V:VA),,                  +GHSERVV+7500+1.7*T;     4000 N 91Din !
 PAR  G(HCP_A3,V:VA),,                  +GHSERVV+4000+2.4*T;     4000 N 91Din !
$PAR  G(CBCC_A12,V:VA),,                +GHSERVV+9000;           4000 N 91Din !
$PAR  G(CUB_A13,V:VA),,                 +GHSERVV+10000;          4000 N 91Din !
 PAR  G(LIQUID,V),,                     +GLIQVV;                 4000 N 91Din !
$
 PAR  G(C15_LAVES,V:V),,                +3*GHSERVV+15000;        4000 N REFLAV !
$
 FUNCTION GHSERVV   298.15  -7930.43+133.346053*T-24.134*T*LN(T)
       -0.003098*T**2+1.2175E-07*T**3+69460*T**(-1);
       790.00  Y  -7967.842+143.291093*T-25.9*T*LN(T)
       +6.25E-05*T**2-6.8E-07*T**3;
      2183.00  Y  -41689.864+321.140783*T-47.43*T*LN(T)+6.44389E+31*T**(-9);
      4000.00  N !
 FUNCTION GLIQVV    298.15  +20764.117-9.455552*T+GHSERVV-5.19136E-22*T**7;
      2183.00  Y  -19617.51+311.055983*T-47.43*T*LN(T);
      4000.00  N !
$ ------------------------------------------------------------------------------
$ ZR
$
$ CUB_A13, CBCC_A12, ORTHORHOMBIC_A20 and TETRAGONAL_U added in unary 4.1
$
 PAR  G(HCP_A3,ZR:VA)           130.00  +GHSERZR;,,                   N 91Din !
 PAR  G(BCC_A2,ZR:VA)           130.00  +GBCCZR;,,                    N 91Din !
$PAR  G(OMEGA,ZR)               130.00  +GOMEZR;,,                    N 91Din !
 PAR  G(FCC_A1,ZR:VA)           130.00  +GHSERZR+7600-0.9*T;,,        N 91Din !
$PAR  G(CBCC_A12,ZR:VA)         130.00  +GHSERZR+4602.2;,,            N 99SGUN !
$PAR  G(CUB_A13,ZR:VA)          130.00  +GHSERZR+7531.2;,,            N 99SGUN !
$PAR  G(ORTHORHOMBIC_A20,ZR)    130.00  +GBCCZR+5000;,,               N 99SGUN !
$PAR  G(TETRAGONAL_U,ZR)        130.00  +GBCCZR+5000;,,               N 99SGUN !
 PAR  G(LIQUID,ZR)              130.00  +GLIQZR;,,                    N 91Din !
$
 PAR  G(C15_LAVES,ZR:ZR)        130.00  +3*GHSERZR+15000;,,           N REFLAV !
$
 FUNCTION GHSERZR   130.00  -7827.595+125.64905*T-24.1618*T*LN(T)
       -0.00437791*T**2+34971*T**(-1);
      2128.00  Y  -26085.921+262.724183*T-42.144*T*LN(T)-1.342896E+31*T**(-9);
      6000.00  N !
 FUNCTION GBCCZR    130.00  -525.539+124.9457*T-25.607406*T*LN(T)
       -3.40084E-04*T**2-9.729E-09*T**3+25233*T**(-1)-7.6143E-11*T**4;
      2128.00  Y  -4620.034+1.55998*T+GHSERZR+1.4103476E+32*T**(-9);
      6000.00  N !
 FUNCTION GOMEZR    130.00  -8878.082+144.432234*T-26.8556*T*LN(T)
       -0.002799446*T**2+38376*T**(-1);
      2128.00  Y  -3414.603+2.566675*T+GHSERZR+8.517346E+31*T**(-9);
      6000.00  N !
 FUNCTION GLIQZR    130.00  +18147.69-9.080812*T+GHSERZR+1.6275E-22*T**7;
      2128.00  Y  -8281.26+253.812609*T-42.144*T*LN(T);
      6000.00  N !
$ ------------------------------------------------------------------------------
$ Binary system
$
$ J. Cui, C. Guo, L. Zou, C. Li, Z. Du, Calphad, 53, 122-29(2016).
$
$ Checked against paper and author's tdb. Checked at 6000 K.
$
$ The hcp interaction is not acceptable (though not nearly as bad as in 12Zha).
$
 PAR  L(LIQUID,V,ZR;0),,                -15937.91+12.5173*T;,,        N 16Cui !
 PAR  L(LIQUID,V,ZR;1),,                -10361.01+7.1042*T;,,         N 16Cui !
 PAR  L(LIQUID,V,ZR;2),,                -5976.59;,,                   N 16Cui !
$
 PAR  L(BCC_A2,V,ZR:VA;0),,             +17937.75+8.6005*T;,,         N 16Cui !
 PAR  L(BCC_A2,V,ZR:VA;1),,             -5335.1+7.336*T;,,            N 16Cui !
 PAR  L(BCC_A2,V,ZR:VA;2),,             -5308.12;,,                   N 16Cui !
$
 PAR  L(HCP_A3,V,ZR:VA;0),,             +244469.21+2.0608*T;,,        N 16Cui !
 PAR  L(HCP_A3,V,ZR:VA;1),,             +241105.53;,,                 N 16Cui !
$
 PAR  G(C15_LAVES,V:ZR),,               +2*GHSERVV+GHSERZR
             -12672.96+3.8143*T;,,                                    N 16Cui !
 PAR  G(C15_LAVES,ZR:V),,               +2*GHSERZR+GHSERVV
             +42672.96-3.8143*T;,,                                    N 16Cui !
 PAR  L(C15_LAVES,V,ZR:ZR;0),,          +18017.28+30.7673*T;,,        N 16Cui !
 PAR  L(C15_LAVES,V:V,ZR;0),,           +11001.76+9.5308*T;,,         N 16Cui !
$
$ Metastable
$
 PAR  L(FCC_A1,V,ZR:VA;0),,             +17937.75+8.6005*T;,,         N Same !
 PAR  L(FCC_A1,V,ZR:VA;1),,             -5335.1+7.336*T;,,            N Same !
 PAR  L(FCC_A1,V,ZR:VA;2),,             -5308.12;,,                   N Same !
$ ------------------------------------------------------------------------------
$
 ASSESSED_SYSTEM
  V-ZR(TDB -* +LIQUID +BCC_A2 +HCP_A3 +C15_LAVES ;G5 C_S:BCC/ZR:VA MAJ:BCC/V:VA
  ;P3 TMM:300/3000 STP:.6/1300/-2) !
$
$
 LIST-OF-REFERENCE
 NUMBER  SOURCE
  Null   'Unknown source'
  Same   'Same or similar interaction as in the corresponding stable phase'
  REFLAV 'Laves phase convention: G(LAVES,X:X)=+3*GHSERXX+15000'
  COST   'COST 507 database'
  91Din  'A.T. Dinsdale, Calphad, 15, 317-425(1991).'
  99SGUN 'SGTE unary database V.4.1, 1999.'
  16Cui  'J. Cui, C. Guo, L. Zou, C. Li, Z. Du, Calphad, 53, 122-29(2016); V-Zr'
!

File: data/databases/sgte-binary/VZr-16Cui-2.tdb
$
$ Database for V-Zr from J. Cui et al. 2016.
$
$ J. Cui, C. Guo, L. Zou, C. Li, Z. Du, Calphad, 55, 189-98(2016).
$
$ Dataset created 2024.04.29 by Bengt Hallstedt.
$
$ Modified from 16Cui-1 in connection with modelling the Ti-V-Zr system.
$ This is a clear improvement.
$
$ The hcp interaction is not acceptable (though not nearly as bad as in 12Zha
$ or 16Cui-1).
$
$ ------------------------------------------------------------------------------
 TEMP-LIM 298.15 6000.00 !
$
$ELEMENT NAME  REF. STATE               ATOMIC MASS H298-H0    S298    !
$
 ELEMENT VA   VACUUM                      0.0          0.0      0.0    ! 
 ELEMENT V    BCC_A2                     50.9415    4507.0     30.89   ! 
 ELEMENT ZR   HCP_A3                     91.22      5566.27    39.1809 ! 
$ ------------------------------------------------------------------------------
$ Phase definitions
$
 PHASE LIQUID:L % 1 1 !
 CONST LIQUID:L : V ZR : !
$
$ Fcc (cF4, Fm-3m) and MeX (cF8, Fm-3m)
$
 PHASE FCC_A1 %A 2 1 1 !
 CONST FCC_A1 : V ZR : VA : !
$
$ Bcc (cI2, Im-3m)
$
 PHASE BCC_A2 %B 2 1 3 !
 CONST BCC_A2 : V% ZR% : VA : !
$
$ Hcp (hP2, P6_3/mmc) and Me2X (NiAs-type, hP4, P6_3/mmc, B8_1)
$
 PHASE HCP_A3 %A 2 1 0.5 !
 CONST HCP_A3 : V ZR% : VA : !
$
$ Prototype Cu2Mg (cF24, Fd-3m)
$
 PHASE C15_LAVES % 2 2 1 !
 CONST C15_LAVES : V% ZR : V ZR% : !
$ ------------------------------------------------------------------------------
$ Defaults
$
 DEFINE-SYSTEM-DEFAULT ELEMENT 2 !
 DEFAULT-COM DEFINE_SYSTEM_ELEMENT VA !
 TYPE-DEF % SEQ * !
 TYPE-DEF A GES AMEND_PHASE_DESCRIPTION @ MAGNETIC -3 0.28 !
 TYPE-DEF B GES AMEND_PHASE_DESCRIPTION @ MAGNETIC -1 0.4 !
 FUNCTION ZERO      298.15  0;                                         6000 N !
 FUNCTION UN_ASS    298.15  0;                                         6000 N !
 FUNCTION R         298.15  +8.31451;                                  6000 N !
$ ------------------------------------------------------------------------------
$ Element data
$ ------------------------------------------------------------------------------
$ V
$
 PAR  G(BCC_A2,V:VA),,                  +GHSERVV;                4000 N 91Din !
 PAR  G(FCC_A1,V:VA),,                  +GHSERVV+7500+1.7*T;     4000 N 91Din !
 PAR  G(HCP_A3,V:VA),,                  +GHSERVV+4000+2.4*T;     4000 N 91Din !
$PAR  G(CBCC_A12,V:VA),,                +GHSERVV+9000;           4000 N 91Din !
$PAR  G(CUB_A13,V:VA),,                 +GHSERVV+10000;          4000 N 91Din !
 PAR  G(LIQUID,V),,                     +GLIQVV;                 4000 N 91Din !
$
 PAR  G(C15_LAVES,V:V),,                +3*GHSERVV+15000;        4000 N REFLAV !
$
 FUNCTION GHSERVV   298.15  -7930.43+133.346053*T-24.134*T*LN(T)
       -0.003098*T**2+1.2175E-07*T**3+69460*T**(-1);
       790.00  Y  -7967.842+143.291093*T-25.9*T*LN(T)
       +6.25E-05*T**2-6.8E-07*T**3;
      2183.00  Y  -41689.864+321.140783*T-47.43*T*LN(T)+6.44389E+31*T**(-9);
      4000.00  N !
 FUNCTION GLIQVV    298.15  +20764.117-9.455552*T+GHSERVV-5.19136E-22*T**7;
      2183.00  Y  -19617.51+311.055983*T-47.43*T*LN(T);
      4000.00  N !
$ ------------------------------------------------------------------------------
$ ZR
$
$ CUB_A13, CBCC_A12, ORTHORHOMBIC_A20 and TETRAGONAL_U added in unary 4.1
$
 PAR  G(HCP_A3,ZR:VA)           130.00  +GHSERZR;,,                   N 91Din !
 PAR  G(BCC_A2,ZR:VA)           130.00  +GBCCZR;,,                    N 91Din !
$PAR  G(OMEGA,ZR)               130.00  +GOMEZR;,,                    N 91Din !
 PAR  G(FCC_A1,ZR:VA)           130.00  +GHSERZR+7600-0.9*T;,,        N 91Din !
$PAR  G(CBCC_A12,ZR:VA)         130.00  +GHSERZR+4602.2;,,            N 99SGUN !
$PAR  G(CUB_A13,ZR:VA)          130.00  +GHSERZR+7531.2;,,            N 99SGUN !
$PAR  G(ORTHORHOMBIC_A20,ZR)    130.00  +GBCCZR+5000;,,               N 99SGUN !
$PAR  G(TETRAGONAL_U,ZR)        130.00  +GBCCZR+5000;,,               N 99SGUN !
 PAR  G(LIQUID,ZR)              130.00  +GLIQZR;,,                    N 91Din !
$
 PAR  G(C15_LAVES,ZR:ZR)        130.00  +3*GHSERZR+15000;,,           N REFLAV !
$
 FUNCTION GHSERZR   130.00  -7827.595+125.64905*T-24.1618*T*LN(T)
       -0.00437791*T**2+34971*T**(-1);
      2128.00  Y  -26085.921+262.724183*T-42.144*T*LN(T)-1.342896E+31*T**(-9);
      6000.00  N !
 FUNCTION GBCCZR    130.00  -525.539+124.9457*T-25.607406*T*LN(T)
       -3.40084E-04*T**2-9.729E-09*T**3+25233*T**(-1)-7.6143E-11*T**4;
      2128.00  Y  -4620.034+1.55998*T+GHSERZR+1.4103476E+32*T**(-9);
      6000.00  N !
 FUNCTION GOMEZR    130.00  -8878.082+144.432234*T-26.8556*T*LN(T)
       -0.002799446*T**2+38376*T**(-1);
      2128.00  Y  -3414.603+2.566675*T+GHSERZR+8.517346E+31*T**(-9);
      6000.00  N !
 FUNCTION GLIQZR    130.00  +18147.69-9.080812*T+GHSERZR+1.6275E-22*T**7;
      2128.00  Y  -8281.26+253.812609*T-42.144*T*LN(T);
      6000.00  N !
$ ------------------------------------------------------------------------------
$ Binary system
$
$ J. Cui, C. Guo, L. Zou, C. Li, Z. Du, Calphad, 55, 189-98(2016).
$
$ Checked against paper. Checked at 6000 K.
$
$ Modified from 16Cui-1 in connection with modelling the Ti-V-Zr system.
$ This is a clear improvement.
$
$ The hcp interaction is not acceptable (though not nearly as bad as in 12Zha
$ or 16Cui-1).
$
 PAR  L(LIQUID,V,ZR;0),,                -16000+13.652*T;,,            N 16Cui !
 PAR  L(LIQUID,V,ZR;1),,                +2835-1.974*T;,,              N 16Cui !
 PAR  L(LIQUID,V,ZR;2),,                -4177;,,                      N 16Cui !
$
 PAR  L(BCC_A2,V,ZR:VA;0),,             +17873+8.754*T;,,             N 16Cui !
 PAR  L(BCC_A2,V,ZR:VA;1),,             -3209+4.848*T;,,              N 16Cui !
$
 PAR  L(HCP_A3,V,ZR:VA;0),,             +116615+2.866*T;,,            N 16Cui !
 PAR  L(HCP_A3,V,ZR:VA;1),,             +89336+5.061*T;,,             N 16Cui !
$
 PAR  G(C15_LAVES,V:ZR),,               +2*GHSERVV+GHSERZR
             -10797+3.814*T;,,                                        N 16Cui !
 PAR  G(C15_LAVES,ZR:V),,               +2*GHSERZR+GHSERVV
             +40797-3.814*T;,,                                        N 16Cui !
 PAR  L(C15_LAVES,V,ZR:V;0),,           +35861+12.727*T;,,            N 16Cui !
 PAR  L(C15_LAVES,V,ZR:ZR;0),,          +35861+12.727*T;,,            N 16Cui !
 PAR  L(C15_LAVES,V:V,ZR;0),,           +4087+9.531*T;,,              N 16Cui !
 PAR  L(C15_LAVES,ZR:V,ZR;0),,          +4087+9.531*T;,,              N 16Cui !
$
$ Metastable
$
 PAR  L(FCC_A1,V,ZR:VA;0),,             +17873+8.754*T;,,             N Same !
 PAR  L(FCC_A1,V,ZR:VA;1),,             -3209+4.848*T;,,              N Same !
$ ------------------------------------------------------------------------------
$
 ASSESSED_SYSTEM
  V-ZR(TDB -* +LIQUID +BCC_A2 +HCP_A3 +C15_LAVES ;G5 C_S:BCC/ZR:VA MAJ:BCC/V:VA
  ;P3 TMM:300/3000 STP:.6/1300/-2) !
$
$
 LIST-OF-REFERENCE
 NUMBER  SOURCE
  Null   'Unknown source'
  Same   'Same or similar interaction as in the corresponding stable phase'
  REFLAV 'Laves phase convention: G(LAVES,X:X)=+3*GHSERXX+15000'
  COST   'COST 507 database'
  91Din  'A.T. Dinsdale, Calphad, 15, 317-425(1991).'
  99SGUN 'SGTE unary database V.4.1, 1999.'
  16Cui  'J. Cui, C. Guo, L. Zou, C. Li, Z. Du, Calphad, 55, 189-98(2016); V-Zr'
!

File: data/databases/sgte-binary/VZr-98Kor-LB.tdb
$
$ Database for V-Zr from J. Korb and K. Hack 1998 (Included in LB Vol. 4)
$
$ J. Korb, K. Hack, COST 507, Final report round 2, 1998.
$
$ Dataset created 2014.04.06 by Bengt Hallstedt.
$ 2021.02.05: Modified for use with GES6.
$
$ ------------------------------------------------------------------------------
 TEMP-LIM 298.15 6000.00 !
$
$ELEMENT NAME  REF. STATE               ATOMIC MASS H298-H0    S298    !
$
 ELEMENT VA   VACUUM                      0.0          0.0      0.0    ! 
 ELEMENT V    BCC_A2                     50.9415    4507.0     30.89   ! 
 ELEMENT ZR   HCP_A3                     91.22      5566.27    39.1809 ! 
$ ------------------------------------------------------------------------------
$ Phase definitions
$
 PHASE LIQUID:L % 1 1 !
 CONST LIQUID:L : V ZR : !
$
$ Fcc (cF4, Fm-3m) and MeX (cF8, Fm-3m)
$
 PHASE FCC_A1 %A 2 1 1 !
 CONST FCC_A1 : V ZR : VA : !
$
$ Bcc (cI2, Im-3m)
$
 PHASE BCC_A2 %B 2 1 3 !
 CONST BCC_A2 : V% ZR% : VA : !
$
$ Hcp (hP2, P6_3/mmc) and Me2X (NiAs-type, hP4, P6_3/mmc, B8_1)
$
 PHASE HCP_A3 %A 2 1 0.5 !
 CONST HCP_A3 : V ZR% : VA : !
$
$ Prototype Cu2Mg (cF24, Fd-3m)
$
 PHASE V2ZR_C15 % 2 2 1 !
 CONST V2ZR_C15 : V : ZR : !
$ ------------------------------------------------------------------------------
$ Defaults
$
 DEFINE-SYSTEM-DEFAULT ELEMENT 2 !
 DEFAULT-COM DEFINE_SYSTEM_ELEMENT VA !
 TYPE-DEF % SEQ * !
 TYPE-DEF A GES AMEND_PHASE_DESCRIPTION @ MAGNETIC -3 0.28 !
 TYPE-DEF B GES AMEND_PHASE_DESCRIPTION @ MAGNETIC -1 0.4 !
 FUNCTION ZERO      298.15  0;                                         6000 N !
 FUNCTION UN_ASS    298.15  0;                                         6000 N !
 FUNCTION R         298.15  +8.31451;                                  6000 N !
$ ------------------------------------------------------------------------------
$ Element data
$ ------------------------------------------------------------------------------
$ V
$
 PAR  G(BCC_A2,V:VA),,                  +GHSERVV;                4000 N 91Din !
 PAR  G(FCC_A1,V:VA),,                  +GHSERVV+7500+1.7*T;     4000 N 91Din !
 PAR  G(HCP_A3,V:VA),,                  +GHSERVV+4000+2.4*T;     4000 N 91Din !
$PAR  G(CBCC_A12,V:VA),,                +GHSERVV+9000;           4000 N 91Din !
$PAR  G(CUB_A13,V:VA),,                 +GHSERVV+10000;          4000 N 91Din !
 PAR  G(LIQUID,V),,                     +GLIQVV;                 4000 N 91Din !
$
 FUNCTION GHSERVV   298.15  -7930.43+133.346053*T-24.134*T*LN(T)
       -0.003098*T**2+1.2175E-07*T**3+69460*T**(-1);
       790.00  Y  -7967.842+143.291093*T-25.9*T*LN(T)
       +6.25E-05*T**2-6.8E-07*T**3;
      2183.00  Y  -41689.864+321.140783*T-47.43*T*LN(T)+6.44389E+31*T**(-9);
      4000.00  N !
 FUNCTION GLIQVV    298.15  +20764.117-9.455552*T+GHSERVV-5.19136E-22*T**7;
      2183.00  Y  -19617.51+311.055983*T-47.43*T*LN(T);
      4000.00  N !
$ ------------------------------------------------------------------------------
$ ZR
$
$ CUB_A13, CBCC_A12, ORTHORHOMBIC_A20 and TETRAGONAL_U added in unary 4.1
$
 PAR  G(HCP_A3,ZR:VA)           130.00  +GHSERZR;,,                   N 91Din !
 PAR  G(BCC_A2,ZR:VA)           130.00  +GBCCZR;,,                    N 91Din !
$PAR  G(OMEGA,ZR)               130.00  +GOMEZR;,,                    N 91Din !
 PAR  G(FCC_A1,ZR:VA)           130.00  +GHSERZR+7600-0.9*T;,,        N 91Din !
$PAR  G(CBCC_A12,ZR:VA)         130.00  +GHSERZR+4602.2;,,            N 99SGUN !
$PAR  G(CUB_A13,ZR:VA)          130.00  +GHSERZR+7531.2;,,            N 99SGUN !
$PAR  G(ORTHORHOMBIC_A20,ZR)    130.00  +GBCCZR+5000;,,               N 99SGUN !
$PAR  G(TETRAGONAL_U,ZR)        130.00  +GBCCZR+5000;,,               N 99SGUN !
 PAR  G(LIQUID,ZR)              130.00  +GLIQZR;,,                    N 91Din !
$
 FUNCTION GHSERZR   130.00  -7827.595+125.64905*T-24.1618*T*LN(T)
       -0.00437791*T**2+34971*T**(-1);
      2128.00  Y  -26085.921+262.724183*T-42.144*T*LN(T)-1.342896E+31*T**(-9);
      6000.00  N !
 FUNCTION GBCCZR    130.00  -525.539+124.9457*T-25.607406*T*LN(T)
       -3.40084E-04*T**2-9.729E-09*T**3+25233*T**(-1)-7.6143E-11*T**4;
      2128.00  Y  -4620.034+1.55998*T+GHSERZR+1.4103476E+32*T**(-9);
      6000.00  N !
 FUNCTION GOMEZR    130.00  -8878.082+144.432234*T-26.8556*T*LN(T)
       -0.002799446*T**2+38376*T**(-1);
      2128.00  Y  -3414.603+2.566675*T+GHSERZR+8.517346E+31*T**(-9);
      6000.00  N !
 FUNCTION GLIQZR    130.00  +18147.69-9.080812*T+GHSERZR+1.6275E-22*T**7;
      2128.00  Y  -8281.26+253.812609*T-42.144*T*LN(T);
      6000.00  N !
$ ------------------------------------------------------------------------------
$ Binary system
$
$ From J. Korb and K. Hack 1998 (Included in LB Vol. 4)
$
$ J. Korb, K. Hack, COST 507, Final report round 2, 1998.
$
$ Checked against COST and LB. Checked at 6000K.
$
 PAR  L(LIQUID,V,ZR;0),,                -23986+19.338*T;,,            N 98Kor !
 PAR  L(LIQUID,V,ZR;1),,                -2058.35+3.289*T;,,           N 98Kor !
$
 PAR  L(BCC_A2,V,ZR:VA;0),,             +21876+7.76081*T;,,           N 98Kor !
 PAR  L(BCC_A2,V,ZR:VA;1),,             +8995.72-0.8968*T;,,          N 98Kor !
$
 PAR  L(HCP_A3,V,ZR:VA;0),,             +29007-7.2944*T;,,            N 98Kor !
$
 PAR  G(V2ZR_C15,V:ZR),,                +2*GLIQVV+GLIQZR
             -63100+26.83*T;,,                                        N 98Kor !
$
$ Metastable
$
 PAR  L(FCC_A1,V,ZR:VA;0),,             +29007-7.2944*T;,,            N Same !
$ ------------------------------------------------------------------------------
$
 ASSESSED_SYSTEM
  V-ZR(TDB -* +LIQUID +BCC_A2 +HCP_A3 +V2ZR_C15 ;G5 C_S:BCC/ZR:VA MAJ:BCC/V:VA
  ;P3 TMM:300/3000 STP:.6/1300/-2) !
$
$
 LIST-OF-REFERENCE
 NUMBER  SOURCE
  Null   'Unknown source'
  Same   'Same or similar interaction as in the corresponding stable phase'
  REFLAV 'Laves phase convention: G(LAVES,X:X)=+3*GHSERXX+15000'
  COST   'COST 507 database'
  91Din  'A.T. Dinsdale, Calphad, 15, 317-425(1991).'
  98Kor  'J. Korb, K. Hack, COST 507, Final report round 2, 1998; V-Zr'
  99SGUN 'SGTE unary database V.4.1, 1999.'
!

File: data/databases/sgte-binary/WB-95Dus-LB.tdb
$
$ Database for W-B from H. Duschanek and P. Rogl 1995 (included in LB Vol. 2)
$
$ H. Duschanek, P. Rogl, J. Phase Equilib., 16, 150-61(1995).
$
$ Dataset created 2015.03.08 by Bengt Hallstedt.
$ 2021.02.05: Modified for use with GES6.
$
$ This tdb reproduces the results from LBall-v7+fun.tdb. There are differences
$ up to 55 K compared to the printed LB. The diagrams in LB were not calculated
$ with the LB database. There are similar differences between this tdb and the
$ phase diagram in the paper. The parameters here are the same as those printed
$ in the paper.
$
$ ------------------------------------------------------------------------------
 TEMP-LIM 298.15 6000.00 !
$
$ELEMENT NAME  REF. STATE               ATOMIC MASS H298-H0    S298    !
$
 ELEMENT VA   VACUUM                      0.0          0.0      0.0    ! 
 ELEMENT B    BETA_RHOMBO_B              10.81      1222.0      5.9    ! 
 ELEMENT W    BCC_A2                    183.85      4970.0     32.6176 ! 
$ ------------------------------------------------------------------------------
$ Phase definitions
$
 PHASE LIQUID:L % 1 1 !
 CONST LIQUID:L : B W : !
$
$ Fcc (cF4, Fm-3m) and MeX (cF8, Fm-3m)
$
 PHASE FCC_A1 %A 2 1 1 !
 CONST FCC_A1 : W : B VA% : !
$
$ Bcc (cI2, Im-3m)
$
 PHASE BCC_A2 %B 2 1 3 !
 CONST BCC_A2 : W : B VA% : !
$
$ Hcp (hP2, P6_3/mmc) and Me2X (NiAs-type, hP4, P6_3/mmc, B8_1)
$
 PHASE HCP_A3 %A 2 1 0.5 !
 CONST HCP_A3 : W : B VA% : !
$
$ Prototype beta-B (hR105, R-3m)
$
 PHASE BETA_RHOMBO_B % 1 1 !
 CONST BETA_RHOMBO_B : B : !
$
$ Prototype Al2Cu (tI12, I4/mcm)
$
 PHASE M2B_C16 % 2 2 1 !
 CONST M2B_C16 : W : B : !
$
$ Prototype alpha-MoB (tI16, I4_1/amd), alpha-WB
$
 PHASE WB_BG % 2 1 1 !
 CONST WB_BG : W : B VA : !
$
$ Prototype CrB (oC8, Cmcm), beta-WB
$
 PHASE WB_B33 % 2 1 1 !
 CONST WB_B33 : W : B VA : !
$
$ Prototype Mo2B5 (hR7, R-3m)
$
 PHASE W2B5_D8I % 2 2 5 !
 CONST W2B5_D8I : W : B VA : !
$
$ Prototype W2B9 (hP22, P-3)
$
 PHASE W2B9 % 2 2 9 !
 CONST W2B9 : W : B : !
$ ------------------------------------------------------------------------------
$ Defaults
$
 DEFINE-SYSTEM-DEFAULT ELEMENT 2 !
 DEFAULT-COM DEFINE_SYSTEM_ELEMENT VA !
 TYPE-DEF % SEQ * !
 TYPE-DEF A GES AMEND_PHASE_DESCRIPTION @ MAGNETIC -3 0.28 !
 TYPE-DEF B GES AMEND_PHASE_DESCRIPTION @ MAGNETIC -1 0.4 !
 FUNCTION ZERO      298.15  0;                                         6000 N !
 FUNCTION UN_ASS    298.15  0;                                         6000 N !
 FUNCTION R         298.15  +8.31451;                                  6000 N !
$ ------------------------------------------------------------------------------
$ Element data
$ ------------------------------------------------------------------------------
$ B
$
$ FCC_A1, HCP_A3, DIAMOND_A4 and GRAPHITE added in unary 3.0
$ BCC_A2 added in unary 4.1
$ GRAPHITE revised in unary 4.4 (using the value from COST 507)
$ FCC_A1, BCC_A2 and HCP_A3 removed in unary 5.0
$ ALPHA_RHOMBO_B added in unary 5.0
$
$ FCC_A1, BCC_A2 and HCP_A3 still in SGSOL 5.0
$ The value for FCC_A1 in COST (and SGTE) is possibly incorrect.
$
 PAR  G(BETA_RHOMBO_B,B),,              +GHSERBB;,,                   N 91Din !
$PAR  G(ALPHA_RHOMBO_B,B),,             +GALPBB;,,                    N 09SGUN !
$PAR  G(FCC_A1,B:VA),,                  +GHSERBB+43514-12.217*T;,,    N SGCOST !
$PAR  G(FCC_A1,B:VA),,                  +GHSERBB+50208-13.472*T;,,    N 94Hal !
$PAR  G(BCC_A2,B:VA),,                  +GHSERBB+43514-12.217*T;,,    N 94Hal !
$PAR  G(HCP_A3,B:VA),,                  +GHSERBB+50208-9.706*T;,,     N SGCOST !
$PAR  G(GRAPHITE,B),,                   +GHSERBB+10000-2*T;,,         N SGCOST !
$PAR  G(GRAPHITE,B),,                   +GHSERBB+5000;,,              N 96SGUN !
$PAR  G(DIAMOND_A4,B),,                 +GHSERBB+10;,,                N 99SGUN !
$PAR  G(DIAMOND_A4,B),,                 +GHSERBB+20;,,                N COST !
$PAR  G(DIAMOND_A4,B),,                 +GHSERBB;,,                   N 96SGUN !
 PAR  G(LIQUID,B),,                     +GLIQBB;,,                    N 91Din !
$
 FUNCTION GHSERBB   298.15  -7735.284+107.111864*T-15.6641*T*LN(T)
       -0.006864515*T**2+6.18878E-07*T**3+370843*T**(-1);
      1100.00  Y  -16649.474+184.801744*T-26.6047*T*LN(T)
       -7.9809E-04*T**2-2.556E-08*T**3+1748270*T**(-1);
      2348.00  Y  -36667.582+231.336244*T-31.5957527*T*LN(T)
       -0.00159488*T**2+1.34719E-07*T**3+11205883*T**(-1);
      3000.00  Y  -21530.653+222.396264*T-31.4*T*LN(T);
      6000.00  N !
 FUNCTION GALPBB    298.15  -6076.24+86.648762*T-12.942464*T*LN(T)
       -7.089468E-3*T**2+0.659896E-6*T**3-45*T**(-1);
      1400.00  Y  +28477.506-106.789208*T+12.1072478*T*LN(T)
       -13.316875E-3*T**2+0.706895E-6*T**3-8002403*T**(-1);
      3000.00  Y  -25699.64+225.127135*T-31.4*T*LN(T);
      6000.00  N !
 FUNCTION GLIQBB    298.15  +48458.559-20.268025*T+GHSERBB;
       500.00  Y  +41119.703+82.101722*T-14.9827763*T*LN(T)
       -0.007095669*T**2+5.07347E-07*T**3+335484*T**(-1);
      2348.00  Y  +28842.012+200.94731*T-31.4*T*LN(T);
      3000.00  Y  +50372.665-21.448954*T+GHSERBB;
      6000.00  N !
 FUNCTION GFCCBB    298.15  +GHSERBB+43514-12.217*T;                   6000 N !
 FUNCTION GBCCBB    298.15  +GHSERBB+43514-12.217*T;                   6000 N !
$ ------------------------------------------------------------------------------
$ W
$
 PAR  G(BCC_A2,W:VA),,                  +GHSERWW;,,                   N 91Din !
 PAR  G(FCC_A1,W:VA),,                  +GHSERWW+19300+0.63*T;,,      N 91Din !
 PAR  G(HCP_A3,W:VA),,                  +GHSERWW+14750;,,             N 91Din !
 PAR  G(LIQUID,W),,                     +GLIQWW;,,                    N 91Din !
$
$ WB_BG and WB_B33 are exchanged in LBall-v7+fun.tdb. This has very little
$ influence on calculated results.
$
 PAR  G(WB_BG,W:VA),,                   +GHSERWW+49700;,,             N 95Dus !
 PAR  G(WB_B33,W:VA),,                  +GHSERWW+59700+2*T;,,         N 95Dus !
 PAR  G(W2B5_D8I,W:VA),,                +2*GHSERWW+54750;,,           N 95Dus !
$
 FUNCTION GHSERWW   298.15  -7646.311+130.4*T-24.1*T*LN(T)
       -0.001936*T**2+2.07E-07*T**3+44500*T**(-1)-5.33E-11*T**4;
      3695.00  Y  -82868.801+389.362335*T-54*T*LN(T)+1.528621E+33*T**(-9);
      6000.00  N !
 FUNCTION GLIQWW    298.15  +52160.584-14.10999*T+GHSERWW-2.713468E-24*T**7;
      3695.00  Y  -30436.051+375.175*T-54*T*LN(T);
      6000.00  N !
 FUNCTION GFCCWW    298.15  +GHSERWW+19300+0.63*T;                     6000 N !
$ ------------------------------------------------------------------------------
$ Binary system
$
$ From H. Duschanek and P. Rogl 1995 (included in LB Vol. 2)
$
$ H. Duschanek, P. Rogl, J. Phase Equilib., 16, 150-61(1995).
$
$ Checked against LB and paper. Checked at 6000 K.
$
$ This tdb reproduces the results from LBall-v7+fun.tdb. There are differences
$ up to 55 K compared to the printed LB. The diagrams in LB were not calculated
$ with the LB database. There are similar differences between this tdb and the
$ phase diagram in the paper. The parameters here are the same as those printed
$ in the paper.
$
$ The T**(-3) term for WB and M2B is not included in LB.
$
$ The lattice stability of bcc-B has changed since 95Dus. G(BCC_A2,W:B) was
$ recalculated relative to GHSERBB here.
$
 PAR  L(LIQUID,B,W;0),,                 -148540-5.24*T;,,             N 95Dus !
 PAR  L(LIQUID,B,W;1),,                 +11400-25.407*T;,,            N 95Dus !
$
$PAR  G(BCC_A2,W:B),,                   +GHSERWW+3*GBCCBB
$            +61450+20*T;,,                                           N 95Dus !
 PAR  G(BCC_A2,W:B),,                   +GHSERWW+3*GHSERBB
             +212074-20.419*T;,,                                      N 95Dus !
$
 PAR  G(M2B_C16,W:B),,                  -99580+487.255*T-84.432*T*LN(T)
             -4.77E-06*T**2+1590999*T**(-1)-1.03E10*T**(-3);,,         N 95Dus !
$
 PAR  G(WB_BG,W:B),,                    -84690+307.902*T-52.75*T*LN(T)
             -8.939E-04*T**2+787230*T**(-1)-5.38E08*T**(-3);,,        N 95Dus !
 PAR  L(WB_BG,W:B,VA;0),,               -55520+16.89*T;,,             N 95Dus !
$
 PAR  G(WB_B33,W:B),,                   -75528+304.168*T-52.75*T*LN(T)
             -8.939E-04*T**2+787230*T**(-1)-5.38E08*T**(-3);,,        N 95Dus !
 PAR  L(WB_B33,W:B,VA;0),,              -74710+15.836*T;,,            N 95Dus !
$
 PAR  G(W2B5_D8I,W:B),,                 +2*GHSERWW+5*GHSERBB
             -195780-112.6*T+9.427*T*LN(T)-0.00704*T**2;,,            N 95Dus !
 PAR  L(W2B5_D8I,W:B,VA;0),,            -175640+73.61*T;,,            N 95Dus !
$ Parameter from sgsol v5.2 below. Haven't checked its influence yet.
$PAR  L(W2B5_D8I,W:B,VA;0),,            -185640+73.61*T;,,            N 95Dus !
$
 PAR  G(W2B9,W:B),,                     +2*GHSERWW+9*GHSERBB
             -247380-51.84*T;,,                                       N 95Dus !
$
$ Metastable
$
 PAR  G(FCC_A1,W:B),,                   +UN_ASS;,,                    N !
 PAR  G(HCP_A3,W:B),,                   +UN_ASS;,,                    N !
$ ------------------------------------------------------------------------------
$
 ASSESSED_SYSTEM
  B-W(TDB -* +LIQ +WB_BG +WB_B33 +M2B_C16 +W2B5_D8I +W2B9 +BCC_A2
  +BETA_RHO ;P3 TMM:300/4000 *) !
$
$
 LIST-OF-REFERENCE
 NUMBER  SOURCE
  Null   'Unknown source'
  REFLAV 'Laves phase convention: G(LAVES,X:X)=+3*GHSERXX+15000'
  COST   'COST 507 database'
  SGCOST 'COST 507 database, SGTE unary database V.3.0, 1996; Al, B, Nd, Ti, Zn'
  91Din  'A.T. Dinsdale, Calphad, 15, 317-425(1991).'
  94Hal  'B. Hallemans, P. Wollants, J.R. Roos,
          Z. Metallkd., 85, 676-82(1994), SGTE unary database V.4.1, 1999; B'
  95Dus  'H. Duschanek, P. Rogl, J. Phase Equilib., 16, 150-61(1995); W-B'
  96SGUN 'SGTE unary database V.3.0, 1996.'
  99SGUN 'SGTE unary database V.4.1, 1999.'
  09SGUN 'SGTE unary database V.5.0, 2009.'
!
