Repository: orchid-calphad/orchid-project.org

# orchid-project.org

Website and released data of **ORCHID** (Open Repository for CALPHAD Hypotheses, Intelligence, and Discovery),
served by GitHub Pages at https://orchid-project.org. Releases are archived on Zenodo (one DOI per version).

- `index.html`, `catalog/`, `best-practices.html` — static, self-contained pages (generated in the ORCHID tooling).
- `data/` — released data: catalog, redistributable TDB files, convex hulls. Licences: `data/LICENSES.md`, `data/NOTICE.md`.
- `llms.txt`, `data/croissant.json`, `CITATION.cff`, `.zenodo.json` — machine-readable metadata.

Only data with clear redistribution rights are published.

File: data/databases/sgte-binary/WC-86Gus.tdb
$
$ Database for W-C from P. Gustafson 1986
$
$ P. Gustafson, Mater. Sci. Technol., 2, 653-58(1986).
$
$ Dataset created 2010.02.21 by Bengt Hallstedt.
$ 2021.02.05: Modified for use with GES6.
$
$ ------------------------------------------------------------------------------
 TEMP-LIM 298.15 6000.00 !
$
$ELEMENT NAME  REF. STATE               ATOMIC MASS H298-H0    S298    !
$
 ELEMENT VA   VACUUM                      0.0          0.0      0.0    ! 
 ELEMENT C    GRAPHITE                   12.011     1054.0      5.7423 ! 
 ELEMENT W    BCC_A2                    183.85      4970.0     32.6176 ! 
$ ------------------------------------------------------------------------------
$ Phase definitions
$
 PHASE LIQUID:L % 1 1 !
 CONST LIQUID:L : C W : !
$
$ Fcc (cF4, Fm-3m) and MeX (cF8, Fm-3m)
$
 PHASE FCC_A1 %A 2 1 1 !
 CONST FCC_A1 : W : C VA% : !
$
$ Bcc (cI2, Im-3m)
$
 PHASE BCC_A2 %B 2 1 3 !
 CONST BCC_A2 : W : C VA% : !
$
$ Hcp (hP2, P6_3/mmc) and Me2X (NiAs-type, hP4, P6_3/mmc, B8_1)
$
 PHASE HCP_A3 %A 2 1 0.5 !
 CONST HCP_A3 : W : C VA% : !
$
$ Prototype C (cF8, Fd-3m)
$
 PHASE DIAMOND_A4 % 1 1 !
 CONST DIAMOND_A4 : C : !
$
$ Prototype C (hP4, P6_3/mmc)
$
 PHASE GRAPHITE_A9 % 1 1 !
 CONST GRAPHITE_A9 : C : !
$
$ Prototype WC (hP2, P-6m2, SB: B_h)
$
 PHASE MC_SHP % 2 1 1 !
 CONST MC_SHP : W : C : !
$ ------------------------------------------------------------------------------
$ Defaults
$
 DEFINE-SYSTEM-DEFAULT ELEMENT 2 !
 DEFAULT-COM DEFINE_SYSTEM_ELEMENT VA !
 TYPE-DEF % SEQ * !
 TYPE-DEF A GES AMEND_PHASE_DESCRIPTION @ MAGNETIC -3 0.28 !
 TYPE-DEF B GES AMEND_PHASE_DESCRIPTION @ MAGNETIC -1 0.4 !
 FUNCTION ZERO      298.15  0;                                         6000 N !
 FUNCTION UN_ASS    298.15  0;                                         6000 N !
$ ------------------------------------------------------------------------------
$ Element data
$ ------------------------------------------------------------------------------
$ C
$
 PAR  G(GRAPHITE_A9,C),,                +GHSERCC;,,                   N 91Din !
 PAR  G(DIAMOND_A4,C),,                 +GDIACC;,,                    N 91Din !
 PAR  G(LIQUID,C),,                     +GHSERCC+117369-24.63*T;,,    N 91Din !
$
 FUNCTION GHSERCC   298.15  -17368.441+170.73*T-24.3*T*LN(T)
       -4.723E-04*T**2+2562600*T**(-1)-2.643E+08*T**(-2)+1.2E+10*T**(-3);
      6000.00  N !
 FUNCTION GDIACC    298.15  -16359.441+175.61*T-24.31*T*LN(T)
       -4.723E-04*T**2+2698000*T**(-1)-2.61E+08*T**(-2)+1.11E+10*T**(-3);
      6000.00  N !
$ ------------------------------------------------------------------------------
$ W
$
 PAR  G(BCC_A2,W:VA),,                  +GHSERWW;,,                   N 91Din !
 PAR  G(FCC_A1,W:VA),,                  +GHSERWW+19300+0.63*T;,,      N 91Din !
 PAR  G(HCP_A3,W:VA),,                  +GHSERWW+14750;,,             N 91Din !
 PAR  G(LIQUID,W),,                     +GLIQWW;,,                    N 91Din !
$
$PAR  G(MC_ETA,W:VA),,                  +GHSERWW+19300+0.63*T;,,      N 88Gus2 !
$
 FUNCTION GHSERWW   298.15  -7646.311+130.4*T-24.1*T*LN(T)
       -0.001936*T**2+2.07E-07*T**3+44500*T**(-1)-5.33E-11*T**4;
      3695.00  Y  -82868.801+389.362335*T-54*T*LN(T)+1.528621E+33*T**(-9);
      6000.00  N !
 FUNCTION GLIQWW    298.15  +52160.584-14.10999*T+GHSERWW-2.713468E-24*T**7;
      3695.00  Y  -30436.051+375.175*T-54*T*LN(T);
      6000.00  N !
 FUNCTION GFCCWW    298.15  +GHSERWW+19300+0.63*T;                     6000 N !
$ ------------------------------------------------------------------------------
$ Binary system
$
$ P. Gustafson, Mater. Sci. Technol., 2, 653-58(1986).
$
$ Checked against paper. Checked at 6000 K.
$
 PAR  L(LIQUID,C,W;0),,                 -107920+6.38*T;,,             N 86Gus !
 PAR  L(LIQUID,C,W;1),,                 +173900-34.25*T;,,            N 86Gus !
 PAR  L(LIQUID,C,W;2),,                 +83700;,,                     N 86Gus !
$
 PAR  G(BCC_A2,W:C),,                   +GHSERWW+3*GHSERCC
             +375100-35.87*T;,,                                       N 86Gus !
$
 PAR  G(FCC_A1,W:C),,                   +GHSERWW+GHSERCC
             -17864+1.875*T;,,                                        N 86Gus !
 PAR  L(FCC_A1,W:C,VA;0),,              -17.98*T;,,                   N 86Gus !
$
 PAR  G(HCP_A3,W:C),,                   +GHSERWW+0.5*GHSERCC
             -6715-6.65*T;,,                                          N 86Gus !
 PAR  L(HCP_A3,W:C,VA;0),,              +4165;,,                      N 86Gus !
$
 PAR  G(MC_SHP,W:C),,                   -58192+287.16*T-46.48*T*LN(T)
             -0.0021435*T**2-9.2217E-8*T**3+590500*T**(-1);,,         N 86Gus !
$
$ metastable
$
$PAR  G(CEMENTITE_D011,W:C),,           +3*GHSERWW+GHSERCC+54150;,,   N 87Gus1 !
$PAR  G(M7C3_D101,W:C),,                +7*GHSERWW+3*GHSERCC
$            +138000-50*T;,,                                          N 88Gus5 !
$PAR  G(M3C2_D510,W:C),,                +3*GHSERWW+2*GHSERCC-18100;,, N 88Gus5 !
$PAR  G(KSI_CARBIDE,W:C),,              +3*GHSERWW+GHSERCC+303700;,,  N 88Gus3 !
$
$PAR  G(MC_ETA,W:C),,                   -13874+272.78*T
$            -45.4249153*T*LN(T)-0.00300357579*T**2+612893.58*T**(-1)
$            -1.4027703E+09*T**(-3);,,                                N 99Lee !
$PAR  L(MC_ETA,W:C,VA;0),,              -47079;,,                     N 99Lee !
$PAR  L(MC_ETA,W:C,VA;1),,              -3885;,,                      N 99Lee !
$ ------------------------------------------------------------------------------
$
 ASSESSED_SYSTEM
  C-W(TDB -* +LIQ +BCC_A2 +FCC_A1 +HCP_A3 +MC_SHP +GRAPH
  ;G5 C_S:HCP_A3/W:C C_S:FCC/W:C ;P3 TMM:300/4500 STP:0.9/2000/-1) !
$
$
 LIST-OF-REFERENCE
 NUMBER  SOURCE
  Null   'Unknown source'
  86Gus  'P. Gustafson, Mater. Sci. Technol., 2, 653-58(1986); W-C'
  87Gus1 'P. Gustafson, Metall. Trans. A, 18A, 175-88(1987); Fe-W-C'
  88Gus2 'P. Gustafson, Z. Metallkd., 79, 397-402(1988); Mo-W-C'
  88Gus3 'P. Gustafson, Z. Metallkd., 79, 421-25(1988); Fe-Mo-W-C'
  88Gus5 'P. Gustafson, Metall. Trans. A, 19A, 2547-54(1988); Cr-Fe-W-C'
  91Din  'A.T. Dinsdale, Calphad, 15, 317-425(1991).'
  99Lee  'B.-J. Lee, unpublished revision, 1999'
!

File: data/databases/sgte-binary/WC-93Jon-LB.tdb
$
$ Database for W-C from S. Jonsson 1993 (included in LB Vol. 2)
$
$ S. Jonsson, TRITA-MAC 519, Stockholm, 1993.
$
$ Dataset created 2010.02.21 by Bengt Hallstedt.
$ 2021.02.05: Modified for use with GES6.
$
$ TRITA-MAC 519 is later published in Z. Metallkd., 87, 788-95(1996), but
$ W-C is then taken from the previous evaluation from P. Gustafson 1986.
$
$ The parameters for the liquid are missing in the TRITA. They are taken from
$ LBall-v7+fun.tdb.
$
$ ------------------------------------------------------------------------------
 TEMP-LIM 298.15 6000.00 !
$
$ELEMENT NAME  REF. STATE               ATOMIC MASS H298-H0    S298    !
$
 ELEMENT VA   VACUUM                      0.0          0.0      0.0    ! 
 ELEMENT C    GRAPHITE                   12.011     1054.0      5.7423 ! 
 ELEMENT W    BCC_A2                    183.85      4970.0     32.6176 ! 
$ ------------------------------------------------------------------------------
$ Phase definitions
$
 PHASE LIQUID:L % 1 1 !
 CONST LIQUID:L : C W : !
$
$ Fcc (cF4, Fm-3m) and MeX (cF8, Fm-3m)
$
 PHASE FCC_A1 %A 2 1 1 !
 CONST FCC_A1 : W : C VA% : !
$
$ Bcc (cI2, Im-3m)
$
 PHASE BCC_A2 %B 2 1 3 !
 CONST BCC_A2 : W : C VA% : !
$
$ Hcp (hP2, P6_3/mmc) and Me2X (NiAs-type, hP4, P6_3/mmc, B8_1)
$
 PHASE HCP_A3 %A 2 1 0.5 !
 CONST HCP_A3 : W : C VA% : !
$
$ Prototype C (cF8, Fd-3m)
$
 PHASE DIAMOND_A4 % 1 1 !
 CONST DIAMOND_A4 : C : !
$
$ Prototype C (hP4, P6_3/mmc)
$
 PHASE GRAPHITE_A9 % 1 1 !
 CONST GRAPHITE_A9 : C : !
$
$ Prototype WC (hP2, P-6m2, SB: B_h)
$
 PHASE MC_SHP % 2 1 1 !
 CONST MC_SHP : W : C : !
$ ------------------------------------------------------------------------------
$ Defaults
$
 DEFINE-SYSTEM-DEFAULT ELEMENT 2 !
 DEFAULT-COM DEFINE_SYSTEM_ELEMENT VA !
 TYPE-DEF % SEQ * !
 TYPE-DEF A GES AMEND_PHASE_DESCRIPTION @ MAGNETIC -3 0.28 !
 TYPE-DEF B GES AMEND_PHASE_DESCRIPTION @ MAGNETIC -1 0.4 !
 FUNCTION ZERO      298.15  0;                                         6000 N !
 FUNCTION UN_ASS    298.15  0;                                         6000 N !
$ ------------------------------------------------------------------------------
$ Element data
$ ------------------------------------------------------------------------------
$ C
$
 PAR  G(GRAPHITE_A9,C),,                +GHSERCC;,,                   N 91Din !
 PAR  G(DIAMOND_A4,C),,                 +GDIACC;,,                    N 91Din !
 PAR  G(LIQUID,C),,                     +GHSERCC+117369-24.63*T;,,    N 91Din !
$
 FUNCTION GHSERCC   298.15  -17368.441+170.73*T-24.3*T*LN(T)
       -4.723E-04*T**2+2562600*T**(-1)-2.643E+08*T**(-2)+1.2E+10*T**(-3);
      6000.00  N !
 FUNCTION GDIACC    298.15  -16359.441+175.61*T-24.31*T*LN(T)
       -4.723E-04*T**2+2698000*T**(-1)-2.61E+08*T**(-2)+1.11E+10*T**(-3);
      6000.00  N !
$ ------------------------------------------------------------------------------
$ W
$
 PAR  G(BCC_A2,W:VA),,                  +GHSERWW;,,                   N 91Din !
 PAR  G(FCC_A1,W:VA),,                  +GHSERWW+19300+0.63*T;,,      N 91Din !
 PAR  G(HCP_A3,W:VA),,                  +GHSERWW+14750;,,             N 91Din !
 PAR  G(LIQUID,W),,                     +GLIQWW;,,                    N 91Din !
$
$PAR  G(MC_ETA,W:VA),,                  +GHSERWW+19300+0.63*T;,,      N 88Gus2 !
$
 FUNCTION GHSERWW   298.15  -7646.311+130.4*T-24.1*T*LN(T)
       -0.001936*T**2+2.07E-07*T**3+44500*T**(-1)-5.33E-11*T**4;
      3695.00  Y  -82868.801+389.362335*T-54*T*LN(T)+1.528621E+33*T**(-9);
      6000.00  N !
 FUNCTION GLIQWW    298.15  +52160.584-14.10999*T+GHSERWW-2.713468E-24*T**7;
      3695.00  Y  -30436.051+375.175*T-54*T*LN(T);
      6000.00  N !
 FUNCTION GFCCWW    298.15  +GHSERWW+19300+0.63*T;                     6000 N !
$ ------------------------------------------------------------------------------
$ Binary system
$
$ From S. Jonsson 1993 (included in LB Vol. 2)
$
$ S. Jonsson, TRITA-MAC 519, Stockholm, 1993.
$
$ Checked against LB. Checked at 6000 K.
$
$ TRITA-MAC 519 is later published in Z. Metallkd., 87, 788-95(1996), but
$ W-C is then taken from the previous evaluation from P. Gustafson 1986.
$
$ The parameters for the liquid are missing in the TRITA. They are taken from
$ LBall-v7+fun.tdb.
$
 PAR  L(LIQUID,C,W;0),,                 -84261;,,                     N Null !
 PAR  L(LIQUID,C,W;1),,                 +45205;,,                     N Null !
 PAR  L(LIQUID,C,W;2),,                 +43217;,,                     N Null !
$
 PAR  G(BCC_A2,W:C),,                   +GHSERWW+3*GHSERCC
             +375100-35.87*T;,,                                       N 86Gus !
$
 PAR  G(FCC_A1,W:C),,                   -14538+272.78*T
             -45.4249153*T*LN(T)-0.00300357579*T**2+612893.58*T**(-1)
             -1.4027703E+09*T**(-3);,,                                N 93Jon !
 PAR  L(FCC_A1,W:C,VA;0),,              -47079;,,                     N 93Jon !
 PAR  L(FCC_A1,W:C,VA;1),,              -3385;,,                      N 93Jon !
$
 PAR  G(HCP_A3,W:C),,                   -26482+227.92*T
             -38.4900552*T*LN(T)-0.00158398286*T**2+501839.27*T**(-1)
             -1.56907923E+09*T**(-3);,,                               N 93Jon !
 PAR  L(HCP_A3,W:C,VA;0),,              +29395-8.8505*T;,,            N 93Jon !
$
 PAR  G(MC_SHP,W:C),,                   -57142+281.088*T
             -45.4249153*T*LN(T)-0.00300357579*T**2+612893.58*T**(-1)
             -1.4027703E+09*T**(-3);,,                                N 93Jon !
$
$ metastable
$
$PAR  G(CEMENTITE_D011,W:C),,           +3*GHSERWW+GHSERCC+54150;,,   N 87Gus1 !
$PAR  G(M7C3_D101,W:C),,                +7*GHSERWW+3*GHSERCC
$            +138000-50*T;,,                                          N 88Gus5 !
$PAR  G(M3C2_D510,W:C),,                +3*GHSERWW+2*GHSERCC-18100;,, N 88Gus5 !
$PAR  G(KSI_CARBIDE,W:C),,              +3*GHSERWW+GHSERCC+303700;,,  N 88Gus3 !
$
$PAR  G(MC_ETA,W:C),,                   -13874+272.78*T
$            -45.4249153*T*LN(T)-0.00300357579*T**2+612893.58*T**(-1)
$            -1.4027703E+09*T**(-3);,,                                N 99Lee !
$PAR  L(MC_ETA,W:C,VA;0),,              -47079;,,                     N 99Lee !
$PAR  L(MC_ETA,W:C,VA;1),,              -3885;,,                      N 99Lee !
$ ------------------------------------------------------------------------------
$
 ASSESSED_SYSTEM
  C-W(TDB -* +LIQ +BCC_A2 +FCC_A1 +HCP_A3 +MC_SHP +GRAPH
  ;G5 C_S:HCP_A3/W:C C_S:FCC/W:C ;P3 TMM:300/4500 STP:0.9/2000/-1) !
$
$
 LIST-OF-REFERENCE
 NUMBER  SOURCE
  Null   'Unknown source'
  86Gus  'P. Gustafson, Mater. Sci. Technol., 2, 653-58(1986); W-C'
  87Gus1 'P. Gustafson, Metall. Trans. A, 18A, 175-88(1987); Fe-W-C'
  88Gus2 'P. Gustafson, Z. Metallkd., 79, 397-402(1988); Mo-W-C'
  88Gus3 'P. Gustafson, Z. Metallkd., 79, 421-25(1988); Fe-Mo-W-C'
  88Gus5 'P. Gustafson, Metall. Trans. A, 19A, 2547-54(1988); Cr-Fe-W-C'
  91Din  'A.T. Dinsdale, Calphad, 15, 317-425(1991).'
  93Jon  'S. Jonsson, TRITA-MAC 519, Stockholm, 1993; W-C, Ti-W-C'
  99Lee  'B.-J. Lee, unpublished revision, 1999'
!

File: data/databases/sgte-binary/WN-93Fer-LB.tdb
$
$ Database for W-N from A. Fernandez Guillermet and S. Jonsson 1993
$ (included in LB Vol. 4)
$
$ A. Fernandez Guillermet, S. Jonsson, Z. Metallkd., 84, 106-17(1993).
$
$ Dataset created 2016.03.12 by Bengt Hallstedt.
$ 2021.02.05: Modified for use with GES6.
$
$ The two invariants involving MC_SHP are at 599 and 1299 K (LB and here)
$ instead of 556 and 1264 K (paper). This indicates that there is some
$ difference in the Gibbs energy for MC_SHP in the parameter table and that
$ used to calculate the phase diagram in the paper.
$
$ Bcc becomes stable again above 5712 K at x(N)=0.50 when gas is not present.
$
$ ------------------------------------------------------------------------------
 TEMP-LIM 298.15 6000.00 !
$
$ELEMENT NAME  REF. STATE               ATOMIC MASS H298-H0    S298    !
$
 ELEMENT VA   VACUUM                      0.0          0.0      0.0    ! 
 ELEMENT N    1/2_MOLE_N2(G)             14.007     4335.0     95.751  ! 
 ELEMENT W    BCC_A2                    183.85      4970.0     32.6176 ! 
$ ------------------------------------------------------------------------------
$ Species
$
 SPECIE  N2                                 N2 !
$ ------------------------------------------------------------------------------
$ Phase definitions
$
 PHASE LIQUID:L % 1 1 !
 CONST LIQUID:L : N W : !
$
$ Fcc (cF4, Fm-3m) and MeX (cF8, Fm-3m)
$
 PHASE FCC_A1 %A 2 1 1 !
 CONST FCC_A1 : W : N VA% : !
$
$ Bcc (cI2, Im-3m)
$
 PHASE BCC_A2 %B 2 1 3 !
 CONST BCC_A2 : W : N VA% : !
$
$ Hcp (hP2, P6_3/mmc) and Me2X (NiAs-type, hP4, P6_3/mmc, B8_1)
$
 PHASE HCP_A3 %A 2 1 0.5 !
 CONST HCP_A3 : W : N VA% : !
$
$ Prototype WC (hP2, P-6m2, SB: B_h)
$
 PHASE MC_SHP % 2 1 1 !
 CONST MC_SHP : W : N : !
$
 PHASE N2GAS % 1 1 !
 CONST N2GAS : N2 : !
$ ------------------------------------------------------------------------------
$ Defaults
$
 DEFINE-SYSTEM-DEFAULT ELEMENT 2 !
 DEFAULT-COM DEFINE_SYSTEM_ELEMENT VA !
 TYPE-DEF % SEQ * !
 TYPE-DEF A GES AMEND_PHASE_DESCRIPTION @ MAGNETIC -3 0.28 !
 TYPE-DEF B GES AMEND_PHASE_DESCRIPTION @ MAGNETIC -1 0.4 !
 FUNCTION ZERO      298.15  0;                                         6000 N !
 FUNCTION UN_ASS    298.15  0;                                         6000 N !
 FUNCTION R         298.15  +8.31451;                                  6000 N !
 FUNCTION RTLNP     298.15  +8.31451*T*LN(1E-05*P);                    6000 N !
$ ------------------------------------------------------------------------------
$ Element data
$ ------------------------------------------------------------------------------
$ N
$
 PAR  G(N2GAS,N2),,                     +2*GHSERNN+RTLNP;,,           N 91Din !
 PAR  G(LIQUID,N),,                     +GHSERNN+29950+59.02*T;,,     N 91Din !
$
 FUNCTION GHSERNN   298.15  -3750.675-9.45425*T-12.7819*T*LN(T)
       -0.00176686*T**2+2.681E-09*T**3-32374*T**(-1);
       950.00  Y  -7358.85+17.2003*T-16.3699*T*LN(T)
       -6.5107E-04*T**2+3.0097E-08*T**3+563070*T**(-1);
      3350.00  Y  -16392.8+50.26*T-20.4695*T*LN(T)
       +2.39754E-04*T**2-8.333E-09*T**3+4596375*T**(-1);
      6000.00  N !
$ ------------------------------------------------------------------------------
$ W
$
 PAR  G(BCC_A2,W:VA),,                  +GHSERWW;,,                   N 91Din !
 PAR  G(FCC_A1,W:VA),,                  +GHSERWW+19300+0.63*T;,,      N 91Din !
 PAR  G(HCP_A3,W:VA),,                  +GHSERWW+14750;,,             N 91Din !
 PAR  G(LIQUID,W),,                     +GLIQWW;,,                    N 91Din !
$
 FUNCTION GHSERWW   298.15  -7646.311+130.4*T-24.1*T*LN(T)
       -0.001936*T**2+2.07E-07*T**3+44500*T**(-1)-5.33E-11*T**4;
      3695.00  Y  -82868.801+389.362335*T-54*T*LN(T)+1.528621E+33*T**(-9);
      6000.00  N !
 FUNCTION GLIQWW    298.15  +52160.584-14.10999*T+GHSERWW-2.713468E-24*T**7;
      3695.00  Y  -30436.051+375.175*T-54*T*LN(T);
      6000.00  N !
 FUNCTION GFCCWW    298.15  +GHSERWW+19300+0.63*T;                     6000 N !
$ ------------------------------------------------------------------------------
$ Binary system
$
$ From A. Fernandez Guillermet and S. Jonsson 1993 (included in LB Vol. 4)
$
$ A. Fernandez Guillermet, S. Jonsson, Z. Metallkd., 84, 106-17(1993).
$
$ Checked against LB and paper. Checked at 6000K.
$
$ The two invariants involving MC_SHP are at 599 and 1299 K (LB and here)
$ instead of 556 and 1264 K (paper). This indicates that there is some
$ difference in the Gibbs energy for MC_SHP in the parameter table and that
$ used to calculate the phase diagram in the paper.
$
$ Bcc becomes stable again above 5712 K at x(N)=0.50 when gas is not present.
$
 PAR  L(LIQUID,N,W;0),,                 -120000;,,                    N 93Fer !
$
 PAR  G(FCC_A1,W:N),,                   -40752.746+259.88468*T
             -45.443666*T*LN(T)+237083*T**(-1)-0.0046519123*T**2;,,   N 93Fer !
 PAR  L(FCC_A1,W:N,VA;0),,              -61824;,,                     N 93Fer !
$
 PAR  G(BCC_A2,W:N),,                   +268828.908+444.620024*T
             -72.7446506*T*LN(T)+1079965*T**(-1)-0.0251743468*T**2;,, N 93Fer !
 PAR  L(BCC_A2,W:N,VA;0),,              +83285-69.977*T;,,            N 93Fer !
$
 PAR  G(HCP_A3,W:N),,                   -12811.336+186.68879*T
             -34.217887*T*LN(T)+105601*T**(-1)-0.004509875*T**2;,,    N 93Fer !
 PAR  L(HCP_A3,W:N,VA;0),,              +ZERO;,,                      N 93Fer !
$
 PAR  G(MC_SHP,W:N),,                   -66519.085+272.76021*T
             -45.64545*T*LN(T)+392513*T**(-1)-0.0035306184*T**2;,,    N 93Fer !
$ ------------------------------------------------------------------------------
$
 ASSESSED_SYSTEM
  N-W(TDB -* +LIQUID +N2GAS +BCC_A2 +FCC_A1 +MC_SHP
  ;P3 TMM:300/5000 DOR:GAS *) !
$
$
 LIST-OF-REFERENCE
 NUMBER  SOURCE
  Null   'Unknown source'
  Same   'Same or similar interaction as in the corresponding stable phase'
  REFLAV 'Laves phase convention: G(LAVES,X:X)=+3*GHSERXX+15000'
  COST   'COST 507 database'
  91Din  'A.T. Dinsdale, Calphad, 15, 317-425(1991).'
  93Fer  'A. Fernandez Guillermet, S. Jonsson,
          Z. Metallkd., 84, 106-17(1993); W-N'
!

File: data/databases/sgte-binary/WY-00Kri.tdb
$
$ Database for W-Y from N. Krishnamurthy et al. 2000.
$
$ N. Krishnamurthy, T. Kundu, A. Awasthi, S.P. Garg,
$ Z. Metallkd., 91, 234-40(2000).
$
$ Dataset created 2025.02.11 by Bengt Hallstedt.
$
$ The liquid interaction was refitted to approximately match measured
$ liquid solubilities. The discrepancy probably originates from differences
$ in elemental W.
$
$ The solid interactions were set to 1.5 times the liquid interaction. This
$ should be revised when there are data.
$
$ ------------------------------------------------------------------------------
 TEMP-LIM 298.15 6000.00 !
$
$ELEMENT NAME  REF. STATE               ATOMIC MASS H298-H0    S298    !
$
 ELEMENT VA   VACUUM                      0.0          0.0      0.0    ! 
 ELEMENT W    BCC_A2                    183.85      4970.0     32.6176 ! 
 ELEMENT Y    HCP_A3                     88.9059    5983.457   44.7875 ! 
$ ------------------------------------------------------------------------------
$ Phase definitions
$
 PHASE LIQUID:L % 1 1 !
 CONST LIQUID:L : W Y : !
$
$ Fcc (cF4, Fm-3m) and MeX (cF8, Fm-3m)
$
 PHASE FCC_A1 %A 2 1 1 !
 CONST FCC_A1 : W Y : VA : !
$
$ Bcc (cI2, Im-3m)
$
 PHASE BCC_A2 %B 2 1 3 !
 CONST BCC_A2 : W Y : VA : !
$
$ Hcp (hP2, P6_3/mmc) and Me2X (NiAs-type, hP4, P6_3/mmc, B8_1)
$
 PHASE HCP_A3 % 2 1 0.5 !
 CONST HCP_A3 : W Y% : VA : !
$ ------------------------------------------------------------------------------
$ Defaults
$
 DEFINE-SYSTEM-DEFAULT ELEMENT 2 !
 DEFAULT-COM DEFINE_SYSTEM_ELEMENT VA !
 TYPE-DEF % SEQ * !
 TYPE-DEF A GES AMEND_PHASE_DESCRIPTION @ MAGNETIC -3 0.28 !
 TYPE-DEF B GES AMEND_PHASE_DESCRIPTION @ MAGNETIC -1 0.4 !
 FUNCTION ZERO      298.15  0;                                         6000 N !
 FUNCTION UN_ASS    298.15  0;                                         6000 N !
 FUNCTION R         298.15  +8.31451;                                  6000 N !
$ ------------------------------------------------------------------------------
$ Element data
$ ------------------------------------------------------------------------------
$ W
$
 PAR  G(BCC_A2,W:VA),,                  +GHSERWW;,,                   N 91Din !
 PAR  G(FCC_A1,W:VA),,                  +GHSERWW+19300+0.63*T;,,      N 91Din !
 PAR  G(HCP_A3,W:VA),,                  +GHSERWW+14750;,,             N 91Din !
 PAR  G(LIQUID,W),,                     +GLIQWW;,,                    N 91Din !
$
 FUNCTION GHSERWW   298.15  -7646.311+130.4*T-24.1*T*LN(T)
       -0.001936*T**2+2.07E-07*T**3+44500*T**(-1)-5.33E-11*T**4;
      3695.00  Y  -82868.801+389.362335*T-54*T*LN(T)+1.528621E+33*T**(-9);
      6000.00  N !
 FUNCTION GLIQWW    298.15  +52160.584-14.10999*T+GHSERWW-2.713468E-24*T**7;
      3695.00  Y  -30436.051+375.175*T-54*T*LN(T);
      6000.00  N !
 FUNCTION GFCCWW    298.15  +GHSERWW+19300+0.63*T;                     6000 N !
$ ------------------------------------------------------------------------------
$ Y
$
$ HCP_A3, BCC_A2 and LIQUID revised in unary 3.0
$ FCC_A1 added in unary 4.1
$
 PAR  G(HCP_A3,Y:VA)            100.00  +GHSERYY;                3700 N 95She3 !
 PAR  G(BCC_A2,Y:VA)            100.00  +GBCCYY;                 3700 N 95She3 !
 PAR  G(FCC_A1,Y:VA)            100.00  +GHSERYY+6000;           3700 N Frie2 !
 PAR  G(LIQUID,Y)               100.00  +GLIQYY;                 3700 N 95She3 !
$
 FUNCTION GHSERYY   100.00  -8011.09379+128.572856*T-25.6656992*T*LN(T)
       -0.00175716414*T**2-4.17561786E-07*T**3+26911.509*T**(-1);
      1000.00  Y  -7179.74574+114.497104*T-23.4941827*T*LN(T)
       -0.0038211802*T**2-8.2534534E-08*T**3;
      1795.15  Y  -67480.7761+382.124727*T-56.9527111*T*LN(T)
       +0.00231774379*T**2-7.22513088E-08*T**3+18077162.6*T**(-1);
      3700.00  N !
 FUNCTION GBCCYY    100.00  -833.658863+123.667346*T-25.5832578*T*LN(T)
       -0.00237175965*T**2+9.10372497E-09*T**3+27340.0687*T**(-1);
      1000.00  Y  -1297.79829+134.528352*T-27.3038477*T*LN(T)
       -5.41757644E-04*T**2-3.05012175E-07*T**3;
      1795.15  Y  +15389.4975+0.981325399*T-8.88296647*T*LN(T)
       -0.00904576576*T**2+4.02944768E-07*T**3-2542575.96*T**(-1);
      3700.00  N !
 FUNCTION GLIQYY    100.00  +2098.50738+119.41873*T-24.6467508*T*LN(T)
       -0.00347023463*T**2-8.12981167E-07*T**3+23713.7332*T**(-1);
      1000.00  Y  +7386.44846+19.4520171*T-9.0681627*T*LN(T)
       -0.0189533369*T**2+1.7595327E-06*T**3;
      1795.15  Y  -12976.5957+257.400783*T-43.0952*T*LN(T);
      3700.00  N !
$ ------------------------------------------------------------------------------
$ Binary system
$
$ N. Krishnamurthy, T. Kundu, A. Awasthi, S.P. Garg,
$ Z. Metallkd., 91, 234-40(2000).
$
$ Checked against paper. Checked at 6000 K.
$
$ The liquid interaction was refitted to approximately match measured
$ liquid solubilities. The discrepancy probably originates from differences
$ in elemental W.
$
$ The solid interactions were set to 1.5 times the liquid interaction. This
$ should be revised when there are data.
$
$PAR  L(LIQUID,W,Y;0),,                 +91800;,,                     N 00Kri !
 PAR  L(LIQUID,W,Y;0),,                 +84000;,,                     N 00Kri !
$
 PAR  L(BCC_A2,W,Y:VA;0),,              +126000;,,                    N 25Hal !
 PAR  L(HCP_A3,W,Y:VA;0),,              +126000;,,                    N 25Hal !
$
$ Metastable
$
 PAR  L(FCC_A1,W,Y:VA;0),,              +126000;,,                    N 25Hal !
$ ------------------------------------------------------------------------------
$
$
 LIST-OF-REFERENCE
 NUMBER  SOURCE
  Null   'Unknown source'
  Same   'Same or similar interaction as in the corresponding stable phase'
  REFLAV 'Laves phase convention: G(LAVES,X:X)=+3*GHSERXX+15000'
  Frie2  'Suzana Fries and Leo Lukas, unpublished,
          SGTE unary database V.4.1, 1999; Y'
  91Din  'A.T. Dinsdale, Calphad, 15, 317-425(1991).'
  95She3 'H. Shen, W. Zhang, G. Liu, R. Wang, Z. Du, Report F-95-03,
          University of Science and Technology, Beijing, May 1995,
          SGTE unary database V.3.0, 1996; Y'
  00Kri  'N. Krishnamurthy, T. Kundu, A. Awasthi, S.P. Garg,
          Z. Metallkd., 91, 234-40(2000); W-Y'
  25Hal  'B. Hallstedt, dummy solid interaction, 2025; W-Y'
!

File: data/databases/sgte-binary/WYb-00Kri.tdb
$
$ Database for W-Yb from N. Krishnamurthy et al. 2000.
$
$ N. Krishnamurthy, T. Kundu, A. Awasthi, S.P. Garg,
$ Z. Metallkd., 91, 234-40(2000).
$
$ Dataset created 2025.02.11 by Bengt Hallstedt.
$
$ The liquid interaction was refitted to approximately match measured
$ liquid solubilities. The discrepancy probably originates from differences
$ in elemental W. There are large uncertainties in this system. Liquid
$ solubilities are not consistent, but very small.
$
$ The solid interactions were set to 1.5 times the liquid interaction. This
$ should be revised when there are data.
$
$ ------------------------------------------------------------------------------
 TEMP-LIM 298.15 6000.00 !
$
$ELEMENT NAME  REF. STATE               ATOMIC MASS H298-H0    S298    !
$
 ELEMENT VA   VACUUM                      0.0          0.0      0.0    ! 
 ELEMENT W    BCC_A2                    183.85      4970.0     32.6176 ! 
 ELEMENT YB   FCC_A1                    173.04      6711.136   59.8312 ! 
$ ------------------------------------------------------------------------------
$ Phase definitions
$
 PHASE LIQUID:L % 1 1 !
 CONST LIQUID:L : W YB : !
$
$ Fcc (cF4, Fm-3m) and MeX (cF8, Fm-3m)
$
 PHASE FCC_A1 %A 2 1 1 !
 CONST FCC_A1 : W YB% : VA : !
$
$ Bcc (cI2, Im-3m)
$
 PHASE BCC_A2 %B 2 1 3 !
 CONST BCC_A2 : W YB : VA : !
$
$ Hcp (hP2, P6_3/mmc) and Me2X (NiAs-type, hP4, P6_3/mmc, B8_1)
$
 PHASE HCP_A3 % 2 1 0.5 !
 CONST HCP_A3 : W YB : VA : !
$ ------------------------------------------------------------------------------
$ Defaults
$
 DEFINE-SYSTEM-DEFAULT ELEMENT 2 !
 DEFAULT-COM DEFINE_SYSTEM_ELEMENT VA !
 TYPE-DEF % SEQ * !
 TYPE-DEF A GES AMEND_PHASE_DESCRIPTION @ MAGNETIC -3 0.28 !
 TYPE-DEF B GES AMEND_PHASE_DESCRIPTION @ MAGNETIC -1 0.4 !
 FUNCTION ZERO      298.15  0;                                         6000 N !
 FUNCTION UN_ASS    298.15  0;                                         6000 N !
 FUNCTION R         298.15  +8.31451;                                  6000 N !
$ ------------------------------------------------------------------------------
$ Element data
$ ------------------------------------------------------------------------------
$ W
$
 PAR  G(BCC_A2,W:VA),,                  +GHSERWW;,,                   N 91Din !
 PAR  G(FCC_A1,W:VA),,                  +GHSERWW+19300+0.63*T;,,      N 91Din !
 PAR  G(HCP_A3,W:VA),,                  +GHSERWW+14750;,,             N 91Din !
 PAR  G(LIQUID,W),,                     +GLIQWW;,,                    N 91Din !
$
 FUNCTION GHSERWW   298.15  -7646.311+130.4*T-24.1*T*LN(T)
       -0.001936*T**2+2.07E-07*T**3+44500*T**(-1)-5.33E-11*T**4;
      3695.00  Y  -82868.801+389.362335*T-54*T*LN(T)+1.528621E+33*T**(-9);
      6000.00  N !
 FUNCTION GLIQWW    298.15  +52160.584-14.10999*T+GHSERWW-2.713468E-24*T**7;
      3695.00  Y  -30436.051+375.175*T-54*T*LN(T);
      6000.00  N !
 FUNCTION GFCCWW    298.15  +GHSERWW+19300+0.63*T;                     6000 N !
$ ------------------------------------------------------------------------------
$ Yb
$
$ HCP_A3 added in unary 5.0
$
 PAR  G(FCC_A1,YB:VA),,                 +GHSERYB;                2000 N 91Din !
 PAR  G(BCC_A2,YB:VA),,                 +GBCCYB;                 2000 N 91Din !
 PAR  G(HCP_A3,YB:VA),,                 +GHSERYB+5000;           2000 N 06Guo !
 PAR  G(LIQUID,YB),,                    +GLIQYB;                 2000 N 91Din !
$
 FUNCTION GHSERYB   298.15  -9370.941+189.327664*T-40.0791*T*LN(T)
       +0.04227115*T**2-2.2242E-05*T**3;
       553.00  Y  -8192.154+121.065655*T-26.7591*T*LN(T)-0.00256065*T**2;
      1033.00  Y  +16034.89-89.478241*T+2.7623966*T*LN(T)
       -0.017961331*T**2+1.421719E-06*T**3-3631462*T**(-1);
      2000.00  N !
 FUNCTION GBCCYB    298.15  -965.99-21.293677*T-3.8534432*T*LN(T)
       -0.030009694*T**2+4.743871E-06*T**3-334650*T**(-1);
      1033.00  Y  -13368.113+188.313864*T-36.1079*T*LN(T);
      1097.00  Y  -3911.847+113.174165*T-25.7402233*T*LN(T)
       -0.004743348*T**2+3.63044E-07*T**3-1553668*T**(-1);
      2000.00  N !
 FUNCTION GLIQYB    298.15  +7030.788-40.615571*T-1.8061816*T*LN(T)
       -0.03250938*T**2+5.136665E-06*T**3-370554*T**(-1);
      1033.00  Y  -6445.835+186.690398*T-36.7774*T*LN(T);
      2000.00  N !
 FUNCTION GHCPYB    298.15  +GHSERYB+5000;                             2000 N !
$ ------------------------------------------------------------------------------
$ Binary system
$
$ N. Krishnamurthy, T. Kundu, A. Awasthi, S.P. Garg,
$ Z. Metallkd., 91, 234-40(2000).
$
$ Checked against paper. Checked at 6000 K.
$
$ The liquid interaction was refitted to approximately match measured
$ liquid solubilities. The discrepancy probably originates from differences
$ in elemental W. There are large uncertainties in this system. Liquid
$ solubilities are not consistent, but very small.
$
$ The solid interactions were set to 1.5 times the liquid interaction. This
$ should be revised when there are data.
$
$PAR  L(LIQUID,W,YB;0),,                +180000;,,                    N 00Kri !
 PAR  L(LIQUID,W,YB;0),,                +170000;,,                    N 00Kri !
$
 PAR  L(FCC_A1,W,YB:VA;0),,             +255000;,,                    N 25Hal !
 PAR  L(BCC_A2,W,YB:VA;0),,             +255000;,,                    N 25Hal !
$
$ Metastable
$
 PAR  L(HCP_A3,W,YB:VA;0),,             +255000;,,                    N 25Hal !
$ ------------------------------------------------------------------------------
$
$
 LIST-OF-REFERENCE
 NUMBER  SOURCE
  Null   'Unknown source'
  Same   'Same or similar interaction as in the corresponding stable phase'
  REFLAV 'Laves phase convention: G(LAVES,X:X)=+3*GHSERXX+15000'
  91Din  'A.T. Dinsdale, Calphad, 15, 317-425(1991).'
  00Kri  'N. Krishnamurthy, T. Kundu, A. Awasthi, S.P. Garg,
          Z. Metallkd., 91, 234-40(2000); W-Yb'
  06Guo  'C. Guo, Z. Du, J. Alloys Compd., 422, 102-8(2006),
          SGTE unary database V.5.0, 2009; Yb'
  25Hal  'B. Hallstedt, dummy solid interaction, 2025; W-Yb'
!

File: data/databases/sgte-binary/WZr-05Che-LB.tdb
$
$ Database for W-Zr from P.-Y. Chevalier 2005 (Included in LB Vol. 5)
$
$ P.-Y. Chevalier, unpublished, 2005.
$
$ Dataset created 2013.04.21 by Bengt Hallstedt.
$ 2021.02.05: Modified for use with GES6.
$
$ ------------------------------------------------------------------------------
 TEMP-LIM 298.15 6000.00 !
$
$ELEMENT NAME  REF. STATE               ATOMIC MASS H298-H0    S298    !
$
 ELEMENT VA   VACUUM                      0.0          0.0      0.0    ! 
 ELEMENT W    BCC_A2                    183.85      4970.0     32.6176 ! 
 ELEMENT ZR   HCP_A3                     91.22      5566.27    39.1809 ! 
$ ------------------------------------------------------------------------------
$ Phase definitions
$
 PHASE LIQUID:L % 1 1 !
 CONST LIQUID:L : W ZR : !
$
$ Fcc (cF4, Fm-3m) and MeX (cF8, Fm-3m)
$
 PHASE FCC_A1 %A 2 1 1 !
 CONST FCC_A1 : W ZR : VA : !
$
$ Bcc (cI2, Im-3m)
$
 PHASE BCC_A2 %B 2 1 3 !
 CONST BCC_A2 : W% ZR% : VA : !
$
$ Hcp (hP2, P6_3/mmc) and Me2X (NiAs-type, hP4, P6_3/mmc, B8_1)
$
 PHASE HCP_A3 %A 2 1 0.5 !
 CONST HCP_A3 : W ZR% : VA : !
$
$ Prototype Cu2Mg (cF24, Fd-3m)
$
 PHASE W2ZR_C15 % 2 2 1 !
 CONST W2ZR_C15 : W : ZR : !
$ ------------------------------------------------------------------------------
$ Defaults
$
 DEFINE-SYSTEM-DEFAULT ELEMENT 2 !
 DEFAULT-COM DEFINE_SYSTEM_ELEMENT VA !
 TYPE-DEF % SEQ * !
 TYPE-DEF A GES AMEND_PHASE_DESCRIPTION @ MAGNETIC -3 0.28 !
 TYPE-DEF B GES AMEND_PHASE_DESCRIPTION @ MAGNETIC -1 0.4 !
 FUNCTION ZERO      298.15  0;                                         6000 N !
 FUNCTION UN_ASS    298.15  0;                                         6000 N !
 FUNCTION R         298.15  +8.31451;                                  6000 N !
$ ------------------------------------------------------------------------------
$ Element data
$ ------------------------------------------------------------------------------
$ W
$
 PAR  G(BCC_A2,W:VA),,                  +GHSERWW;,,                   N 91Din !
 PAR  G(FCC_A1,W:VA),,                  +GHSERWW+19300+0.63*T;,,      N 91Din !
 PAR  G(HCP_A3,W:VA),,                  +GHSERWW+14750;,,             N 91Din !
 PAR  G(LIQUID,W),,                     +GLIQWW;,,                    N 91Din !
$
 FUNCTION GHSERWW   298.15  -7646.311+130.4*T-24.1*T*LN(T)
       -0.001936*T**2+2.07E-07*T**3+44500*T**(-1)-5.33E-11*T**4;
      3695.00  Y  -82868.801+389.362335*T-54*T*LN(T)+1.528621E+33*T**(-9);
      6000.00  N !
 FUNCTION GLIQWW    298.15  +52160.584-14.10999*T+GHSERWW-2.713468E-24*T**7;
      3695.00  Y  -30436.051+375.175*T-54*T*LN(T);
      6000.00  N !
$ ------------------------------------------------------------------------------
$ ZR
$
$ CUB_A13, CBCC_A12, ORTHORHOMBIC_A20 and TETRAGONAL_U added in unary 4.1
$
 PAR  G(HCP_A3,ZR:VA)           130.00  +GHSERZR;,,                   N 91Din !
 PAR  G(BCC_A2,ZR:VA)           130.00  +GBCCZR;,,                    N 91Din !
$PAR  G(OMEGA,ZR)               130.00  +GOMEZR;,,                    N 91Din !
 PAR  G(FCC_A1,ZR:VA)           130.00  +GHSERZR+7600-0.9*T;,,        N 91Din !
$PAR  G(CBCC_A12,ZR:VA)         130.00  +GHSERZR+4602.2;,,            N 99SGUN !
$PAR  G(CUB_A13,ZR:VA)          130.00  +GHSERZR+7531.2;,,            N 99SGUN !
$PAR  G(ORTHORHOMBIC_A20,ZR)    130.00  +GBCCZR+5000;,,               N 99SGUN !
$PAR  G(TETRAGONAL_U,ZR)        130.00  +GBCCZR+5000;,,               N 99SGUN !
 PAR  G(LIQUID,ZR)              130.00  +GLIQZR;,,                    N 91Din !
$
 FUNCTION GHSERZR   130.00  -7827.595+125.64905*T-24.1618*T*LN(T)
       -0.00437791*T**2+34971*T**(-1);
      2128.00  Y  -26085.921+262.724183*T-42.144*T*LN(T)-1.342896E+31*T**(-9);
      6000.00  N !
 FUNCTION GBCCZR    130.00  -525.539+124.9457*T-25.607406*T*LN(T)
       -3.40084E-04*T**2-9.729E-09*T**3+25233*T**(-1)-7.6143E-11*T**4;
      2128.00  Y  -4620.034+1.55998*T+GHSERZR+1.4103476E+32*T**(-9);
      6000.00  N !
 FUNCTION GOMEZR    130.00  -8878.082+144.432234*T-26.8556*T*LN(T)
       -0.002799446*T**2+38376*T**(-1);
      2128.00  Y  -3414.603+2.566675*T+GHSERZR+8.517346E+31*T**(-9);
      6000.00  N !
 FUNCTION GLIQZR    130.00  +18147.69-9.080812*T+GHSERZR+1.6275E-22*T**7;
      2128.00  Y  -8281.26+253.812609*T-42.144*T*LN(T);
      6000.00  N !
$ ------------------------------------------------------------------------------
$ Binary system
$
$ From P.-Y. Chevalier 2005 (Included in LB Vol. 5)
$
$ P.-Y. Chevalier, unpublished, 2005.
$
$ Checked against LB. Checked at 6000K.
$
 PAR  L(LIQUID,W,ZR;0),,                +9409.795;,,                  N 05Che !
 PAR  L(LIQUID,W,ZR;1),,                -3495.42;,,                   N 05Che !
$
 PAR  L(BCC_A2,W,ZR:VA;0),,             +55291.1;,,                   N 05Che !
$
 PAR  L(HCP_A3,W,ZR:VA;0),,             +100000;,,                    N 05Che !
$
 PAR  G(W2ZR_C15,W:ZR),,                -32722.74+402.19314*T
             -75.100512*T*LN(T)-0.004854273*T**2-4.6395E-07*T**3
             +178719*T**(-1);,,                                       N 05Che !
$
$ Metastable
$
 PAR  L(FCC_A1,W,ZR:VA;0),,             +100000;,,                    N Same !
$ ------------------------------------------------------------------------------
$
 ASSESSED_SYSTEM
   W-ZR(TDB -* +LIQUID +BCC_A2 +HCP_A3 +W2ZR_C15 ;G5 C_S:BCC_A2/ZR:VA
    MAJ:BCC_A2/W:VA ;P3 TMM:300/4000 STP:0.45/1200 ) !
$
$
 LIST-OF-REFERENCE
 NUMBER  SOURCE
  Null   'Unknown source'
  Same   'Same or similar interaction as in the corresponding stable phase'
  REFLAV 'Laves phase convention: G(LAVES,X:X)=+3*GHSERXX+15000'
  COST   'COST 507 database'
  91Din  'A.T. Dinsdale, Calphad, 15, 317-425(1991).'
  99SGUN 'SGTE unary database V.4.1, 1999.'
  05Che  'P.-Y. Chevalier, unpublished, 2005; W-Zr'
!

File: data/databases/sgte-binary/WZr-14Guo.tdb
$
$ Database for W-Zr from C. Guo et al. 2014.
$
$ C. Guo, C. Li, S. Shang, Z. Du, Int. J. Mater. Res., 105, 1048-56(2014).
$
$ Dataset created 2023.05.18 by Bengt Hallstedt.
$
$ The liquid and bcc interactions are not convincing.
$
$ ------------------------------------------------------------------------------
 TEMP-LIM 298.15 6000.00 !
$
$ELEMENT NAME  REF. STATE               ATOMIC MASS H298-H0    S298    !
$
 ELEMENT VA   VACUUM                      0.0          0.0      0.0    ! 
 ELEMENT W    BCC_A2                    183.85      4970.0     32.6176 ! 
 ELEMENT ZR   HCP_A3                     91.22      5566.27    39.1809 ! 
$ ------------------------------------------------------------------------------
$ Phase definitions
$
 PHASE LIQUID:L % 1 1 !
 CONST LIQUID:L : W ZR : !
$
$ Fcc (cF4, Fm-3m) and MeX (cF8, Fm-3m)
$
 PHASE FCC_A1 %A 2 1 1 !
 CONST FCC_A1 : W ZR : VA : !
$
$ Bcc (cI2, Im-3m)
$
 PHASE BCC_A2 %B 2 1 3 !
 CONST BCC_A2 : W% ZR% : VA : !
$
$ Hcp (hP2, P6_3/mmc) and Me2X (NiAs-type, hP4, P6_3/mmc, B8_1)
$
 PHASE HCP_A3 %A 2 1 0.5 !
 CONST HCP_A3 : W ZR% : VA : !
$
$ Prototype Cu2Mg (cF24, Fd-3m)
$
 PHASE W2ZR_C15 % 2 2 1 !
 CONST W2ZR_C15 : W : ZR : !
$ ------------------------------------------------------------------------------
$ Defaults
$
 DEFINE-SYSTEM-DEFAULT ELEMENT 2 !
 DEFAULT-COM DEFINE_SYSTEM_ELEMENT VA !
 TYPE-DEF % SEQ * !
 TYPE-DEF A GES AMEND_PHASE_DESCRIPTION @ MAGNETIC -3 0.28 !
 TYPE-DEF B GES AMEND_PHASE_DESCRIPTION @ MAGNETIC -1 0.4 !
 FUNCTION ZERO      298.15  0;                                         6000 N !
 FUNCTION UN_ASS    298.15  0;                                         6000 N !
 FUNCTION R         298.15  +8.31451;                                  6000 N !
$ ------------------------------------------------------------------------------
$ Element data
$ ------------------------------------------------------------------------------
$ W
$
 PAR  G(BCC_A2,W:VA),,                  +GHSERWW;,,                   N 91Din !
 PAR  G(FCC_A1,W:VA),,                  +GHSERWW+19300+0.63*T;,,      N 91Din !
 PAR  G(HCP_A3,W:VA),,                  +GHSERWW+14750;,,             N 91Din !
 PAR  G(LIQUID,W),,                     +GLIQWW;,,                    N 91Din !
$
 FUNCTION GHSERWW   298.15  -7646.311+130.4*T-24.1*T*LN(T)
       -0.001936*T**2+2.07E-07*T**3+44500*T**(-1)-5.33E-11*T**4;
      3695.00  Y  -82868.801+389.362335*T-54*T*LN(T)+1.528621E+33*T**(-9);
      6000.00  N !
 FUNCTION GLIQWW    298.15  +52160.584-14.10999*T+GHSERWW-2.713468E-24*T**7;
      3695.00  Y  -30436.051+375.175*T-54*T*LN(T);
      6000.00  N !
$ ------------------------------------------------------------------------------
$ ZR
$
$ CUB_A13, CBCC_A12, ORTHORHOMBIC_A20 and TETRAGONAL_U added in unary 4.1
$
 PAR  G(HCP_A3,ZR:VA)           130.00  +GHSERZR;,,                   N 91Din !
 PAR  G(BCC_A2,ZR:VA)           130.00  +GBCCZR;,,                    N 91Din !
$PAR  G(OMEGA,ZR)               130.00  +GOMEZR;,,                    N 91Din !
 PAR  G(FCC_A1,ZR:VA)           130.00  +GHSERZR+7600-0.9*T;,,        N 91Din !
$PAR  G(CBCC_A12,ZR:VA)         130.00  +GHSERZR+4602.2;,,            N 99SGUN !
$PAR  G(CUB_A13,ZR:VA)          130.00  +GHSERZR+7531.2;,,            N 99SGUN !
$PAR  G(ORTHORHOMBIC_A20,ZR)    130.00  +GBCCZR+5000;,,               N 99SGUN !
$PAR  G(TETRAGONAL_U,ZR)        130.00  +GBCCZR+5000;,,               N 99SGUN !
 PAR  G(LIQUID,ZR)              130.00  +GLIQZR;,,                    N 91Din !
$
 FUNCTION GHSERZR   130.00  -7827.595+125.64905*T-24.1618*T*LN(T)
       -0.00437791*T**2+34971*T**(-1);
      2128.00  Y  -26085.921+262.724183*T-42.144*T*LN(T)-1.342896E+31*T**(-9);
      6000.00  N !
 FUNCTION GBCCZR    130.00  -525.539+124.9457*T-25.607406*T*LN(T)
       -3.40084E-04*T**2-9.729E-09*T**3+25233*T**(-1)-7.6143E-11*T**4;
      2128.00  Y  -4620.034+1.55998*T+GHSERZR+1.4103476E+32*T**(-9);
      6000.00  N !
 FUNCTION GOMEZR    130.00  -8878.082+144.432234*T-26.8556*T*LN(T)
       -0.002799446*T**2+38376*T**(-1);
      2128.00  Y  -3414.603+2.566675*T+GHSERZR+8.517346E+31*T**(-9);
      6000.00  N !
 FUNCTION GLIQZR    130.00  +18147.69-9.080812*T+GHSERZR+1.6275E-22*T**7;
      2128.00  Y  -8281.26+253.812609*T-42.144*T*LN(T);
      6000.00  N !
$ ------------------------------------------------------------------------------
$ Binary system
$
$ C. Guo, C. Li, S. Shang, Z. Du, Int. J. Mater. Res., 105, 1048-56(2014).
$
$ Checked against paper. Checked at 6000K.
$
$ The liquid and bcc interactions are not convincing.
$
 PAR  L(LIQUID,W,ZR;0),,                -48980+27.9599*T;,,           N 14Guo !
 PAR  L(LIQUID,W,ZR;1),,                -4645.4+0.7655*T;,,           N 14Guo !
 PAR  L(LIQUID,W,ZR;2),,                -8597.1+6.1958*T;,,           N 14Guo !
$
 PAR  L(BCC_A2,W,ZR:VA;0),,             -27355+49.8196*T;,,           N 14Guo !
 PAR  L(BCC_A2,W,ZR:VA;1),,             -1394.6+1.7438*T;,,           N 14Guo !
 PAR  L(BCC_A2,W,ZR:VA;2),,             +17298.1-16.5509*T;,,         N 14Guo !
$
 PAR  L(HCP_A3,W,ZR:VA;0),,             +8026.3+6.9345*T;,,           N 14Guo !
$
 PAR  G(W2ZR_C15,W:ZR),,                +2*GHSERWW+GHSERZR
             -23385.6+5.8578*T;,,                                     N 14Guo !
$
$ Metastable
$
 PAR  L(FCC_A1,W,ZR:VA;0),,             +8026.3+6.9345*T;,,           N Same !
$ ------------------------------------------------------------------------------
$
 ASSESSED_SYSTEM
   W-ZR(TDB -* +LIQUID +BCC_A2 +HCP_A3 +W2ZR_C15 ;G5 C_S:BCC_A2/ZR:VA
    MAJ:BCC_A2/W:VA ;P3 TMM:300/4000 STP:0.45/1200 ) !
$
$
 LIST-OF-REFERENCE
 NUMBER  SOURCE
  Null   'Unknown source'
  Same   'Same or similar interaction as in the corresponding stable phase'
  REFLAV 'Laves phase convention: G(LAVES,X:X)=+3*GHSERXX+15000'
  COST   'COST 507 database'
  91Din  'A.T. Dinsdale, Calphad, 15, 317-425(1991).'
  99SGUN 'SGTE unary database V.4.1, 1999.'
  14Guo  'C. Guo, C. Li, S. Shang, Z. Du,
          Int. J. Mater. Res., 105, 1048-56(2014); W-Zr'
!
