Repository: orchid-calphad/orchid-project.org

# orchid-project.org

Website and released data of **ORCHID** (Open Repository for CALPHAD Hypotheses, Intelligence, and Discovery),
served by GitHub Pages at https://orchid-project.org. Releases are archived on Zenodo (one DOI per version).

- `index.html`, `catalog/`, `best-practices.html` — static, self-contained pages (generated in the ORCHID tooling).
- `data/` — released data: catalog, redistributable TDB files, convex hulls. Licences: `data/LICENSES.md`, `data/NOTICE.md`.
- `llms.txt`, `data/croissant.json`, `CITATION.cff`, `.zenodo.json` — machine-readable metadata.

Only data with clear redistribution rights are published.

File: data/databases/sgte-binary/WZr-15Zho.tdb
$
$ Database for W-Zr from P. Zhou et al. 2015.
$
$ P. Zhou, Y. Peng, Y. Du, S. Wang, G. Wen,
$ Int. J. Refract. Met. Hard Mater., 50, 274-81(2015).
$
$ Dataset created 2024.08.15 by Bengt Hallstedt.
$
$ Modified from 14Guo. Hcp interaction changed.
$
$ The liquid and bcc interactions are not convincing.
$
$ ------------------------------------------------------------------------------
 TEMP-LIM 298.15 6000.00 !
$
$ELEMENT NAME  REF. STATE               ATOMIC MASS H298-H0    S298    !
$
 ELEMENT VA   VACUUM                      0.0          0.0      0.0    ! 
 ELEMENT W    BCC_A2                    183.85      4970.0     32.6176 ! 
 ELEMENT ZR   HCP_A3                     91.22      5566.27    39.1809 ! 
$ ------------------------------------------------------------------------------
$ Phase definitions
$
 PHASE LIQUID:L % 1 1 !
 CONST LIQUID:L : W ZR : !
$
$ Fcc (cF4, Fm-3m) and MeX (cF8, Fm-3m)
$
 PHASE FCC_A1 %A 2 1 1 !
 CONST FCC_A1 : W ZR : VA : !
$
$ Bcc (cI2, Im-3m)
$
 PHASE BCC_A2 %B 2 1 3 !
 CONST BCC_A2 : W% ZR% : VA : !
$
$ Hcp (hP2, P6_3/mmc) and Me2X (NiAs-type, hP4, P6_3/mmc, B8_1)
$
 PHASE HCP_A3 %A 2 1 0.5 !
 CONST HCP_A3 : W ZR% : VA : !
$
$ Prototype Cu2Mg (cF24, Fd-3m)
$
 PHASE W2ZR_C15 % 2 2 1 !
 CONST W2ZR_C15 : W : ZR : !
$ ------------------------------------------------------------------------------
$ Defaults
$
 DEFINE-SYSTEM-DEFAULT ELEMENT 2 !
 DEFAULT-COM DEFINE_SYSTEM_ELEMENT VA !
 TYPE-DEF % SEQ * !
 TYPE-DEF A GES AMEND_PHASE_DESCRIPTION @ MAGNETIC -3 0.28 !
 TYPE-DEF B GES AMEND_PHASE_DESCRIPTION @ MAGNETIC -1 0.4 !
 FUNCTION ZERO      298.15  0;                                         6000 N !
 FUNCTION UN_ASS    298.15  0;                                         6000 N !
 FUNCTION R         298.15  +8.31451;                                  6000 N !
$ ------------------------------------------------------------------------------
$ Element data
$ ------------------------------------------------------------------------------
$ W
$
 PAR  G(BCC_A2,W:VA),,                  +GHSERWW;,,                   N 91Din !
 PAR  G(FCC_A1,W:VA),,                  +GHSERWW+19300+0.63*T;,,      N 91Din !
 PAR  G(HCP_A3,W:VA),,                  +GHSERWW+14750;,,             N 91Din !
 PAR  G(LIQUID,W),,                     +GLIQWW;,,                    N 91Din !
$
 FUNCTION GHSERWW   298.15  -7646.311+130.4*T-24.1*T*LN(T)
       -0.001936*T**2+2.07E-07*T**3+44500*T**(-1)-5.33E-11*T**4;
      3695.00  Y  -82868.801+389.362335*T-54*T*LN(T)+1.528621E+33*T**(-9);
      6000.00  N !
 FUNCTION GLIQWW    298.15  +52160.584-14.10999*T+GHSERWW-2.713468E-24*T**7;
      3695.00  Y  -30436.051+375.175*T-54*T*LN(T);
      6000.00  N !
$ ------------------------------------------------------------------------------
$ ZR
$
$ CUB_A13, CBCC_A12, ORTHORHOMBIC_A20 and TETRAGONAL_U added in unary 4.1
$
 PAR  G(HCP_A3,ZR:VA)           130.00  +GHSERZR;,,                   N 91Din !
 PAR  G(BCC_A2,ZR:VA)           130.00  +GBCCZR;,,                    N 91Din !
$PAR  G(OMEGA,ZR)               130.00  +GOMEZR;,,                    N 91Din !
 PAR  G(FCC_A1,ZR:VA)           130.00  +GHSERZR+7600-0.9*T;,,        N 91Din !
$PAR  G(CBCC_A12,ZR:VA)         130.00  +GHSERZR+4602.2;,,            N 99SGUN !
$PAR  G(CUB_A13,ZR:VA)          130.00  +GHSERZR+7531.2;,,            N 99SGUN !
$PAR  G(ORTHORHOMBIC_A20,ZR)    130.00  +GBCCZR+5000;,,               N 99SGUN !
$PAR  G(TETRAGONAL_U,ZR)        130.00  +GBCCZR+5000;,,               N 99SGUN !
 PAR  G(LIQUID,ZR)              130.00  +GLIQZR;,,                    N 91Din !
$
 FUNCTION GHSERZR   130.00  -7827.595+125.64905*T-24.1618*T*LN(T)
       -0.00437791*T**2+34971*T**(-1);
      2128.00  Y  -26085.921+262.724183*T-42.144*T*LN(T)-1.342896E+31*T**(-9);
      6000.00  N !
 FUNCTION GBCCZR    130.00  -525.539+124.9457*T-25.607406*T*LN(T)
       -3.40084E-04*T**2-9.729E-09*T**3+25233*T**(-1)-7.6143E-11*T**4;
      2128.00  Y  -4620.034+1.55998*T+GHSERZR+1.4103476E+32*T**(-9);
      6000.00  N !
 FUNCTION GOMEZR    130.00  -8878.082+144.432234*T-26.8556*T*LN(T)
       -0.002799446*T**2+38376*T**(-1);
      2128.00  Y  -3414.603+2.566675*T+GHSERZR+8.517346E+31*T**(-9);
      6000.00  N !
 FUNCTION GLIQZR    130.00  +18147.69-9.080812*T+GHSERZR+1.6275E-22*T**7;
      2128.00  Y  -8281.26+253.812609*T-42.144*T*LN(T);
      6000.00  N !
$ ------------------------------------------------------------------------------
$ Binary system
$
$ P. Zhou, Y. Peng, Y. Du, S. Wang, G. Wen,
$ Int. J. Refract. Met. Hard Mater., 50, 274-81(2015).
$
$ Checked against paper. Checked at 6000K.
$
$ Modified from 14Guo. Hcp interaction changed.
$
$ The liquid and bcc interactions are not convincing.
$
 PAR  L(LIQUID,W,ZR;0),,                -48980+27.9599*T;,,           N 14Guo !
 PAR  L(LIQUID,W,ZR;1),,                -4645.4+0.7655*T;,,           N 14Guo !
 PAR  L(LIQUID,W,ZR;2),,                -8597.1+6.1958*T;,,           N 14Guo !
$
 PAR  L(BCC_A2,W,ZR:VA;0),,             -27355+49.8196*T;,,           N 14Guo !
 PAR  L(BCC_A2,W,ZR:VA;1),,             -1394.6+1.7438*T;,,           N 14Guo !
 PAR  L(BCC_A2,W,ZR:VA;2),,             +17298.1-16.5509*T;,,         N 14Guo !
$
 PAR  L(HCP_A3,W,ZR:VA;0),,             +3026.3+11.4345*T;,,          N 15Zho !
$
 PAR  G(W2ZR_C15,W:ZR),,                +2*GHSERWW+GHSERZR
             -23385.6+5.8578*T;,,                                     N 14Guo !
$
$ Metastable
$
 PAR  L(FCC_A1,W,ZR:VA;0),,             +3026.3+11.4345*T;,,          N Same !
$ ------------------------------------------------------------------------------
$
 ASSESSED_SYSTEM
   W-ZR(TDB -* +LIQUID +BCC_A2 +HCP_A3 +W2ZR_C15 ;G5 C_S:BCC_A2/ZR:VA
    MAJ:BCC_A2/W:VA ;P3 TMM:300/4000 STP:0.45/1200 ) !
$
$
 LIST-OF-REFERENCE
 NUMBER  SOURCE
  Null   'Unknown source'
  Same   'Same or similar interaction as in the corresponding stable phase'
  REFLAV 'Laves phase convention: G(LAVES,X:X)=+3*GHSERXX+15000'
  COST   'COST 507 database'
  91Din  'A.T. Dinsdale, Calphad, 15, 317-425(1991).'
  99SGUN 'SGTE unary database V.4.1, 1999.'
  14Guo  'C. Guo, C. Li, S. Shang, Z. Du,
          Int. J. Mater. Res., 105, 1048-56(2014); W-Zr'
  15Zho  'P. Zhou, Y. Peng, Y. Du, S. Wang, G. Wen,
          Int. J. Refract. Met. Hard Mater., 50, 274-81(2015); W-Zr'
!

File: data/databases/sgte-binary/YC-19Xu.tdb
$
$ Database for Y-C from K. Xu et al. 2019.
$
$ K. Xu, H. Zou, K. Chang, Z. Deng, X. Zhou, Y. Huang, L. Chen, F. Huang,
$ Q. Huang, J. Eur. Ceram. Soc., 39, 4510-19(2019).
$
$ Dataset created 2019.06.15 by Bengt Hallstedt.
$ 2019.11.16: Modified for use with GES6.
$
$ There are some smaller mismatches, in particular concerning hcp-bcc
$ equilibria. A few non-hcp invariants differ by up to 9 K.
$
$ ------------------------------------------------------------------------------
 TEMP-LIM 298.15 6000.00 !
$
$ELEMENT NAME  REF. STATE               ATOMIC MASS H298-H0    S298    !
$
 ELEMENT VA   VACUUM                      0.0          0.0      0.0    ! 
 ELEMENT C    GRAPHITE                   12.011     1054.0      5.7423 ! 
 ELEMENT Y    HCP_A3                     88.9059    5983.457   44.7875 ! 
$ ------------------------------------------------------------------------------
$ Species
$
 SPECIE  C2                                 C2 !
$ ------------------------------------------------------------------------------
$ Phase definitions
$
 PHASE LIQUID:L % 1 1 !
 CONST LIQUID:L : C Y : !
$
$ Fcc (cF4, Fm-3m) and MeX (cF8, Fm-3m)
$
 PHASE FCC_A1 %A 2 1 1 !
 CONST FCC_A1 : Y : C% VA : !
$
$ Bcc (cI2, Im-3m)
$
 PHASE BCC_A2 %B 2 1 3 !
 CONST BCC_A2 : Y : C VA% : !
$
$ Hcp (hP2, P6_3/mmc) and Me2X (NiAs-type, hP4, P6_3/mmc, B8_1)
$
 PHASE HCP_A3 %A 2 1 0.5 !
 CONST HCP_A3 : Y : C VA% : !
$
$ Prototype C (cF8, Fd-3m)
$
 PHASE DIAMOND_A4 % 1 1 !
 CONST DIAMOND_A4 : C : !
$
$ Prototype C (hP4, P6_3/mmc)
$
 PHASE GRAPHITE % 1 1 !
 CONST GRAPHITE : C : !
$
$ Prototype NaCl (cF8, Fm-3m)
$
 PHASE YC_B1 % 2 1 1 !
 CONST YC_B1 : Y : C C2 VA : !
$
$ Prototype alpha-Y15C19 (oP18, Pbam)
$
 PHASE Y15C19_ALPHA % 2 15 19 !
 CONST Y15C19_ALPHA : Y : C% VA : !
$
$ Unknown structure
$
 PHASE Y15C19_BETA % 2 15 19 !
 CONST Y15C19_BETA : Y : C% VA : !
$
$ Prototype Pu2C3 (cI40, I-43d)
$
 PHASE Y2C3_D5C % 3 2 2 1 !
 CONST Y2C3_D5C : Y% VA : C : C% VA : !
$
$ Unknown structure
$
 PHASE Y2C3_BETA % 3 2 2 1 !
 CONST Y2C3_BETA : Y% VA : C : C% VA : !
$
$ Prototype CaC2 (tI6, I4/mmm)
$
 PHASE YC2_C11A % 2 1 2 !
 CONST YC2_C11A : Y : C : !
$ ------------------------------------------------------------------------------
$ Defaults
$
 DEFINE-SYSTEM-DEFAULT ELEMENT 2 !
 DEFAULT-COM DEFINE_SYSTEM_ELEMENT VA !
 TYPE-DEF % SEQ * !
 TYPE-DEF A GES AMEND_PHASE_DESCRIPTION @ MAGNETIC -3 0.28 !
 TYPE-DEF B GES AMEND_PHASE_DESCRIPTION @ MAGNETIC -1 0.4 !
 FUNCTION ZERO      298.15  0;                                         6000 N !
 FUNCTION UN_ASS    298.15  0;                                         6000 N !
 FUNCTION R         298.15  +8.31451;                                  6000 N !
$ ------------------------------------------------------------------------------
$ Element data
$ ------------------------------------------------------------------------------
$ C
$
 PAR  G(GRAPHITE,C),,                   +GHSERCC;,,                   N 91Din !
 PAR  G(DIAMOND_A4,C),,                 +GDIACC;,,                    N 91Din !
 PAR  G(LIQUID,C),,                     +GHSERCC+117369-24.63*T;,,    N 91Din !
$
 PAR  G(Y2C3_D5C,VA:C:C),,              +3*GHSERCC+60000+10*T;,,      N 19Xu !
 PAR  G(Y2C3_D5C,VA:C:VA),,             +2*GHSERCC+70000;,,           N 19Xu !
 PAR  G(Y2C3_BETA,VA:C:C),,             +3*GHSERCC+60000+10*T;,,      N 19Xu !
 PAR  G(Y2C3_BETA,VA:C:VA),,            +2*GHSERCC+70000;,,           N 19Xu !
$
 FUNCTION GHSERCC   298.15  -17368.441+170.73*T-24.3*T*LN(T)
       -4.723E-04*T**2+2562600*T**(-1)-2.643E+08*T**(-2)+1.2E+10*T**(-3);
      6000.00  N !
 FUNCTION GDIACC    298.15  -16359.441+175.61*T-24.31*T*LN(T)
       -4.723E-04*T**2+2698000*T**(-1)-2.61E+08*T**(-2)+1.11E+10*T**(-3);
      6000.00  N !
$ ------------------------------------------------------------------------------
$ Y
$
$ HCP_A3, BCC_A2 and LIQUID revised in unary 3.0
$ FCC_A1 added in unary 4.1
$
 PAR  G(HCP_A3,Y:VA)            100.00  +GHSERYY;                3700 N 95She3 !
 PAR  G(BCC_A2,Y:VA)            100.00  +GBCCYY;                 3700 N 95She3 !
 PAR  G(FCC_A1,Y:VA)            100.00  +GHSERYY+6000;           3700 N Frie2 !
 PAR  G(LIQUID,Y)               100.00  +GLIQYY;                 3700 N 95She3 !
$
 PAR  G(YC_B1,Y:VA),,                   +GHSERYY+8100+0.22*T;,,       N 19Xu !
 PAR  G(Y15C19_ALPHA,Y:VA),,            +15*GHSERYY+250000+13*T;,,    N 19Xu !
 PAR  G(Y15C19_BETA,Y:VA),,             +15*GHSERYY+250000+13*T;,,    N 19Xu !
$
 FUNCTION GHSERYY   100.00  -8011.09379+128.572856*T-25.6656992*T*LN(T)
       -0.00175716414*T**2-4.17561786E-07*T**3+26911.509*T**(-1);
      1000.00  Y  -7179.74574+114.497104*T-23.4941827*T*LN(T)
       -0.0038211802*T**2-8.2534534E-08*T**3;
      1795.15  Y  -67480.7761+382.124727*T-56.9527111*T*LN(T)
       +0.00231774379*T**2-7.22513088E-08*T**3+18077162.6*T**(-1);
      3700.00  N !
 FUNCTION GBCCYY    100.00  -833.658863+123.667346*T-25.5832578*T*LN(T)
       -0.00237175965*T**2+9.10372497E-09*T**3+27340.0687*T**(-1);
      1000.00  Y  -1297.79829+134.528352*T-27.3038477*T*LN(T)
       -5.41757644E-04*T**2-3.05012175E-07*T**3;
      1795.15  Y  +15389.4975+0.981325399*T-8.88296647*T*LN(T)
       -0.00904576576*T**2+4.02944768E-07*T**3-2542575.96*T**(-1);
      3700.00  N !
 FUNCTION GLIQYY    100.00  +2098.50738+119.41873*T-24.6467508*T*LN(T)
       -0.00347023463*T**2-8.12981167E-07*T**3+23713.7332*T**(-1);
      1000.00  Y  +7386.44846+19.4520171*T-9.0681627*T*LN(T)
       -0.0189533369*T**2+1.7595327E-06*T**3;
      1795.15  Y  -12976.5957+257.400783*T-43.0952*T*LN(T);
      3700.00  N !
$ ------------------------------------------------------------------------------
$ Binary system
$
$ K. Xu, H. Zou, K. Chang, Z. Deng, X. Zhou, Y. Huang, L. Chen, F. Huang,
$ Q. Huang, J. Eur. Ceram. Soc., 39, 4510-19(2019).
$
$ Checked against paper. Checked at 6000K.
$
$ There are some smaller mismatches, in particular concerning hcp-bcc
$ equilibria. A few non-hcp invariants differ by up to 9 K.
$
 PAR  L(LIQUID,C,Y;0),,                 -278800-5*T;,,                N 19Xu !
 PAR  L(LIQUID,C,Y;1),,                 -125200-1.5*T;,,              N 19Xu !
 PAR  L(LIQUID,C,Y;2),,                 +36200-23*T;,,                N 19Xu !
$
 PAR  G(BCC_A2,Y:C),,                   +GBCCYY+3*GHSERCC
             +229540-32*T;,,                                          N 95Gro !
 PAR  L(BCC_A2,Y:C,VA;0),,              -400000-24.5*T;,,             N 19Xu !
 PAR  L(BCC_A2,Y:C,VA;1),,              -10000+5.47*T;,,              N 19Xu !
$
 PAR  G(HCP_A3,Y:C),,                   +GHSERYY+0.5*GHSERCC
             -36000-3*T;,,                                            N 19Xu !
 PAR  L(HCP_A3,Y:C,VA;0),,              +48500-38*T;,,                N 19Xu !
$
 PAR  G(YC_B1,Y:C),,                    +GHSERYY+GHSERCC
             -51800-24*T;,,                                           N 19Xu !
 PAR  G(YC_B1,Y:C2),,                   +GHSERYY+2*GHSERCC
             -35000-51.5*T;,,                                         N 19Xu !
 PAR  L(YC_B1,Y:C,C2;0),,               -64000+52*T;,,                N 19Xu !
 PAR  L(YC_B1,Y:C,VA;0),,               -6500-19*T;,,                 N 19Xu !
 PAR  L(YC_B1,Y:C,VA;1),,               -43000+39*T;,,                N 19Xu !
 PAR  L(YC_B1,Y:C2,VA;0),,              -63000+T;,,                   N 19Xu !
$
 PAR  G(Y15C19_ALPHA,Y:C),,             +15*GHSERYY+19*GHSERCC
             -1551900-60.5*T;,,                                       N 19Xu !
 PAR  L(Y15C19_ALPHA,Y:C,VA;0),,        +20000+100*T;,,               N 19Xu !
$
 PAR  G(Y15C19_BETA,Y:C),,              +15*GHSERYY+19*GHSERCC
             -1488000-101*T;,,                                        N 19Xu !
 PAR  L(Y15C19_BETA,Y:C,VA;0),,         +20000+100*T;,,               N 19Xu !
$
 PAR  G(Y2C3_D5C,Y:C:C),,               +2*GHSERYY+3*GHSERCC
             -174000-14*T;,,                                          N 19Xu !
 PAR  G(Y2C3_D5C,Y:C:VA),,              +2*GHSERYY+2*GHSERCC
             -142000-3*T;,,                                           N 19Xu !
 PAR  L(Y2C3_D5C,Y:C:C,VA;0),,          -179300+24*T;,,               N 19Xu !
 PAR  L(Y2C3_D5C,Y:C:C,VA;1),,          -42990-7.8*T;,,               N 19Xu !
 PAR  L(Y2C3_D5C,VA,Y:C:C;0),,          +20700-2*T;,,                 N 19Xu !
 PAR  L(Y2C3_D5C,VA,Y:C:C;1),,          +72000+5*T;,,                 N 19Xu !
$
 PAR  G(Y2C3_BETA,Y:C:C),,              +2*GHSERYY+3*GHSERCC
             -170000-22.2*T;,,                                        N 19Xu !
 PAR  G(Y2C3_BETA,Y:C:VA),,             +2*GHSERYY+2*GHSERCC
             -149550+8*T;,,                                           N 19Xu !
 PAR  L(Y2C3_BETA,Y:C:C,VA;0),,         -150000;,,                    N 19Xu !
 PAR  L(Y2C3_BETA,VA,Y:C:VA;0),,        +84000-64*T;,,                N 19Xu !
 PAR  L(Y2C3_BETA,VA,Y:C:VA;1),,        +3000+76*T;,,                 N 19Xu !
$
 PAR  G(YC2_C11A,Y:C),,                 +GHSERYY+2*GHSERCC
             -102500-10*T;,,                                          N 19Xu !
$ ------------------------------------------------------------------------------
$
 ASSESSED_SYSTEM
  C-Y(TDB -* +ION +GRAP +YC2_C11A +Y2C3_D5C +Y2C3_BETA +Y15C19_ALPHA
  +Y15C19_BETA +YC_B1 +HCP_A3 +BCC_A2 ;P3 TMM:300/3000 STP:.35/1000) !
$
$
 LIST-OF-REFERENCE
 NUMBER  SOURCE
  Null   'Unknown source'
  Same   'Same or similar interaction as in the corresponding stable phase'
  REFLAV 'Laves phase convention: G(LAVES,X:X)=+3*GHSERXX+15000'
  COST   'COST 507 database'
  Frie2  'Suzana Fries and Leo Lukas, unpublished,
          SGTE unary database V.4.1, 1999; Y'
  91Din  'A.T. Dinsdale, Calphad, 15, 317-425(1991).'
  95Gro  'J. Groebner, H.-L. Lukas, F. Aldinger,
          J. Alloys Compd., 220, 8-14(1995); Y-C'
  95She3 'H. Shen, W. Zhang, G. Liu, R. Wang, Z. Du, Report F-95-03,
          University of Science and Technology, Beijing, May 1995,
          SGTE unary database V.3.0, 1996; Y'
  19Xu   'K. Xu, H. Zou, K. Chang, Z. Deng, X. Zhou, Y. Huang, L. Chen,
          F. Huang, Q. Huang, J. Eur. Ceram. Soc., 39, 4510-19(2019); Y-C'
!

File: data/databases/sgte-binary/YC-95Gro-LB.tdb
$
$ Database for Y-C from J. Groebner et al. 1995 (Included in LB Vol. 2)
$
$ J. Groebner, H.-L. Lukas, F. Aldinger, J. Alloys Compd., 220, 8-14(1995).
$
$ Dataset created 2015.03.22 by Bengt Hallstedt.
$ 2019.06.15: Changed phase name Y2C3_ALPHA to Y2C3_D5C
$ 2021.02.05: Modified for use with GES6.
$
$ In the paper the hcp phase is modelled with a 1:1 model. This was changed
$ to the standard 1:0.5 model in LBall-v7+fun.tdb.
$
$ In LB the liquid is described using an ionic liquid model. Here a normal
$ liquid model is used. The parameter values are the same.
$
$ There are misprints in the parameter table in the paper.
$
$ This dataset reproduces LB. Invariant equilibria differ by up to 4 K compared
$ to the paper. The reason is probably the changed description of unary Y.
$
$ ------------------------------------------------------------------------------
 TEMP-LIM 298.15 6000.00 !
$
$ELEMENT NAME  REF. STATE               ATOMIC MASS H298-H0    S298    !
$
 ELEMENT VA   VACUUM                      0.0          0.0      0.0    ! 
 ELEMENT C    GRAPHITE                   12.011     1054.0      5.7423 ! 
 ELEMENT Y    HCP_A3                     88.9059    5983.457   44.7875 ! 
$ ------------------------------------------------------------------------------
$ Species
$
 SPECIE  C2                                 C2 !
$ ------------------------------------------------------------------------------
$ Phase definitions
$
 PHASE LIQUID:L % 1 1 !
 CONST LIQUID:L : C Y : !
$
$ Fcc (cF4, Fm-3m) and MeX (cF8, Fm-3m)
$
 PHASE FCC_A1 %A 2 1 1 !
 CONST FCC_A1 : Y : C% VA : !
$
$ Bcc (cI2, Im-3m)
$
 PHASE BCC_A2 %B 2 1 3 !
 CONST BCC_A2 : Y : C VA% : !
$
$ Hcp (hP2, P6_3/mmc) and Me2X (NiAs-type, hP4, P6_3/mmc, B8_1)
$
 PHASE HCP_A3 %A 2 1 0.5 !
 CONST HCP_A3 : Y : C VA% : !
$
$ Prototype C (cF8, Fd-3m)
$
 PHASE DIAMOND_A4 % 1 1 !
 CONST DIAMOND_A4 : C : !
$
$ Prototype C (hP4, P6_3/mmc)
$
 PHASE GRAPHITE_A9 % 1 1 !
 CONST GRAPHITE_A9 : C : !
$
$ Prototype NaCl (cF8, Fm-3m)
$
 PHASE YC_B1 % 2 1 1 !
 CONST YC_B1 : Y : C C2 VA : !
$
$ Prototype alpha-Y15C19 (oP18, Pbam)
$
 PHASE Y15C19_ALPHA % 2 15 19 !
 CONST Y15C19_ALPHA : Y : C : !
$
$ Unknown structure
$
 PHASE Y15C19_BETA % 2 15 19 !
 CONST Y15C19_BETA : Y : C : !
$
$ Prototype Pu2C3 (cI40, I-43d)
$
 PHASE Y2C3_D5C % 3 2 2 1 !
 CONST Y2C3_D5C : Y : C : C VA : !
$
$ Unknown structure
$
 PHASE Y2C3_BETA % 3 2 2 1 !
 CONST Y2C3_BETA : Y : C : C VA : !
$
$ Prototype CaC2 (tI6, I4/mmm)
$
 PHASE YC2_C11A % 2 1 2 !
 CONST YC2_C11A : Y : C : !
$ ------------------------------------------------------------------------------
$ Defaults
$
 DEFINE-SYSTEM-DEFAULT ELEMENT 2 !
 DEFAULT-COM DEFINE_SYSTEM_ELEMENT VA !
 TYPE-DEF % SEQ * !
 TYPE-DEF A GES AMEND_PHASE_DESCRIPTION @ MAGNETIC -3 0.28 !
 TYPE-DEF B GES AMEND_PHASE_DESCRIPTION @ MAGNETIC -1 0.4 !
 FUNCTION ZERO      298.15  0;                                         6000 N !
 FUNCTION UN_ASS    298.15  0;                                         6000 N !
 FUNCTION R         298.15  +8.31451;                                  6000 N !
$ ------------------------------------------------------------------------------
$ Element data
$ ------------------------------------------------------------------------------
$ C
$
 PAR  G(GRAPHITE_A9,C),,                +GHSERCC;,,                   N 91Din !
 PAR  G(DIAMOND_A4,C),,                 +GDIACC;,,                    N 91Din !
 PAR  G(LIQUID,C),,                     +GHSERCC+117369-24.63*T;,,    N 91Din !
$
 FUNCTION GHSERCC   298.15  -17368.441+170.73*T-24.3*T*LN(T)
       -4.723E-04*T**2+2562600*T**(-1)-2.643E+08*T**(-2)+1.2E+10*T**(-3);
      6000.00  N !
 FUNCTION GDIACC    298.15  -16359.441+175.61*T-24.31*T*LN(T)
       -4.723E-04*T**2+2698000*T**(-1)-2.61E+08*T**(-2)+1.11E+10*T**(-3);
      6000.00  N !
$ ------------------------------------------------------------------------------
$ Y
$
$ HCP_A3, BCC_A2 and LIQUID revised in unary 3.0
$ FCC_A1 added in unary 4.1
$
 PAR  G(HCP_A3,Y:VA)            100.00  +GHSERYY;                3700 N 95She3 !
 PAR  G(BCC_A2,Y:VA)            100.00  +GBCCYY;                 3700 N 95She3 !
 PAR  G(FCC_A1,Y:VA)            100.00  +GHSERYY+6000;           3700 N Frie2 !
 PAR  G(LIQUID,Y)               100.00  +GLIQYY;                 3700 N 95She3 !
$
 PAR  G(YC_B1,Y:VA)             100.00  +GHSERYY+7500;           3700 N 95Gro !
$
 FUNCTION GHSERYY   100.00  -8011.09379+128.572856*T-25.6656992*T*LN(T)
       -0.00175716414*T**2-4.17561786E-07*T**3+26911.509*T**(-1);
      1000.00  Y  -7179.74574+114.497104*T-23.4941827*T*LN(T)
       -0.0038211802*T**2-8.2534534E-08*T**3;
      1795.15  Y  -67480.7761+382.124727*T-56.9527111*T*LN(T)
       +0.00231774379*T**2-7.22513088E-08*T**3+18077162.6*T**(-1);
      3700.00  N !
 FUNCTION GBCCYY    100.00  -833.658863+123.667346*T-25.5832578*T*LN(T)
       -0.00237175965*T**2+9.10372497E-09*T**3+27340.0687*T**(-1);
      1000.00  Y  -1297.79829+134.528352*T-27.3038477*T*LN(T)
       -5.41757644E-04*T**2-3.05012175E-07*T**3;
      1795.15  Y  +15389.4975+0.981325399*T-8.88296647*T*LN(T)
       -0.00904576576*T**2+4.02944768E-07*T**3-2542575.96*T**(-1);
      3700.00  N !
 FUNCTION GLIQYY    100.00  +2098.50738+119.41873*T-24.6467508*T*LN(T)
       -0.00347023463*T**2-8.12981167E-07*T**3+23713.7332*T**(-1);
      1000.00  Y  +7386.44846+19.4520171*T-9.0681627*T*LN(T)
       -0.0189533369*T**2+1.7595327E-06*T**3;
      1795.15  Y  -12976.5957+257.400783*T-43.0952*T*LN(T);
      3700.00  N !
$ ------------------------------------------------------------------------------
$ Binary system
$
$ From J. Groebner et al. 1995 (Included in LB Vol. 2)
$
$ J. Groebner, H.-L. Lukas, F. Aldinger, J. Alloys Compd., 220, 8-14(1995).
$
$ Checked against LB and paper. Checked at 6000K.
$
$ In the paper the hcp phase is modelled with a 1:1 model. This was changed
$ to the standard 1:0.5 model in LBall-v7+fun.tdb.
$
$ In LB the liquid is described using an ionic liquid model. Here a normal
$ liquid model is used. The parameter values are the same.
$
$ There are misprints in the parameter table in the paper.
$
$ This dataset reproduces LB. Invariant equilibria differ by up to 4 K compared
$ to the paper. The reason is probably the changed description of unary Y.
$
 PAR  L(LIQUID,C,Y;0),,                 -264500-13*T;,,               N 95Gro !
 PAR  L(LIQUID,C,Y;1),,                 -66000-22*T;,,                N 95Gro !
$
 PAR  G(BCC_A2,Y:C),,                   +GBCCYY+3*GHSERCC
             +229540-32*T;,,                                          N 95Gro !
 PAR  L(BCC_A2,Y:C,VA;0),,              -548793.86-3*T;,,             N 95Gro !
 PAR  L(BCC_A2,Y:C,VA;3),,              -90000;,,                     N 95Gro !
$
 PAR  G(HCP_A3,Y:C),,                   +GHSERYY+0.5*GHSERCC
             -34800-16*T;,,                                           N 95Gro !
 PAR  L(HCP_A3,Y:C,VA;0),,              +26380-14.7*T;,,              N 95Gro !
$
 PAR  G(YC_B1,Y:C),,                    +GHSERYY+GHSERCC
             -50000-24*T;,,                                           N 95Gro !
 PAR  G(YC_B1,Y:C2),,                   +GHSERYY+2*GHSERCC
             -35640-51.5*T;,,                                         N 95Gro !
 PAR  L(YC_B1,Y:C,C2;0),,               +25800+6.5*T;,,               N 95Gro !
 PAR  L(YC_B1,Y:C,VA;0),,               -41700-8*T;,,                 N 95Gro !
 PAR  L(YC_B1,Y:C,VA;1),,               +30000;,,                     N 95Gro !
 PAR  L(YC_B1,Y:C2,VA;0),,              -52450;,,                     N 95Gro !
$
 PAR  G(Y15C19_ALPHA,Y:C),,             +15*GHSERYY+19*GHSERCC
             -1665660;,,                                              N 95Gro !
 PAR  G(Y15C19_BETA,Y:C),,              +15*GHSERYY+19*GHSERCC
             -1612042-34*T;,,                                         N 95Gro !
$
 PAR  G(Y2C3_D5C,Y:C:C),,               +2*GHSERYY+3*GHSERCC
             -234935;,,                                               N 95Gro !
 PAR  G(Y2C3_D5C,Y:C:VA),,              +2*GHSERYY+2*GHSERCC
             -175036;,,                                               N 02Luk !
 PAR  L(Y2C3_D5C,Y:C:C,VA;0),,          -23200+4*T;,,                 N 02Luk !
$
 PAR  G(Y2C3_BETA,Y:C:C),,              +2*GHSERYY+3*GHSERCC
             -227640.65-5*T;,,                                        N 95Gro !
 PAR  G(Y2C3_BETA,Y:C:VA),,             +2*GHSERYY+2*GHSERCC
             -169200-4*T;,,                                           N 02Luk !
 PAR  L(Y2C3_BETA,Y:C:C,VA;0),,         -23200+4*T;,,                 N 02Luk !
$
 PAR  G(YC2_C11A,Y:C),,                 +GHSERYY+2*GHSERCC
             -118055.34;,,                                            N 95Gro !
$ ------------------------------------------------------------------------------
$
 ASSESSED_SYSTEM
  C-Y(TDB -* +ION +GRAP +YC2_C11A +Y2C3_D5C +Y2C3_BETA +Y15C19_ALPHA
  +Y15C19_BETA +YC_B1 +HCP_A3 +BCC_A2 ;P3 TMM:300/3000 STP:.35/1000) !
$
$
 LIST-OF-REFERENCE
 NUMBER  SOURCE
  Null   'Unknown source'
  Same   'Same or similar interaction as in the corresponding stable phase'
  REFLAV 'Laves phase convention: G(LAVES,X:X)=+3*GHSERXX+15000'
  COST   'COST 507 database'
  Frie2  'Suzana Fries and Leo Lukas, unpublished,
          SGTE unary database V.4.1, 1999; Y'
  91Din  'A.T. Dinsdale, Calphad, 15, 317-425(1991).'
  95Gro  'J. Groebner, H.-L. Lukas, F. Aldinger,
          J. Alloys Compd., 220, 8-14(1995); Y-C'
  95She3 'H. Shen, W. Zhang, G. Liu, R. Wang, Z. Du, Report F-95-03,
          University of Science and Technology, Beijing, May 1995,
          SGTE unary database V.3.0, 1996; Y'
  02Luk  'H.L. Lukas, preventing Y2C3 from becoming stable at low
          temperature, 2002; Y-C'
!

File: data/databases/sgte-binary/YH-18Fu.tdb
$
$ Database for Y-H from K. Fu et al. 2018.
$
$ K. Fu, X. Jiang, Y. Guo, S. Li, J. Zheng, W. Tian, X. Li,
$ Prog. Nat. Sci. Mater. Int., 28, 332-36(2018).
$
$ Dataset created 2024.08.15 by Bengt Hallstedt.
$
$ Non-standard models for fcc, bcc and hcp. H solubility in liquid not modelled.
$
$ The phase diagram looks ok, but the invariant equilibria are quite a bit too
$ high. The YH2 decomposition is at 1722 K instead of 1595 K and the YH3
$ decomposition is at 687 K instead of 642 K (at 101325 Pa). Differences in
$ H2-gas Gibbs energy???
$
$ ------------------------------------------------------------------------------
 TEMP-LIM 298.15 6000.00 !
$
$ELEMENT NAME  REF. STATE               ATOMIC MASS H298-H0    S298    !
$
 ELEMENT VA   VACUUM                      0.0          0.0      0.0    ! 
 ELEMENT H    1/2_MOLE_H2(G)              1.0079    4234.      65.285  ! 
 ELEMENT Y    HCP_A3                     88.9059    5983.457   44.7875 ! 
$ ------------------------------------------------------------------------------
$ Species
$
 SPECIE  H2                                 H2 !
$ ------------------------------------------------------------------------------
$ Phase definitions
$
 PHASE LIQUID:L % 1 1 !
 CONST LIQUID:L : Y : !
$
$ Fcc (cF4, Fm-3m) and CaF2 (cF12, Fm-3m)
$
 PHASE FCC_A1 %A 3 1 1 2 !
 CONST FCC_A1 : Y : H VA% : H% VA : !
$
$ Bcc (cI2, Im-3m)
$
 PHASE BCC_A2 %B 2 1 1 !
 CONST BCC_A2 : Y : H VA% : !
$
$ Hcp (hP2, P6_3/mmc) and HoH3 (hP24, P-3c1, 165)
$
 PHASE HCP_A3 %A 3 1 1 2 !
 CONST HCP_A3 : Y : H VA% : H VA% : !
$
 PHASE GAS:G % 1 1 !
 CONST GAS:G : H H2 Y : !
$
 PHASE H2GAS % 1 1 !
 CONST H2GAS : H2 : !
$ ------------------------------------------------------------------------------
$ Defaults
$
 DEFINE-SYSTEM-DEFAULT ELEMENT 2 !
 DEFAULT-COM DEFINE_SYSTEM_ELEMENT VA !
 TYPE-DEF % SEQ * !
 TYPE-DEF A GES AMEND_PHASE_DESCRIPTION @ MAGNETIC -3 0.28 !
 TYPE-DEF B GES AMEND_PHASE_DESCRIPTION @ MAGNETIC -1 0.4 !
 FUNCTION ZERO      298.15  0;                                         6000 N !
 FUNCTION UN_ASS    298.15  0;                                         6000 N !
 FUNCTION R         298.15  +8.31451;                                  6000 N !
 FUNCTION RTLNP     298.15  +8.31451*T*LN(1E-05*P);                    6000 N !
$ ------------------------------------------------------------------------------
$ Element data
$ ------------------------------------------------------------------------------
$ H
$
$ H is not included in unary
$
$PAR  G(LIQUID,H),,                     +GHSERHH
$            +8035+25*T+2*T*LN(T);,,                                  N 06Qiu !
$
 PAR  G(H2GAS,H2),,                     +GHSERH2+RTLNP;,,             N 97SUB !
$
 PAR  G(GAS,H),,                        +F10383T+RTLNP;,,             N 97SUB !
 PAR  G(GAS,H2),,                       +GHSERH2+RTLNP;,,             N 97SUB !
$
$ H(g)
 FUNCTION F10383T   298.15  +211801.621+24.4989821*T-20.78611*T*LN(T);
      6000.00  N !
$ H2(g)
 FUNCTION GHSERH2   298.15  -9522.9741+78.5273879*T-31.35707*T*LN(T)
       +0.0027589925*T**2-7.46390667E-07*T**3+56582.3*T**(-1);
      1000.00  Y  +180.108664-15.6128256*T-17.84857*T*LN(T)
       -0.00584168*T**2+3.14618667E-07*T**3-1280036*T**(-1);
      2100.00  Y  -18840.1663+92.3120255*T-32.05082*T*LN(T)
       -0.0010728235*T**2+1.14281783E-08*T**3+3561002.5*T**(-1);
      6000.00  N !
 FUNCTION GHSERHH   298.15  +0.5*GHSERH2;                              6000 N !
$ ------------------------------------------------------------------------------
$ Y
$
$ HCP_A3, BCC_A2 and LIQUID revised in unary 3.0
$ FCC_A1 added in unary 4.1
$
 PAR  G(HCP_A3,Y:VA:VA)         100.00  +GHSERYY;                3700 N 95She3 !
 PAR  G(BCC_A2,Y:VA)            100.00  +GBCCYY;                 3700 N 95She3 !
 PAR  G(FCC_A1,Y:VA:VA)         100.00  +GHSERYY+6000;           3700 N Frie2 !
 PAR  G(LIQUID,Y)               100.00  +GLIQYY;                 3700 N 95She3 !
$
 PAR  G(GAS,Y),,                        +F14722T+RTLNP;,,             N 94SUB !
$
 FUNCTION GHSERYY   100.00  -8011.09379+128.572856*T-25.6656992*T*LN(T)
       -0.00175716414*T**2-4.17561786E-07*T**3+26911.509*T**(-1);
      1000.00  Y  -7179.74574+114.497104*T-23.4941827*T*LN(T)
       -0.0038211802*T**2-8.2534534E-08*T**3;
      1795.15  Y  -67480.7761+382.124727*T-56.9527111*T*LN(T)
       +0.00231774379*T**2-7.22513088E-08*T**3+18077162.6*T**(-1);
      3700.00  N !
 FUNCTION GBCCYY    100.00  -833.658863+123.667346*T-25.5832578*T*LN(T)
       -0.00237175965*T**2+9.10372497E-09*T**3+27340.0687*T**(-1);
      1000.00  Y  -1297.79829+134.528352*T-27.3038477*T*LN(T)
       -5.41757644E-04*T**2-3.05012175E-07*T**3;
      1795.15  Y  +15389.4975+0.981325399*T-8.88296647*T*LN(T)
       -0.00904576576*T**2+4.02944768E-07*T**3-2542575.96*T**(-1);
      3700.00  N !
 FUNCTION GLIQYY    100.00  +2098.50738+119.41873*T-24.6467508*T*LN(T)
       -0.00347023463*T**2-8.12981167E-07*T**3+23713.7332*T**(-1);
      1000.00  Y  +7386.44846+19.4520171*T-9.0681627*T*LN(T)
       -0.0189533369*T**2+1.7595327E-06*T**3;
      1795.15  Y  -12976.5957+257.400783*T-43.0952*T*LN(T);
      3700.00  N !
$ Y(g)
 FUNCTION F14722T   298.15  +413926.156+43.942359*T-34.19791*T*LN(T)
       +0.0122297*T**2-2.14534333E-06*T**3+97071.5*T**(-1);
       700.00  Y  +417505.307-13.2762864*T-25.29082*T*LN(T)
       +0.002768476*T**2-3.169895E-07*T**3-157006.6*T**(-1);
      2000.00  Y  +439627.78-100.082079*T-14.64876*T*LN(T)
       +0.001182233*T**2-3.39037833E-07*T**3-7693105*T**(-1);
      3300.00  Y  +656873.926-957.210194*T+92.15071*T*LN(T)
       -0.022050485*T**2+6.04918167E-07*T**3-90137500*T**(-1);
      5500.00  Y  -81672.0087+877.446829*T-122.4532*T*LN(T)
       +0.005666115*T**2-6.61492667E-08*T**3+3.865857E+08*T**(-1);
     10000.00  N !
$ ------------------------------------------------------------------------------
$ Binary system
$
$ K. Fu, X. Jiang, Y. Guo, S. Li, J. Zheng, W. Tian, X. Li,
$ Prog. Nat. Sci. Mater. Int., 28, 332-36(2018).
$
$ Checked against paper. Checked at 6000 K.
$
$ Non-standard models for fcc, bcc and hcp. H solubility in liquid not modelled.
$
$ The phase diagram looks ok, but the invariant equilibria are quite a bit too
$ high. The YH2 decomposition is at 1722 K instead of 1595 K and the YH3
$ decomposition is at 687 K instead of 642 K (at 101325 Pa). Differences in
$ H2-gas Gibbs energy???
$
 PAR  G(FCC_A1,Y:H:H),,                 +GHSERYY+3*GHSERHH
             -238524.26+195*T;,,                                      N 18Fu !
 PAR  G(FCC_A1,Y:H:VA),,                +GHSERYY+GHSERHH
             -47457.31+65*T;,,                                        N 18Fu !
 PAR  G(FCC_A1,Y:VA:H),,                +GHSERYY+2*GHSERHH
             -219675.52+136.5*T;,,                                    N 18Fu !
 PAR  L(FCC_A1,Y:*:H,VA;0),,            +27422.43-25.16*T;,,          N 18Fu !
 PAR  L(FCC_A1,Y:H,VA:*;0),,            -10273.14;,,                  N 18Fu !
$
 PAR  G(BCC_A2,Y:H),,                   +GHSERYY+GHSERHH
             -46654+65*T;,,                                           N 18Fu !
$
 PAR  G(HCP_A3,Y:H:H),,                 +GHSERYY+3*GHSERHH
             -252188.05+202.73*T;,,                                   N 18Fu !
 PAR  G(HCP_A3,Y:H:VA),,                +GHSERYY+GHSERHH
             -65831.08+65*T;,,                                        N 18Fu !
 PAR  G(HCP_A3,Y:VA:H),,                +GHSERYY+2*GHSERHH
             -169184+130*T;,,                                         N 18Fu !
 PAR  L(HCP_A3,Y:H,VA:H;0),,            -94404.77;,,                  N 18Fu !
 PAR  L(HCP_A3,Y:H,VA:VA;0),,           -74238.15+5.1823*T;,,         N 18Fu !
$ ------------------------------------------------------------------------------
$
$
 LIST-OF-REFERENCE
 NUMBER  SOURCE
  Null   'Unknown source'
  Same   'Same or similar interaction as in the corresponding stable phase'
  REFLAV 'Laves phase convention: G(LAVES,X:X)=+3*GHSERXX+15000'
  COST   'COST 507 database'
  Frie2  'Suzana Fries and Leo Lukas, unpublished,
          SGTE unary database V.4.1, 1999; Y'
  91Din  'A.T. Dinsdale, Calphad, 15, 317-425(1991).'
  94SUB  'SGTE Substance Database, version 1994'
  95She3 'H. Shen, W. Zhang, G. Liu, R. Wang, Z. Du, Report F-95-03,
          University of Science and Technology, Beijing, May 1995,
          SGTE unary database V.3.0, 1996; Y'
  97SUB  'SGTE substance database, version 1997'
  06Qiu  'C. Qiu, S.M. Opalka, G.B. Olson, D.L. Anton,
          Int. J. Mater. Res., 97, 845-53(2006); H, Na-H'
  18Fu   'K. Fu, X. Jiang, Y. Guo, S. Li, J. Zheng, W. Tian, X. Li,
          Prog. Nat. Sci. Mater. Int., 28, 332-36(2018); Y-H'
!
