Repository: orchid-calphad/orchid-project.org

# orchid-project.org

Website and released data of **ORCHID** (Open Repository for CALPHAD Hypotheses, Intelligence, and Discovery),
served by GitHub Pages at https://orchid-project.org. Releases are archived on Zenodo (one DOI per version).

- `index.html`, `catalog/`, `best-practices.html` — static, self-contained pages (generated in the ORCHID tooling).
- `data/` — released data: catalog, redistributable TDB files, convex hulls. Licences: `data/LICENSES.md`, `data/NOTICE.md`.
- `llms.txt`, `data/croissant.json`, `CITATION.cff`, `.zenodo.json` — machine-readable metadata.

Only data with clear redistribution rights are published.

File: data/databases/sgte-binary/YZr-09He.tdb
$
$ Database for Y-Zr from X.C. He and H.S. Liu 2009.
$
$ X.C. He, H.S. Liu, J. Alloys Compd., 475, 245-51(2009).
$
$ Dataset created 2024.08.17 by Bengt Hallstedt.
$
$ The invariants in the paper are different. This is not due to the changed
$ unary Y parameters. If old parameters are used the differences compared
$ to LB are only a few K. There are probably misprints in the paper.
$
$ This dataset reproduces the results in LB.
$ The invarants are at 1140, 1462 and 1661 K here and in LB. In the paper
$ they are at 1171, 1437 and 1662 K.
$
$ Solubilities are given by Klodt 1962; 0.4 at% Y in bcc-Zr
$ at 1153 K (invariant; unary hcp-bcc transition at 1135 K) and max 2 at% Zr
$ in hcp-Y at 1660 K.
$
$ ------------------------------------------------------------------------------
 TEMP-LIM 298.15 6000.00 !
$
$ELEMENT NAME  REF. STATE               ATOMIC MASS H298-H0    S298    !
$
 ELEMENT VA   VACUUM                      0.0          0.0      0.0    ! 
 ELEMENT Y    HCP_A3                     88.9059    5983.457   44.7875 ! 
 ELEMENT ZR   HCP_A3                     91.22      5566.27    39.1809 ! 
$ ------------------------------------------------------------------------------
$ Phase definitions
$
 PHASE LIQUID:L % 1 1 !
 CONST LIQUID:L : Y ZR : !
$
$ Fcc (cF4, Fm-3m) and MeX (cF8, Fm-3m)
$
 PHASE FCC_A1 %A 2 1 1 !
 CONST FCC_A1 : Y ZR : VA : !
$
$ Bcc (cI2, Im-3m)
$
 PHASE BCC_A2 %B 2 1 3 !
 CONST BCC_A2 : Y% ZR% : VA : !
$
$ Hcp (hP2, P6_3/mmc) and Me2X (NiAs-type, hP4, P6_3/mmc, B8_1)
$
 PHASE HCP_A3 % 2 1 0.5 !
 CONST HCP_A3 : Y% ZR% : VA : !
$ ------------------------------------------------------------------------------
$ Defaults
$
 DEFINE-SYSTEM-DEFAULT ELEMENT 2 !
 DEFAULT-COM DEFINE_SYSTEM_ELEMENT VA !
 TYPE-DEF % SEQ * !
 TYPE-DEF B GES AMEND_PHASE_DESCRIPTION @ MAGNETIC -1 0.4 !
 TYPE-DEF A GES AMEND_PHASE_DESCRIPTION @ MAGNETIC -3 0.28 !
 FUNCTION ZERO      298.15  0;                                         6000 N !
 FUNCTION UN_ASS    298.15  0;                                         6000 N !
 FUNCTION R         298.15  +8.31451;                                  6000 N !
 FUNCTION RTLNP     298.15  +8.31451*T*LN(1E-05*P);                    6000 N !
$ ------------------------------------------------------------------------------
$ Element data
$ ------------------------------------------------------------------------------
$ Y
$
$ HCP_A3, BCC_A2 and LIQUID revised in unary 3.0
$ FCC_A1 added in unary 4.1
$
 PAR  G(HCP_A3,Y:VA)            100.00  +GHSERYY;                3700 N 95She3 !
 PAR  G(BCC_A2,Y:VA)            100.00  +GBCCYY;                 3700 N 95She3 !
 PAR  G(FCC_A1,Y:VA)            100.00  +GHSERYY+6000;           3700 N Frie2 !
 PAR  G(LIQUID,Y)               100.00  +GLIQYY;                 3700 N 95She3 !
$
 FUNCTION GHSERYY   100.00  -8011.09379+128.572856*T-25.6656992*T*LN(T)
       -0.00175716414*T**2-4.17561786E-07*T**3+26911.509*T**(-1);
      1000.00  Y  -7179.74574+114.497104*T-23.4941827*T*LN(T)
       -0.0038211802*T**2-8.2534534E-08*T**3;
      1795.15  Y  -67480.7761+382.124727*T-56.9527111*T*LN(T)
       +0.00231774379*T**2-7.22513088E-08*T**3+18077162.6*T**(-1);
      3700.00  N !
 FUNCTION GBCCYY    100.00  -833.658863+123.667346*T-25.5832578*T*LN(T)
       -0.00237175965*T**2+9.10372497E-09*T**3+27340.0687*T**(-1);
      1000.00  Y  -1297.79829+134.528352*T-27.3038477*T*LN(T)
       -5.41757644E-04*T**2-3.05012175E-07*T**3;
      1795.15  Y  +15389.4975+0.981325399*T-8.88296647*T*LN(T)
       -0.00904576576*T**2+4.02944768E-07*T**3-2542575.96*T**(-1);
      3700.00  N !
 FUNCTION GLIQYY    100.00  +2098.50738+119.41873*T-24.6467508*T*LN(T)
       -0.00347023463*T**2-8.12981167E-07*T**3+23713.7332*T**(-1);
      1000.00  Y  +7386.44846+19.4520171*T-9.0681627*T*LN(T)
       -0.0189533369*T**2+1.7595327E-06*T**3;
      1795.15  Y  -12976.5957+257.400783*T-43.0952*T*LN(T);
      3700.00  N !
$ ------------------------------------------------------------------------------
$ Zr
$
$ CUB_A13, CBCC_A12, ORTHORHOMBIC_A20 and TETRAGONAL_U added in unary 4.1
$
 PAR  G(HCP_A3,ZR:VA)           130.00  +GHSERZR;,,                   N 91Din !
 PAR  G(BCC_A2,ZR:VA)           130.00  +GBCCZR;,,                    N 91Din !
$PAR  G(OMEGA,ZR)               130.00  +GOMEZR;,,                    N 91Din !
 PAR  G(FCC_A1,ZR:VA)           130.00  +GHSERZR+7600-0.9*T;,,        N 91Din !
$PAR  G(CBCC_A12,ZR:VA)         130.00  +GHSERZR+4602.2;,,            N 99SGUN !
$PAR  G(CUB_A13,ZR:VA)          130.00  +GHSERZR+7531.2;,,            N 99SGUN !
$PAR  G(ORTHORHOMBIC_A20,ZR)    130.00  +GBCCZR+5000;,,               N 99SGUN !
$PAR  G(TETRAGONAL_U,ZR)        130.00  +GBCCZR+5000;,,               N 99SGUN !
 PAR  G(LIQUID,ZR)              130.00  +GLIQZR;,,                    N 91Din !
$
 FUNCTION GHSERZR   130.00  -7827.595+125.64905*T-24.1618*T*LN(T)
       -0.00437791*T**2+34971*T**(-1);
      2128.00  Y  -26085.921+262.724183*T-42.144*T*LN(T)-1.342896E+31*T**(-9);
      6000.00  N !
 FUNCTION GBCCZR    130.00  -525.539+124.9457*T-25.607406*T*LN(T)
       -3.40084E-04*T**2-9.729E-09*T**3+25233*T**(-1)-7.6143E-11*T**4;
      2128.00  Y  -4620.034+1.55998*T+GHSERZR+1.4103476E+32*T**(-9);
      6000.00  N !
 FUNCTION GOMEZR    130.00  -8878.082+144.432234*T-26.8556*T*LN(T)
       -0.002799446*T**2+38376*T**(-1);
      2128.00  Y  -3414.603+2.566675*T+GHSERZR+8.517346E+31*T**(-9);
      6000.00  N !
 FUNCTION GLIQZR    130.00  +18147.69-9.080812*T+GHSERZR+1.6275E-22*T**7;
      2128.00  Y  -8281.26+253.812609*T-42.144*T*LN(T);
      6000.00  N !
$ ------------------------------------------------------------------------------
$ Binary system
$
$ X.C. He, H.S. Liu, J. Alloys Compd., 475, 245-51(2009).
$
$ Checked against paper. Checked at 6000 K.
$
$ The invariants in the paper are different. This is not due to the changed
$ unary Y parameters. If old parameters are used the differences compared
$ to LB are only a few K. There are probably misprints in the paper.
$
$ This dataset reproduces the results in LB.
$ The invarants are at 1140, 1462 and 1661 K here and in LB. In the paper
$ they are at 1171, 1437 and 1662 K.
$
$ Solubilities are given by Klodt 1962; 0.4 at% Y in bcc-Zr
$ at 1153 K (invariant; unary hcp-bcc transition at 1135 K) and max 2 at% Zr
$ in hcp-Y at 1660 K.
$
 PAR  L(LIQUID,Y,ZR;0),,                +23902.3892+0.09999*T;,,      N 09He !
 PAR  L(LIQUID,Y,ZR;1),,                +3000.29996;,,                N 09He !
$
 PAR  L(BCC_A2,Y,ZR:VA;0),,             +28548.0378+6.88764367*T;,,   N 09He !
 PAR  L(BCC_A2,Y,ZR:VA;1),,             -8716.91499;,,                N 09He !
$
 PAR  L(HCP_A3,Y,ZR:VA;0),,             +50648.2666-1.14472538*T;,,   N 09He !
$
$ Metastable
$
 PAR  L(FCC_A1,Y,ZR:VA;0),,             +50648.2666-1.14472538*T;,,   N Same !
$ ------------------------------------------------------------------------------
$
 ASSESSED_SYSTEM
  Y-ZR(TDB -* +LIQUID +BCC_A2 +HCP_A3 ;G5 C_S:BCC/ZR:VA MAJ:BCC/Y:VA
  C_S:HCP/ZR:VA MAJ:HCP/Y:VA ;P3 TMM:300/2300 STP:0.7/1400) !
$
$
 LIST-OF-REFERENCE
 NUMBER  SOURCE
  Null   'Unknown source'
  Same   'Same or similar interaction as in the corresponding stable phase'
  COST   'COST 507 database'
  Frie2  'Suzana Fries and Leo Lukas, unpublished,
          SGTE unary database V.4.1, 1999; Y'
  91Din  'A.T. Dinsdale, Calphad, 15, 317-425(1991).'
  95She3 'H. Shen, W. Zhang, G. Liu, R. Wang, Z. Du, Report F-95-03,
          University of Science and Technology, Beijing, May 1995,
          SGTE unary database V.3.0, 1996; Y'
  99SGUN 'SGTE unary database V.4.1, 1999.'
  09He   'X.C. He, H.S. Liu, J. Alloys Compd., 475, 245-51(2009); Y-Zr'
!

File: data/databases/sgte-binary/YZr-10Bu.tdb
$
$ Database for Y-Zr from M.J. Bu et al. 2010.
$
$ M.J. Bu, P.S. Wang, H.H. Xu, S.H. Liu, C.S. Shu, Y. Du, F.S. Pan, A.T. Tang,
$ J. Min. Metall. B, 46, 181-92(2010).
$
$ Dataset created 2024.08.17 by Bengt Hallstedt.
$
$ There are several misprints in the paper. This dataset reproduces the
$ calculated phase diagrams.
$
$ The hcp interaction is misprinted. The temperature for the
$ hcp-Y + bcc-Zr = hcp-Zr reaction is misprinted as 887 C, where the
$ actual calculation gives 878 C. This is clearly visible in their Fig. 6.
$
$ ------------------------------------------------------------------------------
 TEMP-LIM 298.15 6000.00 !
$
$ELEMENT NAME  REF. STATE               ATOMIC MASS H298-H0    S298    !
$
 ELEMENT VA   VACUUM                      0.0          0.0      0.0    ! 
 ELEMENT Y    HCP_A3                     88.9059    5983.457   44.7875 ! 
 ELEMENT ZR   HCP_A3                     91.22      5566.27    39.1809 ! 
$ ------------------------------------------------------------------------------
$ Phase definitions
$
 PHASE LIQUID:L % 1 1 !
 CONST LIQUID:L : Y ZR : !
$
$ Fcc (cF4, Fm-3m) and MeX (cF8, Fm-3m)
$
 PHASE FCC_A1 %A 2 1 1 !
 CONST FCC_A1 : Y ZR : VA : !
$
$ Bcc (cI2, Im-3m)
$
 PHASE BCC_A2 %B 2 1 3 !
 CONST BCC_A2 : Y% ZR% : VA : !
$
$ Hcp (hP2, P6_3/mmc) and Me2X (NiAs-type, hP4, P6_3/mmc, B8_1)
$
 PHASE HCP_A3 % 2 1 0.5 !
 CONST HCP_A3 : Y% ZR% : VA : !
$ ------------------------------------------------------------------------------
$ Defaults
$
 DEFINE-SYSTEM-DEFAULT ELEMENT 2 !
 DEFAULT-COM DEFINE_SYSTEM_ELEMENT VA !
 TYPE-DEF % SEQ * !
 TYPE-DEF B GES AMEND_PHASE_DESCRIPTION @ MAGNETIC -1 0.4 !
 TYPE-DEF A GES AMEND_PHASE_DESCRIPTION @ MAGNETIC -3 0.28 !
 FUNCTION ZERO      298.15  0;                                         6000 N !
 FUNCTION UN_ASS    298.15  0;                                         6000 N !
 FUNCTION R         298.15  +8.31451;                                  6000 N !
 FUNCTION RTLNP     298.15  +8.31451*T*LN(1E-05*P);                    6000 N !
$ ------------------------------------------------------------------------------
$ Element data
$ ------------------------------------------------------------------------------
$ Y
$
$ HCP_A3, BCC_A2 and LIQUID revised in unary 3.0
$ FCC_A1 added in unary 4.1
$
 PAR  G(HCP_A3,Y:VA)            100.00  +GHSERYY;                3700 N 95She3 !
 PAR  G(BCC_A2,Y:VA)            100.00  +GBCCYY;                 3700 N 95She3 !
 PAR  G(FCC_A1,Y:VA)            100.00  +GHSERYY+6000;           3700 N Frie2 !
 PAR  G(LIQUID,Y)               100.00  +GLIQYY;                 3700 N 95She3 !
$
 FUNCTION GHSERYY   100.00  -8011.09379+128.572856*T-25.6656992*T*LN(T)
       -0.00175716414*T**2-4.17561786E-07*T**3+26911.509*T**(-1);
      1000.00  Y  -7179.74574+114.497104*T-23.4941827*T*LN(T)
       -0.0038211802*T**2-8.2534534E-08*T**3;
      1795.15  Y  -67480.7761+382.124727*T-56.9527111*T*LN(T)
       +0.00231774379*T**2-7.22513088E-08*T**3+18077162.6*T**(-1);
      3700.00  N !
 FUNCTION GBCCYY    100.00  -833.658863+123.667346*T-25.5832578*T*LN(T)
       -0.00237175965*T**2+9.10372497E-09*T**3+27340.0687*T**(-1);
      1000.00  Y  -1297.79829+134.528352*T-27.3038477*T*LN(T)
       -5.41757644E-04*T**2-3.05012175E-07*T**3;
      1795.15  Y  +15389.4975+0.981325399*T-8.88296647*T*LN(T)
       -0.00904576576*T**2+4.02944768E-07*T**3-2542575.96*T**(-1);
      3700.00  N !
 FUNCTION GLIQYY    100.00  +2098.50738+119.41873*T-24.6467508*T*LN(T)
       -0.00347023463*T**2-8.12981167E-07*T**3+23713.7332*T**(-1);
      1000.00  Y  +7386.44846+19.4520171*T-9.0681627*T*LN(T)
       -0.0189533369*T**2+1.7595327E-06*T**3;
      1795.15  Y  -12976.5957+257.400783*T-43.0952*T*LN(T);
      3700.00  N !
$ ------------------------------------------------------------------------------
$ Zr
$
$ CUB_A13, CBCC_A12, ORTHORHOMBIC_A20 and TETRAGONAL_U added in unary 4.1
$
 PAR  G(HCP_A3,ZR:VA)           130.00  +GHSERZR;,,                   N 91Din !
 PAR  G(BCC_A2,ZR:VA)           130.00  +GBCCZR;,,                    N 91Din !
$PAR  G(OMEGA,ZR)               130.00  +GOMEZR;,,                    N 91Din !
 PAR  G(FCC_A1,ZR:VA)           130.00  +GHSERZR+7600-0.9*T;,,        N 91Din !
$PAR  G(CBCC_A12,ZR:VA)         130.00  +GHSERZR+4602.2;,,            N 99SGUN !
$PAR  G(CUB_A13,ZR:VA)          130.00  +GHSERZR+7531.2;,,            N 99SGUN !
$PAR  G(ORTHORHOMBIC_A20,ZR)    130.00  +GBCCZR+5000;,,               N 99SGUN !
$PAR  G(TETRAGONAL_U,ZR)        130.00  +GBCCZR+5000;,,               N 99SGUN !
 PAR  G(LIQUID,ZR)              130.00  +GLIQZR;,,                    N 91Din !
$
 FUNCTION GHSERZR   130.00  -7827.595+125.64905*T-24.1618*T*LN(T)
       -0.00437791*T**2+34971*T**(-1);
      2128.00  Y  -26085.921+262.724183*T-42.144*T*LN(T)-1.342896E+31*T**(-9);
      6000.00  N !
 FUNCTION GBCCZR    130.00  -525.539+124.9457*T-25.607406*T*LN(T)
       -3.40084E-04*T**2-9.729E-09*T**3+25233*T**(-1)-7.6143E-11*T**4;
      2128.00  Y  -4620.034+1.55998*T+GHSERZR+1.4103476E+32*T**(-9);
      6000.00  N !
 FUNCTION GOMEZR    130.00  -8878.082+144.432234*T-26.8556*T*LN(T)
       -0.002799446*T**2+38376*T**(-1);
      2128.00  Y  -3414.603+2.566675*T+GHSERZR+8.517346E+31*T**(-9);
      6000.00  N !
 FUNCTION GLIQZR    130.00  +18147.69-9.080812*T+GHSERZR+1.6275E-22*T**7;
      2128.00  Y  -8281.26+253.812609*T-42.144*T*LN(T);
      6000.00  N !
$ ------------------------------------------------------------------------------
$ Binary system
$
$ M.J. Bu, P.S. Wang, H.H. Xu, S.H. Liu, C.S. Shu, Y. Du, F.S. Pan, A.T. Tang,
$ J. Min. Metall. B, 46, 181-92(2010).
$
$ Checked against paper. Checked at 6000 K.
$
$ There are several misprints in the paper. This dataset reproduces the
$ calculated phase diagrams.
$
$ The hcp interaction is misprinted. The temperature for the
$ hcp-Y + bcc-Zr = hcp-Zr reaction is misprinted as 887 C, where the
$ actual calculation gives 878 C. This is clearly visible in their Fig. 6.
$
 PAR  L(LIQUID,Y,ZR;0),,                +22718.358;,,                 N 10Bu !
 PAR  L(LIQUID,Y,ZR;1),,                +5302.237;,,                  N 10Bu !
$
 PAR  L(BCC_A2,Y,ZR:VA;0),,             +78604.723-14.2239*T;,,       N 10Bu !
$ Original value in paper below
$PAR  L(HCP_A3,Y,ZR:VA;0),,             +40000;,,                     N 10Bu !
 PAR  L(HCP_A3,Y,ZR:VA;0),,             +50000;,,                     N 10Bu !
$
$ Metastable
$
 PAR  L(FCC_A1,Y,ZR:VA;0),,             +50000;,,                     N Same !
$ ------------------------------------------------------------------------------
$
 ASSESSED_SYSTEM
  Y-ZR(TDB -* +LIQUID +BCC_A2 +HCP_A3 ;G5 C_S:BCC/ZR:VA MAJ:BCC/Y:VA
  C_S:HCP/ZR:VA MAJ:HCP/Y:VA ;P3 TMM:300/2300 STP:0.7/1400) !
$
$
 LIST-OF-REFERENCE
 NUMBER  SOURCE
  Null   'Unknown source'
  Same   'Same or similar interaction as in the corresponding stable phase'
  COST   'COST 507 database'
  Frie2  'Suzana Fries and Leo Lukas, unpublished,
          SGTE unary database V.4.1, 1999; Y'
  91Din  'A.T. Dinsdale, Calphad, 15, 317-425(1991).'
  95She3 'H. Shen, W. Zhang, G. Liu, R. Wang, Z. Du, Report F-95-03,
          University of Science and Technology, Beijing, May 1995,
          SGTE unary database V.3.0, 1996; Y'
  99SGUN 'SGTE unary database V.4.1, 1999.'
  10Bu   'M.J. Bu, P.S. Wang, H.H. Xu, S.H. Liu, C.S. Shu, Y. Du, F.S. Pan,
          A.T. Tang, J. Min. Metall. B, 46, 181-92(2010); Y-Zr'
!

File: data/databases/sgte-binary/YZr-97Fla-LB.tdb
$
$ Database for Y-Zr from H. Flandorfer et al. 1997 (included in LB Vol. 4)
$
$ H. Flandorfer, J. Groebner, A. Stamou, N. Hassiotis, A. Saccone, P. Rogl,
$ R. Wouters, H. Seifert, D. Maccio, R. Ferro, G. Haidemenopoulus, L. Delaey,
$ G. Effenberg, Z. Metallkd., 88, 529-38(1997).
$
$ Dataset created 2010.02.21 by Bengt Hallstedt.
$ 2021.02.07: Modified for use with GES6.
$
$ The invariants in the paper are different. This is not due to the changed
$ unary Y parameters. If old parameters are used the differences compared
$ to LB are only a few K. There are probably misprints in the paper.
$
$ This dataset reproduces the results in LB.
$ The invarants are at 1140, 1462 and 1661 K here and in LB. In the paper
$ they are at 1171, 1437 and 1662 K.
$
$ Solubilities are given by Klodt 1962; 0.4 at% Y in bcc-Zr
$ at 1153 K (invariant; unary hcp-bcc transition at 1135 K) and max 2 at% Zr
$ in hcp-Y at 1660 K.
$
$ ------------------------------------------------------------------------------
 TEMP-LIM 298.15 6000.00 !
$
$ELEMENT NAME  REF. STATE               ATOMIC MASS H298-H0    S298    !
$
 ELEMENT VA   VACUUM                      0.0          0.0      0.0    ! 
 ELEMENT Y    HCP_A3                     88.9059    5983.457   44.7875 ! 
 ELEMENT ZR   HCP_A3                     91.22      5566.27    39.1809 ! 
$ ------------------------------------------------------------------------------
$ Phase definitions
$
 PHASE LIQUID:L % 1 1 !
 CONST LIQUID:L : Y ZR : !
$
$ Fcc (cF4, Fm-3m) and MeX (cF8, Fm-3m)
$
 PHASE FCC_A1 %A 2 1 1 !
 CONST FCC_A1 : Y ZR : VA : !
$
$ Bcc (cI2, Im-3m)
$
 PHASE BCC_A2 %B 2 1 3 !
 CONST BCC_A2 : Y% ZR% : VA : !
$
$ Hcp (hP2, P6_3/mmc) and Me2X (NiAs-type, hP4, P6_3/mmc, B8_1)
$
 PHASE HCP_A3 % 2 1 0.5 !
 CONST HCP_A3 : Y% ZR% : VA : !
$ ------------------------------------------------------------------------------
$ Defaults
$
 DEFINE-SYSTEM-DEFAULT ELEMENT 2 !
 DEFAULT-COM DEFINE_SYSTEM_ELEMENT VA !
 TYPE-DEF % SEQ * !
 TYPE-DEF B GES AMEND_PHASE_DESCRIPTION @ MAGNETIC -1 0.4 !
 TYPE-DEF A GES AMEND_PHASE_DESCRIPTION @ MAGNETIC -3 0.28 !
 FUNCTION ZERO      298.15  0;                                         6000 N !
 FUNCTION UN_ASS    298.15  0;                                         6000 N !
 FUNCTION R         298.15  +8.31451;                                  6000 N !
 FUNCTION RTLNP     298.15  +8.31451*T*LN(1E-05*P);                    6000 N !
$ ------------------------------------------------------------------------------
$ Element data
$ ------------------------------------------------------------------------------
$ Y
$
$ HCP_A3, BCC_A2 and LIQUID revised in unary 3.0
$ FCC_A1 added in unary 4.1
$
 PAR  G(HCP_A3,Y:VA)            100.00  +GHSERYY;                3700 N 95She3 !
 PAR  G(BCC_A2,Y:VA)            100.00  +GBCCYY;                 3700 N 95She3 !
 PAR  G(FCC_A1,Y:VA)            100.00  +GHSERYY+6000;           3700 N Frie2 !
 PAR  G(LIQUID,Y)               100.00  +GLIQYY;                 3700 N 95She3 !
$
 FUNCTION GHSERYY   100.00  -8011.09379+128.572856*T-25.6656992*T*LN(T)
       -0.00175716414*T**2-4.17561786E-07*T**3+26911.509*T**(-1);
      1000.00  Y  -7179.74574+114.497104*T-23.4941827*T*LN(T)
       -0.0038211802*T**2-8.2534534E-08*T**3;
      1795.15  Y  -67480.7761+382.124727*T-56.9527111*T*LN(T)
       +0.00231774379*T**2-7.22513088E-08*T**3+18077162.6*T**(-1);
      3700.00  N !
 FUNCTION GBCCYY    100.00  -833.658863+123.667346*T-25.5832578*T*LN(T)
       -0.00237175965*T**2+9.10372497E-09*T**3+27340.0687*T**(-1);
      1000.00  Y  -1297.79829+134.528352*T-27.3038477*T*LN(T)
       -5.41757644E-04*T**2-3.05012175E-07*T**3;
      1795.15  Y  +15389.4975+0.981325399*T-8.88296647*T*LN(T)
       -0.00904576576*T**2+4.02944768E-07*T**3-2542575.96*T**(-1);
      3700.00  N !
 FUNCTION GLIQYY    100.00  +2098.50738+119.41873*T-24.6467508*T*LN(T)
       -0.00347023463*T**2-8.12981167E-07*T**3+23713.7332*T**(-1);
      1000.00  Y  +7386.44846+19.4520171*T-9.0681627*T*LN(T)
       -0.0189533369*T**2+1.7595327E-06*T**3;
      1795.15  Y  -12976.5957+257.400783*T-43.0952*T*LN(T);
      3700.00  N !
$ ------------------------------------------------------------------------------
$ Zr
$
$ CUB_A13, CBCC_A12, ORTHORHOMBIC_A20 and TETRAGONAL_U added in unary 4.1
$
 PAR  G(HCP_A3,ZR:VA)           130.00  +GHSERZR;,,                   N 91Din !
 PAR  G(BCC_A2,ZR:VA)           130.00  +GBCCZR;,,                    N 91Din !
$PAR  G(OMEGA,ZR)               130.00  +GOMEZR;,,                    N 91Din !
 PAR  G(FCC_A1,ZR:VA)           130.00  +GHSERZR+7600-0.9*T;,,        N 91Din !
$PAR  G(CBCC_A12,ZR:VA)         130.00  +GHSERZR+4602.2;,,            N 99SGUN !
$PAR  G(CUB_A13,ZR:VA)          130.00  +GHSERZR+7531.2;,,            N 99SGUN !
$PAR  G(ORTHORHOMBIC_A20,ZR)    130.00  +GBCCZR+5000;,,               N 99SGUN !
$PAR  G(TETRAGONAL_U,ZR)        130.00  +GBCCZR+5000;,,               N 99SGUN !
 PAR  G(LIQUID,ZR)              130.00  +GLIQZR;,,                    N 91Din !
$
 FUNCTION GHSERZR   130.00  -7827.595+125.64905*T-24.1618*T*LN(T)
       -0.00437791*T**2+34971*T**(-1);
      2128.00  Y  -26085.921+262.724183*T-42.144*T*LN(T)-1.342896E+31*T**(-9);
      6000.00  N !
 FUNCTION GBCCZR    130.00  -525.539+124.9457*T-25.607406*T*LN(T)
       -3.40084E-04*T**2-9.729E-09*T**3+25233*T**(-1)-7.6143E-11*T**4;
      2128.00  Y  -4620.034+1.55998*T+GHSERZR+1.4103476E+32*T**(-9);
      6000.00  N !
 FUNCTION GOMEZR    130.00  -8878.082+144.432234*T-26.8556*T*LN(T)
       -0.002799446*T**2+38376*T**(-1);
      2128.00  Y  -3414.603+2.566675*T+GHSERZR+8.517346E+31*T**(-9);
      6000.00  N !
 FUNCTION GLIQZR    130.00  +18147.69-9.080812*T+GHSERZR+1.6275E-22*T**7;
      2128.00  Y  -8281.26+253.812609*T-42.144*T*LN(T);
      6000.00  N !
$ ------------------------------------------------------------------------------
$ Binary system
$
$ From H. Flandorfer et al. 1997 (included in LB Vol. 4)
$
$ H. Flandorfer, J. Groebner, A. Stamou, N. Hassiotis, A. Saccone, P. Rogl,
$ R. Wouters, H. Seifert, D. Maccio, R. Ferro, G. Haidemenopoulus, L. Delaey,
$ G. Effenberg, Z. Metallkd., 88, 529-38(1997).
$
$ Checked against LB and paper. Checked at 6000 K.
$
$ The invariants in the paper are different. This is not due to the changed
$ unary Y parameters. If old parameters are used the differences compared
$ to LB are only a few K. There are probably misprints in the paper.
$
$ This dataset reproduces the results in LB.
$ The invarants are at 1140, 1462 and 1661 K here and in LB. In the paper
$ they are at 1171, 1437 and 1662 K.
$
$ Solubilities are given by Klodt 1962; 0.4 at% Y in bcc-Zr
$ at 1153 K (invariant; unary hcp-bcc transition at 1135 K) and max 2 at% Zr
$ in hcp-Y at 1660 K.
$
 PAR  L(LIQUID,Y,ZR;0),,                +24000;,,                     N 97Fla !
 PAR  L(LIQUID,Y,ZR;1),,                +3000;,,                      N 97Fla !
$
 PAR  L(BCC_A2,Y,ZR:VA;0),,             +40000;,,                     N 97Fla !
 PAR  L(BCC_A2,Y,ZR:VA;1),,             -9000;,,                      N 97Fla !
$
 PAR  L(HCP_A3,Y,ZR:VA;0),,             +50000;,,                     N 97Fla !
$
$ Metastable
$
 PAR  L(FCC_A1,Y,ZR:VA;0),,             +50000;,,                     N Same !
$ ------------------------------------------------------------------------------
$
 ASSESSED_SYSTEM
  Y-ZR(TDB -* +LIQUID +BCC_A2 +HCP_A3 ;G5 C_S:BCC/ZR:VA MAJ:BCC/Y:VA
  C_S:HCP/ZR:VA MAJ:HCP/Y:VA ;P3 TMM:300/2300 STP:0.7/1400) !
$
$
 LIST-OF-REFERENCE
 NUMBER  SOURCE
  Null   'Unknown source'
  Same   'Same or similar interaction as in the corresponding stable phase'
  COST   'COST 507 database'
  Frie2  'Suzana Fries and Leo Lukas, unpublished,
          SGTE unary database V.4.1, 1999; Y'
  91Din  'A.T. Dinsdale, Calphad, 15, 317-425(1991).'
  95She3 'H. Shen, W. Zhang, G. Liu, R. Wang, Z. Du, Report F-95-03,
          University of Science and Technology, Beijing, May 1995,
          SGTE unary database V.3.0, 1996; Y'
  97Fla  'H. Flandorfer, J. Groebner, A. Stamou, N. Hassiotis, A. Saccone,
          P. Rogl, R. Wouters, H. Seifert, D. Maccio, R. Ferro,
          G. Haidemenopoulus, L. Delaey, G. Effenberg,
          Z. Metallkd., 88, 529-38(1997); Y-Zr'
  99SGUN 'SGTE unary database V.4.1, 1999.'
!

File: data/databases/sgte-binary/YbO-07Zin.tdb
$
$ Database for Yb-O from M. Zinkevich 2007.
$
$ M. Zinkevich, Prog. Mater. Sci., 52, 597-647(2007).
$
$ Dataset created 2024.10.15 by Bengt Hallstedt.
$
$ This dataset contains the Yb2O3 data from 07Zin. The O solubility in solid
$ Yb can be expected to be low. The liquid interaction was set similar to
$ Pr-O from 23Nak.
$
$ Gas phase (except O2) is not included.
$
$ ------------------------------------------------------------------------------
 TEMP-LIM 298.15 6000.00 !
$
$ELEMENT NAME  REF. STATE               ATOMIC MASS H298-H0    S298    !
$
 ELEMENT /-   ELECTRON_GAS                0.0          0.0      0.0    ! 
 ELEMENT VA   VACUUM                      0.0          0.0      0.0    ! 
 ELEMENT O    1/2_MOLE_O2(G)             15.999     4341.0    102.52   ! 
 ELEMENT YB   FCC_A1                    173.04      6711.136   59.8312 ! 
$ ------------------------------------------------------------------------------
$ Species
$
 SPECIE  O-2                                O/-2 !
 SPECIE  O2                                 O2 !
 SPECIE  YB+3                               YB/+3 !
$ ------------------------------------------------------------------------------
$ Phase definitions
$
 PHASE ION:Y % 2 1 1 !
 CONST ION:Y : YB+3 : O-2 VA : !
$
$ Fcc (cF4, Fm-3m) and MeX (cF8, Fm-3m)
$
 PHASE FCC_A1 %A 2 1 1 !
 CONST FCC_A1 : YB : VA : !
$
$ Bcc (cI2, Im-3m)
$
 PHASE BCC_A2 %B 2 1 3 !
 CONST BCC_A2 : YB : VA : !
$
$ Hcp (hP2, P6_3/mmc) and Me2X (NiAs-type, hP4, P6_3/mmc, B8_1)
$
 PHASE HCP_A3 %A 2 1 0.5 !
 CONST HCP_A3 : YB : VA : !
$
$ Prototype Mn2O3 (cI80, Ia-3)
$
 PHASE C_R2O3_D53:I % 2 2 3 !
 CONST C_R2O3_D53:I : YB+3 : O-2 : !
$
$ Prototype H-La2O3 (hP10, P6_3/mmc)
$
 PHASE H_R2O3:I % 2 2 3 !
 CONST H_R2O3:I : YB+3 : O-2 : !
$
 PHASE O2GAS % 1 1 !
 CONST O2GAS : O2 : !
$ ------------------------------------------------------------------------------
$ Defaults
$
 DEFINE-SYSTEM-DEFAULT ELEMENT 2 !
 DEFAULT-COM DEFINE_SYSTEM_ELEMENT VA /- !
 TYPE-DEF % SEQ * !
 TYPE-DEF A GES AMEND_PHASE_DESCRIPTION @ MAGNETIC -3 0.28 !
 TYPE-DEF B GES AMEND_PHASE_DESCRIPTION @ MAGNETIC -1 0.4 !
 FUNCTION ZERO      298.15  0;                                         6000 N !
 FUNCTION UN_ASS    298.15  0;                                         6000 N !
 FUNCTION R         298.15  +8.31451;                                  6000 N !
 FUNCTION RTLNP     298.15  +8.31451*T*LN(1E-05*P);                    6000 N !
$ ------------------------------------------------------------------------------
$ Element data
$ ------------------------------------------------------------------------------
$ O
$
$ GHSEROO modified in unary 3.0
$
 PAR  G(O2GAS,O2),,                     +2*GHSEROO+RTLNP;,,           N 91Din !
$
$ 1/2 O2(g)
 FUNCTION GHSEROO   298.15  -3480.87-25.503038*T-11.1355*T*LN(T)
       -0.005098875*T**2+6.61845833E-07*T**3-38365*T**(-1);
      1000.00  Y  -6568.763+12.659879*T-16.8138*T*LN(T)
       -5.957975E-04*T**2+6.781E-09*T**3+262905*T**(-1);
      3300.00  Y  -13986.728+31.259624*T-18.9536*T*LN(T)
       -4.25243E-04*T**2+1.0721E-08*T**3+4383200*T**(-1);
      6000.00  N !
$ ------------------------------------------------------------------------------
$ Yb
$
$ HCP_A3 added in unary 5.0
$
 PAR  G(FCC_A1,YB:VA),,                 +GHSERYB;                2000 N 91Din !
 PAR  G(BCC_A2,YB:VA),,                 +GBCCYB;                 2000 N 91Din !
 PAR  G(HCP_A3,YB:VA),,                 +GHSERYB+5000;           2000 N 06Guo !
$PAR  G(LIQUID,YB),,                    +GLIQYB;                 2000 N 91Din !
$
 PAR  G(ION,YB+3:VA),,                  +GLIQYB;                 2000 N 91Din !
$
 FUNCTION GHSERYB   298.15  -9370.941+189.327664*T-40.0791*T*LN(T)
       +0.04227115*T**2-2.2242E-05*T**3;
       553.00  Y  -8192.154+121.065655*T-26.7591*T*LN(T)-0.00256065*T**2;
      1033.00  Y  +16034.89-89.478241*T+2.7623966*T*LN(T)
       -0.017961331*T**2+1.421719E-06*T**3-3631462*T**(-1);
      2000.00  N !
 FUNCTION GBCCYB    298.15  -965.99-21.293677*T-3.8534432*T*LN(T)
       -0.030009694*T**2+4.743871E-06*T**3-334650*T**(-1);
      1033.00  Y  -13368.113+188.313864*T-36.1079*T*LN(T);
      1097.00  Y  -3911.847+113.174165*T-25.7402233*T*LN(T)
       -0.004743348*T**2+3.63044E-07*T**3-1553668*T**(-1);
      2000.00  N !
 FUNCTION GLIQYB    298.15  +7030.788-40.615571*T-1.8061816*T*LN(T)
       -0.03250938*T**2+5.136665E-06*T**3-370554*T**(-1);
      1033.00  Y  -6445.835+186.690398*T-36.7774*T*LN(T);
      2000.00  N !
 FUNCTION GHCPYB    298.15  +GHSERYB+5000;                             2000 N !
$ ------------------------------------------------------------------------------
$ Binary system
$
$ M. Zinkevich, Prog. Mater. Sci., 52, 597-647(2007).
$
$ Checked against paper. Checked at 6000 K.
$
$ This dataset contains the Yb2O3 data from 07Zin. The O solubility in solid
$ Yb can be expected to be low. The liquid interaction was set similar to
$ Pr-O from 23Nak.
$
$ Gas phase (except O2) is not included.
$
 PAR  G(ION,YB+3:O-2),,                 +GYB2O3L;,,                   N 07Zin !
 PAR  L(ION,YB+3:O-2,VA;0),,            +50000;,,                     N Same !
 PAR  L(ION,YB+3:O-2,VA;1),,            -25000;,,                     N Same !
$
 PAR  G(C_R2O3_D53,YB+3:O-2),,          +GYB2O3C;,,                   N 07Zin !
 PAR  G(H_R2O3,YB+3:O-2),,              +GYB2O3H;,,                   N 07Zin !
$
 FUNCTION GYB2O3C   298.15  -1853511+702.7502*T-123.821*T*LN(T)
       -0.004567*T**2+5.0E+07*T**(-2);
      6000.00  N !
 FUNCTION GYB2O3A   298.15  +GYB2O3C+25165-5.293*T;                    6000 N !
 FUNCTION GYB2O3B   298.15  +GYB2O3C+15345-3.725*T;                    6000 N !
 FUNCTION GYB2O3H   298.15  +GYB2O3C+25612-9.654*T;                    6000 N !
 FUNCTION GYB2O3X   298.15  +GYB2O3C+38415-14.223*T;                   6000 N !
 FUNCTION GYB2O3L   298.15  +GYB2O3C+107451-39.875*T;                  6000 N !
$ ------------------------------------------------------------------------------
$
$
 LIST-OF-REFERENCE
 NUMBER  SOURCE
  Null   'Unknown source'
  Same   'Similar interaction as with other R elements'
  COST   'COST 507 database'
  91Din  'A.T. Dinsdale, Calphad, 15, 317-425(1991).'
  06Guo  'C. Guo, Z. Du, J. Alloys Compd., 422, 102-8(2006),
          SGTE unary database V.5.0, 2009; Yb'
  07Zin  'M. Zinkevich, Prog. Mater. Sci., 52, 597-647(2007); Yb-O'
!

File: data/databases/sgte-binary/YbTe-15Gha.tdb
$
$ Database for Yb-Te from H. Ghamri et al. 2015.
$
$ H. Ghamri, Y. Djaballah, A. Belgacem-Bouzida, 
$ J. Alloys Compd., 643, 121-28(2015).
$
$ Dataset created 2018.05.01 by Bengt Hallstedt.
$ 2021.02.05: Modified for use with GES6.
$
$ ------------------------------------------------------------------------------
 TEMP-LIM 298.15 6000.00 !
$
$ELEMENT NAME  REF. STATE               ATOMIC MASS H298-H0    S298    !
$
 ELEMENT VA   VACUUM                      0.0          0.0      0.0    ! 
 ELEMENT TE   HEXAGONAL_A8              127.60      6080.      49.221  ! 
 ELEMENT YB   FCC_A1                    173.04      6711.136   59.8312 ! 
$ ------------------------------------------------------------------------------
$ Phase definitions
$
 PHASE LIQUID:L % 1 1 !
 CONST LIQUID:L : TE YB : !
$
$ Fcc (cF4, Fm-3m) and MeX (cF8, Fm-3m)
$
 PHASE FCC_A1 %A 2 1 1 !
 CONST FCC_A1 : YB : VA : !
$
$ Bcc (cI2, Im-3m)
$
 PHASE BCC_A2 %B 2 1 3 !
 CONST BCC_A2 : YB : VA : !
$
$ Hcp (hP2, P6_3/mmc) and Me2X (NiAs-type, hP4, P6_3/mmc, B8_1)
$
 PHASE HCP_A3 %A 2 1 0.5 !
 CONST HCP_A3 : YB : VA: !
$
$ Prototype gamma-Se (hP3, P3_121)
$ The phase is named HEXAGONAL_A8 in the SGTE unary database and
$ TRIGONAL_A8 in LB.
$
 PHASE HEXAGONAL_A8 % 1 1 !
 CONST HEXAGONAL_A8 : TE : !
$
$ Prototype NaCl (cF8, Fm-3m)
$
 PHASE YBTE_B1 % 2 1 1 !
 CONST YBTE_B1 : YB : TE : !
$ ------------------------------------------------------------------------------
$ Defaults
$
 DEFINE-SYSTEM-DEFAULT ELEMENT 2 !
 DEFAULT-COM DEFINE_SYSTEM_ELEMENT VA !
 TYPE-DEF % SEQ * !
 TYPE-DEF A GES AMEND_PHASE_DESCRIPTION @ MAGNETIC -3 0.28 !
 TYPE-DEF B GES AMEND_PHASE_DESCRIPTION @ MAGNETIC -1 0.4 !
 FUNCTION ZERO      298.15  0;                                         6000 N !
 FUNCTION UN_ASS    298.15  0;                                         6000 N !
 FUNCTION R         298.15  +8.31451;                                  6000 N !
$ ------------------------------------------------------------------------------
$ Element data
$ ------------------------------------------------------------------------------
$ Te
$
$ HEXAGONAL_A8 and LIQUID revised in unary 3.0
$
 PAR  G(HEXAGONAL_A8,TE),,              +GHSERTE;                2000 N 95Dav !
 PAR  G(LIQUID,TE),,                    +GLIQTE;                 2000 N 95Dav !
$
 FUNCTION GHSERTE   298.15  -10544.679+183.372894*T-35.6687*T*LN(T)
       +0.01583435*T**2-5.240417E-06*T**3+155015*T**(-1);
       722.66  Y  +9160.595-129.265373*T+13.004*T*LN(T)
       -0.0362361*T**2+5.006367E-06*T**3-1286810*T**(-1);
      1150.00  Y  -12781.349+174.901226*T-32.5596*T*LN(T);
      1600.00  N !
 FUNCTION GLIQTE    298.15  -17554.731+685.877639*T-126.318*T*LN(T)
       +0.2219435*T**2-9.42075E-05*T**3+827930*T**(-1);
       626.49  Y  -3165763.48+46756.357*T-7196.41*T*LN(T)
       +7.09775*T**2-0.00130692833*T**3+2.58051E+08*T**(-1);
       722.66  Y  +180326.959-1500.57909*T+202.743*T*LN(T)
       -0.142016*T**2+1.6129733E-05*T**3-24238450*T**(-1);
      1150.00  Y  +19110.036-26.1929273*T+GHSERTE;
      1600.00  N !
$ ------------------------------------------------------------------------------
$ Yb
$
$ HCP_A3 added in unary 5.0
$
 PAR  G(FCC_A1,YB:VA),,                 +GHSERYB;                2000 N 91Din !
 PAR  G(BCC_A2,YB:VA),,                 +GBCCYB;                 2000 N 91Din !
 PAR  G(HCP_A3,YB:VA),,                 +GHSERYB+5000;           2000 N 06Guo !
 PAR  G(LIQUID,YB),,                    +GLIQYB;                 2000 N 91Din !
$
 FUNCTION GHSERYB   298.15  -9370.941+189.327664*T-40.0791*T*LN(T)
       +0.04227115*T**2-2.2242E-05*T**3;
       553.00  Y  -8192.154+121.065655*T-26.7591*T*LN(T)-0.00256065*T**2;
      1033.00  Y  +16034.89-89.478241*T+2.7623966*T*LN(T)
       -0.017961331*T**2+1.421719E-06*T**3-3631462*T**(-1);
      2000.00  N !
 FUNCTION GBCCYB    298.15  -965.99-21.293677*T-3.8534432*T*LN(T)
       -0.030009694*T**2+4.743871E-06*T**3-334650*T**(-1);
      1033.00  Y  -13368.113+188.313864*T-36.1079*T*LN(T);
      1097.00  Y  -3911.847+113.174165*T-25.7402233*T*LN(T)
       -0.004743348*T**2+3.63044E-07*T**3-1553668*T**(-1);
      2000.00  N !
 FUNCTION GLIQYB    298.15  +7030.788-40.615571*T-1.8061816*T*LN(T)
       -0.03250938*T**2+5.136665E-06*T**3-370554*T**(-1);
      1033.00  Y  -6445.835+186.690398*T-36.7774*T*LN(T);
      2000.00  N !
 FUNCTION GHCPYB    298.15  +GHSERYB+5000;                             2000 N !
$ ------------------------------------------------------------------------------
$ Binary system
$
$ H. Ghamri, Y. Djaballah, A. Belgacem-Bouzida, 
$ J. Alloys Compd., 643, 121-28(2015).
$
$ Checked against paper and author's tdb. Checked at 6000 K.
$
 PAR  L(LIQUID,TE,YB;0),,               -163435-81.639*T;,,           N 15Gha !
 PAR  L(LIQUID,TE,YB;1),,               -1930-37.514*T;,,             N 15Gha !
$
 PAR  G(YBTE_B1,YB:TE),,                +GHSERYB+GHSERTE
             -309918+40.42*T;,,                                       N 15Gha !
$ ------------------------------------------------------------------------------
$
$
 LIST-OF-REFERENCE
 NUMBER  SOURCE
  Null   'Unknown source'
  Same   'Same or similar interaction as in the corresponding stable phase'
  COST   'COST 507 database'
  91Din  'A.T. Dinsdale, Calphad, 15, 317-425(1991).'
  95Dav  'A.V. Davydov, M.H. Rand, B.B. Argent, Calphad, 19, 375-87(1995),
          SGTE unary database V.3.0, 1996; Te'
  06Guo  'C. Guo, Z. Du, J. Alloys Compd., 422, 102-8(2006),
          SGTE unary database V.5.0, 2009; Yb'
  15Gha  'H. Ghamri, Y. Djaballah, A. Belgacem-Bouzida, 
          J. Alloys Compd., 643, 121-28(2015); Yb-Te'
!

File: data/databases/sgte-binary/YbTe-15Wan.tdb
$
$ Database for Yb-Te from J. Wang et al. 2015.
$
$ J. Wang, Y. Yuan, C. Li, C. Guo, Z. Du, B. Wu, Calphad, 51, 306-13(2015).
$
$ Dataset created 2018.05.01 by Bengt Hallstedt.
$ 2021.02.05: Modified for use with GES6.
$
$ Old unary data for Te were used in the paper. With current Te data (used here)
$ the melting temperature of YbTe decreases by about 20 K.
$
$ ------------------------------------------------------------------------------
 TEMP-LIM 298.15 6000.00 !
$
$ELEMENT NAME  REF. STATE               ATOMIC MASS H298-H0    S298    !
$
 ELEMENT VA   VACUUM                      0.0          0.0      0.0    ! 
 ELEMENT TE   HEXAGONAL_A8              127.60      6080.      49.221  ! 
 ELEMENT YB   FCC_A1                    173.04      6711.136   59.8312 ! 
$ ------------------------------------------------------------------------------
$ Species
$
 SPECIE  YBTE                               YB1TE1 !
$ ------------------------------------------------------------------------------
$ Phase definitions
$
 PHASE LIQUID:L % 1 1 !
 CONST LIQUID:L : TE YB YBTE : !
$
$ Fcc (cF4, Fm-3m) and MeX (cF8, Fm-3m)
$
 PHASE FCC_A1 %A 2 1 1 !
 CONST FCC_A1 : YB : VA : !
$
$ Bcc (cI2, Im-3m)
$
 PHASE BCC_A2 %B 2 1 3 !
 CONST BCC_A2 : YB : VA : !
$
$ Hcp (hP2, P6_3/mmc) and Me2X (NiAs-type, hP4, P6_3/mmc, B8_1)
$
 PHASE HCP_A3 %A 2 1 0.5 !
 CONST HCP_A3 : YB : VA: !
$
$ Prototype gamma-Se (hP3, P3_121)
$ The phase is named HEXAGONAL_A8 in the SGTE unary database and
$ TRIGONAL_A8 in LB.
$
 PHASE HEXAGONAL_A8 % 1 1 !
 CONST HEXAGONAL_A8 : TE : !
$
$ Prototype NaCl (cF8, Fm-3m)
$
 PHASE YBTE_B1 % 2 1 1 !
 CONST YBTE_B1 : YB : TE : !
$ ------------------------------------------------------------------------------
$ Defaults
$
 DEFINE-SYSTEM-DEFAULT ELEMENT 2 !
 DEFAULT-COM DEFINE_SYSTEM_ELEMENT VA !
 TYPE-DEF % SEQ * !
 TYPE-DEF A GES AMEND_PHASE_DESCRIPTION @ MAGNETIC -3 0.28 !
 TYPE-DEF B GES AMEND_PHASE_DESCRIPTION @ MAGNETIC -1 0.4 !
 FUNCTION ZERO      298.15  0;                                         6000 N !
 FUNCTION UN_ASS    298.15  0;                                         6000 N !
 FUNCTION R         298.15  +8.31451;                                  6000 N !
$ ------------------------------------------------------------------------------
$ Element data
$ ------------------------------------------------------------------------------
$ Te
$
$ HEXAGONAL_A8 and LIQUID revised in unary 3.0
$
 PAR  G(HEXAGONAL_A8,TE),,              +GHSERTE;                2000 N 95Dav !
 PAR  G(LIQUID,TE),,                    +GLIQTE;                 2000 N 95Dav !
$
 FUNCTION GHSERTE   298.15  -10544.679+183.372894*T-35.6687*T*LN(T)
       +0.01583435*T**2-5.240417E-06*T**3+155015*T**(-1);
       722.66  Y  +9160.595-129.265373*T+13.004*T*LN(T)
       -0.0362361*T**2+5.006367E-06*T**3-1286810*T**(-1);
      1150.00  Y  -12781.349+174.901226*T-32.5596*T*LN(T);
      1600.00  N !
 FUNCTION GLIQTE    298.15  -17554.731+685.877639*T-126.318*T*LN(T)
       +0.2219435*T**2-9.42075E-05*T**3+827930*T**(-1);
       626.49  Y  -3165763.48+46756.357*T-7196.41*T*LN(T)
       +7.09775*T**2-0.00130692833*T**3+2.58051E+08*T**(-1);
       722.66  Y  +180326.959-1500.57909*T+202.743*T*LN(T)
       -0.142016*T**2+1.6129733E-05*T**3-24238450*T**(-1);
      1150.00  Y  +19110.036-26.1929273*T+GHSERTE;
      1600.00  N !
$ ------------------------------------------------------------------------------
$ Yb
$
$ HCP_A3 added in unary 5.0
$
 PAR  G(FCC_A1,YB:VA),,                 +GHSERYB;                2000 N 91Din !
 PAR  G(BCC_A2,YB:VA),,                 +GBCCYB;                 2000 N 91Din !
 PAR  G(HCP_A3,YB:VA),,                 +GHSERYB+5000;           2000 N 06Guo !
 PAR  G(LIQUID,YB),,                    +GLIQYB;                 2000 N 91Din !
$
 FUNCTION GHSERYB   298.15  -9370.941+189.327664*T-40.0791*T*LN(T)
       +0.04227115*T**2-2.2242E-05*T**3;
       553.00  Y  -8192.154+121.065655*T-26.7591*T*LN(T)-0.00256065*T**2;
      1033.00  Y  +16034.89-89.478241*T+2.7623966*T*LN(T)
       -0.017961331*T**2+1.421719E-06*T**3-3631462*T**(-1);
      2000.00  N !
 FUNCTION GBCCYB    298.15  -965.99-21.293677*T-3.8534432*T*LN(T)
       -0.030009694*T**2+4.743871E-06*T**3-334650*T**(-1);
      1033.00  Y  -13368.113+188.313864*T-36.1079*T*LN(T);
      1097.00  Y  -3911.847+113.174165*T-25.7402233*T*LN(T)
       -0.004743348*T**2+3.63044E-07*T**3-1553668*T**(-1);
      2000.00  N !
 FUNCTION GLIQYB    298.15  +7030.788-40.615571*T-1.8061816*T*LN(T)
       -0.03250938*T**2+5.136665E-06*T**3-370554*T**(-1);
      1033.00  Y  -6445.835+186.690398*T-36.7774*T*LN(T);
      2000.00  N !
 FUNCTION GHCPYB    298.15  +GHSERYB+5000;                             2000 N !
$ ------------------------------------------------------------------------------
$ Binary system
$
$ J. Wang, Y. Yuan, C. Li, C. Guo, Z. Du, B. Wu, Calphad, 51, 306-13(2015).
$
$ Checked against paper and author's tdb. Checked at 6000 K.
$
$ Old unary data for Te were used in the paper. With current Te data (used here)
$ the melting temperature of YbTe decreases by about 20 K.
$
 PAR  G(LIQUID,YBTE),,                  +GLIQYB+GLIQTE
             -185936+2.84333*T;,,                                     N 15Wan !
 PAR  L(LIQUID,TE,YBTE;0),,             -51194.8-1.73272*T;,,         N 15Wan !
 PAR  L(LIQUID,TE,YBTE;1),,             +20000-15*T;,,                N 15Wan !
 PAR  L(LIQUID,TE,YBTE;2),,             -15000;,,                     N 15Wan !
 PAR  L(LIQUID,YB,YBTE;0),,             -20167.84-8.5903*T;,,         N 15Wan !
 PAR  L(LIQUID,YB,YBTE;1),,             +36563-23*T;,,                N 15Wan !
$
 PAR  G(YBTE_B1,YB:TE),,                +GHSERYB+GHSERTE
             -310698+44.2306*T;,,                                     N 15Wan !
$ ------------------------------------------------------------------------------
$
$
 LIST-OF-REFERENCE
 NUMBER  SOURCE
  Null   'Unknown source'
  Same   'Same or similar interaction as in the corresponding stable phase'
  COST   'COST 507 database'
  91Din  'A.T. Dinsdale, Calphad, 15, 317-425(1991).'
  95Dav  'A.V. Davydov, M.H. Rand, B.B. Argent, Calphad, 19, 375-87(1995),
          SGTE unary database V.3.0, 1996; Te'
  06Guo  'C. Guo, Z. Du, J. Alloys Compd., 422, 102-8(2006),
          SGTE unary database V.5.0, 2009; Yb'
  15Wan  'J. Wang, Y. Yuan, C. Li, C. Guo, Z. Du, B. Wu,
          Calphad, 51, 306-13(2015); Yb-Te'
!
