Repository: orchid-calphad/orchid-project.org

# orchid-project.org

Website and released data of **ORCHID** (Open Repository for CALPHAD Hypotheses, Intelligence, and Discovery),
served by GitHub Pages at https://orchid-project.org. Releases are archived on Zenodo (one DOI per version).

- `index.html`, `catalog/`, `best-practices.html` — static, self-contained pages (generated in the ORCHID tooling).
- `data/` — released data: catalog, redistributable TDB files, convex hulls. Licences: `data/LICENSES.md`, `data/NOTICE.md`.
- `llms.txt`, `data/croissant.json`, `CITATION.cff`, `.zenodo.json` — machine-readable metadata.

Only data with clear redistribution rights are published.

File: data/databases/sgte-binary/ZnAs-15Gha.tdb
$
$ Database for Zn-As from M. Ghasemi and J. Johansson 2015.
$
$ M. Ghasemi, J. Johansson, J. Alloys Compd., 638, 95-102(2015).
$
$ Dataset created 2019.03.16 by Bengt Hallstedt.
$ 2021.02.07: Modified for use with GES6.
$
$ Note! The Zn3As2 associate is actually Zn0.6As0.4.
$
$ Incorrect data used for hcp-Zn in the paper.
$
$ Gibbs energies of intermetallic compounds were adjusted. After correction
$ invariant equilibria differ by up to 6 K.
$
$ ------------------------------------------------------------------------------
 TEMP-LIM 298.15 6000.00 !
$
$ELEMENT NAME  REF. STATE               ATOMIC MASS H298-H0    S298    !
$
 ELEMENT VA   VACUUM                      0.0          0.0      0.0    ! 
 ELEMENT AS   RHOMBOHEDRAL_A7            74.922     5117.032   35.6895 ! 
 ELEMENT ZN   HCP_A3                     65.38      5657.0     41.63   ! 
$ ------------------------------------------------------------------------------
$ Species
$
 SPECIE  ZN3AS2                             ZN0.6AS0.4 !
$ ------------------------------------------------------------------------------
$ Phase definitions
$
 PHASE LIQUID:L % 1 1 !
 CONST LIQUID:L : AS ZN ZN3AS2 : !
$
$ Fcc (cF4, Fm-3m) and MeX (cF8, Fm-3m)
$
 PHASE FCC_A1 %A 2 1 1 !
 CONST FCC_A1 : AS ZN : VA : !
$
$ Bcc (cI2, Im-3m)
$
 PHASE BCC_A2 %B 2 1 3 !
 CONST BCC_A2 : AS ZN : VA : !
$
$ Hcp (hP2, P6_3/mmc) and Me2X (NiAs-type, hP4, P6_3/mmc, B8_1)
$
 PHASE HCP_A3 %A 2 1 0.5 !
 CONST HCP_A3 : AS ZN% : VA : !
$
$ Prototype alpha-As (hR2, R-3m)
$
 PHASE RHOMBOHEDRAL_A7 % 1 1 !
 CONST RHOMBOHEDRAL_A7 : AS% ZN : !
$
$ Prototype Cd3As2 (tI160, I4_1cd, 110)
$
 PHASE ZN3AS2_RT % 2 3 2 !
 CONST ZN3AS2_RT : ZN : AS : !
$
$ Prototype Zn3P2 (tP40, P4_2/nmc)
$
 PHASE ZN3AS2_D59 % 2 3 2 !
 CONST ZN3AS2_D59 : ZN : AS : !
$
$ Prototype CaF2 (cF12, Fm-3m)
$
 PHASE ZN3AS2_C1 % 2 3 2 !
 CONST ZN3AS2_C1 : ZN : AS : !
$
$ Prototype ZnAs2 (mP24, P2_1/c)
$
 PHASE ZNAS2 % 2 1 2 !
 CONST ZNAS2 : ZN% AS : AS : !
$ ------------------------------------------------------------------------------
$ Defaults
$
 DEFINE-SYSTEM-DEFAULT ELEMENT 2 !
 DEFAULT-COM DEFINE_SYSTEM_ELEMENT VA !
 TYPE-DEF % SEQ * !
 TYPE-DEF A GES AMEND_PHASE_DESCRIPTION @ MAGNETIC -3 0.28 !
 TYPE-DEF B GES AMEND_PHASE_DESCRIPTION @ MAGNETIC -1 0.4 !
 FUNCTION ZERO      298.15  0;                                         6000 N !
 FUNCTION UN_ASS    298.15  0;                                         6000 N !
 FUNCTION R         298.15  +8.31451;                                  6000 N !
$ ------------------------------------------------------------------------------
$ Element data
$ ------------------------------------------------------------------------------
$ As
$
$ RED_P added in unary 4.4
$
 PAR  G(RHOMBOHEDRAL_A7,AS),,           +GHSERAS;                1200 N 91Din !
 PAR  G(FCC_A1,AS:VA),,                 +GHSERAS+24874-14.74*T;  1200 N 91Din !
 PAR  G(BCC_A2,AS:VA),,                 +GHSERAS+24874-16.1*T;   1200 N 91Din !
 PAR  G(HCP_A3,AS:VA),,                 +GHSERAS+24874-14*T;     1200 N 91Din !
$PAR  G(RED_P,AS),,                     +GHSERAS+5782-3.85466*T; 1200 N 01SGUN !
 PAR  G(LIQUID,AS),,                    +GHSERAS
             +24442.9-22.424679*T;                               1200 N 91Din !
$
 PAR  G(ZNAS2,AS:AS),,                  +3*GHSERAS+38.3*T;,,          N 15Gha !
$
 FUNCTION GHSERAS   298.15  -7270.447+122.211069*T-23.3144*T*LN(T)
       -0.00271613*T**2+11600*T**(-1);
      1090.00  Y  -10454.913+163.457433*T-29.216037*T*LN(T);
      1200.00  N !
 FUNCTION GLIQAS    298.15  +GHSERAS+24442.9-22.424679*T;              6000 N !
 FUNCTION GHCPAS    298.15  +GHSERAS+24874-14*T;                       6000 N !
$ ------------------------------------------------------------------------------
$ Zn
$
$ BCT_A5 and DIAMOND_A4 added in unary 3.0
$ HCP_A3 revised in unary 4.1 (due to introduction of HCP_ZN)
$ RHOMBOHEDRAL_A7 and TETRAGONAL_A6 added in unary 4.1
$ TETRAGONAL_A6 revised in unary 4.4
$ CBCC_A12 and CUB_A13 added in unary 4.4
$ HCP_A3 and LIQUID modified in unary 5.0 (melting T and coefficients adjusted)
$ RHOMBO_A10 added in unary 5.0
$
$ Pure Zn restored as HCP_A3
$
 PAR  G(HCP_A3,ZN:VA),,                 +GHSERZN;                1700 N 91Din !
$PAR  G(HCP_A3,ZN:VA),,                 +GHSERZN
$            +2969.82-1.56968*T;                                 1700 N 93Kow !
 PAR  G(FCC_A1,ZN:VA),,                 +GHSERZN
             +2969.82-1.56968*T;                                 1700 N 91Din !
 PAR  G(BCC_A2,ZN:VA),,                 +GHSERZN
             +2886.96-2.5104*T;                                  1700 N 91Din !
$PAR  G(DIAMOND_A4,ZN),,                +GHSERZN+30*T;           1700 N SGCOST !
$PAR  G(BCT_A5,ZN),,                    +GHSERZN
$            +2886.96-2.5104*T;                                  1700 N SGCOST !
$PAR  G(TETRAGONAL_A6,ZN),,             +GHSERZN+4184;           1700 N 96Lee !
$PAR  G(TETRAGONAL_A6,ZN),,             +GHSERZN
$            +2886.96-2.5104*T;                                  1700 N 99SGUN !
 PAR  G(RHOMBOHEDRAL_A7,ZN),,           +GHSERZN+2300+11.5*T;    1700 N 99SGUN !
$PAR  G(RHOMBO_A10,ZN),,                +GLIQZN-2000+10*T;       1700 N 98Han !
$PAR  G(CBCC_A12,ZN:VA),,               +GHSERZN+2000;           1700 N 01Mie !
$PAR  G(CUB_A13,ZN:VA),,                +GHSERZN+2000;           1700 N 01Mie !
 PAR  G(LIQUID,ZN),,                    +GLIQZN;                 1700 N 91Din !
$
 FUNCTION GHSERZN   298.15  -7285.787+118.470069*T-23.701314*T*LN(T)
       -0.001712034*T**2-1.264963E-06*T**3;
       692.677 Y  -11070.546+172.345644*T-31.38*T*LN(T)+4.7047E+26*T**(-9);
      1700.00  N !
 FUNCTION GLIQZN    298.15  +7157.222-10.29305*T+GHSERZN-3.58949E-19*T**7;
       692.677 Y  -3620.385+161.60854*T-31.38*T*LN(T);
      1700.00  N !
 FUNCTION GBCCZN    298.15  +GHSERZN+2886.96-2.5104*T;                 6000 N !
 FUNCTION GFCCZN    298.15  +GHSERZN+2969.82-1.56968*T;                6000 N !
$ ------------------------------------------------------------------------------
$ Binary system
$
$ M. Ghasemi, J. Johansson, J. Alloys Compd., 638, 95-102(2015).
$
$ Checked against paper. Checked at 6000 K.
$
$ Note! The Zn3As2 associate is actually Zn0.6As0.4.
$
$ Incorrect data used for hcp-Zn in the paper.
$
$ Gibbs energies of intermetallic compounds were adjusted. After correction
$ invariant equilibria differ by up to 6 K.
$
 PAR  G(LIQUID,ZN3AS2),,                +0.6*GLIQZN+0.4*GLIQAS
             -8060-5.69*T;,,                                          N 15Gha !
 PAR  L(LIQUID,AS,ZN3AS2;0),,           -22550+17.6*T;,,              N 15Gha !
 PAR  L(LIQUID,AS,ZN3AS2;1),,           +911+5.66*T;,,                N 15Gha !
 PAR  L(LIQUID,AS,ZN3AS2;2),,           +5785;,,                      N 15Gha !
 PAR  L(LIQUID,ZN,ZN3AS2;0),,           +36800-19.3*T;,,              N 15Gha !
$
 PAR  L(HCP_A3,AS,ZN:VA;0),,            +25000;,,                     N 15Gha !
 PAR  L(RHOMBOHEDRAL_A7,AS,ZN;0),,      +25000;,,                     N 15Gha !
$
 PAR  G(ZN3AS2_RT,ZN:AS),,              +3*GFCCZN+2*GHSERAS
             -68500+9.48*T-2900;,,                                    N 15Gha !
 PAR  G(ZN3AS2_D59,ZN:AS),,             +3*GFCCZN+2*GHSERAS
             -36250-60.235*T-2900;,,                                  N 15Gha !
 PAR  G(ZN3AS2_C1,ZN:AS),,              +3*GFCCZN+2*GHSERAS
             -22700-74.9*T-2900;,,                                    N 15Gha !
 PAR  G(ZNAS2,ZN:AS),,                  +GFCCZN+2*GHSERAS
             -44870-1.765*T-1300;,,                                   N 15Gha !
$
$ Metastable
$
 PAR  L(FCC_A1,AS,ZN:VA;0),,            +25000;,,                     N Same !
 PAR  L(BCC_A2,AS,ZN:VA;0),,            +25000;,,                     N Same !
$ ------------------------------------------------------------------------------
$
$
 LIST-OF-REFERENCE
 NUMBER  SOURCE
  Null   'Unknown source'
  Same   'Same or similar interaction as in the corresponding stable phase'
  REFLAV 'Laves phase convention: G(LAVES,X:X)=+3*GHSERXX+15000'
  SGCOST 'COST 507 database, SGTE unary database V.3.0, 1996; Al, B, Nd, Ti, Zn'
  91Din  'A.T. Dinsdale, Calphad, 15, 317-425(1991).'
  93Kow  'M. Kowalski, P.J. Spencer, J. Phase Equilib., 14, 432-38 (1993),
          SGTE unary database V.4.1, 1999; Zn'
  96Lee  'B.-J. Lee, Calphad, 20, 471-80(1996)
          SGTE unary database V.4.4, 2001; Zn'
  98Han  'S.C. Hansen, Calphad, 22, 359-73(1998),
          SGTE unary database V.5.0, 2009; Zn'
  99SGUN 'SGTE unary database V.4.1, 1999.'
  01Mie  'J. Miettinen, Calphad, 25, 43-58(2001),
          SGTE unary database V.4.4, 2001; Sn, Zn'
  01SGUN 'SGTE unary database V.4.4, 2001.'
  15Gha  'M. Ghasemi, J. Johansson, J. Alloys Compd., 638, 95-102(2015); Zn-As'
!

File: data/databases/sgte-binary/ZnB-13Che.tdb
$
$ Database for Zn-B from Z. Chen et al. 2013.
$
$ Z. Chen, F. Yin, M. Zhao, Z. Li, J. Phase Equilib. Diffus., 34, 366-74(2013).
$
$ Dataset created 2019.03.16 by Bengt Hallstedt.
$ 2021.02.07: Modified for use with GES6.
$
$ ------------------------------------------------------------------------------
 TEMP-LIM 298.15 6000.00 !
$
$ELEMENT NAME  REF. STATE               ATOMIC MASS H298-H0    S298    !
$
 ELEMENT VA   VACUUM                      0.0          0.0      0.0    ! 
 ELEMENT B    BETA_RHOMBO_B              10.81      1222.0      5.9    ! 
 ELEMENT ZN   HCP_A3                     65.38      5657.0     41.63   ! 
$ ------------------------------------------------------------------------------
$ Species
$
 SPECIE  B2                                 B2 !
$ ------------------------------------------------------------------------------
$ Phase definitions
$
 PHASE LIQUID:L % 1 1 !
 CONST LIQUID:L : B ZN : !
$
$ Fcc (cF4, Fm-3m) and MeX (cF8, Fm-3m)
$
 PHASE FCC_A1 %A 2 1 1 !
 CONST FCC_A1 : ZN : VA : !
$
$ Bcc (cI2, Im-3m)
$
 PHASE BCC_A2 %B 2 1 3 !
 CONST BCC_A2 : ZN : VA : !
$
$ Hcp (hP2, P6_3/mmc) and Me2X (NiAs-type, hP4, P6_3/mmc, B8_1)
$
 PHASE HCP_A3 %A 2 1 0.5 !
 CONST HCP_A3 : ZN : VA : !
$
$ Prototype alpha-B (hR12, R-3m)
$
 PHASE ALPHA_RHOMBO_B % 1 1 !
 CONST ALPHA_RHOMBO_B : B : !
$
$ Prototype beta-B (hR105, R-3m)
$
 PHASE BETA_RHOMBO_B % 1 1 !
 CONST BETA_RHOMBO_B : B : !
$
 PHASE GAS:G % 1 1 !
 CONST GAS:G : B B2 ZN : !
$ ------------------------------------------------------------------------------
$ Defaults
$
 DEFINE-SYSTEM-DEFAULT ELEMENT 2 !
 DEFAULT-COM DEFINE_SYSTEM_ELEMENT VA !
 TYPE-DEF % SEQ * !
 TYPE-DEF A GES AMEND_PHASE_DESCRIPTION @ MAGNETIC -3 0.28 !
 TYPE-DEF B GES AMEND_PHASE_DESCRIPTION @ MAGNETIC -1 0.4 !
 FUNCTION ZERO      298.15  0;                                         6000 N !
 FUNCTION UN_ASS    298.15  0;                                         6000 N !
 FUNCTION R         298.15  +8.31451;                                  6000 N !
 FUNCTION RTLNP     298.15  +8.31451*T*LN(1E-05*P);                    6000 N !
$ ------------------------------------------------------------------------------
$ Element data
$ ------------------------------------------------------------------------------
$ B
$
$ FCC_A1, HCP_A3, DIAMOND_A4 and GRAPHITE added in unary 3.0
$ BCC_A2 added in unary 4.1
$ GRAPHITE revised in unary 4.4 (using the value from COST 507)
$ FCC_A1, BCC_A2 and HCP_A3 removed in unary 5.0
$ ALPHA_RHOMBO_B added in unary 5.0
$
$ FCC_A1, BCC_A2 and HCP_A3 still in SGSOL 5.0
$ The value for FCC_A1 in COST (and SGTE) is possibly incorrect.
$
 PAR  G(BETA_RHOMBO_B,B),,              +GHSERBB;,,                   N 91Din !
 PAR  G(ALPHA_RHOMBO_B,B),,             +GALPBB;,,                    N 09SGUN !
$PAR  G(FCC_A1,B:VA),,                  +GHSERBB+43514-12.217*T;,,    N SGCOST !
$PAR  G(FCC_A1,B:VA),,                  +GHSERBB+50208-13.472*T;,,    N 94Hal !
$PAR  G(BCC_A2,B:VA),,                  +GHSERBB+43514-12.217*T;,,    N 94Hal !
$PAR  G(HCP_A3,B:VA),,                  +GHSERBB+50208-9.706*T;,,     N SGCOST !
$PAR  G(GRAPHITE,B),,                   +GHSERBB+10000-2*T;,,         N SGCOST !
$PAR  G(GRAPHITE,B),,                   +GHSERBB+5000;,,              N 96SGUN !
$PAR  G(DIAMOND_A4,B),,                 +GHSERBB+10;,,                N 99SGUN !
$PAR  G(DIAMOND_A4,B),,                 +GHSERBB+20;,,                N COST !
$PAR  G(DIAMOND_A4,B),,                 +GHSERBB;,,                   N 96SGUN !
 PAR  G(LIQUID,B),,                     +GLIQBB;,,                    N 91Din !
$
 PAR  G(GAS,B),,                        +F1389T+RTLNP;,,              N 97SUB !
 PAR  G(GAS,B2),,                       +F1921T+RTLNP;,,              N 97SUB !
$
 FUNCTION GHSERBB   298.15  -7735.284+107.111864*T-15.6641*T*LN(T)
       -0.006864515*T**2+6.18878E-07*T**3+370843*T**(-1);
      1100.00  Y  -16649.474+184.801744*T-26.6047*T*LN(T)
       -7.9809E-04*T**2-2.556E-08*T**3+1748270*T**(-1);
      2348.00  Y  -36667.582+231.336244*T-31.5957527*T*LN(T)
       -0.00159488*T**2+1.34719E-07*T**3+11205883*T**(-1);
      3000.00  Y  -21530.653+222.396264*T-31.4*T*LN(T);
      6000.00  N !
 FUNCTION GALPBB    298.15  -6076.24+86.648762*T-12.942464*T*LN(T)
       -7.089468E-3*T**2+0.659896E-6*T**3-45*T**(-1);
      1400.00  Y  +28477.506-106.789208*T+12.1072478*T*LN(T)
       -13.316875E-3*T**2+0.706895E-6*T**3-8002403*T**(-1);
      3000.00  Y  -25699.64+225.127135*T-31.4*T*LN(T);
      6000.00  N !
 FUNCTION GLIQBB    298.15  +48458.559-20.268025*T+GHSERBB;
       500.00  Y  +41119.703+82.101722*T-14.9827763*T*LN(T)
       -0.007095669*T**2+5.07347E-07*T**3+335484*T**(-1);
      2348.00  Y  +28842.012+200.94731*T-31.4*T*LN(T);
      3000.00  Y  +50372.665-21.448954*T+GHSERBB;
      6000.00  N !
 FUNCTION GFCCBB    298.15  +GHSERBB+43514-12.217*T;                   6000 N !
 FUNCTION GBCCBB    298.15  +GHSERBB+43514-12.217*T;                   6000 N !
$ B(g)
 FUNCTION F1389T    298.15 +558741.08-13.3403636*T-20.91611*T*LN(T)
       +7.20885E-05*T**2-5.63569667E-09*T**3+4306.9065*T**(-1);
      4800.00  Y  +593321.479-80.4363028*T-13.38924*T*LN(T)
       -5.13201E-04*T**2-2.51243833E-09*T**3-26985320*T**(-1);
     10000.00  N !
$ B2(g)
 FUNCTION F1921T    298.15 +829926.969-93.2007048*T-13.63395*T*LN(T)
       -0.033960835*T**2+7.30767333E-06*T**3-67153.4*T**(-1);
       600.00  Y  +815354.412+137.902601*T-49.68482*T*LN(T)
       +0.00543292*T**2-7.11178167E-07*T**3+1030739.5*T**(-1);
      1400.00  Y  +823475.255+55.7356689*T-37.91694*T*LN(T)
       -0.001645613*T**2+5.37223333E-08*T**3+105366.3*T**(-1);
      6000.00  N !
$ ------------------------------------------------------------------------------
$ Zn
$
$ BCT_A5 and DIAMOND_A4 added in unary 3.0
$ HCP_A3 revised in unary 4.1 (due to introduction of HCP_ZN)
$ RHOMBOHEDRAL_A7 and TETRAGONAL_A6 added in unary 4.1
$ TETRAGONAL_A6 revised in unary 4.4
$ CBCC_A12 and CUB_A13 added in unary 4.4
$ HCP_A3 and LIQUID modified in unary 5.0 (melting T and coefficients adjusted)
$ RHOMBO_A10 added in unary 5.0
$
$ Pure Zn restored as HCP_A3
$
 PAR  G(HCP_A3,ZN:VA),,                 +GHSERZN;                1700 N 91Din !
$PAR  G(HCP_A3,ZN:VA),,                 +GHSERZN
$            +2969.82-1.56968*T;                                 1700 N 93Kow !
 PAR  G(FCC_A1,ZN:VA),,                 +GHSERZN
             +2969.82-1.56968*T;                                 1700 N 91Din !
 PAR  G(BCC_A2,ZN:VA),,                 +GHSERZN
             +2886.96-2.5104*T;                                  1700 N 91Din !
$PAR  G(DIAMOND_A4,ZN),,                +GHSERZN+30*T;           1700 N SGCOST !
$PAR  G(BCT_A5,ZN),,                    +GHSERZN
$            +2886.96-2.5104*T;                                  1700 N SGCOST !
$PAR  G(TETRAGONAL_A6,ZN),,             +GHSERZN+4184;           1700 N 96Lee !
$PAR  G(TETRAGONAL_A6,ZN),,             +GHSERZN
$            +2886.96-2.5104*T;                                  1700 N 99SGUN !
$PAR  G(RHOMBOHEDRAL_A7,ZN),,           +GHSERZN+2300+11.5*T;    1700 N 99SGUN !
$PAR  G(RHOMBO_A10,ZN),,                +GLIQZN-2000+10*T;       1700 N 98Han !
$PAR  G(CBCC_A12,ZN:VA),,               +GHSERZN+2000;           1700 N 01Mie !
$PAR  G(CUB_A13,ZN:VA),,                +GHSERZN+2000;           1700 N 01Mie !
 PAR  G(LIQUID,ZN),,                    +GLIQZN;                 1700 N 91Din !
$
 PAR  G(GAS,ZN),,                       +F15669T+RTLNP;,,             N 97SUB !
$
 FUNCTION GHSERZN   298.15  -7285.787+118.470069*T-23.701314*T*LN(T)
       -0.001712034*T**2-1.264963E-06*T**3;
       692.677 Y  -11070.546+172.345644*T-31.38*T*LN(T)+4.7047E+26*T**(-9);
      1700.00  N !
 FUNCTION GLIQZN    298.15  +7157.222-10.29305*T+GHSERZN-3.58949E-19*T**7;
       692.677 Y  -3620.385+161.60854*T-31.38*T*LN(T);
      1700.00  N !
 FUNCTION GBCCZN    298.15  +GHSERZN+2886.96-2.5104*T;                 6000 N !
$ Zn(g)
 FUNCTION F15669T   298.15  +124152.804-21.0289705*T-20.897*T*LN(T)
       +6.65E-05*T**2-5.58E-09*T**3+3335*T**(-1);
      4300.00  Y  +104038.336+64.4573277*T-31.558*T*LN(T)
       +0.00230425*T**2-8.82333333E-08*T**3+5389360*T**(-1);
      8200.00  Y  +681283.394-922.574931*T+78.50201*T*LN(T)
       -0.0070638*T**2+6.18466667E-08*T**3-5.65175E+08*T**(-1);
     10000.00  N !
$ ------------------------------------------------------------------------------
$ Binary system
$
$ Z. Chen, F. Yin, M. Zhao, Z. Li, J. Phase Equilib. Diffus., 34, 366-74(2013).
$
$ Checked against paper. Checked at 6000 K.
$
 PAR  L(LIQUID,B,ZN;0),,                +91314.2-66.6819*T;,,         N 13Che !
$ ------------------------------------------------------------------------------
$
$
 LIST-OF-REFERENCE
 NUMBER  SOURCE
  Null   'Unknown source'
  Same   'Same or similar interaction as in the corresponding stable phase'
  REFLAV 'Laves phase convention: G(LAVES,X:X)=+3*GHSERXX+15000'
  COST   'COST 507 database'
  SGCOST 'COST 507 database, SGTE unary database V.3.0, 1996; Al, B, Nd, Ti, Zn'
  91Din  'A.T. Dinsdale, Calphad, 15, 317-425(1991).'
  93Kow  'M. Kowalski, P.J. Spencer, J. Phase Equilib., 14, 432-38 (1993),
          SGTE unary database V.4.1, 1999; Zn'
  94Hal  'B. Hallemans, P. Wollants, J.R. Roos,
          Z. Metallkd., 85, 676-82(1994), SGTE unary database V.4.1, 1999; B'
  96Lee  'B.-J. Lee, Calphad, 20, 471-80(1996)
          SGTE unary database V.4.4, 2001; Zn'
  96SGUN 'SGTE unary database V.3.0, 1996.'
  97SUB  'SGTE Substance Database, version 1997'
  98Han  'S.C. Hansen, Calphad, 22, 359-73(1998),
          SGTE unary database V.5.0, 2009; Zn'
  99SGUN 'SGTE unary database V.4.1, 1999.'
  01Mie  'J. Miettinen, Calphad, 25, 43-58(2001),
          SGTE unary database V.4.4, 2001; Sn, Zn'
  09SGUN 'SGTE unary database V.5.0, 2009.'
  13Che  'Z. Chen, F. Yin, M. Zhao, Z. Li,
          J. Phase Equilib. Diffus., 34, 366-74(2013); Zn-B'
!

File: data/databases/sgte-binary/ZnC-05Ham-LB.tdb
$
$ Database for Zn-C from M. Hamalainen and I. Isomaki 2005
$ (Included in LB Vol. 5)
$
$ M. Hamalainen, I. Isomaki, J. Alloys Compd., 392, 220-24(2005).
$
$ Dataset created 2015.03.22 by Bengt Hallstedt.
$ 2021.02.07: Modified for use with GES6.
$
$ ------------------------------------------------------------------------------
 TEMP-LIM 298.15 6000.00 !
$
$ELEMENT NAME  REF. STATE               ATOMIC MASS H298-H0    S298    !
$
 ELEMENT VA   VACUUM                      0.0          0.0      0.0    ! 
 ELEMENT C    GRAPHITE                   12.011     1054.0      5.7423 ! 
 ELEMENT ZN   HCP_A3                     65.38      5657.0     41.63   ! 
$ ------------------------------------------------------------------------------
$ Phase definitions
$
 PHASE LIQUID:L % 1 1 !
 CONST LIQUID:L : C ZN : !
$
$ Fcc (cF4, Fm-3m) and MeX (cF8, Fm-3m)
$
 PHASE FCC_A1 %A 2 1 1 !
 CONST FCC_A1 : ZN : C VA% : !
$
$ Bcc (cI2, Im-3m)
$
 PHASE BCC_A2 %B 2 1 3 !
 CONST BCC_A2 : ZN : C VA% : !
$
$ Hcp (hP2, P6_3/mmc) and Me2X (NiAs-type, hP4, P6_3/mmc, B8_1)
$
 PHASE HCP_A3 %A 2 1 0.5 !
 CONST HCP_A3 : ZN : C VA% : !
$
$ Prototype C (cF8, Fd-3m)
$
 PHASE DIAMOND_A4 % 1 1 !
 CONST DIAMOND_A4 : C : !
$
$ Prototype C (hP4, P6_3/mmc)
$
 PHASE GRAPHITE_A9 % 1 1 !
 CONST GRAPHITE_A9 : C : !
$ ------------------------------------------------------------------------------
$ Defaults
$
 DEFINE-SYSTEM-DEFAULT ELEMENT 2 !
 DEFAULT-COM DEFINE_SYSTEM_ELEMENT VA !
 TYPE-DEF % SEQ * !
 TYPE-DEF A GES AMEND_PHASE_DESCRIPTION @ MAGNETIC -3 0.28 !
 TYPE-DEF B GES AMEND_PHASE_DESCRIPTION @ MAGNETIC -1 0.4 !
 FUNCTION ZERO      298.15  0;                                         6000 N !
 FUNCTION UN_ASS    298.15  0;                                         6000 N !
 FUNCTION R         298.15  +8.31451;                                  6000 N !
$ ------------------------------------------------------------------------------
$ Element data
$ ------------------------------------------------------------------------------
$ C
$
 PAR  G(GRAPHITE_A9,C),,                +GHSERCC;,,                   N 91Din !
 PAR  G(DIAMOND_A4,C),,                 +GDIACC;,,                    N 91Din !
 PAR  G(LIQUID,C),,                     +GHSERCC+117369-24.63*T;,,    N 91Din !
$
 FUNCTION GHSERCC   298.15  -17368.441+170.73*T-24.3*T*LN(T)
       -4.723E-04*T**2+2562600*T**(-1)-2.643E+08*T**(-2)+1.2E+10*T**(-3);
      6000.00  N !
 FUNCTION GDIACC    298.15  -16359.441+175.61*T-24.31*T*LN(T)
       -4.723E-04*T**2+2698000*T**(-1)-2.61E+08*T**(-2)+1.11E+10*T**(-3);
      6000.00  N !
$ ------------------------------------------------------------------------------
$ Zn
$
$ BCT_A5 and DIAMOND_A4 added in unary 3.0
$ HCP_A3 revised in unary 4.1 (due to introduction of HCP_ZN)
$ RHOMBOHEDRAL_A7 and TETRAGONAL_A6 added in unary 4.1
$ TETRAGONAL_A6 revised in unary 4.4
$ CBCC_A12 and CUB_A13 added in unary 4.4
$ HCP_A3 and LIQUID modified in unary 5.0 (melting T and coefficients adjusted)
$ RHOMBO_A10 added in unary 5.0
$
$ Pure Zn restored as HCP_A3
$
 PAR  G(HCP_A3,ZN:VA),,                 +GHSERZN;                1700 N 91Din !
$PAR  G(HCP_A3,ZN:VA),,                 +GHSERZN
$            +2969.82-1.56968*T;                                 1700 N 93Kow !
 PAR  G(FCC_A1,ZN:VA),,                 +GHSERZN
             +2969.82-1.56968*T;                                 1700 N 91Din !
 PAR  G(BCC_A2,ZN:VA),,                 +GHSERZN
             +2886.96-2.5104*T;                                  1700 N 91Din !
$PAR  G(DIAMOND_A4,ZN),,                +GHSERZN+30*T;           1700 N SGCOST !
$PAR  G(BCT_A5,ZN),,                    +GHSERZN
$            +2886.96-2.5104*T;                                  1700 N SGCOST !
$PAR  G(TETRAGONAL_A6,ZN),,             +GHSERZN+4184;           1700 N 96Lee !
$PAR  G(TETRAGONAL_A6,ZN),,             +GHSERZN
$            +2886.96-2.5104*T;                                  1700 N 99SGUN !
$PAR  G(RHOMBOHEDRAL_A7,ZN),,           +GHSERZN+2300+11.5*T;    1700 N 99SGUN !
$PAR  G(RHOMBO_A10,ZN),,                +GLIQZN-2000+10*T;       1700 N 98Han !
$PAR  G(CBCC_A12,ZN:VA),,               +GHSERZN+2000;           1700 N 01Mie !
$PAR  G(CUB_A13,ZN:VA),,                +GHSERZN+2000;           1700 N 01Mie !
 PAR  G(LIQUID,ZN),,                    +GLIQZN;                 1700 N 91Din !
$
 FUNCTION GHSERZN   298.15  -7285.787+118.470069*T-23.701314*T*LN(T)
       -0.001712034*T**2-1.264963E-06*T**3;
       692.677 Y  -11070.546+172.345644*T-31.38*T*LN(T)+4.7047E+26*T**(-9);
      1700.00  N !
 FUNCTION GLIQZN    298.15  +7157.222-10.29305*T+GHSERZN-3.58949E-19*T**7;
       692.677 Y  -3620.385+161.60854*T-31.38*T*LN(T);
      1700.00  N !
 FUNCTION GBCCZN    298.15  +GHSERZN+2886.96-2.5104*T;                 6000 N !
$ ------------------------------------------------------------------------------
$ Binary system
$
$ From M. Hamalainen and I. Isomaki 2005 (Included in LB Vol. 5)
$
$ M. Hamalainen, I. Isomaki, J. Alloys Compd., 392, 220-24(2005).
$
$ Checked against LB and paper. Checked at 6000K.
$
 PAR  L(LIQUID,C,ZN;0),,                -1500;,,                      N 05Ham !
$
 PAR  G(HCP_A3,ZN:C),,                  +UN_ASS;,,                    N !
$ ------------------------------------------------------------------------------
$
 ASSESSED_SYSTEM
  C-ZN(TDB -* +LIQUID +GRAPH +HCP_ZN ;P3 TMM:300/3000 *) !
$
$
 LIST-OF-REFERENCE
 NUMBER  SOURCE
  Null   'Unknown source'
  Same   'Same or similar interaction as in the corresponding stable phase'
  REFLAV 'Laves phase convention: G(LAVES,X:X)=+3*GHSERXX+15000'
  COST   'COST 507 database'
  91Din  'A.T. Dinsdale, Calphad, 15, 317-425(1991).'
  93Kow  'M. Kowalski, P.J. Spencer, J. Phase Equilib., 14, 432-38 (1993),
          SGTE unary database V.4.1, 1999; Zn'
  96Lee  'B.-J. Lee, Calphad, 20, 471-80(1996)
          SGTE unary database V.4.4, 2001; Zn'
  98Han  'S.C. Hansen, Calphad, 22, 359-73(1998),
          SGTE unary database V.5.0, 2009; Zn'
  99SGUN 'SGTE unary database V.4.1, 1999.'
  01Mie  'J. Miettinen, Calphad, 25, 43-58(2001),
          SGTE unary database V.4.4, 2001; Sn, Zn'
  05Ham  'M. Hamalainen, I. Isomaki, J. Alloys Compd., 392, 220-24(2005); Zn-C'
!

File: data/databases/sgte-binary/ZnP-09Tu.tdb
$
$ Database for Zn-P from H. Tu et al. 2009
$
$ H. Tu, F. Yin, X. Su, Y. Liu, X. Wang, Calphad, 33, 755-60(2009).
$
$ Dataset created 2013.06.01 by Bengt Hallstedt.
$ 2021.02.07: Modified for use with GES6.
$
$ The parameters, in particular the liquid interaction, are absurd.
$
$ There is a huge inverse miscibility gap with a min at 1411 K and x(P)=0.07.
$
$ ------------------------------------------------------------------------------
 TEMP-LIM 298.15 6000.00 !
$
$ELEMENT NAME  REF. STATE               ATOMIC MASS H298-H0    S298    !
$
 ELEMENT VA   VACUUM                      0.0          0.0      0.0    ! 
 ELEMENT P    WHITE_P                    30.97376   5360.0     41.09   ! 
 ELEMENT ZN   HCP_A3                     65.38      5657.0     41.63   ! 
$ ------------------------------------------------------------------------------
$ Species
$
 SPECIE  P2                                 P2 !
 SPECIE  P3                                 P3 !
 SPECIE  P4                                 P4 !
$ ------------------------------------------------------------------------------
$ Phase definitions
$
 PHASE LIQUID:L % 1 1 !
 CONST LIQUID:L : P ZN : !
$
$ Fcc (cF4, Fm-3m) and MeX (cF8, Fm-3m)
$
 PHASE FCC_A1 %A 2 1 1 !
 CONST FCC_A1 : P ZN : VA : !
$
$ Bcc (cI2, Im-3m)
$
 PHASE BCC_A2 %B 2 1 3 !
 CONST BCC_A2 : P ZN : VA : !
$
$ Hcp (hP2, P6_3/mmc) and Me2X (NiAs-type, hP4, P6_3/mmc, B8_1)
$
 PHASE HCP_A3 %A 2 1 0.5 !
 CONST HCP_A3 : ZN : VA : !
$
$ Structure not well defined
$
 PHASE WHITE_P % 1 1 !
 CONST WHITE_P : P : !
$
$ Structure not well defined
$
 PHASE RED_P % 1 1 !
 CONST RED_P : P : !
$
$ Prototype Mn2O3 (cI80, Ia-3, D5_3), high T
$ prototype Zn3P2 (tP40, P4_2/nmc, D5_9), low T
$
 PHASE ZN3P2 % 2 3 2 !
 CONST ZN3P2 : ZN : P : !
$
$ Prototype ZnP2 (tP24, P4_12_12), high T
$ prototype ZnAs2 (mP24, P12_1/c1), low T
$
 PHASE ZNP2 % 2 1 2 !
 CONST ZNP2 : ZN : P : !
$
 PHASE GAS:G % 1 1 !
 CONST GAS:G : P P2 P3 P4 : !
$ ------------------------------------------------------------------------------
$ Defaults
$
 DEFINE-SYSTEM-DEFAULT ELEMENT 2 !
 DEFAULT-COM DEFINE_SYSTEM_ELEMENT VA !
 TYPE-DEF % SEQ * !
 TYPE-DEF A GES AMEND_PHASE_DESCRIPTION @ MAGNETIC -3 0.28 !
 TYPE-DEF B GES AMEND_PHASE_DESCRIPTION @ MAGNETIC -1 0.4 !
 FUNCTION ZERO      298.15  0;                                         6000 N !
 FUNCTION UN_ASS    298.15  0;                                         6000 N !
 FUNCTION R         298.15  +8.31451;                                  6000 N !
 FUNCTION RTLNP     298.15  +8.31451*T*LN(1E-05*P);                    6000 N !
$ ------------------------------------------------------------------------------
$ Element data
$ ------------------------------------------------------------------------------
$ P
$
$ RHOMBOHEDRAL_A7 added in unary 4.4
$
 PAR  G(WHITE_P,P)              250.00  +GHSERPP;                3000 N 91Din !
 PAR  G(RED_P,P)                250.00  +GREDPP;                 3000 N 91Din !
 PAR  G(FCC_A1,P:VA)            250.00  +GREDPP+36819-13.138*T;  3000 N 91Din !
 PAR  G(BCC_A2,P:VA)            250.00  +GREDPP+44768.8-13.26*T; 3000 N 91Din !
$PAR  G(RHOMBOHEDRAL_A7,P)      250.00  +GHSERPP-188+0.12527*T;  3000 N 01SGUN !
 PAR  G(LIQUID,P)               250.00  +GLIQPP;                 3000 N 91Din !
$
 PAR  G(GAS,P),,                        +F14404T+RTLNP;,,             N 97SUB !
 PAR  G(GAS,P2),,                       +F14448T+RTLNP;,,             N 97SUB !
 PAR  G(GAS,P3),,                       +F14471T+RTLNP;,,             N 97SUB !
 PAR  G(GAS,P4),,                       +F14479T+RTLNP;,,             N 97SUB !
$
 FUNCTION GHSERPP   250.00  -43821.799+1026.69389*T-178.426*T*LN(T)
       +0.290708*T**2-1.04022667E-04*T**3+1632695*T**(-1);
       317.30  Y  -9587.448+152.341487*T-28.7335301*T*LN(T)
       +0.001715669*T**2-2.2829E-07*T**3+172966*T**(-1);
      1000.00  Y  -8093.075+135.876831*T-26.326*T*LN(T);
      3000.00  N !
 FUNCTION GREDPP    250.00  -25976.559+148.672002*T-25.55*T*LN(T)
       +0.0034121*T**2-2.418867E-06*T**3+160095*T**(-1);
       500.00  Y  -21723.721+77.671737*T-14.368*T*LN(T)
       -0.00957685*T**2+3.93917E-07*T**3-141375*T**(-1);
       852.35  Y  -119408.413+1026.02962*T-149.449556*T*LN(T)
       +0.067272364*T**2-6.651929E-06*T**3+12495943*T**(-1);
      1500.00  Y  -16431.044+17.96235*T+GHSERPP;
      3000.00  N !
 FUNCTION GLIQPP    250.00  -26316.111+434.930931*T-70.7440584*T*LN(T)
       -0.002898936*T**2+3.9049371E-05*T**3+1141147*T**(-1);
       317.30  Y  -7232.449+133.291873*T-26.326*T*LN(T);
      3000.00  N !
$ P(g)
 FUNCTION F14404T   298.15  +310152.015-21.3997112*T-21.18864*T*LN(T)
       +3.9907815E-04*T**2-6.467185E-08*T**3+9337.96*T**(-1);
      1900.00  Y  +332461.723-123.51155*T-8.27475*T*LN(T)
       -0.0025407355*T**2+2.77886167E-08*T**3-6752450*T**(-1);
      3900.00  Y  +295561.679-61.0229009*T-14.92054*T*LN(T)
       -0.002691344*T**2+7.37562667E-08*T**3+20828775*T**(-1);
      7000.00  Y  +105621.967+337.540131*T-60.52207*T*LN(T)
       +0.002171204*T**2-2.32968833E-08*T**3+1.6928265E+08*T**(-1);
     10000.00  N !
$ P2(g)
 FUNCTION F14448T   298.15  +133357.681+.182114942*T-32.02798*T*LN(T)
       -0.004670767*T**2+7.28558667E-07*T**3+106826.35*T**(-1);
       900.00  Y  +128832.659+49.3136341*T-39.23087*T*LN(T)
       +7.156115E-04*T**2-6.82824333E-08*T**3+666443.5*T**(-1);
      3500.00  Y  +164091.361-27.2592211*T-30.65569*T*LN(T)
       +3.4990285E-04*T**2-1.0132875E-07*T**3-21312200*T**(-1);
      6000.00  N !
$ P3(g)
 FUNCTION F14471T   298.15  +191023.012+115.134799*T-55.58992*T*LN(T)
       -0.00549647*T**2+8.37126667E-07*T**3+291982.3*T**(-1);
      1000.00  Y  +187367.887+160.095451*T-62.29736*T*LN(T)
       -1.1488665E-05*T**2+3.82699333E-10*T**3+671571.5*T**(-1);
      6000.00  N !
$ P4(g)
 FUNCTION F14479T   298.15  +31689.2272+246.976573*T-77.33235*T*LN(T)
       -0.0046207025*T**2+6.76817E-07*T**3+563393*T**(-1);
      1100.00  Y + 28520.4461+285.801742*T-83.11153*T*LN(T)
       -6.057165E-06*T**2+1.99865333E-10*T**3+890230*T**(-1);
      6000.00  N !
$ ------------------------------------------------------------------------------
$ Zn
$
$ BCT_A5 and DIAMOND_A4 added in unary 3.0
$ HCP_A3 revised in unary 4.1 (due to introduction of HCP_ZN)
$ RHOMBOHEDRAL_A7 and TETRAGONAL_A6 added in unary 4.1
$ TETRAGONAL_A6 revised in unary 4.4
$ CBCC_A12 and CUB_A13 added in unary 4.4
$ HCP_A3 and LIQUID modified in unary 5.0 (melting T and coefficients adjusted)
$ RHOMBO_A10 added in unary 5.0
$
$ Pure Zn restored as HCP_A3
$
 PAR  G(HCP_A3,ZN:VA),,                 +GHSERZN;                1700 N 91Din !
$PAR  G(HCP_A3,ZN:VA),,                 +GHSERZN
$            +2969.82-1.56968*T;                                 1700 N 93Kow !
 PAR  G(FCC_A1,ZN:VA),,                 +GHSERZN
             +2969.82-1.56968*T;                                 1700 N 91Din !
 PAR  G(BCC_A2,ZN:VA),,                 +GHSERZN
             +2886.96-2.5104*T;                                  1700 N 91Din !
$PAR  G(DIAMOND_A4,ZN),,                +GHSERZN+30*T;           1700 N SGCOST !
$PAR  G(BCT_A5,ZN),,                    +GHSERZN
$            +2886.96-2.5104*T;                                  1700 N SGCOST !
$PAR  G(TETRAGONAL_A6,ZN),,             +GHSERZN+4184;           1700 N 96Lee !
$PAR  G(TETRAGONAL_A6,ZN),,             +GHSERZN
$            +2886.96-2.5104*T;                                  1700 N 99SGUN !
$PAR  G(RHOMBOHEDRAL_A7,ZN),,           +GHSERZN+2300+11.5*T;    1700 N 99SGUN !
$PAR  G(RHOMBO_A10,ZN),,                +GLIQZN-2000+10*T;       1700 N 98Han !
$PAR  G(CBCC_A12,ZN:VA),,               +GHSERZN+2000;           1700 N 01Mie !
$PAR  G(CUB_A13,ZN:VA),,                +GHSERZN+2000;           1700 N 01Mie !
 PAR  G(LIQUID,ZN),,                    +GLIQZN;                 1700 N 91Din !
$
 FUNCTION GHSERZN   298.15  -7285.787+118.470069*T-23.701314*T*LN(T)
       -0.001712034*T**2-1.264963E-06*T**3;
       692.677 Y  -11070.546+172.345644*T-31.38*T*LN(T)+4.7047E+26*T**(-9);
      1700.00  N !
 FUNCTION GLIQZN    298.15  +7157.222-10.29305*T+GHSERZN-3.58949E-19*T**7;
       692.677 Y  -3620.385+161.60854*T-31.38*T*LN(T);
      1700.00  N !
 FUNCTION GBCCZN    298.15  +GHSERZN+2886.96-2.5104*T;                 6000 N !
$ ------------------------------------------------------------------------------
$ Binary system
$
$ H. Tu, F. Yin, X. Su, Y. Liu, X. Wang, Calphad, 33, 755-60(2009).
$
$ Checked against paper. Checked at 6000 K.
$
$ The parameters, in particular the liquid interaction, are absurd.
$
$ There is a huge inverse miscibility gap with a min at 1411 K and x(P)=0.07.
$
 PAR  L(LIQUID,P,ZN;0),,                -125601.92-248.0033*T;,,      N 09Tu !
 PAR  L(LIQUID,P,ZN;1),,                +324677.14-385.394*T;,,       N 09Tu !
$
 PAR  G(ZN3P2,ZN:P),,                   +3*GHSERZN+2*GHSERPP
             -908904.91+217.7092*T;,,                                 N 09Tu !
 PAR  G(ZNP2,ZN:P),,                    +GHSERZN+2*GHSERPP
             -380562.06+6.6232*T;,,                                   N 09Tu !
$ ------------------------------------------------------------------------------
$
$
 LIST-OF-REFERENCE
 NUMBER  SOURCE
  Null   'Unknown source'
  Same   'Same or similar interaction as in the corresponding stable phase'
  REFLAV 'Laves phase convention: G(LAVES,X:X)=+3*GHSERXX+15000'
  COST   'COST 507 database, 1998'
  SGCOST 'COST 507 database, SGTE unary database V.3.0, 1996; Al, B, Nd, Ti, Zn'
  91Din  'A.T. Dinsdale, Calphad, 15, 317-425(1991).'
  93Kow  'M. Kowalski, P.J. Spencer, J. Phase Equilib., 14, 432-38 (1993),
          SGTE unary database V.4.1, 1999; Zn'
  96Lee  'B.-J. Lee, Calphad, 20, 471-80(1996)
          SGTE unary database V.4.4, 2001; Zn'
  97SUB  'SGTE Substance Database, version 1997'
  98Han  'S.C. Hansen, Calphad, 22, 359-73(1998),
          SGTE unary database V.5.0, 2009; Zn'
  99SGUN 'SGTE unary database V.4.1, 1999.'
  00SUB  'SGTE substance database, version 2000'
  01Mie  'J. Miettinen, Calphad, 25, 43-58(2001),
          SGTE unary database V.4.4, 2001; Sn, Zn'
  01SGUN 'SGTE unary database V.4.4, 2001.'
  09Tu   'H. Tu, F. Yin, X. Su, Y. Liu, X. Wang,
          Calphad, 33, 755-60(2009); Zn-P'
!
