Repository: orchid-calphad/orchid-project.org

# orchid-project.org

Website and released data of **ORCHID** (Open Repository for CALPHAD Hypotheses, Intelligence, and Discovery),
served by GitHub Pages at https://orchid-project.org. Releases are archived on Zenodo (one DOI per version).

- `index.html`, `catalog/`, `best-practices.html` — static, self-contained pages (generated in the ORCHID tooling).
- `data/` — released data: catalog, redistributable TDB files, convex hulls. Licences: `data/LICENSES.md`, `data/NOTICE.md`.
- `llms.txt`, `data/croissant.json`, `CITATION.cff`, `.zenodo.json` — machine-readable metadata.

Only data with clear redistribution rights are published.

File: data/databases/sgte-binary/ZnSe-14Che.tdb
$
$ Database for Zn-Se from Y. Chen et al. 2014
$
$ Y. Chen, Y. Liu, M. Chu, L. Wang, J. Alloys Compd., 617, 423-28(2014).
$
$ Dataset created 2014.04.05 by Bengt Hallstedt.
$ 2021.02.07: Modified for use with GES6.
$
$ There is a slight difference for the monotectic, maybe a rounding error.
$
$ ------------------------------------------------------------------------------
 TEMP-LIM 298.15 6000.00 !
$
$ELEMENT NAME  REF. STATE               ATOMIC MASS H298-H0    S298    !
$
 ELEMENT VA   VACUUM                      0.0          0.0      0.0    ! 
 ELEMENT SE   HEXAGONAL_A8               78.96      5514.512   41.9655 ! 
 ELEMENT ZN   HCP_A3                     65.38      5657.0     41.63   ! 
$ ------------------------------------------------------------------------------
$ Species
$
 SPECIE  SE2                                SE2 !
 SPECIE  SE3                                SE3 !
 SPECIE  SE4                                SE4 !
 SPECIE  SE5                                SE5 !
 SPECIE  SE6                                SE6 !
 SPECIE  SE7                                SE7 !
 SPECIE  SE8                                SE8 !
 SPECIE  ZNSE                               ZN1SE1 !
$ ------------------------------------------------------------------------------
$ Phase definitions
$
 PHASE LIQUID:L % 1 1 !
 CONST LIQUID:L : SE ZN ZNSE : !
$
$ Hcp (hP2, P6_3/mmc) and Me2X (NiAs-type, hP4, P6_3/mmc, B8_1)
$
 PHASE HCP_A3 %A 2 1 0.5 !
 CONST HCP_A3 : ZN : VA : !
$
$ gamma-Se (hP3, P3_121)
$
 PHASE HEXAGONAL_A8 % 1 1 !
 CONST HEXAGONAL_A8 : SE : !
$
$ ZnS (cF8, F-43m)
$
 PHASE ZNSE_B3 % 2 1 1 !
 CONST ZNSE_B3 : ZN : SE : !
$
 PHASE GAS:G % 1 1 !
 CONST GAS:G : SE SE2 SE3 SE4 SE5 SE6 SE7 SE8 ZNSE ZN : !
$ ------------------------------------------------------------------------------
$ Defaults
$
 DEFINE-SYSTEM-DEFAULT ELEMENT 2 !
 DEFAULT-COM DEFINE_SYSTEM_ELEMENT VA !
 TYPE-DEF % SEQ * !
 TYPE-DEF A GES AMEND_PHASE_DESCRIPTION @ MAGNETIC -3 0.28 !
 TYPE-DEF B GES AMEND_PHASE_DESCRIPTION @ MAGNETIC -1 0.4 !
 FUNCTION ZERO      298.15  0;                                         6000 N !
 FUNCTION UN_ASS    298.15  0;                                         6000 N !
 FUNCTION R         298.15  +8.31451;                                  6000 N !
$ ------------------------------------------------------------------------------
$ Element data
$ ------------------------------------------------------------------------------
$ Se
$
 PAR  G(HEXAGONAL_A8,SE),,              +GHSERSE;                1000 N 91Din !
 PAR  G(LIQUID,SE),,                    +GLIQSE;                 1000 N 91Din !
$
 PAR  G(GAS,SE),,                       +F15139T+RTLNP;,,             N 97SUB !
 PAR  G(GAS,SE2),,                      +F15179T+RTLNP;,,             N 97SUB !
 PAR  G(GAS,SE3),,                      +F15186T+RTLNP;,,             N 97SUB !
 PAR  G(GAS,SE4),,                      +F15188T+RTLNP;,,             N 97SUB !
 PAR  G(GAS,SE5),,                      +F15190T+RTLNP;,,             N 97SUB !
 PAR  G(GAS,SE6),,                      +F15192T+RTLNP;,,             N 97SUB !
 PAR  G(GAS,SE7),,                      +F15194T+RTLNP;,,             N 97SUB !
 PAR  G(GAS,SE8),,                      +F15196T+RTLNP;,,             N 97SUB !
$
 FUNCTION GHSERSE   298.15  -9376.371+174.205877*T-33.6527*T*LN(T)
       +0.02424314*T**2-1.5318461E-05*T**3+102249*T**(-1);
       494.00  Y  -37546.134+507.111538*T-81.2006585*T*LN(T)
       +0.037144892*T**2-5.611026E-06*T**3+2614263*T**(-1);
       800.00  Y  -12193.47+197.770166*T-35.1456*T*LN(T);
      1000.00  N !
 FUNCTION GLIQSE    298.15  +50533.347-1178.28824*T+194.107439*T*LN(T)
       -0.390268991*T**2+1.19219297E-04*T**3-2224398*T**(-1); 
       494.00  Y  -5228.304+183.72559*T-35.1456*T*LN(T);
      1000.00  N !
$ Se(g)
 FUNCTION F15139T   298.15  +232766.124-65.5963457*T-16.24307*T*LN(T)
       -0.005571435*T**2+6.58265833E-07*T**3-71610.6*T**(-1);
       800.00  Y  +225185.129+10.7157034*T-27.19696*T*LN(T)
       +0.001124752*T**2-5.25977833E-08*T**3+878596.5*T**(-1);
      2000.00  Y  +234611.822-36.1730681*T-21.1825*T*LN(T)
       -4.4978065E-04*T**2+1.40450217E-08*T**3-1751022*T**(-1);
      7000.00  Y  +214845.002+13.1902612*T-26.95059*T*LN(T)
       +2.7852715E-04*T**2-2.74948333E-09*T**3+10695825*T**(-1);
     10000.00  N !
$ Se2(g)
 FUNCTION F15179T   298.15  +129222.34+86.2984759*T-50.63634*T*LN(T)
       +0.01244823*T**2-2.32291333E-06*T**3+119836.85*T**(-1);
       800.00  Y  +137406.921-23.0997313*T-34.10038*T*LN(T)
       -0.0022372185*T**2+9.96887667E-08*T**3-629665*T**(-1);
      3600.00  Y  +132735.028-3.17188301*T-36.64234*T*LN(T)
       -0.0015478395*T**2+6.43754667E-08*T**3+1458396*T**(-1);
      6000.00  N !
$ Se3(g)
 FUNCTION F15186T   298.15  +159494.857+79.4847259*T-58.11338*T*LN(T)
       -2.21118E-05*T**2+8.831945E-10*T**3+162301*T**(-1);
      6000.00  N !
$ Se4(g)
 FUNCTION F15188T   298.15  +139091.401+214.439147*T-82.98956*T*LN(T)
       -3.913065E-05*T**2+1.564701E-09*T**3+276514.2*T**(-1);
      6000.00  N !
$ Se5(g)
 FUNCTION F15190T   298.15  +122769.294+309.584196*T-108*T*LN(T)
       -2.2141475E-05*T**2+8.847785E-10*T**3+247104.45*T**(-1);
      6000.00  N !
$ Se6(g)
 FUNCTION F15192T   298.15  +96476.825+456.85972*T-132.9572*T*LN(T)
       -1.8633165E-05*T**2+7.45342833E-10*T**3+280912.3*T**(-1);
      6000.00  N !
$ Se7(g)
 FUNCTION F15194T   298.15  +99084.1042+567.553812*T-157.8755*T*LN(T)
       -2.493888E-05*T**2+9.973365E-10*T**3+348709*T**(-1);
      6000.00  N !
$ Se8(g)
 FUNCTION F15196T   298.15  +100471.831+695.896437*T-182.7964*T*LN(T)
       -3.059853E-05*T**2+1.2224525E-09*T**3+403660.45*T**(-1);
      6000.00  N !
$ ------------------------------------------------------------------------------
$ Zn
$
$ BCT_A5 and DIAMOND_A4 added in unary 3.0
$ HCP_A3 revised in unary 4.1 (due to introduction of HCP_ZN)
$ RHOMBOHEDRAL_A7 and TETRAGONAL_A6 added in unary 4.1
$ TETRAGONAL_A6 revised in unary 4.4
$ CBCC_A12 and CUB_A13 added in unary 4.4
$ HCP_A3 and LIQUID modified in unary 5.0 (melting T and coefficients adjusted)
$ RHOMBO_A10 added in unary 5.0
$
$ Pure Zn restored as HCP_A3
$
 PAR  G(HCP_A3,ZN:VA),,                 +GHSERZN;                1700 N 91Din !
$PAR  G(HCP_A3,ZN:VA),,                 +GHSERZN
$            +2969.82-1.56968*T;                                 1700 N 93Kow !
$PAR  G(FCC_A1,ZN:VA),,                 +GHSERZN
$            +2969.82-1.56968*T;                                 1700 N 91Din !
$PAR  G(BCC_A2,ZN:VA),,                 +GHSERZN
$            +2886.96-2.5104*T;                                  1700 N 91Din !
$PAR  G(DIAMOND_A4,ZN),,                +GHSERZN+30*T;           1700 N SGCOST !
$PAR  G(BCT_A5,ZN),,                    +GHSERZN
$            +2886.96-2.5104*T;                                  1700 N SGCOST !
$PAR  G(TETRAGONAL_A6,ZN),,             +GHSERZN+4184;           1700 N 96Lee !
$PAR  G(TETRAGONAL_A6,ZN),,             +GHSERZN
$            +2886.96-2.5104*T;                                  1700 N 99SGUN !
$PAR  G(RHOMBOHEDRAL_A7,ZN),,           +GHSERZN+2300+11.5*T;    1700 N 99SGUN !
$PAR  G(RHOMBO_A10,ZN),,                +GLIQZN-2000+10*T;       1700 N 98Han !
$PAR  G(CBCC_A12,ZN:VA),,               +GHSERZN+2000;           1700 N 01Mie !
$PAR  G(CUB_A13,ZN:VA),,                +GHSERZN+2000;           1700 N 01Mie !
 PAR  G(LIQUID,ZN),,                    +GLIQZN;                 1700 N 91Din !
$
 PAR  G(GAS,ZN),,                       +F15669T+RTLNP;,,             N 97SUB !
$
 FUNCTION GHSERZN   298.15  -7285.787+118.470069*T-23.701314*T*LN(T)
       -0.001712034*T**2-1.264963E-06*T**3;
       692.677 Y  -11070.546+172.345644*T-31.38*T*LN(T)+4.7047E+26*T**(-9);
      1700.00  N !
 FUNCTION GLIQZN    298.15  +7157.222-10.29305*T+GHSERZN-3.58949E-19*T**7;
       692.677 Y  -3620.385+161.60854*T-31.38*T*LN(T);
      1700.00  N !
 FUNCTION GBCCZN    298.15  +GHSERZN+2886.96-2.5104*T;                 6000 N !
$ Zn(g)
 FUNCTION F15669T   298.15  +124152.804-21.0289705*T-20.897*T*LN(T)
       +6.65E-05*T**2-5.58E-09*T**3+3335*T**(-1);
      4300.00  Y  +104038.336+64.4573277*T-31.558*T*LN(T)
       +0.00230425*T**2-8.82333333E-08*T**3+5389360*T**(-1);
      8200.00  Y  +681283.394-922.574931*T+78.50201*T*LN(T)
       -0.0070638*T**2+6.18466667E-08*T**3-5.65175E+08*T**(-1);
     10000.00  N !
$ ------------------------------------------------------------------------------
$ Binary system
$
$ Y. Chen, Y. Liu, M. Chu, L. Wang, J. Alloys Compd., 617, 423-28(2014).
$
$ Checked against paper. Checked at 6000 K.
$
$ There is a slight difference for the monotectic, maybe a rounding error.
$
 PAR  G(LIQUID,ZNSE),,                  +GLIQZN+GLIQSE
             -129998.75+4.61*T;,,                                     N 14Che !
 PAR  L(LIQUID,SE,ZNSE;0),,             +24001.25-8.39*T;,,           N 14Che !
 PAR  L(LIQUID,SE,ZNSE;1),,             +3998.42;,,                   N 14Che !
 PAR  L(LIQUID,ZN,ZNSE;0),,             +89001.45-38.01*T;,,          N 14Che !
 PAR  L(LIQUID,ZN,ZNSE;1),,             +6702.45;,,                   N 14Che !
 PAR  L(LIQUID,ZN,ZNSE;2),,             -4001.14;,,                   N 14Che !
$
 PAR  G(ZNSE,ZN:SE),,                   +GHSERZN+GHSERSE
             -175998.42+13.01*T;,,                                    N 14Che !
$
 PAR  G(GAS,ZNSE),,                     +F15177T+RTLNP;,,             N 97SUB !
$ ZnSe(g)
 FUNCTION F15177T   298.15  +225726.536+1.02944772*T-37.37986*T*LN(T)
       -9.05836E-06*T**2+53764.4*T**(-1);
      2000.00  N !
$ ------------------------------------------------------------------------------
$
$
 LIST-OF-REFERENCE
 NUMBER  SOURCE
  Null   'Unknown source'
  Same   'Same or similar interaction as in the corresponding stable phase'
  REFLAV 'Laves phase convention: G(LAVES,X:X)=+3*GHSERXX+15000'
  SGCOST 'COST 507 database, SGTE unary database V.3.0, 1996; Al, B, Nd, Ti, Zn'
  91Din  'A.T. Dinsdale, Calphad, 15, 317-425(1991).'
  93Kow  'M. Kowalski, P.J. Spencer, J. Phase Equilib., 14, 432-38 (1993),
          SGTE unary database V.4.1, 1999; Zn'
  96Lee  'B.-J. Lee, Calphad, 20, 471-80(1996)
          SGTE unary database V.4.4, 2001; Zn'
  97SUB  'SGTE Substance Database, version 1997'
  98Han  'S.C. Hansen, Calphad, 22, 359-73(1998),
          SGTE unary database V.5.0, 2009; Zn'
  99SGUN 'SGTE unary database V.4.1, 1999.'
  01Mie  'J. Miettinen, Calphad, 25, 43-58(2001),
          SGTE unary database V.4.4, 2001; Sn, Zn'
  14Che  'Y. Chen, Y. Liu, M. Chu, L. Wang,
          J. Alloys Compd., 617, 423-28(2014); Zn-Se'
!

File: data/databases/sgte-binary/ZnTe-97Feu-LB.tdb
$
$ Database for Zn-Te from Y. Feutelais et al. 1997 (included in LB Vol. 4)
$
$ Y. Feutelais, A. Haloui, B. Legendre, J. Phase Equilib., 18, 48-61(1997).
$
$ Dataset created 2016.03.28 by Bengt Hallstedt.
$ 2021.02.07: Modified for use with GES6.
$
$ ------------------------------------------------------------------------------
 TEMP-LIM 298.15 6000.00 !
$
$ELEMENT NAME  REF. STATE               ATOMIC MASS H298-H0    S298    !
$
 ELEMENT VA   VACUUM                      0.0          0.0      0.0    ! 
 ELEMENT TE   HEXAGONAL_A8              127.60      6080.      49.221  ! 
 ELEMENT ZN   HCP_A3                     65.38      5657.0     41.63   ! 
$ ------------------------------------------------------------------------------
$ Species
$
 SPECIE  TE2                                TE2 !
 SPECIE  TE3                                TE3 !
 SPECIE  TE4                                TE4 !
 SPECIE  TE5                                TE5 !
 SPECIE  TE6                                TE6 !
 SPECIE  TE7                                TE7 !
 SPECIE  ZNTE                               ZN1TE1 !
$ ------------------------------------------------------------------------------
$ Phase definitions
$
 PHASE LIQUID:L % 1 1 !
 CONST LIQUID:L : TE ZN ZNTE : !
$
$ Hcp (hP2, P6_3/mmc) and Me2X (NiAs-type, hP4, P6_3/mmc, B8_1)
$
 PHASE HCP_A3 %A 2 1 0.5 !
 CONST HCP_A3 : ZN : VA : !
$
$ gamma-Se (hP3, P3_121)
$
 PHASE HEXAGONAL_A8 % 1 1 !
 CONST HEXAGONAL_A8 : TE : !
$
$ ZnS (cF8, F-43m)
$
 PHASE ZNTE_B3 % 2 1 1 !
 CONST ZNTE_B3 : ZN : TE : !
$
 PHASE GAS:G % 1 1 !
 CONST GAS:G : TE TE2 TE3 TE4 TE5 TE6 TE7 ZNTE ZN : !
$ ------------------------------------------------------------------------------
$ Defaults
$
 DEFINE-SYSTEM-DEFAULT ELEMENT 2 !
 DEFAULT-COM DEFINE_SYSTEM_ELEMENT VA !
 TYPE-DEF % SEQ * !
 TYPE-DEF A GES AMEND_PHASE_DESCRIPTION @ MAGNETIC -3 0.28 !
 TYPE-DEF B GES AMEND_PHASE_DESCRIPTION @ MAGNETIC -1 0.4 !
 FUNCTION ZERO      298.15  0;                                         6000 N !
 FUNCTION UN_ASS    298.15  0;                                         6000 N !
 FUNCTION R         298.15  +8.31451;                                  6000 N !
 FUNCTION RTLNP     298.15  +8.31451*T*LN(1E-05*P);                    6000 N !
$ ------------------------------------------------------------------------------
$ Element data
$ ------------------------------------------------------------------------------
$ Te
$
$ HEXAGONAL_A8 and LIQUID revised in unary 3.0
$
 PAR  G(HEXAGONAL_A8,TE),,              +GHSERTE;                2000 N 95Dav !
 PAR  G(LIQUID,TE),,                    +GLIQTE;                 2000 N 95Dav !
$
 PAR  G(GAS,TE),,                       +FTE+RTLNP;,,                 N 00SUB !
 PAR  G(GAS,TE2),,                      +FTE2+RTLNP;,,                N 00SUB !
 PAR  G(GAS,TE3),,                      +FTE3+RTLNP;,,                N 00SUB !
 PAR  G(GAS,TE4),,                      +FTE4+RTLNP;,,                N 00SUB !
 PAR  G(GAS,TE5),,                      +FTE5+RTLNP;,,                N 00SUB !
 PAR  G(GAS,TE6),,                      +FTE6+RTLNP;,,                N 00SUB !
 PAR  G(GAS,TE7),,                      +FTE7+RTLNP;,,                N 00SUB !
$
 FUNCTION GHSERTE   298.15  -10544.679+183.372894*T-35.6687*T*LN(T)
       +0.01583435*T**2-5.240417E-06*T**3+155015*T**(-1);
       722.66  Y  +9160.595-129.265373*T+13.004*T*LN(T)
       -0.0362361*T**2+5.006367E-06*T**3-1286810*T**(-1);
      1150.00  Y  -12781.349+174.901226*T-32.5596*T*LN(T);
      1600.00  N !
 FUNCTION GLIQTE    298.15  -17554.731+685.877639*T-126.318*T*LN(T)
       +0.2219435*T**2-9.42075E-05*T**3+827930*T**(-1);
       626.49  Y  -3165763.48+46756.357*T-7196.41*T*LN(T)
       +7.09775*T**2-0.00130692833*T**3+2.58051E+08*T**(-1);
       722.66  Y  +180326.959-1500.57909*T+202.743*T*LN(T)
       -0.142016*T**2+1.6129733E-05*T**3-24238450*T**(-1);
      1150.00  Y  +19110.036-26.1929273*T+GHSERTE;
      1600.00  N !
$ Te (g) :
 FUNCTION FTE       298.15  +203077-39.3937*T-21.4658*T*LN(T)
       +0.00106813*T**2-3.03132E-07*T**3+9080.15*T**(-1);
      1300.00  Y  +204434-64.4228*T-17.6757*T*LN(T)
       -0.00193648*T**2+8.01703E-08*T**3+123672*T**(-1);
      4100.00  Y  +169215+51.7696*T-31.8142*T*LN(T)
       +6.2125E-04*T**2-7.38245E-09*T**3+16889800*T**(-1);
     10000.00  N !
$ Te2 (g) :
 FUNCTION FTE2      298.15  +155823-93.7413*T-23.3943*T*LN(T)
       -0.0186449*T**2+2.81237E-06*T**3-164708*T**(-1);
      1000.00  Y  +141003+90.3569*T-50.7498*T*LN(T)
       +0.0026634*T**2-1.91725E-07*T**3+1217270*T**(-1);
      2600.00  Y  +136052+57.9731*T-45.6215*T*LN(T)
       -6.77045E-04*T**2+6.52445E-08*T**3+7374000*T**(-1);
      5800.00  Y  +128152+120.993*T-53.6328*T*LN(T)
       +0.00102992*T**2+9.34818E-09*T**3-1196190*T**(-1);
      6000.00  N !
$ Te3 (g) :
 FUNCTION FTE3      298.15  +185372+54.5927*T-58.1833*T*LN(T)
       -4.42972E-06*T**2+1.7586E-10*T**3+75006*T**(-1);
      6000.00  N !
$ Te4 (g) :
 FUNCTION FTE4      298.15  +191687+179.006*T-83.1138*T*LN(T)
       -7.69355E-06*T**2+3.07578E-10*T**3+127262*T**(-1);
      6000.00  N !
$ Te5 (g) :
 FUNCTION FTE5      298.15  +187059+263.053*T-108.07*T*LN(T)
       -4.33393E-06*T**2+1.71808E-10*T**3+111272*T**(-1);
      6000.00  N !
$ Te6 (g) :
 FUNCTION FTE6      298.15  +186041+400.857*T-133.016*T*LN(T)
       -3.74116E-06*T**2+1.49701E-10*T**3+128382*T**(-1);
      6000.00  N !
$ Te7 (g) :
 FUNCTION FTE7      298.15  +206091+501.61*T-157.955*T*LN(T)
       -4.85134E-06*T**2+1.92685E-10*T**3+156512*T**(-1);
      6000.00  N !
$ ------------------------------------------------------------------------------
$ Zn
$
$ BCT_A5 and DIAMOND_A4 added in unary 3.0
$ HCP_A3 revised in unary 4.1 (due to introduction of HCP_ZN)
$ RHOMBOHEDRAL_A7 and TETRAGONAL_A6 added in unary 4.1
$ TETRAGONAL_A6 revised in unary 4.4
$ CBCC_A12 and CUB_A13 added in unary 4.4
$ HCP_A3 and LIQUID modified in unary 5.0 (melting T and coefficients adjusted)
$ RHOMBO_A10 added in unary 5.0
$
$ Pure Zn restored as HCP_A3
$
 PAR  G(HCP_A3,ZN:VA),,                 +GHSERZN;                1700 N 91Din !
$PAR  G(HCP_A3,ZN:VA),,                 +GHSERZN
$            +2969.82-1.56968*T;                                 1700 N 93Kow !
$PAR  G(FCC_A1,ZN:VA),,                 +GHSERZN
$            +2969.82-1.56968*T;                                 1700 N 91Din !
$PAR  G(BCC_A2,ZN:VA),,                 +GHSERZN
$            +2886.96-2.5104*T;                                  1700 N 91Din !
$PAR  G(DIAMOND_A4,ZN),,                +GHSERZN+30*T;           1700 N SGCOST !
$PAR  G(BCT_A5,ZN),,                    +GHSERZN
$            +2886.96-2.5104*T;                                  1700 N SGCOST !
$PAR  G(TETRAGONAL_A6,ZN),,             +GHSERZN+4184;           1700 N 96Lee !
$PAR  G(TETRAGONAL_A6,ZN),,             +GHSERZN
$            +2886.96-2.5104*T;                                  1700 N 99SGUN !
$PAR  G(RHOMBOHEDRAL_A7,ZN),,           +GHSERZN+2300+11.5*T;    1700 N 99SGUN !
$PAR  G(RHOMBO_A10,ZN),,                +GLIQZN-2000+10*T;       1700 N 98Han !
$PAR  G(CBCC_A12,ZN:VA),,               +GHSERZN+2000;           1700 N 01Mie !
$PAR  G(CUB_A13,ZN:VA),,                +GHSERZN+2000;           1700 N 01Mie !
 PAR  G(LIQUID,ZN),,                    +GLIQZN;                 1700 N 91Din !
$
 PAR  G(GAS,ZN),,                       +F15669T+RTLNP;,,             N 97SUB !
$
 FUNCTION GHSERZN   298.15  -7285.787+118.470069*T-23.701314*T*LN(T)
       -0.001712034*T**2-1.264963E-06*T**3;
       692.677 Y  -11070.546+172.345644*T-31.38*T*LN(T)+4.7047E+26*T**(-9);
      1700.00  N !
 FUNCTION GLIQZN    298.15  +7157.222-10.29305*T+GHSERZN-3.58949E-19*T**7;
       692.677 Y  -3620.385+161.60854*T-31.38*T*LN(T);
      1700.00  N !
 FUNCTION GBCCZN    298.15  +GHSERZN+2886.96-2.5104*T;                 6000 N !
$ Zn(g)
 FUNCTION F15669T   298.15  +124152.804-21.0289705*T-20.897*T*LN(T)
       +6.65E-05*T**2-5.58E-09*T**3+3335*T**(-1);
      4300.00  Y  +104038.336+64.4573277*T-31.558*T*LN(T)
       +0.00230425*T**2-8.82333333E-08*T**3+5389360*T**(-1);
      8200.00  Y  +681283.394-922.574931*T+78.50201*T*LN(T)
       -0.0070638*T**2+6.18466667E-08*T**3-5.65175E+08*T**(-1);
     10000.00  N !
$ ------------------------------------------------------------------------------
$ Binary system
$
$ From Y. Feutelais et al. 1997 (included in LB Vol. 4)
$
$ Y. Feutelais, A. Haloui, B. Legendre, J. Phase Equilib., 18, 48-61(1997).
$
$ Checked against LB and paper. Checked at 6000 K.
$
 PAR  G(LIQUID,ZNTE),,                  +GLIQZN+GLIQTE
             -85580.45+14.15596*T;,,                                  N 97Feu !
 PAR  L(LIQUID,TE,ZNTE;0),,             +32907.74-27.19253*T;,,       N 97Feu !
 PAR  L(LIQUID,TE,ZNTE;1),,             +1963.48;,,                   N 97Feu !
 PAR  L(LIQUID,ZN,ZNTE;0),,             +71495.73-31.9686*T;,,        N 97Feu !
 PAR  L(LIQUID,ZN,ZNTE;1),,             +19933.56;,,                  N 97Feu !
$
 PAR  G(ZNTE,ZN:TE),,                   -134241.14+233.99357*T
             -45.543121*T*LN(T)-0.008813001*T**2;,,                   N 97Feu !
$
 PAR  G(GAS,ZNTE),,                     +FTEZN+RTLNP;,,               N 00SUB !
$ ZnSe(g)
 FUNCTION FTEZN     298.15  +243809.753-6.95676098*T-37.39241*T*LN(T)
       -5.31368E-06*T**2+39538.8*T**(-1);
      2000.00  N !
$ ------------------------------------------------------------------------------
$
 ASSESSED_SYSTEM
  TE-ZN(TDB -* +LIQUID +GAS +HCP_A3 +HEXAGONAL_A8 +ZNTE_B3 
  ;G5 C_S:LIQUID/ZN ;P3 TMM:300/2000 DOR:GAS STP:.8/1300) !
$
$
 LIST-OF-REFERENCE
 NUMBER  SOURCE
  Null   'Unknown source'
  Same   'Same or similar interaction as in the corresponding stable phase'
  REFLAV 'Laves phase convention: G(LAVES,X:X)=+3*GHSERXX+15000'
  SGCOST 'COST 507 database, SGTE unary database V.3.0, 1996; Al, B, Nd, Ti, Zn'
  91Din  'A.T. Dinsdale, Calphad, 15, 317-425(1991).'
  93Kow  'M. Kowalski, P.J. Spencer, J. Phase Equilib., 14, 432-38 (1993),
          SGTE unary database V.4.1, 1999; Zn'
  95Dav  'A.V. Davydov, M.H. Rand, B.B. Argent, Calphad, 19, 375-87(1995),
          SGTE unary database V.3.0, 1996; Te'
  96Lee  'B.-J. Lee, Calphad, 20, 471-80(1996)
          SGTE unary database V.4.4, 2001; Zn'
  97Feu  'Y. Feutelais, A. Haloui, B. Legendre,
          J. Phase Equilib., 18, 48-61(1997); Zn-Te'
  97SUB  'SGTE Substance Database, version 1997'
  98Han  'S.C. Hansen, Calphad, 22, 359-73(1998),
          SGTE unary database V.5.0, 2009; Zn'
  99SGUN 'SGTE unary database V.4.1, 1999.'
  00SUB  'SGTE Substance Database, version 2000'
  01Mie  'J. Miettinen, Calphad, 25, 43-58(2001),
          SGTE unary database V.4.4, 2001; Sn, Zn'
!

File: data/databases/sgte-binary/ZnZr-06Arr-first.tdb
$
$ Database for Zn-Zr from R. Arroyave and Z.-K. Liu 2006
$
$ R. Arroyave, Z.-K. Liu, Calphad, 30, 1-13(2006).
$
$ Dataset created 2013.06.01 by Bengt Hallstedt.
$ 2021.02.07: Modified for use with GES6.
$
$ This is model 1 from their paper (standard Redlich-Kister liquid)
$
$ There is a large inverse miscibility gap above about 3000 K.
$
$ The Zn2Zr3 phase was only tentatively included.
$
$ The gas phase is stable above about 1173 K at 1 bar, but not included here.
$
$ ------------------------------------------------------------------------------
 TEMP-LIM 298.15 6000.00 !
$
$ELEMENT NAME  REF. STATE               ATOMIC MASS H298-H0    S298    !
$
 ELEMENT VA   VACUUM                      0.0          0.0      0.0    ! 
 ELEMENT ZN   HCP_A3                     65.38      5657.0     41.63   ! 
 ELEMENT ZR   HCP_A3                     91.22      5566.27    39.1809 ! 
$ ------------------------------------------------------------------------------
$ Phase definitions
$
 PHASE LIQUID:L % 1 1 !
 CONST LIQUID:L : ZN ZR : !
$
$ Fcc (cF4, Fm-3m) and MeX (cF8, Fm-3m)
$
 PHASE FCC_A1 %A 2 1 1 !
 CONST FCC_A1 : ZN ZR : VA : !
$
$ Bcc (cI2, Im-3m)
$
 PHASE BCC_A2 %B 2 1 3 !
 CONST BCC_A2 : ZN ZR% : VA : !
$
$ Hcp (hP2, P6_3/mmc) and Me2X (NiAs-type, hP4, P6_3/mmc, B8_1)
$
 PHASE HCP_A3 %A 2 1 0.5 !
 CONST HCP_A3 : ZN ZR% : VA : !
$
$ Prototype Zn22Zr (cF184, Fd-3m)
$
 PHASE ZN22ZR % 2 22 1 !
 CONST ZN22ZR : ZN : ZR : !
$
$ Prototype Zn39Zr5 (mC88, C2/m)
$
 PHASE ZN39ZR5 % 2 39 5 !
 CONST ZN39ZR5 : ZN : ZR : !
$
$ Prototype Al3Zr (tI16, I4/mmm)
$
 PHASE ZN3ZR_D023 % 2 3 1 !
 CONST ZN3ZR_D023 : ZN : ZR : !
$
$ Prototype ? (c**)
$
 PHASE ZN3ZR_HT % 2 3 1 !
 CONST ZN3ZR_HT : ZN : ZR : !
$
$ Prototype Cu2Mg (cF24, Fd-3m)
$
 PHASE ZN2ZR_C15 % 2 2 1 !
 CONST ZN2ZR_C15 : ZN : ZR : !
$
$ Prototype CsCl (cP2, Pm-3m)
$
 PHASE ZNZR_B2 % 2 1 1 !
 CONST ZNZR_B2 : ZN : ZR : !
$
$ Unknown structure
$
 PHASE ZN2ZR3 % 2 2 3 !
 CONST ZN2ZR3 : ZN : ZR : !
$
$ Prototype CuZr2 (tI6, I4/mmm)
$
 PHASE ZNZR2 % 2 1 2 !
 CONST ZNZR2 : ZN : ZR : !
$ ------------------------------------------------------------------------------
$ Defaults
$
 DEFINE-SYSTEM-DEFAULT ELEMENT 2 !
 DEFAULT-COM DEFINE_SYSTEM_ELEMENT VA !
 TYPE-DEF % SEQ * !
 TYPE-DEF A GES AMEND_PHASE_DESCRIPTION @ MAGNETIC -3 0.28 !
 TYPE-DEF B GES AMEND_PHASE_DESCRIPTION @ MAGNETIC -1 0.4 !
 FUNCTION ZERO      298.15  0;                                         6000 N !
 FUNCTION UN_ASS    298.15  0;                                         6000 N !
 FUNCTION R         298.15  +8.31451;                                  6000 N !
$ ------------------------------------------------------------------------------
$ Element data
$ ------------------------------------------------------------------------------
$ Zn
$
$ BCT_A5 and DIAMOND_A4 added in unary 3.0
$ HCP_A3 revised in unary 4.1 (due to introduction of HCP_ZN)
$ RHOMBOHEDRAL_A7 and TETRAGONAL_A6 added in unary 4.1
$ TETRAGONAL_A6 revised in unary 4.4
$ CBCC_A12 and CUB_A13 added in unary 4.4
$ HCP_A3 and LIQUID modified in unary 5.0 (melting T and coefficients adjusted)
$ RHOMBO_A10 added in unary 5.0
$
$ Pure Zn restored as HCP_A3
$
 PAR  G(HCP_A3,ZN:VA),,                 +GHSERZN;                1700 N 91Din !
$PAR  G(HCP_A3,ZN:VA),,                 +GHSERZN
$            +2969.82-1.56968*T;                                 1700 N 93Kow !
 PAR  G(FCC_A1,ZN:VA),,                 +GHSERZN
             +2969.82-1.56968*T;                                 1700 N 91Din !
 PAR  G(BCC_A2,ZN:VA),,                 +GHSERZN
             +2886.96-2.5104*T;                                  1700 N 91Din !
$PAR  G(DIAMOND_A4,ZN),,                +GHSERZN+30*T;           1700 N SGCOST !
$PAR  G(BCT_A5,ZN),,                    +GHSERZN
$            +2886.96-2.5104*T;                                  1700 N SGCOST !
$PAR  G(TETRAGONAL_A6,ZN),,             +GHSERZN+4184;           1700 N 96Lee !
$PAR  G(TETRAGONAL_A6,ZN),,             +GHSERZN
$            +2886.96-2.5104*T;                                  1700 N 99SGUN !
$PAR  G(RHOMBOHEDRAL_A7,ZN),,           +GHSERZN+2300+11.5*T;    1700 N 99SGUN !
$PAR  G(RHOMBO_A10,ZN),,                +GLIQZN-2000+10*T;       1700 N 98Han !
$PAR  G(CBCC_A12,ZN:VA),,               +GHSERZN+2000;           1700 N 01Mie !
$PAR  G(CUB_A13,ZN:VA),,                +GHSERZN+2000;           1700 N 01Mie !
 PAR  G(LIQUID,ZN),,                    +GLIQZN;                 1700 N 91Din !
$
 FUNCTION GHSERZN   298.15  -7285.787+118.470069*T-23.701314*T*LN(T)
       -0.001712034*T**2-1.264963E-06*T**3;
       692.677 Y  -11070.546+172.345644*T-31.38*T*LN(T)+4.7047E+26*T**(-9);
      1700.00  N !
 FUNCTION GLIQZN    298.15  +7157.222-10.29305*T+GHSERZN-3.58949E-19*T**7;
       692.677 Y  -3620.385+161.60854*T-31.38*T*LN(T);
      1700.00  N !
 FUNCTION GBCCZN    298.15  +GHSERZN+2886.96-2.5104*T;                 6000 N !
$ ------------------------------------------------------------------------------
$ Zr
$
$ CUB_A13, CBCC_A12, ORTHORHOMBIC_A20 and TETRAGONAL_U added in unary 4.1
$
 PAR  G(HCP_A3,ZR:VA)           130.00  +GHSERZR;,,                   N 91Din !
 PAR  G(BCC_A2,ZR:VA)           130.00  +GBCCZR;,,                    N 91Din !
$PAR  G(OMEGA,ZR)               130.00  +GOMEZR;,,                    N 91Din !
 PAR  G(FCC_A1,ZR:VA)           130.00  +GHSERZR+7600-0.9*T;,,        N 91Din !
$PAR  G(CBCC_A12,ZR:VA)         130.00  +GHSERZR+4602.2;,,            N 99SGUN !
$PAR  G(CUB_A13,ZR:VA)          130.00  +GHSERZR+7531.2;,,            N 99SGUN !
$PAR  G(ORTHORHOMBIC_A20,ZR)    130.00  +GBCCZR+5000;,,               N 99SGUN !
$PAR  G(TETRAGONAL_U,ZR)        130.00  +GBCCZR+5000;,,               N 99SGUN !
 PAR  G(LIQUID,ZR)              130.00  +GLIQZR;,,                    N 91Din !
$
 FUNCTION GHSERZR   130.00  -7827.595+125.64905*T-24.1618*T*LN(T)
       -0.00437791*T**2+34971*T**(-1);
      2128.00  Y  -26085.921+262.724183*T-42.144*T*LN(T)-1.342896E+31*T**(-9);
      6000.00  N !
 FUNCTION GBCCZR    130.00  -525.539+124.9457*T-25.607406*T*LN(T)
       -3.40084E-04*T**2-9.729E-09*T**3+25233*T**(-1)-7.6143E-11*T**4;
      2128.00  Y  -4620.034+1.55998*T+GHSERZR+1.4103476E+32*T**(-9);
      6000.00  N !
 FUNCTION GOMEZR    130.00  -8878.082+144.432234*T-26.8556*T*LN(T)
       -0.002799446*T**2+38376*T**(-1);
      2128.00  Y  -3414.603+2.566675*T+GHSERZR+8.517346E+31*T**(-9);
      6000.00  N !
 FUNCTION GLIQZR    130.00  +18147.69-9.080812*T+GHSERZR+1.6275E-22*T**7;
      2128.00  Y  -8281.26+253.812609*T-42.144*T*LN(T);
      6000.00  N !
$ ------------------------------------------------------------------------------
$ Binary system
$
$ From R. Arroyave and Z.-K. Liu 2006
$
$ This is model 1 from their paper (standard Redlich-Kister liquid)
$
$ Checked against paper. Checked at 6000 K.
$
$ There is a large inverse miscibility gap above about 3000 K.
$
$ The Zn2Zr3 phase was only tentatively included.
$
$ The gas phase is stable above about 1173 K at 1 bar, but not included here.
$
 PAR  L(LIQUID,ZN,ZR;0),,               -97561+49.439*T;,,            N 06Arr !
 PAR  L(LIQUID,ZN,ZR;1),,               -2670+3.184*T;,,              N 06Arr !
 PAR  L(LIQUID,ZN,ZR;2),,               -1812+2.05*T;,,               N 06Arr !
$
 PAR  L(BCC_A2,ZN,ZR:VA;0),,            -76916+36.992*T;,,            N 06Arr !
 PAR  L(BCC_A2,ZN,ZR:VA;1),,            -31160+8.989*T;,,             N 06Arr !
$
 PAR  L(HCP_A3,ZN,ZR:VA;0),,            -11254-0.007*T;,,             N 06Arr !
$
 PAR  G(ZN22ZR,ZN:ZR),,                 +22*GHSERZN+GHSERZR
             -135424+18.492*T;,,                                      N 06Arr !
 PAR  G(ZN39ZR5,ZN:ZR),,                +39*GHSERZN+5*GHSERZR
             -703032+239.976*T;,,                                     N 06Arr !
 PAR  G(ZN3ZR_D023,ZN:ZR),,             +3*GHSERZN+GHSERZR
             -103984+30.684*T;,,                                      N 06Arr !
 PAR  G(ZN3ZR_HT,ZN:ZR),,               +3*GHSERZN+GHSERZR
             -89632+18.552*T;,,                                       N 06Arr !
 PAR  G(ZN2ZR_C15,ZN:ZR),,              +2*GHSERZN+GHSERZR
             -93807+29.316*T;,,                                       N 06Arr !
 PAR  G(ZNZR_B2,ZN:ZR),,                +GHSERZN+GHSERZR
             -57232+18.23*T;,,                                        N 06Arr !
 PAR  G(ZN2ZR3,ZN:ZR),,                 +2*GHSERZN+3*GHSERZR
             -96750+19.8*T;,,                                         N 06Arr !
 PAR  G(ZNZR2,ZN:ZR),,                  +GHSERZN+2*GHSERZR
             -50658+11.247*T;,,                                       N 06Arr !
$
$ Metastable
$
 PAR  L(FCC_A1,ZN,ZR:VA;0),,            -11254-0.007*T;,,             N Same !
$ ------------------------------------------------------------------------------
$
$
 LIST-OF-REFERENCE
 NUMBER  SOURCE
  Null   'Unknown source'
  Same   'Same or similar interaction as in the corresponding stable phase'
  COST   'COST 507 database, 1998'
  SGCOST 'COST 507 database, SGTE unary database V.3.0, 1996; Al, B, Nd, Ti, Zn'
  91Din  'A.T. Dinsdale, Calphad, 15, 317-425(1991).'
  93Kow  'M. Kowalski, P.J. Spencer, J. Phase Equilib., 14, 432-38 (1993),
          SGTE unary database V.4.1, 1999; Zn'
  96Lee  'B.-J. Lee, Calphad, 20, 471-80(1996)
          SGTE unary database V.4.4, 2001; Zn'
  98Han  'S.C. Hansen, Calphad, 22, 359-73(1998),
          SGTE unary database V.5.0, 2009; Zn'
  99SGUN 'SGTE unary database V.4.1, 1999.'
  01Mie  'J. Miettinen, Calphad, 25, 43-58(2001),
          SGTE unary database V.4.4, 2001; Sn, Zn'
  06Arr  'R. Arroyave, Z.-K. Liu, Calphad, 30, 1-13(2006); Zn-Zr'
!

File: data/databases/sgte-binary/ZnZr-06Arr-second.tdb
$
$ Database for Zn-Zr from R. Arroyave and Z.-K. Liu 2006
$
$ R. Arroyave, Z.-K. Liu, Calphad, 30, 1-13(2006).
$
$ Dataset created 2013.06.01 by Bengt Hallstedt.
$ 2021.02.07: Modified for use with GES6.
$
$ This is model 2 from their paper (associate liquid)
$
$ The fit is claimed to be better with the associate. In contrast to model 1
$ (standard Redlich-Kister liquid) there is no inverse liquid miscibility gap.
$
$ The Zn2Zr3 phase was only tentatively included.
$
$ The gas phase is stable above about 1173 K at 1 bar, but not included here.
$
$ ------------------------------------------------------------------------------
 TEMP-LIM 298.15 6000.00 !
$
$ELEMENT NAME  REF. STATE               ATOMIC MASS H298-H0    S298    !
$
 ELEMENT VA   VACUUM                      0.0          0.0      0.0    ! 
 ELEMENT ZN   HCP_A3                     65.38      5657.0     41.63   ! 
 ELEMENT ZR   HCP_A3                     91.22      5566.27    39.1809 ! 
$ ------------------------------------------------------------------------------
$ Species
$
 SPECIE  ZN2ZR                              ZN2ZR1 !
$ ------------------------------------------------------------------------------
$ Phase definitions
$
 PHASE LIQUID:L % 1 1 !
 CONST LIQUID:L : ZN ZN2ZR ZR : !
$
$ Fcc (cF4, Fm-3m) and MeX (cF8, Fm-3m)
$
 PHASE FCC_A1 %A 2 1 1 !
 CONST FCC_A1 : ZN ZR : VA : !
$
$ Bcc (cI2, Im-3m)
$
 PHASE BCC_A2 %B 2 1 3 !
 CONST BCC_A2 : ZN ZR% : VA : !
$
$ Hcp (hP2, P6_3/mmc) and Me2X (NiAs-type, hP4, P6_3/mmc, B8_1)
$
 PHASE HCP_A3 %A 2 1 0.5 !
 CONST HCP_A3 : ZN ZR% : VA : !
$
$ Prototype Zn22Zr (cF184, Fd-3m)
$
 PHASE ZN22ZR % 2 22 1 !
 CONST ZN22ZR : ZN : ZR : !
$
$ Prototype Zn39Zr5 (mC88, C2/m)
$
 PHASE ZN39ZR5 % 2 39 5 !
 CONST ZN39ZR5 : ZN : ZR : !
$
$ Prototype Al3Zr (tI16, I4/mmm)
$
 PHASE ZN3ZR_D023 % 2 3 1 !
 CONST ZN3ZR_D023 : ZN : ZR : !
$
$ Prototype ? (c**)
$
 PHASE ZN3ZR_HT % 2 3 1 !
 CONST ZN3ZR_HT : ZN : ZR : !
$
$ Prototype Cu2Mg (cF24, Fd-3m)
$
 PHASE ZN2ZR_C15 % 2 2 1 !
 CONST ZN2ZR_C15 : ZN : ZR : !
$
$ Prototype CsCl (cP2, Pm-3m)
$
 PHASE ZNZR_B2 % 2 1 1 !
 CONST ZNZR_B2 : ZN : ZR : !
$
$ Unknown structure
$
 PHASE ZN2ZR3 % 2 2 3 !
 CONST ZN2ZR3 : ZN : ZR : !
$
$ Prototype CuZr2 (tI6, I4/mmm)
$
 PHASE ZNZR2 % 2 1 2 !
 CONST ZNZR2 : ZN : ZR : !
$ ------------------------------------------------------------------------------
$ Defaults
$
 DEFINE-SYSTEM-DEFAULT ELEMENT 2 !
 DEFAULT-COM DEFINE_SYSTEM_ELEMENT VA !
 TYPE-DEF % SEQ * !
 TYPE-DEF A GES AMEND_PHASE_DESCRIPTION @ MAGNETIC -3 0.28 !
 TYPE-DEF B GES AMEND_PHASE_DESCRIPTION @ MAGNETIC -1 0.4 !
 FUNCTION ZERO      298.15  0;                                         6000 N !
 FUNCTION UN_ASS    298.15  0;                                         6000 N !
 FUNCTION R         298.15  +8.31451;                                  6000 N !
$ ------------------------------------------------------------------------------
$ Element data
$ ------------------------------------------------------------------------------
$ Zn
$
$ BCT_A5 and DIAMOND_A4 added in unary 3.0
$ HCP_A3 revised in unary 4.1 (due to introduction of HCP_ZN)
$ RHOMBOHEDRAL_A7 and TETRAGONAL_A6 added in unary 4.1
$ TETRAGONAL_A6 revised in unary 4.4
$ CBCC_A12 and CUB_A13 added in unary 4.4
$ HCP_A3 and LIQUID modified in unary 5.0 (melting T and coefficients adjusted)
$ RHOMBO_A10 added in unary 5.0
$
$ Pure Zn restored as HCP_A3
$
 PAR  G(HCP_A3,ZN:VA),,                 +GHSERZN;                1700 N 91Din !
$PAR  G(HCP_A3,ZN:VA),,                 +GHSERZN
$            +2969.82-1.56968*T;                                 1700 N 93Kow !
 PAR  G(FCC_A1,ZN:VA),,                 +GHSERZN
             +2969.82-1.56968*T;                                 1700 N 91Din !
 PAR  G(BCC_A2,ZN:VA),,                 +GHSERZN
             +2886.96-2.5104*T;                                  1700 N 91Din !
$PAR  G(DIAMOND_A4,ZN),,                +GHSERZN+30*T;           1700 N SGCOST !
$PAR  G(BCT_A5,ZN),,                    +GHSERZN
$            +2886.96-2.5104*T;                                  1700 N SGCOST !
$PAR  G(TETRAGONAL_A6,ZN),,             +GHSERZN+4184;           1700 N 96Lee !
$PAR  G(TETRAGONAL_A6,ZN),,             +GHSERZN
$            +2886.96-2.5104*T;                                  1700 N 99SGUN !
$PAR  G(RHOMBOHEDRAL_A7,ZN),,           +GHSERZN+2300+11.5*T;    1700 N 99SGUN !
$PAR  G(RHOMBO_A10,ZN),,                +GLIQZN-2000+10*T;       1700 N 98Han !
$PAR  G(CBCC_A12,ZN:VA),,               +GHSERZN+2000;           1700 N 01Mie !
$PAR  G(CUB_A13,ZN:VA),,                +GHSERZN+2000;           1700 N 01Mie !
 PAR  G(LIQUID,ZN),,                    +GLIQZN;                 1700 N 91Din !
$
 FUNCTION GHSERZN   298.15  -7285.787+118.470069*T-23.701314*T*LN(T)
       -0.001712034*T**2-1.264963E-06*T**3;
       692.677 Y  -11070.546+172.345644*T-31.38*T*LN(T)+4.7047E+26*T**(-9);
      1700.00  N !
 FUNCTION GLIQZN    298.15  +7157.222-10.29305*T+GHSERZN-3.58949E-19*T**7;
       692.677 Y  -3620.385+161.60854*T-31.38*T*LN(T);
      1700.00  N !
 FUNCTION GBCCZN    298.15  +GHSERZN+2886.96-2.5104*T;                 6000 N !
$ ------------------------------------------------------------------------------
$ Zr
$
$ CUB_A13, CBCC_A12, ORTHORHOMBIC_A20 and TETRAGONAL_U added in unary 4.1
$
 PAR  G(HCP_A3,ZR:VA)           130.00  +GHSERZR;,,                   N 91Din !
 PAR  G(BCC_A2,ZR:VA)           130.00  +GBCCZR;,,                    N 91Din !
$PAR  G(OMEGA,ZR)               130.00  +GOMEZR;,,                    N 91Din !
 PAR  G(FCC_A1,ZR:VA)           130.00  +GHSERZR+7600-0.9*T;,,        N 91Din !
$PAR  G(CBCC_A12,ZR:VA)         130.00  +GHSERZR+4602.2;,,            N 99SGUN !
$PAR  G(CUB_A13,ZR:VA)          130.00  +GHSERZR+7531.2;,,            N 99SGUN !
$PAR  G(ORTHORHOMBIC_A20,ZR)    130.00  +GBCCZR+5000;,,               N 99SGUN !
$PAR  G(TETRAGONAL_U,ZR)        130.00  +GBCCZR+5000;,,               N 99SGUN !
 PAR  G(LIQUID,ZR)              130.00  +GLIQZR;,,                    N 91Din !
$
 FUNCTION GHSERZR   130.00  -7827.595+125.64905*T-24.1618*T*LN(T)
       -0.00437791*T**2+34971*T**(-1);
      2128.00  Y  -26085.921+262.724183*T-42.144*T*LN(T)-1.342896E+31*T**(-9);
      6000.00  N !
 FUNCTION GBCCZR    130.00  -525.539+124.9457*T-25.607406*T*LN(T)
       -3.40084E-04*T**2-9.729E-09*T**3+25233*T**(-1)-7.6143E-11*T**4;
      2128.00  Y  -4620.034+1.55998*T+GHSERZR+1.4103476E+32*T**(-9);
      6000.00  N !
 FUNCTION GOMEZR    130.00  -8878.082+144.432234*T-26.8556*T*LN(T)
       -0.002799446*T**2+38376*T**(-1);
      2128.00  Y  -3414.603+2.566675*T+GHSERZR+8.517346E+31*T**(-9);
      6000.00  N !
 FUNCTION GLIQZR    130.00  +18147.69-9.080812*T+GHSERZR+1.6275E-22*T**7;
      2128.00  Y  -8281.26+253.812609*T-42.144*T*LN(T);
      6000.00  N !
$ ------------------------------------------------------------------------------
$ Binary system
$
$ From R. Arroyave and Z.-K. Liu 2006
$
$ This is model 2 from their paper (associate liquid)
$
$ Checked against paper. Checked at 6000 K.
$
$ The fit is claimed to be better with the associate. In contrast to model 1
$ (standard Redlich-Kister liquid) there is no inverse liquid miscibility gap.
$
$ The Zn2Zr3 phase was only tentatively included.
$
$ The gas phase is stable above about 1173 K at 1 bar, but not included here.
$
 PAR  G(LIQUID,ZN2ZR),,                 +2*GLIQZN+GLIQZR
             -108771+65.669*T;,,                                      N 06Arr !
 PAR  L(LIQUID,ZN2ZR,ZR;0),,            -91796+52.355*T;,,            N 06Arr !
 PAR  L(LIQUID,ZN2ZR,ZR;1),,            -48871+63.087*T;,,            N 06Arr !
$
 PAR  L(BCC_A2,ZN,ZR:VA;0),,            -87151+49.726*T;,,            N 06Arr !
 PAR  L(BCC_A2,ZN,ZR:VA;1),,            -52190+29.305*T;,,            N 06Arr !
$
 PAR  L(HCP_A3,ZN,ZR:VA;0),,            -7673+1.2*T;,,                N 06Arr !
$
 PAR  G(ZN22ZR,ZN:ZR),,                 +22*GHSERZN+GHSERZR
             -135332+22.31*T;,,                                       N 06Arr !
 PAR  G(ZN39ZR5,ZN:ZR),,                +39*GHSERZN+5*GHSERZR
             -717024+273.988*T;,,                                     N 06Arr !
 PAR  G(ZN3ZR_D023,ZN:ZR),,             +3*GHSERZN+GHSERZR
             -104272+35.008*T;,,                                      N 06Arr !
 PAR  G(ZN3ZR_HT,ZN:ZR),,               +3*GHSERZN+GHSERZR
             -91012+23.796*T;,,                                       N 06Arr !
 PAR  G(ZN2ZR_C15,ZN:ZR),,              +2*GHSERZN+GHSERZR
             -90201+30.816*T;,,                                       N 06Arr !
 PAR  G(ZNZR_B2,ZN:ZR),,                +GHSERZN+GHSERZR
             -58148+21.456*T;,,                                       N 06Arr !
 PAR  G(ZN2ZR3,ZN:ZR),,                 +2*GHSERZN+3*GHSERZR
             -96750+24.75*T;,,                                        N 06Arr !
 PAR  G(ZNZR2,ZN:ZR),,                  +GHSERZN+2*GHSERZR
             -51018+13.962*T;,,                                       N 06Arr !
$
$ Metastable
$
 PAR  L(FCC_A1,ZN,ZR:VA;0),,            -7673+1.2*T;,,             N Same !
$ ------------------------------------------------------------------------------
$
$
 LIST-OF-REFERENCE
 NUMBER  SOURCE
  Null   'Unknown source'
  Same   'Same or similar interaction as in the corresponding stable phase'
  COST   'COST 507 database, 1998'
  SGCOST 'COST 507 database, SGTE unary database V.3.0, 1996; Al, B, Nd, Ti, Zn'
  91Din  'A.T. Dinsdale, Calphad, 15, 317-425(1991).'
  93Kow  'M. Kowalski, P.J. Spencer, J. Phase Equilib., 14, 432-38 (1993),
          SGTE unary database V.4.1, 1999; Zn'
  96Lee  'B.-J. Lee, Calphad, 20, 471-80(1996)
          SGTE unary database V.4.4, 2001; Zn'
  98Han  'S.C. Hansen, Calphad, 22, 359-73(1998),
          SGTE unary database V.5.0, 2009; Zn'
  99SGUN 'SGTE unary database V.4.1, 1999.'
  01Mie  'J. Miettinen, Calphad, 25, 43-58(2001),
          SGTE unary database V.4.4, 2001; Sn, Zn'
  06Arr  'R. Arroyave, Z.-K. Liu, Calphad, 30, 1-13(2006); Zn-Zr'
!
