Repository: orchid-calphad/orchid-project.org

# orchid-project.org

Website and released data of **ORCHID** (Open Repository for CALPHAD Hypotheses, Intelligence, and Discovery),
served by GitHub Pages at https://orchid-project.org. Releases are archived on Zenodo (one DOI per version).

- `index.html`, `catalog/`, `best-practices.html` — static, self-contained pages (generated in the ORCHID tooling).
- `data/` — released data: catalog, redistributable TDB files, convex hulls. Licences: `data/LICENSES.md`, `data/NOTICE.md`.
- `llms.txt`, `data/croissant.json`, `CITATION.cff`, `.zenodo.json` — machine-readable metadata.

Only data with clear redistribution rights are published.

File: data/databases/sgte-binary/ZrB-98Dus-LB.tdb
$
$ Database for Zr-B from H. Duschanek and P. Rogl 1998 (included in LB Vol. 5)
$
$ H. Duschanek, P. Rogl, in: "Phase Diagrams of Ternary
$ Metal-Boron-Carbon Systems", G. Effenberg (Ed.), ASM,
$ Materials Park, 1998, pp. 445-85.
$
$ Dataset created 2015.04.26 by Bengt Hallstedt.
$ 2021.02.07: Modified for use with GES6.
$
$ ------------------------------------------------------------------------------
 TEMP-LIM 298.15 6000.00 !
$
$ELEMENT NAME  REF. STATE               ATOMIC MASS H298-H0    S298    !
$
 ELEMENT VA   VACUUM                      0.0          0.0      0.0    ! 
 ELEMENT B    BETA_RHOMBO_B              10.81      1222.0      5.9    ! 
 ELEMENT ZR   HCP_A3                     91.22      5566.27    39.1809 ! 
$ ------------------------------------------------------------------------------
$ Phase definitions
$
 PHASE LIQUID:L % 1 1 !
 CONST LIQUID:L : B ZR : !
$
$ Fcc (cF4, Fm-3m) and MeX (cF8, Fm-3m)
$
 PHASE FCC_A1 %A 2 1 1 !
 CONST FCC_A1 : ZR : B VA% : !
$
$ Bcc (cI2, Im-3m)
$
 PHASE BCC_A2 %B 2 1 3 !
 CONST BCC_A2 : ZR : B VA% : !
$
$ Hcp (hP2, P6_3/mmc) and Me2X (NiAs-type, hP4, P6_3/mmc, B8_1)
$
 PHASE HCP_A3 %A 2 1 0.5 !
 CONST HCP_A3 : ZR : B VA% : !
$
$ Prototype beta-B (hR105, R-3m)
$
 PHASE BETA_RHOMBO_B % 1 1 !
 CONST BETA_RHOMBO_B : B : !
$
$ Prototype AlB2 (hP3, P6/mmm)
$
 PHASE MB2_C32 % 2 1 2 !
 CONST MB2_C32 : ZR : B : !
$
$ Prototype UB12 (cF52, Fm-3m)
$
 PHASE ZRB12_D2F % 2 1 12 !
 CONST ZRB12_D2F : ZR : B : !
$ ------------------------------------------------------------------------------
$ Defaults
$
 DEFINE-SYSTEM-DEFAULT ELEMENT 2 !
 DEFAULT-COM DEFINE_SYSTEM_ELEMENT VA !
 TYPE-DEF % SEQ * !
 TYPE-DEF A GES AMEND_PHASE_DESCRIPTION @ MAGNETIC -3 0.28 !
 TYPE-DEF B GES AMEND_PHASE_DESCRIPTION @ MAGNETIC -1 0.4 !
 FUNCTION ZERO      298.15  0;                                         6000 N !
 FUNCTION UN_ASS    298.15  0;                                         6000 N !
 FUNCTION R         298.15  +8.31451;                                  6000 N !
$ ------------------------------------------------------------------------------
$ Element data
$ ------------------------------------------------------------------------------
$ B
$
$ FCC_A1, HCP_A3, DIAMOND_A4 and GRAPHITE added in unary 3.0
$ BCC_A2 added in unary 4.1
$ GRAPHITE revised in unary 4.4 (using the value from COST 507)
$ FCC_A1, BCC_A2 and HCP_A3 removed in unary 5.0
$ ALPHA_RHOMBO_B added in unary 5.0
$
$ FCC_A1, BCC_A2 and HCP_A3 still in SGSOL 5.0
$ The value for FCC_A1 in COST (and SGTE) is possibly incorrect.
$
 PAR  G(BETA_RHOMBO_B,B),,              +GHSERBB;,,                   N 91Din !
$PAR  G(ALPHA_RHOMBO_B,B),,             +GALPBB;,,                    N 09SGUN !
$PAR  G(FCC_A1,B:VA),,                  +GHSERBB+43514-12.217*T;,,    N SGCOST !
$PAR  G(FCC_A1,B:VA),,                  +GHSERBB+50208-13.472*T;,,    N 94Hal !
$PAR  G(BCC_A2,B:VA),,                  +GHSERBB+43514-12.217*T;,,    N 94Hal !
$PAR  G(HCP_A3,B:VA),,                  +GHSERBB+50208-9.706*T;,,     N SGCOST !
$PAR  G(GRAPHITE,B),,                   +GHSERBB+10000-2*T;,,         N SGCOST !
$PAR  G(GRAPHITE,B),,                   +GHSERBB+5000;,,              N 96SGUN !
$PAR  G(DIAMOND_A4,B),,                 +GHSERBB+10;,,                N 99SGUN !
$PAR  G(DIAMOND_A4,B),,                 +GHSERBB+20;,,                N COST !
$PAR  G(DIAMOND_A4,B),,                 +GHSERBB;,,                   N 96SGUN !
 PAR  G(LIQUID,B),,                     +GLIQBB;,,                    N 91Din !
$
 FUNCTION GHSERBB   298.15  -7735.284+107.111864*T-15.6641*T*LN(T)
       -0.006864515*T**2+6.18878E-07*T**3+370843*T**(-1);
      1100.00  Y  -16649.474+184.801744*T-26.6047*T*LN(T)
       -7.9809E-04*T**2-2.556E-08*T**3+1748270*T**(-1);
      2348.00  Y  -36667.582+231.336244*T-31.5957527*T*LN(T)
       -0.00159488*T**2+1.34719E-07*T**3+11205883*T**(-1);
      3000.00  Y  -21530.653+222.396264*T-31.4*T*LN(T);
      6000.00  N !
 FUNCTION GALPBB    298.15  -6076.24+86.648762*T-12.942464*T*LN(T)
       -7.089468E-3*T**2+0.659896E-6*T**3-45*T**(-1);
      1400.00  Y  +28477.506-106.789208*T+12.1072478*T*LN(T)
       -13.316875E-3*T**2+0.706895E-6*T**3-8002403*T**(-1);
      3000.00  Y  -25699.64+225.127135*T-31.4*T*LN(T);
      6000.00  N !
 FUNCTION GLIQBB    298.15  +48458.559-20.268025*T+GHSERBB;
       500.00  Y  +41119.703+82.101722*T-14.9827763*T*LN(T)
       -0.007095669*T**2+5.07347E-07*T**3+335484*T**(-1);
      2348.00  Y  +28842.012+200.94731*T-31.4*T*LN(T);
      3000.00  Y  +50372.665-21.448954*T+GHSERBB;
      6000.00  N !
 FUNCTION GFCCBB    298.15  +GHSERBB+43514-12.217*T;                   6000 N !
 FUNCTION GBCCBB    298.15  +GHSERBB+43514-12.217*T;                   6000 N !
$ ------------------------------------------------------------------------------
$ Zr
$
$ CUB_A13, CBCC_A12, ORTHORHOMBIC_A20 and TETRAGONAL_U added in unary 4.1
$
 PAR  G(HCP_A3,ZR:VA)           130.00  +GHSERZR;,,                   N 91Din !
 PAR  G(BCC_A2,ZR:VA)           130.00  +GBCCZR;,,                    N 91Din !
$PAR  G(OMEGA,ZR)               130.00  +GOMEZR;,,                    N 91Din !
 PAR  G(FCC_A1,ZR:VA)           130.00  +GHSERZR+7600-0.9*T;,,        N 91Din !
$PAR  G(CBCC_A12,ZR:VA)         130.00  +GHSERZR+4602.2;,,            N 99SGUN !
$PAR  G(CUB_A13,ZR:VA)          130.00  +GHSERZR+7531.2;,,            N 99SGUN !
$PAR  G(ORTHORHOMBIC_A20,ZR)    130.00  +GBCCZR+5000;,,               N 99SGUN !
$PAR  G(TETRAGONAL_U,ZR)        130.00  +GBCCZR+5000;,,               N 99SGUN !
 PAR  G(LIQUID,ZR)              130.00  +GLIQZR;,,                    N 91Din !
$
 FUNCTION GHSERZR   130.00  -7827.595+125.64905*T-24.1618*T*LN(T)
       -0.00437791*T**2+34971*T**(-1);
      2128.00  Y  -26085.921+262.724183*T-42.144*T*LN(T)-1.342896E+31*T**(-9);
      6000.00  N !
 FUNCTION GBCCZR    130.00  -525.539+124.9457*T-25.607406*T*LN(T)
       -3.40084E-04*T**2-9.729E-09*T**3+25233*T**(-1)-7.6143E-11*T**4;
      2128.00  Y  -4620.034+1.55998*T+GHSERZR+1.4103476E+32*T**(-9);
      6000.00  N !
 FUNCTION GOMEZR    130.00  -8878.082+144.432234*T-26.8556*T*LN(T)
       -0.002799446*T**2+38376*T**(-1);
      2128.00  Y  -3414.603+2.566675*T+GHSERZR+8.517346E+31*T**(-9);
      6000.00  N !
 FUNCTION GLIQZR    130.00  +18147.69-9.080812*T+GHSERZR+1.6275E-22*T**7;
      2128.00  Y  -8281.26+253.812609*T-42.144*T*LN(T);
      6000.00  N !
$ ------------------------------------------------------------------------------
$ Binary system
$
$ From H. Duschanek and P. Rogl 1998 (included in LB Vol. 5)
$
$ H. Duschanek, P. Rogl, in: "Phase Diagrams of Ternary
$ Metal-Boron-Carbon Systems", G. Effenberg (Ed.), ASM,
$ Materials Park, 1998, pp. 445-85.
$
$ Checked against LB. Checked at 6000 K.
$
 PAR  L(LIQUID,B,ZR;0),,                -250655+29.428*T;,,           N 98Dus !
 PAR  L(LIQUID,B,ZR;1),,                -80060;,,                     N 98Dus !
$
 PAR  G(BCC_A2,ZR:B),,                  -249200+566.133*T
             -86.917*T*LN(T)-0.005328*T**2+1636000*T**(-1);,,         N 98Dus !
 PAR  G(HCP_A3,ZR:B),,                  -78730+236.492*T
             -40.504*T*LN(T)+0.00122*T**2+335460*T**(-1);,,           N 98Dus !
$
 PAR  G(MB2_C32,ZR:B),,                 -352360+413.2*T
             -65.188*T*LN(T)-0.004778*T**2+864830*T**(-1);,,          N 98Dus !
$
 PAR  G(ZRB12_D2F,ZR:B),,               +GHSERZR+12*GHSERBB
             -237976-24.6631*T;,,                                     N 98Dus !
$
$ Metastable
$
 PAR  G(FCC_A1,ZR:B),,                  +UN_ASS;,,                    N !
$ ------------------------------------------------------------------------------
$
 ASSESSED_SYSTEM
   B-ZR(TDB -* +LIQUID +BETA_RHOMBO +HCP_A3 +BCC_A2 +ZRB12_D2F +MB2_C32
   ;P3 TMM:300/4000 *) !
$
$
 LIST-OF-REFERENCE
 NUMBER  SOURCE
  Null   'Unknown source'
  REFLAV 'Laves phase convention: G(LAVES,X:X)=+3*GHSERXX+15000'
  COST   'COST 507 database'
  SGCOST 'COST 507 database, SGTE unary database V.3.0, 1996; Al, B, Nd, Ti, Zn'
  91Din  'A.T. Dinsdale, Calphad, 15, 317-425(1991).'
  94Hal  'B. Hallemans, P. Wollants, J.R. Roos,
          Z. Metallkd., 85, 676-82(1994), SGTE unary database V.4.1, 1999; B'
  96SGUN 'SGTE unary database V.3.0, 1996.'
  98Dus  'H. Duschanek, P. Rogl, in: "Phase Diagrams of Ternary
          Metal-Boron-Carbon Systems", G. Effenberg (Ed.), ASM,
          Materials Park, 1998, pp. 445-85; Zr-B'
  99SGUN 'SGTE unary database V.4.1, 1999.'
  09SGUN 'SGTE unary database V.5.0, 2009.'
!

File: data/databases/sgte-binary/ZrC-95Fer-LB.tdb
$
$ Database for Zr-C from A. Fernandez Guillermet 1995 (Included in LB Vol. 2)
$
$ A. Fernandez Guillermet, J. Alloys Compd., 217, 69-89(1995).
$
$ Dataset created 2012.10.03 by Bengt Hallstedt.
$ 2021.02.07: Modified for use with GES6.
$
$ ------------------------------------------------------------------------------
 TEMP-LIM 298.15 6000.00 !
$
$ELEMENT NAME  REF. STATE               ATOMIC MASS H298-H0    S298    !
$
 ELEMENT VA   VACUUM                      0.0          0.0      0.0    ! 
 ELEMENT C    GRAPHITE                   12.011     1054.0      5.7423 ! 
 ELEMENT ZR   HCP_A3                     91.22      5566.27    39.1809 ! 
$ ------------------------------------------------------------------------------
$ Phase definitions
$
 PHASE LIQUID:L % 1 1 !
 CONST LIQUID:L : C ZR : !
$
$ Fcc (cF4, Fm-3m) and MeX (cF8, Fm-3m)
$
 PHASE FCC_A1 %A 2 1 1 !
 CONST FCC_A1 : ZR : C% VA : !
$
$ Bcc (cI2, Im-3m)
$
 PHASE BCC_A2 %B 2 1 3 !
 CONST BCC_A2 : ZR% : C VA% : !
$
$ Hcp (hP2, P6_3/mmc) and Me2X (NiAs-type, hP4, P6_3/mmc, B8_1)
$
 PHASE HCP_A3 %A 2 1 0.5 !
 CONST HCP_A3 : ZR% : C VA% : !
$
$ Prototype C (cF8, Fd-3m)
$
 PHASE DIAMOND_A4 % 1 1 !
 CONST DIAMOND_A4 : C : !
$
$ Prototype C (hP4, P6_3/mmc)
$
 PHASE GRAPHITE_A9 % 1 1 !
 CONST GRAPHITE_A9 : C : !
$ ------------------------------------------------------------------------------
$ Defaults
$
 DEFINE-SYSTEM-DEFAULT ELEMENT 2 !
 DEFAULT-COM DEFINE_SYSTEM_ELEMENT VA !
 TYPE-DEF % SEQ * !
 TYPE-DEF A GES AMEND_PHASE_DESCRIPTION @ MAGNETIC -3 0.28 !
 TYPE-DEF B GES AMEND_PHASE_DESCRIPTION @ MAGNETIC -1 0.4 !
 FUNCTION ZERO      298.15  0;                                         6000 N !
 FUNCTION UN_ASS    298.15  0;                                         6000 N !
 FUNCTION R         298.15  +8.31451;                                  6000 N !
$ ------------------------------------------------------------------------------
$ Element data
$ ------------------------------------------------------------------------------
$ C
$
 PAR  G(GRAPHITE_A9,C),,                +GHSERCC;,,                   N 91Din !
 PAR  G(DIAMOND_A4,C),,                 +GDIACC;,,                    N 91Din !
 PAR  G(LIQUID,C),,                     +GHSERCC+117369-24.63*T;,,    N 91Din !
$
 FUNCTION GHSERCC   298.15  -17368.441+170.73*T-24.3*T*LN(T)
       -4.723E-04*T**2+2562600*T**(-1)-2.643E+08*T**(-2)+1.2E+10*T**(-3);
      6000.00  N !
 FUNCTION GDIACC    298.15  -16359.441+175.61*T-24.31*T*LN(T)
       -4.723E-04*T**2+2698000*T**(-1)-2.61E+08*T**(-2)+1.11E+10*T**(-3);
      6000.00  N !
$ ------------------------------------------------------------------------------
$ Zr
$
$ CUB_A13, CBCC_A12, ORTHORHOMBIC_A20 and TETRAGONAL_U added in unary 4.1
$
 PAR  G(HCP_A3,ZR:VA)           130.00  +GHSERZR;,,                   N 91Din !
 PAR  G(BCC_A2,ZR:VA)           130.00  +GBCCZR;,,                    N 91Din !
$PAR  G(OMEGA,ZR)               130.00  +GOMEZR;,,                    N 91Din !
 PAR  G(FCC_A1,ZR:VA)           130.00  +GHSERZR+7600-0.9*T;,,        N 91Din !
$PAR  G(CBCC_A12,ZR:VA)         130.00  +GHSERZR+4602.2;,,            N 99SGUN !
$PAR  G(CUB_A13,ZR:VA)          130.00  +GHSERZR+7531.2;,,            N 99SGUN !
$PAR  G(ORTHORHOMBIC_A20,ZR)    130.00  +GBCCZR+5000;,,               N 99SGUN !
$PAR  G(TETRAGONAL_U,ZR)        130.00  +GBCCZR+5000;,,               N 99SGUN !
 PAR  G(LIQUID,ZR)              130.00  +GLIQZR;,,                    N 91Din !
$
 FUNCTION GHSERZR   130.00  -7827.595+125.64905*T-24.1618*T*LN(T)
       -0.00437791*T**2+34971*T**(-1);
      2128.00  Y  -26085.921+262.724183*T-42.144*T*LN(T)-1.342896E+31*T**(-9);
      6000.00  N !
 FUNCTION GBCCZR    130.00  -525.539+124.9457*T-25.607406*T*LN(T)
       -3.40084E-04*T**2-9.729E-09*T**3+25233*T**(-1)-7.6143E-11*T**4;
      2128.00  Y  -4620.034+1.55998*T+GHSERZR+1.4103476E+32*T**(-9);
      6000.00  N !
 FUNCTION GOMEZR    130.00  -8878.082+144.432234*T-26.8556*T*LN(T)
       -0.002799446*T**2+38376*T**(-1);
      2128.00  Y  -3414.603+2.566675*T+GHSERZR+8.517346E+31*T**(-9);
      6000.00  N !
 FUNCTION GLIQZR    130.00  +18147.69-9.080812*T+GHSERZR+1.6275E-22*T**7;
      2128.00  Y  -8281.26+253.812609*T-42.144*T*LN(T);
      6000.00  N !
$ ------------------------------------------------------------------------------
$ Binary system
$
$ From A. Fernandez Guillermet 1995 (Included in LB Vol. 2)
$
$ A. Fernandez Guillermet, J. Alloys Compd., 217, 69-89(1995).
$
$ Checked against LB and paper. Checked at 6000K.
$
 PAR  L(LIQUID,C,ZR;0),,                -305420.6+16.01676*T;,,       N 95Fer !
 PAR  L(LIQUID,C,ZR;1),,                -39269.66;,,                  N 95Fer !
 PAR  L(LIQUID,C,ZR;2),,                +50000;,,                     N 95Fer !
$
 PAR  G(FCC_A1,ZR:C),,                  +GZRC;,,                      N 95Fer !
 PAR  L(FCC_A1,ZR:C,VA;0),,             -41870.2-35.70271*T
             +6.042424*T*LN(T)-0.001326472*T**2;,,                    N 95Fer !
 PAR  L(FCC_A1,ZR:C,VA;1),,             -81870.2-35.70271*T
             +6.042424*T*LN(T)-0.001326472*T**2;,,                    N 95Fer !
$
 PAR  G(BCC_A2,ZR:C),,                  +GZRC3;,,                     N 95Fer !
 PAR  L(BCC_A2,ZR:C,VA;0),,             -223221.3;,,                  N 95Fer !
$
 PAR  G(HCP_A3,ZR:C),,                  +GZR2C;,,                     N 95Fer !
 PAR  L(HCP_A3,ZR:C,VA;0),,             +3206.881;,,                  N 95Fer !
$
 FUNCTION GZRC      298.15  -224784.9+297.0288*T-48.14055*T*LN(T)
       -0.001372273*T**2-1.015994E-07*T**3+517213*T**(-1)
       -8.30054316E+08*T**(-3);
      6000.00  N !
 FUNCTION GZR2C     298.15  -115822.7+212.2971*T-36.10565*T*LN(T)
       -0.001375489*T**2-1.361587E-07*T**3+217131*T**(-1)
       -1.9505689E+08*T**(-3);
      6000.00  N !
 FUNCTION GZRC3     298.15  -142838.2+631.7121*T-96.28173*T*LN(T)
       -0.001856037*T**2-9.2968513E-08*T**3+2261356*T**(-1)
       -7.933899E+09*T**(-3);
      6000.00  N !
$ ------------------------------------------------------------------------------
$
 ASSESSED_SYSTEM
  C-ZR(TDB -* +LIQ +FCC_A1 +GRAP +BCC_A2 +HCP_A3
  ;G5 C_S:FCC_A1/ZR:C ;P3 TMM:300/5000 STP:.9/1000) !
$
$
 LIST-OF-REFERENCE
 NUMBER  SOURCE
  Null   'Unknown source'
  Same   'Same or similar interaction as in the corresponding stable phase'
  REFLAV 'Laves phase convention: G(LAVES,X:X)=+3*GHSERXX+15000'
  COST   'COST 507 database'
  91Din  'A.T. Dinsdale, Calphad, 15, 317-425(1991).'
  95Fer  'A. Fernandez Guillermet, J. Alloys Compd., 217, 69-89(1995); Zr-C'
  99SGUN 'SGTE unary database V.4.1, 1999.'
!

File: data/databases/sgte-binary/ZrH-00Koe.tdb
$
$ Database for Zr-H from E. Koenigsberger et al. 2000.
$
$ E. Koenigsberger, G. Eriksson, W.A. Oates,
$ J. Alloys Compd., 299, 148-52(2000).
$
$ Dataset created 2024.08.03 by Bengt Hallstedt.
$
$ Non-standard models for fcc, bcc and hcp. H solubility in liquid not modelled.
$
$ ------------------------------------------------------------------------------
 TEMP-LIM 298.15 6000.00 !
$
$ELEMENT NAME  REF. STATE               ATOMIC MASS H298-H0    S298    !
$
 ELEMENT VA   VACUUM                      0.0          0.0      0.0    ! 
 ELEMENT H    1/2_MOLE_H2(G)              1.0079    4234.      65.285  ! 
 ELEMENT ZR   HCP_A3                     91.22      5566.27    39.1809 ! 
$ ------------------------------------------------------------------------------
$ Species
$
 SPECIE  H2                                 H2 !
 SPECIE  ZR2                                ZR2 !
 SPECIE  ZRH                                ZR1H1 !
$ ------------------------------------------------------------------------------
$ Phase definitions
$
 PHASE LIQUID:L % 1 1 !
 CONST LIQUID:L : ZR : !
$
$ Fcc (cF4, Fm-3m) and CaF2 (cF12, Fm-3m); occupation of tetrahedral sites
$
 PHASE FCC_A1 %A 2 1 2 !
 CONST FCC_A1 : ZR : H% VA : !
$
$ Bcc (cI2, Im-3m)
$
 PHASE BCC_A2 %B 2 1 1.5 !
 CONST BCC_A2 : ZR% : H VA% : !
$
$ Hcp (hP2, P6_3/mmc) and Me2X (NiAs-type, hP4, P6_3/mmc, B8_1)
$ Non-standard hcp model used for Zr-H
$
 PHASE HCP_A3 %A 2 1 1 !
 CONST HCP_A3 : ZR : H VA% : !
$
 PHASE GAS:G % 1 1 !
 CONST GAS:G : H H2 ZR ZR2 ZRH : !
$
 PHASE H2GAS % 1 1 !
 CONST H2GAS : H2 : !
$ ------------------------------------------------------------------------------
$ Defaults
$
 DEFINE-SYSTEM-DEFAULT ELEMENT 2 !
 DEFAULT-COM DEFINE_SYSTEM_ELEMENT VA !
 TYPE-DEF % SEQ * !
 TYPE-DEF A GES AMEND_PHASE_DESCRIPTION @ MAGNETIC -3 0.28 !
 TYPE-DEF B GES AMEND_PHASE_DESCRIPTION @ MAGNETIC -1 0.4 !
 FUNCTION ZERO      298.15  0;                                         6000 N !
 FUNCTION UN_ASS    298.15  0;                                         6000 N !
 FUNCTION R         298.15  +8.31451;                                  6000 N !
 FUNCTION RTLNP     298.15  +8.31451*T*LN(1E-05*P);                    6000 N !
$ ------------------------------------------------------------------------------
$ Element data
$ ------------------------------------------------------------------------------
$ H
$
$ H is not included in unary
$
$PAR  G(LIQUID,H),,                     +GHSERHH
$            +8035+25*T+2*T*LN(T);,,                                  N 06Qiu !
$
 PAR  G(H2GAS,H2),,                     +GHSERH2+RTLNP;,,             N 97SUB !
$
 PAR  G(GAS,H),,                        +F10383T+RTLNP;,,             N 97SUB !
 PAR  G(GAS,H2),,                       +GHSERH2+RTLNP;,,             N 97SUB !
$
$ H(g)
 FUNCTION F10383T   298.15  +211801.621+24.4989821*T-20.78611*T*LN(T);
      6000.00  N !
$ H2(g)
 FUNCTION GHSERH2   298.15  -9522.9741+78.5273879*T-31.35707*T*LN(T)
       +0.0027589925*T**2-7.46390667E-07*T**3+56582.3*T**(-1);
      1000.00  Y  +180.108664-15.6128256*T-17.84857*T*LN(T)
       -0.00584168*T**2+3.14618667E-07*T**3-1280036*T**(-1);
      2100.00  Y  -18840.1663+92.3120255*T-32.05082*T*LN(T)
       -0.0010728235*T**2+1.14281783E-08*T**3+3561002.5*T**(-1);
      6000.00  N !
 FUNCTION GHSERHH   298.15  +0.5*GHSERH2;                              6000 N !
$ ------------------------------------------------------------------------------
$ Zr
$
$ CUB_A13, CBCC_A12, ORTHORHOMBIC_A20 and TETRAGONAL_U added in unary 4.1
$
 PAR  G(HCP_A3,ZR:VA)           130.00  +GHSERZR;,,                   N 91Din !
 PAR  G(BCC_A2,ZR:VA)           130.00  +GBCCZR;,,                    N 91Din !
$PAR  G(OMEGA,ZR)               130.00  +GOMEZR;,,                    N 91Din !
 PAR  G(FCC_A1,ZR:VA)           130.00  +GHSERZR+7600-0.9*T;,,        N 91Din !
$PAR  G(CBCC_A12,ZR:VA)         130.00  +GHSERZR+4602.2;,,            N 99SGUN !
$PAR  G(CUB_A13,ZR:VA)          130.00  +GHSERZR+7531.2;,,            N 99SGUN !
$PAR  G(ORTHORHOMBIC_A20,ZR)    130.00  +GBCCZR+5000;,,               N 99SGUN !
$PAR  G(TETRAGONAL_U,ZR)        130.00  +GBCCZR+5000;,,               N 99SGUN !
 PAR  G(LIQUID,ZR)              130.00  +GLIQZR;,,                    N 91Din !
$
 PAR  G(GAS,ZR),,                       +GZRGAS+RTLNP;,,              N 94SUB !
 PAR  G(GAS,ZR2),,                      +F15702T+RTLNP;,,             N 94SUB !
$
 FUNCTION GHSERZR   130.00  -7827.595+125.64905*T-24.1618*T*LN(T)
       -0.00437791*T**2+34971*T**(-1);
      2128.00  Y  -26085.921+262.724183*T-42.144*T*LN(T)-1.342896E+31*T**(-9);
      6000.00  N !
 FUNCTION GBCCZR    130.00  -525.539+124.9457*T-25.607406*T*LN(T)
       -3.40084E-04*T**2-9.729E-09*T**3+25233*T**(-1)-7.6143E-11*T**4;
      2128.00  Y  -4620.034+1.55998*T+GHSERZR+1.4103476E+32*T**(-9);
      6000.00  N !
 FUNCTION GOMEZR    130.00  -8878.082+144.432234*T-26.8556*T*LN(T)
       -0.002799446*T**2+38376*T**(-1);
      2128.00  Y  -3414.603+2.566675*T+GHSERZR+8.517346E+31*T**(-9);
      6000.00  N !
 FUNCTION GLIQZR    130.00  +18147.69-9.080812*T+GHSERZR+1.6275E-22*T**7;
      2128.00  Y  -8281.26+253.812609*T-42.144*T*LN(T);
      6000.00  N !
 FUNCTION GFCCZR    298.15  +GHSERZR+7600-0.9*T;                       6000 N !
$ Zr(g):
 FUNCTION GZRGAS    298.15  +586876.841+74.4171195*T-38.69111*T*LN(T)
       +0.01152846*T**2-1.693255E-06*T**3+270638.8*T**(-1);
       700.00  Y  +595990.293-26.0530509*T-24.06106*T*LN(T)
       +0.001743641*T**2-5.94312333E-07*T**3-748947.5*T**(-1);
      1300.00  Y  +593841.673-46.0204551*T-20.46361*T*LN(T)
       -0.002961084*T**2+1.08391433E-07*T**3+526352.5*T**(-1);
      2700.00  Y  +630745.052-161.965371*T-6.647343*T*LN(T)
       -0.0046738955*T**2+1.06833583E-07*T**3-15872340*T**(-1);
      6600.00  Y  +504260.272+131.813821*T-40.68801*T*LN(T)
       -6.38357E-04*T**2+1.79125333E-08*T**3+71496950*T**(-1);
     10000.00  N !
$ Zr2(g):
 FUNCTION F15702T   298.15  +892794.963-14.4120751*T-37.13672*T*LN(T)
       -3.2039655E-04*T**2-4.30605167E-09*T**3+85422.15*T**(-1);
      3600.00  Y  +874148.858+9.34917918*T-39.33356*T*LN(T)
       -0.001019669*T**2+6.09799667E-08*T**3+14065805*T**(-1);
      6000.00  N !
$ ------------------------------------------------------------------------------
$ Binary system
$
$ E. Koenigsberger, G. Eriksson, W.A. Oates,
$ J. Alloys Compd., 299, 148-52(2000).
$
$ Checked against paper. Checked at 6000 K.
$
$ Non-standard models for fcc, bcc and hcp. H solubility in liquid not modelled.
$
 PAR  G(FCC_A1,ZR:H),,                  +GFCCZR+2*GHSERHH
             -180403+149.053*T;,,                                     N 00Koe !
 PAR  L(FCC_A1,ZR:H,VA;0),,             +6116.58;,,                   N 00Koe !
 PAR  L(FCC_A1,ZR:H,VA;1),,             -38028.4;,,                   N 00Koe !
$
 PAR  G(BCC_A2,ZR:H),,                  +GBCCZR+1.5*GHSERHH
             -121360+98.8407*T;,,                                     N 00Koe !
 PAR  L(BCC_A2,ZR:H,VA;0),,             +19500.4-13.0439*T;,,         N 00Koe !
 PAR  L(BCC_A2,ZR:H,VA;1),,             -5136.9-2.28089*T;,,          N 00Koe !
$
 PAR  G(HCP_A3,ZR:H),,                  +GHSERZR+GHSERHH
             -65858.7+49.1837*T;,,                                    N 00Koe !
 PAR  L(HCP_A3,ZR:H,VA;0),,             +15574.7-1.20009*T;,,         N 00Koe !
$
 PAR  G(GAS,ZRH),,                      +ZR1H1G+RTLNP;,,              N 94SUB !
$
 FUNCTION ZR1H1G    298.15  +508873.032-56.3652522*T-23.04183*T*LN(T)
       -0.01071154*T**2+1.4689955E-06*T**3-46462.485*T**(-1);
      1000.00  Y  +500139.247+39.1135322*T-37.03719*T*LN(T)
       -3.8075865E-04*T**2+2.06460167E-09*T**3+1021210*T**(-1);
      6000.00  N !
$ ------------------------------------------------------------------------------
$
 ASSESSED_SYSTEM
  H-ZR(TDB -* +HCP_ZR +GAS +BCC_A2 +FCC_A1
  ;P3 TMM:300/1500 STP:0.5/1000) !
$
$
 LIST-OF-REFERENCE
 NUMBER  SOURCE
  Null   'Unknown source'
  Same   'Same or similar interaction as in the corresponding stable phase'
  REFLAV 'Laves phase convention: G(LAVES,X:X)=+3*GHSERXX+15000'
  COST   'COST 507 database'
  91Din  'A.T. Dinsdale, Calphad, 15, 317-425(1991).'
  94SUB  'SGTE Substance Database, version 1994'
  97SUB  'SGTE substance database, version 1997'
  99SGUN 'SGTE unary database V.4.1, 1999.'
  00Koe  'E. Koenigsberger, G. Eriksson, W.A. Oates,
          J. Alloys Compd., 299, 148-52(2000); Ti-H'
  06Qiu  'C. Qiu, S.M. Opalka, G.B. Olson, D.L. Anton,
          Int. J. Mater. Res., 97, 845-53(2006); Na-H'
!

File: data/databases/sgte-binary/ZrH-07Uki.tdb
$
$ Database for Zr-H from S. Ukita et al. 2007.
$
$ S. Ukita, H. Ohtani, M. Hasebe, J. Jpn. Inst. Met., 71, 721-29(2007).
$
$ Dataset created 2024.08.04 by Bengt Hallstedt.
$
$ Non-standard models for fcc, bcc and hcp. H solubility in liquid not modelled.
$
$ ------------------------------------------------------------------------------
 TEMP-LIM 298.15 6000.00 !
$
$ELEMENT NAME  REF. STATE               ATOMIC MASS H298-H0    S298    !
$
 ELEMENT VA   VACUUM                      0.0          0.0      0.0    ! 
 ELEMENT H    1/2_MOLE_H2(G)              1.0079    4234.      65.285  ! 
 ELEMENT ZR   HCP_A3                     91.22      5566.27    39.1809 ! 
$ ------------------------------------------------------------------------------
$ Species
$
 SPECIE  H2                                 H2 !
 SPECIE  ZR2                                ZR2 !
 SPECIE  ZRH                                ZR1H1 !
$ ------------------------------------------------------------------------------
$ Phase definitions
$
 PHASE LIQUID:L % 1 1 !
 CONST LIQUID:L : ZR : !
$
$ Fcc (cF4, Fm-3m) and CaF2 (cF12, Fm-3m); occupation of tetrahedral sites
$
 PHASE FCC_A1 %A 2 1 2 !
 CONST FCC_A1 : ZR : H% VA : !
$
$ Bcc (cI2, Im-3m)
$
 PHASE BCC_A2 %B 2 1 6 !
 CONST BCC_A2 : ZR% : H VA% : !
$
$ Hcp (hP2, P6_3/mmc) and Me2X (NiAs-type, hP4, P6_3/mmc, B8_1)
$ Non-standard hcp model used for Zr-H
$
 PHASE HCP_A3 %A 2 1 2 !
 CONST HCP_A3 : ZR : H VA% : !
$
$ Prototype PtS (tP2, P4_2/mmc), gamma
$
 PHASE ZRH_B17 % 2 1 1 !
 CONST ZRH_B17 : ZR : H : !
$
$ Prototype ThH2 (tI6, I4/mmm), epsilon
$
 PHASE ZRH2_L2B % 2 1 2 !
 CONST ZRH2_L2B : ZR : H% VA : !
$
 PHASE GAS:G % 1 1 !
 CONST GAS:G : H H2 ZR ZR2 ZRH : !
$
 PHASE H2GAS % 1 1 !
 CONST H2GAS : H2 : !
$ ------------------------------------------------------------------------------
$ Defaults
$
 DEFINE-SYSTEM-DEFAULT ELEMENT 2 !
 DEFAULT-COM DEFINE_SYSTEM_ELEMENT VA !
 TYPE-DEF % SEQ * !
 TYPE-DEF A GES AMEND_PHASE_DESCRIPTION @ MAGNETIC -3 0.28 !
 TYPE-DEF B GES AMEND_PHASE_DESCRIPTION @ MAGNETIC -1 0.4 !
 FUNCTION ZERO      298.15  0;                                         6000 N !
 FUNCTION UN_ASS    298.15  0;                                         6000 N !
 FUNCTION R         298.15  +8.31451;                                  6000 N !
 FUNCTION RTLNP     298.15  +8.31451*T*LN(1E-05*P);                    6000 N !
$ ------------------------------------------------------------------------------
$ Element data
$ ------------------------------------------------------------------------------
$ H
$
$ H is not included in unary
$
$PAR  G(LIQUID,H),,                     +GHSERHH
$            +8035+25*T+2*T*LN(T);,,                                  N 06Qiu !
$
 PAR  G(H2GAS,H2),,                     +GHSERH2+RTLNP;,,             N 97SUB !
$
 PAR  G(GAS,H),,                        +F10383T+RTLNP;,,             N 97SUB !
 PAR  G(GAS,H2),,                       +GHSERH2+RTLNP;,,             N 97SUB !
$
$ H(g)
 FUNCTION F10383T   298.15  +211801.621+24.4989821*T-20.78611*T*LN(T);
      6000.00  N !
$ H2(g)
 FUNCTION GHSERH2   298.15  -9522.9741+78.5273879*T-31.35707*T*LN(T)
       +0.0027589925*T**2-7.46390667E-07*T**3+56582.3*T**(-1);
      1000.00  Y  +180.108664-15.6128256*T-17.84857*T*LN(T)
       -0.00584168*T**2+3.14618667E-07*T**3-1280036*T**(-1);
      2100.00  Y  -18840.1663+92.3120255*T-32.05082*T*LN(T)
       -0.0010728235*T**2+1.14281783E-08*T**3+3561002.5*T**(-1);
      6000.00  N !
 FUNCTION GHSERHH   298.15  +0.5*GHSERH2;                              6000 N !
$ ------------------------------------------------------------------------------
$ Zr
$
$ CUB_A13, CBCC_A12, ORTHORHOMBIC_A20 and TETRAGONAL_U added in unary 4.1
$
 PAR  G(HCP_A3,ZR:VA)           130.00  +GHSERZR;,,                   N 91Din !
 PAR  G(BCC_A2,ZR:VA)           130.00  +GBCCZR;,,                    N 91Din !
$PAR  G(OMEGA,ZR)               130.00  +GOMEZR;,,                    N 91Din !
 PAR  G(FCC_A1,ZR:VA)           130.00  +GHSERZR+7600-0.9*T;,,        N 91Din !
$PAR  G(CBCC_A12,ZR:VA)         130.00  +GHSERZR+4602.2;,,            N 99SGUN !
$PAR  G(CUB_A13,ZR:VA)          130.00  +GHSERZR+7531.2;,,            N 99SGUN !
$PAR  G(ORTHORHOMBIC_A20,ZR)    130.00  +GBCCZR+5000;,,               N 99SGUN !
$PAR  G(TETRAGONAL_U,ZR)        130.00  +GBCCZR+5000;,,               N 99SGUN !
 PAR  G(LIQUID,ZR)              130.00  +GLIQZR;,,                    N 91Din !
$
 PAR  G(ZRH2_L2B,ZR:VA)         130.00  +GHSERZR+8600-0.9*T;,,        N 99Dup !
$
 PAR  G(GAS,ZR),,                       +GZRGAS+RTLNP;,,              N 94SUB !
 PAR  G(GAS,ZR2),,                      +F15702T+RTLNP;,,             N 94SUB !
$
 FUNCTION GHSERZR   130.00  -7827.595+125.64905*T-24.1618*T*LN(T)
       -0.00437791*T**2+34971*T**(-1);
      2128.00  Y  -26085.921+262.724183*T-42.144*T*LN(T)-1.342896E+31*T**(-9);
      6000.00  N !
 FUNCTION GBCCZR    130.00  -525.539+124.9457*T-25.607406*T*LN(T)
       -3.40084E-04*T**2-9.729E-09*T**3+25233*T**(-1)-7.6143E-11*T**4;
      2128.00  Y  -4620.034+1.55998*T+GHSERZR+1.4103476E+32*T**(-9);
      6000.00  N !
 FUNCTION GOMEZR    130.00  -8878.082+144.432234*T-26.8556*T*LN(T)
       -0.002799446*T**2+38376*T**(-1);
      2128.00  Y  -3414.603+2.566675*T+GHSERZR+8.517346E+31*T**(-9);
      6000.00  N !
 FUNCTION GLIQZR    130.00  +18147.69-9.080812*T+GHSERZR+1.6275E-22*T**7;
      2128.00  Y  -8281.26+253.812609*T-42.144*T*LN(T);
      6000.00  N !
$ Zr(g):
 FUNCTION GZRGAS    298.15  +586876.841+74.4171195*T-38.69111*T*LN(T)
       +0.01152846*T**2-1.693255E-06*T**3+270638.8*T**(-1);
       700.00  Y  +595990.293-26.0530509*T-24.06106*T*LN(T)
       +0.001743641*T**2-5.94312333E-07*T**3-748947.5*T**(-1);
      1300.00  Y  +593841.673-46.0204551*T-20.46361*T*LN(T)
       -0.002961084*T**2+1.08391433E-07*T**3+526352.5*T**(-1);
      2700.00  Y  +630745.052-161.965371*T-6.647343*T*LN(T)
       -0.0046738955*T**2+1.06833583E-07*T**3-15872340*T**(-1);
      6600.00  Y  +504260.272+131.813821*T-40.68801*T*LN(T)
       -6.38357E-04*T**2+1.79125333E-08*T**3+71496950*T**(-1);
     10000.00  N !
$ Zr2(g):
 FUNCTION F15702T   298.15  +892794.963-14.4120751*T-37.13672*T*LN(T)
       -3.2039655E-04*T**2-4.30605167E-09*T**3+85422.15*T**(-1);
      3600.00  Y  +874148.858+9.34917918*T-39.33356*T*LN(T)
       -0.001019669*T**2+6.09799667E-08*T**3+14065805*T**(-1);
      6000.00  N !
$ ------------------------------------------------------------------------------
$ Binary system
$
$ S. Ukita, H. Ohtani, M. Hasebe, J. Jpn. Inst. Met., 71, 721-29(2007).
$
$ Checked against paper. Checked at 6000K.
$
$ Non-standard models for fcc, bcc and hcp. H solubility in liquid not modelled.
$
 PAR  G(FCC_A1,ZR:H),,                  +GHSERZR+2*GHSERHH
             -163200+135.9*T;,,                                       N 07Uki !
 PAR  L(FCC_A1,ZR:H,VA;0),,             +750+6*T;,,                   N 07Uki !
 PAR  L(FCC_A1,ZR:H,VA;1),,             -81900+65.4*T;,,              N 07Uki !
$
 PAR  G(BCC_A2,ZR:H),,                  +GBCCZR+6*GHSERHH
             +317100+254.8*T;,,                                       N 07Uki !
 PAR  L(BCC_A2,ZR:H,VA;0),,             -1267000+362.6*T;,,           N 07Uki !
 PAR  L(BCC_A2,ZR:H,VA;1),,             -270200+2.1*T;,,              N 07Uki !
 PAR  L(BCC_A2,ZR:H,VA;2),,             +357000-256.9*T;,,            N 07Uki !
$
 PAR  G(HCP_A3,ZR:H),,                  +GHSERZR+2*GHSERHH
             -10629+110.7*T;,,                                        N 07Uki !
 PAR  L(HCP_A3,ZR:H,VA;0),,             -223500+27.3*T;,,             N 07Uki !
 PAR  L(HCP_A3,ZR:H,VA;1),,             -217500+39.3*T;,,             N 07Uki !
 PAR  L(HCP_A3,ZR:H,VA;2),,             -84600+6*T;,,                 N 07Uki !
$
 PAR  G(ZRH_B17,ZR:H),,                 +GHSERZR+GHSERHH
             -85600+66.8*T;,,                                         N 07Uki !
$
 PAR  G(ZRH2_L2B,ZR:H),,                +GHSERZR+2*GHSERHH
             -169500+140.4*T;,,                                       N 07Uki !
 PAR  L(ZRH2_L2B,ZR:H,VA;0),,           +24000;,,                     N 07Uki !
$
 PAR  G(GAS,ZRH),,                      +ZR1H1G+RTLNP;,,              N 94SUB !
$
 FUNCTION ZR1H1G    298.15  +508873.032-56.3652522*T-23.04183*T*LN(T)
       -0.01071154*T**2+1.4689955E-06*T**3-46462.485*T**(-1);
      1000.00  Y  +500139.247+39.1135322*T-37.03719*T*LN(T)
       -3.8075865E-04*T**2+2.06460167E-09*T**3+1021210*T**(-1);
      6000.00  N !
$ ------------------------------------------------------------------------------
$
 ASSESSED_SYSTEM
  H-ZR(TDB -* +HCP_A3 +GAS +BCC_A2 +FCC_A1 +ZRH2_L2B +ZRH_B17
  ;P3 TMM:300/1500 STP:0.5/1000) !
$
$
 LIST-OF-REFERENCE
 NUMBER  SOURCE
  Null   'Unknown source'
  Same   'Same or similar interaction as in the corresponding stable phase'
  REFLAV 'Laves phase convention: G(LAVES,X:X)=+3*GHSERXX+15000'
  COST   'COST 507 database'
  91Din  'A.T. Dinsdale, Calphad, 15, 317-425(1991).'
  94SUB  'SGTE Substance Database, version 1994'
  97SUB  'SGTE substance database, version 1997'
  99Dup  'N. Dupin, I. Ansara, C. Servant, C. Toffolon, C. Lemaignan,
          J.C. Brachet, J. Nucl. Mater., 275, 287-95(1999); Zr-H'
  99SGUN 'SGTE unary database V.4.1, 1999.'
  06Qiu  'C. Qiu, S.M. Opalka, G.B. Olson, D.L. Anton,
          Int. J. Mater. Res., 97, 845-53(2006); Na-H'
  07Uki  'S. Ukita, H. Ohtani, M. Hasebe,
          J. Jpn. Inst. Met., 71, 721-29(2007); Ti-H'
!

File: data/databases/sgte-binary/ZrH-12Zho.tdb
$
$ Database for Zr-H from Y. Zhong and D.D. MacDonald 2012.
$
$ Y. Zhong, D.D. MacDonald, J. Nucl. Mater., 423, 87-92(2012).
$
$ Dataset created 2024.08.20 by Bengt Hallstedt.
$
$ Modified from 99Dup.  ZrH added, other changes probably unintentional.
$
$ Non-standard models for fcc, bcc and hcp. H solubility in liquid not modelled.
$
$ ------------------------------------------------------------------------------
 TEMP-LIM 298.15 6000.00 !
$
$ELEMENT NAME  REF. STATE               ATOMIC MASS H298-H0    S298    !
$
 ELEMENT VA   VACUUM                      0.0          0.0      0.0    ! 
 ELEMENT H    1/2_MOLE_H2(G)              1.0079    4234.      65.285  ! 
 ELEMENT ZR   HCP_A3                     91.22      5566.27    39.1809 ! 
$ ------------------------------------------------------------------------------
$ Species
$
 SPECIE  H2                                 H2 !
 SPECIE  ZR2                                ZR2 !
 SPECIE  ZRH                                ZR1H1 !
$ ------------------------------------------------------------------------------
$ Phase definitions
$
 PHASE LIQUID:L % 1 1 !
 CONST LIQUID:L : ZR : !
$
$ Fcc (cF4, Fm-3m) and CaF2 (cF12, Fm-3m); occupation of tetrahedral sites
$
 PHASE FCC_A1 %A 2 1 2 !
 CONST FCC_A1 : ZR : H% VA : !
$
$ Bcc (cI2, Im-3m)
$
 PHASE BCC_A2 %B 2 1 3 !
 CONST BCC_A2 : ZR% : H VA% : !
$
$ Hcp (hP2, P6_3/mmc) and Me2X (NiAs-type, hP4, P6_3/mmc, B8_1)
$ Non-standard hcp model used for Zr-H
$
 PHASE HCP_A3 %A 2 1 1 !
 CONST HCP_A3 : ZR : H VA% : !
$
$ Prototype PtS (tP2, P4_2/mmc), gamma
$
 PHASE ZRH_B17 % 2 1 1 !
 CONST ZRH_B17 : ZR : H : !
$
$ Prototype ThH2 (tI6, I4/mmm), epsilon
$
 PHASE ZRH2_L2B % 2 1 2 !
 CONST ZRH2_L2B : ZR : H% VA : !
$
 PHASE GAS:G % 1 1 !
 CONST GAS:G : H H2 ZR ZR2 ZRH : !
$
 PHASE H2GAS % 1 1 !
 CONST H2GAS : H2 : !
$ ------------------------------------------------------------------------------
$ Defaults
$
 DEFINE-SYSTEM-DEFAULT ELEMENT 2 !
 DEFAULT-COM DEFINE_SYSTEM_ELEMENT VA !
 TYPE-DEF % SEQ * !
 TYPE-DEF A GES AMEND_PHASE_DESCRIPTION @ MAGNETIC -3 0.28 !
 TYPE-DEF B GES AMEND_PHASE_DESCRIPTION @ MAGNETIC -1 0.4 !
 FUNCTION ZERO      298.15  0;                                         6000 N !
 FUNCTION UN_ASS    298.15  0;                                         6000 N !
 FUNCTION R         298.15  +8.31451;                                  6000 N !
 FUNCTION RTLNP     298.15  +8.31451*T*LN(1E-05*P);                    6000 N !
$ ------------------------------------------------------------------------------
$ Element data
$ ------------------------------------------------------------------------------
$ H
$
$ H is not included in unary
$
$PAR  G(LIQUID,H),,                     +GHSERHH
$            +8035+25*T+2*T*LN(T);,,                                  N 06Qiu !
$
 PAR  G(H2GAS,H2),,                     +GHSERH2+RTLNP;,,             N 97SUB !
$
 PAR  G(GAS,H),,                        +F10383T+RTLNP;,,             N 97SUB !
 PAR  G(GAS,H2),,                       +GHSERH2+RTLNP;,,             N 97SUB !
$
$ H(g)
 FUNCTION F10383T   298.15  +211801.621+24.4989821*T-20.78611*T*LN(T);
      6000.00  N !
$ H2(g)
 FUNCTION GHSERH2   298.15  -9522.9741+78.5273879*T-31.35707*T*LN(T)
       +0.0027589925*T**2-7.46390667E-07*T**3+56582.3*T**(-1);
      1000.00  Y  +180.108664-15.6128256*T-17.84857*T*LN(T)
       -0.00584168*T**2+3.14618667E-07*T**3-1280036*T**(-1);
      2100.00  Y  -18840.1663+92.3120255*T-32.05082*T*LN(T)
       -0.0010728235*T**2+1.14281783E-08*T**3+3561002.5*T**(-1);
      6000.00  N !
 FUNCTION GHSERHH   298.15  +0.5*GHSERH2;                              6000 N !
$ ------------------------------------------------------------------------------
$ Zr
$
$ CUB_A13, CBCC_A12, ORTHORHOMBIC_A20 and TETRAGONAL_U added in unary 4.1
$
 PAR  G(HCP_A3,ZR:VA)           130.00  +GHSERZR;,,                   N 91Din !
 PAR  G(BCC_A2,ZR:VA)           130.00  +GBCCZR;,,                    N 91Din !
$PAR  G(OMEGA,ZR)               130.00  +GOMEZR;,,                    N 91Din !
 PAR  G(FCC_A1,ZR:VA)           130.00  +GHSERZR+7600-0.9*T;,,        N 91Din !
$PAR  G(CBCC_A12,ZR:VA)         130.00  +GHSERZR+4602.2;,,            N 99SGUN !
$PAR  G(CUB_A13,ZR:VA)          130.00  +GHSERZR+7531.2;,,            N 99SGUN !
$PAR  G(ORTHORHOMBIC_A20,ZR)    130.00  +GBCCZR+5000;,,               N 99SGUN !
$PAR  G(TETRAGONAL_U,ZR)        130.00  +GBCCZR+5000;,,               N 99SGUN !
 PAR  G(LIQUID,ZR)              130.00  +GLIQZR;,,                    N 91Din !
$
$PAR  G(ZRH2_L2B,ZR:VA)         130.00  +GHSERZR+7700-0.9*T;,,        N 97Ans !
$PAR  G(ZRH2_L2B,ZR:VA)         130.00  +GHSERZR+8600-0.9*T;,,        N 99Dup !
 PAR  G(ZRH2_L2B,ZR:VA)         130.00  +GHSERZR+7600-0.9*T;,,        N 12Zho !
$
 PAR  G(GAS,ZR),,                       +GZRGAS+RTLNP;,,              N 94SUB !
 PAR  G(GAS,ZR2),,                      +F15702T+RTLNP;,,             N 94SUB !
$
 FUNCTION GHSERZR   130.00  -7827.595+125.64905*T-24.1618*T*LN(T)
       -0.00437791*T**2+34971*T**(-1);
      2128.00  Y  -26085.921+262.724183*T-42.144*T*LN(T)-1.342896E+31*T**(-9);
      6000.00  N !
 FUNCTION GBCCZR    130.00  -525.539+124.9457*T-25.607406*T*LN(T)
       -3.40084E-04*T**2-9.729E-09*T**3+25233*T**(-1)-7.6143E-11*T**4;
      2128.00  Y  -4620.034+1.55998*T+GHSERZR+1.4103476E+32*T**(-9);
      6000.00  N !
 FUNCTION GOMEZR    130.00  -8878.082+144.432234*T-26.8556*T*LN(T)
       -0.002799446*T**2+38376*T**(-1);
      2128.00  Y  -3414.603+2.566675*T+GHSERZR+8.517346E+31*T**(-9);
      6000.00  N !
 FUNCTION GLIQZR    130.00  +18147.69-9.080812*T+GHSERZR+1.6275E-22*T**7;
      2128.00  Y  -8281.26+253.812609*T-42.144*T*LN(T);
      6000.00  N !
$ Zr(g):
 FUNCTION GZRGAS    298.15  +586876.841+74.4171195*T-38.69111*T*LN(T)
       +0.01152846*T**2-1.693255E-06*T**3+270638.8*T**(-1);
       700.00  Y  +595990.293-26.0530509*T-24.06106*T*LN(T)
       +0.001743641*T**2-5.94312333E-07*T**3-748947.5*T**(-1);
      1300.00  Y  +593841.673-46.0204551*T-20.46361*T*LN(T)
       -0.002961084*T**2+1.08391433E-07*T**3+526352.5*T**(-1);
      2700.00  Y  +630745.052-161.965371*T-6.647343*T*LN(T)
       -0.0046738955*T**2+1.06833583E-07*T**3-15872340*T**(-1);
      6600.00  Y  +504260.272+131.813821*T-40.68801*T*LN(T)
       -6.38357E-04*T**2+1.79125333E-08*T**3+71496950*T**(-1);
     10000.00  N !
$ Zr2(g):
 FUNCTION F15702T   298.15  +892794.963-14.4120751*T-37.13672*T*LN(T)
       -3.2039655E-04*T**2-4.30605167E-09*T**3+85422.15*T**(-1);
      3600.00  Y  +874148.858+9.34917918*T-39.33356*T*LN(T)
       -0.001019669*T**2+6.09799667E-08*T**3+14065805*T**(-1);
      6000.00  N !
$ ------------------------------------------------------------------------------
$ Binary system
$
$ Y. Zhong, D.D. MacDonald, J. Nucl. Mater., 423, 87-92(2012).
$
$ Checked against paper. Checked at 6000K.
$
$ Modified from 99Dup. ZrH added, other changes probably unintentional.
$
$ Non-standard models for fcc, bcc and hcp. H solubility in liquid not modelled.
$
 PAR  G(FCC_A1,ZR:H),,                  +GHSERZR+2*GHSERHH
             -170490+208.2*T-9.47*T*LN(T);,,                          N 99Dup !
 PAR  L(FCC_A1,ZR:H,VA;0),,             +14385-6*T;,,                 N 99Dup !
 PAR  L(FCC_A1,ZR:H,VA;1),,             -106445+87.3*T;,,             N 99Dup !
$
$PAR  G(BCC_A2,ZR:H),,                  +GBCCZR+3*GHSERHH+44853;,,    N 99Dup !
 PAR  G(BCC_A2,ZR:H),,                  +GHSERZR+3*GHSERHH+44853;,,   N 12Zho !
 PAR  L(BCC_A2,ZR:H,VA;0),,             -474971+359*T;,,              N 99Dup !
 PAR  L(BCC_A2,ZR:H,VA;1),,             -267893+200*T;,,              N 99Dup !
$
 PAR  G(HCP_A3,ZR:H),,                  +GHSERZR+GHSERHH
             -45965+41.6*T;,,                                         N 99Dup !
$
 PAR  G(ZRH_B17,ZR:H),,                 +GHSERZR+GHSERHH
             -88248+71.648*T;,,                                       N 12Zho !
$
 PAR  G(ZRH2_L2B,ZR:H),,                +GHSERZR+2*GHSERHH
             -168215+110.5*T+3.866*T*LN(T);,,                         N 99Dup !
 PAR  L(ZRH2_L2B,ZR:H,VA;0),,           +19900;,,                     N 99Dup !
$
 PAR  G(GAS,ZRH),,                      +ZR1H1G+RTLNP;,,              N 94SUB !
$
 FUNCTION ZR1H1G    298.15  +508873.032-56.3652522*T-23.04183*T*LN(T)
       -0.01071154*T**2+1.4689955E-06*T**3-46462.485*T**(-1);
      1000.00  Y  +500139.247+39.1135322*T-37.03719*T*LN(T)
       -3.8075865E-04*T**2+2.06460167E-09*T**3+1021210*T**(-1);
      6000.00  N !
$ ------------------------------------------------------------------------------
$
 ASSESSED_SYSTEM
  H-ZR(TDB -* +HCP_A3 +GAS +BCC_A2 +FCC_A1 +ZRH2_L2B
  ;P3 TMM:300/1500 STP:0.5/1000) !
$
$
 LIST-OF-REFERENCE
 NUMBER  SOURCE
  Null   'Unknown source'
  Same   'Same or similar interaction as in the corresponding stable phase'
  REFLAV 'Laves phase convention: G(LAVES,X:X)=+3*GHSERXX+15000'
  COST   'COST 507 database'
  91Din  'A.T. Dinsdale, Calphad, 15, 317-425(1991).'
  94SUB  'SGTE Substance Database, version 1994'
  97Ans  'I. Ansara, N. Dupin, unpublished, 1997; Zr-H'
  97SUB  'SGTE substance database, version 1997'
  99Dup  'N. Dupin, I. Ansara, C. Servant, C. Toffolon, C. Lemaignan,
          J.C. Brachet, J. Nucl. Mater., 275, 287-95(1999); Zr-H'
  99SGUN 'SGTE unary database V.4.1, 1999.'
  06Qiu  'C. Qiu, S.M. Opalka, G.B. Olson, D.L. Anton,
          Int. J. Mater. Res., 97, 845-53(2006); H'
  12Zho  'Y. Zhong, D.D. MacDonald, J. Nucl. Mater., 423, 87-92(2012); Zr-H'
!
