Repository: orchid-calphad/orchid-project.org

# orchid-project.org

Website and released data of **ORCHID** (Open Repository for CALPHAD Hypotheses, Intelligence, and Discovery),
served by GitHub Pages at https://orchid-project.org. Releases are archived on Zenodo (one DOI per version).

- `index.html`, `catalog/`, `best-practices.html` — static, self-contained pages (generated in the ORCHID tooling).
- `data/` — released data: catalog, redistributable TDB files, convex hulls. Licences: `data/LICENSES.md`, `data/NOTICE.md`.
- `llms.txt`, `data/croissant.json`, `CITATION.cff`, `.zenodo.json` — machine-readable metadata.

Only data with clear redistribution rights are published.

File: data/databases/sgte-binary/ZrO-01Lia-LB.tdb
$
$ Database for Zr-O from P. Liang et al. 2001 (Included in LB Vol. 4)
$
$ P. Liang, N. Dupin, S.G. Fries, H.J. Seifert, I. Ansara, H.L. Lukas,
$ F. Aldinger, Z. Metallkd., 92, 747-56(2001).
$
$ Dataset created 2010.02.24 by Bengt Hallstedt.
$ 2021.02.07: Modified for use with GES6.
$
$ ------------------------------------------------------------------------------
 TEMP-LIM 298.15 6000.00 !
$
$ELEMENT NAME  REF. STATE               ATOMIC MASS H298-H0    S298    !
$
 ELEMENT /-   ELECTRON_GAS                0.0          0.0      0.0    ! 
 ELEMENT VA   VACUUM                      0.0          0.0      0.0    ! 
 ELEMENT O    1/2_MOLE_O2(G)             15.999     4341.0    102.52   ! 
 ELEMENT ZR   HCP_A3                     91.22      5566.27    39.1809 ! 
$ ------------------------------------------------------------------------------
$ Species
$
 SPECIE  O-2                                O/-2 !
 SPECIE  O2                                 O2 !
 SPECIE  O3                                 O3 !
 SPECIE  ZR+4                               ZR1/+4 !
 SPECIE  ZR2                                ZR2 !
 SPECIE  ZRO                                O1ZR1 !
 SPECIE  ZRO2                               O2ZR1 !
$ ------------------------------------------------------------------------------
$ Phase definitions
$
 PHASE ION:Y % 2 1 1 !
 CONST ION:Y : ZR+4 : O-2 VA O : !
$
 PHASE LIQUID:L % 1 1 !
 CONST LIQUID:L : ZR : !
$
$ Fcc (cF4, Fm-3m) and MeX (cF8, Fm-3m)
$
 PHASE FCC_A1 %A 2 1 1 !
 CONST FCC_A1 : ZR : VA% O : !
$
$ Bcc (cI2, Im-3m)
$
 PHASE BCC_A2 %B 2 1 3 !
 CONST BCC_A2 : ZR : VA% O : !
$
$ Hcp (hP2, P6_3/mmc)
$ Hcp ordering model only for Zr-O
$
 PHASE HCP_3ORD %A 4 3 1 1 1 !
 CONST HCP_3ORD : ZR : O% VA : O VA% : O VA% : !
$
$ Prototype CaF2 (cF12, Fm-3m)
$
 PHASE ZRO2_C1 % 2 1 2 !
 CONST ZRO2_C1 : ZR : O% VA : !
$
$ Prototype ZrO2-m (mP12, P2_1/c, C43, baddeleyite)
$
 PHASE ZRO2_MONO % 2 1 2 !
 CONST ZRO2_MONO : ZR : O : !
$
$ Prototype HgI2 (tP6, P4_2/nmc)
$
 PHASE ZRO2_TETR % 2 1 2 !
 CONST ZRO2_TETR : ZR : O : !
$
 PHASE O2GAS % 1 1 !
 CONST O2GAS : O2 :!
$
 PHASE GAS:G % 1 1 !
 CONST GAS:G : O O2 O3 ZR ZR2 ZRO ZRO2 : !
$ ------------------------------------------------------------------------------
$ Defaults
$
 DEFINE-SYSTEM-DEFAULT ELEMENT 2 !
 DEFAULT-COM DEFINE_SYSTEM_ELEMENT VA /- !
 DEFAULT-COM REJECT_PHASE LIQUID !
 TYPE-DEF % SEQ * !
 TYPE-DEF A GES AMEND_PHASE_DESCRIPTION @ MAGNETIC -3 0.28 !
 TYPE-DEF B GES AMEND_PHASE_DESCRIPTION @ MAGNETIC -1 0.4 !
 FUNCTION ZERO      298.15  0;                                         6000 N !
 FUNCTION UN_ASS    298.15  0;                                         6000 N !
 FUNCTION R         298.15  +8.31451;                                  6000 N !
 FUNCTION RTLNP     298.15  +8.31451*T*LN(1E-05*P);                    6000 N !
$ ------------------------------------------------------------------------------
$ Element data
$ ------------------------------------------------------------------------------
$ O
$
$ GHSEROO modified in unary 3.0
$
 PAR  G(O2GAS,O2),,                     +2*GHSEROO+RTLNP;,,           N 91Din !
$
 PAR  G(GAS,O),,                        +F7397T+RTLNP;,,              N 92SUB !
 PAR  G(GAS,O2),,                       +2*GHSEROO+RTLNP;,,           N 91Din !
 PAR  G(GAS,O3),,                       +F7683T+RTLNP;,,              N 92SUB !
$
 PAR  G(ION,O),,                        +GHSEROO-2648.9+31.44*T;,,    N 91Din !
$
$ 1/2 O2(g)
 FUNCTION GHSEROO   298.15  -3480.87-25.503038*T-11.1355*T*LN(T)
       -0.005098875*T**2+6.61845833E-07*T**3-38365*T**(-1);
      1000.00  Y  -6568.763+12.659879*T-16.8138*T*LN(T)
       -5.957975E-04*T**2+6.781E-09*T**3+262905*T**(-1);
      3300.00  Y  -13986.728+31.259624*T-18.9536*T*LN(T)
       -4.25243E-04*T**2+1.0721E-08*T**3+4383200*T**(-1);
      6000.00  N !
$ O(g)
 FUNCTION F7397T    298.15  +243206.529-42897.0876*T**(-1)-20.7513421*T
       -21.0155542*T*LN(T)+1.26870532E-04*T**2-1.23131285E-08*T**3;
      2950.00  Y  +252301.473-3973170.33*T**(-1)-51.974853*T
       -17.2118798*T*LN(T)-5.41356254E-04*T**2+7.64520703E-09*T**3;
      6000.00  N !
$ O3(g)
 FUNCTION F7683T    298.15  +133772.042-11328.9959*T**(-1)-84.8602165*T
       -19.8314069*T*LN(T)-0.0392015696*T**2+7.90727187E-06*T**3;  
       600.00  Y  +120765.524+997137.156*T**(-1)+120.113376*T
       -51.8410152*T*LN(T)-0.00353983136*T**2+3.20640143E-07*T**3;
      1500.00  Y  +115412.196+1878139.02*T**(-1)+164.679664*T
       -58.069736*T*LN(T)-2.84399032E-04*T**2+5.95650279E-10*T**3;
      6000.00  N !
$ ------------------------------------------------------------------------------
$ Zr
$
$ CUB_A13, CBCC_A12, ORTHORHOMBIC_A20 and TETRAGONAL_U added in unary 4.1
$
$PAR  G(HCP_A3,ZR:VA)           130.00  +GHSERZR;,,                   N 91Din !
 PAR  G(BCC_A2,ZR:VA)           130.00  +GBCCZR;,,                    N 91Din !
$PAR  G(OMEGA,ZR)               130.00  +GOMEZR;,,                    N 91Din !
 PAR  G(FCC_A1,ZR:VA)           130.00  +GHSERZR+7600-0.9*T;,,        N 91Din !
$PAR  G(CBCC_A12,ZR:VA)         130.00  +GHSERZR+4602.2;,,            N 99SGUN !
$PAR  G(CUB_A13,ZR:VA)          130.00  +GHSERZR+7531.2;,,            N 99SGUN !
$PAR  G(ORTHORHOMBIC_A20,ZR)    130.00  +GBCCZR+5000;,,               N 99SGUN !
$PAR  G(TETRAGONAL_U,ZR)        130.00  +GBCCZR+5000;,,               N 99SGUN !
 PAR  G(LIQUID,ZR)              130.00  +GLIQZR;,,                    N 91Din !
$
 PAR  G(ION,ZR+4:VA)            130.00  +GLIQZR;,,                    N 91Din !
 PAR  G(HCP_3ORD,ZR:VA:VA:VA)   130.00  +3*GHSERZR;,,                 N 91Din !
 PAR  G(ZRO2_C1,ZR:VA)          130.00  +GHSERZR+7600-0.9*T;,,        N 01Lia !
$
 PAR  G(GAS,ZR),,                       +GZRGAS+RTLNP;,,              N 94SUB !
 PAR  G(GAS,ZR2),,                      +F15702T+RTLNP;,,             N 94SUB !
$
 FUNCTION GHSERZR   130.00  -7827.595+125.64905*T-24.1618*T*LN(T)
       -0.00437791*T**2+34971*T**(-1);
      2128.00  Y  -26085.921+262.724183*T-42.144*T*LN(T)-1.342896E+31*T**(-9);
      6000.00  N !
 FUNCTION GBCCZR    130.00  -525.539+124.9457*T-25.607406*T*LN(T)
       -3.40084E-04*T**2-9.729E-09*T**3+25233*T**(-1)-7.6143E-11*T**4;
      2128.00  Y  -4620.034+1.55998*T+GHSERZR+1.4103476E+32*T**(-9);
      6000.00  N !
 FUNCTION GOMEZR    130.00  -8878.082+144.432234*T-26.8556*T*LN(T)
       -0.002799446*T**2+38376*T**(-1);
      2128.00  Y  -3414.603+2.566675*T+GHSERZR+8.517346E+31*T**(-9);
      6000.00  N !
 FUNCTION GLIQZR    130.00  +18147.69-9.080812*T+GHSERZR+1.6275E-22*T**7;
      2128.00  Y  -8281.26+253.812609*T-42.144*T*LN(T);
      6000.00  N !
$ Zr(g):
 FUNCTION GZRGAS    298.15  +586876.841+74.4171195*T-38.69111*T*LN(T)
       +0.01152846*T**2-1.693255E-06*T**3+270638.8*T**(-1);
       700.00  Y  +595990.293-26.0530509*T-24.06106*T*LN(T)
       +0.001743641*T**2-5.94312333E-07*T**3-748947.5*T**(-1);
      1300.00  Y  +593841.673-46.0204551*T-20.46361*T*LN(T)
       -0.002961084*T**2+1.08391433E-07*T**3+526352.5*T**(-1);
      2700.00  Y  +630745.052-161.965371*T-6.647343*T*LN(T)
       -0.0046738955*T**2+1.06833583E-07*T**3-15872340*T**(-1);
      6600.00  Y  +504260.272+131.813821*T-40.68801*T*LN(T)
       -6.38357E-04*T**2+1.79125333E-08*T**3+71496950*T**(-1);
     10000.00  N !
$ Zr2(g):
 FUNCTION F15702T   298.15  +892794.963-14.4120751*T-37.13672*T*LN(T)
       -3.2039655E-04*T**2-4.30605167E-09*T**3+85422.15*T**(-1);
      3600.00  Y  +874148.858+9.34917918*T-39.33356*T*LN(T)
       -0.001019669*T**2+6.09799667E-08*T**3+14065805*T**(-1);
      6000.00  N !
$ ------------------------------------------------------------------------------
$ Binary system
$
$ From P. Liang et al. 2001 (Included in LB Vol. 4)
$
$ P. Liang, N. Dupin, S.G. Fries, H.J. Seifert, I. Ansara, H.L. Lukas,
$ F. Aldinger, Z. Metallkd., 92, 747-56(2001).
$
$ Checked against LB and paper. Checked at 6000 K.
$
 PAR  G(ION,ZR+4:O-2),,                 +2*GLIQZR+4*GHSEROO
             -1931250.3+272.26*T;,,                                   N 01Lia !
 PAR  L(ION,ZR+4:O-2,VA;0),,            +424351.51-215.70189*T;,,     N 01Lia !
 PAR  L(ION,ZR+4:O-2,VA;1),,            +211955.21-77.30708*T;,,      N 01Lia !
 PAR  L(ION,ZR+4:O-2,O;0),,             +50000;,,                     N 01Lia !
$
 PAR  G(HCP_3ORD,ZR:O:O:O),,            +3*GHSERZR+3*GHSEROO
             +3*G0ZRO;,,                                              N 01Lia !
 PAR  G(HCP_3ORD,ZR:O:O:VA),,           +3*GHSERZR+2*GHSEROO+2*G0ZRO
             +2*L0ZRO+2*L1ZRO;,,                                      N 01Lia !
 PAR  G(HCP_3ORD,ZR:O:VA:O),,           +3*GHSERZR+2*GHSEROO+2*G0ZRO
             +2*L0ZRO+2*L1ZRO-11000-2750;,,                           N 01Lia !
 PAR  G(HCP_3ORD,ZR:VA:O:O),,           +3*GHSERZR+2*GHSEROO+2*G0ZRO
             +2*L0ZRO+2*L1ZRO-11000-2750;,,                           N 01Lia !
 PAR  G(HCP_3ORD,ZR:O:VA:VA),,          +3*GHSERZR+GHSEROO+G0ZRO
             +2*L0ZRO-2*L1ZRO-11000+2750;,,                           N 01Lia !
 PAR  G(HCP_3ORD,ZR:VA:O:VA),,          +3*GHSERZR+GHSEROO+G0ZRO
             +2*L0ZRO-2*L1ZRO-11000+2750;,,                           N 01Lia !
 PAR  G(HCP_3ORD,ZR:VA:VA:O),,          +3*GHSERZR+GHSEROO+G0ZRO
             +2*L0ZRO-2*L1ZRO;,,                                      N 01Lia !
 PAR  L(HCP_3ORD,ZR:O,VA:O:O;0),,       +L0ZRO+6*L1ZRO+11000;,,       N 01Lia !
 PAR  L(HCP_3ORD,ZR:O,VA:O:VA;0),,      +L0ZRO+11000-5500;,,          N 01Lia !
 PAR  L(HCP_3ORD,ZR:O,VA:VA:O;0),,      +L0ZRO+11000+5500;,,          N 01Lia !
 PAR  L(HCP_3ORD,ZR:O,VA:VA:VA;0),,     +L0ZRO-6*L1ZRO+11000;,,       N 01Lia !
 PAR  L(HCP_3ORD,ZR:O:O,VA:O;0),,       +L0ZRO+6*L1ZRO+11000;,,       N 01Lia !
 PAR  L(HCP_3ORD,ZR:O:O,VA:VA;0),,      +L0ZRO+11000-5500;,,          N 01Lia !
 PAR  L(HCP_3ORD,ZR:VA:O,VA:O;0),,      +L0ZRO+11000+5500;,,          N 01Lia !
 PAR  L(HCP_3ORD,ZR:VA:O,VA:VA;0),,     +L0ZRO-6*L1ZRO+11000;,,       N 01Lia !
 PAR  L(HCP_3ORD,ZR:O:O:O,VA;0),,       +L0ZRO+6*L1ZRO;,,             N 01Lia !
 PAR  L(HCP_3ORD,ZR:O:VA:O,VA;0),,      +L0ZRO;,,                     N 01Lia !
 PAR  L(HCP_3ORD,ZR:VA:O:O,VA;0),,      +L0ZRO;,,                     N 01Lia !
 PAR  L(HCP_3ORD,ZR:VA:VA:O,VA;0),,     +L0ZRO-6*L1ZRO;,,             N 01Lia !
 PAR  L(HCP_3ORD,ZR:O,VA:O:O;1),,       +L1ZRO+2750;,,                N 01Lia !
 PAR  L(HCP_3ORD,ZR:O,VA:O:VA;1),,      +L1ZRO+2750;,,                N 01Lia !
 PAR  L(HCP_3ORD,ZR:O,VA:VA:O;1),,      +L1ZRO+2750;,,                N 01Lia !
 PAR  L(HCP_3ORD,ZR:O,VA:VA:VA;1),,     +L1ZRO+2750;,,                N 01Lia !
 PAR  L(HCP_3ORD,ZR:O:O,VA:O;1),,       +L1ZRO+2750;,,                N 01Lia !
 PAR  L(HCP_3ORD,ZR:O:O,VA:VA;1),,      +L1ZRO+2750;,,                N 01Lia !
 PAR  L(HCP_3ORD,ZR:VA:O,VA:O;1),,      +L1ZRO+2750;,,                N 01Lia !
 PAR  L(HCP_3ORD,ZR:VA:O,VA:VA;1),,     +L1ZRO+2750;,,                N 01Lia !
 PAR  L(HCP_3ORD,ZR:O:O:O,VA;1),,       +L1ZRO;,,                     N 01Lia !
 PAR  L(HCP_3ORD,ZR:O:VA:O,VA;1),,      +L1ZRO;,,                     N 01Lia !
 PAR  L(HCP_3ORD,ZR:VA:O:O,VA;1),,      +L1ZRO;,,                     N 01Lia !
 PAR  L(HCP_3ORD,ZR:VA:VA:O,VA;1),,     +L1ZRO;,,                     N 01Lia !
$
 PAR  G(BCC_A2,ZR:O),,                  +GBCCZR+3*GHSEROO+400000;,,   N 01Lia !
 PAR  L(BCC_A2,ZR:O,VA;0),,             -2639295.07+280.8704*T;,,     N 01Lia !
 PAR  L(BCC_A2,ZR:O,VA;1),,             -578130;,,                    N 01Lia !
$
 PAR  G(ZRO2_C1,ZR:O),,                 +GHSERZR+2*GHSEROO-1014781.7
             -269.4*T+59.015088*T*LN(T)-0.017726352*T**2;,,           N 01Lia !
 PAR  L(ZRO2_C1,ZR:O,VA;0),,            +295349.19-97.99689*T;,,      N 01Lia !
 PAR  L(ZRO2_C1,ZR:O,VA;1),,            -352804.04+117.88667*T;,,     N 01Lia !
$
 PAR  G(ZRO2_MONO,ZR:O),,               +GHSERZR+2*GHSEROO-1103376.9
             +247.58658*T-8.076129*T*LN(T);,,                         N 01Lia !
$
 PAR  G(ZRO2_TETR,ZR:O),,               +GHSERZR+2*GHSEROO-1036480.92
             -261.13659*T+59.015088*T*LN(T)-0.017726352*T**2;,,       N 01Lia !
$
 PAR  G(GAS,ZRO),,                      +F12964T+RTLNP;,,             N 94SUB !
 PAR  G(GAS,ZRO2),,                     +F13281T+RTLNP;,,             N 94SUB !
$
 FUNCTION G0ZRO     298.15  -467447.03+79.3034*T;                      6000 N !
 FUNCTION L0ZRO     298.15  -56003.38+4.30692*T;                       6000 N !
 FUNCTION L1ZRO     298.15  -3982.58-1.94412*T;                        6000 N !
$ ZrO(g):
 FUNCTION F12964T   298.15  +84650.2479-322.816859*T+21.98592*T*LN(T)
       -0.10713165*T**2+2.81704E-05*T**3-333363.35*T**(-1);
       500.00  Y  +42648.3264+404.464721*T-93.37933*T*LN(T)
       +0.03332466*T**2-3.80849833E-06*T**3+2526299*T**(-1);
      1100.00  Y  +84838.707+11.527709*T-37.46259*T*LN(T)
       +9.16682E-05*T**2-7.005105E-08*T**3-3491878*T**(-1);
      4100.00  Y  +106867.647-98.6658671*T-23.49987*T*LN(T)
       -0.00315689*T**2+5.93994E-08*T**3-6661880*T**(-1);
      9600.00  Y  +255442.536-262.961955*T-6.281221*T*LN(T)
       -0.0038787795*T**2+6.18786667E-08*T**3-2.2466925E+08*T**(-1);
     10000.00  N !
$ ZrO2(g):
 FUNCTION F13281T   298.15  -332610.845+3.22325893*T-38.10718*T*LN(T)
       -0.01852473*T**2+3.29626E-06*T**3+218721.05*T**(-1);
       700.00  Y  -342836.09+140.579945*T-58.93983*T*LN(T)
       +6.65405E-04*T**2-8.11812167E-08*T**3+1173742*T**(-1);
      2600.00  Y  -272800.105-96.5265444*T-30.24766*T*LN(T)
       -0.0038011495*T**2-1.83201667E-11*T**3-28436635*T**(-1);
      4900.00  Y  -36436.1523-803.246487*T+54.45089*T*LN(T)
       -0.017172935*T**2+3.92562833E-07*T**3-1.509956E+08*T**(-1);
      6000.00  N !
$ ------------------------------------------------------------------------------
$
 ASSESSED_SYSTEM
  O-ZR(TDB -* +ION +GAS +BCC_A2 +HCP_3ORD +ZRO2_C1 +ZRO2_TETR
  +ZRO2_MONO ;P3 TMM:300/3500 STP:.7/800/1) !
$
$
 LIST-OF-REFERENCE
 NUMBER  SOURCE
  Null   'Unknown source'
  Lin    'Linear combination of lattice stabilities'
  91Din  'A.T. Dinsdale, Calphad, 15, 317-425(1991).'
  92SUB  'SGTE Substance Database, version 1992'
  94SUB  'SGTE Substance Database, version 1994'
  99SGUN 'SGTE unary database V.4.1, 1999.'
  01Lia  'P. Liang, N. Dupin, S.G. Fries, H.J. Seifert, I. Ansara, H.L. Lukas,
          F. Aldinger, Z. Metallkd., 92, 747-56(2001); Zr-O'
!

File: data/databases/sgte-binary/ZrO-02Arr.tdb
$
$ Database for Zr-O from R. Arroyave et al. 2002.
$
$ R. Arroyave, L. Kaufman, T.W. Eagar, Calphad, 26, 95-118(2002).
$
$ Dataset created 2024.08.23 by Bengt Hallstedt.
$
$ The hcp ordering phases included as separate suboxides.
$
$ The phase diagram is only roughly reproduced. There are large differences in
$ invariant equilibria. There are probably some misprints somewhere.
$
$ ------------------------------------------------------------------------------
 TEMP-LIM 298.15 6000.00 !
$
$ELEMENT NAME  REF. STATE               ATOMIC MASS H298-H0    S298    !
$
 ELEMENT /-   ELECTRON_GAS                0.0          0.0      0.0    ! 
 ELEMENT VA   VACUUM                      0.0          0.0      0.0    ! 
 ELEMENT O    1/2_MOLE_O2(G)             15.999     4341.0    102.52   ! 
 ELEMENT ZR   HCP_A3                     91.22      5566.27    39.1809 ! 
$ ------------------------------------------------------------------------------
$ Species
$
 SPECIE  O-2                                O/-2 !
 SPECIE  O2                                 O2 !
 SPECIE  O3                                 O3 !
 SPECIE  ZR+4                               ZR1/+4 !
 SPECIE  ZR2                                ZR2 !
 SPECIE  ZRO                                O1ZR1 !
 SPECIE  ZRO2                               O2ZR1 !
$ ------------------------------------------------------------------------------
$ Phase definitions
$
 PHASE ION:Y % 2 1 1 !
 CONST ION:Y : ZR+4 : O-2 VA : !
$
 PHASE LIQUID:L % 1 1 !
 CONST LIQUID:L : ZR : !
$
$ Fcc (cF4, Fm-3m) and MeX (cF8, Fm-3m)
$
 PHASE FCC_A1 %A 2 1 1 !
 CONST FCC_A1 : ZR : VA% O : !
$
$ Bcc (cI2, Im-3m)
$
 PHASE BCC_A2 %B 2 1 3 !
 CONST BCC_A2 : ZR : VA% O : !
$
$ Hcp (hP2, P6_3/mmc) and Me2X (NiAs-type, hP4, P6_3/mmc, B8_1)
$
 PHASE HCP_A3 %A 2 1 0.5 !
 CONST HCP_A3 : ZR : VA% O : !
$
$ Unknown structure
$
 PHASE ZR6O % 2 6 1 !
 CONST ZR6O : ZR : O : !
$
$ Prototype Fe3N (hP8, P6_322); one of several suggestions
$
 PHASE ZR3O % 2 3 1 !
 CONST ZR3O : ZR : O : !
$
$ Prototype Cu2O (cP6, Pn-3m); might not be correct
$
 PHASE ZR2O % 2 2 1 !
 CONST ZR2O : ZR : O : !
$
$ Prototype CaF2 (cF12, Fm-3m)
$
 PHASE ZRO2_C1:I % 2 1 2 !
 CONST ZRO2_C1:I : ZR : O% VA : !
$
$ Prototype ZrO2-m (mP12, P2_1/c, C43, baddeleyite)
$
 PHASE ZRO2_MONO:I % 2 1 2 !
 CONST ZRO2_MONO:I : ZR : O% VA : !
$
$ Prototype HgI2 (tP6, P4_2/nmc)
$
 PHASE ZRO2_TETR:I % 2 1 2 !
 CONST ZRO2_TETR:I : ZR : O% VA : !
$
 PHASE O2GAS % 1 1 !
 CONST O2GAS : O2 :!
$
 PHASE GAS:G % 1 1 !
 CONST GAS:G : O O2 O3 ZR ZR2 ZRO ZRO2 : !
$ ------------------------------------------------------------------------------
$ Defaults
$
 DEFINE-SYSTEM-DEFAULT ELEMENT 2 !
 DEFAULT-COM DEFINE_SYSTEM_ELEMENT VA /- !
 DEFAULT-COM REJECT_PHASE LIQUID !
 TYPE-DEF % SEQ * !
 TYPE-DEF A GES AMEND_PHASE_DESCRIPTION @ MAGNETIC -3 0.28 !
 TYPE-DEF B GES AMEND_PHASE_DESCRIPTION @ MAGNETIC -1 0.4 !
 FUNCTION ZERO      298.15  0;                                         6000 N !
 FUNCTION UN_ASS    298.15  0;                                         6000 N !
 FUNCTION R         298.15  +8.31451;                                  6000 N !
 FUNCTION RTLNP     298.15  +8.31451*T*LN(1E-05*P);                    6000 N !
$ ------------------------------------------------------------------------------
$ Element data
$ ------------------------------------------------------------------------------
$ O
$
$ GHSEROO modified in unary 3.0
$
 PAR  G(O2GAS,O2),,                     +2*GHSEROO+RTLNP;,,           N 91Din !
$
 PAR  G(GAS,O),,                        +F7397T+RTLNP;,,              N 92SUB !
 PAR  G(GAS,O2),,                       +2*GHSEROO+RTLNP;,,           N 91Din !
 PAR  G(GAS,O3),,                       +F7683T+RTLNP;,,              N 92SUB !
$
$PAR  G(ION,O),,                        +GHSEROO-2648.9+31.44*T;,,    N 91Din !
$
$ 1/2 O2(g)
 FUNCTION GHSEROO   298.15  -3480.87-25.503038*T-11.1355*T*LN(T)
       -0.005098875*T**2+6.61845833E-07*T**3-38365*T**(-1);
      1000.00  Y  -6568.763+12.659879*T-16.8138*T*LN(T)
       -5.957975E-04*T**2+6.781E-09*T**3+262905*T**(-1);
      3300.00  Y  -13986.728+31.259624*T-18.9536*T*LN(T)
       -4.25243E-04*T**2+1.0721E-08*T**3+4383200*T**(-1);
      6000.00  N !
$ O(g)
 FUNCTION F7397T    298.15  +243206.529-42897.0876*T**(-1)-20.7513421*T
       -21.0155542*T*LN(T)+1.26870532E-04*T**2-1.23131285E-08*T**3;
      2950.00  Y  +252301.473-3973170.33*T**(-1)-51.974853*T
       -17.2118798*T*LN(T)-5.41356254E-04*T**2+7.64520703E-09*T**3;
      6000.00  N !
$ O3(g)
 FUNCTION F7683T    298.15  +133772.042-11328.9959*T**(-1)-84.8602165*T
       -19.8314069*T*LN(T)-0.0392015696*T**2+7.90727187E-06*T**3;  
       600.00  Y  +120765.524+997137.156*T**(-1)+120.113376*T
       -51.8410152*T*LN(T)-0.00353983136*T**2+3.20640143E-07*T**3;
      1500.00  Y  +115412.196+1878139.02*T**(-1)+164.679664*T
       -58.069736*T*LN(T)-2.84399032E-04*T**2+5.95650279E-10*T**3;
      6000.00  N !
$ ------------------------------------------------------------------------------
$ Zr
$
$ CUB_A13, CBCC_A12, ORTHORHOMBIC_A20 and TETRAGONAL_U added in unary 4.1
$
 PAR  G(HCP_A3,ZR:VA)           130.00  +GHSERZR;,,                   N 91Din !
 PAR  G(BCC_A2,ZR:VA)           130.00  +GBCCZR;,,                    N 91Din !
$PAR  G(OMEGA,ZR)               130.00  +GOMEZR;,,                    N 91Din !
 PAR  G(FCC_A1,ZR:VA)           130.00  +GHSERZR+7600-0.9*T;,,        N 91Din !
$PAR  G(CBCC_A12,ZR:VA)         130.00  +GHSERZR+4602.2;,,            N 99SGUN !
$PAR  G(CUB_A13,ZR:VA)          130.00  +GHSERZR+7531.2;,,            N 99SGUN !
$PAR  G(ORTHORHOMBIC_A20,ZR)    130.00  +GBCCZR+5000;,,               N 99SGUN !
$PAR  G(TETRAGONAL_U,ZR)        130.00  +GBCCZR+5000;,,               N 99SGUN !
 PAR  G(LIQUID,ZR)              130.00  +GLIQZR;,,                    N 91Din !
$
 PAR  G(ION,ZR+4:VA)            130.00  +GLIQZR;,,                    N 91Din !
 PAR  G(ZRO2_MONO,ZR:VA),,              +GHSERZR+200000;,,            N 02Arr !
 PAR  G(ZRO2_TETR,ZR:VA),,              +GHSERZR+200000;,,            N 02Arr !
 PAR  G(ZRO2_C1,ZR:VA),,                +GHSERZR+200000;,,            N 02Arr !
$
 PAR  G(GAS,ZR),,                       +GZRGAS+RTLNP;,,              N 94SUB !
 PAR  G(GAS,ZR2),,                      +F15702T+RTLNP;,,             N 94SUB !
$
 FUNCTION GHSERZR   130.00  -7827.595+125.64905*T-24.1618*T*LN(T)
       -0.00437791*T**2+34971*T**(-1);
      2128.00  Y  -26085.921+262.724183*T-42.144*T*LN(T)-1.342896E+31*T**(-9);
      6000.00  N !
 FUNCTION GBCCZR    130.00  -525.539+124.9457*T-25.607406*T*LN(T)
       -3.40084E-04*T**2-9.729E-09*T**3+25233*T**(-1)-7.6143E-11*T**4;
      2128.00  Y  -4620.034+1.55998*T+GHSERZR+1.4103476E+32*T**(-9);
      6000.00  N !
 FUNCTION GOMEZR    130.00  -8878.082+144.432234*T-26.8556*T*LN(T)
       -0.002799446*T**2+38376*T**(-1);
      2128.00  Y  -3414.603+2.566675*T+GHSERZR+8.517346E+31*T**(-9);
      6000.00  N !
 FUNCTION GLIQZR    130.00  +18147.69-9.080812*T+GHSERZR+1.6275E-22*T**7;
      2128.00  Y  -8281.26+253.812609*T-42.144*T*LN(T);
      6000.00  N !
$ Zr(g):
 FUNCTION GZRGAS    298.15  +586876.841+74.4171195*T-38.69111*T*LN(T)
       +0.01152846*T**2-1.693255E-06*T**3+270638.8*T**(-1);
       700.00  Y  +595990.293-26.0530509*T-24.06106*T*LN(T)
       +0.001743641*T**2-5.94312333E-07*T**3-748947.5*T**(-1);
      1300.00  Y  +593841.673-46.0204551*T-20.46361*T*LN(T)
       -0.002961084*T**2+1.08391433E-07*T**3+526352.5*T**(-1);
      2700.00  Y  +630745.052-161.965371*T-6.647343*T*LN(T)
       -0.0046738955*T**2+1.06833583E-07*T**3-15872340*T**(-1);
      6600.00  Y  +504260.272+131.813821*T-40.68801*T*LN(T)
       -6.38357E-04*T**2+1.79125333E-08*T**3+71496950*T**(-1);
     10000.00  N !
$ Zr2(g):
 FUNCTION F15702T   298.15  +892794.963-14.4120751*T-37.13672*T*LN(T)
       -3.2039655E-04*T**2-4.30605167E-09*T**3+85422.15*T**(-1);
      3600.00  Y  +874148.858+9.34917918*T-39.33356*T*LN(T)
       -0.001019669*T**2+6.09799667E-08*T**3+14065805*T**(-1);
      6000.00  N !
$ ------------------------------------------------------------------------------
$ Binary system
$
$ R. Arroyave, L. Kaufman, T.W. Eagar, Calphad, 26, 95-118(2002).
$
$ Checked against paper. Checked at 6000 K.
$
$ The hcp ordering phases included as separate suboxides.
$
$ The phase diagram is only roughly reproduced. There are large differences in
$ invariant equilibria. There are probably some misprints somewhere.
$
 PAR  G(ION,ZR+4:O-2),,                 +2*GHSERZR+4*GHSEROO
             -1995774+302.4*T-0.009548*T**2;,,                        N 02Arr !
 PAR  L(ION,ZR+4:O-2,VA;0),,            +136748-67.01*T;,,            N 02Arr !
 PAR  L(ION,ZR+4:O-2,VA;1),,            +39995;,,                     N 02Arr !
$
 PAR  G(BCC_A2,ZR:O),,                  +GHSERZR+3*GHSEROO-405010;,,  N 02Arr !
 PAR  L(BCC_A2,ZR:O,VA;0),,             -1237630+276.01*T;,,          N 02Arr !
$
 PAR  G(HCP_A3,ZR:O),,                  +GHSERZR+0.5*GHSEROO
             -286672+43.99*T;,,                                       N 02Arr !
 PAR  L(HCP_A3,ZR:O,VA;0),,             -40056+19.01*T;,,             N 02Arr !
 PAR  L(HCP_A3,ZR:O,VA;1),,             -9995;,,                      N 02Arr !
$
 PAR  G(ZR6O,ZR:O),,                    +6*GHSERZR+GHSEROO
             -650000+145*T;,,                                         N 02Arr !
 PAR  G(ZR3O,ZR:O),,                    +3*GHSERZR+GHSEROO
             -605000+97*T;,,                                          N 02Arr !
 PAR  G(ZR2O,ZR:O),,                    +2*GHSERZR+GHSEROO
             -594500+110.1*T;,,                                       N 02Arr !
$
 PAR  G(ZRO2_MONO,ZR:O),,               +GHSERZR+2*GHSEROO
             -1108886+193.93*T-0.004774*T**2;,,                       N 02Arr !
$
 PAR  G(ZRO2_TETR,ZR:O),,               +GHSERZR+2*GHSEROO
             -1102841+189.91*T-0.004774*T**2;,,                       N 02Arr !
 PAR  L(ZRO2_TETR,ZR:O,VA;0),,          -130210+35.03*T;,,            N 02Arr !
 PAR  L(ZRO2_TETR,ZR:O,VA;1),,          -19990;,,                     N 02Arr !
$
 PAR  G(ZRO2_C1,ZR:O),,                 +GHSERZR+2*GHSEROO
             -1096900+187.62*T-0.004774*T**2;,,                       N 02Arr !
 PAR  L(ZRO2_C1,ZR:O,VA;0),,            -235850+23*T;,,               N 02Arr !
 PAR  L(ZRO2_C1,ZR:O,VA;1),,            -105440;,,                    N 02Arr !
 PAR  L(ZRO2_C1,ZR:O,VA;2),,            +184910;,,                    N 02Arr !
$
 PAR  G(GAS,ZRO),,                      +F12964T+RTLNP;,,             N 94SUB !
 PAR  G(GAS,ZRO2),,                     +F13281T+RTLNP;,,             N 94SUB !
$ ZrO(g):
 FUNCTION F12964T   298.15  +84650.2479-322.816859*T+21.98592*T*LN(T)
       -0.10713165*T**2+2.81704E-05*T**3-333363.35*T**(-1);
       500.00  Y  +42648.3264+404.464721*T-93.37933*T*LN(T)
       +0.03332466*T**2-3.80849833E-06*T**3+2526299*T**(-1);
      1100.00  Y  +84838.707+11.527709*T-37.46259*T*LN(T)
       +9.16682E-05*T**2-7.005105E-08*T**3-3491878*T**(-1);
      4100.00  Y  +106867.647-98.6658671*T-23.49987*T*LN(T)
       -0.00315689*T**2+5.93994E-08*T**3-6661880*T**(-1);
      9600.00  Y  +255442.536-262.961955*T-6.281221*T*LN(T)
       -0.0038787795*T**2+6.18786667E-08*T**3-2.2466925E+08*T**(-1);
     10000.00  N !
$ ZrO2(g):
 FUNCTION F13281T   298.15  -332610.845+3.22325893*T-38.10718*T*LN(T)
       -0.01852473*T**2+3.29626E-06*T**3+218721.05*T**(-1);
       700.00  Y  -342836.09+140.579945*T-58.93983*T*LN(T)
       +6.65405E-04*T**2-8.11812167E-08*T**3+1173742*T**(-1);
      2600.00  Y  -272800.105-96.5265444*T-30.24766*T*LN(T)
       -0.0038011495*T**2-1.83201667E-11*T**3-28436635*T**(-1);
      4900.00  Y  -36436.1523-803.246487*T+54.45089*T*LN(T)
       -0.017172935*T**2+3.92562833E-07*T**3-1.509956E+08*T**(-1);
      6000.00  N !
$ ------------------------------------------------------------------------------
$
 ASSESSED_SYSTEM
  O-ZR(TDB -* +ION +GAS +BCC_A2 +HCP_A3 +ZRO2_C1 +ZRO2_TETR
  +ZRO2_MONO ;P3 TMM:300/3500 STP:.7/800/1) !
$
$
 LIST-OF-REFERENCE
 NUMBER  SOURCE
  Null   'Unknown source'
  Lin    'Linear combination of lattice stabilities'
  91Din  'A.T. Dinsdale, Calphad, 15, 317-425(1991).'
  92SUB  'SGTE Substance Database, version 1992'
  94SUB  'SGTE Substance Database, version 1994'
  99SGUN 'SGTE unary database V.4.1, 1999.'
  01Lia  'P. Liang, N. Dupin, S.G. Fries, H.J. Seifert, I. Ansara, H.L. Lukas,
          F. Aldinger, Z. Metallkd., 92, 747-56(2001); Zr-O'
  02Arr  'R. Arroyave, L. Kaufman, T.W. Eagar, Calphad, 26, 95-118(2002); Zr-O'
!

File: data/databases/sgte-binary/ZrO-04Che.tdb
$
$ Database for Zr-O from M. Chen et al. 2004
$
$ M. Chen, B. Hallstedt, L.J. Gauckler, Solid State Ionics, 170, 255-74(2004).
$
$ Dataset created 2010.02.24 by Bengt Hallstedt.
$ 2021.02.07: Modified for use with GES6.
$
$ ------------------------------------------------------------------------------
 TEMP-LIM 298.15 6000.00 !
$
$ELEMENT NAME  REF. STATE               ATOMIC MASS H298-H0    S298    !
$
 ELEMENT /-   ELECTRON_GAS                0.0          0.0      0.0    ! 
 ELEMENT VA   VACUUM                      0.0          0.0      0.0    ! 
 ELEMENT O    1/2_MOLE_O2(G)             15.999     4341.0    102.52   ! 
 ELEMENT ZR   HCP_A3                     91.22      5566.27    39.1809 ! 
$ ------------------------------------------------------------------------------
$ Species
$
 SPECIE  O-2                                O/-2 !
 SPECIE  O2                                 O2 !
 SPECIE  O3                                 O3 !
 SPECIE  ZR+4                               ZR1/+4 !
 SPECIE  ZR2                                ZR2 !
 SPECIE  ZRO                                O1ZR1 !
 SPECIE  ZRO2                               O2ZR1 !
$ ------------------------------------------------------------------------------
$ Phase definitions
$
 PHASE ION:Y % 2 1 1 !
 CONST ION:Y : ZR+4 : O-2 VA : !
$
 PHASE LIQUID:L % 1 1 !
 CONST LIQUID:L : ZR : !
$
$ Fcc (cF4, Fm-3m) and MeX (cF8, Fm-3m)
$
 PHASE FCC_A1 %A 2 1 1 !
 CONST FCC_A1 : ZR : VA% O : !
$
$ Bcc (cI2, Im-3m)
$ Note! Not the standard bcc model
$
 PHASE BCC_A2 %B 2 1 1.5 !
 CONST BCC_A2 : ZR : VA% O : !
$
$ Hcp (hP2, P6_3/mmc) and Me2X (NiAs-type, hP4, P6_3/mmc, B8_1)
$
 PHASE HCP_A3 %A 2 1 0.5 !
 CONST HCP_A3 : ZR : VA% O : !
$
$ Prototype CaF2 (cF12, Fm-3m)
$
 PHASE FLUORITE_C1:I % 2 1 2 !
 CONST FLUORITE_C1:I : ZR ZR+4% : O-2 VA : !
$
$ Prototype ZrO2-m (mP12, P2_1/c, C43, baddeleyite)
$
 PHASE ZRO2_MONO:I % 2 1 2 !
 CONST ZRO2_MONO:I : ZR+4 : O-2 : !
$
$ Prototype HgI2 (tP6, P4_2/nmc)
$
 PHASE ZRO2_TETR:I % 2 1 2 !
 CONST ZRO2_TETR:I : ZR+4 : O-2 : !
$
 PHASE O2GAS % 1 1 !
 CONST O2GAS : O2 :!
$
 PHASE GAS:G % 1 1 !
 CONST GAS:G : O O2 O3 ZR ZR2 ZRO ZRO2 : !
$ ------------------------------------------------------------------------------
$ Defaults
$
 DEFINE-SYSTEM-DEFAULT ELEMENT 2 !
 DEFAULT-COM DEFINE_SYSTEM_ELEMENT VA /- !
 DEFAULT-COM REJECT_PHASE LIQUID !
 TYPE-DEF % SEQ * !
 TYPE-DEF A GES AMEND_PHASE_DESCRIPTION @ MAGNETIC -3 0.28 !
 TYPE-DEF B GES AMEND_PHASE_DESCRIPTION @ MAGNETIC -1 0.4 !
 FUNCTION ZERO      298.15  0;                                         6000 N !
 FUNCTION UN_ASS    298.15  0;                                         6000 N !
 FUNCTION R         298.15  +8.31451;                                  6000 N !
 FUNCTION RTLNP     298.15  +8.31451*T*LN(1E-05*P);                    6000 N !
$ ------------------------------------------------------------------------------
$ Element data
$ ------------------------------------------------------------------------------
$ O
$
$ GHSEROO modified in unary 3.0
$
 PAR  G(O2GAS,O2),,                     +2*GHSEROO+RTLNP;,,           N 91Din !
$
 PAR  G(GAS,O),,                        +F7397T+RTLNP;,,              N 92SUB !
 PAR  G(GAS,O2),,                       +2*GHSEROO+RTLNP;,,           N 91Din !
 PAR  G(GAS,O3),,                       +F7683T+RTLNP;,,              N 92SUB !
$
$ 1/2 O2(g)
 FUNCTION GHSEROO   298.15  -3480.87-25.503038*T-11.1355*T*LN(T)
       -0.005098875*T**2+6.61845833E-07*T**3-38365*T**(-1);
      1000.00  Y  -6568.763+12.659879*T-16.8138*T*LN(T)
       -5.957975E-04*T**2+6.781E-09*T**3+262905*T**(-1);
      3300.00  Y  -13986.728+31.259624*T-18.9536*T*LN(T)
       -4.25243E-04*T**2+1.0721E-08*T**3+4383200*T**(-1);
      6000.00  N !
$ O(g)
 FUNCTION F7397T    298.15  +243206.529-42897.0876*T**(-1)-20.7513421*T
       -21.0155542*T*LN(T)+1.26870532E-04*T**2-1.23131285E-08*T**3;
      2950.00  Y  +252301.473-3973170.33*T**(-1)-51.974853*T
       -17.2118798*T*LN(T)-5.41356254E-04*T**2+7.64520703E-09*T**3;
      6000.00  N !
$ O3(g)
 FUNCTION F7683T    298.15  +133772.042-11328.9959*T**(-1)-84.8602165*T
       -19.8314069*T*LN(T)-0.0392015696*T**2+7.90727187E-06*T**3;  
       600.00  Y  +120765.524+997137.156*T**(-1)+120.113376*T
       -51.8410152*T*LN(T)-0.00353983136*T**2+3.20640143E-07*T**3;
      1500.00  Y  +115412.196+1878139.02*T**(-1)+164.679664*T
       -58.069736*T*LN(T)-2.84399032E-04*T**2+5.95650279E-10*T**3;
      6000.00  N !
$ ------------------------------------------------------------------------------
$ Zr
$
$ CUB_A13, CBCC_A12, ORTHORHOMBIC_A20 and TETRAGONAL_U added in unary 4.1
$
 PAR  G(HCP_A3,ZR:VA)           130.00  +GHSERZR;,,                   N 91Din !
 PAR  G(BCC_A2,ZR:VA)           130.00  +GBCCZR;,,                    N 91Din !
$PAR  G(OMEGA,ZR)               130.00  +GOMEZR;,,                    N 91Din !
 PAR  G(FCC_A1,ZR:VA)           130.00  +GHSERZR+7600-0.9*T;,,        N 91Din !
$PAR  G(CBCC_A12,ZR:VA)         130.00  +GHSERZR+4602.2;,,            N 99SGUN !
$PAR  G(CUB_A13,ZR:VA)          130.00  +GHSERZR+7531.2;,,            N 99SGUN !
$PAR  G(ORTHORHOMBIC_A20,ZR)    130.00  +GBCCZR+5000;,,               N 99SGUN !
$PAR  G(TETRAGONAL_U,ZR)        130.00  +GBCCZR+5000;,,               N 99SGUN !
 PAR  G(LIQUID,ZR)              130.00  +GLIQZR;,,                    N 91Din !
$
 PAR  G(ION,ZR+4:VA)            130.00  +GLIQZR;,,                    N 91Din !
$
 PAR  G(GAS,ZR),,                       +GZRGAS+RTLNP;,,              N 94SUB !
 PAR  G(GAS,ZR2),,                      +F15702T+RTLNP;,,             N 94SUB !
$
 FUNCTION GHSERZR   130.00  -7827.595+125.64905*T-24.1618*T*LN(T)
       -0.00437791*T**2+34971*T**(-1);
      2128.00  Y  -26085.921+262.724183*T-42.144*T*LN(T)-1.342896E+31*T**(-9);
      6000.00  N !
 FUNCTION GBCCZR    130.00  -525.539+124.9457*T-25.607406*T*LN(T)
       -3.40084E-04*T**2-9.729E-09*T**3+25233*T**(-1)-7.6143E-11*T**4;
      2128.00  Y  -4620.034+1.55998*T+GHSERZR+1.4103476E+32*T**(-9);
      6000.00  N !
 FUNCTION GOMEZR    130.00  -8878.082+144.432234*T-26.8556*T*LN(T)
       -0.002799446*T**2+38376*T**(-1);
      2128.00  Y  -3414.603+2.566675*T+GHSERZR+8.517346E+31*T**(-9);
      6000.00  N !
 FUNCTION GLIQZR    130.00  +18147.69-9.080812*T+GHSERZR+1.6275E-22*T**7;
      2128.00  Y  -8281.26+253.812609*T-42.144*T*LN(T);
      6000.00  N !
$ Zr(g):
 FUNCTION GZRGAS    298.15  +586876.841+74.4171195*T-38.69111*T*LN(T)
       +0.01152846*T**2-1.693255E-06*T**3+270638.8*T**(-1);
       700.00  Y  +595990.293-26.0530509*T-24.06106*T*LN(T)
       +0.001743641*T**2-5.94312333E-07*T**3-748947.5*T**(-1);
      1300.00  Y  +593841.673-46.0204551*T-20.46361*T*LN(T)
       -0.002961084*T**2+1.08391433E-07*T**3+526352.5*T**(-1);
      2700.00  Y  +630745.052-161.965371*T-6.647343*T*LN(T)
       -0.0046738955*T**2+1.06833583E-07*T**3-15872340*T**(-1);
      6600.00  Y  +504260.272+131.813821*T-40.68801*T*LN(T)
       -6.38357E-04*T**2+1.79125333E-08*T**3+71496950*T**(-1);
     10000.00  N !
$ Zr2(g):
 FUNCTION F15702T   298.15  +892794.963-14.4120751*T-37.13672*T*LN(T)
       -3.2039655E-04*T**2-4.30605167E-09*T**3+85422.15*T**(-1);
      3600.00  Y  +874148.858+9.34917918*T-39.33356*T*LN(T)
       -0.001019669*T**2+6.09799667E-08*T**3+14065805*T**(-1);
      6000.00  N !
$ ------------------------------------------------------------------------------
$ Binary system
$
$ M. Chen, B. Hallstedt, L.J. Gauckler, Solid State Ionics, 170, 255-74(2004).
$
$ Checked against paper. Checked at 6000 K.
$
 PAR  G(ION,ZR+4:O-2),,                 +2*GZRO2LIQ;,,                N 04Che !
 PAR  L(ION,ZR+4:O-2,VA;0),,            -26500;,,                     N 04Che !
 PAR  L(ION,ZR+4:O-2,VA;1),,            +50000;,,                     N 04Che !
 PAR  L(ION,ZR+4:O-2,VA;2),,            +72000;,,                     N 04Che !
$
 PAR  G(HCP_A3,ZR:O),,                  +GHSERZR+0.5*GHSEROO
             -280300+41*T;,,                                          N 04Che !
 PAR  L(HCP_A3,ZR:O,VA;0),,             -29100+15.5*T;,,              N 04Che !
 PAR  L(HCP_A3,ZR:O,VA;1),,             -9150+3*T;,,                  N 04Che !
$
$ Parameters below for 3 interstitial sites
$PAR  G(BCC_A2,ZR:O),,                  +GBCCZR+3*GHSEROO;,,          N 05Hal !
$PAR  L(BCC_A2,ZR:O,VA;0),,             -2006400+321.3*T;,,           N 05Hal !
$PAR  L(BCC_A2,ZR:O,VA;1),,             -285000;,,                    N 05Hal !
$
$ Parameters below for 1.5 interstitial sites
 PAR  G(BCC_A2,ZR:O),,                  +GBCCZR+1.5*GHSEROO;,,        N 04Che !
 PAR  L(BCC_A2,ZR:O,VA;0),,             -1102000+155.4*T;,,           N 04Che !
 PAR  L(BCC_A2,ZR:O,VA;1),,             -235000;,,                    N 04Che !
$
 PAR  G(FLUORITE_C1,ZR:O-2),,           +GHSERZR+2*GHSEROO
             +100000;,,                                               N 04Che !
 PAR  G(FLUORITE_C1,ZR:VA),,            +GHSERZR+100000;,,            N 04Che !
 PAR  G(FLUORITE_C1,ZR+4:O-2),,         +GFFZRO2;,,                   N 04Che !
 PAR  G(FLUORITE_C1,ZR+4:VA),,          +GFFZRO2-2*GHSEROO;,,         N 04Che !
 PAR  L(FLUORITE_C1,ZR,ZR+4:O-2;0),,    -66500-1.6*T;,,               N 04Che !
 PAR  L(FLUORITE_C1,ZR,ZR+4:O-2;1),,    -20000-42*T;,,                N 04Che !
 PAR  L(FLUORITE_C1,ZR,ZR+4:VA;0),,     -66500-1.6*T;,,               N 04Che !
 PAR  L(FLUORITE_C1,ZR,ZR+4:VA;1),,     -20000-42*T;,,                N 04Che !
$
 PAR  G(ZRO2_MONO,ZR+4:O-2),,           +GMMZRO2;,,                   N 04Che !
$PAR  G(ZRO2_MONO,ZR+4:VA),,            +GMMZRO2-2*GHSEROO;,,         N 04Che !
$
 PAR  G(ZRO2_TETR,ZR+4:O-2),,           +GTTZRO2;,,                   N 04Che !
$PAR  G(ZRO2_TETR,ZR+4:VA),,            +GTTZRO2-2*GHSEROO;,,         N 04Che !
$
 PAR  G(GAS,ZRO),,                      +F12964T+RTLNP;,,             N 94SUB !
 PAR  G(GAS,ZRO2),,                     +F13281T+RTLNP;,,             N 94SUB !
$
$ Metastable
$
 PAR  G(FCC_A1,ZR:O),,                  +GHSERZR+7600-0.9*T
             +GHSEROO;,,                                              N Lin !
$
$PAR  G(LA2ZR2O7,ZR+4:ZR+4:O-2:O-2),,   +4*GFFZRO2-GHSEROO
$            +84190+12.468*T;,,                                       N 05Che4 !
$PAR  G(LA2ZR2O7,ZR+4:ZR+4:VA:O-2),,    +4*GFFZRO2-7*GHSEROO
$            +2425381-400.5*T;,,                                      N 05Che4 !
$PAR  G(LA2ZR2O7,VA:ZR+4:O-2:O-2),,     +2*GFFZRO2+3*GHSEROO;,,       N 05Che4 !
$PAR  G(LA2ZR2O7,VA:ZR+4:VA:O-2),,      +2*GFFZRO2-3*GHSEROO
$            +2341192-412.968*T;,,                                    N 05Che4 !
$
$PAR  G(A_R2O3_D52,ZR+4:VA:VA),,        +2*GMAZRO2-4*GHSEROO
$            -100000-15.87691*T;,,                                    N 05Che4 !
$PAR  G(A_R2O3_D52,ZR+4:O-2:O-2),,      +2*GMAZRO2;,,                 N 05Che4 !
$PAR  G(A_R2O3_D52,ZR+4:O-2:VA),,       +2*GMAZRO2-GHSEROO
$            -100000-15.87691*T;,,                                    N 05Che4 !
$PAR  G(A_R2O3_D52,ZR+4:VA:O-2),,       +2*GMAZRO2-3*GHSEROO;,,       N 05Che4 !
$
$PAR  G(C_R2O3_D53,ZR+4:VA:VA),,        +2*GMCZRO2-4*GHSEROO
$            -100000-15.87691*T;,,                                    N 04Che !
$PAR  G(C_R2O3_D53,ZR+4:O-2:O-2),,      +2*GMCZRO2;,,                 N 04Che !
$PAR  G(C_R2O3_D53,ZR+4:O-2:VA),,       +2*GMCZRO2-GHSEROO
$            -100000-15.87691*T;,,                                    N 04Che !
$PAR  G(C_R2O3_D53,ZR+4:VA:O-2),,       +2*GMCZRO2-3*GHSEROO;,,       N 04Che !
$
$PAR  G(H_R2O3,ZR+4:VA:VA),,            +2*GMHZRO2-4*GHSEROO
$            -100000-15.87691*T;,,                                    N 05Che4 !
$PAR  G(H_R2O3,ZR+4:O-2:O-2),,          +2*GMHZRO2;,,                 N 05Che4 !
$PAR  G(H_R2O3,ZR+4:O-2:VA),,           +2*GMHZRO2-GHSEROO
$            -100000-15.87691*T;,,                                    N 05Che4 !
$PAR  G(H_R2O3,ZR+4:VA:O-2),,           +2*GMHZRO2-3*GHSEROO;,,       N 05Che4 !
$
$PAR  G(X_R2O3,ZR+4:VA:VA),,            +2*GMXZRO2-4*GHSEROO
$            -100000-15.87691*T;,,                                    N 08Hal3 !
$PAR  G(X_R2O3,ZR+4:O-2:O-2),,          +2*GMXZRO2;,,                 N 08Hal3 !
$PAR  G(X_R2O3,ZR+4:O-2:VA),,           +2*GMXZRO2-GHSEROO
$            -100000-15.87691*T;,,                                    N 08Hal3 !
$PAR  G(X_R2O3,ZR+4:VA:O-2),,           +2*GMXZRO2-3*GHSEROO;,,       N 08Hal3 !
$
 FUNCTION GMMZRO2   298.15  -1125300+416.9*T-68.4*T*LN(T)
       -0.00335*T**2+586000*T**(-1);
      6000.00  N !
 FUNCTION GTTZRO2   298.15  +GMMZRO2+6000-4.326*T;                     6000 N !
 FUNCTION GFFZRO2   298.15  +GMMZRO2+13500-7.159*T;                    6000 N !
 FUNCTION GZRO2LIQ  298.15  -1077400+561.1*T-90*T*LN(T);               6000 N !
 FUNCTION GMAZRO2   298.15  +GMMZRO2+50000;                            6000 N !
 FUNCTION GMCZRO2   298.15  +GFFZRO2+45000;                            6000 N !
$ Function used in the La-Zr-O chapter
 FUNCTION GMHZRO2   298.15  +GMMZRO2+58500-7.159*T;                    6000 N !
$ Function in the final parameter table
$FUNCTION GMHZRO2   298.15  +GFFZRO2+45000;                            6000 N !
 FUNCTION GMXZRO2   298.15  +GFFZRO2+45000;                            6000 N !
$ ZrO(g):
 FUNCTION F12964T   298.15  +84650.2479-322.816859*T+21.98592*T*LN(T)
       -0.10713165*T**2+2.81704E-05*T**3-333363.35*T**(-1);
       500.00  Y  +42648.3264+404.464721*T-93.37933*T*LN(T)
       +0.03332466*T**2-3.80849833E-06*T**3+2526299*T**(-1);
      1100.00  Y  +84838.707+11.527709*T-37.46259*T*LN(T)
       +9.16682E-05*T**2-7.005105E-08*T**3-3491878*T**(-1);
      4100.00  Y  +106867.647-98.6658671*T-23.49987*T*LN(T)
       -0.00315689*T**2+5.93994E-08*T**3-6661880*T**(-1);
      9600.00  Y  +255442.536-262.961955*T-6.281221*T*LN(T)
       -0.0038787795*T**2+6.18786667E-08*T**3-2.2466925E+08*T**(-1);
     10000.00  N !
$ ZrO2(g):
 FUNCTION F13281T   298.15  -332610.845+3.22325893*T-38.10718*T*LN(T)
       -0.01852473*T**2+3.29626E-06*T**3+218721.05*T**(-1);
       700.00  Y  -342836.09+140.579945*T-58.93983*T*LN(T)
       +6.65405E-04*T**2-8.11812167E-08*T**3+1173742*T**(-1);
      2600.00  Y  -272800.105-96.5265444*T-30.24766*T*LN(T)
       -0.0038011495*T**2-1.83201667E-11*T**3-28436635*T**(-1);
      4900.00  Y  -36436.1523-803.246487*T+54.45089*T*LN(T)
       -0.017172935*T**2+3.92562833E-07*T**3-1.509956E+08*T**(-1);
      6000.00  N !
$ ------------------------------------------------------------------------------
$
 ASSESSED_SYSTEM
  O-ZR(TDB -* +ION +GAS +BCC_A2 +HCP_A3 +FLUORITE_C1 +ZRO2_TETR
  +ZRO2_MONO ;P3 TMM:300/3500 STP:.7/800/1) !
$
$
 LIST-OF-REFERENCE
 NUMBER  SOURCE
  Null   'Unknown source'
  Lin    'Linear combination of lattice stabilities'
  91Din  'A.T. Dinsdale, Calphad, 15, 317-425(1991).'
  92SUB  'SGTE Substance Database, version 1992'
  94SUB  'SGTE Substance Database, version 1994'
  99SGUN 'SGTE unary database V.4.1, 1999.'
  02Gru  'A.N. Grundy, B. Hallstedt, L.J. Gauckler,
          Acta Mater., 50, 2209-22(2002); La-Sr-O'
  03Gru  'A.N. Grundy, B. Hallstedt, L.J. Gauckler,
          J. Phase Equilib., 24, 21-39(2003); Mn-O'
  04Che  'M. Chen, B. Hallstedt, L.J. Gauckler,
          Solid State Ionics, 170, 255-74(2004); Zr-O'
  05Che4 'M. Chen, PhD thesis, ETH Zurich, 2005; La-Zr-O, Mn-Zr-O, Mn-Y-Zr-O'
  05Gru  'A.N. Grundy, M. Chen, B. Hallstedt, L.J. Gauckler,
          J. Phase Equilib. Diffus., 26, 131-51(2005); La-Mn-O'
  05Hal  'B. Hallstedt, unpublished, 2005; Zr-O'
!
