Repository: orchid-calphad/orchid-project.org

# orchid-project.org

Website and released data of **ORCHID** (Open Repository for CALPHAD Hypotheses, Intelligence, and Discovery),
served by GitHub Pages at https://orchid-project.org. Releases are archived on Zenodo (one DOI per version).

- `index.html`, `catalog/`, `best-practices.html` — static, self-contained pages (generated in the ORCHID tooling).
- `data/` — released data: catalog, redistributable TDB files, convex hulls. Licences: `data/LICENSES.md`, `data/NOTICE.md`.
- `llms.txt`, `data/croissant.json`, `CITATION.cff`, `.zenodo.json` — machine-readable metadata.

Only data with clear redistribution rights are published.

File: data/databases/sgte-binary/ZrO-98Che.tdb
$
$ Database for Zr-O from P.-Y. Chevalier and E. Fischer 1998.
$
$ P.-Y. Chevalier, E. Fischer, J. Nucl. Mater., 257, 213-55(1998).
$
$ Dataset created 2024.08.20 by Bengt Hallstedt.
$
$ Associate liquid model with ZrO2 associates.
$
$ Non-standard model for hcp.
$
$ It is unclear which value is used for G(ZRO2_C1,VA:VA) in the paper.
$ Thermo-Calc with global minimization behaves badly if it is zero. With +30*T
$ the phase diagram correctly reproduced.
$
$ Invariant equilibria differ by up to 5 K. The largest difference is for the
$ L = bcc + hcp equilibrium!
$
$ ------------------------------------------------------------------------------
 TEMP-LIM 298.15 6000.00 !
$
$ELEMENT NAME  REF. STATE               ATOMIC MASS H298-H0    S298    !
$
 ELEMENT VA   VACUUM                      0.0          0.0      0.0    ! 
 ELEMENT O    1/2_MOLE_O2(G)             15.999     4341.0    102.52   ! 
 ELEMENT ZR   HCP_A3                     91.22      5566.27    39.1809 ! 
$ ------------------------------------------------------------------------------
$ Species
$
 SPECIE  O2                                 O2 !
 SPECIE  O3                                 O3 !
 SPECIE  ZR2                                ZR2 !
 SPECIE  ZRO                                O1ZR1 !
 SPECIE  ZRO2                               O2ZR1 !
$ ------------------------------------------------------------------------------
$ Phase definitions
$
 PHASE LIQUID:L % 1 1 !
 CONST LIQUID:L : O ZR ZRO2 : !
$
$ Fcc (cF4, Fm-3m) and MeX (cF8, Fm-3m)
$
 PHASE FCC_A1 %A 2 1 1 !
 CONST FCC_A1 : ZR : VA% O : !
$
$ Bcc (cI2, Im-3m)
$
 PHASE BCC_A2 %B 2 1 3 !
 CONST BCC_A2 : ZR : VA% O : !
$
$ Hcp (hP2, P6_3/mmc) and Me2X (NiAs-type, hP4, P6_3/mmc, B8_1)
$
 PHASE HCP_A3 %A 2 1 2 !
 CONST HCP_A3 : ZR : VA% O : !
$
$ Prototype ZrO2-m (mP12, P2_1/c, C43, baddeleyite)
$
 PHASE ZRO2_MONO % 2 1 2 !
 CONST ZRO2_MONO : ZR : O : !
$
$ Prototype HgI2 (tP6, P4_2/nmc)
$
 PHASE ZRO2_TETR % 2 1 2 !
 CONST ZRO2_TETR : ZR : O : !
$
$ Prototype CaF2 (cF12, Fm-3m)
$
 PHASE ZRO2_C1 % 2 1 2 !
 CONST ZRO2_C1 : VA ZR : O VA : !
$
 PHASE O2GAS % 1 1 !
 CONST O2GAS : O2 :!
$
 PHASE GAS:G % 1 1 !
 CONST GAS:G : O O2 O3 ZR ZR2 ZRO ZRO2 : !
$ ------------------------------------------------------------------------------
$ Defaults
$
 DEFINE-SYSTEM-DEFAULT ELEMENT 2 !
 DEFAULT-COM DEFINE_SYSTEM_ELEMENT VA !
 TYPE-DEF % SEQ * !
 TYPE-DEF A GES AMEND_PHASE_DESCRIPTION @ MAGNETIC -3 0.28 !
 TYPE-DEF B GES AMEND_PHASE_DESCRIPTION @ MAGNETIC -1 0.4 !
 FUNCTION ZERO      298.15  0;                                         6000 N !
 FUNCTION UN_ASS    298.15  0;                                         6000 N !
 FUNCTION R         298.15  +8.31451;                                  6000 N !
 FUNCTION RTLNP     298.15  +8.31451*T*LN(1E-05*P);                    6000 N !
$ ------------------------------------------------------------------------------
$ Element data
$ ------------------------------------------------------------------------------
$ O
$
$ GHSEROO modified in unary 3.0
$
 PAR  G(O2GAS,O2),,                     +2*GHSEROO+RTLNP;,,           N 91Din !
 PAR  G(LIQUID,O),,                     +GHSEROO-2648.9+31.44*T;,,    N 91Din !
$
 PAR  G(ZRO2_C1,VA:O),,                 +2*GHSEROO+100000;,,          N 98Che !
$
 PAR  G(GAS,O),,                        +F7397T+RTLNP;,,              N 92SUB !
 PAR  G(GAS,O2),,                       +2*GHSEROO+RTLNP;,,           N 91Din !
 PAR  G(GAS,O3),,                       +F7683T+RTLNP;,,              N 92SUB !
$
$ 1/2 O2(g)
 FUNCTION GHSEROO   298.15  -3480.87-25.503038*T-11.1355*T*LN(T)
       -0.005098875*T**2+6.61845833E-07*T**3-38365*T**(-1);
      1000.00  Y  -6568.763+12.659879*T-16.8138*T*LN(T)
       -5.957975E-04*T**2+6.781E-09*T**3+262905*T**(-1);
      3300.00  Y  -13986.728+31.259624*T-18.9536*T*LN(T)
       -4.25243E-04*T**2+1.0721E-08*T**3+4383200*T**(-1);
      6000.00  N !
$ O(g)
 FUNCTION F7397T    298.15  +243206.529-42897.0876*T**(-1)-20.7513421*T
       -21.0155542*T*LN(T)+1.26870532E-04*T**2-1.23131285E-08*T**3;
      2950.00  Y  +252301.473-3973170.33*T**(-1)-51.974853*T
       -17.2118798*T*LN(T)-5.41356254E-04*T**2+7.64520703E-09*T**3;
      6000.00  N !
$ O3(g)
 FUNCTION F7683T    298.15  +133772.042-11328.9959*T**(-1)-84.8602165*T
       -19.8314069*T*LN(T)-0.0392015696*T**2+7.90727187E-06*T**3;  
       600.00  Y  +120765.524+997137.156*T**(-1)+120.113376*T
       -51.8410152*T*LN(T)-0.00353983136*T**2+3.20640143E-07*T**3;
      1500.00  Y  +115412.196+1878139.02*T**(-1)+164.679664*T
       -58.069736*T*LN(T)-2.84399032E-04*T**2+5.95650279E-10*T**3;
      6000.00  N !
$ ------------------------------------------------------------------------------
$ Zr
$
$ CUB_A13, CBCC_A12, ORTHORHOMBIC_A20 and TETRAGONAL_U added in unary 4.1
$
 PAR  G(HCP_A3,ZR:VA)           130.00  +GHSERZR;,,                   N 91Din !
 PAR  G(BCC_A2,ZR:VA)           130.00  +GBCCZR;,,                    N 91Din !
$PAR  G(OMEGA,ZR)               130.00  +GOMEZR;,,                    N 91Din !
 PAR  G(FCC_A1,ZR:VA)           130.00  +GHSERZR+7600-0.9*T;,,        N 91Din !
$PAR  G(CBCC_A12,ZR:VA)         130.00  +GHSERZR+4602.2;,,            N 99SGUN !
$PAR  G(CUB_A13,ZR:VA)          130.00  +GHSERZR+7531.2;,,            N 99SGUN !
$PAR  G(ORTHORHOMBIC_A20,ZR)    130.00  +GBCCZR+5000;,,               N 99SGUN !
$PAR  G(TETRAGONAL_U,ZR)        130.00  +GBCCZR+5000;,,               N 99SGUN !
 PAR  G(LIQUID,ZR)              130.00  +GLIQZR;,,                    N 91Din !
$
 PAR  G(ZRO2_C1,ZR:VA),,                +GHSERZR+50000;,,             N 98Che !
$
 PAR  G(GAS,ZR),,                       +GZRGAS+RTLNP;,,              N 94SUB !
 PAR  G(GAS,ZR2),,                      +F15702T+RTLNP;,,             N 94SUB !
$
 FUNCTION GHSERZR   130.00  -7827.595+125.64905*T-24.1618*T*LN(T)
       -0.00437791*T**2+34971*T**(-1);
      2128.00  Y  -26085.921+262.724183*T-42.144*T*LN(T)-1.342896E+31*T**(-9);
      6000.00  N !
 FUNCTION GBCCZR    130.00  -525.539+124.9457*T-25.607406*T*LN(T)
       -3.40084E-04*T**2-9.729E-09*T**3+25233*T**(-1)-7.6143E-11*T**4;
      2128.00  Y  -4620.034+1.55998*T+GHSERZR+1.4103476E+32*T**(-9);
      6000.00  N !
 FUNCTION GOMEZR    130.00  -8878.082+144.432234*T-26.8556*T*LN(T)
       -0.002799446*T**2+38376*T**(-1);
      2128.00  Y  -3414.603+2.566675*T+GHSERZR+8.517346E+31*T**(-9);
      6000.00  N !
 FUNCTION GLIQZR    130.00  +18147.69-9.080812*T+GHSERZR+1.6275E-22*T**7;
      2128.00  Y  -8281.26+253.812609*T-42.144*T*LN(T);
      6000.00  N !
 FUNCTION GFCCZR    130.00  +GHSERZR+7600-0.9*T;                       6000 N !
$ Zr(g):
 FUNCTION GZRGAS    298.15  +586876.841+74.4171195*T-38.69111*T*LN(T)
       +0.01152846*T**2-1.693255E-06*T**3+270638.8*T**(-1);
       700.00  Y  +595990.293-26.0530509*T-24.06106*T*LN(T)
       +0.001743641*T**2-5.94312333E-07*T**3-748947.5*T**(-1);
      1300.00  Y  +593841.673-46.0204551*T-20.46361*T*LN(T)
       -0.002961084*T**2+1.08391433E-07*T**3+526352.5*T**(-1);
      2700.00  Y  +630745.052-161.965371*T-6.647343*T*LN(T)
       -0.0046738955*T**2+1.06833583E-07*T**3-15872340*T**(-1);
      6600.00  Y  +504260.272+131.813821*T-40.68801*T*LN(T)
       -6.38357E-04*T**2+1.79125333E-08*T**3+71496950*T**(-1);
     10000.00  N !
$ Zr2(g):
 FUNCTION F15702T   298.15  +892794.963-14.4120751*T-37.13672*T*LN(T)
       -3.2039655E-04*T**2-4.30605167E-09*T**3+85422.15*T**(-1);
      3600.00  Y  +874148.858+9.34917918*T-39.33356*T*LN(T)
       -0.001019669*T**2+6.09799667E-08*T**3+14065805*T**(-1);
      6000.00  N !
$ ------------------------------------------------------------------------------
$ Va
$
 PAR  G(ZRO2_C1,VA:VA),,                +30*T;,,                      N !
$ ------------------------------------------------------------------------------
$ Binary system
$
$ P.-Y. Chevalier, E. Fischer, J. Nucl. Mater., 257, 213-55(1998).
$
$ Checked against paper. Checked at 6000 K.
$
$ Associate liquid model with ZrO2 associates.
$
$ Non-standard model for hcp.
$
$ It is unclear which value is used for G(ZRO2_C1,VA:VA) in the paper.
$ Thermo-Calc with global minimization behaves badly if it is zero. With +30*T
$ the phase diagram correctly reproduced.
$
$ Invariant equilibria differ by up to 5 K. The largest difference is for the
$ L = bcc + hcp equilibrium!
$
 PAR  G(LIQUID,ZRO2),,                  +GZRO2LIQ;,,                  N 98Che !
 PAR  L(LIQUID,ZR,ZRO2;0),,             -14537.78;,,                  N 98Che !
 PAR  L(LIQUID,ZR,ZRO2;1),,             +25619.98;,,                  N 98Che !
 PAR  L(LIQUID,ZR,ZRO2;2),,             -39753.77;,,                  N 98Che !
 PAR  L(LIQUID,O,ZR;0),,                +ZERO;,,                      N 98Che !
 PAR  L(LIQUID,O,ZRO2;0),,              +ZERO;,,                      N 98Che !
$
 PAR  G(HCP_A3,ZR:O),,                  +GMMZRO2+140000;,,            N 98Che !
 PAR  L(HCP_A3,ZR:O,VA;0),,             -185881.63+15.3837*T;,,       N 98Che !
 PAR  L(HCP_A3,ZR:O,VA;1),,             -8945.82;,,                   N 98Che !
 PAR  L(HCP_A3,ZR:O,VA;2),,             +45913.67;,,                  N 98Che !
$
 PAR  G(BCC_A2,ZR:O),,                  +GHSERZR+3*GHSEROO
             -978407.6+332.0716*T-18.267556*T*LN(T)+0.001160192*T**2
             +6.4E-08*T**3+782500*T**(-1);,,                          N 98Che !
 PAR  L(BCC_A2,ZR:O,VA;0),,             -617159.34+96.93941*T;,,      N 98Che !
$
 PAR  G(ZRO2_C1,ZR:O),,                 +GFFZRO2;,,                   N 98Che !
 PAR  L(ZRO2_C1,ZR:O,VA;0),,            +6926.92;,,                   N 98Che !
 PAR  L(ZRO2_C1,ZR:O,VA;1),,            -10696.34;,,                  N 98Che !
$
 PAR  G(ZRO2_MONO,ZR:O),,               +GMMZRO2;,,                   N 98Che !
 PAR  G(ZRO2_TETR,ZR:O),,               +GTTZRO2;,,                   N 98Che !
$
 PAR  G(GAS,ZRO),,                      +F12964T+RTLNP;,,             N 94SUB !
 PAR  G(GAS,ZRO2),,                     +F13281T+RTLNP;,,             N 94SUB !
$
$ Metastable
$
 PAR  G(FCC_A1,ZR:O),,                  +GFCCZR+GHSEROO;,,            N Lin !
$
 FUNCTION GMMZRO2   298.15  -1126367.62+426.0761*T-69.6218*T*LN(T)
       -0.0037656*T**2+702910*T**(-1);
      6000.00  N !
 FUNCTION GTTZRO2   298.15  -1121646.51+479.515703*T-78.1*T*LN(T);     6000 N !
 FUNCTION GFFZRO2   298.15  -1113681+491.486437*T-80*T*LN(T);          6000 N !
 FUNCTION GZRO2LIQ  298.15  -1031671.62+391.9331*T-69.6218*T*LN(T)
       -0.0037656*T**2+702910*T**(-1);
      1478.00  Y  -1035025.34+450.83609*T-78.1*T*LN(T);
      2208.00  Y  -1083380.54+641.362639*T-100*T*LN(T);
      6000.00  N !
$ ZrO(g):
 FUNCTION F12964T   298.15  +84650.2479-322.816859*T+21.98592*T*LN(T)
       -0.10713165*T**2+2.81704E-05*T**3-333363.35*T**(-1);
       500.00  Y  +42648.3264+404.464721*T-93.37933*T*LN(T)
       +0.03332466*T**2-3.80849833E-06*T**3+2526299*T**(-1);
      1100.00  Y  +84838.707+11.527709*T-37.46259*T*LN(T)
       +9.16682E-05*T**2-7.005105E-08*T**3-3491878*T**(-1);
      4100.00  Y  +106867.647-98.6658671*T-23.49987*T*LN(T)
       -0.00315689*T**2+5.93994E-08*T**3-6661880*T**(-1);
      9600.00  Y  +255442.536-262.961955*T-6.281221*T*LN(T)
       -0.0038787795*T**2+6.18786667E-08*T**3-2.2466925E+08*T**(-1);
     10000.00  N !
$ ZrO2(g):
 FUNCTION F13281T   298.15  -332610.845+3.22325893*T-38.10718*T*LN(T)
       -0.01852473*T**2+3.29626E-06*T**3+218721.05*T**(-1);
       700.00  Y  -342836.09+140.579945*T-58.93983*T*LN(T)
       +6.65405E-04*T**2-8.11812167E-08*T**3+1173742*T**(-1);
      2600.00  Y  -272800.105-96.5265444*T-30.24766*T*LN(T)
       -0.0038011495*T**2-1.83201667E-11*T**3-28436635*T**(-1);
      4900.00  Y  -36436.1523-803.246487*T+54.45089*T*LN(T)
       -0.017172935*T**2+3.92562833E-07*T**3-1.509956E+08*T**(-1);
      6000.00  N !
$ ------------------------------------------------------------------------------
$
 ASSESSED_SYSTEM
  O-ZR(TDB -* +ION +GAS +BCC_A2 +HCP_A3 +ZRO2_C1 +ZRO2_TETR
  +ZRO2_MONO ;P3 TMM:300/3500 STP:.7/800/1) !
$
$
 LIST-OF-REFERENCE
 NUMBER  SOURCE
  Null   'Unknown source'
  Lin    'Linear combination of lattice stabilities'
  91Din  'A.T. Dinsdale, Calphad, 15, 317-425(1991).'
  92SUB  'SGTE Substance Database, version 1992'
  94SUB  'SGTE Substance Database, version 1994'
  98Che  'P.-Y. Chevalier, E. Fischer, J. Nucl. Mater., 257, 213-55(1998); Zr-O'
  99SGUN 'SGTE unary database V.4.1, 1999.'
!

File: data/databases/sgte-binary/ZrTe-21Don.tdb
$
$ Database for Zr-Te from C. Dong et al. 2021.
$
$ C. Dong, J. Wang, B. Hu, L. Zhu, Q. Wu, Y. Du, Calphad, 74, 102281(2021).
$
$ Dataset created 2021.09.19 by Bengt Hallstedt.
$
$ ------------------------------------------------------------------------------
 TEMP-LIM 298.15 6000.00 !
$
$ELEMENT NAME  REF. STATE               ATOMIC MASS H298-H0    S298    !
$
 ELEMENT VA   VACUUM                      0.0          0.0      0.0    ! 
 ELEMENT TE   HEXAGONAL_A8              127.60      6080.      49.221  ! 
 ELEMENT ZR   HCP_A3                     91.22      5566.27    39.1809 ! 
$ ------------------------------------------------------------------------------
$ Phase definitions
$
 PHASE LIQUID:L % 1 1 !
 CONST LIQUID:L : TE ZR : !
$
$ Fcc (cF4, Fm-3m) and MeX (cF8, Fm-3m)
$
 PHASE FCC_A1 %A 2 1 1 !
 CONST FCC_A1 : ZR : VA : !
$
$ Bcc (cI2, Im-3m)
$
 PHASE BCC_A2 %B 2 1 3 !
 CONST BCC_A2 : ZR : VA : !
$
$ Hcp (hP2, P6_3/mmc) and Me2X (NiAs-type, hP4, P6_3/mmc, B8_1)
$
 PHASE HCP_A3 %A 2 1 0.5 !
 CONST HCP_A3 : ZR : VA : !
$
$ Prototype gamma-Se (hP3, P3_121)
$ The phase is named HEXAGONAL_A8 in the SGTE unary database and
$ TRIGONAL_A8 in LB.
$
 PHASE HEXAGONAL_A8 % 1 1 !
 CONST HEXAGONAL_A8 : TE : !
$
$ Prototype Ni3P (tI32, I-4)
$
 PHASE ZR3TE_D0E % 2 3 1 !
 CONST ZR3TE_D0E : ZR : TE : !
$
$ Prototype Ti5Te4 (tI18, I4/m)
$
 PHASE ZR5TE4 % 2 5 4 !
 CONST ZR5TE4 : ZR : TE : !
$
$ Prototype WC (hP2, P-6m2)
$
 PHASE ZRTE_BH % 2 1 1 !
 CONST ZRTE_BH : ZR : TE : !
$
$ Prototype NiAs (hP4, P6_3/mmc)
$
 PHASE ZRTE2_B81 % 3 1 1 1 !
 CONST ZRTE2_B81 : ZR% VA : ZR TE% : TE : !
$
$ Prototype ZrSe3 (mP8, P2_1/m)
$
 PHASE ZRTE3 % 2 1 3 !
 CONST ZRTE3 : ZR : TE : !
$
$ Prototype HfTe5 (oC24, Cmcm)
$
 PHASE ZRTE5 % 2 1 5 !
 CONST ZRTE5 : ZR : TE : !
$ ------------------------------------------------------------------------------
$ Defaults
$
 DEFINE-SYSTEM-DEFAULT ELEMENT 2 !
 DEFAULT-COM DEFINE_SYSTEM_ELEMENT VA !
 TYPE-DEF % SEQ * !
 TYPE-DEF A GES AMEND_PHASE_DESCRIPTION @ MAGNETIC -3 0.28 !
 TYPE-DEF B GES AMEND_PHASE_DESCRIPTION @ MAGNETIC -1 0.4 !
 FUNCTION ZERO      298.15  0;                                         6000 N !
 FUNCTION UN_ASS    298.15  0;                                         6000 N !
 FUNCTION R         298.15  +8.31451;                                  6000 N !
$ ------------------------------------------------------------------------------
$ Element data
$ ------------------------------------------------------------------------------
$ Te
$
$ HEXAGONAL_A8 and LIQUID revised in unary 3.0
$
 PAR  G(HEXAGONAL_A8,TE),,              +GHSERTE;                1600 N 95Dav !
 PAR  G(LIQUID,TE),,                    +GLIQTE;                 1600 N 95Dav !
$
 PAR  G(ZRTE2_B81,VA:TE:TE),,           +2*GHSERTE+128955;,,          N 21Don !
$
 FUNCTION GHSERTE   298.15  -10544.679+183.372894*T-35.6687*T*LN(T)
       +0.01583435*T**2-5.240417E-06*T**3+155015*T**(-1);
       722.66  Y  +9160.595-129.265373*T+13.004*T*LN(T)
       -0.0362361*T**2+5.006367E-06*T**3-1286810*T**(-1);
      1150.00  Y  -12781.349+174.901226*T-32.5596*T*LN(T);
      1600.00  N !
 FUNCTION GLIQTE    298.15  -17554.731+685.877639*T-126.318*T*LN(T)
       +0.2219435*T**2-9.42075E-05*T**3+827930*T**(-1);
       626.49  Y  -3165763.48+46756.357*T-7196.41*T*LN(T)
       +7.09775*T**2-0.00130692833*T**3+2.58051E+08*T**(-1);
       722.66  Y  +180326.959-1500.57909*T+202.743*T*LN(T)
       -0.142016*T**2+1.6129733E-05*T**3-24238450*T**(-1);
      1150.00  Y  +19110.036-26.1929273*T+GHSERTE;
      1600.00  N !
$ ------------------------------------------------------------------------------
$ Zr
$
$ CUB_A13, CBCC_A12, ORTHORHOMBIC_A20 and TETRAGONAL_U added in unary 4.1
$
 PAR  G(HCP_A3,ZR:VA)           130.00  +GHSERZR;,,                   N 91Din !
 PAR  G(BCC_A2,ZR:VA)           130.00  +GBCCZR;,,                    N 91Din !
$PAR  G(OMEGA,ZR)               130.00  +GOMEZR;,,                    N 91Din !
 PAR  G(FCC_A1,ZR:VA)           130.00  +GHSERZR+7600-0.9*T;,,        N 91Din !
$PAR  G(CBCC_A12,ZR:VA)         130.00  +GHSERZR+4602.2;,,            N 99SGUN !
$PAR  G(CUB_A13,ZR:VA)          130.00  +GHSERZR+7531.2;,,            N 99SGUN !
$PAR  G(ORTHORHOMBIC_A20,ZR)    130.00  +GBCCZR+5000;,,               N 99SGUN !
$PAR  G(TETRAGONAL_U,ZR)        130.00  +GBCCZR+5000;,,               N 99SGUN !
 PAR  G(LIQUID,ZR)              130.00  +GLIQZR;,,                    N 91Din !
$
 FUNCTION GHSERZR   130.00  -7827.595+125.64905*T-24.1618*T*LN(T)
       -0.00437791*T**2+34971*T**(-1);
      2128.00  Y  -26085.921+262.724183*T-42.144*T*LN(T)-1.342896E+31*T**(-9);
      6000.00  N !
 FUNCTION GBCCZR    130.00  -525.539+124.9457*T-25.607406*T*LN(T)
       -3.40084E-04*T**2-9.729E-09*T**3+25233*T**(-1)-7.6143E-11*T**4;
      2128.00  Y  -4620.034+1.55998*T+GHSERZR+1.4103476E+32*T**(-9);
      6000.00  N !
 FUNCTION GOMEZR    130.00  -8878.082+144.432234*T-26.8556*T*LN(T)
       -0.002799446*T**2+38376*T**(-1);
      2128.00  Y  -3414.603+2.566675*T+GHSERZR+8.517346E+31*T**(-9);
      6000.00  N !
 FUNCTION GLIQZR    130.00  +18147.69-9.080812*T+GHSERZR+1.6275E-22*T**7;
      2128.00  Y  -8281.26+253.812609*T-42.144*T*LN(T);
      6000.00  N !
$ ------------------------------------------------------------------------------
$ Binary system
$
$ C. Dong, J. Wang, B. Hu, L. Zhu, Q. Wu, Y. Du, Calphad, 74, 102281(2021).
$
$ Checked against paper and authors' tdb. Checked at 6000 K.
$
$ Parameters for Zr5Te4 and ZrTe are misprinted in the paper.
$
 PAR  L(LIQUID,TE,ZR;0),,               -161604-39.994*T;,,           N 21Don !
 PAR  L(LIQUID,TE,ZR;1),,               -57002-21.796*T;,,            N 21Don !
 PAR  L(LIQUID,TE,ZR;2),,               -23537+10*T;,,                N 21Don !
$
 PAR  G(ZR3TE_D0E,ZR:TE),,              +3*GHSERZR+GHSERTE
             -194100+8.288*T;,,                                       N 21Don !
 PAR  G(ZR5TE4,ZR:TE),,                 +5*GHSERZR+4*GHSERTE
             -740313+21.447*T;,,                                      N 21Don !
 PAR  G(ZRTE_BH,ZR:TE),,                +GHSERZR+GHSERTE
             -176672+5.094*T;,,                                       N 21Don !
$
 PAR  G(ZRTE2_B81,ZR:TE:TE),,           +GHSERZR+2*GHSERTE
             -268767+5.85*T;,,                                        N 21Don !
 PAR  G(ZRTE2_B81,ZR:ZR:TE),,           +2*GHSERZR+GHSERTE
             -124074+10.2*T;,,                                        N 21Don !
 PAR  G(ZRTE2_B81,VA:ZR:TE),,           +GHSERZR+GHSERTE;,,           N 21Don !
 PAR  L(ZRTE2_B81,VA:TE,ZR:TE;0),,      -174783+14.283*T;,,           N 21Don !
 PAR  L(ZRTE2_B81,ZR:TE,ZR:TE;0),,      -239694+13.323*T;,,           N 21Don !
 PAR  L(ZRTE2_B81,ZR:TE,ZR:TE;1),,      -78966+12.225*T;,,            N 21Don !
$
 PAR  G(ZRTE3,ZR:TE),,                  +GHSERZR+3*GHSERTE
             -282640+0.84*T;,,                                        N 21Don !
 PAR  G(ZRTE5,ZR:TE),,                  +GHSERZR+5*GHSERTE
             -296532+10.422*T;,,                                      N 21Don !
$ ------------------------------------------------------------------------------
$
$
 LIST-OF-REFERENCE
 NUMBER  SOURCE
  Null   'Unknown source'
  Same   'Same or similar interaction as in the corresponding stable phase'
  COST   'COST 507 database'
  91Din  'A.T. Dinsdale, Calphad, 15, 317-425(1991).'
  95Dav  'A.V. Davydov, M.H. Rand, B.B. Argent, Calphad, 19, 375-87(1995),
          SGTE unary database V.3.0, 1996; Te'
  99SGUN 'SGTE unary database V.4.1, 1999.'
  21Don  'C. Dong, J. Wang, B. Hu, L. Zhu, Q. Wu, Y. Du,
          Calphad, 74, 102281(2021); Zr-Te'
!

File: data/databases/sgte-binary/unary50_bengt.tdb (part 1 of 5)
$
$ SGTE Unary Database V5.0 - 2 June 2009, reformatted by Bengt Hallstedt.
$
$ New formatting and references added based on V4.4, Bengt Hallstedt Feb 2004
$
$ Functions included in this file for easier comparison and copying.
$ References extended to show when they were included in the SGTE unary.
$ HCP_ZN removed from the database (replaced by HCP_A3 when appropriate).
$ Bengt Hallstedt, Nov. 2012.
$
$ 2020.06.04: Modified upper T-interval for GHSERAL in Version 5.0 corrected.
$ 2023.02.22: Changed function for GHSERBI and GLIQBI (from V4.4 to V5.0).
$ 2023.02.23: A mistake in the old GLIQBI function corrected.
$ 2024.08.29: Upper T-interval for GHSERTL and GBCCTL added in Version 5.0.
$
$ The following versions of the SGTE unary database have been consulted:
$   Version 2.0 via Thermo-Calc, Alan Dinsdale, Dec. 1991.
$               (This is the printed 91Din version)
$   Version 3.0 via Thermo-Calc, Alan Dinsdale, Jul. 1996.
$               (modifications Oct. 1996 and Mar. 1999)
$   Version 4.1 Alan Dinsdale, Apr. 1999.
$   Version 4.4 Alan Dinsdale, Jul. 2001.
$   Version 5.0 Alan Dinsdale. Jun. 2009.
$
$ Element mass from Bull. Alloy Phase Diagram Vol. 9 No 3 1988 (presumably)
$ Missing H0/S0 from Dinsdale 1991, i.e. Codata 1989 (Origin of others is
$ unknown)
$
$ General changes since version 3.0:
$
$ PHASE NAMES:    RHOMB to RHOMB_C19
$ NEW PHASES:     HCP_ZN : AL,CR,CU,IN,MG,SI,SN,ZN  :VA:
$
$ Revised data for Ag CUB_A13
$ New data for        BCT_A5
$ New data for     Al HCP_ZN
$ New data for     As RED_P
$ New data for     B  BCC_A2
$ Revised data for    GRAPHITE
$ New data for     Cd RHOMBO_A10, BCT_A5
$ New data for     Ce HCP_A3, DHCP
$ New data for     Cr HCP_ZN
$ New data for     Cu HCP_ZN
$ Revised data for    HCP_A3
$ New data for     Er BCC_A2
$ New data for     Fe ORTHORHOMBIC_A20, TETRAGONAL_U
$ Revised data        FCC_A1, HCP_A3
$ New data for     Gd FCC_A1; small correction in BCC_A2
$ New data for     Ge RHOMBOHEDRAL_A7, BCT_A5
$ New data for     Hg TETRAGONAL_A6, HCP_A3
$ Revised data for Ho BCC_A2, LIQUID
$ New data for     In BCT_A5, RHOMBOHEDRAL_A7, HCP_ZN
$ Revised data for    FCC_A1, TET_ALPHA1
$ New data for     Mg HCP_ZN
$ Revised data for Mn CBCC_A12, CUB_A13, FCC_A1, BCC_A2, LIQUID, HCP_A3
$ New data for     Nd HCP_A3
$ Revised data for Os BCC_A2
$ New data for     P  RHOMBOHEDRAL_A7
$ Revised data for Pb RHOMBOHEDRAL_A7, TETRAGONAL_A6, TET_ALPHA1
$ Revised data for Re BCC_A2
$ Revised data for Ru BCC_A2
$ Revised data for S  ORTHORHOMBIC_S, MONOCLINIC, LIQUID
$ New data for     Sc DHCP, FCC_A1
$ New data for     Si HCP_ZN
$ New data for     Sm HCP_A3
$ New data for     Sn TETRAGONAL_A6, HCP_ZN, CBCC_A12, CUB_A13
$ Revised data for    HCP_A3
$ Revised data for Th FCC_A1, BCC_A2, LIQUID
$ New data for     U  FCC_A1, HCP_A3
$ New data for     Y  FCC_A1
$ New data for     Zn RHOMBOHEDRAL_A7, HCP_ZN, CBCC_A12, CUB_A13
$ Revised data for    HCP_A3, TETRAGONAL_A6
$ New data for     Zr CUB_A13, CBCC_A12, ORTHORHOMBIC_A20, TETRAGONAL_U
$
$ GENERAL CHANGES SINCE VERSION 2.0:
$
$ PHASE NAMES  DIAMOND TO DIAMOND_A4
$              RHOMBO_A7 TO RHOMBOHEDRAL_A7
$              ORTHORHOMBIC TO ORTHORHOMBIC_GA AND ORTHORHOMBIC_S
$              TETRAGONAL TO TETRAGONAL_U
$ NEW DATA FOR     AG CUB_A13
$ NEW DATA FOR     AL BCT_A5, DIAMOND_A4
$ NEW DATA FOR     B  FCC_A1, DIAMOND_A4, HCP_A3, GRAPHITE
$ NEW DATA FOR     CD FCC_A1, TETRAGONAL_A6
$ NEW DATA FOR     CE DHCP, HCP_A3
$ NEW DATA FOR     CR LAVES_C15
$ NEW DATA FOR     CU LAVES_C15
$ REVISED DATA FOR DY HCP_A3, BCC_A2, LIQUID
$ REVISED DATA FOR GA ORTHORHOMBIC, LIQUID, HCP_A3, FCC_A1, BCC_A2,
$                     TETRAGONAL_A6, BCT_A5
$ REVISED DATA FOR GD HCP_A3, BCC_A2, LIQUID
$ NEW DATA FOR     MG LAVES_C15
$ NEW DATA FOR     MN LAVES_C14
$ NEW DATA FOR     ND FCC_A1
$ REVISED DATA FOR O  GAS, LIQUID, BCC_A2, FCC_A1
$ NEW DATA FOR     PB RHOMBOHEDRAL_A7
$ NEW DATA FOR     PB TETRAGONAL_A6
$ REVISED DATA FOR RE HCP_A3, LIQUID, BCC_A2, FCC_A1
$ REVISED DATA FOR S  BCC_A2, FCC_A1
$ REVISED DATA FOR SB BCT_A5
$ REVISED DATA FOR SN FCC_A1
$ REVISED DATA FOR TE HEXAGONAL_A8, LIQUID
$ NEW DATA FOR     TI BCT_A5, LAVES_C14, LAVES_C15
$ REVISED DATA FOR Y  HCP_A3, BCC_A2, LIQUID
$ NEW DATA FOR     ZN BCT_A5, DIAMOND_A4
$ NEW DATA FOR     ZR LAVES_C15
$
 TEMP-LIM 298.15 6000 !
$
$ Element data according to SGTE in: Landolt-Boernstein NS IV19B1, 2002
$ exceptions: BR, CL, F, I, N
$
$ELEMENT NAME  REF. STATE               ATOMIC MASS H298-H0    S298    !
$
$ELEMENT /-   ELECTRON_GAS                0.0          0.0      0.0    ! 
 ELEMENT VA   VACUUM                      0.0          0.0      0.0    ! 
 ELEMENT AG   FCC_A1                    107.8682    5745.      42.55   ! 
 ELEMENT AL   FCC_A1                     26.98154   4540.      28.30   ! 
 ELEMENT AM   DHCP                      243.        6407.00    55.3960 ! 
 ELEMENT AS   RHOMBOHEDRAL_A7            74.922     5117.032   35.6895 ! 
 ELEMENT AU   FCC_A1                    196.9665    6016.592   47.4884 ! 
 ELEMENT B    BETA_RHOMBO_B              10.81      1222.0      5.9    ! 
 ELEMENT BA   BCC_A2                    137.33      6910.0     62.50   ! 
 ELEMENT BE   HCP_A3                      9.01218   1950.0      9.50   ! 
 ELEMENT BI   RHOMBOHEDRAL_A7           208.9804    6426.624   56.735  ! 
 ELEMENT BR   1/2_MOLE_BR2(LIQ)          79.904    12260.      76.105  ! 
 ELEMENT C    GRAPHITE                   12.011     1054.0      5.7423 ! 
 ELEMENT CA   FCC_A1                     40.08      5736.0     41.588  ! 
 ELEMENT CD   HCP_A3                    112.41      6247.      51.80   ! 
 ELEMENT CE   FCC_A1                    140.12      7280.16    69.454  ! 
 ELEMENT CL   1/2_MOLE_CL2(G)            35.453     4590.0    111.48   ! 
 ELEMENT CO   HCP_A3                     58.9332    4765.567   30.0400 ! 
 ELEMENT CR   BCC_A2                     51.996     4050.0     23.5429 ! 
 ELEMENT CS   BCC_A2                    132.9054    7711.000   85.23   ! 
 ELEMENT CU   FCC_A1                     63.546     5004.      33.15   !
 ELEMENT DY   HCP_A3                    162.50      8865.896   74.9559 ! 
 ELEMENT ER   HCP_A3                    167.26      7392.2912  73.17816! 
 ELEMENT EU   BCC_A2                    151.96      8004.0     80.79304! 
 ELEMENT F    1/2_MOLE_F2(G)             18.998     4412.5    101.34   ! 
 ELEMENT FE   BCC_A2                     55.847     4489.0     27.2797 ! 
 ELEMENT GA   ORTHORHOMBIC_A11           69.72      5572.0     40.7271 ! 
 ELEMENT GD   HCP_A3                    157.25      9087.648   68.0894 ! 
 ELEMENT GE   DIAMOND_A4                 72.59      4636.0     31.09   ! 
 ELEMENT H    1/2_MOLE_H2(G)              1.0079    4234.      65.285  ! 
 ELEMENT HF   HCP_A3                    178.49      5845.0     43.56   ! 
 ELEMENT HG   LIQUID                    200.59      9342.      75.90   ! 
 ELEMENT HO   HCP_A3                    164.9304    7995.624   75.0191 ! 
 ELEMENT I    ORTHORHOMBIC_?            126.90      6598.0    116.14   ! 
 ELEMENT IN   TETRAGONAL_A6             114.82      6610.0     57.65   ! 
 ELEMENT IR   FCC_A1                    192.22      5267.656   35.5054 ! 
 ELEMENT K    BCC_A2                     39.0983    7088.      64.68   ! 
 ELEMENT LA   DHCP                      138.9055    6665.112   56.9024 ! 
 ELEMENT LI   BCC_A2                      6.941     4632.00    29.12   ! 
 ELEMENT LU   HCP_A3                    174.967     6388.968   50.9611 ! 
 ELEMENT MG   HCP_A3                     24.305     4998.0     32.671  ! 
 ELEMENT MN   CBCC_A12                   54.9380    4995.696   32.2206 ! 
 ELEMENT MO   BCC_A2                     95.94      4589.0     28.56   ! 
 ELEMENT N    1/2_MOLE_N2(G)             14.007     4335.0     95.751  ! 
 ELEMENT NA   BCC_A2                     22.98977   6460.      51.3000 ! 
 ELEMENT NB   BCC_A2                     92.9064    5220.0     36.27   ! 
 ELEMENT ND   DHCP                      144.24      7133.72    71.0862 ! 
 ELEMENT NI   FCC_A1                     58.69      4787.0     29.7955 ! 
 ELEMENT NP   ORTHO_AC                  237.0482    6606.536   50.4590 ! 
 ELEMENT O    1/2_MOLE_O2(G)             15.999     4341.0    102.52   ! 
 ELEMENT OS   HCP_A3                    190.20         0.      32.6352 ! 
 ELEMENT P    WHITE_P                    30.97376   5360.0     41.09   ! 
 ELEMENT PA   BCT_AA                    231.0359    6439.176   51.882  ! 
 ELEMENT PB   FCC_A1                    207.2       6870.      64.80   ! 
 ELEMENT PD   FCC_A1                    106.42      5468.488   37.8234 ! 
 ELEMENT PR   DHCP                      140.9077    7418.232   73.9313 ! 
 ELEMENT PT   FCC_A1                    195.08      5723.712   41.6308 !
 ELEMENT PU   ALPHA_PU                  244.        6902.0     54.4610 ! 
 ELEMENT RB   BCC_A2                     85.4678    7489.      76.78   ! 
 ELEMENT RE   HCP_A3                    186.207     5333.      36.4820 ! 
 ELEMENT RH   FCC_A1                    102.9055    4920.384   31.5557 ! 
 ELEMENT RU   HCP_A3                    101.07      4602.4     28.6144 ! 
 ELEMENT S    ORTHORHOMBIC_S             32.06      4412.0     32.07   ! 
 ELEMENT SB   RHOMBOHEDRAL_A7           121.75      5870.152   45.5219 ! 
 ELEMENT SC   HCP_A3                     44.9559    5217.448   34.6435 ! 
 ELEMENT SE   HEXAGONAL_A8               78.96      5514.512   41.9655 ! 
 ELEMENT SI   DIAMOND_A4                 28.0855    3217.      18.81   ! 
 ELEMENT SM   RHOMB_C19                 150.36      7573.04    69.4962 ! 
 ELEMENT SN   BCT_A5                    118.69      6323.      51.18   ! 
 ELEMENT SR   FCC_A1                     87.62      6568.      55.694  ! 
 ELEMENT TA   BCC_A2                    180.9479    5681.872   41.4718 ! 
 ELEMENT TB   HCP_A3                    158.9254    9426.552   73.3037 ! 
 ELEMENT TC   HCP_A3                     98.           0.      32.9856 ! 
 ELEMENT TE   HEXAGONAL_A8              127.60      6080.      49.221  ! 
 ELEMENT TH   FCC_A1                    232.0381    6350.      51.8    ! 
 ELEMENT TI   HCP_A3                     47.88      4824.      30.72   ! 
 ELEMENT TL   HCP_A3                    204.383     6831.97    64.2997 ! 
 ELEMENT TM   HCP_A3                    168.9342    7397.312   74.01496! 
 ELEMENT U    ORTHORHOMBIC_A20          238.0289    6364.      50.20   ! 
 ELEMENT V    BCC_A2                     50.9415    4507.0     30.89   ! 
 ELEMENT W    BCC_A2                    183.85      4970.0     32.6176 ! 
 ELEMENT Y    HCP_A3                     88.9059    5983.457   44.7875 ! 
 ELEMENT YB   FCC_A1                    173.04      6711.136   59.8312 ! 
 ELEMENT ZN   HCP_A3                     65.38      5657.      41.63   ! 
 ELEMENT ZR   HCP_A3                     91.22      5566.27    39.1809 ! 
$
 DEFINE-SYSTEM-DEFAULT ELEMENT 2 !
 DEFAULT-COM DEFINE_SYSTEM_ELEMENT VA !
 TYPE_DEF % SEQ * !
 DATABASE_INFO SGTE unary database V 5.0 June 2009.''
  Edited and references added by Bengt Hallstedt.''!
 TYPE_DEF B GES AMEND_PHASE_DESCRIPTION @ MAGNETIC -1 0.4 !
 TYPE_DEF A GES AMEND_PHASE_DESCRIPTION @ MAGNETIC -3 0.28 !
$
 SPECIE N2 N2 !
 SPECIE O2 O2 !
$
 PHASE ALPHA_PU % 1 1 !
 PHASE ALPHA_RHOMBO_B %J 1 1 !
 PHASE BCC_A2 %B 2 1 3 !
 PHASE BCT_A5 % 1 1 !
 PHASE BCT_AA % 1 1 !
 PHASE BETA_PU % 1 1 !
 PHASE BETA_RHOMBO_B % 1 1 !
 PHASE CBCC_A12 %A 2 1 1 !
 PHASE CUB_A13 % 2 1 1 !
 PHASE DHCP % 1 1 !
 PHASE DIAMOND_A4 % 1 1 !
 PHASE FCC_A1 %A 2 1 1 !
 PHASE GAMMA_PU % 1 1 !
 PHASE GAS:G % 1 1 !
 PHASE GRAPHITE % 1 1 !
 PHASE HCP_A3 %A 2 1 .5 !
 PHASE HEXAGONAL_A8 % 1 1 !
 PHASE LIQUID:L % 1 1 !
 PHASE MONOCLINIC % 1 1 !
 PHASE OMEGA % 1 1 !
 PHASE ORTHORHOMBIC_A11 % 1 1 !
 PHASE ORTHORHOMBIC_S % 1 1 !
 PHASE ORTHORHOMBIC_A20 % 1 1 !
 PHASE ORTHO_AC % 1 1 !
 PHASE RED_P % 1 1 !
 PHASE RHOMB_C19 % 1 1 !
 PHASE RHOMBOHEDRAL_A7 % 1 1 !
 PHASE RHOMBO_A10 % 1 1 !
 PHASE TETRAGONAL_U % 1 1 !
 PHASE TETRAGONAL_A6 % 1 1 !
 PHASE TETRAG_AD % 1 1 !
 PHASE TET_ALPHA1_A6 % 1 1 !
 PHASE WHITE_P % 1 1 !
$
 CONST FCC_A1 : AG AL AM AS AU BA BE BI CA CD CE CO CR CS CU FE GA GD GE HF
 HG IN IR K LA LI MG MN MO NA NB ND NI O OS P PB PD PT PU RB RE RH RU S SB
 SC SI SN SR TA TC TH TI TL U V W Y YB ZN ZR : VA : !
$
 CONST BCC_A2 : AG AL AM AS AU BA BE BI CA CD CE CO CR CS CU DY ER EU FE GA
 GD GE HF HO IN IR K LA LI MG MN MO NA NB ND NI NP O OS P PA PB PD PR PT PU
 RB RE RH RU S SB SC SI SM SN SR TA TB TC TH TI TL U V W Y YB ZN ZR : VA : !
$
 CONST HCP_A3 : AG AL AS AU BA BE BI CA CD CE CO CR CS CU DY ER FE GA GD
 GE HF HG HO IN IR K LI LU MG MN MO NA NB ND NI OS PB PD PT RB RE RH RU SB
 SC SI SM SN SR TA TB TC TI TL TM U V W Y YB ZN ZR : VA : !
$
 CONST LIQUID:L : AG AL AM AS AU B BA BE BI C CA CD CE CO CR CS CU DY ER EU
 FE GA GD GE HF HG HO IN IR K LA LI LU MG MN MO N NA NB ND NI NP O OS P PA
 PB PD PR PT PU RB RE RH RU S SB SC SE SI SM SN SR TA TB TC TE TH TI TL TM
 U V W Y YB ZN ZR : !
$
 CONST GAS:G : N2 O2 : !
 CONST ALPHA_PU : PU : !
 CONST ALPHA_RHOMBO_B : B : !
 CONST BCT_A5 : AG AL BI CD GA GE IN NI PB SB SN TI ZN : !
 CONST BCT_AA : PA : !
 CONST BETA_PU : PU : !
 CONST BETA_RHOMBO_B : B : !
 CONST CBCC_A12 : AL CO CR FE MG MN NI SI SN TI V ZN ZR : VA : !
 CONST CUB_A13 : AG AL CO CR FE MG MN NI SI SN TI V ZN ZR : VA : !
 CONST DHCP : AM AU CE IN LA ND PR SC SN : !
 CONST DIAMOND_A4 : AL B BI C GA GE SI SN TI ZN : !
 CONST GAMMA_PU : PU : !
 CONST GRAPHITE : B C : !
 CONST HEXAGONAL_A8 : SE TE : !
 CONST MONOCLINIC : S : !
 CONST OMEGA : ZR : !
 CONST ORTHORHOMBIC_A20 : FE U ZR : !
 CONST ORTHORHOMBIC_A11 : GA : !
 CONST ORTHORHOMBIC_S : S : !
 CONST ORTHO_AC : NP : !
 CONST RED_P : AS P : !
 CONST RHOMB_C19 : SM : !
 CONST RHOMBOHEDRAL_A7 : AS BI GE IN P PB PD SB SN ZN : !
 CONST RHOMBO_A10 : CD HG PB ZN : !
 CONST TETRAGONAL_A6 : BI CD GA HG IN PB PU SN ZN : !
 CONST TETRAGONAL_U : FE U ZR : !
 CONST TETRAG_AD : NP : !
 CONST TET_ALPHA1_A6 : BI IN PB SN : !
 CONST WHITE_P : P : !
$
$ AG
$
$ CUB_A13 added in unary 3.0
$ CUB_A13 revised in unary 4.1
$ BCT_A5 added in unary 4.1
$
$ DIAMOND_A4 from 88Che1 not included in unary
$ DHCP from 09Hua and 09Wan not included in unary
$
 PAR  G(FCC_A1,AG:VA),,                 +GHSERAG;                3000 N 91Din !
 PAR  G(BCC_A2,AG:VA),,                 +GHSERAG+3400-1.05*T;    3000 N 91Din !
 PAR  G(HCP_A3,AG:VA),,                 +GHSERAG+300+0.3*T;      3000 N 91Din !
$PAR  G(DIAMOND_A4,AG),,                +GHSERAG
$            +11296.8+20.853386*T;                               3000 N 88Che1 !
 PAR  G(CUB_A13,AG:VA),,                +GHSERAG+3400-1.05*T;    3000 N 95Lim !
$PAR  G(CUB_A13,AG:VA),,                +GHSERAG
$            +3765.6-1.8826*T;                                   3000 N 96SGUN !
 PAR  G(BCT_A5,AG),,                    +GHSERAG+4184.1;         3000 N 96Oh !
$PAR  G(DHCP,AG),,                      +GHSERAG+300+0.3*T;      3000 N 09Hua !
$PAR  G(DHCP,AG),,                      +GHSERAG+1000;           3000 N 09Wan2 !
 PAR  G(LIQUID,AG),,                    +GLIQAG;                 3000 N 91Din !
$
 FUNCTION GHSERAG   298.15  -7209.512+118.202013*T-23.8463314*T*LN(T)
       -0.001790585*T**2-3.98587E-07*T**3-12011*T**(-1);
      1234.93  Y  -15095.252+190.266404*T-33.472*T*LN(T)+1.411773E+29*T**(-9);
      3000.00  N !
 FUNCTION GLIQAG    298.15  +11025.076-8.89102*T+GHSERAG-1.033905E-20*T**7;
      1234.93  Y  -3587.111+180.964656*T-33.472*T*LN(T);
      3000.00  N !
$
$ AL
$
$ FCC_A1 upper T-interval and LIQUID modified in unary 5.0
$
$ BCT_A5 and DIAMOND_A4 added in unary 3.0
$
$ DHCP from 01Cac and 01Yin is not included in unary
$ BETA_RHOMBO_B from 99Cam is not included in unary
$ RHOMB_C19 from 98Sac and 08Zho is not included in unary
$ TETRAGONAL_A6, ALPHA_PU and GAMMA_PU from 04Tur not included in unary
$ ORTHORHOMBIC_A20 and TETRAGONAL_U from 08Wan2 not included in unary
$
 PAR  G(FCC_A1,AL:VA),,                 +GHSERAL;                2900 N 91Din !
 PAR  G(BCC_A2,AL:VA),,                 +GHSERAL+10083-4.813*T;  2900 N 91Din !
 PAR  G(HCP_A3,AL:VA),,                 +GHSERAL+5481-1.8*T;     2900 N 91Din !
$PAR  G(DHCP,AL),,                      +GHSERAL+5481-1.8*T;     2900 N 01Cac !
$PAR  G(DHCP,AL),,                      +GHSERAL+5481-1.8*T;     2900 N 01Yin !
 PAR  G(CBCC_A12,AL:VA),,               +GHSERAL
             +10083.4-4.813*T;                                   2900 N 91Din !
 PAR  G(CUB_A13,AL:VA),,                +GHSERAL
             +10920.44-4.8116*T;                                 2900 N 91Din !
 PAR  G(BCT_A5,AL),,                    +GHSERAL+10083-4.813*T;  2900 N SGCOST !
 PAR  G(DIAMOND_A4,AL),,                +GHSERAL+30*T;           2900 N SGCOST !
$PAR  G(TETRAGONAL_A6,AL),,             +GHSERAL+5000;           2900 N 04Tur !
$PAR  G(BETA_RHOMBO_B,AL),,             +GHSERAL+22712.823;      2900 N 99Cam !
$PAR  G(RHOMB_C19,AL),,                 +GHSERAL+10000-5*T;      2900 N 98Sac !
$PAR  G(RHOMB_C19,AL),,                 +GHSERAL+2283.5;         2900 N 08Zho !
$PAR  G(ALPHA_PU,AL),,                  +GHSERAL+5000;           2900 N 04Tur !
$PAR  G(GAMMA_PU,AL),,                  +GHSERAL+4900;           2900 N 04Tur !
$PAR  G(ORTHORHOMBIC_A20,AL),,          +GHSERAL+15000;          2900 N 08Wan2 !
$PAR  G(TETRAGONAL_U,AL),,              +GHSERAL+15000;          2900 N 08Wan2 !
 PAR  G(LIQUID,AL),,                    +GLIQAL;                 2900 N 91Din !
$
 FUNCTION GHSERAL   298.15  -7976.15+137.093038*T-24.3671976*T*LN(T)
       -0.001884662*T**2-8.77664E-07*T**3+74092*T**(-1);
       700.00  Y  -11276.24+223.048446*T-38.5844296*T*LN(T)
       +0.018531982*T**2 -5.764227E-06*T**3+74092*T**(-1);
       933.47  Y  -11278.361+188.684136*T-31.748192*T*LN(T)
       -1.230622E+28*T**(-9);
      2900.00  N !
 FUNCTION GLIQAL    298.15  +11005.045-11.84185*T+GHSERAL+7.9337E-20*T**7;
       933.47  Y  -795.991+177.430209*T-31.748192*T*LN(T);
      2900.00  N !
$
$ AM
$
$ HCP_A3 from 11Tur not included in unary
$ HCP_A3, ORTHO_AC, TETRAG_AD, ALPHA_PU, BETA_PU, GAMMA_PU, TETRAGONAL_A6
$ ORTHORHOMBIC_A20 and TETRAGONAL_U from 10Kur2 not included in unary
$
 PAR  G(DHCP,AM),,                      +GHSERAM;                3000 N 91Din !
 PAR  G(FCC_A1,AM:VA),,                 +GFCCAM;                 3000 N 91Din !
 PAR  G(BCC_A2,AM:VA),,                 +GBCCAM;                 3000 N 91Din !
$PAR  G(HCP_A3,AM),,                    +GHSERAM+5000;           3000 N 10Kur2 !
$PAR  G(HCP_A3,AM:VA),,                 +GHSERAM+168;            3000 N 11Tur !
$PAR  G(ORTHO_AC,AM),,                  +GHSERAM+5000;           3000 N 10Kur2 !
$PAR  G(TETRAG_AD,AM),,                 +GHSERAM+5000;           3000 N 10Kur2 !
$PAR  G(ALPHA_PU,AM),,                  +GHSERAM+5000;           3000 N 10Kur2 !
$PAR  G(BETA_PU,AM),,                   +GHSERAM+5000;           3000 N 10Kur2 !
$PAR  G(GAMMA_PU,AM),,                  +GHSERAM+5000;           3000 N 10Kur2 !
$PAR  G(TETRAGONAL_A6,AM),,             +GHSERAM+5000;           3000 N 10Kur2 !
$PAR  G(ORTHORHOMBIC_A20,AM),,          +GHSERAM+5000;           3000 N 10Kur2 !
$PAR  G(TETRAGONAL_U,AM),,              +GHSERAM+5000;           3000 N 10Kur2 !
 PAR  G(LIQUID,AM),,                    +GHSERAM
             +19910.7-14.1205*T;                                 3000 N 91Din !
$
 FUNCTION GHSERAM   298.15  -6639.201+89.645685*T-21.1868*T*LN(T)
       -0.00559955*T**2-5.41038E-07*T**3-30424*T**(-1);
      1329.00  Y  -21702.938+241.107269*T-41.84*T*LN(T);
      3000.00  N !
 FUNCTION GFCCAM    298.15  -5224.899+99.204329*T-23.1377*T*LN(T)
       -0.00294694*T**2-6.64773E-07*T**3-18507*T**(-1);
      1018.00  Y  -2935.853+73.800069*T-19.4406*T*LN(T)
       -0.005418*T**2-3.75233E-07*T**3-260435*T**(-1);
      1548.70  Y  -476.655+0.246538*T+GHSERAM;
      3000.00  N !
 FUNCTION GBCCAM    298.15  +5973.805-4.531331*T+GHSERAM
       +5E-08*T**2+5E-12*T**3;
       999.00  Y  -7800.332+63.93115*T-15.8832*T*LN(T)
       -0.0190671*T**2+2.291117E-06*T**3+2287195*T**(-1);
      1339.00  Y  -13153.887+219.600832*T-39.748*T*LN(T);
      1449.00  Y  +70352.138-326.394464*T+33.413*T*LN(T)
       -0.02736485*T**2+1.801717E-06*T**3-17379450*T**(-1);
      2183.60  Y  +4777.694-3.740241*T+GHSERAM;
      3000.00  N !
$
$ AS
$
$ RED_P added in unary 4.4
$
$ DIAMOND_A4 from 21Wu not included in unary
$ ORTHORHOMBIC_A20 and TETRAGONAL_U from 13Wan1 not included in unary
$
 PAR  G(RHOMBOHEDRAL_A7,AS),,           +GHSERAS;                1200 N 91Din !
 PAR  G(FCC_A1,AS:VA),,                 +GHSERAS+24874-14.74*T;  1200 N 91Din !
 PAR  G(BCC_A2,AS:VA),,                 +GHSERAS+24874-16.1*T;   1200 N 91Din !
 PAR  G(HCP_A3,AS:VA),,                 +GHSERAS+24874-14*T;     1200 N 91Din !
$PAR  G(DIAMOND_A4,AS),,                +GHSERAS+80000+18*T;     1200 N 21Wu !
 PAR  G(RED_P,AS),,                     +GHSERAS+5782-3.85466*T; 1200 N 94Ans !
$PAR  G(ORTHORHOMBIC_A20,AS),,          +GHSERAS+2800;           1200 N 13Wan1 !
$PAR  G(TETRAGONAL_U,AS),,              +GHSERAS+2500;           1200 N 13Wan1 !
 PAR  G(LIQUID,AS),,                    +GHSERAS
             +24442.9-22.424679*T;                               1200 N 91Din !
$
 FUNCTION GHSERAS   298.15  -7270.447+122.211069*T-23.3144*T*LN(T)
       -0.00271613*T**2+11600*T**(-1);
      1090.00  Y  -10454.913+163.457433*T-29.216037*T*LN(T);
      1200.00  N !
$
$ AU
$
$ DHCP added in unary 5.0
$ DHCP replaced by the value from 92Ans in SGSOL 5.0
$
$ DIAMOND_A4 from 89Che1 not included in unary
$ BCT_A5 from 91TC not included in unary
$ RHOMBOHEDRAL_A7 from 07Wan not included in unary
$
$ The DHCP phase is labelled D0_24 in 03Liu2 and alpha-prime in 92Ans. The
$ phase is present between the fcc and hcp phases in the Au-Sn and Au-In
$ systems. The value for DHCP from 92Ans was used to model these systems,
$ thus this value must be included in the unary database and not the 04Du
$ value.
$
 PAR  G(FCC_A1,AU:VA),,                 +GHSERAU;                3200 N 91Din !
 PAR  G(BCC_A2,AU:VA),,                 +GHSERAU+4250-1.1*T;     3200 N 91Din !
 PAR  G(HCP_A3,AU:VA),,                 +GHSERAU+240.75+1.6*T;   3200 N 91Din !
 PAR  G(DHCP,AU),,                      +GHSERAU+125+0.79*T;     3200 N 92Ans1 !
$PAR  G(DHCP,AU),,                      +GHSERAU+5000;           3200 N 04Du1 !
$PAR  G(DIAMOND_A4,AU),,                +GHSERAU
$            +12552+20.61589*T;                                  3200 N 89Che1 !
$PAR  G(BCT_A5,AU:VA),,                 +GHSERAU+4184;           3200 N 91TC !
$PAR  G(RHOMBOHEDRAL_A7,AU),,           +GHSERAU+15000;          3200 N 07Wan !
 PAR  G(LIQUID,AU),,                    +GHSERAU
             +12552-9.385866*T;                                  3200 N 91Din !
$
 FUNCTION GHSERAU   298.15  -6938.856+106.830098*T-22.75455*T*LN(T)
       -0.00385924*T**2+3.79625E-07*T**3-25097*T**(-1);
       929.40  Y  -93586.481+1021.69543*T-155.706745*T*LN(T)
       +0.08756015*T**2-1.1518713E-05*T**3+10637210*T**(-1);
      1337.33  Y  +314067.829-2016.37825*T+263.252259*T*LN(T)
       -0.118216828*T**2+8.923844E-06*T**3-67999832*T**(-1);
      1735.80  Y  -12133.783+165.272524*T-30.9616*T*LN(T);
      3200.00  N !
$
$ B
$
$ FCC_A1, HCP_A3, DIAMOND_A4 and GRAPHITE added in unary 3.0
$ BCC_A2 added in unary 4.1
$ GRAPHITE revised in unary 4.4 (using the value from COST 507)
$ FCC_A1, BCC_A2 and HCP_A3 removed in unary 5.0
$ ALPHA_RHOMBO_B added in unary 5.0
$
$ FCC_A1, BCC_A2 and HCP_A3 still in SGSOL 5.0
$ The value for FCC_A1 in COST (and SGTE) is possibly incorrect.
$ DIAMOND_A4 from 01Tok and 03Tok not included in unary
$
 PAR  G(BETA_RHOMBO_B,B),,              +GHSERBB;,,                   N 91Din !
 PAR  G(ALPHA_RHOMBO_B,B),,             +GALPBB;,,                    N 09SGUN !
$PAR  G(FCC_A1,B:VA),,                  +GHSERBB+43514-12.217*T;,,    N SGCOST !
$PAR  G(FCC_A1,B:VA),,                  +GHSERBB+50208-13.472*T;,,    N 94Hal !
$PAR  G(BCC_A2,B:VA),,                  +GHSERBB+43514-12.217*T;,,    N 94Hal !
$PAR  G(HCP_A3,B:VA),,                  +GHSERBB+50208-9.706*T;,,     N SGCOST !
 PAR  G(GRAPHITE,B),,                   +GHSERBB+10000-2*T;,,         N SGCOST !
$PAR  G(GRAPHITE,B),,                   +GHSERBB+5000;,,              N 96SGUN !
 PAR  G(DIAMOND_A4,B),,                 +GHSERBB+10;,,                N 99SGUN !
$PAR  G(DIAMOND_A4,B),,                 +GHSERBB+20;,,                N COST !
$PAR  G(DIAMOND_A4,B),,                 +GHSERBB;,,                   N 96SGUN !
$PAR  G(DIAMOND_A4,B),,                 +GHSERBB+47392.8485;,,        N 01Tok !
$PAR  G(DIAMOND_A4,B),,                 +GHSERBB+50000;,,             N 03Tok !
 PAR  G(LIQUID,B),,                     +GLIQBB;,,                    N 91Din !
$
 FUNCTION GHSERBB   298.15  -7735.284+107.111864*T-15.6641*T*LN(T)
       -0.006864515*T**2+6.18878E-07*T**3+370843*T**(-1);
      1100.00  Y  -16649.474+184.801744*T-26.6047*T*LN(T)
       -7.9809E-04*T**2-2.556E-08*T**3+1748270*T**(-1);
      2348.00  Y  -36667.582+231.336244*T-31.5957527*T*LN(T)
       -0.00159488*T**2+1.34719E-07*T**3+11205883*T**(-1);
      3000.00  Y  -21530.653+222.396264*T-31.4*T*LN(T);
      6000.00  N !
 FUNCTION GALPBB    298.15  -6076.24+86.648762*T-12.942464*T*LN(T)
       -7.089468E-3*T**2+0.659896E-6*T**3-45*T**(-1);
      1400.00  Y  +28477.506-106.789208*T+12.1072478*T*LN(T)
       -13.316875E-3*T**2+0.706895E-6*T**3-8002403*T**(-1);
      3000.00  Y  -25699.64+225.127135*T-31.4*T*LN(T);
      6000.00  N !
 FUNCTION GLIQBB    298.15  +48458.559-20.268025*T+GHSERBB;
       500.00  Y  +41119.703+82.101722*T-14.9827763*T*LN(T)
       -0.007095669*T**2+5.07347E-07*T**3+335484*T**(-1);
      2348.00  Y  +28842.012+200.94731*T-31.4*T*LN(T);
      3000.00  Y  +50372.665-21.448954*T+GHSERBB;
      6000.00  N !
$
$ BA
$
$ RHOMBOHEDRAL_A7 from 19Liu not included in unary
$
 PAR  G(BCC_A2,BA:VA),,                 +GHSERBA;                4000 N 91Din !
 PAR  G(FCC_A1,BA:VA),,                 +GHSERBA+1800+0.6*T;     4000 N 91Din !
 PAR  G(HCP_A3,BA:VA),,                 +GHSERBA+2000+1.3*T;     4000 N 91Din !
$PAR  G(RHOMBOHEDRAL_A7,BA),,           +GHSERBa+101333;         4000 N 19Liu !
 PAR  G(LIQUID,BA),,                    +GLIQBA;                 4000 N 91Din !
$
 FUNCTION GHSERBA   298.15  -17685.226+233.78606*T-42.889*T*LN(T)
       -0.0018314*T**2-9.5E-11*T**3+705880*T**(-1);
      1000.00  Y  -64873.614+608.188389*T-94.2824199*T*LN(T)
       +0.019504772*T**2-1.051353E-06*T**3+8220192*T**(-1);
      2995.00  Y  +8083.889+136.780042*T-32.2*T*LN(T);
      4000.00  N !
 FUNCTION GLIQBA    298.15  -9738.988+229.540143*T-43.4961089*T*LN(T)
       -0.002346416*T**2+9.91223E-07*T**3+723016*T**(-1);
      1000.00  Y  -7381.093+235.49642*T-45.103*T*LN(T)
       +0.002154*T**2+2.7E-11*T**3-365*T**(-1);
      2995.00  Y  +3856.393-4.568042*T+GHSERBA;
      4000.00  N !
$
$ BE
$
 PAR  G(HCP_A3,BE:VA),,                 +GHSERBE;                3000 N 91Din !
 PAR  G(BCC_A2,BE:VA),,                 +GBCCBE;                 3000 N 91Din !
 PAR  G(FCC_A1,BE:VA),,                 +GHSERBE+6349-1.085*T;   3000 N 91Din !
 PAR  G(LIQUID,BE),,                    +GLIQBE;                 3000 N 91Din !
$
 FUNCTION GHSERBE   298.15  -8553.651+137.560219*T-21.204*T*LN(T)
       -0.00284715*T**2-1.60413E-07*T**3+293690*T**(-1);
      1527.00  Y  -121305.858+772.405844*T-103.9843*T*LN(T)
       +0.021078651*T**2-1.119065E-06*T**3+27251743*T**(-1);
      3000.00  N !
 FUNCTION GBCCBE    298.15  -1076.057+109.411712*T-17.1727841*T*LN(T)
       -0.008672487*T**2+9.61427E-07*T**3+242309*T**(-1);
      1527.00  Y  -6970.378+196.411689*T-30*T*LN(T);
      1560.00  Y  -2609.973+178.131722*T-27.7823769*T*LN(T)
       -1.03629E-04*T**2-5.9331E-08*T**3-1250847*T**(-1);
      3000.00  N !
 FUNCTION GLIQBE    298.15  +7511.838+120.362788*T-20.0497038*T*LN(T)
       -0.004821347*T**2+4.15958E-07*T**3+281044*T**(-1);
      1560.00  Y  +5364.713+156.961141*T-25.486*T*LN(T)
       -0.0010572*T**2-1.117E-09*T**3+15920*T**(-1);
      3000.00  N !
$
$ BI
$
$ RHOMBOHEDRAL_A7 and LIQUID modified in unary 5.0
$ DIAMOND_A4 added in unary 5.0
$
$ DHCP is not included in unary
$ BCT_A5 from 96Lee2 not included in unary
$ TETRAGONAL_A6 and TET_ALPHA1_A6 from 02Cui not included in unary
$ RHOMBO_A10 from 02Mau2 not included in unary
$ ORTHORHOMBIC_A20 and TETRAGONAL_U from 21Aga not in unary
$
 PAR  G(RHOMBOHEDRAL_A7,BI),,           +GHSERBI;                3000 N 09SGUN !
 PAR  G(FCC_A1,BI:VA),,                 +GHSERBI+9900-12.5*T;    3000 N 91Din !
 PAR  G(BCC_A2,BI:VA),,                 +GHSERBI+11297-13.9*T;   3000 N 91Din !
 PAR  G(HCP_A3,BI:VA),,                 +GHSERBI+9900-11.8*T;    3000 N 91Din !
$PAR  G(DHCP,BI),,                      +GHSERBI+5000;           3000 N 10Wan !
 PAR  G(DIAMOND_A4,BI),,                +GHSERBI
             +11296.8+9.253655*T;                                3000 N 88Che2 !
 PAR  G(BCT_A5,BI),,                    +GHSERBI+4184.07;        3000 N 91Din !
$PAR  G(BCT_A5,BI),,                    +GHSERBI+13526.3;        3000 N 96Lee2 !
 PAR  G(TETRAGONAL_A6,BI),,             +GHSERBI+4184.07;        3000 N 91Din !
$PAR  G(TETRAGONAL_A6,BI),,             +GHSERBI+5575.382;       3000 N 02Cui !
 PAR  G(TET_ALPHA1_A6,BI),,             +GHSERBI+4234;           3000 N 91Din !
$PAR  G(TET_ALPHA1_A6,BI),,             +GHSERBI+5575.38;        3000 N 02Cui !
$PAR  G(RHOMBO_A10,BI),,                +GHSERBI+2000;           3000 N 02Mai2 !
$PAR  G(ORTHORHOMBIC_A20,BI),,          +GHSERBI+6500;           3000 N 21Aga !
$PAR  G(TETRAGONAL_U,BI),,              +GHSERBI+5000;           3000 N 21Aga !
 PAR  G(LIQUID,BI),,                    +GLIQBI;                 3000 N 09SGUN !
$
 FUNCTION GHSERBI   298.15  -7817.776+128.418925*T-28.4096529*T*LN(T)
       +0.012338888*T**2-8.381598E-6*T**3;
       544.55  Y  +29293.369-379.605174*T+49.678*T*LN(T)
       -0.0730245*T**2+1.3052833E-5*T**3-3544705*T**(-1)+1.66309E+25*T**(-9);
       800.00  Y  -11085.609+182.955328*T-36.041*T*LN(T)
       +7.4641E-3*T**2-1.05047E-6*T**3+5175*T**(-1)+1.66309E+25*T**(-9);
      1200.00  Y  -7580.864+124.770814*T-27.196*T*LN(T)+1.66309E+25*T**(-9);
      3000.00  N !
$ Function below from 91Din
$FUNCTION GHSERBI   298.15  -7817.776+128.418925*T-28.4096529*T*LN(T)
$      +0.012338888*T**2-8.381598E-06*T**3;
$      544.55  Y  +30208.022-393.650351*T+51.8556592*T*LN(T)
$      -0.075311163*T**2+1.3499885E-05*T**3-3616168*T**(-1)+1.66145E+25*T**(-9);
$      800.00  Y  -11045.664+182.548971*T-35.9824*T*LN(T)
$      +0.0074266*T**2-1.046E-06*T**3+1.66145E+25*T**(-9);
$     1200.00  Y  -7581.312+124.77144*T-27.196*T*LN(T)+1.66145E+25*T**(-9);
$     3000.00  N !
 FUNCTION GLIQBI    298.15  +11246.017-20.636399*T+GHSERBI-5.9608E-19*T**7;
       544.55  Y  +40629.667-400.415652*T+49.678*T*LN(T)
       -0.0730245*T**2+1.3052833E-5*T**3-3544705*T**(-1);
       800.00  Y  +250.689+162.14485*T-36.041*T*LN(T)
       +0.0074641*T**2-1.05047E-6*T**3+5175*T**(-1);
      1200.00  Y  +3755.434+103.960336*T-27.196*T*LN(T);
      3000.00 N !
$ Function below from 91Din
$FUNCTION GLIQBI    298.15  +11246.066-20.636509*T+GHSERBI-5.9549E-19*T**7;
$      544.55  Y  +41544.282-414.460769*T+51.8556592*T*LN(T)
$      -0.075311163*T**2+1.3499885E-5*T**3-3616168*T**(-1);
$      800.00  Y  +290.595+161.738553*T-35.9824*T*LN(T)
$      +0.0074266*T**2-1.046E-6*T**3;
$     1200.00  Y  +3754.947+103.961021*T-27.196*T*LN(T);
$     3000.00  N !
$
$ C
$
 PAR  G(GRAPHITE,C),,                   +GHSERCC;,,                   N 91Din !
 PAR  G(DIAMOND_A4,C),,                 +GDIACC;,,                    N 91Din !
 PAR  G(LIQUID,C),,                     +GHSERCC+117369-24.63*T;,,    N 91Din !
$
 FUNCTION GHSERCC   298.15  -17368.441+170.73*T-24.3*T*LN(T)
       -4.723E-04*T**2+2562600*T**(-1)-2.643E+08*T**(-2)+1.2E+10*T**(-3);
      6000.00  N !
 FUNCTION GDIACC    298.15  -16359.441+175.61*T-24.31*T*LN(T)
       -4.723E-04*T**2+2698000*T**(-1)-2.61E+08*T**(-2)+1.11E+10*T**(-3);
      6000.00  N !
$
$ CA
$
$ FCC_A1, BCC_A2, HCP_A3 and LIQUID modified in unary 5.0
$ (upper T interval added + trailing decimals added)
$
$ BCT_A5 from 05Car not in unary
$
 PAR  G(FCC_A1,CA:VA),,                 +GHSERCA;                3001 N 91Din !
 PAR  G(BCC_A2,CA:VA),,                 +GBCCCA;                 3001 N 91Din !
 PAR  G(HCP_A3,CA:VA),,                 +GHSERCA+500+0.7*T;      3001 N 91Din !
 PAR  G(BCT_A5,CA),,                    +GHSERCA+489+3.52*T;     3001 N 05Car !
 PAR  G(LIQUID,CA),,                    +GLIQCA;                 3001 N 91Din !
$
 FUNCTION GHSERCA   298.15  -4955.062+72.794266*T-16.3138*T*LN(T)
       -0.01110455*T**2-133574*T**(-1);
      1115.00  Y  -107304.428+799.982066*T-114.2922467*T*LN(T)
       +0.023733814*T**2-1.2438E-06*T**3+18245540*T**(-1);
      3000.00  Y  -3703.12+192.63995*T-35.0*T*LN(T);
      3001.00  N !
 FUNCTION GBCCCA    298.15  -7020.852+142.970155*T-28.2541*T*LN(T)
       +0.0072326*T**2-4.500217E-06*T**3+60578*T**(-1);
       716.00  Y  +1640.475+1.999694*T-6.276*T*LN(T)
       -0.0161921*T**2-523000*T**(-1);
      1115.00  Y  -142331.096+1023.549046*T-143.8726979*T*LN(T)
       +0.032543127*T**2-1.704079E-06*T**3+25353771*T**(-1);
      3000.00  Y  +321.63+189.433057*T-35*T*LN(T);
      3001.00  N !
 FUNCTION GLIQCA    298.15  +10799.908-10.310466*T+GHSERCA;
       500.00  Y  +7838.856+18.2979*T-8.9874787*T*LN(T)
       -0.02266537*T**2+3.338303E-06*T**3-230193*T**(-1);
      1115.00  Y  -2654.938+188.9223*T-35*T*LN(T);
      3001.00  N !
$
$ CD
$
$ FCC_A1 and TETRAGONAL_A6 added in unary 3.0
$ BCT_A5 and RHOMBO_A10 added in unary 4.1
$ BCC_A2 added in unary 5.0
$
$ FCC_A1 from 04Che2 and 10Che not included in unary
$ BCC_A2 and HCP_IM_A3 from 19Fis not included in unary
$ BCC_A2 from 23Liu not included in unary
$ DHCP from 14Rei not included in unary
$
 PAR  G(HCP_A3,CD:VA),,                 +GHSERCD;                1600 N 91Din !
$PAR  G(HCP_IM_A3,CD),,                 +GHSERCD+3100-2.12*T;    1600 N 19Fis !
 PAR  G(FCC_A1,CD:VA),,                 +GHSERCD+892.3-0.92*T;   1600 N 93Zak !
$PAR  G(FCC_A1,CD:VA),,                 +GLIQCD-5300+9.5*T;      1600 N 04Che2 !
$PAR  G(FCC_A1,CD:VA),,                 +GHSERCD+5000;           1600 N 10Che !
 PAR  G(BCC_A2,CD:VA),,                 +GHSERCD+1000;           1600 N 04Che1 !
$PAR  G(BCC_A2,CD:VA),,                 +GHSERCD+3500-2.12*T;    1600 N 19Fis !
$PAR  G(BCC_A2,CD:VA),,                 +GHSERCD+5000;           1600 N 23Liu !
 PAR  G(TETRAGONAL_A6,CD),,             +GHSERCD+892.3-0.92*T;   1600 N 93Zak !
 PAR  G(BCT_A5,CD),,                    +GHSERCD+5000;           1600 N 95Yan !
 PAR  G(RHOMBO_A10,CD),,                +GHSERCD+800-0.62*T;     1600 N 95Yan !
 PAR  G(DHCP,CD),,                      +GHSERCD+5000;           1600 N 14Rei !
 PAR  G(LIQUID,CD),,                    +GLIQCD;                 1600 N 91Din !
$
 FUNCTION GHSERCD   298.15  -7083.469+99.506198*T-22.0442408*T*LN(T)
       -0.006273908*T**2-6966*T**(-1);
       594.22  Y  -20064.971+256.812233*T-45.1611543*T*LN(T)
       +0.008832011*T**2-8.99604E-07*T**3+1241290*T**(-1);
      1500.00  Y  -9027.489+148.20548*T-29.7064*T*LN(T);
      1600.00  N !
 FUNCTION GLIQCD    298.15  +6128.444-10.296916*T+GHSERCD;
       400.00  Y  +21716.884-371.046869*T+53.1313898*T*LN(T)
       -0.115159917*T**2+2.8899781E-05*T**3-1271815*T**(-1);
       594.22  Y  -3252.303+138.251107*T-29.7064*T*LN(T);
      1500.00  Y  +5775.186-9.954373*T+GHSERCD;
      1600.00  N !
$
$ CE
$
$ HCP_A3 and DHCP added in unary 3.0
$ HCP_A3 and DHCP revised in unary 4.4
$
$ HCP_A3 from 23Liu not included in unary
$ DHCP from 03Cac2 not included in unary
$ CUB_A13 from 07Tan included in SGSOL 5.0, but not in unary
$
 PAR  G(FCC_A1,CE:VA),,                 +GHSERCE;                4000 N 91Din !
 PAR  G(BCC_A2,CE:VA),,                 +GBCCCE;                 4000 N 91Din !
 PAR  G(HCP_A3,CE:VA),,                 +GHSERCE+300;            4000 N Frank !
$PAR  G(HCP_A3,CE:VA),,                 +GHSERCE+50000;          4000 N 96SGUN !
$PAR  G(HCP_A3,CE:VA),,                 +GHSERCE+5000;           4000 N 23Liu !
 PAR  G(DHCP,CE),,                      +GHSERCE
             -122.539+0.433*T;                                   4000 N 99Gsc !
$PAR  G(DHCP,CE),,                      +GHSERCE-190+0.56886*T;  4000 N 96SGUN !
$PAR  G(DHCP,CE),,                      +GHSERCE-161+0.56886*T;  4000 N 03Cac2 !
$PAR  G(CUB_A13,CE:VA),,                +GHSERCE+2500;           4000 N 07Tan !
 PAR  G(LIQUID,CE),,                    +GLIQCE;                 4000 N 91Din !
$
 FUNCTION GHSERCE   298.15  -7160.519+84.23022*T-22.3664*T*LN(T)
       -0.0067103*T**2-3.20773E-07*T**3-18117*T**(-1);
      1000.00  Y  -79678.506+659.4604*T-101.32248*T*LN(T)
       +0.026046487*T**2-1.930297E-06*T**3+11531707*T**(-1);
      2000.00  Y  -14198.639+190.370192*T-37.6978*T*LN(T);
      4000.00  N !
 FUNCTION GBCCCE    298.15  -1354.69-5.21501*T-7.7305867*T*LN(T)
       -0.029098402*T**2+4.784299E-06*T**3-196303*T**(-1);
      1000.00  Y  -12101.106+187.449688*T-37.6142*T*LN(T);
      1072.00  Y  -11950.375+186.333811*T-37.4627992*T*LN(T)
       -5.7145E-05*T**2+2.348E-09*T**3-25897*T**(-1);
      4000.00  N !
 FUNCTION GLIQCE    298.15  +4117.865-11.423898*T-7.5383948*T*LN(T)
       -0.02936407*T**2+4.827734E-06*T**3-198834*T**(-1);
      1000.00  Y  -6730.605+183.023193*T-37.6978*T*LN(T);
      4000.00  N !
$
$ CO
$
$ DHCP from 07Liu not included in unary
$ RHOMB_C19 from 11Yua not included in unary
$
 PAR  G(HCP_A3,CO:VA),,                 +GHSERCO;,,                   N 91Din !
 PAR  TC(HCP_A3,CO:VA),,                 1396.00;,,                   N 91Din !
 PAR  BM(HCP_A3,CO:VA),,                    1.35;,,                   N 91Din !
 PAR  G(FCC_A1,CO:VA),,                 +GHSERCO
             +427.591-0.615248*T;,,                                   N 91Din !
 PAR  TC(FCC_A1,CO:VA),,                 1396.00;,,                   N 91Din !
 PAR  BM(FCC_A1,CO:VA),,                    1.35;,,                   N 91Din !
 PAR  G(BCC_A2,CO:VA),,                 +GHSERCO+2938-0.7138*T;,,     N 91Din !
 PAR  TC(BCC_A2,CO:VA),,                 1450.00;,,                   N 91Din !
 PAR  BM(BCC_A2,CO:VA),,                    1.35;,,                   N 91Din !
$PAR  G(DHCP,CO),,                      +GHSERCO+5000;,,              N 07Liu !
 PAR  G(CBCC_A12,CO:VA),,               +GHSERCO+4155;,,              N 91Din !
 PAR  G(CUB_A13,CO:VA),,                +GHSERCO+3155;,,              N 91Din !
$PAR  G(RHOMB_C19,CO),,                 +GHSERCO+2500;,,              N 11Yua !
 PAR  G(LIQUID,CO),,                    +GLIQCO;,,                    N 91Din !
$
 FUNCTION GHSERCO   298.15  +310.241+133.36601*T-25.0861*T*LN(T)
       -0.002654739*T**2-1.7348E-07*T**3+72527*T**(-1);
      1768.00  Y  -17197.666+253.28374*T-40.5*T*LN(T)+9.3488E+30*T**(-9);
      6000.00  N !
 FUNCTION GLIQCO    298.15  +15085.037-8.931932*T+GHSERCO-2.19801E-21*T**7;
      1768.00  Y  -846.61+243.599944*T-40.5*T*LN(T);
      6000.00  N !
$
$ CR
$
$ DIAMOND_A4 from 09Li not included in unary
$ TETRAGONAL_U from 11Ber2 not in unary
$
 PAR  G(BCC_A2,CR:VA),,                 +GHSERCR;,,                   N 91Din !
 PAR  TC(BCC_A2,CR:VA),,                 -311.50;,,                   N 91Din !
 PAR  BM(BCC_A2,CR:VA),,                   -0.008;,,                  N 91Din !
 PAR  G(FCC_A1,CR:VA),,                 +GHSERCR+7284+0.163*T;,,      N 91Din !
 PAR  TC(FCC_A1,CR:VA),,                -1109.00;,,                   N 91Din !
 PAR  BM(FCC_A1,CR:VA),,                   -2.46;,,                   N 91Din !
 PAR  G(HCP_A3,CR:VA),,                 +GHSERCR+4438;,,              N 91Din !
 PAR  TC(HCP_A3,CR:VA),,                -1109.00;,,                   N 91Din !
 PAR  BM(HCP_A3,CR:VA),,                   -2.46;,,                   N 91Din !
$PAR  G(DIAMOND_A4,CR),,                +GHSERCR+5000;,,              N 09Li1 !
 PAR  G(CBCC_A12,CR:VA),,               +GHSERCR+11087+2.7196*T;,,    N 91Din !
