Repository: orchid-calphad/orchid-project.org

# orchid-project.org

Website and released data of **ORCHID** (Open Repository for CALPHAD Hypotheses, Intelligence, and Discovery),
served by GitHub Pages at https://orchid-project.org. Releases are archived on Zenodo (one DOI per version).

- `index.html`, `catalog/`, `best-practices.html` — static, self-contained pages (generated in the ORCHID tooling).
- `data/` — released data: catalog, redistributable TDB files, convex hulls. Licences: `data/LICENSES.md`, `data/NOTICE.md`.
- `llms.txt`, `data/croissant.json`, `CITATION.cff`, `.zenodo.json` — machine-readable metadata.

Only data with clear redistribution rights are published.

File: data/databases/sgte-binary/AlNb-23Fio.tdb (part 2 of 2)
$
 PAR  L(SIG2SL5,NB:AL:AL,NB:AL:NB;1),,  +64*U2+8*U17-184*U18;,,       N 23Fio !
 PAR  L(SIG2SL5,AL:NB:AL,NB:NB:AL;1),,  +64*U2+8*U17+184*U18;,,       N 23Fio !
 PAR  L(SIG2SL5,NB:AL:AL,NB:NB:AL;1),,  +64*U2+8*U17+392*U18;,,       N 23Fio !
 PAR  L(SIG2SL5,NB:NB:AL,NB:AL:AL;1),,  +64*U2+8*U17-56*U18;,,        N 23Fio !
 PAR  L(SIG2SL5,NB:NB:AL,NB:NB:AL;1),,  +64*U2+8*U17+264*U18;,,       N 23Fio !
 PAR  L(SIG2SL5,NB:NB:AL,NB:AL:NB;1),,  +64*U2+8*U17-312*U18;,,       N 23Fio !
 PAR  L(SIG2SL5,NB:AL:AL,NB:NB:NB;1),,  +64*U2+8*U17+136*U18;,,       N 23Fio !
 PAR  L(SIG2SL5,AL:NB:AL,NB:NB:NB;1),,  +64*U2+8*U17-72*U18;,,        N 23Fio !
 PAR  L(SIG2SL5,NB:NB:AL,NB:NB:NB;1),,  +64*U2+8*U17+8*U18;,,         N 23Fio !
 PAR  L(SIG2SL5,AL:AL:AL:AL,NB:AL;1),,  +64*U2-64*U17+64*U18;,,       N 23Fio !
 PAR  L(SIG2SL5,AL:AL:AL:AL,NB:NB;1),,  +64*U2-64*U17-192*U18;,,      N 23Fio !
 PAR  L(SIG2SL5,AL:AL:NB:AL,NB:AL;1),,  +64*U2-64*U17-192*U18;,,      N 23Fio !
 PAR  L(SIG2SL5,AL:NB:AL:AL,NB:AL;1),,  +64*U2-64*U17-64*U18;,,       N 23Fio !
 PAR  L(SIG2SL5,NB:AL:AL:AL,NB:AL;1),,  +64*U2-64*U17+576*U18;,,      N 23Fio !
 PAR  L(SIG2SL5,AL:AL:NB:AL,NB:NB;1),,  +64*U2-64*U17-448*U18;,,      N 23Fio !
 PAR  L(SIG2SL5,AL:NB:AL:AL,NB:NB;1),,  +64*U2-64*U17-320*U18;,,      N 23Fio !
 PAR  L(SIG2SL5,NB:AL:AL:AL,NB:NB;1),,  +64*U2-64*U17+320*U18;,,      N 23Fio !
 PAR  L(SIG2SL5,AL:NB:NB:AL,NB:AL;1),,  +64*U2-64*U17-320*U18;,,      N 23Fio !
 PAR  L(SIG2SL5,NB:AL:NB:AL,NB:AL;1),,  +64*U2-64*U17+320*U18;,,      N 23Fio !
 PAR  L(SIG2SL5,NB:NB:AL:AL,NB:AL;1),,  +64*U2-64*U17+448*U18;,,      N 23Fio !
 PAR  L(SIG2SL5,NB:NB:NB:AL,NB:AL;1),,  +64*U2-64*U17+192*U18;,,      N 23Fio !
 PAR  L(SIG2SL5,NB:NB:AL:AL,NB:NB;1),,  +64*U2-64*U17+192*U18;,,      N 23Fio !
 PAR  L(SIG2SL5,NB:AL:NB:AL,NB:NB;1),,  +64*U2-64*U17+64*U18;,,       N 23Fio !
 PAR  L(SIG2SL5,AL:NB:NB:AL,NB:NB;1),,  +64*U2-64*U17-576*U18;,,      N 23Fio !
 PAR  L(SIG2SL5,NB:NB:NB:AL,NB:NB;1),,  +64*U2-64*U17-64*U18;,,       N 23Fio !
 PAR  L(SIG2SL5,AL:AL:AL:AL:AL,NB;1),,  +64*U2+8*U17-8*U18;,,         N 23Fio !
 PAR  L(SIG2SL5,AL:AL:AL:NB:AL,NB;1),,  +64*U2+8*U17+312*U18;,,       N 23Fio !
 PAR  L(SIG2SL5,AL:AL:NB:AL:AL,NB;1),,  +64*U2+8*U17-264*U18;,,       N 23Fio !
 PAR  L(SIG2SL5,AL:NB:AL:AL:AL,NB;1),,  +64*U2+8*U17-136*U18;,,       N 23Fio !
 PAR  L(SIG2SL5,NB:AL:AL:AL:AL,NB;1),,  +64*U2+8*U17+72*U18;,,        N 23Fio !
 PAR  L(SIG2SL5,AL:AL:NB:NB:AL,NB;1),,  +64*U2+8*U17+56*U18;,,        N 23Fio !
 PAR  L(SIG2SL5,AL:NB:AL:NB:AL,NB;1),,  +64*U2+8*U17+184*U18;,,       N 23Fio !
 PAR  L(SIG2SL5,NB:AL:AL:NB:AL,NB;1),,  +64*U2+8*U17+392*U18;,,       N 23Fio !
 PAR  L(SIG2SL5,AL:NB:NB:AL:AL,NB;1),,  +64*U2+8*U17-392*U18;,,       N 23Fio !
 PAR  L(SIG2SL5,NB:AL:NB:AL:AL,NB;1),,  +64*U2+8*U17-184*U18;,,       N 23Fio !
 PAR  L(SIG2SL5,NB:NB:AL:AL:AL,NB;1),,  +64*U2+8*U17-56*U18;,,        N 23Fio !
 PAR  L(SIG2SL5,NB:NB:NB:AL:AL,NB;1),,  +64*U2+8*U17-312*U18;,,       N 23Fio !
 PAR  L(SIG2SL5,NB:NB:AL:NB:AL,NB;1),,  +64*U2+8*U17+264*U18;,,       N 23Fio !
 PAR  L(SIG2SL5,NB:AL:NB:NB:AL,NB;1),,  +64*U2+8*U17+136*U18;,,       N 23Fio !
 PAR  L(SIG2SL5,AL:NB:NB:NB:AL,NB;1),,  +64*U2+8*U17-72*U18;,,        N 23Fio !
 PAR  L(SIG2SL5,NB:NB:NB:NB:AL,NB;1),,  +64*U2+8*U17+8*U18;,,         N 23Fio !
            
 PAR  L(SIG2SL5,AL,NB:*:*:*:*;2),,      -1*U18;,,                     N 23Fio !
 PAR  L(SIG2SL5,*:AL,NB:*:*:*;2),,      +2*U18;,,                     N 23Fio !
 PAR  L(SIG2SL5,*:*:AL,NB:*:*;2),,      +32*U18;,,                    N 23Fio !
 PAR  L(SIG2SL5,*:*:*:AL,NB:*;2),,      -256*U18;,,                   N 23Fio !
 PAR  L(SIG2SL5,*:*:*:*:AL,NB;2),,      +32*U18;,,                    N 23Fio !
      
 PAR  L(SIG2SL5,AL,NB:AL,NB:*:*:*;0),,  -12*U18;,,                    N 23Fio !
 PAR  L(SIG2SL5,AL,NB:*:AL,NB:*:*;0),,  -48*U18;,,                    N 23Fio !
 PAR  L(SIG2SL5,AL,NB:*:*:AL,NB:*;0),,  +384*U18;,,                   N 23Fio !
 PAR  L(SIG2SL5,AL,NB:*:*:*:AL,NB;0),,  -48*U18;,,                    N 23Fio !
 PAR  L(SIG2SL5,*:AL,NB:AL,NB:*:*;0),,  -192*U18;,,                   N 23Fio !
 PAR  L(SIG2SL5,*:AL,NB:*:AL,NB:*;0),,  -192*U18;,,                   N 23Fio !
 PAR  L(SIG2SL5,*:AL,NB:*:*:AL,NB;0),,  -192*U18;,,                   N 23Fio !
 PAR  L(SIG2SL5,*:*:AL,NB:AL,NB:*;0),,  -768*U18;,,                   N 23Fio !
 PAR  L(SIG2SL5,*:*:AL,NB:*:AL,NB;0),,  -768*U18;,,                   N 23Fio !
 PAR  L(SIG2SL5,*:*:*:AL,NB:AL,NB;0),,  -768*U18;,,                   N 23Fio !
$
$ Metastable
$
 PAR  L(HCP_A3,AL,NB:VA;0),,            -62501+3.953*T;,,             N Same !
 PAR  L(HCP_A3,AL,NB:VA;1),,            -45024;,,                     N Same !
$
$ D022
$
 FUNCTION YGA       298.15  +GHSERAL+1;                                6000 N !
 FUNCTION YGB       298.15  +GFCCNB+1;                                 6000 N !
$
 FUNCTION YP0       298.15  -62501+3.953*T;                            6000 N !
 FUNCTION YP1       298.15  -45024;                                    6000 N !
 FUNCTION YP30      298.15  +10011;                                    6000 N !
 FUNCTION YP40      298.15  -18984+6.202*T;                            6000 N !
$
 FUNCTION YU1       298.15  +4*YP0*X16X;                               6000 N !
 FUNCTION YU2       298.15  +4*YP1*X64X;                               6000 N !
 FUNCTION YU11      298.15  +4*YP30*X2X;                               6000 N !
 FUNCTION YU13      298.15  +4*YP40*X4X;                               6000 N !
$
$ A15
$
 FUNCTION XGA       298.15  +GHSERAL+7537;                             6000 N !
 FUNCTION XGB       298.15  +GHSERNB+10153;                            6000 N !
$
 FUNCTION XP0       298.15  -86621;                                    6000 N !
 FUNCTION XP10      298.15  +1428;                                     6000 N !
 FUNCTION XP11      298.15  -9032;                                     6000 N !
 FUNCTION XP12      298.15  -36424+1.278*T;                            6000 N !
 FUNCTION XP20      298.15  -10707;                                    6000 N !
$
 FUNCTION XU1       298.15  +4*XP0*X16X;                               6000 N !
 FUNCTION XU4       298.15  +4*XP10;                                   6000 N !
 FUNCTION XU5       298.15  +4*XP11*X2X;                               6000 N !
 FUNCTION XU6       298.15  +4*XP12*X8X;                               6000 N !
 FUNCTION XU8       298.15  +4*XP20;                                   6000 N !
$
$ SIGMA_D8B
$
 FUNCTION L0H       298.15  -91616;                                    6000 N !
 FUNCTION L1H       298.15  -57905;                                    6000 N !
 FUNCTION L2H       298.15  +32037;                                    6000 N !
 FUNCTION L3H       298.15  +34266;                                    6000 N !
$
 FUNCTION L0V       298.15  +L0H*XC0X;                                 6000 N !
 FUNCTION L1V       298.15  +L1H*XC1X;                                 6000 N !
 FUNCTION L2V       298.15  +L2H*XC2X;                                 6000 N !
 FUNCTION L3V       298.15  +L3H*XC3X;                                 6000 N !
$
 FUNCTION GBAABA    298.15  -21483-GBAABAX;                            6000 N !
 FUNCTION GABBAB    298.15  -36107-GABBABX+0.226*T;                    6000 N !
 FUNCTION GBBABA    298.15  -21618-GBBABAX;                            6000 N !
 FUNCTION GAABAB    298.15  -31104-GAABABX;                            6000 N !
 FUNCTION GABAAA    298.15  -12559-GABAAAX;                            6000 N !
 FUNCTION GBABBB    298.15  +3864-GBABBBX;                             6000 N !
 FUNCTION GABAAB    298.15  -33052-GABAABX;                            6000 N !
 FUNCTION GBABBA    298.15  -11180-GBABBAX;                            6000 N !
 FUNCTION GABBAA    298.15  -29409-GABBAAX;                            6000 N !
 FUNCTION GBAABB    298.15  -9402-GBAABBX;                             6000 N !
 FUNCTION GAAAAB    298.15  -29239-GAAAABX;                            6000 N !
 FUNCTION GBBBBA    298.15  -13830-GBBBBAX;                            6000 N !
 FUNCTION GAABAA    298.15  -23915-GAABAAX;                            6000 N !
 FUNCTION GBBABB    298.15  -13554-GBBABBX;                            6000 N !
 FUNCTION GABABA    298.15  -20029-GABABAX;                            6000 N !
 FUNCTION GBABAB    298.15  -25086-GBABABX;                            6000 N !
 FUNCTION GBBAAA    298.15  -19011-GBBAAAX;                            6000 N !
 FUNCTION GAABBB    298.15  -2316-GAABBBX;                             6000 N !
 FUNCTION GAAABA    298.15  -16904-GAAABAX;                            6000 N !
 FUNCTION GBBBAB    298.15  -26963-GBBBABX;                            6000 N !
 FUNCTION GBAAAA    298.15  -8163-GBAAAAX;                             6000 N !
 FUNCTION GABBBB    298.15  -5796-GABBBBX;                             6000 N !
 FUNCTION GBBAAB    298.15  -25169-GBBAABX;                            6000 N !
 FUNCTION GAABBA    298.15  -13276-GAABBAX;                            6000 N !
 FUNCTION GBBBAA    298.15  -26070-GBBBAAX;                            6000 N !
 FUNCTION GAAABB    298.15  -16937-GAAABBX;                            6000 N !
 FUNCTION GBAAAB    298.15  -21494-GBAAABX;                            6000 N !
 FUNCTION GABBBA    298.15  -14831-GABBBAX;                            6000 N !
 FUNCTION GBABAA    298.15  -22712-GBABAAX;                            6000 N !
 FUNCTION GABABB    298.15  -18807-GABABBX;                            6000 N !
$
 FUNCTION GBAABAX   298.15  +50*L0V+250*L1V+1250*L2V+6250*L3V;         6000 N !
 FUNCTION GABBABX   298.15  +50*L0V-250*L1V+1250*L2V-6250*L3V;         6000 N !
 FUNCTION GBBABAX   298.15  +56*L0V+56*L1V+56*L2V+56*L3V;              6000 N !
 FUNCTION GAABABX   298.15  +56*L0V-56*L1V+56*L2V-56*L3V;              6000 N !
 FUNCTION GABAAAX   298.15  +26*L0V+286*L1V+3146*L2V+34606*L3V;        6000 N !
 FUNCTION GBABBBX   298.15  +26*L0V-286*L1V+3146*L2V-34606*L3V;        6000 N !
 FUNCTION GABAABX   298.15  +54*L0V+162*L1V+486*L2V+1458*L3V;          6000 N !
 FUNCTION GBABBAX   298.15  +54*L0V-162*L1V+486*L2V-1458*L3V;          6000 N !
 FUNCTION GABBAAX   298.15  +54*L0V+162*L1V+486*L2V+1458*L3V;          6000 N !
 FUNCTION GBAABBX   298.15  +54*L0V-162*L1V+486*L2V-1458*L3V;          6000 N !
 FUNCTION GAAAABX   298.15  +44*L0V+308*L1V+2156*L2V+15092*L3V;        6000 N !
 FUNCTION GBBBBAX   298.15  +44*L0V-308*L1V+2156*L2V-15092*L3V;        6000 N !
 FUNCTION GAABAAX   298.15  +44*L0V+308*L1V+2156*L2V+15092*L3V;        6000 N !
 FUNCTION GBBABBX   298.15  +44*L0V-308*L1V+2156*L2V-15092*L3V;        6000 N !
 FUNCTION GABABAX   298.15  +54*L0V+162*L1V+486*L2V+1458*L3V;          6000 N !
 FUNCTION GBABABX   298.15  +54*L0V-162*L1V+486*L2V-1458*L3V;          6000 N !
 FUNCTION GBBAAAX   298.15  +36*L0V+324*L1V+2916*L2V+26244*L3V;        6000 N !
 FUNCTION GAABBBX   298.15  +36*L0V-324*L1V+2916*L2V-26244*L3V;        6000 N !
 FUNCTION GAAABAX   298.15  +44*L0V+308*L1V+2156*L2V+15092*L3V;        6000 N !
 FUNCTION GBBBABX   298.15  +44*L0V-308*L1V+2156*L2V-15092*L3V;        6000 N !
 FUNCTION GBAAAAX   298.15  +14*L0V+182*L1V+2366*L2V+30758*L3V;        6000 N !
 FUNCTION GABBBBX   298.15  +14*L0V-182*L1V+2366*L2V-30758*L3V;        6000 N !
 FUNCTION GBBAABX   298.15  +56*L0V+56*L1V+56*L2V+56*L3V;              6000 N !
 FUNCTION GAABBAX   298.15  +56*L0V-56*L1V+56*L2V-56*L3V;              6000 N !
 FUNCTION GBBBAAX   298.15  +56*L0V+56*L1V+56*L2V+56*L3V;              6000 N !
 FUNCTION GAAABBX   298.15  +56*L0V-56*L1V+56*L2V-56*L3V;              6000 N !
 FUNCTION GBAAABX   298.15  +50*L0V+250*L1V+1250*L2V+6250*L3V;         6000 N !
 FUNCTION GABBBAX   298.15  +50*L0V-250*L1V+1250*L2V-6250*L3V;         6000 N !
 FUNCTION GBABAAX   298.15  +50*L0V+250*L1V+1250*L2V+6250*L3V;         6000 N !
 FUNCTION GABABBX   298.15  +50*L0V-250*L1V+1250*L2V-6250*L3V;         6000 N !
$
$ SIG2SL
$
 FUNCTION GASIG     298.15   +GHSERAL+6315;                            6000 N !
 FUNCTION GBSIG     298.15   +GHSERNB+8046;                            6000 N !
$
 FUNCTION P0SIG     298.15  -94445+13.848*T;                           6000 N !
 FUNCTION P1SIG     298.15  -57066.1;                                  6000 N !
 FUNCTION P10SIG    298.15  -14040.7+1.463*T;                          6000 N !
 FUNCTION P11SIG    298.15  +6.546*T;                                  6000 N !
 FUNCTION P20SIG    298.15  -5763.4;                                   6000 N !
 FUNCTION P30SIG    298.15  +2501.6;                                   6000 N !
 FUNCTION P31SIG    298.15  +6131.5;                                   6000 N !
$
 FUNCTION U1        298.15  +30*P0SIG*X225X;                           6000 N !
 FUNCTION U2        298.15  +30*P1SIG*X3375X;                          6000 N !
 FUNCTION U10       298.15  +30*P10SIG*X5X;                            6000 N !
 FUNCTION U11       298.15  +30*P11SIG*X75X;                           6000 N !
 FUNCTION U14       298.15  +30*P20SIG*X25X;                           6000 N !
 FUNCTION U17       298.15  +30*P30SIG*X250X;                          6000 N !
 FUNCTION U18       298.15  +30*P31SIG*X3750X;                         6000 N !
$ ------------------------------------------------------------------------------
$
 ASSESSED_SYSTEM
  AL-NB(TDB -* +LIQ +AL3NB_D022 +BCC_A2 +ALNB3_A15
  +FCC_A1 +SIGMA_D8B +SIGMA_DIS ;P3 TMM:300/3000 STP:.4/1900) !
$
$
 LIST-OF-REFERENCE
 NUMBER  SOURCE
  Null   'Unknown source'
  Same   'Same or similar interaction as in the corresponding stable phase'
  REFLAV 'Laves phase convention: G(LAVES,X:X)=+3*GHSERXX+15000'
  COST   'COST 507 database, 1998'
  SGCOST 'COST 507 database, SGTE unary database V.3.0, 1996; Al, B, Nd, Ti, Zn'
  91Din  'A.T. Dinsdale, Calphad, 15, 317-425(1991).'
  23Fio  'J.M. Fiorani, M. Badran, J.M. Joubert, J.C. Crivello,
          A.A.A.P. da Silva, G.C. Coelho, C.A. Nunes, N. David, M. Vilasi,
          Calphad, 80, 102522(2023); Al-Nb'
!
