Repository: orchid-calphad/orchid-project.org

# orchid-project.org

Website and released data of **ORCHID** (Open Repository for CALPHAD Hypotheses, Intelligence, and Discovery),
served by GitHub Pages at https://orchid-project.org. Releases are archived on Zenodo (one DOI per version).

- `index.html`, `catalog/`, `best-practices.html` — static, self-contained pages (generated in the ORCHID tooling).
- `data/` — released data: catalog, redistributable TDB files, convex hulls. Licences: `data/LICENSES.md`, `data/NOTICE.md`.
- `llms.txt`, `data/croissant.json`, `CITATION.cff`, `.zenodo.json` — machine-readable metadata.

Only data with clear redistribution rights are published.

File: data/databases/sgte-binary/unary50_bengt.tdb (part 2 of 5)
$
 PAR  G(CUB_A13,CR:VA),,                +GHSERCR+15899+0.6276*T;,,    N 91Din !
$PAR  G(TETRAGONAL_U,CR),,              +GHSERCR+13200;               N 11Ber2 !
 PAR  G(LIQUID,CR),,                    +GLIQCR;,,                    N 91Din !
$
 FUNCTION GHSERCR   298.15  -8856.94+157.48*T-26.908*T*LN(T)
       +0.00189435*T**2-1.47721E-06*T**3+139250*T**(-1);
      2180.00  Y  -34869.344+344.18*T-50*T*LN(T)-2.88526E+32*T**(-9);
      6000.00  N !
 FUNCTION GLIQCR    298.15  +24339.955-11.420225*T+GHSERCR+2.37615E-21*T**7;
      2180.00  Y  -16459.984+335.616316*T-50*T*LN(T);
      6000.00  N !
$
$ CS
$
 PAR  G(BCC_A2,CS:VA)           200.00  +GHSERCS;                2000 N 91Din !
 PAR  G(HCP_A3,CS:VA)           200.00  +GHSERCS+500+2*T;        2000 N 91Din !
 PAR  G(FCC_A1,CS:VA)           200.00  +GHSERCS+500+1.3*T;      2000 N 91Din !
 PAR  G(LIQUID,CS)              200.00  +GLIQCS;                 2000 N 91Din !
$
 FUNCTION GHSERCS   200.00  -17373.82+436.899787*T-90.5212584*T*LN(T)
       +0.2029422*T**2-1.27907669E-04*T**3+245245*T**(-1);
       301.59  Y  -13553.817+218.689955*T-46.7273304*T*LN(T)
       +0.02043269*T**2-4.074846E-06*T**3+181528*T**(-1)+7.8016E+21*T**(-9);
      2000.00  N !
 FUNCTION GLIQCS    200.00  +2091.141-6.931035*T+GHSERCS-3.56867E-18*T**7;
       301.59  Y  +2099.779-6.961111*T+GHSERCS-7.8016E+21*T**(-9);
      2000.00  N !
$
$ CU
$
$ BCT_A5 from 00Moo not included in unary
$ TETRAGONAL_A6, ALPHA_PU, BETA_PU and GAMMA_PU from 09Wan6 not in unary
$ CBCC_A12 and CUB_A13 not included in unary
$ BETA_RHOMBO_B from 09Wan3 not included in unary
$ ORTHORHOMBIC_A20 and TETRAGONAL_U from 19Sol not in unary
$
 PAR  G(FCC_A1,CU:VA),,                 +GHSERCU;                3200 N 91Din !
 PAR  G(BCC_A2,CU:VA),,                 +GHSERCU+4017-1.255*T;   3200 N 91Din !
 PAR  G(HCP_A3,CU:VA),,                 +GHSERCU+600+0.2*T;      3200 N 91Din !
$PAR  G(BCT_A5,CU),,                    +GHSERCU+4184;           3200 N 00Moo !
$PAR  G(TETRAGONAL_A6,CU),,             +GHSERCU+4000;           3200 N 09Wan6 !
$PAR  G(CBCC_A12,CU:VA),,               +GHSERCU+3556;           2000 N 03Mie2 !
$PAR  G(CUB_A13,CU:VA),,                +GHSERCU+2092;           2000 N 03Mie2 !
$PAR  G(ORTHORHOMBIC_A20,CU),,          +GHSERCU+5000;           3200 N 19Sol !
$PAR  G(BETA_RHOMBO_B,CU),,             +GHSERCU+5000;           3200 N 09Wan3 !
$PAR  G(ALPHA_PU,CU),,                  +GHSERCU+2000;           3200 N 09Wan6 !
$PAR  G(BETA_PU,CU),,                   +GHSERCU+1000;           3200 N 09Wan6 !
$PAR  G(GAMMA_PU,CU),,                  +GHSERCU+4000;           3200 N 09Wan6 !
$PAR  G(TETRAGONAL_U,CU),,              +GHSERCU+5000;           3200 N 19Sol !
 PAR  G(LIQUID,CU),,                    +GLIQCU;                 3200 N 91Din !
$
 FUNCTION GHSERCU   298.15  -7770.458+130.485235*T-24.112392*T*LN(T)
       -0.00265684*T**2+1.29223E-07*T**3+52478*T**(-1);
      1357.77  Y  -13542.026+183.803828*T-31.38*T*LN(T)+3.64167E+29*T**(-9);
      3200.00  N !
 FUNCTION GLIQCU    298.15  +12964.735-9.511904*T+GHSERCU-5.8489E-21*T**7;
      1357.77  Y  -46.545+173.881484*T-31.38*T*LN(T);
      3200.00  N !
$
$ DY
$
$ HCP_A3, BCC_A2 and LIQUID revised in unary 3.0
$
$ FCC_A1 from 03Cac1 not included in unary (but it should be)
$ CBCC_A12 and CUB_A13 from 09Wan4 not included in unary.
$ FCC_A1 from 94Lan, 16Hu and 17Fu not included in unary
$
 PAR  G(HCP_A3,DY:VA)           100.00  +GHSERDY;                3000 N 95She1 !
 PAR  TC(HCP_A3,DY:VA)          100.00    179;                   3000 N 95She1 !
 PAR  BM(HCP_A3,DY:VA)          100.00      3.0;                 3000 N 95She1 !
 PAR  G(BCC_A2,DY:VA)           100.00  +GBCCDY;                 3000 N 95She1 !
 PAR  G(FCC_A1,DY:VA)           100.00  +GHSERDY
             +1300-0.6651608*T;                                  3000 N 03Cac1 !
$PAR  G(FCC_A1,DY:VA)           298.15  +GHSERDY+5000;           3000 N 94Lan !
$PAR  G(FCC_A1,DY:VA)           298.15  +GHSERDY+13119;          3000 N 16Hu !
$PAR  G(FCC_A1,DY:VA)           100.00  +GHSERDY+5562-0.83*T;    3000 N 17Fu !
$PAR  G(CBCC_A12,DY:VA)         298.15  +GHSERDY+10000;          3000 N 09Wan4 !
$PAR  G(CUB_A13,DY:VA)          298.15  +GHSERDY+10000;          3000 N 09Wan4 !
 PAR  G(LIQUID,DY)              100.00  +GLIQDY;                 3000 N 95She1 !
$
 FUNCTION GHSERDY   100.00  -7937.16586+102.307412*T-26.3917167*T*LN(T)
       -7.61683657E-04*T**2-5.86914125E-07*T**3+4010.90565*T**(-1);
      1000.00  Y  -13733.328+214.012934*T-43.8283359*T*LN(T)
       +0.0166909801*T**2-3.49702836E-06*T**3+0.0173619874*T**(-1);
      1654.15  Y  -404681.371+2032.1415*T-272.123952*T*LN(T)
       +0.0578301681*T**2-2.76169148E-06*T**3+1.09616238E+08*T**(-1);
      3000.00  N !
$ Function below from 91Din
$FUNCTION GHSERDY   298.15  -9129.216+131.734913*T-31.3602*T*LN(T)
$      +0.00614295*T**2-2.123617E-06*T**3+31704*T**(-1);
$     1000.00  Y  +46759.596-356.59767*T+37.102*T*LN(T)
$      -0.02919595*T**2+9.99035E-07*T**3-8228400*T**(-1);
$     1400.00  Y  +578.987+6.964025*T-13.3473*T*LN(T)
$      -0.00382058*T**2-1.466792E-06*T**3;
$     1659.00  Y  -518996.159+2659.38355*T-353.642128*T*LN(T)
$      +0.080893522*T**2-3.929211E-06*T**3+1.37444876E+08*T**(-1);
$     3000.00  N !
 FUNCTION GBCCDY    100.00  +1508.1802-0.566616181*T+GHSERDY;
      1000.00  Y  +327500.062-2868.04585*T+391.515418*T*LN(T)
       -0.224042148*T**2+2.04076075E-05*T**3-48652656.5*T**(-1);
      1654.15  Y  -33708.7949+291.409631*T-50.208*T*LN(T);
      1685.15  Y  -40775.4966+330.318068*T-55.2811171*T*LN(T)
       +0.0015254673*T**2-7.7437116E-08*T**3+1776589.32*T**(-1);
      3000.00  N !
$ Function below from 91Din
$FUNCTION GBCCDY    298.15  +2245.299-1.143165*T+GHSERDY;  
$     1000.00  Y  +287440.422-2533.60126*T+344.875171*T*LN(T)
$      -0.201179873*T**2+1.8354141E-05*T**3-42196433*T**(-1);
$     1659.00  Y  -32780.012+289.980691*T-50.208*T*LN(T);
$     1684.00  Y  -39830.901+328.822231*T-55.2727722*T*LN(T)
$      +0.001523778*T**2-7.7383E-08*T**3+1771510*T**(-1);
$     3000.00  N !
 FUNCTION GLIQDY    100.00  +13196.6185-7.5443643*T+GHSERDY;
      1000.00  Y  +300126.971-2519.78614*T+341.302578*T*LN(T)
       -0.196153225*T**2+1.76197799E-05*T**3-43071677.5*T**(-1);
      1685.15  Y  -21864.7344+282.205014*T-49.9151*T*LN(T);
      3000.00  N !
$ Function below from 91Din
$FUNCTION GLIQDY    298.15  +13139.274-7.623047*T+GHSERDY;  
$     1000.00  Y  +292367.773-2487.67879*T+337.520022*T*LN(T)
$      -0.197339631*T**2+1.800701E-05*T**3-41317706*T**(-1);
$     1659.00  Y  -21504.599+281.109149*T-49.9151*T*LN(T);
$     3000.00  N !
$
$ ER
$
$ BCC_A2 added in unary 4.4
$
$ FCC_A1 from 02Cac not included in unary (but it should be)
$ FCC_A1 from 99Du, 11Don and 13Mas not included in unary
$ FCC_A1 from 24Kan not included in unary. It is rather similar to 02Cac, but
$ its origin is unclear. It is most certainly not actually 24Kan.
$
 PAR  G(HCP_A3,ER:VA),,                 +GHSERER;                3200 N 91Din !
$PAR  G(FCC_A1,ER:VA),,                 +GHSERER+5000;           3200 N 99Du1 !
 PAR  G(FCC_A1,ER:VA),,                 +GHSERER
             +1950-0.831451*T;                                   3200 N 02Cac !
$PAR  G(FCC_A1,ER:VA),,                 +GHSERER+2000;           3200 N 11Don !
$PAR  G(FCC_A1,ER:VA:VA),,              +GHSERER+2370-0.83*T;    3200 N 13Mas !
$PAR  G(FCC_A1,ER:VA),,                 +GHSERER
$            +1950-0.2924*T;                                     3200 N 24Kan !
 PAR  G(BCC_A2,ER:VA),,                 +GHSERER
             +4600-2.494353*T;                                   3200 N 00Nor1 !
 PAR  G(LIQUID,ER),,                    +GLIQER;                 3200 N 91Din !
$
 FUNCTION GHSERER   298.15  -8489.136+116.698964*T-28.3846744*T*LN(T)
       +9.95792E-04*T**2-9.52557E-07*T**3+9581*T**(-1);
      1802.00  Y  -445688.206+2233.10212*T-298.135131*T*LN(T)
       +0.065950553*T**2-3.041405E-06*T**3+1.23973199E+08*T**(-1);
      3200.00  N !
 FUNCTION GLIQER    298.15  +19382.102-10.241846*T+GHSERER;
       500.00  Y  +17912.678+0.355564*T-12.0761776*T*LN(T)
       -0.014414687*T**2+1.316517E-06*T**3-528122*T**(-1);
      1802.00  Y  +747.131+187.623024*T-38.702*T*LN(T);
      3200.00  N !
$
$ EU
$
$ BCC_A2 modified in unary 5.0
$ (upper T interval added + trailing decimals added)
$
$ FCC_A1 from SGSOL 5.0 not included in unary (this value is absurd!)
$ FCC_A1 from 13Wan2 not included in unary
$ TETRAGONAL_A6 from 11Gao not included in unary
$
 PAR  G(BCC_A2,EU:VA),,                 +GHSEREU;                1901 N 91Din !
$PAR  G(FCC_A1,EU:VA),,                 +GHSEREU+180000;         1901 N 01Du !
$PAR  G(FCC_A1,EU:VA),,                 +GHSEREU+5000;           1901 N 13Wan2 !
$PAR  G(TETRAGONAL_A6,EU),,             +GHSEREU+1000;           1900 N 11Gao !
 PAR  G(LIQUID,EU),,                    +GLIQEU;                 1901 N 91Din !
$
 FUNCTION GHSEREU   298.15  -9864.965+135.836737*T-32.8418896*T*LN(T)
       +0.00931735*T**2-4.006564E-06*T**3+102717*T**(-1);
      1095.00  Y  -287423.476+2174.733036*T-309.3571009*T*LN(T)
       +0.114530917*T**2-8.809866E-06*T**3+48455305*T**(-1);
      1900.00  Y  -13663.125+182.113799*T-38.11624*T*LN(T);
      1901.00  N !
 FUNCTION GLIQEU    298.15  +8382.505-7.175215*T+GHSEREU;
       400.00  Y  +10972.726-103.688201*T+4.3501554*T*LN(T)
       -0.036811218*T**2+5.452934E-06*T**3-646908*T**(-1);
      1095.00  Y  -6890.641+175.517247*T-38.11624*T*LN(T);
      1901.00  N !
$
$ FE
$
$ ORTHORHOMBIC_A20 and TETRAGONAL_U added im unary 4.1
$
$ DIAMOND_A4 from 17Cui and 23Wit not included in unary.
$ RHOMBOHEDRAL_A7 from 08Boa not included in unary
$ RHOMB_C19 from 02Zin not included in unary
$ DHCP from 16Wan not included in unary.
$ DHCP, TETRAGONAL_A6, ORTHORHOMBIC_A20, TETRAGONAL_U, ORTHO_AC, TETRAG_AD,
$ ALPHA_PU, BETA_PU and GAMMA_PU from 10Kur2 not included in unary
$
 PAR  G(BCC_A2,FE:VA),,                 +GHSERFE;,,                   N 91Din !
 PAR  TC(BCC_A2,FE:VA),,                 1043.00;,,                   N 91Din !
 PAR  BM(BCC_A2,FE:VA),,                    2.22;,,                   N 91Din !
 PAR  G(FCC_A1,FE:VA),,                 +GFCCFE;,,                    N 91Din !
 PAR  TC(FCC_A1,FE:VA),,                 -201.00;,,                   N 91Din !
 PAR  BM(FCC_A1,FE:VA),,                   -2.10;,,                   N 91Din !
 PAR  G(HCP_A3,FE:VA),,                 +GHCPFE;,,                    N 91Din !
$PAR  G(DHCP,FE),,                      +GFCCFE+10000;,,              N 10Kur2 !
$PAR  G(DHCP,FE),,                      +GFCCFE+5000;,,               N 16Wan !
$PAR  G(DIAMOND_A4,FE),,                +GHSERFE+1000;,,              N 17Cui !
$PAR  G(DIAMOND_A4,FE),,                +GHSERFE+7500;,,              N 23Wit !
$PAR  G(TETRAGONAL_A6,FE),,             +GFCCFE+10000;,,              N 10Kur2 !
 PAR  G(CBCC_A12,FE:VA),,               +GHSERFE+4745;,,              N 91Din !
 PAR  G(CUB_A13,FE:VA),,                +GHSERFE+3745;,,              N 91Din !
 PAR  G(RHOMBOHEDRAL_A7,FE),,           +GHSERFE+7000;,,              N 08Boa !
 PAR  G(ORTHORHOMBIC_A20,FE),,          +GHSERFE+5000;,,              N 99SGUN !
$PAR  G(ORTHORHOMBIC_A20,FE),,          +GFCCFE+10000;,,              N 10Kur2 !
 PAR  G(TETRAGONAL_U,FE),,              +GHSERFE+5000;,,              N 99SGUN !
$PAR  G(TETRAGONAL_U,FE),,              +GFCCFE+10000;,,              N 10Kur2 !
$PAR  G(ORTHO_AC,FE),,                  +GFCCFE+10000;,,              N 10Kur2 !
$PAR  G(TETRAG_AD,FE),,                 +GFCCFE+10000;,,              N 10Kur2 !
$PAR  G(ALPHA_PU,FE),,                  +GFCCFE+10000;,,              N 10Kur2 !
$PAR  G(BETA_PU,FE),,                   +GFCCFE+10000;,,              N 10Kur2 !
$PAR  G(GAMMA_PU,FE),,                  +GFCCFE+10000;,,              N 10Kur2 !
$PAR  G(RHOMB_C19,FE),,                 +GHSERFE+5000;,,              N 02Zin !
 PAR  G(LIQUID,FE),,                    +GLIQFE;,,                    N 91Din !
$
 FUNCTION GHSERFE   298.15  +1225.7+124.134*T-23.5143*T*LN(T)
       -0.00439752*T**2-5.8927E-08*T**3+77359*T**(-1);
      1811.00  Y  -25383.581+299.31255*T-46*T*LN(T)+2.29603E+31*T**(-9);
      6000.00  N !
 FUNCTION GFCCFE    298.15  -1462.4+8.282*T-1.15*T*LN(T)
       +6.4E-04*T**2+GHSERFE;
      1811.00  Y  -1713.815+0.940009*T+GHSERFE+4.9251E+30*T**(-9);
      6000.00  N !
 FUNCTION GHCPFE    298.15  -3705.78+12.591*T-1.15*T*LN(T)
       +6.4E-04*T**2+GHSERFE;
      1811.00  Y  -3957.195+5.249009*T+GHSERFE+4.9251E+30*T**(-9);
      6000.00  N !
 FUNCTION GLIQFE    298.15  +12040.17-6.55843*T+GHSERFE-3.67516E-21*T**7;
      1811.00  Y  -10838.83+291.302*T-46*T*LN(T);
      6000.00  N !
$
$ GA
$
$ DIAMOND_A4 added in unary 5.0
$
$ Changed name from ORTHORHOMBIC_GA to ORTHORHOMBIC_A11
$
$ DHCP from 22Bou not included in unary.
$ TETRAGONAL_A6 from 78Ans and 91And not included in unary
$ ALPHA_PU and GAMMA_PU from 04Tur not included in unary
$ TETRAGONAL_U and ORTHORHOMBIC_A20 from 08Wan3 and 18Mou not included in unary
$
 PAR  G(ORTHORHOMBIC_A11,GA)    200.00  +GHSERGA;                4000 N 91Din !
 PAR  G(FCC_A1,GA:VA)           200.00  +GHSERGA+3800-10.2*T;    4000 N 91Din !
 PAR  G(BCC_A2,GA:VA)           200.00  +GHSERGA+4500-11.7*T;    4000 N 91Din !
 PAR  G(HCP_A3,GA:VA)           200.00  +GHSERGA+4500-9.5*T;     4000 N 91Din !
 PAR  G(DHCP,GA)                200.00  +GHSERGA+4500-9.5*T;     4000 N 22Bou !
 PAR  G(DIAMOND_A4,GA)          200.00  +GHSERGA+20900-2*T;      4000 N 09SGUN !
 PAR  G(BCT_A5,GA)              200.00  +GHSERGA+3846-9.8*T;     4000 N 91Din !
 PAR  G(TETRAGONAL_A6,GA)       200.00  +GHSERGA+3500-10*T;      4000 N 91Din !
$PAR  G(TETRAGONAL_A6,GA)       200.00  +GHSERGA+3090-8.71535*T; 4000 N 91And !
$PAR  G(ALPHA_PU,GA)            200.00  +GHSERGA+2000;           4000 N 04Tur !
$PAR  G(GAMMA_PU,GA)            200.00  +GHSERGA+2500;           4000 N 04Tur !
$PAR  G(ORTHORHOMBIC_A20,GA)    200.00  +GHSERGA;                4000 N 08Wan3 !
$PAR  G(ORTHORHOMBIC_A20,GA)    200.00  +GHSERGA+1;              4000 N 18Mou !
$PAR  G(TETRAGONAL_U,GA)        200.00  +GHSERGA+3500-10*T;      4000 N 08Wan3 !
$PAR  G(TETRAGONAL_U,GA)        200.00  +GHSERGA+3660;           4000 N 18Mou !
 PAR  G(LIQUID,GA)              200.00  +GLIQGA;                 4000 N 91Din !
$
 FUNCTION GHSERGA   200.00  -21312.331+585.263691*T-108.228783*T*LN(T)
       +0.227155636*T**2-1.18575257E-04*T**3+439954*T**(-1);
       302.91  Y  -7055.643+132.73019*T-26.0692906*T*LN(T)
       +1.506E-04*T**2-4.0173E-08*T**3-118332*T**(-1)+1.64547E+23*T**(-9);
      4000.00  N !
 FUNCTION GLIQGA    200.00  +5491.298-18.073995*T+GHSERGA-7.0171E-17*T**7;
       302.91  Y  +5666.455-18.681147*T+GHSERGA-1.64547E+23*T**(-9);
      4000.00  N !
$
$ GD
$
$ HCP_A3, BCC_A2 and LIQUID revised in unary 3.0
$ Small correction made to top two temperature ranges of BCC_A2 to ensure 
$ continuity in Gibbs energy, AD, Dec 2002
$ FCC_A1 added in unary 4.4
$
$ FCC_A1 from 95Liu, 03Cac1, 13Ham and 16Fu not included in unary
$ RHOMB_C19 from 10Guo not included in unary
$
 PAR  G(HCP_A3,GD:VA)           200.00  +GHSERGD;                3600 N 95She2 !
 PAR  TC(HCP_A3,GD:VA)          200.00    293.4;                 3600 N 95She2 !
 PAR  BMAGN(HCP_A3,GD:VA)       200.00      3.0;                 3600 N 95She2 !
$PAR  TC(HCP_A3,GD:VA)          200.00    291.8;                 3600 N 91Din !
$PAR  BMAGN(HCP_A3,GD:VA)       200.00      3.0;                 3600 N 91Din !
$PAR  G(FCC_A1,GD:VA)           200.00  +GHSERGD+5000;           3600 N 95Liu !
 PAR  G(FCC_A1,GD:VA)           200.00  +GHSERGD+500;            3600 N 00Zin !
$PAR  G(FCC_A1,GD:VA)           200.00  +GHSERGD
$            +1800-0.831451*T;                                   3600 N 03Cac1 !
$PAR  G(FCC_A1,GD:VA)           200.00  +GHSERGD+10000;          3600 N 13Ham !
$PAR  G(FCC_A1,GD:VA)           200.00  +GHSERGD
$            +6232-1.6835667*T;                                  3600 N 16Fu !
 PAR  G(BCC_A2,GD:VA)           200.00  +GBCCGD;                 3600 N 95She2 !
$PAR  G(RHOMB_C19,GD)           200.00  +GHSERGD+5000;           3600 N 10Guo2 !
 PAR  G(LIQUID,GD)              200.00  +GLIQGD;                 3600 N 95She2 !
$
 FUNCTION GHSERGD   200.00  -6834.5855+97.13101*T-24.7214131*T*LN(T)
       -0.00285240521*T**2-3.14674076E-07*T**3-8665.73348*T**(-1);
      1000.00  Y  -6483.25362+95.6919924*T-24.6598297*T*LN(T)
       -0.00185225011*T**2-6.61211607E-07*T**3;
      1508.15  Y  -123124.992+699.125537*T-101.800197*T*LN(T)
       +0.0150644246*T**2-6.39165948E-07*T**3+29356890.3*T**(-1);
      3600.00  N !
$ Function below from 91Din
$FUNCTION GHSERGD   200.00  -11600.525+151.111948*T-32.5013*T*LN(T)
$      +0.00281265*T**2-1.081237E-06*T**3+421363*T**(-1);
$     1300.00  Y  -8106.163+115.953605*T-27.459*T*LN(T)
$      -2.76123E-04*T**2-7.37325E-07*T**3;
$     1535.00  Y  -125618.511+711.994197*T-103.403757*T*LN(T)
$      +0.015817949*T**2-6.72548E-07*T**3+30183452*T**(-1);
$     3600.00  N !
 FUNCTION GBCCGD    200.00  +3233.80866-2.11184585*T+GHSERGD;
      1000.00  Y  +152792.743-1349.58873*T+180.097094*T*LN(T)
       -0.119550229*T**2+1.17915728E-05*T**3-22038836*T**(-1);
      1508.15  Y  -15783.7618+202.222183*T-38.960425*T*LN(T);
      1586.15  Y  -19850.5562+224.818035*T-41.904333*T*LN(T)
       +8.58222759E-04*T**2-3.77570269E-08*T**3+995428.573*T**(-1);
      3600.00  N !
$ Function below from 91Din
$FUNCTION GBCCGD    200.00  +3572.085-2.304997*T+GHSERGD;  
$     1000.00  Y  +86879.486-747.960507*T+95.1961984*T*LN(T)
$      -0.072542756*T**2+7.116157E-06*T**3-12664161*T**(-1);
$     1535.00  Y  -14097.626+192.503674*T-37.656*T*LN(T);
$     1587.00  Y  -18620.027+217.622313*T-40.9284427*T*LN(T)
$      +9.53751E-04*T**2-4.1967E-08*T**3+1107440*T**(-1);
$     3600.00  N !
 FUNCTION GLIQGD    200.00  +13060.0262-8.32179974*T+GHSERGD;
      1000.00  Y  +146262.037-1208.70685*T+159.352082*T*LN(T)
       -0.108247135*T**2+1.06945505E-05*T**3-19678357*T**(-1);
      1508.15  Y  -5397.314+192.336215*T-38.5075*T*LN(T);
      3600.00  N !
$ Function below from 91Din
$FUNCTION GLIQGD    200.00  +13557.615-8.612727*T+GHSERGD;  
$     1000.00  Y  +80721.646-609.764875*T+74.8351133*T*LN(T)
$      -0.061538012*T**2+6.061728E-06*T**3-10325075*T**(-1);
$     1535.00  Y  -3485.133+182.116258*T-37.1539*T*LN(T);
$     3600.00  N !
$
$ GE
$
$ BCT_A5 and RHOMBOHEDRAL_A7 added in unary 4.1
$ CUB_A13 from 14Ber1 not included in unary database
$
 PAR  G(DIAMOND_A4,GE),,                +GHSERGE;                3200 N 91Din !
 PAR  G(FCC_A1,GE:VA),,                 +GHSERGE+36000-22.3*T;   3200 N 91Din !
 PAR  G(BCC_A2,GE:VA),,                 +GHSERGE+34100-23.5*T;   3200 N 91Din !
 PAR  G(HCP_A3,GE:VA),,                 +GHSERGE+35000-21.5*T;   3200 N 91Din !
 PAR  G(BCT_A5,GE),,                    +GHSERGE+28800-16.5*T;   3600 N 99SGUN !
 PAR  G(RHOMBOHEDRAL_A7,GE),,           +GHSERGE+29800-16.5*T;   3600 N 99SGUN !
$PAR  G(CUB_A13,GE:VA),,                +GHSERGE+35000-23*T;     3200 N 14Ber1 !
 PAR  G(LIQUID,GE),,                    +GLIQGE;                 3200 N 91Din !
$
 FUNCTION GHSERGE   298.15  -9486.153+165.635573*T-29.5337682*T*LN(T)
       +0.005568297*T**2-1.513694E-06*T**3+163298*T**(-1);
       900.00  Y  -5689.239+102.86087*T-19.8536239*T*LN(T)-0.003672527*T**2;
      1211.40  Y  -9548.204+156.708024*T-27.6144*T*LN(T)-8.59809E+28*T**(-9);
      3200.00  N !
 FUNCTION GLIQGE    298.15  +37141.489-30.687043*T+GHSERGE+8.56632E-21*T**7;
      1211.40  Y  +27243.473+126.324186*T-27.6144*T*LN(T);
      3200.00  N !
$
$ H
$
$ H is not included in unary
$
$PAR  G(LIQUID,H),,                     +GHSERHH
$            +20946.25+35.31*T;,,                                     N 99Zen !
 PAR  G(LIQUID,H),,                     +GHSERHH
             +8035+25*T+2*T*LN(T);,,                                  N 04Qiu !
$
 PAR  G(H2GAS,H2),,                     +GHSERH2+RTLNP;,,             N 97SUB !
$
 PAR  G(GAS,H),,                        +F10383T+RTLNP;,,             N 97SUB !
 PAR  G(GAS,H2),,                       +GHSERH2+RTLNP;,,             N 97SUB !
$
$ H(g)
 FUNCTION F10383T   298.15  +211801.621+24.4989821*T-20.78611*T*LN(T);
      6000.00  N !
$ H2(g)
 FUNCTION GHSERH2   298.15  -9522.9741+78.5273879*T-31.35707*T*LN(T)
       +0.0027589925*T**2-7.46390667E-07*T**3+56582.3*T**(-1);
      1000.00  Y  +180.108664-15.6128256*T-17.84857*T*LN(T)
       -0.00584168*T**2+3.14618667E-07*T**3-1280036*T**(-1);
      2100.00  Y  -18840.1663+92.3120255*T-32.05082*T*LN(T)
       -0.0010728235*T**2+1.14281783E-08*T**3+3561002.5*T**(-1);
      6000.00  N !
 FUNCTION GHSERHH   298.15  +0.5*GHSERH2;                              6000 N !
$
$ HF
$
$ HCP_A3 and BCC_A2 modified in unary 5.0
$ (upper T interval added + trailing decimals added)
$
$ CBCC_A12 from 24Bro not included in unary
$ CUB_A13 from 12Zho not included in unary
$
 PAR  G(HCP_A3,HF:VA),,                 +GHSERHF;                3001 N 91Din !
 PAR  G(BCC_A2,HF:VA),,                 +GBCCHF;                 3001 N 91Din !
 PAR  G(FCC_A1,HF:VA),,                 +GHSERHF+10000-2.2*T;    3001 N 91Din !
$PAR  G(CBCC_A12,HF:VA),,               +GHSERHF+10000;          3001 N 24Bro !
$PAR  G(CUB_A13,HF:VA),,                +GHSERHF+7531.2;         3001 N 12Zho !
 PAR  G(LIQUID,HF),,                    +GLIQHF;                 3001 N 91Din !
$
 FUNCTION GHSERHF   298.15  -6987.297+110.744026*T-22.7075*T*LN(T)
       -0.004146145*T**2-4.77E-10*T**3-22590*T**(-1);
      2506.00  Y  -1446776.329+6193.609991*T-787.5363829*T*LN(T)
       +0.1735215*T**2-7.575759E-06*T**3+5.01742495E+08*T**(-1);
      3000.00  Y  -34274.698+277.882368*T-44*T*LN(T);
      3001.00  N !
 FUNCTION GBCCHF    298.15  +5370.703+103.836026*T-22.8995*T*LN(T)
       -0.004206605*T**2+8.71923E-07*T**3-22590*T**(-1)-1.446E-10*T**4;
      2506.00  Y  +1912456.771-8624.20573*T+1087.6141247*T*LN(T)
       -0.286857065*T**2+1.3427829E-05*T**3-6.10085091E+08*T**(-1);
      3000.00  Y  -32498.178+276.723247*T-44*T*LN(T);
      3001.00  N !
 FUNCTION GLIQHF    298.15  +27402.256-10.953093*T+GHSERHF;
      1000.00  Y  +49731.499-149.91739*T+12.116812*T*LN(T)
       -0.021262021*T**2+1.376466E-06*T**3-4449699*T**(-1);
      2506.00  Y  -4247.217+265.470523*T-44*T*LN(T);
      3001.00  N !
$
$ HG
$
$ HCP_A3 and TETRAGONAL_A6 added in unary 4.1
$ FCC_A1 added in unary 5.0
$
$ FCC_A1 and GAMMA_PU from 98Han2 and 09Gie not included in unary
$ FCC_A1, BCC_A2 and HCP_A3 from 06Gie are not included in unary
$ The value for HCP_A3 from 06Gie is not acceptable
$ FCC_A1 from 12Liu1 not included in unary
$
 PAR  G(LIQUID,HG)              200.00  +GHSERHG;                2000 N 91Din !
 PAR  G(RHOMBO_A10,HG)          200.00  +GRHOHG;                 2000 N 91Din !
 PAR  G(FCC_A1,HG:VA)           200.00  +GHSERHG+5+8.368*T;      2000 N 02Mai1 !
$PAR  G(FCC_A1,HG:VA)           200.00  +GHSERHG-2000+10.5*T;    2000 N 98Han2 !
$PAR  G(FCC_A1,HG:VA)           200.00  +GHSERHG
$            +1607.94+0.682*T;                                   2000 N 06Gie !
$PAR  G(FCC_A1,HG:VA)           200.00  +GHSERHG
$            +5439.268-11.736*T;                                 2000 N 09Gie !
$PAR  G(FCC_A1,HG:VA)           200.00  +GRHOHG+1000;            2000 N 12Liu1 !
$PAR  G(BCC_A2,HG:VA)           200.00  +GHSERHG
$            +3276+14.071*T;                                     2000 N 06Gie !
 PAR  G(HCP_A3,HG:VA)           200.00  +GRHOHG+200+0.7*T;       2000 N 95Yan !
$PAR  G(HCP_A3,HG:VA)           200.00  +GHSERHG
$            +31382.08+11.807*T;                                 2000 N 06Gie !
 PAR  G(TETRAGONAL_A6,HG)       200.00  +GRHOHG
             +208.68+1.765592*T;                                 2000 N 95Yan !
$PAR  G(GAMMA_PU,HG)            200.00  +GRHOHG+115-0.006*T;     2000 N 98Han2 !
$PAR  G(GAMMA_PU,HG)            200.00  +GHSERHG+4258.238;       2000 N 09Gie !
$
 FUNCTION GHSERHG   200.00  +82356.855-3348.19466*T+618.193308*T*LN(T)
       -2.0282337*T**2+0.00118398213*T**3-2366612*T**(-1);
       234.32  Y  -8961.207+135.232291*T-32.257*T*LN(T)
       +0.0097977*T**2-3.20695E-06*T**3+6670*T**(-1);
       400.00  Y  -7970.627+112.33345*T-28.414*T*LN(T)
       +0.00318535*T**2-1.077802E-06*T**3-41095*T**(-1);
       700.00  Y  -7161.338+90.797305*T-24.87*T*LN(T)
       -0.00166775*T**2+8.737E-09*T**3-27495*T**(-1);
      2000.00  N !
 FUNCTION GRHOHG    200.00  -10668.401+123.274598*T-28.847*T*LN(T)
       +0.01699705*T**2-2.4555667E-05*T**3+13330*T**(-1);
       234.32  Y  -11425.394+135.928158*T-30.2091*T*LN(T)
       +0.00107555*T**2-2.28298E-07*T**3+35545*T**(-1);
      2000.00  N !
$
$ HO
$
$ BCC_A2 and LIQUID revised in unary 4.4
$ HCP_A3 modified in unary 5.0
$ (upper T interval added + trailing decimals added)
$
$ FCC_A1 from 03Cac1, 04Wan, 09Wan1 and 09Wan7 not included in unary;
$ 03Cac1 to be preferred
$ CBCC_A12 and CUB_A13 not included in unary
$
 PAR  G(HCP_A3,HO:VA),,                 +GHSERHO;                3000 N 91Din !
$PAR  G(FCC_A1,HO:VA),,                 +GHSERHO
$            +2000-0.831451*T;                                   3000 N 03Cac1 !
$PAR  G(FCC_A1,HO:VA),,                 +GHSERHO+5000;           3000 N 09Wan1 !
$PAR  G(FCC_A1,HO:VA),,                 +GHSERHO+4000;           3000 N 09Wan7 !
$PAR  G(FCC_A1,HO:VA),,                 +GHSERHO+1180;           3000 N 04Wan !
 PAR  G(BCC_A2,HO:VA),,                 +GHSERHO
             +4380-2.494353*T;                                   3000 N 00Nor1 !
$PAR  G(CBCC_A12,HO:VA),,               +GHSERHO+5000;           3000 N 09Wan1 !
$PAR  G(CUB_A13,HO:VA),,                +GHSERHO+8000;           3000 N 09Wan1 !
 PAR  G(LIQUID,HO),,                    +GLIQHO;                 3000 N 00Nor1 !
$
 FUNCTION GHSERHO   298.15  -7612.429+86.593171*T-23.4879*T*LN(T)
       -0.00827315*T**2+2.375467E-06*T**3;
       600.00  Y  -10917.688+182.475691*T-39.6932*T*LN(T)
       +0.01820065*T**2-4.829733E-06*T**3;
       900.00  Y  +46646.188-421.474473*T+48.0595*T*LN(T)
       -0.0424634*T**2+3.233133E-06*T**3-7185900*T**(-1);
      1200.00  Y  +27786.061-156.162846*T+8.28608*T*LN(T)
       -0.01082725*T**2-1.112352E-06*T**3-6183850*T**(-1);
      1703.00  Y  -825364.662+4248.379056*T-558.9506818*T*LN(T)
       +0.139111904*T**2-6.824652E-06*T**3+2.19952973E+08*T**(-1);
      3000.00  Y  -17149.229+235.898104*T-43.932*T*LN(T);
      3001.00  N !
$ Function below from 91Din
$FUNCTION GBCCHO    298.15  +3731.229-2.060317*T+GHSERHO;  
$     1000.00  Y  +185512.056-1635.74067*T+218.937249*T*LN(T)
$      -0.13516576*T**2+1.2168911E-05*T**3-26729747*T**(-1);
$     1703.00  Y  -28867.901+272.946988*T-48.116*T*LN(T);
$     1745.00  Y  -152754.148+939.764197*T-134.793064*T*LN(T)
$      +0.025544089*T**2-1.287517E-06*T**3+32050889*T**(-1);
$     3000.00  N !
 FUNCTION GLIQHO    298.15  +17383.4216-9.992194*T+GHSERHO;
      1000.00  Y  +124827.5326-994.683024*T+127.9577778*T*LN(T)
       -0.088196514*T**2+8.008222E-6*T**3-15727191*T**(-1);  
      1703.00  Y  -9688.5314+230.793918*T-43.932*T*LN(T);  
      3001.00  N !
$ Function below from 91Din
$FUNCTION GLIQHO    298.15  +17262.172-9.992194*T+GHSERHO;  
$     1000.00  Y  +124706.283-994.683024*T+127.957778*T*LN(T)
$      -0.088196514*T**2+8.008222E-06*T**3-15727191*T**(-1);
$     1703.00  Y  -9809.781+230.793918*T-43.932*T*LN(T);
$     3000.00  N !
$
$ IN
$
$ FCC_A1 and TET_ALPHA1 revised in unary 4.1
$ BCT_A5 and RHOMBOHEDRAL_A7 added in unary 4.1
$ TET_ALPHA1 revised in unary 5.0 (using the value from 99Ans)
$ DHCP added in unary 5.0
$ DIAMOND_A4 from 89Che2 not included in unary
$
$ BCT_A5 and TET_ALPHA1_A6 from 96Lee and 98Kor not included un unary
$ GAMMA_PU and RHOMBO_A10 from 98Han2 and 09Gie not included in unary
$ CBCC_A12 and CUB_A13 from 15Wan2 not included in unary
$
$ There is quite a bit of confusion about TET_ALPHA1_A6. The structure is
$ the same as In (TETRAGONAL_A6), but with a different (presumably) c/a ratio.
$ TET_ALPHA1_A6 is present in Bi-In, In-Pb and In-Sn (possibly more). Between
$ the TETRAGONAL_A6 (In-ss) and TET_ALPHA1_A6 there is a narrow two-phase
$ region. In each system a different G(TET_ALPHA1_A6,IN) lattice stability
$ was used.
$ In 91Din a value from an unpublished revision of the Bi-In system by
$ P.-Y. Chevalier 1990 is included. In SGTE Unary V 4.4 a value from 98Boa
$ for the In-Pb system is included. 98Boa treated the TET_ALPHA1_A6
$ phase in Bi-In and In-Pb as two different phases and used the lattice
$ stability from 88Che0 for the Bi-In branch of this phase. Finally, SGTE
$ unary V 5.0 uses a value from an unpublished evaluation by 99Ans of the
$ In-Sn system. Due to the close proximity of the TETRAGONAL_A6 and
$ TET_ALPHA1_A6 phases in these systems, any change of lattice stability
$ will cause a distortion of the phase diagram and require reoptimisation.
$
$ The DHCP phase is labelled D0_24 in 03Liu2 and alpha-prime in 92Ans. The
$ phase is present between the fcc and hcp phases in the Au-Sn and Au-In
$ systems.
$
 PAR  G(TETRAGONAL_A6,IN),,             +GHSERIN;                3800 N 91Din !
 PAR  G(FCC_A1,IN:VA),,                 +GHSERIN+162.061;        3800 N 98Boa !
$PAR  G(FCC_A1,IN:VA),,                 +GHSERIN+123-0.1988*T;   3800 N 91Din !
 PAR  G(BCC_A2,IN:VA),,                 +GHSERIN+800-0.8*T;      3800 N 91Din !
 PAR  G(HCP_A3,IN:VA),,                 +GHSERIN+533-0.6868*T;   3800 N 91Din !
 PAR  G(DHCP,IN),,                      +GHSERIN+520-0.384*T;    3800 N 92Ans2 !
$PAR  G(DIAMOND_A4,IN),,                +GHSERIN+4184;           3800 N 89Che2 !
 PAR  G(TET_ALPHA1_A6,IN),,             +GHSERIN+123-0.1988*T;   3800 N 99Ans !
$PAR  G(TET_ALPHA1_A6,IN),,             +GHSERIN+0.31*T;         3800 N 98Boa !
$PAR  G(TET_ALPHA1_A6,IN),,             +GHSERIN+167.2-0.165*T;  3800 N 98Kor !
$PAR  G(TET_ALPHA1_A6,IN),,             +GHSERIN;                3800 N 96Lee2 !
$PAR  G(TET_ALPHA1_A6,IN),,             +GHSERIN+193-0.16479*T;  3800 N 91Din !
$PAR  G(TET_ALPHA1_A6,IN),,             +GHSERIN-33+0.16*T;      3800 N 88Che0 !
$PAR  G(TET_ALPHA1_A6,IN),,             +GHSERIN;                3800 N 02Cui !
 PAR  G(BCT_A5,IN),,                    +GHSERIN
             +5040.87-3.33969*T;                                 3800 N 99Ans !
$PAR  G(BCT_A5,IN),,                    +GHSERIN+1251;           3800 N 98Kor !
$PAR  G(BCT_A5,IN),,                    +GHSERIN+2092;,,         3800 N 96Lee2 !
 PAR  G(RHOMBOHEDRAL_A7,IN),,           +GHSERIN+4184;           3800 N 88Che0 !
$PAR  G(RHOMBO_A10,IN),,                +GHSERIN+932-1.057*T;    3800 N 98Han2 !
$PAR  G(RHOMBO_A10,IN),,                +GHSERIN+800;            3800 N 09Gie !
$PAR  G(GAMMA_PU,IN),,                  +GHSERIN+2514+2.163*T;   3800 N 98Han2 !
$PAR  G(GAMMA_PU,IN),,                  +GHSERIN+900;            3800 N 09Gie !
$PAR  G(CBCC_A12,IN:VA),,               +GHSERIN+1323-0.1988*T;  3800 N 15Wan2 !
$PAR  G(CUB_A13,IN:VA),,                +GHSERIN+2523-0.1988*T;  3800 N 15Wan2 !
 PAR  G(LIQUID,IN),,                    +GLIQIN;                 3800 N 91Din !
$
 FUNCTION GHSERIN   298.15  -6978.89+92.338115*T-21.8386*T*LN(T)
       -0.00572566*T**2-2.120321E-06*T**3-22906*T**(-1);
       429.75  Y  -7033.516+124.476588*T-27.4562*T*LN(T)
       +5.4607E-04*T**2-8.367E-08*T**3-211708*T**(-1)+3.53116E+22*T**(-9);
      3800.00  N !
 FUNCTION GLIQIN    298.15  +3282.092-7.63686*T+GHSERIN-5.59058E-20*T**7;
       429.75  Y  +3283.706-7.640804*T+GHSERIN-3.53116E+22*T**(-9);
      3800.00  N !
$
$ IR
$
 PAR  G(FCC_A1,IR:VA),,                 +GHSERIR;                4000 N 91Din !
 PAR  G(BCC_A2,IR:VA),,                 +GHSERIR+32000-6.9*T;    4000 N 91Din !
 PAR  G(HCP_A3,IR:VA),,                 +GHSERIR+4000-0.6*T;     4000 N 91Din !
 PAR  G(LIQUID,IR),,                    +GLIQIR;                 4000 N 91Din !
$
 FUNCTION GHSERIR   298.15  -6936.288+118.780119*T-22.7944*T*LN(T)
       -0.003091976*T**2-20083*T**(-1);
      1215.00  Y  -8123.73+140.066697*T-26.085*T*LN(T)-4.7969E-07*T**3;
      2719.00  Y  +290529.037-1258.35297*T+152.498874*T*LN(T)
       -0.047176402*T**2+1.844977E-06*T**3-92987250*T**(-1);
      4000.00  N !
 FUNCTION GLIQIR    298.15  +23455.244-6.312059*T+GHSERIR;
      1000.00  Y  +102217.789-587.632815*T+73.9517579*T*LN(T)
       -0.04638802*T**2+2.761831E-06*T**3-13382612*T**(-1);
      2719.00  Y  -38347.217+411.234043*T-59.418*T*LN(T);
      4000.00  N !
$
$ K
$
 PAR  G(BCC_A2,K:VA)            200.00  +GHSERKK;                2200 N 91Din !
 PAR  G(FCC_A1,K:VA)            200.00  +GHSERKK+50+1.3*T;       2200 N 91Din !
 PAR  G(HCP_A3,K:VA)            200.00  +GHSERKK+50+2*T;         2200 N 91Din !
 PAR  G(LIQUID,K)               200.00  +GLIQKK;                 2200 N 91Din !
$
 FUNCTION GHSERKK   200.00  -16112.929+389.624197*T-77.0571464*T*LN(T)
       +0.146211135*T**2-8.4949147E-05*T**3+243385*T**(-1);
       336.53  Y  -11122.441+192.586544*T-39.2885968*T*LN(T)
       +0.012167386*T**2-2.64387E-06*T**3+43251*T**(-1)+1.19223E+22*T**(-9);
      2200.00  N !
 FUNCTION GLIQKK    200.00  +2318.096-6.886859*T+GHSERKK-9.44E-19*T**7;
       336.53  Y  +2323.019-6.902217*T+GHSERKK-1.19223E+22*T**(-9);
      2200.00  N !
$
$ LA
$
$ HCP_A3 from 04Guo, 10Guo, 11Ber3, 11Jin, 12Bu, 16Mat and 24Liu not included
$ in unary; 10Guo, 11Ber3 or possibly 11Jin, 12Bu or 16Mat to be preferred
$ TETRAGONAL_A6 from 14Liu not included in unary
$ HEXAGONAL_A8 from 18Hu2 not included in unary
$ CBCC_A12 and CUB_A13 from 06Slu not included in unary
$
 PAR  G(DHCP,LA),,                      +GHSERLA;                4000 N 91Din !
 PAR  G(FCC_A1,LA:VA),,                 +GFCCLA;                 4000 N 91Din !
 PAR  G(BCC_A2,LA:VA),,                 +GBCCLA;                 4000 N 91Din !
$PAR  G(HCP_A3,LA:VA),,                 +GHSERLA+5000;           4000 N 04Guo !
$PAR  G(HCP_A3,LA:VA),,                 +GHSERLA+303.4;          4000 N 10Guo1 !
$PAR  G(HCP_A3,LA:VA),,                 +GHSERLA+300;            4000 N 11Ber3 !
$PAR  G(HCP_A3,LA:VA),,                 +GHSERLA+2500;           4000 N 11Jin !
$PAR  G(HCP_A3,LA:VA),,                 +GHSERLA+2756.9;         4000 N 12Bu !
$PAR  G(HCP_A3,LA:VA),,                 +GHSERLA+2509;           4000 N 16Mat !
$PAR  G(HCP_A3,LA:VA),,                 +GHSERLA+15000;          4000 N 24Liu !
$PAR  G(TETRAGONAL_A6,LA),,             +GHSERLA+5000;           4000 N 14Liu !
$PAR  G(HEXAGONAL_A8,LA),,              +GHSERLA+2826;           4000 N 18Hu2 !
$PAR  G(CBCC_A12,LA:VA),,               +GFCCLA+9800;            4000 N 06Slu !
$PAR  G(CUB_A13,LA:VA),,                +GFCCLA+8500;            4000 N 06Slu !
 PAR  G(LIQUID,LA),,                    +GLIQLA;                 4000 N 91Din !
$
 FUNCTION GHSERLA   298.15  -7968.403+120.284604*T-26.34*T*LN(T)
       -0.001295165*T**2;
       550.00  Y  -3381.413+59.06113*T-17.1659411*T*LN(T)
       -0.008371705*T**2+6.8932E-07*T**3-399448*T**(-1);
      2000.00  Y  -15608.882+181.390071*T-34.3088*T*LN(T);
      4000.00  N !
 FUNCTION GFCCLA    298.15  -6109.797+89.878761*T-21.7919*T*LN(T)
       -0.004045175*T**2-5.25865E-07*T**3;
      1134.00  Y  -124598.976+955.878375*T-139.346741*T*LN(T)
       +0.042032405*T**2-3.066199E-06*T**3+20994153*T**(-1);
      2000.00  Y  +3009.496-2.846081*T+GHSERLA;
      4000.00  N !
 FUNCTION GBCCLA    298.15  -3952.161+88.072353*T-21.7919*T*LN(T)
       -0.004045175*T**2-5.25865E-07*T**3;
       800.00  Y  +321682.673-3565.08252*T+513.440708*T*LN(T)
       -0.387295093*T**2+4.9547989E-05*T**3-36581228*T**(-1);
      1134.00  Y  -16377.894+218.492988*T-39.5388*T*LN(T);
      1193.00  Y  -136609.91+1123.34397*T-163.413074*T*LN(T)
       +0.053968535*T**2-4.056395E-06*T**3+21167204*T**(-1);
      2000.00  Y  +7402.894-6.553756*T+GHSERLA;
      4000.00  N !
 FUNCTION GLIQLA    298.15  +5332.653+18.23012*T-11.0188191*T*LN(T)
       -0.020171603*T**2+2.93775E-06*T**3-133541*T**(-1);
      1134.00  Y  -3942.004+171.018431*T-34.3088*T*LN(T);
      4000.00  N !
$
$ LI
$
$ TETRAGONAL_A6 from 20Zho and 22Gie not included in unary
$ CBCC_A12 and CUB_A13 from 18Lon not included in unary
$
 PAR  G(BCC_A2,LI:VA)           200.00  +GHSERLI;                3000 N 91Din !
 PAR  G(FCC_A1,LI:VA)           200.00  +GHSERLI-108+1.3*T;      3000 N 91Din !
 PAR  G(HCP_A3,LI:VA)           200.00  +GHSERLI-154+2*T;        3000 N 91Din !
$PAR  G(TETRAGONAL_A6,LI)       200.00  +GHSERLI+523.77;         3000 N 20Zho !
$PAR  G(TETRAGONAL_A6,LI)       200.00  +GHSERLI+96.4;           3000 N 22Gie !
$PAR  G(CBCC_A12,LI:VA)         200.00  +GHSERLI+5000;           3000 N 18Lon !
$PAR  G(CUB_A13,LI:VA)          200.00  +GHSERLI+5000;           3000 N 18Lon !
 PAR  G(LIQUID,LI)              200.00  +GLIQLI;                 3000 N 91Din !
$
 FUNCTION GHSERLI   200.00  -10583.817+217.637482*T-38.940488*T*LN(T)
       +0.035466931*T**2-1.9869816E-05*T**3+159994*T**(-1);
       453.60  Y  -559579.123+10547.8799*T-1702.88865*T*LN(T)
       +2.25832944*T**2-5.71066077E-04*T**3+33885874*T**(-1);
       500.00  Y  -9062.994+179.278285*T-31.2283718*T*LN(T)
       +0.002633221*T**2-4.38058E-07*T**3-102387*T**(-1);
      3000.00  N !
 FUNCTION GLIQLI    200.00  +2700.205-5.795621*T+GHSERLI;
       250.00  Y  +12015.027-362.187078*T+61.6104424*T*LN(T)
       -0.182426463*T**2+6.3955671E-05*T**3-559968*T**(-1);
       453.60  Y  -6057.31+172.652183*T-31.2283718*T*LN(T)
       +0.002633221*T**2-4.38058E-07*T**3-102387*T**(-1);
       500.00  Y  +3005.684-6.626102*T+GHSERLI;
      3000.00  N !
$
$ LU
$
$ FCC_A1 from 13Wan2 not in unary
$ FCC_A1 from 18Shi not in unary and not acceptable
$
 PAR  G(HCP_A3,LU:VA),,                 +GHSERLU;                3700 N 91Din !
$PAR  G(FCC_A1,LU:VA),,                 +GHSERLU+5000;           3700 N 13Wan2 !
$PAR  G(FCC_A1,LU:VA),,                 +GHSERLU+75657;          3700 N 18Shi !
 PAR  G(LIQUID,LU),,                    +GLIQLU;                 3700 N 91Din !
$
 FUNCTION GHSERLU   298.15  -8788.329+146.536283*T-29.812*T*LN(T)
       +0.00519165*T**2-1.790717E-06*T**3+39723*T**(-1);
       700.00  Y  -9043.057+142.327643*T-29.0095*T*LN(T)
       +0.00371416*T**2-1.50147E-06*T**3+141549*T**(-1);
      1700.00  Y  +6940.092-46.91844*T-1.83986*T*LN(T)-0.0119001*T**2;
      1936.00  Y  -404023.691+1829.37943*T-239.019502*T*LN(T)
       +0.041800748*T**2-1.661174E-06*T**3+1.24825465E+08*T**(-1);
      3700.00  N !
 FUNCTION GLIQLU    298.15  +12772.12-4.998883*T+GHSERLU;
       600.00  Y  +30389.863-198.378793*T+20.9392663*T*LN(T)
       -0.034238743*T**2+2.890636E-06*T**3-2398650*T**(-1);
      1936.00  Y  -18994.687+292.091104*T-47.9068*T*LN(T);
      3700.00  N !
$
$ MG
$
$ DHCP from 04Guo (included in SGSOL 5.0; this value is not particularly good)
$ not included in unary
$ DHCP from 05Gor, 05Guo, 08Guo2 and 11Ber3 not included in unary
$ DIAMOND_A4 from 16Lia not included in unary
$ TETRAGONAL_A6, ALPHA_PU, BETA_PU and GAMMA_PU from 09Wan not in unary
$ RHOMB_C19 from 10Guo not included in unary
$
 PAR  G(HCP_A3,MG:VA),,                 +GHSERMG;                3000 N 91Din !
 PAR  G(FCC_A1,MG:VA),,                 +GHSERMG+2600-0.9*T;     3000 N 91Din !
 PAR  G(BCC_A2,MG:VA),,                 +GHSERMG+3100-2.1*T;     3000 N 91Din !
$PAR  G(DHCP,MG),,                      +GHSERMG+5000;           3000 N 04Guo !
$PAR  G(DHCP,MG),,                      +GHSERMG+1000;           3000 N 05Gor !
$PAR  G(DHCP,MG),,                      +GHSERMG+3000;           3000 N 05Guo !
$PAR  G(DHCP,MG),,                      +GHSERMG+303.4;          3000 N 08Guo2 !
$PAR  G(DHCP,MG),,                      +GHSERMG+300;            3000 N 11Ber3 !
$PAR  G(DIAMOND_A4,MG),,                +GHSERMG+74780;          3000 N 16Lia !
$PAR  G(TETRAGONAL_A6,MG),,             +GHSERMG+1000;           3000 N 09Wan6 !
 PAR  G(CBCC_A12,MG:VA),,               +GHSERMG
             +4602.4-3.011*T;                                    3000 N 91Din !
 PAR  G(CUB_A13,MG:VA),,                +GHSERMG+5000-3*T;       3000 N 91Din !
