Repository: orchid-calphad/orchid-project.org

# orchid-project.org

Website and released data of **ORCHID** (Open Repository for CALPHAD Hypotheses, Intelligence, and Discovery),
served by GitHub Pages at https://orchid-project.org. Releases are archived on Zenodo (one DOI per version).

- `index.html`, `catalog/`, `best-practices.html` — static, self-contained pages (generated in the ORCHID tooling).
- `data/` — released data: catalog, redistributable TDB files, convex hulls. Licences: `data/LICENSES.md`, `data/NOTICE.md`.
- `llms.txt`, `data/croissant.json`, `CITATION.cff`, `.zenodo.json` — machine-readable metadata.

Only data with clear redistribution rights are published.

File: data/databases/sgte-binary/unary50_bengt.tdb (part 3 of 5)
$
$PAR  G(RHOMB_C19,MG),,                 +GHSERMG+5000;           3000 N 10Guo !
$PAR  G(ALPHA_PU,MG),,                  +GHSERMG+5000;           3000 N 09Wan6 !
$PAR  G(BETA_PU,MG),,                   +GHSERMG+25000;          3000 N 09Wan6 !
$PAR  G(GAMMA_PU,MG),,                  +GHSERMG+5000;           3000 N 09Wan6 !
 PAR  G(LIQUID,MG),,                    +GLIQMG;                 3000 N 91Din !
$
 FUNCTION GHSERMG   298.15  -8367.34+143.675547*T-26.1849782*T*LN(T)
       +4.858E-04*T**2-1.393669E-06*T**3+78950*T**(-1);
       923.00  Y  -14130.185+204.716215*T-34.3088*T*LN(T)+1.038192E+28*T**(-9);
      3000.00  N !
 FUNCTION GLIQMG    298.15  +8202.243-8.83693*T+GHSERMG-8.0176E-20*T**7;
       923.00  Y  -5439.869+195.324057*T-34.3088*T*LN(T);
      3000.00  N !
$
$ MN
$
$ DHCP from 09Wan4 not included in unary (this is not a good value)
$ DIAMOND_A4 from 14Ber2 not included in unary (and also quite improbable)
$ RHOMB_C19 from 09Wan not included in unary
$ TETRAGONAL_U from 08Liu not included in unary
$
 PAR  G(CBCC_A12,MN:VA),,               +GHSERMN;                2000 N 91Din !
 PAR  TC(CBCC_A12,MN:VA),,               -285.00;                2000 N 91Din !
 PAR  BM(CBCC_A12,MN:VA),,                 -0.66;                2000 N 91Din !
 PAR  G(CUB_A13,MN:VA),,                +GCUBMN;                 2000 N 91Din !
 PAR  G(FCC_A1,MN:VA),,                 +GFCCMN;                 2000 N 91Din !
 PAR  TC(FCC_A1,MN:VA),,                -1620.00;                2000 N 91Din !
 PAR  BM(FCC_A1,MN:VA),,                   -1.86;                2000 N 91Din !
 PAR  G(BCC_A2,MN:VA),,                 +GBCCMN;                 2000 N 91Din !
 PAR  TC(BCC_A2,MN:VA),,                 -580.00;                2000 N 91Din !
 PAR  BM(BCC_A2,MN:VA),,                   -0.27;                2000 N 91Din !
 PAR  G(HCP_A3,MN:VA),,                 +GHCPMN;                 2000 N 91Din !
 PAR  TC(HCP_A3,MN:VA),,                -1620.00;                2000 N 91Din !
 PAR  BM(HCP_A3,MN:VA),,                   -1.86;                2000 N 91Din !
$PAR  G(DHCP,MN),,                      +GHSERMN+10000;          2100 N 09Wan4 !
$PAR  G(DIAMOND_A4,MN),,                +GHSERMN+1000;           2000 N 14Ber2 !
$PAR  G(RHOMB_C19,MN),,                 +GHSERMN+1000;           2100 N 09Wan1 !
$PAR  G(TETRAGONAL_U,MN),,              +GHSERMN+25000;          2000 N 08Liu !
 PAR  G(LIQUID,MN),,                    +GLIQMN;                 2000 N 91Din !
$
 FUNCTION GHSERMN   298.15  -8115.28+130.059*T-23.4582*T*LN(T)
       -0.00734768*T**2+69827*T**(-1);
      1519.00  Y  -28733.41+312.2648*T-48*T*LN(T)+1.656847E+30*T**(-9);
      2000.00  N !
 FUNCTION GCUBMN    298.15  -5800.4+135.995*T-24.8785*T*LN(T)
       -0.00583359*T**2+70269*T**(-1);
      1519.00  Y  +442.65-0.9715*T+GHSERMN+2.310723E+30*T**(-9);
      2000.00  N !
 FUNCTION GFCCMN    298.15  -3439.3+131.884*T-24.5177*T*LN(T)
       -0.006*T**2+69600*T**(-1);
      1519.00  Y  +2663.31-2.5984*T+GHSERMN+2.205113E+30*T**(-9);
      2000.00  N !
 FUNCTION GBCCMN    298.15  -3235.3+127.85*T-23.7*T*LN(T)
       -0.00744271*T**2+60000*T**(-1);
      1519.00  Y  +5544.58-4.5605*T+GHSERMN-3.91695E+29*T**(-9);
      2000.00  N !
 FUNCTION GHCPMN    298.15  -4439.3+133.007*T-24.5177*T*LN(T)
       -0.006*T**2+69600*T**(-1);
      1519.00  Y  +1663.31-1.4754*T+GHSERMN+2.205113E+30*T**(-9);
      2000.00  N !
 FUNCTION GLIQMN    298.15  +17859.91-12.6208*T+GHSERMN-4.41929E-21*T**7;
      1519.00  Y  -9993.9+299.036*T-48*T*LN(T);
      2000.00  N !
$
$ MO
$
$ CBCC_A12 and CUB_A13 from unknown source not included in unary
$ ORTHORHOMBIC_A20 and TETRAGONAL_U from 10Zha and 11Ber2 not included in unary
$ OMEGA_C32 from 16Yan and 18Hu1 not included in unary
$ BETA_RHOMBO_B from 16Wit not included in unary
$
 PAR  G(BCC_A2,MO:VA),,                 +GHSERMO;                5000 N 91Din !
 PAR  G(FCC_A1,MO:VA),,                 +GHSERMO+15200+0.63*T;   5000 N 91Din !
 PAR  G(HCP_A3,MO:VA),,                 +GHSERMO+11550;          5000 N 91Din !
$PAR  G(CBCC_A12,MO:VA),,               +GHSERMO+11087+2.7196*T;,,    N Null !
$PAR  G(CUB_A13,MO:VA),,                +GHSERMO+15899+0.6276*T;,,    N Null !
$PAR  G(ORTHORHOMBIC_A20,MO),,          +GHSERMO+21482.5454;     5000 N 10Zha !
$PAR  G(ORTHORHOMBIC_A20,MO),,          +GHSERMO+20000;          5000 N 11Ber2 !
$PAR  G(OMEGA_C32,MO),,                 +GHSERMO+13938;          5000 N 16Yan !
$PAR  G(OMEGA_C32,MO),,                 +GHSERMO+17867;          5000 N 18Hu1 !
$PAR  G(TETRAGONAL_U,MO),,              +GHSERMO+19751.2267;     5000 N 10Zha !
$PAR  G(TETRAGONAL_U,MO),,              +GHSERMO+18400;          5000 N 11Ber2 !
$PAR  G(BETA_RHOMBO_B,MO),,             +GHSERMO+5000;           5000 N 16Wit !
 PAR  G(LIQUID,MO),,                    +GLIQMO;                 5000 N 91Din !
$
 FUNCTION GHSERMO   298.15  -7746.302+131.9197*T-23.56414*T*LN(T)
       -0.003443396*T**2+5.66283E-07*T**3+65812*T**(-1)-1.30927E-10*T**4;
      2896.00  Y  -30556.41+283.559746*T-42.63829*T*LN(T)-4.849315E+33*T**(-9);
      5000.00  N !
 FUNCTION GLIQMO    298.15  +41831.347-14.694912*T+GHSERMO+4.24519E-22*T**7;
      2896.00  Y  +3538.963+271.6697*T-42.63829*T*LN(T);
      5000.00  N !
$
$ N
$
 PAR  G(GAS,N2),,                       +2*GHSERNN+RTLNP;,,           N 91Din !
 PAR  G(LIQUID,N),,                     +GHSERNN+29950+59.02*T;,,     N 91Din !
$
 FUNCTION GHSERNN   298.15  -3750.675-9.45425*T-12.7819*T*LN(T)
       -0.00176686*T**2+2.681E-09*T**3-32374*T**(-1);
       950.00  Y  -7358.85+17.2003*T-16.3699*T*LN(T)
       -6.5107E-04*T**2+3.0097E-08*T**3+563070*T**(-1);
      3350.00  Y  -16392.8+50.26*T-20.4695*T*LN(T)
       +2.39754E-04*T**2-8.333E-09*T**3+4596375*T**(-1);
      6000.00  N !
$
$ NA
$
$ TETRAGONAL_A6 from 13Wan3 not included in unary
$
 PAR  G(BCC_A2,NA:VA)           200.00  +GHSERNA;                2300 N 91Din !
 PAR  G(FCC_A1,NA:VA)           200.00  +GHSERNA-50+1.3*T;       2300 N 91Din !
 PAR  G(HCP_A3,NA:VA)           200.00  +GHSERNA-104+2*T;        2300 N 91Din !
$PAR  G(TETRAGONAL_A6,NA)       200.00  +GHSERNA+5000;           2300 N 13Wan3 !
 PAR  G(LIQUID,NA)              200.00  +GLIQNA;                 2300 N 91Din !
$
 FUNCTION GHSERNA   200.00  -11989.434+260.548732*T-51.0393608*T*LN(T)
       +0.072306633*T**2-4.3638283E-05*T**3+132154*T**(-1);
       370.87  Y  -11009.884+199.619999*T-38.1198801*T*LN(T)
       +0.009745854*T**2-1.70664E-06*T**3+34342*T**(-1)+1.65071E+23*T**(-9);
      2300.00  N !
 FUNCTION GLIQNA    200.00  +2581.02-6.95218*T+GHSERNA-2.76132E-18*T**7;
       370.87  Y  +2609.444-7.032656*T+GHSERNA-1.65071E+23*T**(-9);
      2300.00  N !
$
$ NB
$
$ DIAMOND_A4 from 11Gen not included in unary
$ RHOMBOHEDRAL_A7 from 22Li not included in unary
$ CBCC_A12 and CUB_A13 from 06Slu not included in unary
$ ORTHORHOMBIC_A20 and TETRAGONAL_U not included in unary
$ OMEGA_C32 from 01Zha, 16Yan and 18Hu1 not included in unary
$
 PAR  G(BCC_A2,NB:VA),,                 +GHSERNB;,,                   N 91Din !
 PAR  G(FCC_A1,NB:VA),,                 +GHSERNB+13500+1.7*T;,,       N 91Din !
 PAR  G(HCP_A3,NB:VA),,                 +GHSERNB+10000+2.4*T;,,       N 91Din !
$PAR  G(DIAMOND_A4,NB),,                +GHSERNB+3000;,,              N 11Gen !
$PAR  G(RHOMBOHEDRAL_A7,NB),,           +GHSERNB+57258.1+19.9863*T;,, N 22Li !
$PAR  G(CBCC_A12,NB:VA),,               +GHSERNB+17600;,,             N 06Slu !
$PAR  G(CUB_A13,NB:VA),,                +GHSERNB+22000;,,             N 06Slu !
$PAR  G(ORTHORHOMBIC_A20,NB),,          +GHSERNB+25000;,,             N 08Liu !
$PAR  G(ORTHORHOMBIC_A20,NB),,          +GHSERNB+22505.03;,,          N 16Duo !
$PAR  G(ORTHORHOMBIC_A20,NB),,          +GHSERNB+29705;,,             N 19Zho !
$PAR  G(OMEGA_C32,NB),,                 +GHSERNB+15000+2.4*T;,,       N 01Zha !
$PAR  G(OMEGA_C32,NB),,                 +GHSERNB+6878;,,              N 16Yan !
$PAR  G(OMEGA_C32,NB),,                 +GHSERNB+10664;,,             N 18Hu1 !
$PAR  G(TETRAGONAL_U,NB),,              +GHSERNB+15000;,,             N 08Liu !
$PAR  G(TETRAGONAL_U,NB),,              +GHSERNB+21241.93;,,          N 16Duo !
$PAR  G(TETRAGONAL_U,NB),,              +GHSERNB+28019;,,             N 19Zho !
 PAR  G(LIQUID,NB),,                    +GLIQNB;,,                    N 91Din !
$
 FUNCTION GHSERNB   298.15  -8519.353+142.045475*T-26.4711*T*LN(T)
       +2.03475E-04*T**2-3.5012E-07*T**3+93399*T**(-1);
      2750.00  Y  -37669.3+271.720843*T-41.77*T*LN(T)+1.528238E+32*T**(-9);
      6000.00  N !
 FUNCTION GLIQNB    298.15  +29781.555-10.816418*T+GHSERNB-3.06098E-23*T**7;
      2750.00  Y  -7499.398+260.756148*T-41.77*T*LN(T);
      6000.00  N !
$
$ ND
$
$ DHCP and LIQUID modified in unary 3.0 (upper/lower T interval added)
$ FCC_A1 added in unary 3.0
$ HCP_A3 added in unary 4.4
$
$ FCC_A1 from 16Che not included in unary (and not acceptable)
$ HCP_A3 from 06Guo2, 11Jin and 11Qi not included in unary
$ RHOMBOHEDRAL_A7 is not included in unary
$
 PAR  G(DHCP,ND),,                      +GHSERND;                1800 N 91Din !
 PAR  G(BCC_A2,ND:VA),,                 +GBCCND;                 1800 N 91Din !
 PAR  G(FCC_A1,ND:VA),,                 +GHSERND+500;            1800 N SGCOST !
$PAR  G(FCC_A1,ND:VA),,                 +GHSERND+20000;          1800 N 16Che !
 PAR  G(HCP_A3,ND:VA),,                 +GHSERND
             +1500-0.415725*T;                                   1800 N 00Nor2 !
$PAR  G(HCP_A3,ND:VA),,                 +GHSERND+5000;           1800 N 06Guo2 !
$PAR  G(HCP_A3,ND:VA),,                 +GHSERND+2500;           1800 N 11Jin !
$PAR  G(HCP_A3,ND:VA),,                 +GHSERND+303.4;          1800 N 11Qi !
$PAR  G(RHOMBOHEDRAL_A7,ND),,           +GHSERND+5000;           1800 N 10Wan !
 PAR  G(LIQUID,ND),,                    +GLIQND;                 1800 N 91Din !
$
$ The last temperature interval was not in the original function.
 FUNCTION GHSERND   298.15  -8402.93+111.10239*T-27.0858*T*LN(T)
       +5.56125E-04*T**2-2.6923E-06*T**3+34887*T**(-1);
       900.00  Y  -6984.083+83.662617*T-22.7536*T*LN(T)
       -0.00420402*T**2-1.802E-06*T**3;
      1128.00  Y  -225610.846+1673.04075*T-238.182873*T*LN(T)
       +0.078615997*T**2-6.048207E-06*T**3+38810350*T**(-1);
      1799.00  Y  -25742.331+276.257088*T-48.7854*T*LN(T);
      1800.00  N !
 FUNCTION GBCCND    298.15  +1437.295-0.546281*T+GHSERND;
       400.00  Y  +7312.2-153.033976*T+14.9956777*T*LN(T)
       -0.050479*T**2+7.287217E-06*T**3-831810*T**(-1);
      1128.00  Y  -18030.266+239.677322*T-44.5596*T*LN(T);
      1289.00  Y  +334513.017-2363.9199*T+311.409193*T*LN(T)
       -0.156030778*T**2+1.2408421E-05*T**3-64319604*T**(-1);
      1800.00  N !
$ The first temperature interval was not in the original function.
 FUNCTION GLIQND    298.15  +5051.743-1.585076*T+GHSERND;
       300.00  Y  +5350.01-86.593963*T+5.357301*T*LN(T)
       -0.046955463*T**2+6.860782E-06*T**3-374380*T**(-1);
      1128.00  Y  -16335.232+268.625903*T-48.7854*T*LN(T);
      1799.00  Y  +9407.099-7.631185*T+GHSERND;
      1800.00  N !
$
$ NI
$
$ FCC_A1 and LIQUID modified in unary 5.0 (slight change in upper T interval)
$ BCT_A5 added in unary 5.0
$
$ DHCP from 98Du not included in unary
$ DIAMOND_A4 from 23Wit not in unary
$ ORTHORHOMBIC_A20 and TETRAGONAL_U from 09Wan not included in unary.
$ FCC_A1 and BCC_A2 magnetic parameters from 11Xio not included in unary
$
 PAR  G(FCC_A1,NI:VA),,                 +GHSERNI;                3000 N 91Din !
$PAR  TC(FCC_A1,NI:VA),,                  633.00;                3000 N 91Din !
 PAR  TC(FCC_A1,NI:VA),,                  625.00;                3000 N 11Xio !
$PAR  BM(FCC_A1,NI:VA),,                    0.52;                3000 N 91Din !
 PAR  BM(FCC_A1,NI:VA),,                    0.62;                3000 N 11Xio !
 PAR  G(BCC_A2,NI:VA),,                 +GHSERNI
             +8715.084-3.556*T;                                  3000 N 91Din !
 PAR  TC(BCC_A2,NI:VA),,                  575.00;                3000 N 91Din !
$PAR  TC(BCC_A2,NI:VA),,                  456.00;                3000 N 11Xio !
 PAR  BM(BCC_A2,NI:VA),,                    0.85;                3000 N 91Din !
$PAR  BM(BCC_A2,NI:VA),,                    0.52;                3000 N 11Xio !
 PAR  G(HCP_A3,NI:VA),,                 +GHSERNI+1046+1.255*T;   3000 N 91Din !
 PAR  TC(HCP_A3,NI:VA),,                  633.00;                3000 N 91Din !
 PAR  BM(HCP_A3,NI:VA),,                    0.52;                3000 N 91Din !
 PAR  G(DHCP,NI),,                      +GHSERNI+5000;           3000 N 98Du !
$PAR  G(DIAMOND_A4,NI),,                +GHSERNI+30000;          3600 N 23Wit !
 PAR  G(BCT_A5,NI),,                    +GHSERNI+10023-4.556*T;  3000 N 99Gho2 !
 PAR  G(CBCC_A12,NI:VA),,               +GHSERNI+3556;           3000 N 91Din !
 PAR  G(CUB_A13,NI:VA),,                +GHSERNI+2092;           3000 N 91Din !
$PAR  G(ORTHORHOMBIC_A20,NI),,          +GHSERNI+2000;           3000 N 09Wan !
$PAR  G(TETRAGONAL_U,NI),,              +GHSERNI+5000;           3000 N 09Wan !
 PAR  G(LIQUID,NI),,                    +GLIQNI;                 3000 N 91Din !
$
 FUNCTION GHSERNI   298.15  -5179.159+117.854*T-22.096*T*LN(T)-0.0048407*T**2;
      1728.00  Y  -27840.62+279.134977*T-43.1*T*LN(T)+1.12754E+31*T**(-9);
      3000.00  N !
 FUNCTION GLIQNI    298.15  +16414.686-9.397*T+GHSERNI-3.82318E-21*T**7;
      1728.00  Y  -9549.817+268.597977*T-43.1*T*LN(T);
      3000.00  N !
$
$ NP
$
$
$ FCC_A1, HCP_A3, DHCP, TETRAGONAL_A6, ALPHA_PU, BETA_PU, GAMMA_PU,
$ ORTHORHOMBIC_A20 and TETRAGONAL_U from 10Kur2 not included in unary
$ HCP_A3 from 11Baj1 and 14Xio not in unary
$ ORTHORHOMBIC_A20 and TETRAGONAL_U from 18Xie not included in unary
$
 PAR  G(ORTHO_AC,NP),,                  +GHSERNP;                4000 N 91Din !
 PAR  G(TETRAG_AD,NP),,                 +GTETNP;                 4000 N 91Din !
 PAR  G(BCC_A2,NP:VA),,                 +GBCCNP;                 4000 N 91Din !
$PAR  G(FCC_A1,NP:VA),,                 +GBCCNP+5000;            4000 N 10Kur2 !
$PAR  G(HCP_A3,NP:VA),,                 +GBCCNP+5000;            4000 N 10Kur2 !
$PAR  G(HCP_A3,NP:VA),,                 +GHSERNP+70000;          4000 N 11Baj1 !
$PAR  G(HCP_A3,NP:VA),,                 +GHSERNP+19000;          4000 N 14Xio !
$PAR  G(DHCP,NP),,                      +GBCCNP+5000;            4000 N 10Kur2 !
$PAR  G(TETRAGONAL_A6,NP),,             +GBCCNP+5000;            4000 N 10Kur2 !
$PAR  G(ALPHA_PU,NP),,                  +GHSERNP+187.2;          4000 N 10Kur2 !
$PAR  G(BETA_PU,NP),,                   +GTETNP+80.8;            4000 N 10Kur2 !
$PAR  G(GAMMA_PU,NP),,                  +GTETNP+2000;            4000 N 10Kur2 !
$PAR  G(ORTHORHOMBIC_A20,NP),,          +GTETNP+792;             4000 N 10Kur2 !
$PAR  G(ORTHORHOMBIC_A20,NP),,          +GHSERNP+11178;          4000 N 18Xie !
$PAR  G(TETRAGONAL_U,NP),,              +GTETNP+792;             4000 N 10Kur2 !
$PAR  G(TETRAGONAL_U,NP),,              +GTETNP+13579;           4000 N 18Xie !
 PAR  G(LIQUID,NP),,                    +GLIQNP;                 4000 N 91Din !
$
 FUNCTION GHSERNP   298.15  +241.888-57.531347*T+4.0543*T*LN(T)
       -0.04127725*T**2-402857*T**(-1);
       553.00  Y  -57015.112+664.27337*T-102.523*T*LN(T)
       +0.0284592*T**2-2.483917E-06*T**3+4796910*T**(-1);
      1799.00  Y  -12092.736+255.780866*T-45.3964*T*LN(T);
      4000.00  N !
 FUNCTION GTETNP    298.15  -10157.32+183.829213*T-34.11*T*LN(T)
       -0.0161186*T**2+4.98465E-06*T**3+532825*T**(-1);
       555.00  Y  -7873.688+207.01896*T-39.33*T*LN(T);
       856.00  Y  +19027.98-46.64846*T-3.4265*T*LN(T)
       -0.01921045*T**2+1.52726E-06*T**3-3564640*T**(-1);
      1999.00  Y  -3978.084+0.926171*T+GHSERNP;
      4000.00  N !
 FUNCTION GBCCNP    298.15  -3224.664+174.911817*T-35.177*T*LN(T)
       -0.00251865*T**2+5.14743E-07*T**3+302225*T**(-1);
       856.00  Y  -2366.486+180.807719*T-36.401*T*LN(T);
       917.00  Y  +50882.281-297.324358*T+30.7734*T*LN(T)
       -0.0343483*T**2+2.707217E-06*T**3-7500100*T**(-1);
      1999.00  Y  -2786.95-1.007779*T+GHSERNP;
      4000.00  N !
 FUNCTION GLIQNP    298.15  -4627.18+160.024959*T-31.229*T*LN(T)
       -0.0163885*T**2+2.941883E-06*T**3+439915*T**(-1);
       917.00  Y  -7415.255+247.671446*T-45.3964*T*LN(T);
      4000.00  N !
$
$ O
$
$ GHSEROO modified in unary 3.0
$
$ FCC_A1, BCC_A2 and HCP_A3 from 18Lia not included in unary
$ DIAMOND_A4 from 92Hal not included in unary
$
 PAR  G(GAS,O2),,                       +2*GHSEROO+RTLNP;,,           N 91Din !
 PAR  G(LIQUID,O),,                     +GHSEROO-2648.9+31.44*T;,,    N 91Din !
 PAR  G(FCC_A1,O:VA),,                  +GHSEROO+30000;,,             N 91Din !
$PAR  G(FCC_A1,O:VA),,                  +GLIQOO+10000;,,              N 18Lia !
 PAR  G(BCC_A2,O:VA),,                  +GHSEROO+30000;,,             N 91Din !
$PAR  G(BCC_A2,O:VA),,                  +GLIQOO+10000;,,              N 18Lia !
$PAR  G(HCP_A3,O:VA),,                  +GLIQOO+10000;,,              N 18Lia !
$PAR  G(DIAMOND_A4,O),,                 +GHSEROO+30000;,,             N 92Hal !
$
 FUNCTION GHSEROO   298.15  -3480.87-25.503038*T-11.1355*T*LN(T)
       -0.005098875*T**2+6.61845833E-07*T**3-38365*T**(-1);
      1000.00  Y  -6568.763+12.659879*T-16.8138*T*LN(T)
       -5.957975E-04*T**2+6.781E-09*T**3+262905*T**(-1);
      3300.00  Y  -13986.728+31.259624*T-18.9536*T*LN(T)
       -4.25243E-04*T**2+1.0721E-08*T**3+4383200*T**(-1);
      6000.00  N !
$
$ OS
$
$ BCC_A2 revised in unary 4.4
$
$ FCC_A1 and BCC_A2 from 83Swa2 not included in unary
$
 PAR  G(HCP_A3,OS:VA),,                 +GHSEROS;                5500 N 91Din !
 PAR  G(FCC_A1,OS:VA),,                 +GHSEROS+13000-2.5*T;    5500 N 91Din !
$PAR  G(FCC_A1,OS:VA),,                 +GHSEROS+552+3.347*T;    5500 N 83Swa2 !
 PAR  G(BCC_A2,OS:VA),,                 +GHSEROS+27500-4.4*T;    5500 N 01SGUN !
$PAR  G(BCC_A2,OS:VA),,                 +GHSEROS+43500-9*T;      5500 N 91Din !
$PAR  G(BCC_A2,OS:VA),,                 +GHSEROS+4736+3.347*T;   5500 N 83Swa2 !
 PAR  G(LIQUID,OS),,                    +GLIQOS;                 5500 N 91Din !
$
 FUNCTION GHSEROS   298.15  -7196.978+126.369531*T-23.5710242*T*LN(T)
       -0.00190427*T**2;
      3306.00  Y  +644910.07-1935.2137*T+224.998034*T*LN(T)
       -0.042489827*T**2+1.173861E-06*T**3-3.12569031E+08*T**(-1);
      5500.00  N !
 FUNCTION GLIQOS    298.15  +36460.17-8.473743*T+GHSEROS;
      1000.00  Y  +68715.318-198.324341*T+19.9382156*T*LN(T)
       -0.020464464*T**2+1.014279E-06*T**3-6237261*T**(-1);
      3306.00  Y  -15903.192+336.874526*T-50*T*LN(T);
      5500.00  N !
$
$ P
$
$ RHOMBOHEDRAL_A7 added in unary 4.4
$
$ DIAMOND_A4 from 04Din (used in SGSOL 5.0) not included in unary
$ DIAMOND_A4 from 14Lia and 21Don not included in unary
$ CBCC_A12 and CUB_A13 from 01Mie not included in unary
$
 PAR  G(WHITE_P,P)              250.00  +GHSERPP;                3000 N 91Din !
 PAR  G(RED_P,P)                250.00  +GREDPP;                 3000 N 91Din !
 PAR  G(FCC_A1,P:VA)            250.00  +GREDPP+36819-13.138*T;  3000 N 91Din !
 PAR  G(BCC_A2,P:VA)            250.00  +GREDPP+44768.8-13.26*T; 3000 N 91Din !
$PAR  G(DIAMOND_A4,P)           250.00  +GREDPP+15000;           3000 N 04Din !
$PAR  G(DIAMOND_A4,P)           250.00  +GHSERPP+30*T;           3000 N 14Lia !
$PAR  G(DIAMOND_A4,P)           250.00  +GHSERPP
$            +43106.57+2.092*T;                                  3000 N 21Don !
 PAR  G(RHOMBOHEDRAL_A7,P)      250.00  +GHSERPP-188+0.12527*T;  3000 N 94Ans !
$PAR  G(CBCC_A12,P:VA)          250.00  +GHSERPP+30000;          3000 N 01Mie !
$PAR  G(CUB_A13,P:VA)           250.00  +GHSERPP+30000;          3000 N 01Mie !
 PAR  G(LIQUID,P)               250.00  +GLIQPP;                 3000 N 91Din !
$
 FUNCTION GHSERPP   250.00  -43821.799+1026.69389*T-178.426*T*LN(T)
       +0.290708*T**2-1.04022667E-04*T**3+1632695*T**(-1);
       317.30  Y  -9587.448+152.341487*T-28.7335301*T*LN(T)
       +0.001715669*T**2-2.2829E-07*T**3+172966*T**(-1);
      1000.00  Y  -8093.075+135.876831*T-26.326*T*LN(T);
      3000.00  N !
 FUNCTION GREDPP    250.00  -25976.559+148.672002*T-25.55*T*LN(T)
       +0.0034121*T**2-2.418867E-06*T**3+160095*T**(-1);
       500.00  Y  -21723.721+77.671737*T-14.368*T*LN(T)
       -0.00957685*T**2+3.93917E-07*T**3-141375*T**(-1);
       852.35  Y  -119408.413+1026.02962*T-149.449556*T*LN(T)
       +0.067272364*T**2-6.651929E-06*T**3+12495943*T**(-1);
      1500.00  Y  -16431.044+17.96235*T+GHSERPP;
      3000.00  N !
 FUNCTION GLIQPP    250.00  -26316.111+434.930931*T-70.7440584*T*LN(T)
       -0.002898936*T**2+3.9049371E-05*T**3+1141147*T**(-1);
       317.30  Y  -7232.449+133.291873*T-26.326*T*LN(T);
      3000.00  N !
$
$ PA
$
 PAR  G(BCT_AA,PA),,                    +GHSERPA;                4000 N 91Din !
 PAR  G(BCC_A2,PA:VA),,                 +GBCCPA;                 4000 N 91Din !
 PAR  G(LIQUID,PA),,                    +GLIQPA;                 4000 N 91Din !
$
 FUNCTION GHSERPA   298.15  -7681.561+111.973215*T-23.9116*T*LN(T)
       -0.00621325*T**2;
      1443.00  Y  +27955.763-177.320253*T+16.305*T*LN(T)
       -0.0263416*T**2+1.884933E-06*T**3-5908900*T**(-1);
      2176.00  Y  -29949.683+288.308639*T-47.2792*T*LN(T);
      4000.00  N !
 FUNCTION GBCCPA    298.15  +781.847+71.957409*T-18.203*T*LN(T)
       -0.01322095*T**2+1.337387E-06*T**3-101600*T**(-1);
      1443.00  Y  -10955.948+220.478519*T-39.748*T*LN(T);
      1845.00  Y  +284495.194-1397.15052*T+171.108*T*LN(T)
       -0.0637105*T**2+3.343867E-06*T**3-74992000*T**(-1);
      2710.00  Y  +2064.512-2.212452*T+GHSERPA;
      4000.00  N !
 FUNCTION GLIQPA    298.15  +16181.1-9.544*T+GHSERPA;
      1088.00  Y  +48013.96-278.789916*T+30.336*T*LN(T)
       -0.0372478*T**2+3.075017E-06*T**3-5064250*T**(-1);
      1845.00  Y  -12508.174+277.955437*T-47.2792*T*LN(T);
      4000.00  N !
$
$ PB
$
$ RHOMBOHEDRAL_A7 and TETRAGONAL_A6 added in unary 3.0
$ RHOMBOHEDRAL_A7, TETRAGONAL_A6 and TET_ALPHA1_A6 revised in unary 4.1
$ RHOMBO_A10 added in unary 5.0
$
$ DIAMOND_A4 from 89Che2 not included in unary
$ RHOMBOHEDRAL_A7 from 94Lee and 98Yoo not included in unary
$ ORTHORHOMBIC_A20 and TETRAGONAL_U from 10Li not included in unary
$
 PAR  G(FCC_A1,PB:VA),,                 +GHSERPB;                2100 N 91Din !
 PAR  G(BCC_A2,PB:VA),,                 +GHSERPB+2400-1.1*T;     2100 N 91Din !
 PAR  G(HCP_A3,PB:VA),,                 +GHSERPB+300+T;          2100 N 91Din !
$PAR  G(DIAMOND_A4,PB),,                +GHSERPB+4184;           2100 N 89Che2 !
 PAR  G(BCT_A5,PB),,                    +GHSERPB+489+3.52*T;     2100 N 91Din !
 PAR  G(TETRAGONAL_A6,PB),,             +GHSERPB+4493.235;       2100 N 98Boa !
$PAR  G(TETRAGONAL_A6,PB),,             +GHSERPB+473.23+3.5531*T
$            -0.0396834*T*LN(T)+2.1489E-05*T**2;                 2100 N 96SGUN !
 PAR  G(TET_ALPHA1_A6,PB),,             +GHSERPB
             +1903.3-2.0602*T;                                   2100 N 98Boa !
$PAR  G(TET_ALPHA1_A6,PB),,             +GHSERPB+183.2+0.45314*T
$            -0.0396834*T*LN(T)+2.149E-06*T**2;                  2100 N 91Din !
 PAR  G(RHOMBOHEDRAL_A7,PB),,           +GHSERPB+300+T;          2100 N 99SGUN !
$PAR  G(RHOMBOHEDRAL_A7,PB),,           +GHSERPB+4900+3.52*T;    2100 N 96SGUN !
$PAR  G(RHOMBOHEDRAL_A7,PB),,           +GHSERPB+5000;           2100 N 94Lee !
$PAR  G(RHOMBOHEDRAL_A7,PB),,           +GHSERPB+15000;          2100 N 98Yoo !
 PAR  G(RHOMBO_A10,PB),,                +GHSERPB+10;             2100 N 09SGUN !
$PAR  G(ORTHORHOMBIC_A20,PB),,          +GHSERPB+20000;          2100 N 10Li !
$PAR  G(TETRAGONAL_U,PB),,              +GHSERPB+5000;           2100 N 10Li !
 PAR  G(LIQUID,PB),,                    +GLIQPB;                 2100 N 91Din !
$
 FUNCTION GHSERPB   298.15  -7650.085+101.700244*T-24.5242231*T*LN(T)
       -0.00365895*T**2-2.4395E-07*T**3;
       600.61  Y  -10531.095+154.243182*T-32.4913959*T*LN(T)
       +0.00154613*T**2+8.05448E+25*T**(-9);
      1200.00  Y  +4157.616+53.139072*T-18.9640637*T*LN(T)
       -0.002882943*T**2+9.8144E-08*T**3-2696755*T**(-1)+8.05448E+25*T**(-9);
      2100.00  N !
 FUNCTION GLIQPB    298.15  +4672.124-7.750683*T+GHSERPB-6.019E-19*T**7;
       600.61  Y  +4853.137-8.067136*T+GHSERPB-8.05448E+25*T**(-9);
      2100.00  N !
$
$ PD
$
$ RHOMBOHEDRAL_A7 added in unary 5.0
$
$ DIAMOND_A4 from 06Du and 16Zho not included in unary
$ BCT_A5 from 99Gho (used in SGSOL 5.0) not included in unary
$ CBCC_A12 and CUB_A13 from 15Pov not included in unary
$ RHOMB_C19 from 00Du1 is absurd and not included in unary
$
 PAR  G(FCC_A1,PD:VA),,                 +GHSERPD;                4000 N 91Din !
 PAR  G(BCC_A2,PD:VA),,                 +GHSERPD+10500-1.8*T;    4000 N 91Din !
 PAR  G(HCP_A3,PD:VA),,                 +GHSERPD+2000+0.1*T;     4000 N 91Din !
$PAR  G(DIAMOND_A4,PD),,                +GHSERPD+10000;          4000 N 06Du !
$PAR  G(DIAMOND_A4,PD),,                +GHSERPD+109648.6;       4000 N 16Zho !
$PAR  G(BCT_A5,PD:VA),,                 +GHSERPD+2139+5.76*T;    4000 N 99Gho1 !
 PAR  G(RHOMBOHEDRAL_A7,PD),,           +GHSERPD+4000;           4000 N 06Vre !
$PAR  G(CBCC_A12,PD:VA),,               +GBCCPD+5000;            4000 N 15Pov !
$PAR  G(CUB_A13,PD:VA),,                +GBCCPD+5000;            4000 N 15Pov !
$PAR  G(RHOMB_C19,PD),,                 +GHSERPD+714075;         4000 N 00Du1 !
 PAR  G(LIQUID,PD),,                    +GLIQPD;                 4000 N 91Din !
$
 FUNCTION GHSERPD   298.15  -10204.027+176.076315*T-32.211*T*LN(T)
       +0.007120975*T**2-1.919875E-06*T**3+168687*T**(-1);
       900.00  Y  +917.062+49.659892*T-13.5708*T*LN(T)
       -0.00717522*T**2+1.91115E-07*T**3-1112465*T**(-1);
      1828.00  Y  -67161.018+370.102147*T-54.2067086*T*LN(T)
       +0.002091396*T**2-6.2811E-08*T**3+18683526*T**(-1);
      4000.00  N !
 FUNCTION GLIQPD    298.15  +11506.758-5.112162*T+GHSERPD;
       600.00  Y  +23405.778-116.918419*T+10.8922031*T*LN(T)
       -0.027266568*T**2+2.430675E-06*T**3-1853674*T**(-1);
      1828.00  Y  -12373.637+251.416903*T-41.17*T*LN(T);
      4000.00  N !
$
$ PR
$
$ FCC_A1 and HCP_A3 from 99Du2 not included in unary
$ FCC_A1 from 04Du2 (used in SGSOL 5.0; this value is ABSURD!!!)
$ not included in unary
$ FCC_A1 from 09Wan4 and 24Ye not included in unary (this is not a good value)
$ FCC_A1 from 16Che not included in unary (and not acceptable)
$ FCC_A1 from 11Jin not included in unary (value seems very reasonable).
$ HCP_A3 from 05Guo, 08Guo, 11Jin and 15Wan not included in unary
$
 PAR  G(DHCP,PR),,                      +GHSERPR;                3800 N 91Din !
 PAR  G(BCC_A2,PR:VA),,                 +GBCCPR;                 3800 N 91Din !
$PAR  G(FCC_A1,PR:VA),,                 +GHSERPR+5000;           3800 N 99Du2 !
$PAR  G(FCC_A1,PR:VA),,                 +GHSERPR+312707;         3800 N 04Du2 !
$PAR  G(FCC_A1,PR:VA),,                 +GHSERPR+25000;          3800 N 09Wan4 !
$PAR  G(FCC_A1,PR:VA),,                 +GHSERPR+900-0.5439*T;   3800 N 11Jin !
$PAR  G(FCC_A1,PR:VA),,                 +GHSERPR+50000;          3800 N 16Che !
$PAR  G(FCC_A1,PR:VA),,                 +GBCCPR+25000;           3800 N 24Ye !
$PAR  G(HCP_A3,PR:VA),,                 +GHSERPR+5000;           3800 N 99Du2 !
$PAR  G(HCP_A3,PR:VA),,                 +GHSERPR+3000;           3800 N 05Guo !
$PAR  G(HCP_A3,PR:VA),,                 +GHSERPR+303.4;          3800 N 08Guo2 !
$PAR  G(HCP_A3,PR:VA),,                 +GHSERPR+2800;           3800 N 11Jin !
$PAR  G(HCP_A3,PR:VA),,                 +GHSERPR+500;            3800 N 15Wan1 !
 PAR  G(LIQUID,PR),,                    +GLIQPR;                 3800 N 91Din !
$
 FUNCTION GHSERPR   298.15  -18803.379+356.587384*T-68.9176*T*LN(T)
       +0.072929*T**2-2.5184333E-05*T**3+507385*T**(-1);
       500.00  Y  -7246.848+82.427384*T-22.8909*T*LN(T)
       -0.00497126*T**2-1.22951E-06*T**3;
       800.00  Y  +95411.023-1073.55111*T+146.764*T*LN(T)
       -0.1288205*T**2+1.5592233E-05*T**3-11588800*T**(-1);
      1068.00  Y  -481663.131+4234.33311*T-606.120311*T*LN(T)
       +0.305181506*T**2-3.0994702E-05*T**3+70926840*T**(-1);
      1204.00  Y  -20014.678+227.685155*T-42.9697*T*LN(T);
      3800.00  N !
 FUNCTION GBCCPR    298.15  -2863.651+28.274853*T-13.7470527*T*LN(T)
       -0.02284377*T**2+3.542468E-06*T**3-87486*T**(-1);
      1068.00  Y  -11985.919+188.657121*T-38.451*T*LN(T);
      1204.00  Y  +953.224+100.826281*T-26.6824313*T*LN(T)
       -0.004106833*T**2+1.76214E-07*T**3-2473024*T**(-1);
      3800.00  N !
 FUNCTION GLIQPR    298.15  +3848.961-29.099465*T-4.7344931*T*LN(T)
       -0.035119723*T**2+5.427467E-06*T**3-207406*T**(-1);
      1068.00  Y  -10539.574+219.508805*T-42.9697*T*LN(T);
      3800.00  N !
$
$ PT
$
$ TETRAGONAL_A6 from 09Lia not included in unary
$ RHOMBOHEDRAL_A7 from 14Guo1 not included in unary
$
 PAR  G(FCC_A1,PT:VA),,                 +GHSERPT;                4000 N 91Din !
 PAR  G(BCC_A2,PT:VA),,                 +GHSERPT+15000-2.4*T;    4000 N 91Din !
 PAR  G(HCP_A3,PT:VA),,                 +GHSERPT+2500+0.1*T;     4000 N 91Din !
$PAR  G(TETRAGONAL_A6,PT),,             +GHSERPT+3000;           4000 N 09Lia !
$PAR  G(RHOMBOHEDRAL_A7,PT),,           +GHSERPT+5000;           4000 N 14Guo1 !
 PAR  G(LIQUID,PT),,                    +GLIQPT;                 4000 N 91Din !
$
 FUNCTION GHSERPT   298.15  -7595.631+124.388275*T-24.5526*T*LN(T)
       -0.00248297*T**2-2.0138E-08*T**3+7974*T**(-1);
      1300.00  Y  -9253.174+161.529615*T-30.2527*T*LN(T)
       +0.002321665*T**2-6.56946E-07*T**3-272106*T**(-1);
      2041.50  Y  -222048.216+1019.35892*T-136.192996*T*LN(T)
       +0.020454938*T**2-7.59259E-07*T**3+71539020*T**(-1);
      4000.00  N !
 FUNCTION GLIQPT    298.15  +20114.016-9.275183*T+GHSERPT;
       600.00  Y  +19023.491+32.94182*T-12.3403769*T*LN(T)
       -0.011551507*T**2+9.31516E-07*T**3-601426*T**(-1);
      2041.50  Y  +1404.468+205.858962*T-36.5*T*LN(T);
      4000.00  N !
$
$ PU
$
$ HCP_A3 and DHCP from 11Tur not included in unary
$ HCP_A3, ORTHORHOMBIC_A20 and TETRAGONAL_U from 99Kur and 10Kur1
$ not included in unary
$ HCP_A3 from 09Wan6 not included in unary
$ DHCP, ORTHO_AC and TETRAG_AD from 10Kur2 not included in unary
$ DHCP from 11Got not included in unary
$
 PAR  G(ALPHA_PU,PU),,                  +GHSERPU;                3000 N 91Din !
 PAR  G(BCC_A2,PU:VA),,                 +GBCCPU;                 3000 N 91Din !
 PAR  G(BETA_PU,PU),,                   +GBETPU;                 3000 N 91Din !
 PAR  G(FCC_A1,PU:VA),,                 +GFCCPU;                 3000 N 91Din !
 PAR  G(GAMMA_PU,PU),,                  +GGAMPU;                 3000 N 91Din !
 PAR  G(TETRAGONAL_A6,PU),,             +GTETPU;                 3000 N 91Din !
$PAR  G(HCP_A3,PU:VA),,                 +GBCCPU+5000;            3000 N 99Kur !
$PAR  G(HCP_A3,PU:VA),,                 +GHSERPU+5000;           3000 N 09Wan6 !
$PAR  G(HCP_A3,PU:VA),,                 +GFCCPU+5000;            3000 N 10Kur1 !
$PAR  G(HCP_A3,PU:VA),,                 +GFCCPU+2945;            3000 N 11Tur !
$PAR  G(DHCP,PU),,                      +GFCCPU+5000;            3000 N 10Kur2 !
$PAR  G(DHCP,PU),,                      +GFCCPU+6000;            3000 N 11Got !
$PAR  G(DHCP,PU),,                      +GFCCPU+1680;            3000 N 11Tur !
$PAR  G(ORTHO_AC,PU),,                  +GHSERPU+1248.6;         3000 N 10Kur2 !
$PAR  G(TETRAG_AD,PU),,                 +GTETPU+575.1;           3000 N 10Kur2 !
$PAR  G(ORTHORHOMBIC_A20,PU),,          +GHSERPU+2026;           3000 N 99Kur !
$PAR  G(ORTHORHOMBIC_A20,PU),,          +GBETPU+652.7;           3000 N 10Kur1 !
$PAR  G(TETRAGONAL_U,PU),,              +GFCCPU+227.5;           3000 N 99Kur !
$PAR  G(TETRAGONAL_U,PU),,              +GTETPU+209.6;           3000 N 10Kur1 !
 PAR  G(LIQUID,PU),,                    +GHSERPU
             +6608.1-12.5133*T;                                  3000 N 91Din !
$
 FUNCTION GHSERPU   298.15  -7396.309+80.301382*T-18.1258*T*LN(T)
       -0.02241*T**2;
       400.00  Y  -16605.962+236.786603*T-42.4187*T*LN(T)
       -0.00134493*T**2+2.63443E-07*T**3+579325*T**(-1);
       944.00  Y  -14462.156+232.961553*T-42.248*T*LN(T);
      3000.00  N !
 FUNCTION GBCCPU    298.15  -1358.984+116.603882*T-27.094*T*LN(T)
       -0.009105*T**2+2.061667E-06*T**3+20863*T**(-1);
       745.00  Y  -2890.817+156.878957*T-33.72*T*LN(T);
       956.00  Y  +29313.619-132.788248*T+6.921*T*LN(T)
       -0.02023305*T**2+1.426922E-06*T**3-4469245*T**(-1);
      2071.00  Y  -938.429-5.539698*T+GHSERPU;
      3000.00  N !
 FUNCTION GBETPU    298.15  -4873.654+123.249151*T-27.416*T*LN(T)
       -0.00653*T**2;
       679.50  Y  +2435.094+43.566585*T-15.7351*T*LN(T)
       -0.0154772*T**2+1.524942E-06*T**3-864940*T**(-1);
      1464.00  Y  +503.094-4.739938*T+GHSERPU;
      3000.00  N !
 FUNCTION GFCCPU    298.15  -3920.781+127.586536*T-28.4781*T*LN(T)
       -0.0054035*T**2;
       990.00  Y  +3528.208+41.52572*T-15.7351*T*LN(T)
       -0.0154772*T**2+1.524942E-06*T**3-864940*T**(-1);
      1464.00  Y  +1596.208-6.780803*T+GHSERPU;
      3000.00  N !
 FUNCTION GGAMPU    298.15  -16766.303+419.402655*T-77.5802*T*LN(T)
       +0.0816415*T**2-2.8103833E-05*T**3+574825*T**(-1);
       487.90  Y  -2942.77+88.325069*T-22.0233*T*LN(T)-0.0114795*T**2;
       593.90  Y  -9336.967+160.314641*T-32.3405*T*LN(T)
       -0.0070383*T**2+6.92887E-07*T**3+630600*T**(-1);
      1179.00  Y  +2026.406-6.829936*T+GHSERPU;
      3000.00  N !
 FUNCTION GTETPU    298.15  -496.178+54.586547*T-16.43*T*LN(T)
       -0.024006*T**2+5.166667E-06*T**3-158470*T**(-1);
       736.00  Y  -6122.307+173.35008*T-35.56*T*LN(T);
       757.00  Y  +3982.078+63.890352*T-19.756*T*LN(T)
       -0.00937295*T**2+6.59882E-07*T**3-1112565*T**(-1);
      2157.00  Y  -738.383-4.905143*T+GHSERPU;
      3000.00  N !
$
$ RB
$
 PAR  G(BCC_A2,RB:VA)           200.00  +GHSERRB;                2100 N 91Din !
 PAR  G(FCC_A1,RB:VA)           200.00  +GHSERRB+200+1.3*T;      2100 N 91Din !
 PAR  G(HCP_A3,RB:VA)           200.00  +GHSERRB+200+2*T;        2100 N 91Din !
 PAR  G(LIQUID,RB)              200.00  +GLIQRB;                 2100 N 91Din !
$
 FUNCTION GHSERRB   200.00  -21669.733+583.580988*T-115.282589*T*LN(T)
       +0.26277612*T**2-1.52236932E-04*T**3+385754*T**(-1);
       312.46  Y  -7823.397+117.050578*T-29.1775424*T*LN(T)
       +4.12369E-04*T**2-4.6822E-07*T**3-126310*T**(-1)-5.55029E+22*T**(-9);
       900.00  Y  -39488.142+450.974149*T-77.7006456*T*LN(T)
       +0.033795632*T**2-4.829082E-06*T**3+3778006*T**(-1)-5.55029E+22*T**(-9);
      1600.00  Y  -159742.511+1287.78947*T-191.262774*T*LN(T)
       +0.08161687*T**2-8.61653E-06*T**3+27738456*T**(-1)-5.55029E+22*T**(-9);
      2100.00  N !
 FUNCTION GLIQRB    200.00  +2217.552-7.110486*T+GHSERRB+1.44078E-17*T**7;
       312.46  Y  +2172.865-6.960316*T+GHSERRB+5.55029E+22*T**(-9);
      2100.00  N !
$
$ RE
$
$ HCP_A3 and LIQUID revised in unary 3.0
$ BCC_A2 revised in unary 4.4
$
$ TETRAGONAL_U from 11Ber2 not in unary
$
 PAR  G(HCP_A3,RE:VA),,                 +GHSERRE;,,                   N 96Arb !
 PAR  G(FCC_A1,RE:VA),,                 +GHSERRE+11000-1.5*T;,,       N 91Din !
 PAR  G(BCC_A2,RE:VA),,                 +GHSERRE+17000-3.7*T;,,       N 01SGUN !
$PAR  G(BCC_A2,RE:VA),,                 +GHSERRE+29200-6*T;,,         N 91Din !
$PAR  G(TETRAGONAL_U,RE),,              +GFCCRE+4900;,,               N 11Ber2 !
 PAR  G(LIQUID,RE),,                    +GLIQRE;,,                    N 96Arb !
$
 FUNCTION GHSERRE   298.15  -7695.279+128.421589*T-24.348*T*LN(T)
       -0.00253505*T**2+1.92818E-07*T**3+32915*T**(-1);
      1200.00  Y  -15775.998+194.667426*T-33.586*T*LN(T)
       +0.00224565*T**2-2.81835E-07*T**3+1376270*T**(-1);
      2400.00  Y  -70882.739+462.110749*T-67.956*T*LN(T)
       +0.01184945*T**2-7.88955E-07*T**3+18075200*T**(-1);
      3458.00  Y  +346325.888-1211.37186*T+140.831655*T*LN(T)
       -0.033764567*T**2+1.053726E-06*T**3-1.34548866E+08*T**(-1);
      5000.00  Y  -78564.296+346.997842*T-49.519*T*LN(T);
      6000.00  N !
$ Function below from 91Din
$FUNCTION GHSERRE   298.15  -7305.045+123.758773*T-23.6892641*T*LN(T)
$      -0.002723387*T**2;
$     3459.00  Y  +38514.17-65.920606*T+.0645635*T*LN(T)
$      -0.008050184*T**2+2.19551E-07*T**3-15938253*T**(-1);
$     6000.00  N !
 FUNCTION GLIQRE    298.15  +23820.883-6.34538*T+GHSERRE;
      2000.00  Y  +568842.665-2527.83846*T+314.178898*T*LN(T)
       -0.08939817*T**2+3.92854E-06*T**3-1.63100987E+08*T**(-1);
      3458.00  Y  -39044.888+335.723691*T-49.519*T*LN(T);
      5000.00  Y  +39519.408-11.274151*T+GHSERRE;
      6000.00  N !
$ Function below from 91Din
$FUNCTION GLIQRE    298.15  +45296.708-11.184298*T+GHSERRE;  
$     1000.00  Y  +66060.979-113.540121*T+7.4580354*T*LN(T)
$      -0.016183804*T**2+7.69496E-07*T**3-4421721*T**(-1);
$     3459.00  Y  -5301.43+328.158541*T-50*T*LN(T);
$     6000.00  N !
$
$ RH
$
 PAR  G(FCC_A1,RH:VA),,                 +GHSERRH;                2500 N 91Din !
 PAR  G(BCC_A2,RH:VA),,                 +GHSERRH+19000-4.7*T;    2500 N 91Din !
 PAR  G(HCP_A3,RH:VA),,                 +GHSERRH+3000-0.5*T;     2500 N 91Din !
 PAR  G(LIQUID,RH),,                    +GLIQRH;                 2500 N 91Din !
$
 FUNCTION GHSERRH   298.15  -7848.828+132.020923*T-24.0178336*T*LN(T)
       -0.003424186*T**2-1.68032E-07*T**3+55846*T**(-1);
      1200.00  Y  -28367.852+305.771019*T-48.3766632*T*LN(T)
       +0.00966345*T**2-1.512774E-06*T**3+3348162*T**(-1);
      2237.00  Y  -6237470.48+30151.6342*T-3874.21058*T*LN(T)
       +1.04921361*T**2-5.3978814E-05*T**3+1.88036218E+09*T**(-1);
      2450.00  Y  -44863.489+344.889895*T-50.58456*T*LN(T);
      2500.00  N !
 FUNCTION GLIQRH    298.15  +19092.91-6.92133*T+GHSERRH;
       700.00  Y  +35898.508-147.926418*T+15.6492377*T*LN(T)
       -0.028665357*T**2+2.100572E-06*T**3-2638940*T**(-1);
      2237.00  Y  -18208.54+332.974832*T-50.58456*T*LN(T);
      2500.00  N !
$
$ RU
$
$ BCC_A2 revised in unary 4.4
$
$ FCC_A1 and BCC_A2 from 83Swa not included in unary
$ DIAMOND_A4 from 95Che not included in unary
$ TETRAGONAL_U from 11Ber2 not in unary
$
 PAR  G(HCP_A3,RU:VA),,                 +GHSERRU;                4500 N 91Din !
 PAR  G(FCC_A1,RU:VA),,                 +GHSERRU+12500-2.4*T;    4500 N 91Din !
$PAR  G(FCC_A1,RU:VA),,                 +GHSERRU+866+3.01*T;     4500 N 83Swa !
 PAR  G(BCC_A2,RU:VA),,                 +GHSERRU+21500-5.05*T;   4500 N 01SGUN !
$PAR  G(BCC_A2,RU:VA),,                 +GHSERRU+26500-6.2*T;    4500 N 91Din !
$PAR  G(BCC_A2,RU:VA),,                 +GHSERRU+5180+3.25*T;    4500 N 83Swa !
$PAR  G(DIAMOND_A4,RU),,                +GHSERRU+50000;          4500 N 95Che !
$PAR  G(TETRAGONAL_U,RU),,              +GFCCRU+18800;           4500 N 11Ber2 !
 PAR  G(LIQUID,RU),,                    +GLIQRU;                 4500 N 91Din !
$
 FUNCTION GHSERRU   298.15  -7561.873+127.866233*T-22.9143287*T*LN(T)
       -0.004062566*T**2+1.7641E-07*T**3+56377*T**(-1);
      1500.00  Y  -59448.103+489.516214*T-72.3241219*T*LN(T)
       +0.018726245*T**2-1.952433E-06*T**3+11063885*T**(-1);
      2607.00  Y  -38588773+168610.517*T-21329.705*T*LN(T)
       +5.221639*T**2-2.40245985E-04*T**3+1.30829926E+10*T**(-1);
      2740.00  Y  -55768.304+364.482314*T-51.8816*T*LN(T);
      4500.00  N !
 FUNCTION GLIQRU    298.15  +27480.616-8.398748*T+GHSERRU;
       800.00  Y  +50827.232-179.818561*T+19.539341*T*LN(T)
       -0.026524167*T**2+1.667839E-06*T**3-3861125*T**(-1);
      2607.00  Y  -17161.807+349.673561*T-51.8816*T*LN(T);
      4500.00  N !
$
$ S
$
$ FCC_A1 and BCC_A2 revised in unary 3.0
$ ORTHORHOMBIC_S and LIQUID modified in unary 4.1
$ MONOCLINIC revised in unary 4.1
$ ORTHORHOMBIC_S and LIQUID revised in unary 4.4
$
$ HCP_A3 from 17Hir not included in unary
$ DIAMOND_A4 and BCT_A5 not included in unary
$ HEXAGONAL_A8 from 17Gua not included in unary
$
 PAR  G(ORTHORHOMBIC_S,S),,             +GHSERSS;                1300 N 01SGUN !
