Repository: orchid-calphad/orchid-project.org

# orchid-project.org

Website and released data of **ORCHID** (Open Repository for CALPHAD Hypotheses, Intelligence, and Discovery),
served by GitHub Pages at https://orchid-project.org. Releases are archived on Zenodo (one DOI per version).

- `index.html`, `catalog/`, `best-practices.html` — static, self-contained pages (generated in the ORCHID tooling).
- `data/` — released data: catalog, redistributable TDB files, convex hulls. Licences: `data/LICENSES.md`, `data/NOTICE.md`.
- `llms.txt`, `data/croissant.json`, `CITATION.cff`, `.zenodo.json` — machine-readable metadata.

Only data with clear redistribution rights are published.

File: data/databases/sgte-binary/unary50_bengt.tdb (part 4 of 5)
$
 PAR  G(MONOCLINIC,S),,                 +GMONSS;                 1300 N 01SGUN !
$PAR  G(MONOCLINIC,S),,                 +GHSERSS+188.29+2.8932*T
$            -0.57614*T*LN(T);                                   1300 N 99SGUN !
 PAR  G(FCC_A1,S:VA),,                  +GHSERSS+105000;         1300 N Sundm !
$PAR  G(FCC_A1,S:VA),,                  +GHSERSS+30000+32*T;     1300 N 91Din !
 PAR  G(BCC_A2,S:VA),,                  +GHSERSS+105000;         1300 N Sundm !
$PAR  G(BCC_A2,S:VA),,                  +GHSERSS+31000+32*T;     1300 N 91Din !
$PAR  G(HCP_A3,S:VA),,                  +GHSERSS+61370;          1300 N 17Hir !
$PAR  G(DIAMOND_A4,S),,                 +GHSERSS+88970;          1300 N 16Lin !
$PAR  G(BCT_A5,S),,                     +GHSERSS+64730;          1300 N 16Lin !
 PAR  G(HEXAGONAL_A8,S),,               +GHSERSS+3013.008-1.319*T
             +0.4*T*LN(T)-0.00916*T**2;                          1300 N 17Gua !
 PAR  G(LIQUID,S),,                     +GLIQSS;                 1300 N 01SGUN !
$
$ Function below from unary 4.4
 FUNCTION GHSERSS   298.15  -5198.294+53.913855*T-10.726*T*LN(T)
       -0.0273801*T**2+8.179537E-6*T**3; 
       368.30  Y  -6475.706+94.182332*T-17.8693298*T*LN(T)
       -0.010936877*T**2+1.406467E-6*T**3+36871*T**(-1); 
      1300.00  Y  -12485.546+188.304687*T-32*T*LN(T); 
      1301.00  N !
$ Function below from unary 4.1
$FUNCTION GHSERSS   298.15  -5228.956+55.401762*T-11.007*T*LN(T)
$      -0.026529*T**2+7.754333E-06*T**3;
$      368.30  Y  -6513.769+94.676922*T-17.941839*T*LN(T)
$      -0.010895125*T**2+1.402558E-06*T**3+39910*T**(-1);
$     1300.00  N !
$ Function below from 91Din
$FUNCTION GHSERSS   298.15  -5228.956+55.417762*T-11.007*T*LN(T)
$      -0.026529*T**2+7.754333E-06*T**3;
$      368.30  Y  -6513.769+94.692922*T-17.941839*T*LN(T)
$      -0.010895125*T**2+1.402558E-06*T**3+39910*T**(-1);
$     1300.00  N !
$ Function below from unary 4.4
 FUNCTION GMONSS    298.15  -5725.422+89.544275*T-17.413*T*LN(T)
       -0.00993935*T**2-0.070062E-6*T**3+1250*T**(-1); 
       388.36  Y  -7455.008+114.782945*T-21.1531404*T*LN(T)
       -0.008566163*T**2+1.112484E-6*T**3+122167*T**(-1); 
      1300.00  Y  -11779.415+186.699065*T-32*T*LN(T); 
      1301.00  N !
$ Function below from 91Din
$FUNCTION GMONSS    298.15  -5701.485+89.000772*T-17.318*T*LN(T)
$      -0.0101215*T**2;
$      388.36  Y  -7435.888+114.512564*T-21.1094347*T*LN(T)
$      -0.008604142*T**2+1.118079E-06*T**3+120740*T**(-1);
$     1300.00  N !
$ Function below from unary 4.4
 FUNCTION GLIQSS    298.15  -4196.575+85.63027*T-17.413*T*LN(T)
       -0.00993935*T**2-0.070062E-6*T**3+1250*T**(-1); 
       335.00  Y  1790361.982-44195.451432*T+7511.6194258*T*LN(T)
       -13.985517511*T**2+4838.738601E-6*T**3-79880891*T**(-1); 
       388.36  Y  -876313.954+23366.872986*T-4028.756*T*LN(T)
       +7.954595*T**2-2908.513333E-6*T**3+33980035*T**(-1); 
       432.25  Y  454088.687-7814.670231*T+1237.001*T*LN(T)
       -1.5607295*T**2+359.883667E-6*T**3-31765395*T**(-1); 
       500.00  Y  18554.561-144.895285*T+16.535*T*LN(T)
       -0.0454119*T**2+8.327402E-6*T**3-2705030*T**(-1); 
       700.00  Y  21243.126-113.298877*T+9.944*T*LN(T)
       -0.0288384*T**2+3.791365E-6*T**3-3507570*T**(-1); 
       900.00  Y  16117.849-32.79523*T-2.425*T*LN(T)
       -0.01712545*T**2+1.84974E-6*T**3-3215170*T**(-1); 
      1300.00  Y  -6461.814+175.590536*T-32*T*LN(T); 
      1301.00  N !
$ Function below from unary 4.1
$FUNCTION GLIQSS    298.15  -4001.549+77.889686*T-15.504*T*LN(T)
$      -0.018629*T**2-2.4942E-07*T**3-113945*T**(-1);
$      388.36  Y  -5285183.35+118449.585*T-19762.4*T*LN(T)
$      +32.79275*T**2-0.0102214167*T**3+2.646735E+08*T**(-1);
$      428.15  Y  -8174995.23+319914.078*T-57607.3*T*LN(T)
$      +135.3045*T**2-0.0529973333*T**3;
$      432.25  Y  -219408.801+7758.83993*T-1371.85*T*LN(T)
$      +2.845035*T**2-0.00101380333*T**3;
$      453.15  Y  +92539.872-1336.36627*T+202.958*T*LN(T)
$      -0.2531915*T**2+5.18835E-05*T**3-8202200*T**(-1);
$      717.00  Y  -6889.972+176.35482*T-32*T*LN(T);
$     1300.00  N !
$ Function below from 91Din
$FUNCTION GLIQSS    298.15  -4001.549+77.905686*T-15.504*T*LN(T)
$      -0.018629*T**2-2.4942E-07*T**3-113945*T**(-1);
$      388.36  Y  -5285183.35+118449.601*T-19762.4*T*LN(T)
$      +32.79275*T**2-0.0102214167*T**3+2.646735E+08*T**(-1);
$      428.15  Y  -8174995.23+319914.094*T-57607.3*T*LN(T)
$      +135.3045*T**2-0.0529973333*T**3;
$      432.25  Y  -219408.801+7758.85594*T-1371.85*T*LN(T)
$      +2.845035*T**2-0.00101380333*T**3;
$      453.15  Y  +92539.872-1336.35027*T+202.958*T*LN(T)
$      -0.2531915*T**2+5.18835E-05*T**3-8202200*T**(-1);
$      717.00  Y  -6889.972+176.37082*T-32*T*LN(T);
$     1300.00  N !
$
$ SB
$
$ BCT_A5 revised in unary 3.0
$
$ BCT_A5 the value from 91Din is used in LBall-v7+fun.tdb.
$ BCT_A5 the value from 96SGUN is used in SGSOL 5.0.
$ It is only needed in Sb-Sn.
$
$ DHCP from 16Wan not included in unary.
$ DIAMOND_A4 from 89Che2 not included in unary
$ TETRAGONAL_A6 from 03Liu1 not included in unary
$ HEXAGONAL_A8 from 14Guo2 not included in unary
$ CBCC_A12 and CUB_A13 from 14Uem not included in unary
$
 PAR  G(RHOMBOHEDRAL_A7,SB),,           +GHSERSB;                2000 N 91Din !
 PAR  G(FCC_A1,SB:VA),,                 +GHSERSB+19874-13.7*T;   2000 N 91Din !
 PAR  G(BCC_A2,SB:VA),,                 +GHSERSB+19874-15.1*T;   2000 N 91Din !
 PAR  G(HCP_A3,SB:VA),,                 +GHSERSB+19874-13*T;     2000 N 91Din !
$PAR  G(DHCP,SB),,                      +GHSERSB+5000;           2000 N 16Wan !
 PAR  G(BCT_A5,SB),,                    +GHSERSB+13000-8*T;      2000 N 96SGUN !
$PAR  G(BCT_A5,SB),,                    +GHSERSB+1000;           2000 N 91Din !
$PAR  G(DIAMOND_A4,SB),,                +GHSERSB+4184;           3200 N 89Che2 !
$PAR  G(TETRAGONAL_A6,SB),,             +GHSERSB+5575.4;         2000 N 03Liu1 !
$PAR  G(HEXAGONAL_A8,SB),,              +GHSERSB+5000;           2000 N 14Guo2 !
$PAR  G(CBCC_A12,SB:VA),,               +GHSERSB+10000-156*T
$            +30*T*LN(T);                                        2000 N 14Uem !
$PAR  G(CUB_A13,SB:VA),,                +GHSERSB+15000-156*T
$            +29*T*LN(T);                                        2000 N 14Uem !
 PAR  G(LIQUID,SB),,                    +GLIQSB;                 2000 N 91Din !
$
 FUNCTION GHSERSB   298.15  -9242.858+156.154689*T-30.5130752*T*LN(T)
       +0.007748768*T**2-3.003415E-06*T**3+100625*T**(-1);
       903.78  Y  -11738.83+169.485872*T-31.38*T*LN(T)+1.616849E+27*T**(-9);
      2000.00  N !
 FUNCTION GLIQSB    298.15  +19822.328-21.923164*T+GHSERSB-1.74847E-20*T**7;
       903.78  Y  +8175.359+147.455986*T-31.38*T*LN(T);
      2000.00  N !
$
$ SC
$
$ FCC_A1 and DHCP added in unary 4.4
$
$ FCC_A1 from 98Mur not included in unary
$ BETA_RHOMBO_B from 09Liu2 not included in unary
$
 PAR  G(HCP_A3,SC:VA),,                 +GHSERSC;                3200 N 91Din !
 PAR  G(BCC_A2,SC:VA),,                 +GBCCSC;                 3200 N 91Din !
 PAR  G(FCC_A1,SC:VA),,                 +GHSERSC+5000;           3200 N 99Cac !
$PAR  G(FCC_A1,SC:VA),,                 +GHSERSC+3347-0.02*T;    3200 N 98Mur !
 PAR  G(DHCP,SC),,                      +GHSERSC
             +1200+0.415725*T;                                   3200 N 00Nor2 !
 PAR  G(BETA_RHOMBO_B,SC),,             +GHSERSC+5000;           3200 N 09Liu2 !
 PAR  G(LIQUID,SC),,                    +GLIQSC;                 3200 N 91Din !
$
 FUNCTION GHSERSC   298.15  -8689.547+153.48097*T-28.1882*T*LN(T)
       +0.00321892*T**2-1.64531E-06*T**3+72177*T**(-1);
       800.00  Y  -7511.295+132.759582*T-24.9132*T*LN(T)
       -5.73295E-04*T**2-8.59345E-07*T**3;
      1608.00  Y  +261143.04-1817.92245*T+241.441051*T*LN(T)
       -0.117529396*T**2+8.7398E-06*T**3-50607159*T**(-1);
      2000.00  Y  -30515.246+286.474338*T-44.2249*T*LN(T);
      3200.00  N !
 FUNCTION GBCCSC    298.15  +1979.728-1.024135*T+GHSERSC;
      1000.00  Y  +230161.408-2004.05469*T+276.76664*T*LN(T)
       -0.167120107*T**2+1.5637371E-05*T**3-33783257*T**(-1);
      1608.00  Y  -25928.011+283.642312*T-44.2249*T*LN(T);
      2000.00  Y  +4587.235-2.832026*T+GHSERSC;
      3200.00  N !
 FUNCTION GLIQSC    298.15  +6478.66+45.427539*T-10.7967803*T*LN(T)
       -0.020636524*T**2+2.13106E-06*T**3-158106*T**(-1);
      1608.00  Y  -11832.111+275.871695*T-44.2249*T*LN(T);
      3200.00  N !
$
$ SE
$
$ HEXAGONAL_A8 and LIQUID from 99Cha not included in unary
$ FCC_A1 from 14Bor not included in unary
$ ORTHORHOMBIC_A16 and MONOCLINIC_S from 17Gua not included in unary
$
 PAR  G(HEXAGONAL_A8,SE),,              +GHSERSE;                1000 N 91Din !
$PAR  G(FCC_A1,SE:VA),,                 +GHSERSE+5000;           1000 N 14Bor !
 PAR  G(ORTHORHOMBIC_A16,SE),,          +GHSERSE+6018;           1000 N 17Gua !
 PAR  G(MONOCLINIC_S,SE),,              +GHSERSE+3255.222+5.258*T
             -1.575*T*LN(T)+0.00395*T**2;                        1000 N 17Gua !
 PAR  G(LIQUID,SE),,                    +GLIQSE;                 1000 N 91Din !
$
 FUNCTION GHSERSE   298.15  -9376.371+174.205877*T-33.6527*T*LN(T)
       +0.02424314*T**2-1.5318461E-05*T**3+102249*T**(-1);
       494.00  Y  -37546.134+507.111538*T-81.2006585*T*LN(T)
       +0.037144892*T**2-5.611026E-06*T**3+2614263*T**(-1);
       800.00  Y  -12193.47+197.770166*T-35.1456*T*LN(T);
      1000.00  N !
$ Function below from 99Cha
$FUNCTION GHSERSE   298.15  -6657.653+92.539695*T-19.14*T*LN(T)
$      -0.012295*T**2+2.6766666E-06*T**3;
$      760.00  Y  -9059.16583+150.334216*T-28.552*T*LN(T);
$     1500.00  N !
 FUNCTION GLIQSE    298.15  +50533.347-1178.28824*T+194.107439*T*LN(T)
       -0.390268991*T**2+1.19219297E-04*T**3-2224398*T**(-1); 
       494.00  Y  -5228.304+183.72559*T-35.1456*T*LN(T);
      1000.00  N !
$ Function below from 99Cha
$FUNCTION GLIQSE    298.15  -9809.19613+288.813417*T-52.4*T*LN(T)
$      +0.024925*T**2-5.455E-06*T**3; 
$      918.00  Y  +8433.1372-78.4769299*T+5.399*T*LN(T)
$      -0.035945*T**2+5.2016666E-06*T**3;
$     1150.00  Y  -7460.61988+192.646347*T-36*T*LN(T);
$     1500.00  N !
$
$ SI
$
$ ORTHORHOMBIC_A20 and TETRAGONAL_U from 04Che4 not included in unary
$ TETRAGONAL_U from 09Ber not included in unary
$ BETA_RHOMBO_B from 01Tok and 03Tok not included in unary
$
 PAR  G(DIAMOND_A4,SI),,                +GHSERSI;                3600 N 91Din !
 PAR  G(FCC_A1,SI:VA),,                 +GHSERSI+51000-21.8*T;   3600 N 91Din !
 PAR  G(BCC_A2,SI:VA),,                 +GHSERSI+47000-22.5*T;   3600 N 91Din !
 PAR  G(HCP_A3,SI:VA),,                 +GHSERSI+49200-20.8*T;   3600 N 91Din !
 PAR  G(CBCC_A12,SI:VA),,               +GHSERSI+50208-20.377*T; 3600 N 91Din !
 PAR  G(CUB_A13,SI:VA),,                +GHSERSI+47279-20.377*T; 3600 N 91Din !
$PAR  G(ORTHORHOMBIC_A20,SI),,          +GHSERSI+16000;          3600 N 04Che4 !
$PAR  G(TETRAGONAL_U,SI),,              +GHSERSI+15000;          3600 N 04Che4 !
$PAR  G(TETRAGONAL_U,SI),,              +GHSERSI+5000;           3600 N 09Ber !
$PAR  G(BETA_RHOMBO_B,SI),,             +GHSERSI+158015.507;     3600 N 01Tok !
$PAR  G(BETA_RHOMBO_B,SI),,             +GHSERSI+50000;          3600 N 03Tok !
 PAR  G(LIQUID,SI),,                    +GLIQSI;                 3600 N 91Din !
$
 FUNCTION GHSERSI   298.15  -8162.609+137.236859*T-22.8317533*T*LN(T)
       -0.001912904*T**2-3.552E-09*T**3+176667*T**(-1);
      1687.00  Y  -9457.642+167.281367*T-27.196*T*LN(T)-4.20369E+30*T**(-9);
      3600.00  N !
 FUNCTION GLIQSI    298.15  +50696.36-30.099439*T+GHSERSI+2.09307E-21*T**7;
      1687.00  Y  +40370.523+137.722298*T-27.196*T*LN(T);
      3600.00  N !
$
$ SM
$
$ HCP_A3 added in unary 4.4
$ HCP_A3 modified in unary 5.0
$
$ FCC_A1 from 00Du1 (used in SGSOL 5.0; this value is absurd)
$ not included in unary
$ FCC_A1 from 98Su1, 08Zho and 21Sae not included in unary
$ FCC_A1, CBCC_A12, CUB_A13 from 09Wan1 not included in unary
$ FCC_A1 and HCP_A3 from 11Jin not included in unary
$
 PAR  G(RHOMB_C19,SM),,                 +GHSERSM;                2100 N 91Din !
 PAR  G(BCC_A2,SM:VA),,                 +GBCCSM;                 2100 N 91Din !
$PAR  G(FCC_A1,SM:VA),,                 +GHSERSM+180946;         2100 N 00Du1 !
$PAR  G(FCC_A1,SM:VA),,                 +GHSERSM+5000;           2100 N 98Su1 !
$PAR  G(FCC_A1,SM:VA),,                 +GHSERSM+890;            2100 N 08Zho !
$PAR  G(FCC_A1,SM:VA),,                 +GHSERSM+1000;           2100 N 09Wan1 !
$PAR  G(FCC_A1,SM:VA),,                 +GHSERSM+1500;           2100 N 11Jin !
$PAR  G(FCC_A1,SM:VA),,                 +GHSERSM+600-0.2761*T;   2100 N 21Sae !
 PAR  G(HCP_A3,SM:VA),,                 +GHSERSM
             +69.977-0.069491*T;                                 2100 N 98Su2 !
$PAR  G(HCP_A3,SM:VA),,                 +GHSERSM+2900;           2100 N 11Jin !
$PAR  G(CBCC_A12,SM:VA),,               +GHSERSM+1000;           2100 N 09Wan1 !
$PAR  G(CUB_A13,SM:VA),,                +GHSERSM+5000;           2100 N 09Wan1 !
 PAR  G(LIQUID,SM),,                    +GLIQSM;                 2100 N 91Din !
$
 FUNCTION GHSERSM   298.15  -3872.013-32.10748*T-1.6485*T*LN(T)
       -0.050254*T**2+1.010345E-05*T**3-82168*T**(-1);
       700.00  Y  -50078.215+627.869894*T-102.665*T*LN(T)
       +0.0474522*T**2-7.538383E-06*T**3+3861770*T**(-1);
      1190.00  Y  +289719.819-2744.50976*T+381.41982*T*LN(T)
       -0.254986338*T**2+2.7512152E-05*T**3-40102102*T**(-1);
      1345.00  Y  -23056.079+282.194375*T-50.208*T*LN(T);
      2100.00  N !
 FUNCTION GBCCSM    298.15  -4368.72+55.972523*T-16.9298494*T*LN(T)
       -0.025446016*T**2+3.579527E-06*T**3+94209*T**(-1);
      1190.00  Y  -15957.862+253.121044*T-46.9445*T*LN(T);
      1345.00  Y  +111191.653-624.680805*T+71.6856914*T*LN(T)
       -0.047314968*T**2+3.329865E-06*T**3-24870276*T**(-1);
      2100.00  N !
 FUNCTION GLIQSM    298.15  +3468.783+20.117456*T-11.6968284*T*LN(T)
       -0.032418177*T**2+4.544272E-06*T**3+23528*T**(-1);
      1190.00  Y  -11728.229+273.487076*T-50.208*T*LN(T);
      2100.00  N !
$
$ SN
$
$ FCC_A1 revised in unary 3.0
$ HCP_A3 revised in unary 4.1
$ TETRAGONAL_A6 added in unary 4.1
$ CBCC_A12 and CUB_A13 added in unary 4.4
$ FCC_A1 modified in unary 5.0
$ DHCP and TET_ALPHA1_A6 added in unary 5.0
$
$ TETRAGONAL_A6 and TET_ALPHA1_A6 from 96Lee2 and 98Kor not included un unary
$ HCP_A3 from 99Oht not included in unary.
$ DHCP from 18Wan not included in unary
$ ORTHORHOMBIC_A16 not included in unary
$ ORTHORHOMBIC_A20 and TETRAGONAL_U from 21Wan not included in unary
$
$ The DHCP phase is labelled D0_24 in 03Liu2 and alpha-prime in 92Ans. The
$ phase is present between the fcc and hcp phases in the Au-Sn and Au-In
$ systems.
$
 PAR  G(BCT_A5,SN)              100.00  +GHSERSN;                3000 N 91Din !
 PAR  G(DIAMOND_A4,SN)          100.00  +GDIASN;                 3000 N 91Din !
 PAR  G(FCC_A1,SN:VA)           100.00  +GHSERSN+5510-8.46*T;    3000 N 89Fec !
$PAR  G(FCC_A1,SN:VA)           100.00  +GFCCSN;                 3000 N 89Fec !
$PAR  G(FCC_A1,SN:VA)           100.00  +GHSERSN+4150-5.2*T;     3000 N 91Din !
 PAR  G(BCC_A2,SN:VA)           100.00  +GHSERSN+4400-6*T;       3000 N 91Din !
 PAR  G(HCP_A3,SN:VA)           100.00  +GHSERSN+3900-7.646*T;   3000 N Ansar !
$PAR  G(HCP_A3,SN:VA)           100.00  +GHSERSN+3900-4.4*T;     3000 N 91Din !
$PAR  G(HCP_A3,SN:VA)           100.00  +GHSERSN+2400-3.1*T;     3000 N 99Oht !
 PAR  G(DHCP,SN)                100.00  +GHSERSN+3803.52-3.46*T; 3000 N 03Liu2 !
$PAR  G(DHCP,SN)                100.00  +GHSERSN+5000;           3000 N 18Wan !
 PAR  G(RHOMBOHEDRAL_A7,SN)     100.00  +GHSERSN+2035;           3000 N 91Din !
 PAR  G(TETRAGONAL_A6,SN)       100.00  +GHSERSN+5387-8.26212*T; 3000 N 99Ans !
$PAR  G(TETRAGONAL_A6,SN)       100.00  +GHSERSN+2384-0.96*T;    3000 N 98Kor !
$PAR  G(TETRAGONAL_A6,SN)       100.00  +GHSERSN+5015-7.5*T;     3000 N 96Lee2 !
$PAR  G(TETRAGONAL_A6,SN)       100.00  +GHSERSN+2064.7-5.97*T;  3000 N 91TC !
 PAR  G(CBCC_A12,SN:VA)         100.00  +GHSERSN+2000;           3000 N 01Mie !
 PAR  G(CUB_A13,SN:VA)          100.00  +GHSERSN+2000;           3000 N 01Mie !
 PAR  G(TET_ALPHA1_A6,SN)       100.00  +GHSERSN+5510-8.46*T;    3000 N 99Ans !
$PAR  G(TET_ALPHA1_A6,SN)       100.00  +GHSERSN+2384-2*T;       3000 N 98Kor !
$PAR  G(TET_ALPHA1_A6,SN)       100.00  +GHSERSN+5015-7.5*T;     3000 N 96Lee2 !
$PAR  G(ORTHORHOMBIC_A16,SN)    100.00  +GHSERSN+5770;           3000 N 16Lin !
$PAR  G(ORTHORHOMBIC_A20,SN)    100.00  +GHSERSN+5000;           3000 N 21Wan !
$PAR  G(TETRAGONAL_U,SN)        100.00  +GHSERSN+5000;           3000 N 21Wan !
 PAR  G(LIQUID,SN)              100.00  +GLIQSN;                 3000 N 91Din !
$
 FUNCTION GHSERSN   100.00  -7958.517+122.765451*T-25.858*T*LN(T)
       +5.1185E-04*T**2-3.192767E-06*T**3+18440*T**(-1);
       250.00  Y  -5855.135+65.443315*T-15.961*T*LN(T)
       -0.0188702*T**2+3.121167E-06*T**3-61960*T**(-1);
       505.078 Y  +2524.724+4.005269*T-8.2590486*T*LN(T)
       -0.016814429*T**2+2.623131E-06*T**3-1081244*T**(-1)-1.2307E+25*T**(-9);
       800.00  Y  -8256.959+138.99688*T-28.4512*T*LN(T)-1.2307E+25*T**(-9);
      3000.00  N !
 FUNCTION GDIASN    100.00  -9579.608+114.007785*T-22.972*T*LN(T)
       -0.00813975*T**2+2.7288E-06*T**3+25615*T**(-1);
       298.15  Y  -9063.001+104.84654*T-21.5750771*T*LN(T)
       -0.008575282*T**2+1.784447E-06*T**3-2544*T**(-1);
       800.00  Y  -10909.351+147.396535*T-28.4512*T*LN(T);
      3000.00  N !
$FUNCTION GFCCSN    100.00  -345.135+56.983315*T-15.961*T*LN(T)
$      -0.0188702*T**2+3.121167E-06*T**3-61960*T**(-1);
$      250.00  Y  +5510-8.46*T+GHSERSN;
$     3000.00  N !
 FUNCTION GLIQSN    100.00  +7103.092-14.087767*T+GHSERSN+1.47031E-18*T**7;
       505.078 Y  +6971.586-13.814383*T+GHSERSN+1.2307E+25*T**(-9);
       800.00  Y  -1285.372+125.182498*T-28.4512*T*LN(T);
      3000.00  N !
$
$ SR
$
$ DHCP from 13Xu ot included in unary
$ DIAMOND_A4 from 11Li not included in unary.
$ BCT_A5 from 14Zho not included in unary
$
 PAR  G(FCC_A1,SR:VA),,                 +GHSERSR;                3000 N 91Din !
 PAR  G(BCC_A2,SR:VA),,                 +GBCCSR;                 3000 N 91Din !
 PAR  G(HCP_A3,SR:VA),,                 +GHSERSR+250+0.7*T;      3000 N 91Din !
$PAR  G(DHCP,SR),,                      +GHSERSR+5000;           3000 N 13Xu !
$PAR  G(DIAMOND_A4,SR),,                +GHSERSR+5000;           3000 N 11Li !
$PAR  G(BCT_A5,SR),,                    +GHSERSR+25000;          3000 N 14Zho !
 PAR  G(LIQUID,SR),,                    +GLIQSR;                 3000 N 91Din !
$
 FUNCTION GHSERSR   298.15  -7532.367+107.183879*T-23.905*T*LN(T)
       -0.00461225*T**2-1.67477E-07*T**3-2055*T**(-1);
       820.00  Y  -13380.102+153.196104*T-30.0905432*T*LN(T)
       -0.003251266*T**2+1.84189E-07*T**3+850134*T**(-1);
      3000.00  N !
 FUNCTION GBCCSR    298.15  -6779.234+116.583654*T-25.6708365*T*LN(T)
       -0.003126762*T**2+2.2965E-07*T**3+27649*T**(-1);
       820.00  Y  -6970.594+122.067301*T-26.57*T*LN(T)
       -0.0019493*T**2-1.7895E-08*T**3+16495*T**(-1);
      1050.00  Y  +8168.357+0.423037*T-9.7788593*T*LN(T)
       -0.009539908*T**2+5.20221E-07*T**3-2414794*T**(-1);
      3000.00  N !
 FUNCTION GLIQSR    298.15  +2194.997-10.118994*T-5.0668978*T*LN(T)
       -0.031840595*T**2+4.981237E-06*T**3-265559*T**(-1);
      1050.00  Y  -10855.29+213.406219*T-39.463*T*LN(T);
      3000.00  N !
$
$ TA
$
$ DIAMOND_A4 from 24Pin not included in unary
$ CBCC_A12 and CUB_A13 from 14Wan not included in unary
$ CUB_A13 from 21Yan not included in unary
$
 PAR  G(BCC_A2,TA:VA),,                 +GHSERTA;,,                   N 91Din !
 PAR  G(FCC_A1,TA:VA),,                 +GHSERTA+16000+1.7*T;,,       N 91Din !
 PAR  G(HCP_A3,TA:VA),,                 +GHSERTA+12000+2.4*T;,,       N 91Din !
$PAR  G(DIAMOND_A4,TA),,                +GHSERTA+3000;,,              N 24Pin !
$PAR  G(CBCC_A12,TA:VA),,               +GHSERTA+5000;,,              N 14Wan !
$PAR  G(CUB_A13,TA:VA),,                +GHSERTA+5000;,,              N 14Wan !
$PAR  G(CUB_A13,TA:VA),,                +GHSERTA+1000;,,              N 21Yan !
 PAR  G(LIQUID,TA),,                    +GLIQTA;,,                    N 91Din !
$
 FUNCTION GHSERTA   298.15  -7285.889+119.139857*T-23.7592624*T*LN(T)
       -0.002623033*T**2+1.70109E-07*T**3-3293*T**(-1);
      1300.00  Y  -22389.955+243.88676*T-41.137088*T*LN(T)
       +0.006167572*T**2-6.55136E-07*T**3+2429586*T**(-1);
      2500.00  Y  +229382.886-722.59722*T+78.5244752*T*LN(T)
       -0.017983376*T**2+1.95033E-07*T**3-93813648*T**(-1);
      3290.00  Y  -1042384.01+2985.49125*T-362.159132*T*LN(T)
       +0.043117795*T**2-1.055148E-06*T**3+5.54714342E+08*T**(-1);
      6000.00  N !
 FUNCTION GLIQTA    298.15  +29160.975-7.578729*T+GHSERTA;
      1000.00  Y  +43884.339-61.981795*T+0.0279523*T*LN(T)
       -0.012330066*T**2+6.14599E-07*T**3-3523338*T**(-1);
      3290.00  Y  -6314.543+258.110873*T-41.84*T*LN(T);
      6000.00  N !
$
$ TB
$
$ FCC_A1 from 00Du2 is absurd and not included in unary.
$ FCC_A1 from 94Lan not included in unary
$
 PAR  G(HCP_A3,TB:VA),,                 +GHSERTB;                3000 N 91Din !
 PAR  G(BCC_A2,TB:VA),,                 +GBCCTB;                 3000 N 91Din !
$PAR  G(FCC_A1,TB:VA),,                 +GHSERTB+239180;         3000 N 00Du2 !
$PAR  G(FCC_A1,TB:VA),,                 +GHSERTB+5000;           3000 N 94Lan !
 PAR  G(LIQUID,TB),,                    +GLIQTB;                 3000 N 91Din !
$
 FUNCTION GHSERTB   298.15  -20842.158+409.309555*T-77.5006*T*LN(T)
       +0.0832265*T**2-2.5672833E-05*T**3+562430*T**(-1);
       600.00  Y  -8772.606+102.61162*T-25.8659*T*LN(T)
       -0.002757005*T**2-8.05838E-07*T**3+172355*T**(-1);
      1200.00  Y  -7944.942+101.7776*T-25.9584*T*LN(T)
       -0.001676335*T**2-1.067632E-06*T**3;
      1562.00  Y  -265240.309+1456.04268*T-200.215695*T*LN(T)
       +0.041615159*T**2-2.044697E-06*T**3+65043790*T**(-1);
      3000.00  N !
 FUNCTION GBCCTB    298.15  +4167.835-2.652707*T+GHSERTB;
      1200.00  Y  +633060.245-5157.77779*T+706.580596*T*LN(T)
       -0.373763517*T**2+3.4100235E-05*T**3-1.03233571E+08*T**(-1);
      1562.00  Y  -23398.029+257.388486*T-46.4842*T*LN(T);
      3000.00  N !
 FUNCTION GLIQTB    298.15  +3945.831+29.867521*T-14.252646*T*LN(T)
       -0.020466105*T**2+2.17475E-06*T**3-160724*T**(-1);
      1562.00  Y  -13247.649+251.16889*T-46.4842*T*LN(T);
      3000.00  N !
$
$ TC
$
 PAR  G(HCP_A3,TC:VA),,                 +GHSERTC;                4000 N 91Din !
 PAR  G(FCC_A1,TC:VA),,                 +GHSERTC+10000-1.5*T;    4000 N 91Din !
 PAR  G(BCC_A2,TC:VA),,                 +GHSERTC+18000-4.5*T;    4000 N 91Din !
 PAR  G(LIQUID,TC),,                    +GLIQTC;                 4000 N 91Din !
$
 FUNCTION GHSERTC   298.15  -7947.794+132.5101*T-24.3394*T*LN(T)
       -0.002954747*T**2+63855*T**(-1);
      2430.00  Y  -47759.99+318.286*T-47*T*LN(T)+6.63829E+32*T**(-9);
      4000.00  N !
 FUNCTION GLIQTC    298.15  +30402.134-12.313*T+GHSERTC-9.62385E-22*T**7;
      2430.00  Y  -12221.9+303.7538*T-47*T*LN(T);
      4000.00  N !
$
$ TE
$
$ HEXAGONAL_A8 and LIQUID revised in unary 3.0
$
$ FCC_A1 from 11Gos not included in unary
$ FCC_A1, BCC_A2 and DHCP from 18Hu2 not included in unary
$ FCC_A1 and BCC_A2 from 18Arv not included in unary
$ HCP_A3 from 19Arv not included in unary
$ RHOMBOHEDRAL_A7 from 89Gho and 14Guo2 not included in unary
$
 PAR  G(HEXAGONAL_A8,TE),,              +GHSERTE;                1600 N 95Dav !
$PAR  G(FCC_A1,TE:VA),,                 +GHSERTE+5000;           2000 N 11Gos !
$PAR  G(FCC_A1,TE:VA),,                 +GHSERTE+35700;          2000 N 18Arv !
$PAR  G(FCC_A1,TE:VA),,                 +GHSERTE+14588;          1600 N 18Hu2 !
$PAR  G(BCC_A2,TE:VA),,                 +GHSERTE+25600;          2000 N 18Arv !
$PAR  G(BCC_A2,TE:VA),,                 +GHSERTE+29763;          1600 N 18Hu2 !
$PAR  G(HCP_A3,TE:VA),,                 +GHSERTE+17300;          2000 N 19Arv !
$PAR  G(DHCP,TE),,                      +GHSERTE+12648;          1600 N 18Hu2 !
$PAR  G(RHOMBOHEDRAL_A7,TE),,           +GHSERTE+15*T;           1600 N 89Gho !
$PAR  G(RHOMBOHEDRAL_A7,TE),,           +GHSERTE+5000;           1600 N 14Guo2 !
 PAR  G(LIQUID,TE),,                    +GLIQTE;                 1600 N 95Dav !
$
 FUNCTION GHSERTE   298.15  -10544.679+183.372894*T-35.6687*T*LN(T)
       +0.01583435*T**2-5.240417E-06*T**3+155015*T**(-1);
       722.66  Y  +9160.595-129.265373*T+13.004*T*LN(T)
       -0.0362361*T**2+5.006367E-06*T**3-1286810*T**(-1);
      1150.00  Y  -12781.349+174.901226*T-32.5596*T*LN(T);
      1600.00  N !
$ Function below from 91Din
$FUNCTION GHSERTE   298.15  -6677.083+85.019049*T-19.1003366*T*LN(T)
$      -0.011050509*T**2;
$      722.66  Y  -14523.024+210.012403*T-37.656*T*LN(T)
$      +1.115357E+27*T**(-9);
$     1261.00  N !
 FUNCTION GLIQTE    298.15  -17554.731+685.877639*T-126.318*T*LN(T)
       +0.2219435*T**2-9.42075E-05*T**3+827930*T**(-1);
       626.49  Y  -3165763.48+46756.357*T-7196.41*T*LN(T)
       +7.09775*T**2-0.00130692833*T**3+2.58051E+08*T**(-1);
       722.66  Y  +180326.959-1500.57909*T+202.743*T*LN(T)
       -0.142016*T**2+1.6129733E-05*T**3-24238450*T**(-1);
      1150.00  Y  +19110.036-26.1929273*T+GHSERTE;
      1600.00  N !
$ Function below from 91Din
$FUNCTION GLIQTE    298.15  +17222.341-23.770344*T+GHSERTE
$      -4.31979E-19*T**7;
$      722.66  Y  +3173.591+185.552954*T-37.656*T*LN(T);
$     1261.00  N !
$
$ TH
$
$ FCC_A1, BCC_A2 and LIQUID modified in unary 4.4
$
$ HCP_A3, ORTHORHOMBIC_A20 and TETRAGONAL_U from 09Li2 not included in unary
$ TETRAGONAL_A6 from 14Ben not included in unary
$
 PAR  G(FCC_A1,TH:VA),,                 +GHSERTH;                4000 N 01SGUN !
 PAR  G(BCC_A2,TH:VA),,                 +GBCCTH;                 4000 N 01SGUN !
$PAR  G(HCP_A3,TH:VA),,                 +GHSERTH+5000;           4000 N 09Li2 !
$PAR  G(TETRAGONAL_A6,TH),,             +GHSERTH+3053;           4000 N 14Ben !
$PAR  G(ORTHORHOMBIC_A20,TH),,          +GHSERTH+48000;          4000 N 09Li2 !
$PAR  G(TETRAGONAL_U,TH),,              +GHSERTH+52000;          4000 N 09Li2 !
 PAR  G(LIQUID,TH),,                    +GLIQTH;                 4000 N 01SGUN !
$
 FUNCTION GHSERTH   298.15  -7732.08+116.273975*T-24.841*T*LN(T)
       -0.00236725*T**2-5.2883E-07*T**3+13010*T**(-1);
      1633.00  Y  -37352.871+236.906118*T-39.107*T*LN(T)
       -0.00358025*T**2+2.36893E-07*T**3+7981000*T**(-1);
      2900.00  Y  -33353.313+283.231045*T-46.024*T*LN(T);
      4000.00  N !
$ Function below from 91Din
$FUNCTION GHSERTH   298.15  -7732.08+117.022775*T-24.841*T*LN(T)
$      -0.00236725*T**2-5.2883E-07*T**3+13010*T**(-1);
$     1633.00  Y  -37352.871+237.654918*T-39.107*T*LN(T)
$      -0.00358025*T**2+2.36893E-07*T**3+7981000*T**(-1);
$     2900.00  Y  -33353.313+283.979845*T-46.024*T*LN(T);
$     4000.00  N !
 FUNCTION GBCCTH    298.15  -2321.06+133.531195*T-28.244*T*LN(T)
       +4.3775E-04*T**2-5.3048E-07*T**3+91190*T**(-1);
      1633.00  Y  -115978.348+800.909049*T-116.453*T*LN(T)
       +0.03098*T**2-2.536883E-06*T**3+27512600*T**(-1);
      2023.00  Y  -33602.796+208.774709*T-35.813*T*LN(T)
       -0.00346655*T**2+1.66067E-07*T**3+11876950*T**(-1);
      3600.00  Y  -980.302-0.049551*T+GHSERTH;
      4000.00  N !
$ Function below from 91Din
$FUNCTION GBCCTH    298.15  -2321.06+134.279995*T-28.244*T*LN(T)
$      +4.3775E-04*T**2-5.3048E-07*T**3+91190*T**(-1);
$     1633.00  Y  -115978.348+801.657849*T-116.453*T*LN(T)
$      +0.03098*T**2-2.536883E-06*T**3+27512600*T**(-1);
$     2023.00  Y  -33602.796+209.523509*T-35.813*T*LN(T)
$      -0.00346655*T**2+1.66067E-07*T**3+11876950*T**(-1);
$     3600.00  Y  -980.302-0.04955*T+GHSERTH;
$     4000.00  N !
 FUNCTION GLIQTH    298.15  +5031.109+110.886346*T-24.987*T*LN(T)
       -0.00168345*T**2-9.09067E-07*T**3+10865*T**(-1);
      1499.80  Y  -15602.847+127.657716*T-24.03*T*LN(T)
       -0.0136421*T**2+1.210117E-06*T**3+7111100*T**(-1);
      2014.50  Y  -17273.382+275.001274*T-46.024*T*LN(T);
      4000.00  N !
$ Function below from 91Din
$FUNCTION GLIQTH    298.15  +5031.109+111.635145*T-24.987*T*LN(T)
$      -0.00168345*T**2-9.09067E-07*T**3+10865*T**(-1);
$     1499.80  Y  -15602.847+128.406516*T-24.03*T*LN(T)
$      -0.0136421*T**2+1.210117E-06*T**3+7111100*T**(-1);
$     2014.50  Y  -17273.382+275.750074*T-46.024*T*LN(T);
$     4000.00  N !
$
$ TI
$
$ BCT_A5 added in unary 3.0
$
$ DHCP from 14Mat and 16Mat not included in unary
$ OMEGA_C32 from 01Zha and 16Yan not included in unary
$ RHOMB_C19 from 21Sae not included in unary
$ BETA_RHOMBO_B from 08Wit not included in unary
$ ORTHORHOMBIC_A20 and TETRAGONAL_U from 11Baj2 and 21Mo not included in unary
$ TETRAGONAL_U from 11Ber2 not included in unary
$
 PAR  G(HCP_A3,TI:VA),,                 +GHSERTI;                4000 N 91Din !
 PAR  G(BCC_A2,TI:VA),,                 +GBCCTI;                 4000 N 91Din !
 PAR  G(FCC_A1,TI:VA),,                 +GHSERTI+6000-0.1*T;     4000 N 91Din !
$PAR  G(DHCP,TI),,                      +GHSERTI+1000;           4000 N 14Mat !
$PAR  G(DHCP,TI),,                      +GHSERTI+3670;           4000 N 16Mat !
 PAR  G(DIAMOND_A4,TI),,                +GHSERTI+25000;          4000 N 91Din !
 PAR  G(BCT_A5,TI),,                    +GHSERTI+4602.2;         3000 N SGCOST !
 PAR  G(CBCC_A12,TI:VA),,               +GHSERTI+4602.2;         4000 N 91Din !
 PAR  G(CUB_A13,TI:VA),,                +GHSERTI+7531.2;         4000 N 91Din !
$PAR  G(OMEGA_C32,TI),,                 +GHSERTI
$            +1886.7-0.1561*T;                                   4000 N 01Zha !
$PAR  G(OMEGA_C32,TI),,                 +GHSERTI
$            -1401.86+4.43908*T+110185.9*T**(-1);                4000 N 16Yan !
$PAR  G(RHOMB_C19,TI),,                 +GHSERTI+2500-0.6374*T;  4000 N 21Sae !
$PAR  G(BETA_RHOMBO_B,TI),,             +GHSERTI+10000;          4000 N 08Wit !
$PAR  G(ORTHORHOMBIC_A20,TI),,          +GHSERTI+18000;          4000 N 11Baj2 !
$PAR  G(ORTHORHOMBIC_A20,TI),,          +GHSERTI+7159.09;        4000 N 21Mo !
$PAR  G(TETRAGONAL_U,TI),,              +GHSERTI+10000;          4000 N 11Baj2 !
$PAR  G(TETRAGONAL_U,TI),,              +GBCCTI+5900;            4000 N 11Ber2 !
$PAR  G(TETRAGONAL_U,TI),,              +GHSERTI+5746.2;         4000 N 21Mo !
 PAR  G(LIQUID,TI),,                    +GLIQTI;                 4000 N 91Din !
$
 FUNCTION GHSERTI   298.15  -8059.921+133.615208*T-23.9933*T*LN(T)
       -0.004777975*T**2+1.06716E-07*T**3+72636*T**(-1);
       900.00  Y  -7811.815+132.988068*T-23.9887*T*LN(T)
       -0.0042033*T**2-9.0876E-08*T**3+42680*T**(-1);
      1155.00  Y  +908.837+66.976538*T-14.9466*T*LN(T)
       -0.0081465*T**2+2.02715E-07*T**3-1477660*T**(-1);
      1941.00  Y  -124526.786+638.806871*T-87.2182461*T*LN(T)
       +0.008204849*T**2-3.04747E-07*T**3+36699805*T**(-1);
      4000.00  N !
 FUNCTION GBCCTI    298.15  -1272.064+134.71418*T-25.5768*T*LN(T)
       -6.63845E-04*T**2-2.78803E-07*T**3+7208*T**(-1);
      1155.00  Y  +6667.385+105.366379*T-22.3771*T*LN(T)
       +0.00121707*T**2-8.4534E-07*T**3-2002750*T**(-1);
      1941.00  Y  +26483.26-182.426471*T+19.0900905*T*LN(T)
       -0.02200832*T**2+1.228863E-06*T**3+1400501*T**(-1);
      4000.00  N !
 FUNCTION GLIQTI    298.15  +12194.415-6.980938*T+GHSERTI;
      1300.00  Y  +369519.198-2554.0225*T+342.059267*T*LN(T)
       -0.163409355*T**2+1.2457117E-05*T**3-67034516*T**(-1);
      1941.00  Y  -19887.066+298.7367*T-46.29*T*LN(T);
      4000.00  N !
$
$ TL
$
$ Upper T-interval for GHSERTL and GBCCTL added in Version 5.0
$
$ DIAMOND_A4 from 89Che2 not included in unary
$
 PAR  G(HCP_A3,TL:VA)           200.00  +GHSERTL;                1801 N 91Din !
 PAR  G(BCC_A2,TL:VA)           200.00  +GBCCTL;                 1801 N 91Din !
 PAR  G(FCC_A1,TL:VA)           200.00  +GHSERTL+310;            1801 N 91Din !
$PAR  G(DIAMOND_A4,TL)          200.00  +GHSERTL+4184;           1801 N 89Che2 !
 PAR  G(LIQUID,TL)              200.00  +GLIQTL;                 1801 N 91Din !
$
 FUNCTION GHSERTL   200.00  -8104.038+107.140405*T-25.2274*T*LN(T)
       -0.0033063*T**2-1.21807E-07*T**3+42058*T**(-1);
       577.00  Y  -15406.859+196.771926*T-38.4130658*T*LN(T)
       +0.005228106*T**2-5.19136E-07*T**3+729665*T**(-1);
      1800.00  Y  -4885.034+106.361006*T-25.8437*T*LN(T)
       -8.3662E-04*T**2+9E-12*T**3-612570*T**(-1);
      1801.00  N !
 FUNCTION GBCCTL    200.00  -9194.493+150.019517*T-33.0508*T*LN(T)
       +0.0172318*T**2-1.0115933E-05*T**3+82153*T**(-1);
       577.00  Y  -41836.403+482.633817*T-79.2926704*T*LN(T)
       +0.026042993*T**2-2.359101E-06*T**3+3507810*T**(-1);
      1800.00  Y  -623.343+101.120182*T-25.8437*T*LN(T)
       -8.3662E-04*T**2+9E-12*T**3-612570*T**(-1);
      1801.00  N !
 FUNCTION GLIQTL    200.00  -946.623+0.755649*T-7.44455*T*LN(T)
       -0.044350292*T**2+1.4248046E-05*T**3-54228*T**(-1);
       577.00  Y  -614.74+98.472609*T-25.8437*T*LN(T)
       -8.3662E-04*T**2+9E-12*T**3-612570*T**(-1);
      1801.00  N !
$
$ TM
$
$ FCC_A1 from 09Wan and 12Don not included in unary
$ BCC_A2 from 04Du3 not included in unary
$ RHOMBOHEDRAL_A7 from 10Wan not included in unary
$
 PAR  G(HCP_A3,TM:VA),,                 +GHSERTM;                2300 N 91Din !
$PAR  G(FCC_A1,TM:VA),,                 +GHSERTM+5000;           2300 N 09Wan3 !
$PAR  G(FCC_A1,TM:VA),,                 +GHSERTM+2680;           2300 N 12Don !
$PAR  G(BCC_A2,TM:VA),,                 +GHSERTM+5000;           2300 N 04Du3 !
$PAR  G(RHOMBOHEDRAL_A7,TM),,           +GHSERTM+5000;           2300 N 10Wan !
 PAR  G(LIQUID,TM),,                    +GLIQTM;                 2300 N 91Din !
$
 FUNCTION GHSERTM   298.15  -10016.715+151.037648*T-34.3664974*T*LN(T)
       +0.012110965*T**2-3.831156E-06*T**3+95982*T**(-1);
       700.00  Y  -14701.965+147.957496*T-32.1951269*T*LN(T)
       +4.44753E-04*T**2-3.96694E-07*T**3+1091664*T**(-1);
      1600.00  Y  -8669.227+97.98144*T-25.1816969*T*LN(T)-0.003384563*T**2;
      1818.00  Y  +727125.608-4147.40063*T+534.082763*T*LN(T)
       -0.19093039*T**2+1.1689185E-05*T**3-1.8038222E+08*T**(-1);
      2300.00  N !
 FUNCTION GLIQTM    298.15  +13199.249-6.557671*T+GHSERTM;
       600.00  Y  +22640.028-126.738485*T+6.8744933*T*LN(T)
       -0.025487085*T**2+2.288172E-06*T**3-1585412*T**(-1);
      1818.00  Y  -10090.305+214.184413*T-41.37976*T*LN(T);
      2300.00  N !
$
$ U
$
$ FCC_A1 and HCP_A3 added in unary 4.1
$
$ FCC_A1, BETA_PU, GAMMA_PU and TETRAGONAL_A6 from 99Kur not included in unary
$ HCP_A3 from 98Che and 21Mo not in unary
$ FCC_A1 from 09Wan not in unary
$ FCC_A1, HCP_A3, ALPHA_PU, BETA_PU, GAMMA_PU and TETRAGONAL_A6 from 10Kur1
$ not included in unary
$ BCT_A5 from 21Wan not included in unary
$ DHCP, ORTHO_AC and TETRAG_AD from 10Kur2 not included in unary
$ RHOMBOHEDRAL_A7 from 13Wan1 not included in unary
$ ORTHO_AC and TETRAG_AD from 18Xie not included in unary
$ ORTHORHOMBIC_A11 from 08Wan3 and 18Mou not included in unary
$ CUB_A13 from 08Liu not included in unary
$
 PAR  G(ORTHORHOMBIC_A20,U),,           +GHSERUU;                3000 N 91Din !
 PAR  G(TETRAGONAL_U,U),,               +GTETUU;                 3000 N 91Din !
 PAR  G(BCC_A2,U:VA),,                  +GBCCUU;                 3000 N 91Din !
 PAR  G(FCC_A1,U:VA),,                  +GHSERUU+5000;           3000 N 99SGUN !
$PAR  G(FCC_A1,U:VA),,                  +GHSERUU+2000;           3000 N 99Kur !
$PAR  G(FCC_A1,U:VA),,                  +GHSERUU+40000;          3000 N 09Wan !
$PAR  G(FCC_A1,U:VA),,                  +GBCCUU+5000;            3000 N 10Kur1 !
 PAR  G(HCP_A3,U:VA),,                  +GBCCUU+5000-0.008*T;    3000 N 99SGUN !
$PAR  G(HCP_A3,U:VA),,                  +GHSERUU+50000;          3000 N 98Che !
$PAR  G(HCP_A3,U:VA),,                  +GBCCUU+5000;            3000 N 10Kur1 !
$PAR  G(HCP_A3,U:VA),,                  +GBCCUU+8340.155;        3000 N 21Mo !
$PAR  G(DHCP,U),,                       +GBCCUU+5000;            3000 N 10Kur2 !
$PAR  G(BCT_A5,U:VA),,                  +GHSERUU+5000;           3000 N 21Wan !
$PAR  G(ORTHO_AC,U),,                   +GHSERUU+2814.7;         3000 N 10Kur2 !
$PAR  G(ORTHO_AC,U),,                   +GHSERUU
$            +4266+0.41605715*T;                                 3000 N 18Xie !
$PAR  G(TETRAG_AD,U),,                  +GTETUU+260.4;           3000 N 10Kur2 !
$PAR  G(TETRAG_AD,U),,                  +GTETUU
$            +11420+2.2060391*T;                                 3000 N 18Xie !
$PAR  G(ALPHA_PU,U),,                   +GHSERUU+5000;           3000 N 10Kur1 !
$PAR  G(BETA_PU,U),,                    +GHSERUU+2000;           3000 N 99Kur !
$PAR  G(BETA_PU,U),,                    +GHSERUU+5000;           3000 N 10Kur1 !
$PAR  G(GAMMA_PU,U),,                   +GHSERUU+2000;           3000 N 99Kur !
$PAR  G(GAMMA_PU,U),,                   +GHSERUU+5000;           3000 N 10Kur1 !
$PAR  G(TETRAGONAL_A6,U),,              +GBCCUU+2000;            3000 N 99Kur !
$PAR  G(TETRAGONAL_A6,U),,              +GBCCUU+5000;            3000 N 10Kur1 !
$PAR  G(RHOMBOHEDRAL_A7,U),,            +GHSERUU+3000;           3000 N 13Wan1 !
$PAR  G(ORTHORHOMBIC_A11,U),,           +GHSERUU;                3000 N 08Wan3 !
$PAR  G(ORTHORHOMBIC_A11,U),,           +GHSERUU+1;              3000 N 18Mou !
$PAR  G(CUB_A13,U:VA),,                 +GHSERUU+5000;           3000 N 08Liu !
 PAR  G(LIQUID,U),,                     +GHSERUU
             +12355.5-10.3239*T;                                 3000 N 91Din !
$
 FUNCTION GHSERUU   298.15  -8407.734+130.955151*T-26.9182*T*LN(T)
       +0.00125156*T**2-4.42605E-06*T**3+38568*T**(-1);
       955.00  Y  -22521.8+292.121093*T-48.66*T*LN(T);
      3000.00  N !
 FUNCTION GTETUU    298.15  -5156.136+106.976316*T-22.841*T*LN(T)
       -0.01084475*T**2+2.7889E-08*T**3+81944*T**(-1);
       941.50  Y  -14327.309+244.16802*T-42.9278*T*LN(T);
      3000.00  N !
 FUNCTION GBCCUU    298.15  -752.767+131.5381*T-27.5152*T*LN(T)
       -0.00835595*T**2+9.67907E-07*T**3+204611*T**(-1);
      1049.00  Y  -4698.365+202.685635*T-38.2836*T*LN(T);
      3000.00  N !
$
$ V
$
$ FCC_A1 and HCP_A3 upper T interval skipped in SGSOL 5.0 to avoid kink
$ in Cp for VC and V2C.
$
$ OMEGA_C32 from 16Yan and 18Hu1 not included in unary
$ TETRAGONAL_U from 11Ber1 not included in unary
$
 PAR  G(BCC_A2,V:VA),,                  +GHSERVV;                4000 N 91Din !
 PAR  G(FCC_A1,V:VA),,                  +GHSERVV+7500+1.7*T;     4000 N 91Din !
$PAR  G(FCC_A1,V:VA),,                  +GHSERVZ+7500+1.7*T;     4000 N 11SOL !
 PAR  G(HCP_A3,V:VA),,                  +GHSERVV+4000+2.4*T;     4000 N 91Din !
$PAR  G(HCP_A3,V:VA),,                  +GHSERVZ+4000+2.4*T;     4000 N 11SOL !
 PAR  G(CBCC_A12,V:VA),,                +GHSERVV+9000;           4000 N 91Din !
 PAR  G(CUB_A13,V:VA),,                 +GHSERVV+10000;          4000 N 91Din !
$PAR  G(OMEGA_C32,V),,                  +GHSERVV+8965;           4000 N 16Yan !
$PAR  G(OMEGA_C32,V),,                  +GHSERVV+8474;           4000 N 18Hu1 !
$PAR  G(TETRAGONAL_U,V),,               +GHSERVV+5000;           4000 N 11Ber1 !
 PAR  G(LIQUID,V),,                     +GLIQVV;                 4000 N 91Din !
$
 FUNCTION GHSERVV   298.15  -7930.43+133.346053*T-24.134*T*LN(T)
       -0.003098*T**2+1.2175E-07*T**3+69460*T**(-1);
       790.00  Y  -7967.842+143.291093*T-25.9*T*LN(T)
       +6.25E-05*T**2-6.8E-07*T**3;
      2183.00  Y  -41689.864+321.140783*T-47.43*T*LN(T)+6.44389E+31*T**(-9);
      4000.00  N !
 FUNCTION GHSERVZ   298.15  -7930.43+133.346053*T-24.134*T*LN(T)
       -0.003098*T**2+1.2175E-07*T**3+69460*T**(-1);
       790.00  Y  -7967.842+143.291093*T-25.9*T*LN(T)
       +6.25E-05*T**2-6.8E-07*T**3;
      4000.00  N !
 FUNCTION GLIQVV    298.15  +20764.117-9.455552*T+GHSERVV-5.19136E-22*T**7;
      2183.00  Y  -19617.51+311.055983*T-47.43*T*LN(T);
      4000.00  N !
$
$ W
$
$ CBCC_A12 and CUB_A13 from 18Els not included in unary
$ TETRAGONAL_U from 11Ber2 not included in unary
$
