Repository: orchid-calphad/orchid-project.org

# orchid-project.org

Website and released data of **ORCHID** (Open Repository for CALPHAD Hypotheses, Intelligence, and Discovery),
served by GitHub Pages at https://orchid-project.org. Releases are archived on Zenodo (one DOI per version).

- `index.html`, `catalog/`, `best-practices.html` — static, self-contained pages (generated in the ORCHID tooling).
- `data/` — released data: catalog, redistributable TDB files, convex hulls. Licences: `data/LICENSES.md`, `data/NOTICE.md`.
- `llms.txt`, `data/croissant.json`, `CITATION.cff`, `.zenodo.json` — machine-readable metadata.

Only data with clear redistribution rights are published.

File: data/databases/sgte-binary/unary50_bengt.tdb (part 5 of 5)
$
 PAR  G(BCC_A2,W:VA),,                  +GHSERWW;,,                   N 91Din !
 PAR  G(FCC_A1,W:VA),,                  +GHSERWW+19300+0.63*T;,,      N 91Din !
 PAR  G(HCP_A3,W:VA),,                  +GHSERWW+14750;,,             N 91Din !
$PAR  G(CBCC_A12,W:VA),,                +GHSERWW+11087+2.7196*T;,,    N 18Els !
$PAR  G(CUB_A13,W:VA),,                 +GHSERWW+15899+0.6276*T;,,    N 18Els !
$PAR  G(TETRAGONAL_U,W),,               +GHSERWW+18600;,,             N 11Ber2 !
 PAR  G(LIQUID,W),,                     +GLIQWW;,,                    N 91Din !
$
 FUNCTION GHSERWW   298.15  -7646.311+130.4*T-24.1*T*LN(T)
       -0.001936*T**2+2.07E-07*T**3+44500*T**(-1)-5.33E-11*T**4;
      3695.00  Y  -82868.801+389.362335*T-54*T*LN(T)+1.528621E+33*T**(-9);
      6000.00  N !
 FUNCTION GLIQWW    298.15  +52160.584-14.10999*T+GHSERWW-2.713468E-24*T**7;
      3695.00  Y  -30436.051+375.175*T-54*T*LN(T);
      6000.00  N !
$
$ Y
$
$ HCP_A3, BCC_A2 and LIQUID revised in unary 3.0
$ FCC_A1 added in unary 4.1
$
$ DHCP from 08Guo1 (included in SGSOL 5.0) not included in unary
$ DHCP from 06Men 08Dju and 08Guo2 not included in unary
$ FCC_A1 from 96Du not included in unary
$
 PAR  G(HCP_A3,Y:VA)            100.00  +GHSERYY;                3700 N 95She3 !
$PAR  G(DHCP,Y)                 100.00  +GHSERYY+5000;           3700 N 08Guo1 !
$PAR  G(DHCP,Y)                 100.00  +GHSERYY+303.4;          3700 N 08Guo2 !
$PAR  G(DHCP,Y)                 100.00  +GHSERYY+11462.5;        3700 N 06Men !
$PAR  G(DHCP,Y)                 100.00  +GHSERYY+39236-11*T;     3700 N 08Dju !
 PAR  G(BCC_A2,Y:VA)            100.00  +GBCCYY;                 3700 N 95She3 !
 PAR  G(FCC_A1,Y:VA)            100.00  +GHSERYY+6000;           3700 N Frie2 !
$PAR  G(FCC_A1,Y:VA)            100.00  +GHSERYY+5000;           3700 N 96Du !
 PAR  G(LIQUID,Y)               100.00  +GLIQYY;                 3700 N 95She3 !
$
 FUNCTION GHSERYY   100.00  -8011.09379+128.572856*T-25.6656992*T*LN(T)
       -0.00175716414*T**2-4.17561786E-07*T**3+26911.509*T**(-1);
      1000.00  Y  -7179.74574+114.497104*T-23.4941827*T*LN(T)
       -0.0038211802*T**2-8.2534534E-08*T**3;
      1795.15  Y  -67480.7761+382.124727*T-56.9527111*T*LN(T)
       +0.00231774379*T**2-7.22513088E-08*T**3+18077162.6*T**(-1);
      3700.00  N !
$ Function below from 91Din
$FUNCTION GHSERYY   298.15  -7347.055+117.532124*T-23.8685*T*LN(T)
$      -0.003845475*T**2+1.1125E-08*T**3-16486*T**(-1);
$     1500.00  Y  -15802.62+229.831717*T-40.2851*T*LN(T)
$      +0.0068095*T**2-1.14182E-06*T**3;
$     1799.00  Y  -72946.216+393.885821*T-58.2078433*T*LN(T)
$      +0.002436461*T**2-7.2627E-08*T**3+20866567*T**(-1);
$     3700.00  N !
 FUNCTION GBCCYY    100.00  -833.658863+123.667346*T-25.5832578*T*LN(T)
       -0.00237175965*T**2+9.10372497E-09*T**3+27340.0687*T**(-1);
      1000.00  Y  -1297.79829+134.528352*T-27.3038477*T*LN(T)
       -5.41757644E-04*T**2-3.05012175E-07*T**3;
      1795.15  Y  +15389.4975+0.981325399*T-8.88296647*T*LN(T)
       -0.00904576576*T**2+4.02944768E-07*T**3-2542575.96*T**(-1);
      3700.00  N !
$ Function below from 91Din
$FUNCTION GBCCYY    298.15  -1861.198+97.522398*T-20.940576*T*LN(T)
$      -0.007995833*T**2+7.58716E-07*T**3-54349*T**(-1);  
$     1752.00  Y  -10207.724+195.741984*T-35.0201*T*LN(T);
$     1799.00  Y  +104813.954-386.167564*T+39.8075986*T*LN(T)
$      -0.019918739*T**2+8.41308E-07*T**3-31549963*T**(-1);
$     3700.00  N !
 FUNCTION GLIQYY    100.00  +2098.50738+119.41873*T-24.6467508*T*LN(T)
       -0.00347023463*T**2-8.12981167E-07*T**3+23713.7332*T**(-1);
      1000.00  Y  +7386.44846+19.4520171*T-9.0681627*T*LN(T)
       -0.0189533369*T**2+1.7595327E-06*T**3;
      1795.15  Y  -12976.5957+257.400783*T-43.0952*T*LN(T);
      3700.00  N !
$ Function below from 91Din
$FUNCTION GLIQYY    298.15  +3934.121+59.921688*T-14.8146562*T*LN(T)
$      -0.015623487*T**2+1.442946E-06*T**3-140695*T**(-1);  
$     1799.00  Y  -13337.609+258.004539*T-43.0952*T*LN(T);
$     3700.00  N !
$
$ YB
$
$ HCP_A3 added in unary 5.0
$
$ DIAMOND_A4 from 18Zhu not included in unary
$ TETRAGONAL_A6 from 11Gao not included in unary
$ RHOMBOHEDRAL_A7 from 12Liu2 not included in unary
$
 PAR  G(FCC_A1,YB:VA),,                 +GHSERYB;                2000 N 91Din !
 PAR  G(BCC_A2,YB:VA),,                 +GBCCYB;                 2000 N 91Din !
 PAR  G(HCP_A3,YB:VA),,                 +GHSERYB+5000;           2000 N 06Guo1 !
$PAR  G(DIAMOND_A4,YB),,                +GHSERYB+97547;          2000 N 18Zhu !
$PAR  G(TETRAGONAL_A6,YB),,             +GHSERYB+1000;           2000 N 11Gao !
$PAR  G(RHOMBOHEDRAL_A7,YB),,           +GHSERYB+5000;           2000 N 12Liu2 !
 PAR  G(LIQUID,YB),,                    +GLIQYB;                 2000 N 91Din !
$
 FUNCTION GHSERYB   298.15  -9370.941+189.327664*T-40.0791*T*LN(T)
       +0.04227115*T**2-2.2242E-05*T**3;
       553.00  Y  -8192.154+121.065655*T-26.7591*T*LN(T)-0.00256065*T**2;
      1033.00  Y  +16034.89-89.478241*T+2.7623966*T*LN(T)
       -0.017961331*T**2+1.421719E-06*T**3-3631462*T**(-1);
      2000.00  N !
 FUNCTION GBCCYB    298.15  -965.99-21.293677*T-3.8534432*T*LN(T)
       -0.030009694*T**2+4.743871E-06*T**3-334650*T**(-1);
      1033.00  Y  -13368.113+188.313864*T-36.1079*T*LN(T);
      1097.00  Y  -3911.847+113.174165*T-25.7402233*T*LN(T)
       -0.004743348*T**2+3.63044E-07*T**3-1553668*T**(-1);
      2000.00  N !
 FUNCTION GLIQYB    298.15  +7030.788-40.615571*T-1.8061816*T*LN(T)
       -0.03250938*T**2+5.136665E-06*T**3-370554*T**(-1);
      1033.00  Y  -6445.835+186.690398*T-36.7774*T*LN(T);
      2000.00  N !
$
$ ZN
$
$ BCT_A5 and DIAMOND_A4 added in unary 3.0
$ HCP_A3 revised in unary 4.1 (due to introduction of HCP_ZN)
$ RHOMBOHEDRAL_A7 and TETRAGONAL_A6 added in unary 4.1
$ TETRAGONAL_A6 revised in unary 4.4
$ CBCC_A12 and CUB_A13 added in unary 4.4
$ HCP_A3 and LIQUID modified in unary 5.0 (melting T and coefficients adjusted)
$ RHOMBO_A10 added in unary 5.0
$
$ Pure Zn restored as HCP_A3
$
$ FCC_A1 and BCT_A5 from 99Oht not included in unary
$ DHCP from 08Wan1 and 12Ber not included in unary
$ RHOMB_C19 from 09Liu1 not included in unary
$
 PAR  G(HCP_A3,ZN:VA),,                 +GHSERZN;                1700 N 91Din !
$PAR  G(HCP_A3,ZN:VA),,                 +GHSERZN
$            +2969.82-1.56968*T;                                 1700 N 93Kow !
 PAR  G(FCC_A1,ZN:VA),,                 +GHSERZN
             +2969.82-1.56968*T;                                 1700 N 91Din !
$PAR  G(FCC_A1,ZN:VA),,                 +GHSERZN+2281-1.6939*T;  1700 N 99Oht !
 PAR  G(BCC_A2,ZN:VA),,                 +GHSERZN
             +2886.96-2.5104*T;                                  1700 N 91Din !
$PAR  G(DHCP,ZN),,                      +GHSERZN+2108.72;        1700 N 08Wan1 !
$PAR  G(DHCP,ZN),,                      +GHSERZN+500;            1700 N 12Ber !
 PAR  G(DIAMOND_A4,ZN),,                +GHSERZN+30*T;           1700 N SGCOST !
 PAR  G(BCT_A5,ZN),,                    +GHSERZN
             +2886.96-2.5104*T;                                  1700 N SGCOST !
$PAR  G(BCT_A5,ZN),,                    +GHSERZN+10000;          1700 N 99Oht !
 PAR  G(TETRAGONAL_A6,ZN),,             +GHSERZN+4184;           1700 N 96Lee1 !
$PAR  G(TETRAGONAL_A6,ZN),,             +GHSERZN
$            +2886.96-2.5104*T;                                  1700 N 99SGUN !
 PAR  G(RHOMBOHEDRAL_A7,ZN),,           +GHSERZN+2300+11.5*T;    1700 N 99SGUN !
 PAR  G(RHOMBO_A10,ZN),,                +GLIQZN-2000+10*T;       1700 N 98Han1 !
 PAR  G(CBCC_A12,ZN:VA),,               +GHSERZN+2000;           1700 N 01Mie !
 PAR  G(CUB_A13,ZN:VA),,                +GHSERZN+2000;           1700 N 01Mie !
$PAR  G(RHOMB_C19,ZN),,                 +GHSERZN+2108.72;        1700 N 09Liu1 !
 PAR  G(LIQUID,ZN),,                    +GLIQZN;                 1700 N 91Din !
$
 FUNCTION GHSERZN   298.15  -7285.787+118.470069*T-23.701314*T*LN(T)
       -0.001712034*T**2-1.264963E-06*T**3;
       692.677 Y  -11070.546+172.345644*T-31.38*T*LN(T)+4.7047E+26*T**(-9);
      1700.00  N !
 FUNCTION GLIQZN    298.15  +7157.222-10.29305*T+GHSERZN-3.58949E-19*T**7;
       692.677 Y  -3620.385+161.60854*T-31.38*T*LN(T);
      1700.00  N !
$
$ ZR
$
$ CUB_A13, CBCC_A12, ORTHORHOMBIC_A20 and TETRAGONAL_U added in unary 4.1
$
$ ORTHORHOMBIC_A20 and TETRAGONAL_U from 98Che and 04Che3 not in unary
$ ALPHA_PU, BETA_PU, GAMMA_PU and TETRAGONAL_A6 from 99Kur not included in unary
$ ORTHORHOMBIC_A20, TETRAGONAL_U, ALPHA_PU, BETA_PU, GAMMA_PU and
$ TETRAGONAL_A6 from 10Kur1 not included in unary
$ DHCP, ORTHO_AC and TETRAG_AD from 10Kur2 not included in unary
$ DHCP from 14Che, 14Mat1 and 16Mat not included in unary
$ ORTHO_AC and TETRAG_AD from 11Baj1, 14Xio and 18Xie not in unary
$
 PAR  G(HCP_A3,ZR:VA)           130.00  +GHSERZR;,,                   N 91Din !
 PAR  G(BCC_A2,ZR:VA)           130.00  +GBCCZR;,,                    N 91Din !
 PAR  G(OMEGA_C32,ZR)           130.00  +GOMEZR;,,                    N 91Din !
 PAR  G(FCC_A1,ZR:VA)           130.00  +GHSERZR+7600-0.9*T;,,        N 91Din !
$PAR  G(DHCP,ZR)                130.00  +GHSERZR+5000;,,              N 10Kur2 !
$PAR  G(DHCP,ZR)                130.00  +GHSERZR+5000;,,              N 14Che !
$PAR  G(DHCP,ZR)                130.00  +GHSERZR+1000;,,              N 14Mat1 !
$PAR  G(DHCP,ZR)                130.00  +GHSERZR+5017;,,              N 16Mat !
$PAR  G(TETRAGONAL_A6,ZR)       130.00  +GFCCZR+5000;,,               N 99Kur !
$PAR  G(TETRAGONAL_A6,ZR)       130.00  +GHSERZR+5000;,,              N 10Kur1 !
 PAR  G(CBCC_A12,ZR:VA)         130.00  +GHSERZR+4602.2;,,            N 99SGUN !
 PAR  G(CUB_A13,ZR:VA)          130.00  +GHSERZR+7531.2;,,            N 99SGUN !
 PAR  G(ORTHORHOMBIC_A20,ZR)    130.00  +GBCCZR+5000;,,               N 99SGUN !
$PAR  G(ORTHORHOMBIC_A20,ZR)    130.00  +GHSERZR+31591.91;,,          N 98Che !
$PAR  G(ORTHORHOMBIC_A20,ZR)    130.00  +GHSERZR+38000;,,             N 04Che3 !
$PAR  G(ORTHORHOMBIC_A20,ZR)    130.00  +GHSERZR+5000;,,              N 10Kur1 !
$PAR  G(ORTHO_AC,ZR)            130.00  +GHSERZR+5000;,,              N 10Kur2 !
$PAR  G(ORTHO_AC,ZR)            130.00  +GHSERZR+5837.36-2.64*T;,,    N 11Baj1 !
$PAR  G(ORTHO_AC,ZR)            130.00  +GHSERZR+5804;,,              N 14Xio !
$PAR  G(ORTHO_AC,ZR)            130.00  +GBCCZR+5000;,,               N 18Xie !
$PAR  G(TETRAG_AD,ZR)           130.00  +GHSERZR+5000;,,              N 10Kur2 !
$PAR  G(TETRAG_AD,ZR)           130.00  +GHSERZR+4056.09+1.36*T;,,    N 11Baj1 !
$PAR  G(TETRAG_AD,ZR)           130.00  +GHSERZR+5331;,,              N 14Xio !
$PAR  G(TETRAG_AD,ZR)           130.00  +GBCCZR+5000;,,               N 18Xie !
$PAR  G(ALPHA_PU,ZR)            130.00  +GBCCZR+10000;,,              N 99Kur !
$PAR  G(ALPHA_PU,ZR)            130.00  +GHSERZR+5000;,,              N 10Kur1 !
$PAR  G(BETA_PU,ZR)             130.00  +GBCCZR+10000;,,              N 99Kur !
$PAR  G(BETA_PU,ZR)             130.00  +GHSERZR+5000;,,              N 10Kur1 !
$PAR  G(GAMMA_PU,ZR)            130.00  +GBCCZR+10000;,,              N 99Kur !
$PAR  G(GAMMA_PU,ZR)            130.00  +GHSERZR+5000;,,              N 10Kur1 !
 PAR  G(TETRAGONAL_U,ZR)        130.00  +GBCCZR+5000;,,               N 99SGUN !
$PAR  G(TETRAGONAL_U,ZR)        130.00  +GHSERZR+29999.34;,,          N 98Che !
$PAR  G(TETRAGONAL_U,ZR)        130.00  +GHSERZR+35000;,,             N 04Che3 !
$PAR  G(TETRAGONAL_U,ZR)        130.00  +GHSERZR+5000;,,              N 10Kur1 !
 PAR  G(LIQUID,ZR)              130.00  +GLIQZR;,,                    N 91Din !
$
 FUNCTION GHSERZR   130.00  -7827.595+125.64905*T-24.1618*T*LN(T)
       -0.00437791*T**2+34971*T**(-1);
      2128.00  Y  -26085.921+262.724183*T-42.144*T*LN(T)-1.342896E+31*T**(-9);
      6000.00  N !
 FUNCTION GBCCZR    130.00  -525.539+124.9457*T-25.607406*T*LN(T)
       -3.40084E-04*T**2-9.729E-09*T**3+25233*T**(-1)-7.6143E-11*T**4;
      2128.00  Y  -4620.034+1.55998*T+GHSERZR+1.4103476E+32*T**(-9);
      6000.00  N !
 FUNCTION GOMEZR    130.00  -8878.082+144.432234*T-26.8556*T*LN(T)
       -0.002799446*T**2+38376*T**(-1);
      2128.00  Y  -3414.603+2.566675*T+GHSERZR+8.517346E+31*T**(-9);
      6000.00  N !
 FUNCTION GLIQZR    130.00  +18147.69-9.080812*T+GHSERZR+1.6275E-22*T**7;
      2128.00  Y  -8281.26+253.812609*T-42.144*T*LN(T);
      6000.00  N !
 FUNCTION GA20ZR    130.00  +4474.461+124.9457*T-25.607406*T*LN(T)
       -3.40084E-04*T**2-9.729E-09*T**3+25233*T**(-1)-7.6143E-11*T**4;
      2128.00  Y  -25705.955+264.284163*T-42.144*T*LN(T)+1.276058E+32*T**(-9);
      6000.00  N !
$
 LIST-OF-REFERENCE
 NUMBER  SOURCE
  Null   'Unknown source'
  COST   'COST 507 database'
  SGCOST 'COST 507 database, SGTE unary database V.3.0, 1996; Al, B, Nd, Ti, Zn'
  Ansar  'Himo Ansara, unpublished, SGTE unary database V.4.1, 1999; Sn'
  Frank  'Peter Franke, unpublished, SGTE unary database V.4.4, 2001; Ce'
  Frie2  'Suzana Fries and Leo Lukas, unpublished,
          SGTE unary database V.4.1, 1999; Y'
  Sundm  'Bosse Sundman, unpublished, SGTE unary database V.3.0, 1996; S'
  83Swa1 'L.J. Swartzendruber, B. Sundman,
          Bull. Alloy Phase Diag., 4, 155-60(1983); Ru'
  83Swa2 'L.J. Swartzendruber, B. Sundman,
          Bull. Alloy Phase Diag., 4, 396-99(1983); Os'
  88Che0 'P.-Y Chevalier, Calphad, 12, 383-92(1988)
          SGTE unary database V.4.1, 1999; In'
  88Che1 'P.-Y. Chevalier, Thermochim. Acta, 130, 25-32(1988); Ag'
  88Che2 'P.-Y. Chevalier, Thermochim. Acta, 132, 111-16(1988),
          SGTE unary database V.5.0, 2009; Bi' 
  89Che1 'P.-Y. Chevalier, Thermochim. Acta, 141, 217-26(1989); Au'
  89Che2 'P.-Y. Chevalier, Thermochim. Acta, 155, 227-40(1989); In, Pb, Sb, Tl'
  89Fec  'H.J. Fecht, M.X. Zhang, Y.A. Chang, J.H. Perepezko,
          Metall. Trans. A, 20A, 795-803(1989),
          SGTE unary database V.3.0, 1996; Sn'
  89Gho  'G. Ghosh, H.L. Lukas, L. Delaey,
          Z. Metallkd., 80, 731-36 (1989); Te'
  91And  'T.J. Anderson, I. Ansara, J. Phase Equilib., 12, 64-72(1991); Ga'
  91Din  'A.T. Dinsdale, Calphad, 15, 317-425(1991).'
  91TC   'Thermo-Calc additions to the SGTE unary database V.2.0, 1991'
  92Ans1 'I. Ansara, J.-Ph. Nabot, Calphad, 16, 13-18(1992); Au'
  92Ans2 'I. Ansara, J.-Ph. Nabot, Calphad, 16, 13-18(1992),
          SGTE unary database V.5.0, 2009; In'
  92Hal  'B. Hallstedt, Calphad, 16, 53-61(1992); O'
  93Kow  'M. Kowalski, P.J. Spencer, J. Phase Equilib., 14, 432-38 (1993),
          SGTE unary database V.4.1, 1999; Zn'
  93Zak  'W. Zakulski, Z. Moser, K. Rzyman, H.L. Lukas, S.G. Fries,
          M. Sukiennik, R. Kaczmarczyk, R. Castanet,
          J. Phase Equilib., 14, 184-96(1993),
          SGTE unary database V.3.0, 1996; Cd'
  94Ans  'I. Ansara, C. Chatillon, H.L. Lukas, T. Nishizawa, H. Ohtani,
          K. Ishida, M. Hillert, B. Sundman, B.B. Argent, A. Watson,
          T.G. Chart, T. Anderson, Calphad, 18, 177-222(1994),
		  SGTE unary database V.4.4, 2001; As, P'
  94Hal  'B. Hallemans, P. Wollants, J.R. Roos,
          Z. Metallkd., 85, 676-82(1994), SGTE unary database V.4.1, 1999; B'
  94Lan  'S. Landin, J. Agren, J. Alloys Compd., 207-208, 449-53(1994); Dy, Tb'
  94Lee  'B.-J. Lee, C.-S. Oh, D.N. Lee,
          J. Alloys Compd., 215, 293-301(1994); Pb'
  95Che  'P.-Y. Cheynet, E. Fischer, unpublished work, 1995; Ru'
  95Dav  'A.V. Davydov, M.H. Rand, B.B. Argent, Calphad, 19, 375-87(1995),
          SGTE unary database V.3.0, 1996; Te'
  95Lim  'S.S. Lim, P.L. Rossiter, J.W. Tibballs, Calphad, 19, 131-41(1995),
          SGTE unary database V.4.1, 1999; Ag'
  95Liu  'Z.-K. Liu, W. Zhang, B. Sundman,
          J. Alloys Compd., 226, 33-45(1995); Gd'
  95She1 'H. Shen, W. Zhang, G. Liu, R. Wang, Z. Du, Report F-95-01,
          University of Science and Technology, Beijing, May 1995,
          SGTE unary database V.3.0, 1996; Dy'
  95She2 'H. Shen, W. Zhang, G. Liu, R. Wang, Z. Du, Report F-95-02,
          University of Science and Technology, Beijing, May 1995,
          SGTE unary database V.3.0, 1996; Gd'
  95She3 'H. Shen, W. Zhang, G. Liu, R. Wang, Z. Du, Report F-95-03,
          University of Science and Technology, Beijing, May 1995,
          SGTE unary database V.3.0, 1996; Y'
  95Yan  'J. Yang, N.J. Silk, A. Watson, A.W. Bryant, T.G. Chart, B.B. Argent,
          Calphad, 19, 415-30(1995), SGTE unary database V.4.1, 1999; Cd, Hg'
  96Arb  'J.W. Arblaster, Calphad, 20, 343-52(1996),
          SGTE unary database V.3.0, 1996; Re'
  96Du   'Z. Du, W. Zhang, J. Alloys Compd., 245, 164-67(1996); Y'
  96Lee1 'B.-J. Lee, Calphad, 20, 471-80(1996)
          SGTE unary database V.4.4, 2001; Zn'
  96Lee2 'B.-J. Lee, C.-S. Oh, J.-H. Shim,
          J. Electron. Mater., 25, 983-91 (1996); Bi, In, Sn'
  96Oh   'C.-S. Oh, J.-H. Shim, B.-J. Lee, D.N. Lee,
          J. Alloys Compounds, 238, 155-66(1996),
          SGTE unary database V.4.1, 1999; Ag'
  96SGUN 'SGTE unary database V.3.0, 1996.'
  97SUB  'SGTE substance database, version 1997; H'
  98Boa  'D. Boa, I. Ansara, Thermochim. Acta, 314, 79-86(1998),
          SGTE unary database V.4.1, 1999; In, Pb'
  98Che  'P.-Y. Chevalier, E. Fischer, J. Nucl. Mater., 257, 213-55(1998);
          U, Zr'
  98Du   'Z. Du, D. Wang, W. Zhang, J. Alloys Compd., 264, 209-13(1998); Ni'
  98Han1 'S.C. Hansen, Calphad, 22, 359-73(1998),
          SGTE unary database V.5.0, 2009; Zn'
  98Han2 'S.C. Hansen, Calphad, 22, 359-73(1998), Hg, In'
  98Kor  'T.-M. Korhonen, J.K. Kivilahti,
          J. Electron. Mater., 27, 149-58(1998); In, Sn'
  98Mur  'J.L. Murray, J. Phase Equilib., 19, 380-84(1998); Sc'
  98Sac  'A. Saccone, G. Cacciamani, D. Maccio, G. Borzone, R. Ferro,
          Intermetallics, 6, 201-15(1998); Al'
  98Su1  'X. Su, W. Zhang, G. Liu, Z. Du,
          J. Alloys Compd., 267, 149-53(1998); Sm'
  98Su2  'X. Su, W. Zhang, Z. Du, J. Alloys Compd., 278, 182-84(1998)
          SGTE unary database V.4.4, 2001; Sm'
  98Yoo  'S.W. Yoon, H.M. Lee, Calphad, 22, 167-78(1998); Pb'
  99Ans  'I. Ansara, S.G. Fries, H.L. Lukas, unpublished, 1999,
          SGTE unary database V.5.0, 2009; In, Sn'
  99Cac  'G. Cacciamani, P. Riani, G. Borzone, N. Parodi, A. Saccone, R. Ferro,
          A. Pisch, R. Schmid-Fetzer, Intermetallics, 7, 101-8(1999)
          SGTE unary database V.4.4, 2001; Sc'
  99Cam  'C.E. Campbell, U.R. Kattner, J. Phase Equilib., 20, 485-96(1999); B'
  99Cha  'C.H. Chang, PhD Thesis, Gainesville, FL, 1999; Se'
  99Du1  'Z. Du, D. Wang, W. Zhang, J. Alloys. Compd., 284, 206-12(1999); Er'
  99Du2  'Z. Du, D. Wang, W. Zhang,
          J. Alloys Compd., 284, 206-12(1999); Ni, Pr'
  99Gho1 'G. Ghosh, Metall. Mater. Trans. A, 30A, 5-18(1999); Pd'
  99Gho2 'G. Ghosh, Metall. Mater. Trans. A, 30A, 1481-94(1999),
          SGTE unary database V.5.0, 2009; Ni'
  99Gsc  'K.A. Gschneidner, Jr., V.K. Pecharsky, J. Phase Equilib.,
          20, 612-14(1999), SGTE unary database V.4.4, 2001; Ce'
  99Kur  'M. Kurata, Calphad, 23, 305-37(1999); Pu, U, Zr'
  99Oht  'H. Ohtani, M. Miyashita, K. Ishida,
          J. Jpn. Inst. Met., 63, 685-94(1999); Sn, Zn'
  99SGUN 'SGTE unary database V.4.1, 1999.'
  99Zen  'K. Zeng, T. Klassen, W. Oelerich, R. Bormann,
          Int. J. Hydrogen Energy, 24, 989-1004(1999); H'
  00Du1  'Z. Du, H. Yang, Z. Metallkd., 91 455-59(2000); Pd, Sm'
  00Du2  'Z. Du, H. Yang, K. Han, Z. Metallkd., 91, 988-91(2000); Tb'
  00Moo  'K.-W. Moon, W.J. Boettinger, U.R. Kattner, F.S. Biancaniello,
          C.A. Handwerker, J. Electron. Mater., 29, 1122-36(2000); Cu'
  00Nor1 'S. Norgren, J. Phase Equilib., 21, 148-56(2000),
          SGTE unary database V.4.4, 2001; Er, Ho'
  00Nor2 'S. Norgren, PhD Thesis, KTH, Stockholm, 2000,
          SGTE unary database V.4.4, 2001; Nd, Sc'
  00Zin  'M. Zinkevich, N. Mattern, H.J. Seifert,
          J. Phase Equilib., 21, 385-94(2000),
          SGTE unary database V.4.4, 2001; Gd'
  01Cac  'G. Cacciamani, R. Ferro, Calphad, 25, 583-97(2001); Al'
  01Du   'Z. Du, Y. He, J. Alloys Compd., 327, 127-31(2001); Eu'
  01Mie  'J. Miettinen, Calphad, 25, 43-58(2001),
          SGTE unary database V.4.4, 2001; P, Sn, Zn'
  01SGUN 'SGTE unary database V.4.4, 2001.'
  01Tok  'T. Tokunaga, K. Nishio, M. Hasebe,
          J. Phase Equilib., 22, 291-99(2001); B, Si'
  01Yin  'F. Yin, X. Su, Z. Li, P. Zhang,
          Z. Metallkd., 92, 447-50(2001); Al'
  01Zha  'Y. Zhang, H. Liu, Z. Jin, Calphad, 25, 305-17(2001); Nb, Ti'
  02Cac  'G. Cacciamani, A. Saccone, S. De Negri, R. Ferro,
          J. Phase Equilib., 23, 38-50(2002); Er'
  02Cui  'Y. Cui, S. Ishihara, X.J. Liu, I. Ohnuma, R. Kainuma, H. Ohtani,
          K. Ishida, Mater. Trans. (JIM), 43, 1879-86(2002); Bi, In'
  02Mai1 'A. Maitre, J.M. Fiorani, M. Vilasi, J. Phase Equilib.,
          23, 329-38(2002), SGTE unary database V.5.0, 2009; Hg'
  02Mai2 'A. Maitre, J.M. Fiorani, M. Vilasi, J. Phase Equilib.,
          23, 329-38(2002); Bi'
  02Zin  'M. Zinkevich, N. Matter, A. Handstein, O. Gutfleisch,
          J. Alloys Compd., 339, 118-39(2002); Fe'
  03Cac1 'G. Cacciamani, S. De Negri, A. Saccone, R. Ferro,
          Intermetallics, 11, 1135-51(2003); Dy, Gd, Ho'
  03Cac2 'G. Cacciamani, A.M. Cardinale, G. Borzone, R. Ferro,
          Calphad, 27, 227-33(2003); Ce'
  03Liu1 'H.S. Liu, C.L. Liu, C. Wang, Z.P. Jin, K. Ishida,
          J. Electron. Mater., 32, 81-88(2003); Sb'
  03Liu2 'H.S. Liu, C.L. Liu, K. Ishida, Z.P. Jin, J. Electron. Mater.,
          32, 1290-96(2003), SGTE unary database V.5.0, 2009; Sn'
  03Mie2 'J. Miettinen, Calphad, 27, 103-14(2003); Cu'
  03Tok  'T. Tokunaga, K. Nishio, H. Ohtani, M. Hasebe,
          Mater. Trans. (JIM), 44, 1651-54(2003); B, Si'
  04Che1 'P.-Y. Chevalier, unpublished, Thermodata, 2004,
          SGTE unary database V.5.0, 2009; Cd'
  04Che2 'P.-Y. Chevalier, unpublished, Thermodata, 2004; Cd'
  04Che3 'P.-Y. Chevalier, E. Fischer, B. Cheynet,
          Calphad, 28, 15-40(2004); Zr'
  04Che4 'P.-Y. Chevalier, E. Fischer, unpublished, Thermodata, 2004; Si'
  04Din  'A.T. Dinsdale, unpublished work, 2004; P'
  04Du1  'Z. Du, C. Guo, D. Lu, J. Alloys Compd., 364, 117-20(2004),
          SGTE unary database V.5.0, 2009; Au'
  04Du2  'Z. Du, C. Guo, D. Lu, J. Alloys Compd., 364, 117-20(2004); Pr'
  04Du3  'Z. Du, H. Liu, G. Ling,
          J. Alloys Compd., 373, 151-55(2004); Tm'
  04Guo  'C. Guo, Z. Du, J. Alloys Compd., 385, 109-13(2004); La, Mg'
  04Qiu  'C. Qiu, G.B. Olson, S.M. Opalka, D.L. Anton,
          J. Phase Equilib. Diffus., 25, 520-27(2004); H'
  04Tur  'P.E.A. Turchi, L. Kaufman, Z.-K. Liu, S. Zhou,
          LLNL Report, UCRL-TR-206658, 2004; Al, Ga'
  04Wan  'Y. Wang, S. Curtarolo, C. Jiang, R. Arroyave, T. Wang, G. Ceder,
          L.-Q. Chen, Z.-K. Liu, Calphad, 28, 79-90(2004); Ho'
  05Car  'Y. Cartigny, J.M. Fiorani, A. Maitre, M. Vilasi,
          Z. Metallkd., 96, 1308-13(2005); Ca'
  05Gor  'S. Gorsse, C.R. Hutchinson, B. Chevalier, J.-F. Nie,
          J. Alloys Compd., 392, 253-62(2005); Mg'
  05Guo  'C. Guo, Z. Du, J. Alloys Compd., 399, 183-88(2005); Mg, Pr'
  06Du   'Z. Du, C. Guo, X. Yang, T. Liu,
          Intermetallics, 14, 560-69(2006); Pd'
  06Gie  'W. Gierlotka, J. Sopousek, K. Fitzner,
          Calphad, 30, 425-30(2006); Hg'
  06Guo1 'C. Guo, Z. Du, J. Alloys Compd., 422, 102-8(2006),
          SGTE unary database V.5.0, 2009; Yb'
  06Guo2 'C. Guo, Z. Du, Z. Metallkd., 97, 130-35(2006); Nd'
  06Men  'F.G. Meng, L.B. Liu, H.S. Liu, Z.P. Jin,
          Calphad, 30, 323-25(2006); Y'
  06Slu  'M.H.F. Sluiter, Calphad, 30, 357-66(2006); La, Nb'
  06Vre  'J. Vrestal, J. Pinkas, A. Watson, A. Scott, J. Houserova, A. Kroupa,
          Calphad, 30, 14-17(2006), SGTE unary database V.5.0, 2009; Pd'
  07Liu  'X. Liu, Z. Du, C. Guo, C. Li,
          J. Alloys Compd., 439, 97-102(2007); Co, Nd'
  07Tan  'C. Tang, Y. Du, L. Zhang, H. Xu, Z. Zhu,
          J. Alloys Compd., 437, 102-6(2007); Ce'
  07Wan  'J. Wang, F.G. Meng, H.S. Liu, L.B. Liu, Z.P. Jin,
          J. Electron. Mater., 36, 568-77(2007); Au'
  08Boa  'D. Boa, S. Hassam, G. Kra, K.P. Kotchi, J. Rogez,
          Calphad, 32, 227-39(2008); Fe'
  08Dju  'D. Djurovic, M. Zinkevich, F. Aldinger,
          Solid State Ionics, 179, 1902-11(2008); Y'
  08Guo1 'C. Guo, Z. Du, C. Li, Int. J. Mater. Res., 99, 650-68(2008); Y'
  08Guo2 'C. Guo, Z. Du, C.Li, Calphad, 32, 177-87(2008); Mg, Pr, Y'
  08Liu  'X.J. Liu, Z.S. Li, J. Wang, C.P. Wang,
          J. Nucl. Mater., 380, 99-104(2008); Mn, Nb, U'
  08Wan1 'C.P. Wang, X. Chen, X.J. Liu, F.S. Pan, K. Ishida,
          J. Alloys Compd., 458, 166-73(2008); Zn'
  08Wan2 'J. Wang, X.J. Liu, C.P. Wang, J. Nucl. Mater., 374,79-86(2008); Al'
  08Wan3 'J. Wang, X.J. Liu, C.P. Wang,
          J. Nucl. Mater., 380, 105-10(2008); Ga, U'
  08Wit  'V.T. Witusiewicz, A.A. Bondar, U. Hecht, S. Rex, T.Ya. Velikanova,
          J. Alloys Compd., 448, 185-94(2008); Ti'
  08Zho  'S.H. Zhou, R.E. Napolitano,
          Metall. Mater. Trans. A, 39A, 502-12(2008); Al, Sm'
  09Ber  'A. Berche, C. Rado, O. Rapaud, C. Gueneau, J. Rogez,
          J. Nucl. Mater., 389, 101-7(2009); Si'
  09Gie  'W. Gierlotka, P. Jarosz, S.-W. Chen,
          Thermochim. Acta, 491, 29-34(2009); Hg, In'
  09Hua  'G.X. Huang, L.G. Zhang, B.R. Jia, H.Y. Qi, L.B. Liu, Z.P. Jin,
          J. Alloys Compd., 471, 176-79(2009); Ag'
  09Li1  'M. Li, C. Guo, C. Li, Z. Du,
          J. Alloys Compd., 481, 283-90(2009); Cr'
  09Li2  'Z.S. Li, X.J. Liu, C.P. Wang,
          J. Alloys Compd., 476, 193-98(2009); Th'
  09Lia  'Y. Liang, C. Guo, C. Li, Z. Du,
          J. Alloys Compd., 475, 220-26(2009); Pt'
  09Liu1 'X.J. Liu, X. Chen, C.P. Wang,
          J. Alloys Compd., 468, 115-21(2009); Zn'
  09Liu2 'X.J. Liu, S.L. Wang, C.P. Wang,
          J. Alloys Compd., 469, 186-92(2009); Sc'
  09SGUN 'SGTE unary database V.5.0, 2009.'
  09Wan1 'C.P. Wang, H.L. Zhang, S.L. Wang, Z. Lin, X.J. Liu, A.T. Tang,
          F.S. Pan, J. Alloys Compd., 481, 291-95(2009); Ho, Mn, Sm'
  09Wan2 'S.L. Wang, C.P. Wang, X.J. Liu, K. Ishida,
          J. Alloys Compd., 476, 245-52(2009); Ag'
  09Wan3 'C.P. Wang, S.H. Guo, A.T. Tang, F.S. Pan, X.J. Liu, K. Ishida,
          J. Alloys Compd., 482, 67-72(2009); Cu, Tm'
  09Wan4 'C.P. Wang, Z. Lin, X.J. Liu,
          J. Alloys Compd., 469, 123-28(2009); Dy, Mn, Pr'
  09Wan5 'C.P. Wang, Y. He, H.L. Zhang, X.J. Liu,
          J. Alloys Compd., 487, 126-31(2009); Ni, U'
  09Wan6 'C.P. Wang, W. Fang, Z.S. Li, X.J. Liu,
          J. Nucl. Mater., 392, 525-30(2009); Cu, Mg, Pu'
  09Wan7 'S.L. Wang, C.P. Wang, X.J. Liu, A.T. Tang, F.S. Pan, K. Ishida,
          J. Alloys Compd., 484, 102-7(2009); Ho'
!

ADD_REFERENCES
  DUMMY  'dummy 1'
  10Che  'X.M. Chen, L.B. Liu, L.G. Zhang, H. Bo, Z.P. Jin,
          Trans. Nonferrous Met. Soc. China, 20, 649-54(2010); Cd'
  10Guo1 'C. Guo, Z. Du, C. Li, Int. J. Mater. Res., 101, 1424-31(2010); La'
  10Guo2 'C. Guo, Z. Du, C. Li, Calphad, 34, 90-97(2010); Gd, Mg'
  10Kur1 'M. Kurata, IOP Conf. Ser.: Mater. Sci. Eng., 9, 012022(2010);
          Pu, U, Zr'
  10Kur2 'M. Kurata, IOP Conf. Ser.: Mater. Sci. Eng., 9, 012023(2019);
          Am, Fe, Np, Pu, U, Zr'
  10Li   'Z.S. Li, X.J. Liu, C.P. Wang, J. Nucl. Mater., 403, 1-6(2010); Pb'
  10Wan  'C.P. Wang, H.L. Zhang, A.T. Tang, F.S. Pan, X.J. Liu,
          J. Alloys Compd., 502, 43-48(2010); Bi, Nd, Tm'
  10Zha  'X. Zhang, Y.F. Cui, G.L. Xu, W.J. Zhu, H.S. Liu, B.Y. Yin, Z.P. Jin,
          J. Nucl. Mater., 402, 15-24(2010); Mo'
  11Baj1 'S. Bajaj, A. Garay, A. Landa, P. Soderlind, P. Turchi, R. Arroyave,
          J. Nucl. Mater., 409, 1-8(2011); Np, Zr'
  11Baj2 'S. Bajaj, A. Landa, P. Soederlind, P.E.A. Turchi, R. Arroyave,
          J. Nucl. Mater., 419, 177-85(2011); Ti'
  11Ber1 'A. Berche, T. Alpettaz, S. Chatain, C. Blanc, S. Gosse, C. Gueneau,
          J. Chem. Thermodyn., 43, 458-66(2011); V'
  11Ber2 'A. Berche, N. Dupin, C. Gueneau, C. Rado, B. Sundman, J.C. Dumas,
          J. Nucl. Mater., 411, 131-43(2011); Cr, Mo, Re, Ru, Ti, W'
  11Ber3 'A. Berche, P. Benigni, J. Rogez, M.-C. Record,
          Calphad, 35, 580-87(2011); La, Mg'
  11Don  'H.Q. Dong, X.M. Tao, H.S. Liu, T. Laurila, M. Paulastro-Krockel,
          J. Alloys Compd., 509, 4439-44(2011); Er'
  11Gao  'F. Gao, S.L. Wang, C.P. Wang, X.J. Liu,
          Calphad, 35, 1-5(2011); Eu, Yb'
  11Gen  'T. Geng, C. Li, Z. Du, C. Guo, X. Zhao, H. Xu,
          J. Alloys Compd., 509, 3080-88(2011); Nb'
  11Gos  'S. Gosse, C. Gueneau, Intermetallics, 19, 621-29(2011); Te'
  11Got  'P. Gotcu-Freis, J.-Y. Colle, C. Gueneau, N. Dupin, B. Sundman,
          R.J.M. Konings, J. Nucl. Mater., 414, 408-21(2011); Pu'
  11Jin  'L. Jin, Y.-B. Kang, P. Chartrand, C.D. Fuerst,
          Calphad, 35, 30-41(2011); La, Nd, Pr, Sm'
  11Li   'K. Li, S. Liu, C. Sha, Y. Du, Calphad, 35, 594-600(2011); Sr'
  11Qi   'H.Y. Qi, G.X. Huang, H. Bo, G.L. Xu, L.B. Liu, Z.P. Jin,
          J. Alloys Compd., 509, 3274-81(2011); Nd'
  11SOL  'SGTE solution database V.5.0, 2011; Pr, V'
  11Tur  'P.E.A. Turchi, A.I. Landa, P.A. Soderlind,
          J. Nucl. Mater., 418, 165-73(2011); Am, Pu'
  11Xio  'W. Xiong, H. Zhang, L. Vitos, M. Selleby,
          Acta Mater., 59, 521-30(2011); Ni'
  11Yua  'Y. Yuan, J. Yi, G. Borzone, A. Watson,
          Calphad, 35, 416-20(2011); Co'
  12Ber  'A. Berche, P. Benigni, J. Rogez, M.-C. Record,
          Calphad, 36, 65-70(2012); Zn'
  12Don  'H.Q. Dong, X.M. Tao, T. Laurila, M. Paulastro-Krockel,
          Calphad, 37, 87-93(2012); Tm'
  12Bu   'M.J. Bu, Y.B. Peng, M. Wang, Y. Du, H.H. Xu, D.D. Zhao, C.S. Sha,
          J. Phase Equilib. Diffus., 33, 40-45(2012); La'
  12Liu1 'Y. Liu, G. Wang, J. Wang, Y. Chen, Z. Long,
          Thermochim. Acta, 547, 83-88(2012); Hg'
  12Liu2 'X.J. Liu, S.X. Gan, Z.S. Li, C.P. Wang, A.T. Tang, F.S. Pan,
          Calphad, 37, 132-36(2012); Yb'
  12Zho  'P. Zhou, S. Liu, P. Wang, H. Xu, Y. Peng, X. Yuan, Y. Du, J. Zhang,
          W. Huang, J. Phase Equilib. Diffus., 33, 20-28(2012); Hf'
  13Ham  'M. Hampl, C. Blawert, M.R. Silva Campos, N. Hort, Q. Peng,
          K.U. Kainer, R. Schmid-Fetzer,
          J. Alloys Compd., 581, 166-77(2013); Gd'
  13Mas  'A. Mascaro, C. Toffolon-Masclet, C. Raepsaet, J.-M. Joubert,
          Calphad, 41, 50-59(2013); Er'
  13Wan1 'C.P. Wang, G.C. Wang, Y. Lu, D. Wang, X.J. Liu,
          J. Nucl. Mater., 440, 214-19(2013); As, U'
  13Wan2 'D. Wang, Y. Yu, X.J. Liu, C.P. Wang, Calphad, 41, 20-25(2013); Eu, Lu'
  13Wan3 'L. Wang, Y. Liu, J. Liu,
          J. Phase Equilib. Diffus., 34, 447-52(2013); Na'
  13Xu   'G. Xu, Y. Cui, L. Zeng, X. Tao, L. Liu, Z. Jin,
          Metall. Mater. Trans. A, 44A, 5634-41(2013); Sr'
  14Ben  'O. Benes, D. Manara, R.J.M Konings,
          J. Nucl. Mater., 449, 15-22(2014); Th'
  14Ber1 'A. Berche, J.-C. Tedenac, P. Jund,
          Intermetallics, 47, 23-30(2014); Ge'
  14Ber2 'A. Berche, E. Ruiz-Theron, J.-C. Tedenac, R.M. Ayral, F. Rouessac,
          P. Jund, J. Alloys Compd., 615, 693-702(2014); Mn'
  14Bor  'S. Bordier, A. Chocard, S. Gosse,
          J. Nucl. Mater., 451, 120-29(2014); Se'
  14Che  'K. Cheng, H. Zhou, B. Hu, Y. Du, L. Zhang, S. Liu, H. Xu, L. Liu,
          Metall. Mater. Trans. A, 45A, 2708-18(2014); Zr'
  14Guo1 'C. Guo, C. Li, S. Shang, Z. Du,
          Int. J. Mater. Res, 105, 525-36(2014); Pt'
  14Guo2 'C. Guo, C. Li, Z. Du, J. Electron. Mater., 43, 4082-89(2014); Sb, Te'
  14Lia  'S.-M. Liang, R. Schmid-Fetzer,
          J. Phase Equilib. Diffus., 35, 24-35(2014); P'
  14Liu  'X.J. Liu, Q. He, D. Wang, Y. Lu, M.H. Chen, J.P. Jia, C.P. Wang,
          J. Nucl. Mater., 453, 169-75(2014); La'
  14Mat1 'N. Mattern, Y. Yokoyama, A. Mizuno, J.H. Han, O. Fabrichnaya,
          T. Harada, S. Kohara, J. Eckert, Calphad, 46, 103-7(2014); Zr'
  14Mat2 'N. Mattern, Y. Yokoyama, A. Mizuno, J.H. Han, O. Fabrichnaya,
          T. Harada, S. Kohara, J. Eckert, Calphad, 47, 136-43(2014); Ti'
  14Rei  'T.L. Reichmann, K.W. Richter, S. Delsante, G. Borzone, H. Ipser,
          Calphad, 47, 56-62(2014); Cd'
  14Uem  'M. Uemitsu, M. Enoki, S. Iikubo, H. Ohtani,
          J. Japan Inst. Met., 78, 327-36(2014); Sb'
  14Wan  'C. Wang, C. Zhao, Z. Lin, X. Liu,
          Int J. Mater. Res., 105, 1179-90(2014); Ta'
  14Xio  'W. Xiong, W. Xie, D. Morgan,
          J. Nuclear Mater., 452, 569-77(2014); Np, Zr'
  14Zho  'B.-C. Zhou, S.-L. Shang, Z.-K. Liu, Calphad, 46, 237-48(2014); Sr'
  15Pov  'E. Povoden-Karadeniz, P. Lang, F. Moszner, S. Pogatscher, A.V. Ruban,
          P.J. Uggowitzer, E. Kozeschnik, Calphad, 51, 314-33(2015); Pd'
  15Wan1 'P. Wang, R. Schmid-Fetzer,
          Comput. Mater. Sci., 104, 138-42(2015); Pr'
  15Wan2 'L.Y. Wang, J. Wang, C.F. Zhu, G. Cheng, C.Y. Tang, G.H. Rao,
          H.Y. Zhou, Thermochim. Acta, 607, 74-81(2015); In'
  16Che  'T.L. Chen, J. Wang, M.H. Rong, G.H. Rao, H.Y. Zhou,
          Calphad, 55, 270-80(2016); Nd, Pr'
  16Duo  'T.C. Duong, R.E. Hackenberg, A. Landa, P. Honarmandi, A. Talapatra,
          H.M. Volz, A. Llobet, A.I. Smith, G. King, S. Bajaj, A. Ruban,
          L. Vitos, P.E.A. Turchi, R. Arroyave, Calphad, 55, 219-30(2016); Nb'
  16Fu   'K. Fu, G. Li, J. Li, Y. Liu, W. Tian, J. Zheng, X. Li,
          J. Alloys Compd., 673, 131-37(2016); Gd'
  16Hu   'B. Hu, J. Wang, Y. Du, Q. Wang, F. Min,
          Calphad, 53, 49-54(2016); Dy'
  16Lia  'S.-M. Liang, P. Wang, R. Schmid-Fetzer,
          Calphad, 54, 82-96(2016); Mg'
  16Lin  'G. Lindwall, S. Shang, N.R. Kelly, T. Anderson, Z.-K. Liu,
          Solar Energy, 125, 314-23(2016); S, Sn'
  16Mat  'N. Mattern, Y. Yokoyama, A. Mizuno, J.H. Han, O. Fabrichnaya,
          M. Richter, S. Kohara, Calphad, 52, 8-20(2016); La, Ti, Zr'
  16Wan  'W. Wang, T. Liu, H. Song, S. Xue, W. Zhang, H. Zhang, L. Zhang,
          Y. Jia, N. Wang, X. Cheng, C. Zeng,
          Mater. Trans. (JIM), 57, 103-11(2016); Fe, Sb'
  16Wit  'V.T. Witusiewicz, A.A. Bondar, U. Hecht, O.A. Potazhevska,
          T.Ya. Velikanova, J. Alloys Compds., 655, 336-52(2016); Mo'
  16Yan  'J.-Y. Yan, G.B. Olson,
          J. Alloys Compd., 673, 441-54(2016); Mo, Nb, Ti, V'
  16Zho  'S.H. Zhou, Y. Huo, R.E. Napolitano,
          Metall. Mater. Trans. A, 47, 194-208(2016); Pd'
  17Cui  'S. Cui, I.-H. Jung, Calphad, 56, 108-25(2017); Fe'
  17Fu   'K. Fu, G. Li, J. Li, Y. Liu, W. Tian, X. Li,
          J. Alloys Compd., 696, 60-66(2017); Dy'
  17Gua  'P.-W. Guan, S.-L. Shang, G. Lindwall, T. Anderson, Z.-K. Liu,
          J. Alloys Compd., 694, 510-21(2017); S, Se'
  17Hir  'K. Hirata, S. Iikubo, H. Fujimoto, H. Ohtani,
          Calphad, 57, 62-77(2017); S'
  18Arv  'C.-M. Arvhult, C. Gueneau, S. Gosse, M. Selleby,
          J. Alloys Compd., 767, 883-93(2018); Te'
  18Els  'O. Elsebaie, K.M. Jaansalu,
          Int. J. Refract. Hard Mater., 72, 332-40(2018); W'
  18Hu1  'B. Hu, Y. Jiang, J. Wang, B. Yao, F. Min, Y. Du,
          Calphad, 62, 75-82(2018); Mo, Nb, V'
  18Hu2  'Y.-J. Hu, J. Paz Solden Palma, Y. Wang, S.A. Firdosy, K.E. Star,
          J.-P. Fleurial, V.A. Ravi, Z.-K. Liu,
          Calphad, 61, 227-36(2018); La, Te'
  18Lia  'S.-M. Liang, R. Schmid-Fetzer,
          J. Eur. Ceram. Soc., 38, 4768-85(2018); O'
  18Lon  'Z. Long, X. Dai, Z. Li, F. Yin, Z. Jin,
          J. Alloys Compd., 768, 686-96(2018); Li'
  18Mou  'C. Moussa, A. Berche, J. Barbosa, M. Pasturel, B. Stepnik, O. Tougait,
          J. Nucl. Mater., 499, 361-71(2018); Ga, U'
  18Shi  'C. Shi, Y. Du, B. Hu, B. Yang, Y. Pan, F. Guo, S. Liu, Q. Du,
          Calphad, 62, 207-14(2018); Lu'
  18Wan  'S.L. Wang, X.H. Su, S.S. Li, C.Y. Fu, Y.H. Guo, Y.X. Huang,
          D.X. Xiang, C.P. Wang, X.J. Liu, Calphad, 60, 214-21(2018); Sn'
  18Xie  'W. Xie, D. Morgan, Comput. Mater. Sci., 143, 505-14(2018); Np, U, Zr'
  18Zhu  'D. Zhu, C. Li, C. Guo, Z. Du,
          Ferroelectrics, 522, 80-87(2018); Yb'
  19Arv  'C.-M. Arvhult, C. Gueneau, S. Gosse, M. Selleby,
          J. Mater. Sci., 54, 11304-19(2019); Te'
  19Fis  'E. Fischer, K. Gajavalli, G. Mikaelian, P. Benigni, J. Rogez,
          A. Decreton, M. Barrachin, Calphad, 64, 292-305(2019); Cd'
  19Liu  'J. Liu, P.-W. Guan, C.N. Marker, N.D. Smith, N. Orabona, S.-L. Shang,
          H. Kim, Z.-K. Liu, J. Alloys Compd., 771, 281-89(2019); Ba'
  19Sol  'L. Soldi, S. Gosse, A. Laplace, P. Bonnaillie, J. Schorne-Pinto,
          M. Roskosz, J. Alloys Compd., 799, 239-46(2019); Cu'
  19Zho  'P. Zhou, Y. Peng, Y. Du, L. Zhang, W. Mo, T. Fa, B. Bai, X. Wang,
          J. Nucl. Mater., 523, 157-71(2019); Nb'
  20Zho  'X. Zhou, F. Zhang, S. Liu, Y. Du, B. Jin,
          Calphad, 70, 101779(2020); Li'
  21Aga  'R. Agarwal, Thermochim. Acta, 699, 178913(2021); U'
  21Don  'H. Dong, X. Tao, M. Paulasto-Krockel,
          J. Electron. Mater., 50, 4272-88(2021); P'
  21Mo   'C. Mo, W. Mo, B. Bian, P. Zhou, Y. Du, T. Fa, X. Wang,
          J. Nucl. Mater., 557, 153317(2021); Ti, U'
  21Sae  'A. Saengdeejing, Y. Chen, O. Takeda, M. Enoki, S. Sugimoto, H. Ohtani,
          A. Taichi, Calphad, 75, 102357(2021); Sm, Ti'
  21Wan  'J. Wang, Y. Yuan, X. Cheng, Q. Zhang, R. Pan, A. Tang,
          J. Phase Equilib. Diffus., 42, 194-205(2021); Sn, U'
  21Wu   'L. Wu, Y. Du, M. Premovic, B. Hu, H. Zhang, J. Wang, Y. Liu,
          Calphad, 74, 102296(2021); As'
  21Yan  'X. Yan, P. Broz, J. Vrestal, J. Vlach, J. Bursik, M. Mazalova,
          J. Pavlu, B. Smetana, G. Rogl, M. Eiberger, A. Grytsiv, H. Michor,
          H. Mueller, G. Giester, P. Rogl,
          J. Alloys Compd., 865, 158715(2021); Ta'
  22Bou  'S. Boudraa, Y. Djaballah, Y. Mansouri, A. Belgacem Bouzida,
          Calphad, 76, 102387(2022); Ga'
  22Gie  'W. Gierlotka, W. Gasior, A. Debski, M. Zabrocki,
          J. Mining Metall. B, 58, 75-84(2022); Li'
  22Li   'X. Li, Z. Li, S. Duan, D. Qin, Q. Wang, C. Chen, S. Li, F. Cao,
          J. Mao, C. Wang, J. Sui, X. Liu, Q. Zhang,
          Acta Mater., 228, 117736(2022); Nb'
  23Liu  'J. Liu, X. Huang, Q. Du, L. Ouyang, J. Xiao, Y. Li,
          Int. J. Mater. Res., 114, 1101-10(2023); Cd, Ce'
  23Wit  'V.T. Witusiewicz, O. Stryzhyboroda, S. Vinke, K. Bobzin, U. Hecht,
          Calphad, 935, 168118(2023); Fe, Ni'
  24Bro  'P. Broz, X. Yan, V. Romaka, O. Fabrichnaya, M.J. Kriegel,
          V. Bursikova, J. Bursik, J. Vrestal, G. Rogl, H. Michor, E. Bauer,
          M. Eiberger, A. Grytsiv, G. Giester, P.F. Rogl,
          J. Alloys Compd., 976, 173060(2024); Hf'
  24Kan  'Y. Kang, Z. Lu, H. Qin, L. Zhao, R. Zhang, J. Ge, Q. Yao, C. Huang,
          Z. Wei, Q. Long, J. Wang, H. Zhou, Calphad, 85, 102689(2024); Er'
  24Liu  'X.Y. Liu, P.P. Liu, C. Tan, S.Y. Yang, Y.C. Bai, J. Wang, G.H. Rao,
          H.Y. Zhou, Calphad, 84, 102653(2024); La'
  24Pin  'A.A.A. Pinto da Silva, P.P. Ferreira, T.T. Dorini, G.C. Coelho,
          C.A. Nunes, L.T.F. Eleno, Calphad, 84, 102669(2024); Ta'
  24Ye   'H. Ye, J. Wang, Q. Chen, G. Rao, H. Zhou,
          Mater. Genome Eng. Adv., 2, 39(2024); Pr'
!
