Repository: orchid-calphad/orchid-project.org

# orchid-project.org

Website and released data of **ORCHID** (Open Repository for CALPHAD Hypotheses, Intelligence, and Discovery),
served by GitHub Pages at https://orchid-project.org. Releases are archived on Zenodo (one DOI per version).

- `index.html`, `catalog/`, `best-practices.html` — static, self-contained pages (generated in the ORCHID tooling).
- `data/` — released data: catalog, redistributable TDB files, convex hulls. Licences: `data/LICENSES.md`, `data/NOTICE.md`.
- `llms.txt`, `data/croissant.json`, `CITATION.cff`, `.zenodo.json` — machine-readable metadata.

Only data with clear redistribution rights are published. Version 1, machine-extracted: values were read by language-model readers constrained to quote their source and checked automatically, and the release was then audited on the printed pages by adversarial audits, an independent second review of fit-facing records and a preliminary human review of a frozen sample. Flags such as accepted and ESPEI-ready record screening results, not certification; known issues are listed in the release notes (https://orchid-project.org/#releases).

## Zenodo release

Release v2026.10 is archived as five citable datasets plus an umbrella record (metadata and file manifests in the
`zenodo/` folder of `orchid-calphad/orchid-data`). `tools/zenodo_release.py plan | bundle | writeback` checks the
records, builds one deterministic zip per record into the ignored `dist/`, and writes the reserved DOIs back into
both repositories; every builder reads the DOIs from `zenodo/dois.json` through `tools/orchid_cite.py`.

## Software and data credits

See [papers and repositories](CITATIONS.md) for pycalphad, ESPEI, PhaseForge, PhaseForge+, Materials Project, and OQMD. [Machine-readable citations](CITATIONS.json) are also provided.

File: review/precision-sample/frozen.json (part 1 of 12)
{
  "design": {
    "allocation": "proportional, largest remainder, minimum per non-empty stratum",
    "draw": "records sorted by id within stratum; random.Random(seed).sample, strata in fixed order",
    "min_per_stratum": 15,
    "n": 300,
    "seed": 20261022,
    "strata": "evidence_class x record_kind"
  },
  "files_sha256": {
    "index.html": "74ac2fd95589629fb53d637626fde45bad72db54f15a30b1631c1edd78c2bbd5",
    "packets/ORCHID_review_packet_1.html": "a678e5e203da9785e75db90347d9f54a8970721af544f79c80624c8d5d86fc97",
    "packets/ORCHID_review_packet_2.html": "f395062fd563ea105f43c638f75071ed39bbdcb7f672e100ba3fbfcadf049522",
    "packets/ORCHID_review_packet_3.html": "d6737a12c3343f02c1c41b547ee207c128601bdb51e3f694e7b3e1f4f12816ae",
    "packets/ORCHID_review_packet_4.html": "cd115284a11f7cc1cffbf250c70cf44cc3f3c5cb3c7e4d0ca75293dfc1baa524",
    "packets/ORCHID_review_packet_5.html": "73f3a11824a611c3482b311157c124e7d33bfb373cf98a9c85f24f021584df11",
    "packets/ORCHID_review_packet_6.html": "95339f0bf98ce906091f5eeefdd0ae13fe081462c12b1306e6336dcdd106cc3b",
    "packets/packets.json": "77cee2b49571adec018b3d81d5de8659fa1b40fd5836072b6a940ac42dfd889c",
    "sample.json": "5c3d02e5c1fd1343ead2d8351e5c4c114d0f91f9cda5c8f45c36946bf19aabd9"
  },
  "items": [
    {
      "id": "ORC-YWBVIERCPX",
      "n": 1,
      "reviewed": {
        "citation": {
          "cited_sources": [
            {
              "doi": "10.1007/bf02869230",
              "label": "16",
              "paper": "doi:10.1007/bf02869230",
              "reference": "K.A. Gschneidner Jr., F.W. Calderwood, Bull. Alloy Phase Diagrams 6 (2) (1985) 140–141."
            }
          ],
          "paper": "doi:10.1016/j.jallcom.2009.04.037",
          "paper_doi": "10.1016/j.jallcom.2009.04.037"
        },
        "evidence_class": {
          "evidence_class": "experimental"
        },
        "phases": {
          "phases": [
            {
              "label": "L",
              "mapping_confidence": "confirmed",
              "model_phase": "LIQUID"
            },
            {
              "label": "Ag2Ho",
              "mapping_confidence": "confirmed",
              "model_phase": "AG2HO_C11B",
              "pearson_symbol": "tI6",
              "prototype": "MoSi2"
            }
          ]
        },
        "unit": {
          "unit": "K",
          "unit_basis": null,
          "unit_printed": null
        },
        "value": {
          "phase_compositions": [
            {
              "basis": "mole_fraction",
              "composition": {
                "HO": 0.333
              },
              "composition_source": "congruent_same_composition",
              "phase": "L"
            },
            {
              "basis": "mole_fraction",
              "composition": {
                "HO": 0.333
              },
              "composition_source": "printed",
              "phase": "Ag2Ho"
            }
          ],
          "property": "TRANSITION_TEMPERATURE",
          "system": "AG-HO",
          "temperature_K": 1263.15,
          "temperature_printed": "990",
          "value": 1263.15,
          "value_expression": null,
          "value_printed": null,
          "value_range": null
        }
      },
      "reviewed_sha256": "98c307e25de6daf1b07a807b182d36405d172e95a26ee8ba19ab94eee4d75129",
      "stratum": "experimental|invariant_table"
    },
    {
      "id": "ORC-K5Y2XXIE5D",
      "n": 2,
      "reviewed": {
        "citation": {
          "cited_sources": [
            {
              "doi": "10.1007/bf02868093",
              "label": "14",
              "paper": "doi:10.1007/bf02868093",
              "reference": "H. Okamoto and T.B. Massalski, Bull. Alloy Phase Diagrams 4, 401 (1983)."
            }
          ],
          "paper": "doi:10.1007/s11664-007-0090-z",
          "paper_doi": "10.1007/s11664-007-0090-z"
        },
        "evidence_class": {
          "evidence_class": "experimental"
        },
        "phases": {
          "phases": [
            {
              "label": "Au2Bi",
              "model_phase": "AU2BI_C15",
              "pearson_symbol": "cF24",
              "prototype": "Cu2Mg"
            },
            {
              "label": "(Au)"
            },
            {
              "label": "(Bi)"
            },
            {
              "label": "L",
              "model_phase": "LIQUID"
            }
          ]
        },
        "unit": {
          "unit": "K",
          "unit_basis": null,
          "unit_printed": null
        },
        "value": {
          "phase_compositions": [
            {
              "basis": "mole_fraction",
              "composition": {
                "BI": 0.333
              },
              "composition_source": "printed",
              "phase": "L"
            }
          ],
          "property": "INVARIANT_TEMPERATURE",
          "system": "AU-BI-SB",
          "temperature_K": 389.0,
          "temperature_printed": "389.0",
          "value": 389.0,
          "value_expression": null,
          "value_printed": null,
          "value_range": null
        }
      },
      "reviewed_sha256": "746a61f79f861626ed5adf3c17e93b60470546ed831a19127f38af89f4f1a297",
      "stratum": "experimental|invariant_table"
    },
    {
      "id": "ORC-UC2HC47S2O",
      "n": 3,
      "reviewed": {
        "citation": {
          "cited_sources": [
            {
              "doi": "10.1039/c8dt02521e",
              "label": "15",
              "paper": "doi:10.1039/c8dt02521e",
              "reference": "C.W. Lo Timothy, V. Svitlyk, D. Chernyshov, Y. Mozharivskyj, The updated Zn-Sb phase diagram. How to make pure Zn13Sb10 (\"Zn4Sb3\"), Dalton Trans. 47 (2018) 11512–11520."
            }
          ],
          "paper": "doi:10.1016/j.tca.2022.179327",
          "paper_doi": "10.1016/j.tca.2022.179327"
        },
        "evidence_class": {
          "evidence_class": "experimental"
        },
        "phases": {
          "phases": [
            {
              "label": "α-Zn9Sb7"
            },
            {
              "label": "β-Zn13Sb10",
              "model_phase": "BCC_A2",
              "pearson_symbol": "cI2",
              "prototype": "W"
            },
            {
              "label": "SbZn",
              "model_phase": "SBZN_BE",
              "pearson_symbol": "oP16",
              "prototype": "CdSb"
            }
          ]
        },
        "unit": {
          "unit": "K",
          "unit_basis": null,
          "unit_printed": null
        },
        "value": {
          "phase_compositions": [
            {
              "basis": "mole_fraction",
              "composition": {
                "ZN": 0.5625
              },
              "composition_source": "printed",
              "phase": "α-Zn9Sb7"
            },
            {
              "basis": "mole_fraction",
              "composition": {
                "ZN": 0.5652
              },
              "composition_source": "printed",
              "phase": "β-Zn13Sb10"
            },
            {
              "basis": "mole_fraction",
              "composition": {
                "ZN": 0.5
              },
              "composition_source": "printed",
              "phase": "SbZn"
            }
          ],
          "property": "INVARIANT_TEMPERATURE",
          "system": "SB-ZN",
          "temperature_K": 783.15,
          "temperature_printed": null,
          "value": 783.15,
          "value_expression": null,
          "value_printed": null,
          "value_range": null
        }
      },
      "reviewed_sha256": "aacbf43c3abdea4a975b059bbdd522996eac6d60d2831fd43318a2a68bf93911",
      "stratum": "experimental|invariant_table"
    },
    {
      "id": "ORC-GZD3P2O5ZF",
      "n": 4,
      "reviewed": {
        "citation": {
          "cited_sources": [
            {
              "doi": "10.1007/bfb0047028",
              "label": "85",
              "paper": "doi:10.1007/bfb0047028",
              "reference": "G.H. Moh, High-Temperature Metal Sulﬁde Chemistry, (1978)."
            }
          ],
          "paper": "doi:10.1016/j.tca.2017.12.011",
          "paper_doi": "10.1016/j.tca.2017.12.011"
        },
        "evidence_class": {
          "evidence_class": "experimental"
        },
        "phases": {
          "phases": [
            {
              "label": "MoS2",
              "model_phase": "MOS2_C7",
              "pearson_symbol": "hP6",
              "prototype": "MoS2 (2H)"
            },
            {
              "label": "L",
              "model_phase": "LIQUID"
            }
          ]
        },
        "unit": {
          "unit": "K",
          "unit_basis": null,
          "unit_printed": null
        },
        "value": {
          "phase_compositions": [
            {
              "basis": "mole_fraction",
              "composition": {
                "MO": 0.333333,
                "S": 0.666667
              },
              "composition_source": "formula_nominal",
              "phase": "MoS2"
            }
          ],
          "property": "INVARIANT_TEMPERATURE",
          "system": "MO-S",
          "temperature_K": 2273.15,
          "temperature_printed": "> 2000",
          "value": 2273.15,
          "value_expression": null,
          "value_printed": null,
          "value_range": null
        }
      },
      "reviewed_sha256": "5e4357d6e76470f2f26ebfc68c2e858461f51241a1b9b487cce56c738a414a09",
      "stratum": "experimental|invariant_table"
    },
    {
      "id": "ORC-BX56I4S3KT",
      "n": 5,
      "reviewed": {
        "citation": {
          "cited_sources": [
            {
              "doi": null,
              "label": "4",
              "paper": null,
              "reference": "Y.Y. Pan, C.S. Cheng, Acta Phys. Sin. (China) 32(1) (1983) 92."
            }
          ],
          "paper": "doi:10.1016/s0925-8388(98)00560-x",
          "paper_doi": "10.1016/s0925-8388(98)00560-x"
        },
        "evidence_class": {
          "evidence_class": "experimental"
        },
        "phases": {
          "phases": [
            {
              "label": "L",
              "mapping_confidence": "confirmed",
              "model_phase": "LIQUID"
            },
            {
              "label": "NiSm",
              "mapping_confidence": "confirmed",
              "model_phase": "NISM_B33",
              "pearson_symbol": "oC8",
              "prototype": "CrB"
            },
            {
              "label": "NiSm3",
              "mapping_confidence": "confirmed",
              "model_phase": "NISM3_D011",
              "pearson_symbol": "oP16",
              "prototype": "Fe3C"
            }
          ]
        },
        "unit": {
          "unit": "K",
          "unit_basis": null,
          "unit_printed": null
        },
        "value": {
          "phase_compositions": [
            {
              "basis": "mole_fraction",
              "composition": {
                "SM": 0.68
              },
              "composition_source": "printed",
              "phase": "L"
            },
            {
              "basis": "mole_fraction",
              "composition": {
                "SM": 0.5
              },
              "composition_source": "stoichiometry",
              "phase": "NiSm"
            },
            {
              "basis": "mole_fraction",
              "composition": {
                "SM": 0.75
              },
              "composition_source": "stoichiometry",
              "phase": "NiSm3"
            }
          ],
          "property": "INVARIANT_TEMPERATURE",
          "system": "NI-SM",
          "temperature_K": 843,
          "temperature_printed": "843",
          "value": 843,
          "value_expression": null,
          "value_printed": null,
          "value_range": null
        }
      },
      "reviewed_sha256": "157b805d05e30c7c1cea3a5c259b7dc348c5965ae5d9eba694b6f8eae5aa4c78",
      "stratum": "experimental|invariant_table"
    },
    {
      "id": "ORC-46IP44UVYD",
      "n": 6,
      "reviewed": {
        "citation": {
          "cited_sources": [
            {
              "doi": null,
              "label": "14",
              "paper": null,
              "reference": "Leubolt R., Ipser H. and Komarek K.L., Thermodynamic properties and defect mechanism of nonstoichiometric gamma-NiSb, Z. Metallkd., 1986, 77 (5): 284."
            },
            {
              "doi": null,
              "label": "16",
              "paper": null,
              "reference": "Leubolt R., Ipser H., Terzieff P. and Komarek K.L., Nonstoichiometry in B8-type NiSb, Z. Anorg. Allg. Chem., 1986, 533 (2): 205."
            }
          ],
          "paper": "doi:10.1016/s1001-0521(08)60150-3",
          "paper_doi": "10.1016/s1001-0521(08)60150-3"
        },
        "evidence_class": {
          "evidence_class": "experimental"
        },
        "phases": {
          "phases": [
            {
              "label": "L",
              "model_phase": "LIQUID"
            },
            {
              "label": "NiSb",
              "model_phase": "NISB_B81",
              "pearson_symbol": "hP4",
              "prototype": "NiAs"
            },
            {
              "label": "NiSb2",
              "model_phase": "NISB2_C18",
              "pearson_symbol": "oP6",
              "prototype": "alpha-FeS2"
            }
          ]
        },
        "unit": {
          "unit": "K",
          "unit_basis": null,
          "unit_printed": null
        },
        "value": {
          "phase_compositions": [
            {
              "basis": "mole_fraction",
              "composition": {
                "NI": 0.5,
                "SB": 0.5
              },
              "composition_source": "formula_nominal",
              "phase": "NiSb"
            },
            {
              "basis": "mole_fraction",
              "composition": {
                "NI": 0.333333,
                "SB": 0.666667
              },
              "composition_source": "stoichiometric_model_phase",
              "phase": "NiSb2"
            }
          ],
          "property": "INVARIANT_TEMPERATURE",
          "system": "NI-SB",
          "temperature_K": 897.0,
          "temperature_printed": null,
          "value": 897.0,
          "value_expression": null,
          "value_printed": null,
          "value_range": null
        }
      },
      "reviewed_sha256": "1e0e8a98b97bc58d1853998a05b7728f530bfac349e1b5409aa00074ef42cd7e",
      "stratum": "experimental|invariant_table"
    },
    {
      "id": "ORC-EZIWG5WZGJ",
      "n": 7,
      "reviewed": {
        "citation": {
          "cited_sources": [
            {
              "doi": null,
              "label": "20",
              "paper": null,
              "reference": "Q. Yao, Y. Wang, and H. Zhou, Phase Diagram of the Tb–Ni Binary System, J. Alloys Comp., 2005, 395, p 98. https://doi.org/ 10.1016/j.jallcom.2004.11.043"
            }
          ],
          "paper": "doi:10.1007/s11669-024-01089-9",
          "paper_doi": "10.1007/s11669-024-01089-9"
        },
        "evidence_class": {
          "evidence_class": "experimental"
        },
        "phases": {
          "phases": [
            {
              "label": "L",
              "mapping_confidence": "confirmed",
              "model_phase": "LIQUID"
            },
            {
              "label": "Tb2Ni7",
              "mapping_confidence": "confirmed",
              "model_phase": "NI7TB2",
              "pearson_symbol": "hP36",
              "prototype": "Ce2Ni7"
            },
            {
              "label": "TbNi3",
              "mapping_confidence": "confirmed",
              "model_phase": "NI3TB",
              "pearson_symbol": "hR12",
              "prototype": "Ni3Pu"
            }
          ]
        },
        "unit": {
          "unit": "K",
          "unit_basis": null,
          "unit_printed": null
        },
        "value": {
          "phase_compositions": [
            {
              "basis": "mole_fraction",
              "composition": {
                "TB": 0.3
              },
              "composition_source": "printed",
              "phase": "L"
            },
            {
              "basis": "mole_fraction",
              "composition": {
                "TB": 0.2222222222
              },
              "composition_source": "stoichiometry",
              "phase": "Tb2Ni7"
            },
            {
              "basis": "mole_fraction",
              "composition": {
                "TB": 0.25
              },
              "composition_source": "stoichiometry",
              "phase": "TbNi3"
            }
          ],
          "property": "INVARIANT_TEMPERATURE",
          "system": "NI-TB",
          "temperature_K": 1499,
          "temperature_printed": "1499",
          "value": 1499,
          "value_expression": null,
          "value_printed": null,
          "value_range": null
        }
      },
      "reviewed_sha256": "a521f1f1fb6d11c0b6f4e945b92d45cf8539a8b91a78e2fdc8fbe27db759315d",
      "stratum": "experimental|invariant_table"
    },
    {
      "id": "ORC-EKG3YQ4ACK",
      "n": 8,
      "reviewed": {
        "citation": {
          "cited_sources": [
            {
              "doi": null,
              "label": "37",
              "paper": null,
              "reference": "K.A. Gschneidner Jr., F.W. Calderwood, H. Okamoto, T.B. Massalski, in: ASM International (Ed.), The Auece Binary Alloy Phase Diagrams, 2nd, vol. 1, Metals Park, Ohio, 1990, pp. 352e353."
            }
          ],
          "paper": "doi:10.1016/j.jallcom.2016.05.116",
          "paper_doi": "10.1016/j.jallcom.2016.05.116"
        },
        "evidence_class": {
          "evidence_class": "experimental"
        },
        "phases": {
          "phases": [
            {
              "label": "Liq",
              "model_phase": "LIQUID"
            },
            {
              "label": "CeAu2",
              "model_phase": "AU2CE",
              "pearson_symbol": "oI12",
              "prototype": "Hg2K"
            }
          ]
        },
        "unit": {
          "unit": "K",
          "unit_basis": null,
          "unit_printed": null
        },
        "value": {
          "phase_compositions": [
            {
              "basis": "mole_fraction (converted from atomic percent)",
              "composition": {
                "AU": 0.667
              },
              "composition_source": "printed",
              "phase": "Liq"
            },
            {
              "basis": "mole_fraction (converted from atomic percent)",
              "composition": {
                "AU": 0.666667,
                "CE": 0.333333
              },
              "composition_source": "stoichiometric_model_phase",
              "phase": "CeAu2"
            }
          ],
          "property": "INVARIANT_TEMPERATURE",
          "system": "AU-CE",
          "temperature_K": 1403.0,
          "temperature_printed": "1403",
          "value": 1403.0,
          "value_expression": null,
          "value_printed": null,
          "value_range": null
        }
      },
      "reviewed_sha256": "7eba7d1d3be7075b8347b2fa36d7f61af6bb54ee28acec59e0ccb83b689dc4b3",
      "stratum": "experimental|invariant_table"
    },
    {
      "id": "ORC-EQGXNZHFXK",
      "n": 9,
      "reviewed": {
        "citation": {
          "cited_sources": [
            {
              "doi": "10.1016/0022-5088(86)90497-2",
              "label": "29",
              "paper": "doi:10.1016/0022-5088(86)90497-2",
              "reference": "A. Palenzona, S. Ciraﬁci, J. Less-Common Met. 124 (1986) 245–249."
            },
            {
              "doi": null,
              "label": "30",
              "paper": null,
              "reference": "H. Okamoto, T.B. Massalski, D.E. Peterson, Phase Diagrams of Binary Gold Alloys, ASM International, Metals Park, OH, 1987. pp. 303."
            }
          ],
          "paper": "doi:10.1016/j.jnucmat.2013.04.066",
          "paper_doi": "10.1016/j.jnucmat.2013.04.066"
        },
        "evidence_class": {
          "evidence_class": "experimental"
        },
        "phases": {
          "phases": [
            {
              "label": "L",
              "model_phase": "LIQUID"
            },
            {
              "label": "AuTh",
              "model_phase": "AUTH_B33",
              "pearson_symbol": "oC8",
              "prototype": "CrB"
            },
            {
              "label": "Au2Th3",
              "model_phase": "AU2TH3",
              "pearson_symbol": "c**",
              "prototype": "(Au2Th3)"
            }
          ]
        },
        "unit": {
          "unit": "K",
          "unit_basis": null,
          "unit_printed": null
        },
        "value": {
          "phase_compositions": [
            {
              "basis": "mole_fraction (converted from atomic percent)",
              "composition": {
                "TH": 0.5
              },
              "composition_source": "printed",
              "phase": "AuTh"
            },
            {
              "basis": "mole_fraction (converted from atomic percent)",
              "composition": {
                "TH": 0.6
              },
              "composition_source": "printed",
              "phase": "Au2Th3"
            }
          ],
          "property": "INVARIANT_TEMPERATURE",
          "system": "AU-TH",
          "temperature_K": 1453.15,
          "temperature_printed": "1180",
          "value": 1453.15,
          "value_expression": null,
          "value_printed": null,
          "value_range": null
        }
      },
      "reviewed_sha256": "b8ddbc3e149b896c2002f437d3469477cba864f5656b204fc3fa6887c2b74734",
      "stratum": "experimental|invariant_table"
    },
    {
      "id": "ORC-25V73YGVHI",
      "n": 10,
      "reviewed": {
        "citation": {
          "cited_sources": [
            {
              "doi": null,
              "label": "7",
              "paper": null,
              "reference": "B.C. Giessen, R. Nordheim, N.J. Grant, Trans. Met. Soc. AIME 221 (1961) 1009–1013."
            }
          ],
          "paper": "doi:10.1016/j.calphad.2013.02.006",
          "paper_doi": "10.1016/j.calphad.2013.02.006"
        },
        "evidence_class": {
          "evidence_class": "experimental"
        },
        "phases": {
          "phases": [
            {
              "label": "L",
              "mapping_confidence": "confirmed",
              "model_phase": "LIQUID"
            },
            {
              "label": "bcc",
              "mapping_confidence": "confirmed",
              "model_phase": "BCC_A2",
              "pearson_symbol": "cI2",
              "prototype": "W"
            },
            {
              "label": "σ",
              "mapping_confidence": "confirmed",
              "model_phase": "SIGMA_D8B",
              "pearson_symbol": "tP30",
              "prototype": "CrFe"
            }
          ]
        },
        "unit": {
          "unit": "K",
          "unit_basis": null,
          "unit_printed": null
        },
        "value": {
          "phase_compositions": [
            {
              "basis": "mole_fraction",
              "composition": {
                "RE": 0.48
              },
              "composition_source": "printed",
              "phase": "L"
            }
          ],
          "property": "INVARIANT_TEMPERATURE",
          "system": "NB-RE",
          "temperature_K": 2740,
          "temperature_printed": "2740 ± 10",
          "value": 2740,
          "value_expression": null,
          "value_printed": null,
          "value_range": null
        }
      },
      "reviewed_sha256": "570354f42722943dbb9dcf29b8cea6518b0e6581201c8b434fd58140829c1a4e",
      "stratum": "experimental|invariant_table"
    },
    {
      "id": "ORC-STD4B4GG2I",
      "n": 11,
      "reviewed": {
        "citation": {
          "cited_sources": [
            {
              "doi": null,
              "label": "19",
              "paper": null,
              "reference": "H.W. Worner, J. Inst. Met. 81 (1952–1953) 521."
            }
          ],
          "paper": "doi:10.1016/j.calphad.2007.01.003",
          "paper_doi": "10.1016/j.calphad.2007.01.003"
        },
        "evidence_class": {
          "evidence_class": "experimental"
        },
        "phases": {
          "phases": [
            {
              "label": "(βTi)"
            },
            {
              "label": "(αTi)",
              "model_phase": "DIAMOND_A4",
              "pearson_symbol": "cF8",
              "prototype": "C (diamond)"
            }
          ]
        },
        "unit": {
          "unit": "K",
          "unit_basis": null,
          "unit_printed": null
        },
        "value": {
          "phase_compositions": [
            {
              "basis": "mole_fraction (converted from atomic percent)",
              "composition": {
                "SN": 0.05
              },
              "composition_source": "printed",
              "phase": "(αTi)"
            }
          ],
          "property": "INVARIANT_TEMPERATURE",
          "system": "SN-TI",
          "temperature_K": 1118.15,
          "temperature_printed": "845",
          "value": 1118.15,
          "value_expression": null,
          "value_printed": null,
          "value_range": null
        }
      },
      "reviewed_sha256": "b1e4bb10a4f4f30d720a19e9d096f15b9efb094fc5c4fbc8df99999f217c0143",
      "stratum": "experimental|invariant_table"
    },
    {
      "id": "ORC-A2SG3ZSCOE",
      "n": 12,
      "reviewed": {
        "citation": {
          "cited_sources": [
            {
              "doi": null,
              "label": "7",
              "paper": null,
              "reference": "H. Okamoto, Desk Handbook—Phase Diagrams for Binary Alloys, ASM International, 2000."
            }
          ],
          "paper": "doi:10.1016/j.jallcom.2007.11.069",
          "paper_doi": "10.1016/j.jallcom.2007.11.069"
        },
        "evidence_class": {
          "evidence_class": "experimental"
        },
        "phases": {
          "phases": [
            {
              "label": "L",
              "model_phase": "LIQUID"
            },
            {
              "label": "CoSc2",
              "model_phase": "COSC2_C16",
              "pearson_symbol": "tI12",
              "prototype": "Al2Cu"
            },
            {
              "label": "CoSc3",
              "model_phase": "COSC3",
              "pearson_symbol": "oP32",
              "prototype": "CoSc3"
            }
          ]
        },
        "unit": {
          "unit": "K",
          "unit_basis": null,
          "unit_printed": null
        },
        "value": {
          "phase_compositions": [
            {
              "basis": "mole_fraction (converted from atomic percent)",
              "composition": {
                "SC": 0.715
              },
              "composition_source": "printed",
              "phase": "L"
            },
            {
              "basis": "mole_fraction (converted from atomic percent)",
              "composition": {
                "SC": 0.667
              },
              "composition_source": "printed",
              "phase": "CoSc2"
            },
            {
              "basis": "mole_fraction (converted from atomic percent)",
              "composition": {
                "SC": 0.773
              },
              "composition_source": "printed",
              "phase": "CoSc3"
            }
          ],
          "property": "INVARIANT_TEMPERATURE",
          "system": "CO-SC",
          "temperature_K": 1043.15,
          "temperature_printed": "770",
          "value": 1043.15,
          "value_expression": null,
          "value_printed": null,
          "value_range": null
        }
      },
      "reviewed_sha256": "86c8343b504dab97b2d5675aa7e30fc7e2f51f30bba543ecaf435bc8c758174f",
      "stratum": "experimental|invariant_table"
    },
    {
      "id": "ORC-4P4I2YHZKN",
      "n": 13,
      "reviewed": {
        "citation": {
          "cited_sources": [
            {
              "doi": null,
              "label": "12",
              "paper": null,
              "reference": "J.G. Croeni, C.E. Armantrout, and H. Kato, Titanium-Iridium Phase Diagram, U.S. Bureau of Mines, Rep. 6079, 1962"
            }
          ],
          "paper": "doi:10.1007/s11669-014-0302-1",
          "paper_doi": "10.1007/s11669-014-0302-1"
        },
        "evidence_class": {
          "evidence_class": "experimental"
        },
        "phases": {
          "phases": [
            {
              "label": "L",
              "model_phase": "LIQUID"
            },
            {
              "label": "γTiIr",
              "model_phase": "IRTI_B2"
            },
            {
              "label": "Ti3Ir",
              "model_phase": "IRTI3_A15",
              "pearson_symbol": "cP8",
              "prototype": "Cr3Si"
            }
          ]
        },
        "unit": {
          "unit": "K",
          "unit_basis": null,
          "unit_printed": null
        },
        "value": {
          "phase_compositions": [
            {
              "basis": "mole_fraction",
              "composition": {
                "IR": 0.227
              },
              "composition_source": "printed",
              "phase": "L"
            },
            {
              "basis": "mole_fraction",
              "composition": {
                "IR": 0.384
              },
              "composition_source": "printed",
              "phase": "γTiIr"
            },
            {
              "basis": "mole_fraction",
              "composition": {
                "IR": 0.25
              },
              "composition_source": "printed",
              "phase": "Ti3Ir"
            }
          ],
          "property": "INVARIANT_TEMPERATURE",
          "system": "IR-TI",
          "temperature_K": 1793.15,
          "temperature_printed": "1520",
          "value": 1793.15,
          "value_expression": null,
          "value_printed": null,
          "value_range": null
        }
      },
      "reviewed_sha256": "07da1ca19e8964ded564150b70b45095f469d2968edabc46e54219465ca3bf45",
      "stratum": "experimental|invariant_table"
    },
    {
      "id": "ORC-D4DHSXSGUZ",
      "n": 14,
      "reviewed": {
        "citation": {
          "cited_sources": [
            {
              "doi": null,
              "label": "15",
              "paper": null,
              "reference": "A. Lang, W. Jeitschko, Z. Met. kd. 87 (1996) 759–764."
            }
          ],
          "paper": "doi:10.1016/j.calphad.2004.08.001",
          "paper_doi": "10.1016/j.calphad.2004.08.001"
        },
        "evidence_class": {
          "evidence_class": "experimental"
        },
        "phases": {
          "phases": [
            {
              "label": "βCoSn3",
              "mapping_confidence": "confirmed",
              "model_phase": "COSN3",
              "pearson_symbol": "oC32",
              "prototype": "PdSn3"
            },
            {
              "label": "αCoSn3",
              "mapping_confidence": "confirmed",
              "model_phase": "COSN3",
              "pearson_symbol": "oC32",
              "prototype": "PdSn3"
            }
          ]
        },
        "unit": {
          "unit": "K",
          "unit_basis": null,
          "unit_printed": null
        },
        "value": {
          "phase_compositions": [
            {
              "basis": "mole_fraction",
              "composition": {
                "SN": 0.75
              },
              "composition_source": "stoichiometry",
              "phase": "βCoSn3"
            },
            {
              "basis": "mole_fraction",
              "composition": {
                "SN": 0.75
              },
              "composition_source": "stoichiometry",
              "phase": "αCoSn3"
            }
          ],
          "property": "TRANSITION_TEMPERATURE",
          "system": "CO-SN",
          "temperature_K": 548.15,
          "temperature_printed": "275 ± 5",
          "value": 548.15,
          "value_expression": null,
          "value_printed": null,
          "value_range": null
        }
      },
      "reviewed_sha256": "66e298b820013fbdc472709718ab0e347129c98daaa157d3edd9a45b340e9ec3",
      "stratum": "experimental|invariant_table"
    },
    {
      "id": "ORC-CU3XYZJYTA",
      "n": 15,
      "reviewed": {
        "citation": {
          "cited_sources": [
            {
              "doi": null,
              "label": "14",
              "paper": null,
              "reference": "G.I. Kalishevich, P.V. Gel’d, Yu.V. Putinsev, High Temp. (USSR) 6 (1968) 959–962."
            }
          ],
          "paper": "doi:10.1016/j.calphad.2007.12.005",
          "paper_doi": "10.1016/j.calphad.2007.12.005"
        },
        "evidence_class": {
          "evidence_class": "experimental"
        },
        "phases": {
          "phases": [
            {
              "label": "L",
              "mapping_confidence": "confirmed",
              "model_phase": "LIQUID"
            },
            {
              "label": "VSi2",
              "mapping_confidence": "confirmed",
              "model_phase": "SI2V_C40",
              "pearson_symbol": "hP9",
              "prototype": "CrSi2"
            }
          ]
        },
        "unit": {
          "unit": "K",
          "unit_basis": null,
          "unit_printed": null
        },
        "value": {
          "phase_compositions": [
            {
              "basis": "mole_fraction",
              "composition": {
                "V": 0.334
              },
              "composition_source": "printed",
              "phase": "L"
            },
            {
              "basis": "mole_fraction",
              "composition": {
                "V": 0.334
              },
              "composition_source": "printed",
              "phase": "VSi2"
            }
          ],
          "property": "TRANSITION_TEMPERATURE",
          "system": "SI-V",
          "temperature_K": 1943.15,
          "temperature_printed": "1670",
          "value": 1943.15,
          "value_expression": null,
          "value_printed": null,
          "value_range": null
        }
      },
      "reviewed_sha256": "a229032db8eda5da8a23bc0c3878eab3248f52e37d60cdd2ad5c428890dfc2a8",
      "stratum": "experimental|invariant_table"
    },
    {
      "id": "ORC-I6AZBJPGQK",
      "n": 16,
      "reviewed": {
        "citation": {
          "cited_sources": [
            {
              "doi": "10.1361/105497102770331172",
              "label": "31",
              "paper": "doi:10.1361/105497102770331172",
              "reference": "F. Stein, G. Sauthoﬀ, M. Palm, J. Phase Equilib. 23 (2002) 480–494."
            }
          ],
          "paper": "doi:10.1016/j.intermet.2017.05.008",
          "paper_doi": "10.1016/j.intermet.2017.05.008"
        },
        "evidence_class": {
          "evidence_class": "experimental"
        },
        "phases": {
          "phases": [
            {
              "label": "FeZr2",
              "model_phase": "FEZR2_C16",
              "pearson_symbol": "tI12",
              "prototype": "Al2Cu"
            },
            {
              "label": "bcc-Zr",
              "model_phase": "BCC_A2",
              "pearson_symbol": "cI2",
              "prototype": "W"
            },
            {
              "label": "L",
              "model_phase": "LIQUID"
            }
          ]
        },
        "unit": {
          "unit": "K",
          "unit_basis": null,
          "unit_printed": null
        },
        "value": {
          "phase_compositions": [
            {
              "basis": "mole_fraction",
              "composition": {
                "ZR": 0.67
              },
              "composition_source": "printed",
              "phase": "FeZr2"
            },
            {
              "basis": "mole_fraction",
              "composition": {
                "ZR": 0.958
              },
              "composition_source": "printed",
              "phase": "bcc-Zr"
            },
            {
              "basis": "mole_fraction",
              "composition": {
                "ZR": 0.76
              },
              "composition_source": "printed",
              "phase": "L"
            }
          ],
          "property": "INVARIANT_TEMPERATURE",
          "system": "FE-NB-ZR",
          "temperature_K": 1201.0,
          "temperature_printed": null,
          "value": 1201.0,
          "value_expression": null,
          "value_printed": null,
          "value_range": null
        }
      },
      "reviewed_sha256": "6290221e080ca584483312d9d6a4276e2917d7398f3bc4f884d62bcd09b13632",
      "stratum": "experimental|invariant_table"
    },
    {
      "id": "ORC-WYI6K4TFSS",
      "n": 17,
      "reviewed": {
        "citation": {
          "cited_sources": [
            {
              "doi": null,
              "label": "16",
              "paper": null,
              "reference": "W. Kӧster, E. Wachtel, K. Grube, Constitution and magnetic properties of aluminum-chromium alloys, Z. Met. 54 (1963) 393e401."
            }
          ],
          "paper": "doi:10.1016/j.jallcom.2016.12.298",
          "paper_doi": "10.1016/j.jallcom.2016.12.298"
        },
        "evidence_class": {
          "evidence_class": "experimental"
        },
        "phases": {
          "phases": [
            {
              "label": "bcc_A2",
              "model_phase": "BCC_A2",
              "pearson_symbol": "cI2",
              "prototype": "W"
            },
            {
              "label": "AlCr2",
              "model_phase": "ALCR2_C11B",
              "pearson_symbol": "tI6",
              "prototype": "MoSi2"
            }
          ]
        },
        "unit": {
          "unit": "K",
          "unit_basis": null,
          "unit_printed": null
        },
        "value": {
          "phase_compositions": [
            {
              "basis": "mole_fraction",
              "composition": {
                "AL": 0.333333,
                "CR": 0.666667
              },
              "composition_source": "congruent_same_composition",
              "phase": "bcc_A2"
            },
            {
              "basis": "mole_fraction",
              "composition": {
                "AL": 0.333333,
                "CR": 0.666667
              },
              "composition_source": "formula_nominal",
              "phase": "AlCr2"
            }
          ],
          "property": "INVARIANT_TEMPERATURE",
          "system": "AL-CR",
          "temperature_K": 1183.15,
          "temperature_printed": "910",
          "value": 1183.15,
          "value_expression": null,
          "value_printed": null,
          "value_range": null
        }
      },
      "reviewed_sha256": "bc6b92dd9c88736c604dd8b5038b5cd91e6bd323508b06f07c664444aed754f2",
      "stratum": "experimental|invariant_table"
    },
    {
      "id": "ORC-ZVEVQIFMCW",
      "n": 18,
      "reviewed": {
        "citation": {
          "cited_sources": [
            {
              "doi": null,
              "label": "28",
              "paper": null,
              "reference": "J.M. Zelaya Bejarano, S. Gama, C.A. Ribeiro, G. Effenberg, Z. Metallkd. 84 (1993) 160–164."
            }
          ],
          "paper": "doi:10.1016/j.calphad.2012.03.004",
          "paper_doi": "10.1016/j.calphad.2012.03.004"
        },
        "evidence_class": {
          "evidence_class": "experimental"
        },
        "phases": {
          "phases": [
            {
              "label": "(δFe)"
            },
            {
              "label": "(γFe)",
              "model_phase": "FCC_A1",
              "pearson_symbol": "cF4",
