Repository: orchid-calphad/orchid-project.org

# orchid-project.org

Website and released data of **ORCHID** (Open Repository for CALPHAD Hypotheses, Intelligence, and Discovery),
served by GitHub Pages at https://orchid-project.org. Releases are archived on Zenodo (one DOI per version).

- `index.html`, `catalog/`, `best-practices.html` — static, self-contained pages (generated in the ORCHID tooling).
- `data/` — released data: catalog, redistributable TDB files, convex hulls. Licences: `data/LICENSES.md`, `data/NOTICE.md`.
- `llms.txt`, `data/croissant.json`, `CITATION.cff`, `.zenodo.json` — machine-readable metadata.

Only data with clear redistribution rights are published.

File: review/precision-sample/sample.json (part 1 of 26)
{
  "description": "Stratified random sample of accepted ORCHID literature values for a human precision check.",
  "design": {
    "allocation": "proportional, largest remainder, minimum per non-empty stratum",
    "draw": "records sorted by id within stratum; random.Random(seed).sample, strata in fixed order",
    "min_per_stratum": 15,
    "n": 300,
    "seed": 20261022,
    "strata": "evidence_class x record_kind"
  },
  "input": {
    "file": "data/literature/orchid-literature.jsonl.gz",
    "papers_sha256": "8f4e8a8b88c612d5fd4451ae4793f145b831c13b852badd0bb72308f39512fc1",
    "population_accepted": 75491,
    "release": "orchid-literature 2026-10-22 (record store db-v2.1: invariant/general v2.1.19p, text+context fixup-20261022)",
    "sha256": "a4b72c282ebf7ac96a79d7d2107be820e0fe4369a7351759f8706d1a93390599"
  },
  "items": [
    {
      "n": 1,
      "paper": {
        "citation": "S.L. Wang, C.P. Wang, X.J. Liu, A.T. Tang, F.S. Pan, K. Ishida, Thermodynamic assessments of the Ag–Tb and Ag–Ho systems, Journal of Alloys and Compounds 484, 102-107 (2009).",
        "doi": "10.1016/j.jallcom.2009.04.037",
        "doi_url": "https://doi.org/10.1016/j.jallcom.2009.04.037",
        "id": "doi:10.1016/j.jallcom.2009.04.037",
        "title": "Thermodynamic assessments of the Ag–Tb and Ag–Ho systems",
        "year": 2009
      },
      "record": {
        "cited_sources": [
          {
            "doi": "10.1007/bf02869230",
            "first_author": "Gschneidner",
            "kind": "assessment",
            "label": "16",
            "paper": "doi:10.1007/bf02869230",
            "reference": "K.A. Gschneidner Jr., F.W. Calderwood, Bull. Alloy Phase Diagrams 6 (2) (1985) 140–141.",
            "status": "resolved",
            "year": "1985"
          }
        ],
        "conditions": {
          "kind": "cited_source",
          "note": "conditions in the cited source"
        },
        "elements": [
          "AG",
          "HO"
        ],
        "evidence_class": "experimental",
        "flags": {
          "espei_ready": true,
          "extraction_accepted": true,
          "review_state": "extracted",
          "row_state": "settled",
          "state_fully_specified": true
        },
        "id": "ORC-YWBVIERCPX",
        "locator": {
          "artifact": "table",
          "asset": "doi:10.1016/j.jallcom.2009.04.037/p5/tab-5",
          "caption": "Experimental and calculated invariant reactions in the Ag–Ho system.",
          "label": "5",
          "page": 5,
          "row": 11
        },
        "observation_type": "phase_transition",
        "origin": {
          "basis": "printed_source_experimental_via_assessment",
          "class": "experimental",
          "measured_in": "doi:10.1007/bf02869230",
          "measured_in_basis": "cited_work",
          "own_work_of_paper": false
        },
        "paper": "doi:10.1016/j.jallcom.2009.04.037",
        "phase_compositions": [
          {
            "basis": "mole_fraction",
            "composition": {
              "HO": 0.333
            },
            "composition_source": "congruent_same_composition",
            "phase": "L"
          },
          {
            "basis": "mole_fraction",
            "composition": {
              "HO": 0.333
            },
            "composition_source": "printed",
            "phase": "Ag2Ho"
          }
        ],
        "phases": [
          {
            "label": "L",
            "mapping_confidence": "confirmed",
            "model_phase": "LIQUID"
          },
          {
            "label": "Ag2Ho",
            "mapping_confidence": "confirmed",
            "model_phase": "AG2HO_C11B",
            "pearson_symbol": "tI6",
            "prototype": "MoSi2"
          }
        ],
        "pid": "doi:10.1016/j.jallcom.2009.04.037/p5/tab-5/r08#transition",
        "pressure_Pa": 101325,
        "pressure_basis": "stated_default_1_atm",
        "property": "TRANSITION_TEMPERATURE",
        "property_group": "phase transition",
        "reaction": {
          "printed": "L -> Ag2Ho",
          "type": "congruent melting"
        },
        "reader_tier": "preliminary_flash+claude",
        "readers": [
          "claude-opus-5.5",
          "gemini-3.8-flash",
          "text_layer"
        ],
        "record_kind": "invariant_table",
        "system": "AG-HO",
        "temperature_K": 1263.15,
        "temperature_printed": "990",
        "temperature_uncertainty": {
          "basis": "stated_default",
          "value": 2.0
        },
        "tool_release": "v2.1.19n",
        "transition_kind": "congruent melting",
        "transition_kind_printed": "Congruent",
        "unit": "K",
        "value": 1263.15
      },
      "stratum": "experimental|invariant_table"
    },
    {
      "n": 2,
      "paper": {
        "citation": "J. Wang, F.G. Meng, H.S. Liu, L.B. Liu, Z.P. Jin, Thermodynamic Modeling of the Au-Bi-Sb Ternary System, Journal of Elec Materi 36, 568-577 (2007).",
        "doi": "10.1007/s11664-007-0090-z",
        "doi_url": "https://doi.org/10.1007/s11664-007-0090-z",
        "id": "doi:10.1007/s11664-007-0090-z",
        "title": "Thermodynamic Modeling of the Au-Bi-Sb Ternary System",
        "year": 2007
      },
      "record": {
        "cited_sources": [
          {
            "doi": "10.1007/bf02868093",
            "first_author": "Okamoto",
            "kind": "assessment",
            "label": "14",
            "paper": "doi:10.1007/bf02868093",
            "reference": "H. Okamoto and T.B. Massalski, Bull. Alloy Phase Diagrams 4, 401 (1983).",
            "status": "resolved",
            "year": "1983"
          }
        ],
        "conditions": {
          "kind": "cited_source",
          "note": "conditions in the cited source"
        },
        "elements": [
          "AU",
          "BI",
          "SB"
        ],
        "evidence_class": "experimental",
        "flags": {
          "espei_ready": false,
          "extraction_accepted": true,
          "review_state": "extracted",
          "row_state": "settled",
          "state_fully_specified": true
        },
        "id": "ORC-K5Y2XXIE5D",
        "locator": {
          "artifact": "table",
          "asset": "doi:10.1007/s11664-007-0090-z/p3/tab-i",
          "caption": "Invariant Reaction in the Au-Bi-Sb Ternary System",
          "label": "I",
          "page": 3,
          "row": 16
        },
        "observation_type": "invariant_reaction",
        "origin": {
          "basis": "cited_evaluation_assumed_experimental",
          "class": "experimental",
          "own_work_of_paper": false
        },
        "paper": "doi:10.1007/s11664-007-0090-z",
        "phase_compositions": [
          {
            "basis": "mole_fraction",
            "composition": {
              "BI": 0.333
            },
            "composition_source": "printed",
            "phase": "L"
          }
        ],
        "phases": [
          {
            "label": "Au2Bi",
            "model_phase": "AU2BI_C15",
            "pearson_symbol": "cF24",
            "prototype": "Cu2Mg"
          },
          {
            "label": "(Au)"
          },
          {
            "label": "(Bi)"
          },
          {
            "label": "L",
            "model_phase": "LIQUID"
          }
        ],
        "pid": "doi:10.1007/s11664-007-0090-z/p3/tab-i/r16#invariant_reaction",
        "pressure_Pa": 101325,
        "pressure_basis": "stated_default_1_atm",
        "property": "INVARIANT_TEMPERATURE",
        "property_group": "invariant reaction",
        "reaction": {
          "printed": "Au2Bi -> (Au) + (Bi)"
        },
        "reader_tier": "preliminary_flash+claude",
        "readers": [
          "claude-opus-5.5",
          "gemini-3.8-flash",
          "text_layer"
        ],
        "record_kind": "invariant_table",
        "system": "AU-BI-SB",
        "temperature_K": 389.0,
        "temperature_printed": "389.0",
        "temperature_uncertainty": {
          "basis": "stated_default",
          "value": 2.0
        },
        "tool_release": "v2.1.19p",
        "unit": "K",
        "value": 389.0
      },
      "stratum": "experimental|invariant_table"
    },
    {
      "n": 3,
      "paper": {
        "citation": "Jiyuan Zhang, Yuan Yuan, A coupled experimental and thermodynamic assessment of the Mg-Bi-Sb and Zn-Bi-Sb ternary system and extrapolate to the Mg-Bi-Zn-Sb system, Thermochimica Acta 716, 179327 (2022).",
        "doi": "10.1016/j.tca.2022.179327",
        "doi_url": "https://doi.org/10.1016/j.tca.2022.179327",
        "id": "doi:10.1016/j.tca.2022.179327",
        "title": "A coupled experimental and thermodynamic assessment of the Mg-Bi-Sb and Zn-Bi-Sb ternary system and extrapolate to the Mg-Bi-Zn-Sb system",
        "year": 2022
      },
      "record": {
        "cited_sources": [
          {
            "doi": "10.1039/c8dt02521e",
            "first_author": "Lo",
            "kind": "unknown",
            "label": "15",
            "paper": "doi:10.1039/c8dt02521e",
            "reference": "C.W. Lo Timothy, V. Svitlyk, D. Chernyshov, Y. Mozharivskyj, The updated Zn-Sb phase diagram. How to make pure Zn13Sb10 (\"Zn4Sb3\"), Dalton Trans. 47 (2018) 11512–11520.",
            "status": "resolved",
            "year": "2018"
          }
        ],
        "conditions": {
          "kind": "cited_source",
          "note": "conditions in the cited source"
        },
        "elements": [
          "SB",
          "ZN"
        ],
        "evidence_class": "experimental",
        "flags": {
          "espei_ready": false,
          "extraction_accepted": true,
          "review_state": "extracted",
          "row_state": "settled",
          "state_fully_specified": true
        },
        "id": "ORC-UC2HC47S2O",
        "locator": {
          "artifact": "table",
          "asset": "doi:10.1016/j.tca.2022.179327/p12/tab-7",
          "caption": "Experimental invariant reactions and its measured temperature (T) a together with the calculated results of the Zn-Sb system",
          "label": "7",
          "page": 12,
          "row": 50
        },
        "observation_type": "invariant_reaction",
        "origin": {
          "basis": "printed_source_experimental",
          "class": "experimental",
          "own_work_of_paper": false
        },
        "paper": "doi:10.1016/j.tca.2022.179327",
        "phase_compositions": [
          {
            "basis": "mole_fraction",
            "composition": {
              "ZN": 0.5625
            },
            "composition_source": "printed",
            "phase": "α-Zn9Sb7"
          },
          {
            "basis": "mole_fraction",
            "composition": {
              "ZN": 0.5652
            },
            "composition_source": "printed",
            "phase": "β-Zn13Sb10"
          },
          {
            "basis": "mole_fraction",
            "composition": {
              "ZN": 0.5
            },
            "composition_source": "printed",
            "phase": "SbZn"
          }
        ],
        "phases": [
          {
            "label": "α-Zn9Sb7"
          },
          {
            "label": "β-Zn13Sb10",
            "model_phase": "BCC_A2",
            "pearson_symbol": "cI2",
            "prototype": "W"
          },
          {
            "label": "SbZn",
            "model_phase": "SBZN_BE",
            "pearson_symbol": "oP16",
            "prototype": "CdSb"
          }
        ],
        "pid": "doi:10.1016/j.tca.2022.179327/p12/tab-7/r50#invariant_reaction",
        "pressure_Pa": 101325,
        "pressure_basis": "stated_default_1_atm",
        "property": "INVARIANT_TEMPERATURE",
        "property_group": "invariant reaction",
        "reaction": {
          "printed": "α-Zn9Sb7 ↔ β-Zn13Sb10 + SbZn"
        },
        "reader_tier": "preliminary_flash+claude",
        "readers": [
          "claude-opus-5.5",
          "gemini-3.8-flash",
          "text_layer"
        ],
        "record_kind": "invariant_table",
        "system": "SB-ZN",
        "temperature_K": 783.15,
        "temperature_uncertainty": {
          "basis": "printed",
          "value": 5.0
        },
        "tool_release": "v2.1.19n",
        "unit": "K",
        "value": 783.15
      },
      "stratum": "experimental|invariant_table"
    },
    {
      "n": 4,
      "paper": {
        "citation": "Senlin Cui, Biao Hu, Bin Ouyang, Dongdong Zhao, Thermodynamic assessment of the Mo-S system and its application in thermal decomposition of MoS 2, Thermochimica Acta 660, 44-55 (2018).",
        "doi": "10.1016/j.tca.2017.12.011",
        "doi_url": "https://doi.org/10.1016/j.tca.2017.12.011",
        "id": "doi:10.1016/j.tca.2017.12.011",
        "title": "Thermodynamic assessment of the Mo-S system and its application in thermal decomposition of MoS 2",
        "year": 2018
      },
      "record": {
        "cited_sources": [
          {
            "doi": "10.1007/bfb0047028",
            "first_author": "Moh",
            "kind": "unknown",
            "label": "85",
            "paper": "doi:10.1007/bfb0047028",
            "reference": "G.H. Moh, High-Temperature Metal Sulﬁde Chemistry, (1978).",
            "status": "resolved",
            "year": "1978"
          }
        ],
        "conditions": {
          "kind": "cited_source",
          "note": "conditions in the cited source"
        },
        "elements": [
          "MO",
          "S"
        ],
        "evidence_class": "experimental",
        "flags": {
          "espei_ready": false,
          "extraction_accepted": true,
          "review_state": "extracted",
          "row_state": "settled",
          "state_fully_specified": true
        },
        "id": "ORC-GZD3P2O5ZF",
        "locator": {
          "artifact": "table",
          "asset": "doi:10.1016/j.tca.2017.12.011/p5/tab-3",
          "caption": "Summary of invariant reactions in the Mo-S system.",
          "label": "3",
          "page": 5,
          "row": 6
        },
        "observation_type": "invariant_reaction",
        "origin": {
          "basis": "printed_source_experimental",
          "class": "experimental",
          "own_work_of_paper": false
        },
        "paper": "doi:10.1016/j.tca.2017.12.011",
        "phase_compositions": [
          {
            "basis": "mole_fraction",
            "composition": {
              "MO": 0.333333,
              "S": 0.666667
            },
            "composition_source": "formula_nominal",
            "phase": "MoS2"
          }
        ],
        "phases": [
          {
            "label": "MoS2",
            "model_phase": "MOS2_C7",
            "pearson_symbol": "hP6",
            "prototype": "MoS2 (2H)"
          },
          {
            "label": "L",
            "model_phase": "LIQUID"
          }
        ],
        "pid": "doi:10.1016/j.tca.2017.12.011/p5/tab-3/r06#invariant_reaction",
        "pressure_Pa": 101325,
        "pressure_basis": "stated_default_1_atm",
        "property": "INVARIANT_TEMPERATURE",
        "property_group": "invariant reaction",
        "reaction": {
          "printed": "Melting point of MoS2"
        },
        "reader_tier": "preliminary_flash+claude",
        "readers": [
          "claude-opus-5.5",
          "gemini-3.8-flash",
          "text_layer"
        ],
        "record_kind": "invariant_table",
        "system": "MO-S",
        "temperature_K": 2273.15,
        "temperature_printed": "> 2000",
        "temperature_uncertainty": {
          "basis": "stated_default",
          "value": 2.0
        },
        "tool_release": "v2.1.19p",
        "unit": "K",
        "value": 2273.15
      },
      "stratum": "experimental|invariant_table"
    },
    {
      "n": 5,
      "paper": {
        "citation": "Xuping Su, Weijing Zhang, Zhenmin Du, A thermodynamic assessment of the Ni–Sm system, Journal of Alloys and Compounds 278, 182-184 (1998).",
        "doi": "10.1016/s0925-8388(98)00560-x",
        "doi_url": "https://doi.org/10.1016/s0925-8388(98)00560-x",
        "id": "doi:10.1016/s0925-8388(98)00560-x",
        "title": "A thermodynamic assessment of the Ni–Sm system",
        "year": 1998
      },
      "record": {
        "cited_sources": [
          {
            "first_author": "Pan",
            "kind": "experimental",
            "label": "4",
            "reference": "Y.Y. Pan, C.S. Cheng, Acta Phys. Sin. (China) 32(1) (1983) 92.",
            "status": "resolved",
            "year": "1983"
          }
        ],
        "conditions": {
          "kind": "cited_source",
          "note": "conditions in the cited source"
        },
        "elements": [
          "NI",
          "SM"
        ],
        "evidence_class": "experimental",
        "flags": {
          "espei_ready": true,
          "extraction_accepted": true,
          "plausibility": {
            "dT_K": -1.794,
            "model": "NiSm-98Su.tdb",
            "result": "fail"
          },
          "review_state": "extracted",
          "row_state": "settled",
          "state_fully_specified": true
        },
        "id": "ORC-BX56I4S3KT",
        "locator": {
          "artifact": "table",
          "asset": "doi:10.1016/s0925-8388(98)00560-x/p3/tab-2",
          "caption": "Invariant reactions in the Ni–Sm system",
          "label": "2",
          "page": 3,
          "row": 4
        },
        "observation_type": "invariant_reaction",
        "origin": {
          "basis": "cited_work_is_experimental",
          "class": "experimental",
          "measured_in": "ref:8ee2c19a896d277b",
          "measured_in_basis": "cited_work",
          "own_work_of_paper": false
        },
        "paper": "doi:10.1016/s0925-8388(98)00560-x",
        "phase_compositions": [
          {
            "basis": "mole_fraction",
            "composition": {
              "SM": 0.68
            },
            "composition_source": "printed",
            "phase": "L"
          },
          {
            "basis": "mole_fraction",
            "composition": {
              "SM": 0.5
            },
            "composition_source": "stoichiometry",
            "phase": "NiSm"
          },
          {
            "basis": "mole_fraction",
            "composition": {
              "SM": 0.75
            },
            "composition_source": "stoichiometry",
            "phase": "NiSm3"
          }
        ],
        "phases": [
          {
            "label": "L",
            "mapping_confidence": "confirmed",
            "model_phase": "LIQUID"
          },
          {
            "label": "NiSm",
            "mapping_confidence": "confirmed",
            "model_phase": "NISM_B33",
            "pearson_symbol": "oC8",
            "prototype": "CrB"
          },
          {
            "label": "NiSm3",
            "mapping_confidence": "confirmed",
            "model_phase": "NISM3_D011",
            "pearson_symbol": "oP16",
            "prototype": "Fe3C"
          }
        ],
        "pid": "doi:10.1016/s0925-8388(98)00560-x/p3/tab-2/r-unplaced-4716be8a#invariant",
        "pressure_Pa": 101325,
        "pressure_basis": "stated_default_1_atm",
        "property": "INVARIANT_TEMPERATURE",
        "property_group": "invariant reaction",
        "reaction": {
          "printed": "Liq.->NiSm +NiSm3"
        },
        "reader_tier": "preliminary_flash+claude",
        "readers": [
          "claude-opus-5.5",
          "gemini-3.8-flash"
        ],
        "record_kind": "invariant_table",
        "system": "NI-SM",
        "temperature_K": 843,
        "temperature_printed": "843",
        "temperature_uncertainty": {
          "basis": "stated_default",
          "value": 2.0
        },
        "tool_release": "v2.1.19n",
        "unit": "K",
        "value": 843
      },
      "stratum": "experimental|invariant_table"
    },
    {
      "n": 6,
      "paper": {
        "citation": "Z CAO, Y TAKAKU, I OHNUMA, R KAINUMA, H ZHU, K ISHIDA, Thermodynamic assessment of the Ni-Sb binary system, Rare Metals 27, 384-392 (2008).",
        "doi": "10.1016/s1001-0521(08)60150-3",
        "doi_url": "https://doi.org/10.1016/s1001-0521(08)60150-3",
        "id": "doi:10.1016/s1001-0521(08)60150-3",
        "title": "Thermodynamic assessment of the Ni-Sb binary system",
        "year": 2008
      },
      "record": {
        "cited_sources": [
          {
            "first_author": "Leubolt",
            "kind": "unknown",
            "label": "14",
            "reference": "Leubolt R., Ipser H. and Komarek K.L., Thermodynamic properties and defect mechanism of nonstoichiometric gamma-NiSb, Z. Metallkd., 1986, 77 (5): 284.",
            "status": "resolved",
            "year": "1986"
          },
          {
            "first_author": "Leubolt",
            "kind": "assessment",
            "label": "16",
            "reference": "Leubolt R., Ipser H., Terzieff P. and Komarek K.L., Nonstoichiometry in B8-type NiSb, Z. Anorg. Allg. Chem., 1986, 533 (2): 205.",
            "status": "resolved",
            "year": "1986"
          }
        ],
        "conditions": {
          "kind": "cited_source",
          "note": "conditions in the cited source"
        },
        "elements": [
          "NI",
          "SB"
        ],
        "evidence_class": "experimental",
        "flags": {
          "espei_ready": true,
          "extraction_accepted": true,
          "review_state": "extracted",
          "row_state": "settled",
          "state_fully_specified": true
        },
        "id": "ORC-46IP44UVYD",
        "locator": {
          "artifact": "table",
          "asset": "doi:10.1016/s1001-0521(08)60150-3/p6/tab-3",
          "caption": "Invariant reactions in the Ni-Sb system",
          "label": "3",
          "page": 6,
          "row": 36
        },
        "observation_type": "invariant_reaction",
        "origin": {
          "basis": "printed_source_experimental",
          "class": "experimental",
          "own_work_of_paper": false
        },
        "paper": "doi:10.1016/s1001-0521(08)60150-3",
        "phase_compositions": [
          {
            "basis": "mole_fraction",
            "composition": {
              "NI": 0.5,
              "SB": 0.5
            },
            "composition_source": "formula_nominal",
            "phase": "NiSb"
          },
          {
            "basis": "mole_fraction",
            "composition": {
              "NI": 0.333333,
              "SB": 0.666667
            },
            "composition_source": "stoichiometric_model_phase",
            "phase": "NiSb2"
          }
        ],
        "phases": [
          {
            "label": "L",
            "model_phase": "LIQUID"
          },
          {
            "label": "NiSb",
            "model_phase": "NISB_B81",
            "pearson_symbol": "hP4",
            "prototype": "NiAs"
          },
          {
            "label": "NiSb2",
            "model_phase": "NISB2_C18",
            "pearson_symbol": "oP6",
            "prototype": "alpha-FeS2"
          }
        ],
        "pid": "doi:10.1016/s1001-0521(08)60150-3/p6/tab-3/r36#invariant_reaction",
        "pressure_Pa": 101325,
        "pressure_basis": "stated_default_1_atm",
        "property": "INVARIANT_TEMPERATURE",
        "property_group": "invariant reaction",
        "reaction": {
          "printed": "L+NiSb <-> NiSb2"
        },
        "reader_tier": "preliminary_flash+claude",
        "readers": [
          "claude-opus-5.5",
          "gemini-3.8-flash",
          "text_layer"
        ],
        "record_kind": "invariant_table",
        "system": "NI-SB",
        "temperature_K": 897.0,
        "temperature_uncertainty": {
          "basis": "printed",
          "value": 3.0
        },
        "tool_release": "v2.1.19n",
        "unit": "K",
        "value": 897.0
      },
      "stratum": "experimental|invariant_table"
    },
    {
      "n": 7,
      "paper": {
        "citation": "Z. Rahou, D. Moustaine, Y. Ben-Ali, A. Hallaoui, CALPHAD-Based Thermodynamic Reassessment of Tb-Ni Binary System Supported by Ab-Initio Calculations, J. Phase Equilib. Diffus. 45, 75-85 (2024).",
        "doi": "10.1007/s11669-024-01089-9",
        "doi_url": "https://doi.org/10.1007/s11669-024-01089-9",
        "id": "doi:10.1007/s11669-024-01089-9",
        "title": "CALPHAD-Based Thermodynamic Reassessment of Tb-Ni Binary System Supported by Ab-Initio Calculations",
        "year": 2024
      },
      "record": {
        "cited_sources": [
          {
            "first_author": "Yao",
            "kind": "experimental",
            "label": "20",
            "reference": "Q. Yao, Y. Wang, and H. Zhou, Phase Diagram of the Tb–Ni Binary System, J. Alloys Comp., 2005, 395, p 98. https://doi.org/ 10.1016/j.jallcom.2004.11.043",
            "status": "resolved",
            "year": "2004"
          }
        ],
        "conditions": {
          "kind": "cited_source",
          "note": "conditions in the cited source"
        },
        "elements": [
          "NI",
          "TB"
        ],
        "evidence_class": "experimental",
        "flags": {
          "espei_ready": true,
          "extraction_accepted": true,
          "plausibility": {
            "dT_K": -2.559,
            "model": "NiTb-24Rah.tdb",
            "result": "pass"
          },
          "review_state": "extracted",
          "row_state": "settled",
          "state_fully_specified": true
        },
        "id": "ORC-EZIWG5WZGJ",
        "locator": {
          "artifact": "table",
          "asset": "doi:10.1007/s11669-024-01089-9/p6/tab-3",
          "caption": "Calculated invariant equilibria within the Tb-Ni system, juxtaposed with existing data.",
          "label": "3",
          "page": 6,
          "row": 27
        },
        "observation_type": "invariant_reaction",
        "origin": {
          "basis": "cited_work_abstract_experimental",
          "class": "experimental",
          "measured_in": "ref:95597306f6af63a9",
          "measured_in_basis": "cited_work",
          "own_work_of_paper": false
        },
        "paper": "doi:10.1007/s11669-024-01089-9",
        "phase_compositions": [
          {
            "basis": "mole_fraction",
            "composition": {
              "TB": 0.3
            },
            "composition_source": "printed",
            "phase": "L"
          },
          {
            "basis": "mole_fraction",
            "composition": {
              "TB": 0.2222222222
            },
            "composition_source": "stoichiometry",
            "phase": "Tb2Ni7"
          },
          {
            "basis": "mole_fraction",
            "composition": {
              "TB": 0.25
            },
            "composition_source": "stoichiometry",
            "phase": "TbNi3"
          }
        ],
        "phases": [
          {
            "label": "L",
            "mapping_confidence": "confirmed",
            "model_phase": "LIQUID"
          },
          {
            "label": "Tb2Ni7",
            "mapping_confidence": "confirmed",
            "model_phase": "NI7TB2",
            "pearson_symbol": "hP36",
            "prototype": "Ce2Ni7"
          },
          {
            "label": "TbNi3",
            "mapping_confidence": "confirmed",
            "model_phase": "NI3TB",
            "pearson_symbol": "hR12",
            "prototype": "Ni3Pu"
          }
        ],
        "pid": "doi:10.1007/s11669-024-01089-9/p6/tab-3/r-unplaced-97c2caf8#invariant",
        "pressure_Pa": 101325,
        "pressure_basis": "stated_default_1_atm",
        "property": "INVARIANT_TEMPERATURE",
        "property_group": "invariant reaction",
        "reaction": {
          "printed": "Liq + Tb2Ni7 -> TbNi3",
          "type": "peritectic"
        },
        "reader_tier": "preliminary_flash+claude",
        "readers": [
          "claude-opus-5.5",
          "gemini-3.8-flash"
        ],
        "record_kind": "invariant_table",
        "system": "NI-TB",
        "temperature_K": 1499,
        "temperature_printed": "1499",
        "temperature_uncertainty": {
          "basis": "stated_default",
          "value": 2.0
        },
        "tool_release": "v2.1.19p",
        "transition_kind": "peritectic",
        "transition_kind_printed": "Peritectic",
        "unit": "K",
        "value": 1499
      },
      "stratum": "experimental|invariant_table"
    },
    {
      "n": 8,
      "paper": {
        "citation": "D. Moustaine, K. Mahdouk, Thermodynamic reassessment of the cerium gold binary system, Journal of Alloys and Compounds 683, 599-609 (2016).",
        "doi": "10.1016/j.jallcom.2016.05.116",
        "doi_url": "https://doi.org/10.1016/j.jallcom.2016.05.116",
        "id": "doi:10.1016/j.jallcom.2016.05.116",
        "title": "Thermodynamic reassessment of the cerium gold binary system",
        "year": 2016
      },
      "record": {
        "cited_sources": [
          {
            "first_author": "Gschneidner",
            "kind": "assessment",
            "label": "37",
            "reference": "K.A. Gschneidner Jr., F.W. Calderwood, H. Okamoto, T.B. Massalski, in: ASM International (Ed.), The Auece Binary Alloy Phase Diagrams, 2nd, vol. 1, Metals Park, Ohio, 1990, pp. 352e353.",
            "status": "resolved",
            "year": "1990"
          }
        ],
        "conditions": {
          "kind": "cited_source",
          "note": "conditions in the cited source"
        },
        "elements": [
          "AU",
          "CE"
        ],
        "evidence_class": "experimental",
        "flags": {
          "espei_ready": true,
          "extraction_accepted": true,
          "review_state": "extracted",
          "row_state": "settled",
          "state_fully_specified": true
        },
        "id": "ORC-EKG3YQ4ACK",
        "locator": {
          "artifact": "table",
          "asset": "doi:10.1016/j.jallcom.2016.05.116/p5/tab-4",
          "caption": "Comparison between experimental and calculated data relative to the CeeAu invariant reactions.",
          "label": "4",
          "page": 5,
          "row": 35
        },
        "observation_type": "invariant_reaction",
        "origin": {
          "basis": "cited_evaluation_assumed_experimental",
          "class": "experimental",
          "own_work_of_paper": false
        },
        "paper": "doi:10.1016/j.jallcom.2016.05.116",
        "phase_compositions": [
          {
            "basis": "mole_fraction (converted from atomic percent)",
            "composition": {
              "AU": 0.667
            },
            "composition_source": "printed",
            "phase": "Liq"
          },
          {
            "basis": "mole_fraction (converted from atomic percent)",
            "composition": {
              "AU": 0.666667,
              "CE": 0.333333
            },
            "composition_source": "stoichiometric_model_phase",
            "phase": "CeAu2"
          }
        ],
        "phases": [
          {
            "label": "Liq",
            "model_phase": "LIQUID"
          },
          {
            "label": "CeAu2",
            "model_phase": "AU2CE",
            "pearson_symbol": "oI12",
            "prototype": "Hg2K"
          }
        ],
        "pid": "doi:10.1016/j.jallcom.2016.05.116/p5/tab-4/r35#invariant_reaction",
        "pressure_Pa": 101325,
        "pressure_basis": "stated_default_1_atm",
        "property": "INVARIANT_TEMPERATURE",
        "property_group": "invariant reaction",
        "reaction": {
          "printed": "Liq ↔ CeAu2"
        },
        "reader_tier": "preliminary_flash+claude",
        "readers": [
          "claude-opus-5.5",
          "gemini-3.8-flash",
          "text_layer"
        ],
        "record_kind": "invariant_table",
        "system": "AU-CE",
        "temperature_K": 1403.0,
        "temperature_printed": "1403",
        "temperature_uncertainty": {
          "basis": "stated_default",
          "value": 2.0
        },
        "tool_release": "v2.1.19p",
        "unit": "K",
        "value": 1403.0
      },
      "stratum": "experimental|invariant_table"
    },
    {
      "n": 9,
      "paper": {
        "citation": "C.P. Wang, G.C. Wang, Y. Lu, D. Wang, X.J. Liu, Thermodynamic assessments of the Au–Th and As–U systems, Journal of Nuclear Materials 440, 214-219 (2013).",
        "doi": "10.1016/j.jnucmat.2013.04.066",
        "doi_url": "https://doi.org/10.1016/j.jnucmat.2013.04.066",
        "id": "doi:10.1016/j.jnucmat.2013.04.066",
        "title": "Thermodynamic assessments of the Au–Th and As–U systems",
        "year": 2013
      },
      "record": {
        "cited_sources": [
          {
            "doi": "10.1016/0022-5088(86)90497-2",
            "first_author": "Palenzona",
            "kind": "unknown",
            "label": "29",
            "paper": "doi:10.1016/0022-5088(86)90497-2",
            "reference": "A. Palenzona, S. Ciraﬁci, J. Less-Common Met. 124 (1986) 245–249.",
            "status": "resolved",
            "year": "1986"
          },
          {
            "first_author": "Okamoto",
            "kind": "assessment",
            "label": "30",
            "reference": "H. Okamoto, T.B. Massalski, D.E. Peterson, Phase Diagrams of Binary Gold Alloys, ASM International, Metals Park, OH, 1987. pp. 303.",
            "status": "resolved",
            "year": "1987"
          }
        ],
        "conditions": {
          "kind": "cited_source",
          "note": "conditions in the cited source"
        },
        "elements": [
          "AU",
          "TH"
        ],
        "evidence_class": "experimental",
        "flags": {
          "espei_ready": true,
          "extraction_accepted": true,
          "review_state": "extracted",
          "row_state": "settled",
          "state_fully_specified": true
        },
        "id": "ORC-EQGXNZHFXK",
        "locator": {
          "artifact": "table",
          "asset": "doi:10.1016/j.jnucmat.2013.04.066/p3/tab-3",
          "caption": "Experimental data and calculated invariant reactions in the Au–Th system.",
          "label": "3",
          "page": 3,
          "row": 13
        },
        "observation_type": "invariant_reaction",
        "origin": {
          "basis": "printed_source_experimental",
          "class": "experimental",
          "own_work_of_paper": false
        },
        "paper": "doi:10.1016/j.jnucmat.2013.04.066",
        "phase_compositions": [
          {
            "basis": "mole_fraction (converted from atomic percent)",
            "composition": {
              "TH": 0.5
            },
            "composition_source": "printed",
            "phase": "AuTh"
          },
          {
            "basis": "mole_fraction (converted from atomic percent)",
            "composition": {
              "TH": 0.6
            },
            "composition_source": "printed",
            "phase": "Au2Th3"
          }
        ],
        "phases": [
          {
            "label": "L",
            "model_phase": "LIQUID"
          },
          {
            "label": "AuTh",
            "model_phase": "AUTH_B33",
            "pearson_symbol": "oC8",
            "prototype": "CrB"
          },
          {
            "label": "Au2Th3",
            "model_phase": "AU2TH3",
            "pearson_symbol": "c**",
            "prototype": "(Au2Th3)"
          }
        ],
        "pid": "doi:10.1016/j.jnucmat.2013.04.066/p3/tab-3/r13#invariant_reaction",
        "pressure_Pa": 101325,
        "pressure_basis": "stated_default_1_atm",
        "property": "INVARIANT_TEMPERATURE",
        "property_group": "invariant reaction",
        "reaction": {
          "printed": "L + AuTh -> Au2Th3",
          "type": "peritectic"
        },
        "reader_tier": "preliminary_flash+claude",
        "readers": [
          "claude-opus-5.5",
          "gemini-3.8-flash",
          "text_layer"
        ],
        "record_kind": "invariant_table",
        "system": "AU-TH",
        "temperature_K": 1453.15,
        "temperature_printed": "1180",
        "temperature_uncertainty": {
          "basis": "stated_default",
          "value": 2.0
        },
        "tool_release": "v2.1.19n",
        "transition_kind": "peritectic",
        "transition_kind_printed": "Peritectic",
        "unit": "K",
        "value": 1453.15
      },
      "stratum": "experimental|invariant_table"
    },
    {
      "n": 10,
      "paper": {
        "citation": "Xuan L. Liu, Chelsey Z. Hargather, Zi-Kui Liu, First-principles aided thermodynamic modeling of the Nb–Re system, Calphad 41, 119-127 (2013).",
        "doi": "10.1016/j.calphad.2013.02.006",
        "doi_url": "https://doi.org/10.1016/j.calphad.2013.02.006",
        "id": "doi:10.1016/j.calphad.2013.02.006",
        "title": "First-principles aided thermodynamic modeling of the Nb–Re system",
        "year": 2013
      },
      "record": {
        "cited_sources": [
          {
            "first_author": "Giessen",
            "kind": "experimental",
            "label": "7",
            "reference": "B.C. Giessen, R. Nordheim, N.J. Grant, Trans. Met. Soc. AIME 221 (1961) 1009–1013.",
            "status": "resolved",
            "year": "1961"
          }
        ],
        "conditions": {
          "kind": "cited_source",
          "note": "conditions in the cited source"
        },
        "elements": [
          "NB",
          "RE"
        ],
        "evidence_class": "experimental",
        "flags": {
          "espei_ready": false,
          "extraction_accepted": true,
          "plausibility": {
            "dT_K": 15.615,
            "model": "NbRe-13Liu.tdb",
            "result": "pass"
          },
          "review_state": "extracted",
          "row_state": "settled",
          "state_fully_specified": true
        },
        "id": "ORC-25V73YGVHI",
        "locator": {
          "artifact": "table",
          "asset": "doi:10.1016/j.calphad.2013.02.006/p9/tab-6",
          "caption": "Calculated invariant reactions compared to the data by Giessen et al. [7].",
          "label": "6",
          "page": 9,
          "row": 2
        },
        "observation_type": "invariant_reaction",
        "origin": {
          "basis": "printed_source_experimental",
          "class": "experimental",
          "measured_in": "ref:e888029a968eaa92",
          "measured_in_basis": "cited_work",
          "own_work_of_paper": false
        },
        "paper": "doi:10.1016/j.calphad.2013.02.006",
        "phase_compositions": [
          {
            "basis": "mole_fraction",
            "composition": {
              "RE": 0.48
            },
            "composition_source": "printed",
            "phase": "L"
          }
        ],
        "phases": [
          {
            "label": "L",
            "mapping_confidence": "confirmed",
            "model_phase": "LIQUID"
          },
          {
            "label": "bcc",
            "mapping_confidence": "confirmed",
            "model_phase": "BCC_A2",
            "pearson_symbol": "cI2",
            "prototype": "W"
          },
          {
            "label": "σ",
            "mapping_confidence": "confirmed",
            "model_phase": "SIGMA_D8B",
            "pearson_symbol": "tP30",
            "prototype": "CrFe"
          }
        ],
        "pid": "doi:10.1016/j.calphad.2013.02.006/p9/tab-6/r-unplaced-520b378d#invariant",
        "pressure_Pa": 101325,
        "pressure_basis": "stated_default_1_atm",
        "property": "INVARIANT_TEMPERATURE",
        "property_group": "invariant reaction",
        "reaction": {
          "printed": "L -> bcc + σ (eutectic)",
          "type": "eutectic"
        },
        "reader_tier": "preliminary_flash+claude",
        "readers": [
          "claude-opus-5.5",
          "gemini-3.8-flash"
        ],
        "record_kind": "invariant_table",
        "system": "NB-RE",
        "temperature_K": 2740,
        "temperature_printed": "2740 ± 10",
