Repository: orchid-calphad/orchid-project.org

# orchid-project.org

Website and released data of **ORCHID** (Open Repository for CALPHAD Hypotheses, Intelligence, and Discovery),
served by GitHub Pages at https://orchid-project.org. Releases are archived on Zenodo (one DOI per version).

- `index.html`, `catalog/`, `best-practices.html` — static, self-contained pages (generated in the ORCHID tooling).
- `data/` — released data: catalog, redistributable TDB files, convex hulls. Licences: `data/LICENSES.md`, `data/NOTICE.md`.
- `llms.txt`, `data/croissant.json`, `CITATION.cff`, `.zenodo.json` — machine-readable metadata.

Only data with clear redistribution rights are published.

File: tools/doi_corrections.json
{
 "table": "ORCHID DOI corrections",
 "version": "1.0.0",
 "date": "2026-10-23",
 "maintainer_note": "Hand-maintained (frozen) table; do not regenerate. Seeded from the bibliography Crossref check (bibliography/DOI_MISMATCHES.md, release v2026.10). Add entries with a new id; bump the version.",
 "description": "Printed references that upstream matchers resolved to a DOI whose Crossref record describes a different work. Every ORCHID exporter that emits DOIs applies this table: in the matching context the DOI becomes null, doi_status = 'dropped_mismatch', doi_correction = <id>, and the printed citation is kept.",
 "contexts": {
  "literature_cited_source": "the literature paper record keyed by this DOI (literature/papers.json) and every value field that points to it (paper, origin.measured_in, conditions.paper, cited_sources[].doi/paper)",
  "tdb_header": "the link from this TDB file's header citation to the DOI (model.model_doi of values linked to the TDB, phase-diagrams original_source, phase-registry assessment references, bibliography TDB links); the DOI stays valid for its own paper elsewhere",
  "handbook_source_line": "the source line printed under the handbook diagram of this system (assessed-phase-assemblage citations / original_doi, ESPEI ZPF references, bibliography handbook links)"
 },
 "scopes": {
  "context_only": "only the occurrence in the named context loses the DOI",
  "everywhere": "the DOI identifies no article; dropped in every context it appears in"
 },
 "corrections": [
  {
   "id": "doicorr-01",
   "doi": "10.1001/jama.1964.03060380116096",
   "status": "dropped_mismatch",
   "context": "literature_cited_source",
   "match": {
    "literature_paper": "doi:10.1001/jama.1964.03060380116096"
   },
   "scope": "context_only",
   "printed_citation": "J. E. Kittl, T.B. Massalski, J. Inst. Met. 93 (1964–1965) 182–188.",
   "matched_printed_reference": "J. E. Kittl, T.B. Massalski, J. Inst. Met. 93 (1964–1965) 182–188.",
   "issues": [
    "crossref_lists_no_authors"
   ],
   "reason": "Crossref deposits no authors and nothing else (year, title, journal) confirms the match",
   "crossref_record": {
    "first_author": null,
    "year": 1964,
    "title": "Toko-Ginecologia Practica, Madrid",
    "container_title": "JAMA"
   },
   "systems": [
    "CU-GA"
   ],
   "replacement_id": "nodoi:29bb06ed579a1f96"
  },
  {
   "id": "doicorr-02",
   "doi": "10.1007/bf02418464",
   "status": "dropped_mismatch",
   "context": "handbook_source_line",
   "match": {
    "handbook_system": "IN-TE"
   },
   "scope": "context_only",
   "printed_citation": "N.Yu. Budanova and E.Ya. Skasyrskaya, Inorg. Mater., 34(3), 220-221 (1998)",
   "matched_printed_reference": "N.Yu. Budanova and E.Ya. Skasyrskaya, Inorg. Mater., 34(3), 220-221 (1998)",
   "issues": [
    "first_author_not_in_crossref_authors"
   ],
   "reason": "the printed first author is not among the Crossref authors",
   "crossref_record": {
    "first_author": "Yu. B. Kolesov",
    "year": 1998,
    "title": "Die forging of bottoms with controllable corrugation and coning",
    "container_title": "Chemical and Petroleum Engineering"
   },
   "systems": [
    "IN-TE"
   ],
   "replacement_id": "nodoi:2c07aec4fa5bd4f0"
  },
  {
   "id": "doicorr-03",
   "doi": "10.1007/bf02593031",
   "status": "dropped_mismatch",
   "context": "handbook_source_line",
   "match": {
    "handbook_system": "SB-SR"
   },
   "scope": "context_only",
   "printed_citation": "A.V. Vakhobov, Z.U. Niyazova, and B.N. Polev, Inorg. Mater., 11(2), 306-307 (1975)",
   "matched_printed_reference": "A.V. Vakhobov, Z.U. Niyazova, and B.N. Polev, Inorg. Mater., 11(2), 306-307 (1975)",
   "issues": [
    "first_author_not_in_crossref_authors"
   ],
   "reason": "the printed first author is not among the Crossref authors",
   "crossref_record": {
    "first_author": "James R. Gaskill",
    "year": 1975,
    "title": "Technical notes",
    "container_title": "Fire Technology"
   },
   "systems": [
    "SB-SR"
   ],
   "replacement_id": "nodoi:1992cd6746e9c267"
  },
  {
   "id": "doicorr-04",
   "doi": "10.1016/0011-7471(70)90036-7",
   "status": "dropped_mismatch",
   "context": "handbook_source_line",
   "match": {
    "handbook_system": "AG-PU"
   },
   "scope": "context_only",
   "printed_citation": "D.H. Wood, E.M. Cramer, and P.L. Wallace, Nucl. Metall., 17, 707-719 (1970)",
   "matched_printed_reference": "D.H. Wood, E.M. Cramer, and P.L. Wallace, Nucl. Metall., 17, 707-719 (1970)",
   "issues": [
    "first_author_not_in_crossref_authors"
   ],
   "reason": "the printed first author is not among the Crossref authors",
   "crossref_record": {
    "first_author": "Douglas R. Caldwell",
    "year": 1970,
    "title": "Determination of thermal expansion of sea-water by observing onset of convection",
    "container_title": "Deep Sea Research and Oceanographic Abstracts"
   },
   "systems": [
    "AG-PU"
   ],
   "replacement_id": "nodoi:48133e2c1df342ec"
  },
  {
   "id": "doicorr-05",
   "doi": "10.1016/0364-5916(96)00003-x",
   "status": "dropped_mismatch",
   "context": "literature_cited_source",
   "match": {
    "literature_paper": "doi:10.1016/0364-5916(96)00003-x"
   },
   "scope": "context_only",
   "printed_citation": "The OQMD database. http://oqmd.org.",
   "matched_printed_reference": "The OQMD database. http://oqmd.org.",
   "issues": [
    "crossref_lists_no_authors"
   ],
   "reason": "Crossref deposits no authors and nothing else (year, title, journal) confirms the match",
   "crossref_record": {
    "first_author": null,
    "year": 1995,
    "title": "Workshop on thermodynamic models and data for pure elements and other endmembers of solutions",
    "container_title": "Calphad"
   },
   "systems": [
    "TI"
   ],
   "replacement_id": "nodoi:bbb0149a5496360b"
  },
  {
   "id": "doicorr-06",
   "doi": "10.1016/j.tca.2014.01.002",
   "status": "dropped_mismatch",
   "context": "tdb_header",
   "match": {
    "tdb": "NiTi-14Hu.tdb"
   },
   "scope": "context_only",
   "printed_citation": "J. Alloys Compd., 578, 35-42(2014).",
   "matched_printed_reference": "J. Alloys Compd., 578, 35-42(2014).",
   "issues": [
    "first_author_not_printed",
    "journal_differs"
   ],
   "reason": "the printed reference names no author to confirm; the printed journal differs from the Crossref journal",
   "crossref_record": {
    "first_author": "Biao Hu",
    "year": 2014,
    "title": "Thermodynamic modeling of the Cr–Ni–Ti system using a four-sublattice model for ordered/disordered bcc phases",
    "container_title": "Thermochimica Acta"
   },
   "systems": [
    "NI-TI"
   ],
   "replacement_id": "nodoi:4418816c237f4c56"
  },
  {
   "id": "doicorr-07",
   "doi": "10.1016/s0013-4686(97)90035-9",
   "status": "dropped_mismatch",
   "context": "handbook_source_line",
   "match": {
    "handbook_system": "CE-SB"
   },
   "scope": "context_only",
   "printed_citation": "V.D. Abulkhaev, Zh. Neorg. Khim., 42(2), 341-345 (1997) in Russian; TR: Russ. J. Inorg. Chem., 42(2), 283-286 (1997)",
   "matched_printed_reference": "V.D. Abulkhaev, Zh. Neorg. Khim., 42(2), 341-345 (1997) in Russian; TR: Russ. J. Inorg. Chem., 42(2), 283-286 (1997)",
   "issues": [
    "crossref_lists_no_authors"
   ],
   "reason": "Crossref deposits no authors and nothing else (year, title, journal) confirms the match",
   "crossref_record": {
    "first_author": null,
    "year": 1997,
    "title": "Electrochemical calendar",
    "container_title": "Electrochimica Acta"
   },
   "systems": [
    "CE-SB"
   ],
   "replacement_id": "nodoi:fae67685afba3af8"
  },
  {
   "id": "doicorr-08",
   "doi": "10.1037/013887",
   "status": "dropped_mismatch",
   "context": "handbook_source_line",
   "match": {
    "handbook_system": "CL-RE"
   },
   "scope": "context_only",
   "printed_citation": "D.V. Drobot, V.A. Aleksandrova, and B.G. Korshunov, Russ. J. Inorg. Chem., 15(5), 584-585 (1970)",
   "matched_printed_reference": "D.V. Drobot, V.A. Aleksandrova, and B.G. Korshunov, Russ. J. Inorg. Chem., 15(5), 584-585 (1970)",
   "issues": [
    "first_author_not_in_crossref_authors"
   ],
   "reason": "the printed first author is not among the Crossref authors",
   "crossref_record": {
    "first_author": "DAVID ELKIND",
    "year": 1970,
    "title": "Review of Cybernetique et Epistemologie (Cybernetics and Epistemology).",
    "container_title": "Contemporary Psychology: A Journal of Reviews"
   },
   "systems": [
    "CL-RE"
   ],
   "replacement_id": "nodoi:f67a2d23f2fb7d67"
  },
  {
   "id": "doicorr-09",
   "doi": "10.1063/1.440209",
   "status": "dropped_mismatch",
   "context": "literature_cited_source",
   "match": {
    "literature_paper": "doi:10.1063/1.440209"
   },
   "scope": "context_only",
   "printed_citation": "M. Venkatraman, J.P. Neumann, D.E. Peterson, Bull. Alloy Phase Diagrams 6 (5) (1985) 425–429; M. Venkatraman, J.P. Neumann, D.E. Peterson, J. Chem. Phys. 73 (2) (1980) 908–912.",
   "matched_printed_reference": "M. Venkatraman, J.P. Neumann, D.E. Peterson, Bull. Alloy Phase Diagrams 6 (5) (1985) 425–429; M. Venkatraman, J.P. Neumann, D.E. Peterson, J. Chem. Phys. 73 (2) (1980) 908–912.",
   "issues": [
    "first_author_not_in_crossref_authors"
   ],
   "reason": "the printed first author is not among the Crossref authors",
   "crossref_record": {
    "first_author": "J. G. Edwards",
    "year": 1980,
    "title": "Sublimation thermodynamics of the URu3 compound",
    "container_title": "The Journal of Chemical Physics"
   },
   "systems": [
    "CR-U"
   ],
   "replacement_id": "nodoi:174dc68698fe2ff9"
  },
  {
   "id": "doicorr-10",
   "doi": "10.1071/mu960074",
   "status": "dropped_mismatch",
   "context": "literature_cited_source",
   "match": {
    "literature_paper": "doi:10.1071/mu960074"
   },
   "scope": "context_only",
   "printed_citation": "B. Love, WADD Technical Report 60-74, Part I (1960)",
   "matched_printed_reference": "B. Love, WADD Technical Report 60-74, Part I (1960)",
   "issues": [
    "crossref_lists_no_authors"
   ],
   "reason": "Crossref deposits no authors and nothing else (year, title, journal) confirms the match",
   "crossref_record": {
    "first_author": null,
    "year": 1960,
    "title": "Review",
    "container_title": "Emu - Austral Ornithology"
   },
   "systems": [
    "ER-TI"
   ],
   "replacement_id": "nodoi:1efd85b7047ae688"
  },
  {
   "id": "doicorr-11",
   "doi": "10.1080/00222347408219416",
   "status": "dropped_mismatch",
   "context": "handbook_source_line",
   "match": {
    "handbook_system": "I-P"
   },
   "scope": "context_only",
   "printed_citation": "L.A. Nissel’son, Yu.P. Ballo, and K.V. Tret’yakova , Inorg. Mater., 10, 719-722 (1974)",
   "matched_printed_reference": "L.A. Nissel’son, Yu.P. Ballo, and K.V. Tret’yakova , Inorg. Mater., 10, 719-722 (1974)",
   "issues": [
    "first_author_not_in_crossref_authors"
   ],
   "reason": "the printed first author is not among the Crossref authors",
   "crossref_record": {
    "first_author": "Seizo Miyata",
    "year": 1974,
    "title": "Isolation of extended-chain crystals from high-pressure crystallized polyethylene by selective dissolution",
    "container_title": "Journal of Macromolecular Science, Part B"
   },
   "systems": [
    "I-P"
   ],
   "replacement_id": "nodoi:b5b5b29c1b123aaf"
  },
  {
   "id": "doicorr-12",
   "doi": "10.1088/0031-8949/11/6/003",
   "status": "dropped_mismatch",
   "context": "handbook_source_line",
   "match": {
    "handbook_system": "SR-TE"
   },
   "scope": "context_only",
   "printed_citation": "Yu.B. Luskova and A.V. Vakhobov, Inorg. Mater., 11, 361-362 (1975)",
   "matched_printed_reference": "Yu.B. Luskova and A.V. Vakhobov, Inorg. Mater., 11, 361-362 (1975)",
   "issues": [
    "first_author_not_in_crossref_authors"
   ],
   "reason": "the printed first author is not among the Crossref authors",
   "crossref_record": {
    "first_author": "I Uschersohn",
    "year": 1975,
    "title": "Generalized Rapidity for Space-like Particles",
    "container_title": "Physica Scripta"
   },
   "systems": [
    "SR-TE"
   ],
   "replacement_id": "nodoi:a84caef7e1c06575"
  },
  {
   "id": "doicorr-13",
   "doi": "10.1111/j.1465-5922.1990.00343.x",
   "status": "dropped_mismatch",
   "context": "handbook_source_line",
   "match": {
    "handbook_system": "S-SC"
   },
   "scope": "context_only",
   "printed_citation": "O.V. Andreev and N.N. Parschukov, Phase Diagrams of Metallic Systems, 35(1), 343-344 (1990)",
   "matched_printed_reference": "O.V. Andreev and N.N. Parschukov, Phase Diagrams of Metallic Systems, 35(1), 343-344 (1990)",
   "issues": [
    "first_author_not_in_crossref_authors"
   ],
   "reason": "the printed first author is not among the Crossref authors",
   "crossref_record": {
    "first_author": "GILES CLARK",
    "year": 1990,
    "title": "Correspondence",
    "container_title": "Journal of Analytical Psychology"
   },
   "systems": [
    "S-SC"
   ],
   "replacement_id": "nodoi:82a20edd67e6eae8"
  },
  {
   "id": "doicorr-14",
   "doi": "10.1159/000464841",
   "status": "dropped_mismatch",
   "context": "handbook_source_line",
   "match": {
    "handbook_system": "OS-RE"
   },
   "scope": "context_only",
   "printed_citation": "M.A. Tylkina, V.P. Polyakova, and E.M. Savitskii, Russ. J. Inorg. Chem., 7, 755-756 (1962)",
   "matched_printed_reference": "M.A. Tylkina, V.P. Polyakova, and E.M. Savitskii, Russ. J. Inorg. Chem., 7, 755-756 (1962)",
   "issues": [
    "crossref_lists_no_authors"
   ],
   "reason": "Crossref deposits no authors and nothing else (year, title, journal) confirms the match",
   "crossref_record": {
    "first_author": null,
    "year": 1962,
    "title": "Index nominum ad Vol. 7",
    "container_title": "Vox Sanguinis"
   },
   "systems": [
    "OS-RE"
   ],
   "replacement_id": "nodoi:d509759b77d3a2d1"
  },
  {
   "id": "doicorr-15",
   "doi": "10.1177/194336548102600605",
   "status": "dropped_mismatch",
   "context": "handbook_source_line",
   "match": {
    "handbook_system": "CL-EU"
   },
   "scope": "context_only",
   "printed_citation": "D.M. Laptev, N.M. Kulagin, I.S. Astakhova, and N.V. Tolstoguzov, Russ. J. Inorg. Chem., 26(4), 553-556 (1981)",
   "matched_printed_reference": "D.M. Laptev, N.M. Kulagin, I.S. Astakhova, and N.V. Tolstoguzov, Russ. J. Inorg. Chem., 26(4), 553-556 (1981)",
   "issues": [
    "first_author_not_in_crossref_authors"
   ],
   "reason": "the printed first author is not among the Crossref authors",
   "crossref_record": {
    "first_author": "Aaron Cohen",
    "year": 1981,
    "title": "A Calibration Procedure for the Radiometer Heated Transcutaneous CO2 Electrode: Measurements in the Sick Newborn",
    "container_title": "Respiratory Care"
   },
   "systems": [
    "CL-EU"
   ],
   "replacement_id": "nodoi:b84f97db906771f8"
  },
  {
   "id": "doicorr-16",
   "doi": "10.1515/zna-1974-0813",
   "status": "dropped_mismatch",
   "context": "literature_cited_source",
   "match": {
    "literature_paper": "doi:10.1515/zna-1974-0813"
   },
   "scope": "context_only",
   "printed_citation": "R. Blachnik and EW. Kasper, \"Tin (1I) Halogenide - Tin (1I) Chaicogenide Systems,\" Z. Naturforsch. B, 29, 159-162 (1974) in German.",
   "matched_printed_reference": "R. Blachnik and EW. Kasper, \"Tin (1I) Halogenide - Tin (1I) Chaicogenide Systems,\" Z. Naturforsch. B, 29, 159-162 (1974) in German.",
   "issues": [
    "crossref_lists_no_authors"
   ],
   "reason": "Crossref deposits no authors and nothing else (year, title, journal) confirms the match",
   "crossref_record": {
    "first_author": null,
    "year": 1974,
    "title": "Thermodynamische Eigenschaften von Zinnchalcogeniden / Thermodynamic Properties of tin II chalcogenides",
    "container_title": "Zeitschrift für Naturforschung A"
   },
   "systems": [
    "SE-SN"
   ],
   "replacement_id": "nodoi:7cd6fbec549a8271"
  },
  {
   "id": "doicorr-17",
   "doi": "10.1557/jmr",
   "status": "dropped_mismatch",
   "context": "literature_cited_source",
   "match": {
    "literature_paper": "doi:10.1557/jmr"
   },
   "scope": "everywhere",
   "printed_citation": "F. Gao, C. Wang, X. Liu, J. Mater. Res., 25, 576-86(2010).",
   "matched_printed_reference": "F. Gao, C. Wang, X. Liu, J. Mater. Res., 25, 576-86(2010).",
   "issues": [
    "doi_not_article_level"
   ],
   "reason": "the DOI is a journal-level prefix (10.1557/jmr), not an article DOI",
   "crossref_record": {
    "first_author": null,
    "year": null,
    "title": null,
    "container_title": null
   },
   "systems": [
    "AL-AS-GA-IN-N",
    "AL-AS-GA-IN-P-SB",
    "AU-BI-SN",
    "CU-ZN",
    "IN-N"
   ],
   "replacement_id": "nodoi:644820a7828395ad"
  },
  {
   "id": "doicorr-18",
   "doi": "10.1557/jmr",
   "status": "dropped_mismatch",
   "context": "tdb_header",
   "match": {
    "tdb": "InN-02Ond.tdb"
   },
   "scope": "everywhere",
   "printed_citation": "B. Onderka, J. Unland, R. Schmid-Fetzer, J. Mater. Res., 17, 3065-83(2002).",
   "matched_printed_reference": "B. Onderka, J. Unland, R. Schmid-Fetzer, J. Mater. Res., 17, 3065-83(2002).",
   "issues": [
    "doi_not_article_level"
   ],
   "reason": "the DOI is a journal-level prefix (10.1557/jmr), not an article DOI",
   "crossref_record": {
    "first_author": null,
    "year": null,
    "title": null,
    "container_title": null
   },
   "systems": [
    "IN-N"
   ],
   "replacement_id": "nodoi:a044a3e26f05788d"
  },
  {
   "id": "doicorr-19",
   "doi": "10.1557/jmr",
   "status": "dropped_mismatch",
   "context": "tdb_header",
   "match": {
    "tdb": "AuSn-10Gao.tdb"
   },
   "scope": "everywhere",
   "printed_citation": "F. Gao, C. Wang, X. Liu, J. Mater. Res., 25, 576-86(2010).",
   "matched_printed_reference": "F. Gao, C. Wang, X. Liu, J. Mater. Res., 25, 576-86(2010).",
   "issues": [
    "doi_not_article_level"
   ],
   "reason": "the DOI is a journal-level prefix (10.1557/jmr), not an article DOI",
   "crossref_record": {
    "first_author": null,
    "year": null,
    "title": null,
    "container_title": null
   },
   "systems": [
    "AU-SN"
   ],
   "replacement_id": "nodoi:644820a7828395ad"
  },
  {
   "id": "doicorr-20",
   "doi": "10.1557/jmr",
   "status": "dropped_mismatch",
   "context": "tdb_header",
   "match": {
    "tdb": "CuZn-08Gie.tdb"
   },
   "scope": "everywhere",
   "printed_citation": "W. Gierlotka, S.-W. Chen, J. Mater. Res., 23, 258-63(2008).",
   "matched_printed_reference": "W. Gierlotka, S.-W. Chen, J. Mater. Res., 23, 258-63(2008).",
   "issues": [
    "doi_not_article_level"
   ],
   "reason": "the DOI is a journal-level prefix (10.1557/jmr), not an article DOI",
   "crossref_record": {
    "first_author": null,
    "year": null,
    "title": null,
    "container_title": null
   },
   "systems": [
    "CU-ZN"
   ],
   "replacement_id": "nodoi:f136aca1c5e2bc36"
  },
  {
   "id": "doicorr-21",
   "doi": "10.2320/jinstmet.73.180",
   "status": "dropped_mismatch",
   "context": "tdb_header",
   "match": {
    "tdb": "IrPt-09Yam.tdb"
   },
   "scope": "context_only",
   "printed_citation": "Y. Yamabe-Mitarai, T. Aoyagi, T. Abe, J. Alloys Compd., 484, 327-34(2009).",
   "matched_printed_reference": "Y. Yamabe-Mitarai, T. Aoyagi, T. Abe, J. Alloys Compd., 484, 327-34(2009).",
   "issues": [
    "first_author_not_in_crossref_authors"
   ],
   "reason": "the printed first author is not among the Crossref authors",
   "crossref_record": {
    "first_author": "Kenta Yamada",
    "year": 2009,
    "title": "Thermodynamic Analysis of the Mo-Nb-B Ternary Phase Diagram",
    "container_title": "Journal of the Japan Institute of Metals"
   },
   "systems": [
    "IR-PT"
   ],
   "replacement_id": "nodoi:39e19a616dbd125b"
  },
  {
   "id": "doicorr-22",
   "doi": "10.7121/msi-eureka-20.11366.1.8",
   "status": "dropped_mismatch",
   "context": "literature_cited_source",
   "match": {
    "literature_paper": "doi:10.7121/msi-eureka-20.11366.1.8"
   },
   "scope": "context_only",
   "printed_citation": "M. Bulanova, N. Kolchugina, T. Zienert, N. Heiden, Co-Sn (Cobalt-Tin Binary Phase Diagram Evaluation, in MSI Eureka, ed. by G. Effenberg (MSI, Materials Science International, Stuttgart, 2015), Document ID: 20.16656.1.3",
   "matched_printed_reference": "M. Bulanova, N. Kolchugina, T. Zienert, N. Heiden, Co-Sn (Cobalt-Tin Binary Phase Diagram Evaluation, in MSI Eureka, ed. by G. Effenberg (MSI, Materials Science International, Stuttgart, 2015), Document ID: 20.16656.1.3",
   "issues": [
    "first_author_not_in_crossref_authors"
   ],
   "reason": "the printed first author is not among the Crossref authors",
   "crossref_record": {
    "first_author": "Stephanie Lippmann",
    "year": 2016,
    "title": "Li-Sn Binary Phase Diagram Evaluation",
    "container_title": "MSI Eureka"
   },
   "systems": [
    "CO-SN"
   ],
   "replacement_id": "nodoi:09aeb8ec9efe54be"
  }
 ]
}

File: tools/human_review_corrections_20261026.json
[
  {
    "sample_number": 47,
    "record_id": "ORC-TD6MNCC3JC.bcedd6",
    "reviewed_record_id": "ORC-TD6MNCC3JC.bcedd6",
    "before": {
      "evidence_class": "experimental",
      "origin": {
        "basis": "printed_source_this_work_experimental",
        "class": "experimental",
        "measured_in": "doi:10.1016/j.jnucmat.2021.153317",
        "own_work_of_paper": true
      },
      "overall_composition": {
        "TI": 0.0611,
        "U": 0.9389
      },
      "paper": "doi:10.1016/j.jnucmat.2021.153317",
      "phases": [
        {
          "label": "δ-U2Ti"
        }
      ],
      "property": "LATTICE_C",
      "temperature_K": 993.15,
      "temperature_basis": "printed",
      "unit": "Å",
      "value": 2.848
    },
    "after": {
      "temperature_K": null,
      "temperature_basis": "not_printed"
    },
    "evidence": {
      "report_id": "ORCHID-HR-20261026-v1",
      "sample_number": 47,
      "doi": "10.1016/j.jnucmat.2021.153317",
      "pdf_sha256": "7e3ccf42e2cf894447e4920cdca427c503d530ef431e155f524d7774f2b6e7e9",
      "pdf_page": 4,
      "rationale": "Table 1 associates c=2.848 Å with an alloy heat treated at 720 °C. The methods describe quenching before characterization, so 993.15 K is not established as the lattice measurement temperature. Store heat-treatment temperature separately and leave measurement temperature unresolved. The absence of an external citation is appropriate for this article's own measurement.",
      "heat_treatment_temperature_K": 993.15
    },
    "visual_check": {
      "verdict": "confirmed",
      "page": 4,
      "pdf_sha256_prefix": "7e3ccf42e2cf8944",
      "image_sha256": "150ddd7f70ddbba5c5c2627152163ed2e95739026058cf25110126d16876457d",
      "seen": "Table 1 associates c=2.848 Å with an alloy heat treated at 720 °C. The methods describe quenching before characterization, so 993.15 K is not established as the lattice measurement temperature. Store heat-treatment temperature separately and leave measurement temperature unresolved. The absence of an external citation is appropriate for this article's own measurement.",
      "checked": "2026-10-26; Codex source adjudication, not independent human re-review"
    },
    "residual_concern": null
  },
  {
    "sample_number": 63,
    "record_id": "ORC-5KF5SKTMVQ",
    "reviewed_record_id": "ORC-5KF5SKTMVQ",
    "before": {
      "evidence_class": "experimental",
      "origin": {
        "basis": "printed_source_this_work_experimental",
        "class": "experimental",
        "measured_in": "doi:10.1007/s42243-021-00736-6",
        "own_work_of_paper": true
      },
      "overall_composition": null,
      "paper": "doi:10.1007/s42243-021-00736-6",
      "phases": [
        {
          "label": "peritectic"
        }
      ],
      "property": "TRANSITION_TEMPERATURE",
      "temperature_K": 1322.0,
      "unit": "K",
      "value": 1322.0
    },
    "after": {
      "phases": [
        {
          "label": "Liquid"
        },
        {
          "label": "CoTi"
        },
        {
          "label": "CoTi2"
        }
      ]
    },
    "evidence": {
      "report_id": "ORCHID-HR-20261026-v1",
      "sample_number": 63,
      "doi": "10.1007/s42243-021-00736-6",
      "pdf_sha256": "4532f31810a0caafefc235ebfe7296ae3728717d4f518a46f272980c7c2ec3a2",
      "pdf_page": 5,
      "rationale": "The A2 entry identifies liquid + CoTi ↔ CoTi2 at 1322 K. 'Peritectic' is a reaction type, not a phase. Restore the participating phases and keep the reaction type separately."
    },
    "visual_check": {
      "verdict": "confirmed",
      "page": 5,
      "pdf_sha256_prefix": "4532f31810a0caaf",
      "image_sha256": "7e440d4ce82f105aa44e81b4d04d10c31efdd615e2d1118aab72e7168fb8b75b",
      "seen": "The A2 entry identifies liquid + CoTi ↔ CoTi2 at 1322 K. 'Peritectic' is a reaction type, not a phase. Restore the participating phases and keep the reaction type separately.",
      "checked": "2026-10-26; Codex source adjudication, not independent human re-review"
    },
    "residual_concern": null
  },
  {
    "sample_number": 114,
    "record_id": "ORC-QO3HMYGDTH.380eef",
    "reviewed_record_id": "ORC-QO3HMYGDTH.380eef",
    "before": {
      "evidence_class": "experimental",
      "origin": {
        "basis": "cited_work_before_1980_assumed_experimental",
        "class": "experimental",
        "own_work_of_paper": false
      },
      "overall_composition": {
        "U": 0.333333
      },
      "paper": "doi:10.1016/s0022-3115(00)00713-3",
      "phases": [
        {
          "label": "UNKNOWN"
        }
      ],
      "property": "LATTICE_A",
      "temperature_K": 298.15,
      "unit": "Å",
      "value": 3.524
    },
    "after": {
      "phases": [
        {
          "label": "η-UC2"
        }
      ]
    },
    "evidence": {
      "report_id": "ORCHID-HR-20261026-v1",
      "sample_number": 114,
      "doi": "10.1016/s0022-3115(00)00713-3",
      "pdf_sha256": "e6593a3a2358cb3ead8a91d6026d2845b462fd7f1f8965f2e63bf3dd3666907e",
      "pdf_page": 3,
      "rationale": "Table 1 on PDF page 3 identifies tetragonal η-UC2, a=3.524 Å, reference [15]. Replace UNKNOWN with that phase. The source image, rather than its corrupted text layer, establishes the identity."
    },
    "visual_check": {
      "verdict": "confirmed",
      "page": 3,
      "pdf_sha256_prefix": "e6593a3a2358cb3e",
      "image_sha256": "81f7baec503130251105df32e4bf0a4f94664d32544629b9d960581b1400f226",
      "seen": "Table 1 on PDF page 3 identifies tetragonal η-UC2, a=3.524 Å, reference [15]. Replace UNKNOWN with that phase. The source image, rather than its corrupted text layer, establishes the identity.",
      "checked": "2026-10-26; Codex source adjudication, not independent human re-review"
    },
    "residual_concern": null
  },
  {
    "sample_number": 120,
    "record_id": "ORC-FT7MNS6HTF.b645aa",
    "reviewed_record_id": "ORC-FT7MNS6HTF.b645aa",
    "before": {
      "evidence_class": "experimental",
      "origin": {
        "attribution_note": "no printed citation: the paper's own statement",
        "class": "experimental",
        "measured_in": "doi:10.1016/j.jnucmat.2009.10.068",
        "own_work_of_paper": true
      },
      "overall_composition": null,
      "paper": "doi:10.1016/j.jnucmat.2009.10.068",
      "phases": [
        {
          "label": "L"
        },
        {
          "label": "ThZn4"
        },
        {
          "label": "Th2Zn17"
        }
      ],
      "property": "INVARIANT_TEMPERATURE",
      "temperature_K": 1318.15,
      "unit": "K",
      "value": 1318.15
    },
    "after": {
      "phases": [
        {
          "label": "L"
        },
        {
          "label": "ThZn2"
        },
        {
          "label": "ThZn4"
        }
      ]
    },
    "evidence": {
      "report_id": "ORCHID-HR-20261026-v1",
      "sample_number": 120,
      "doi": "10.1016/j.jnucmat.2009.10.068",
      "pdf_sha256": "ec8efe9391d54295f29b30f2c998d9986af7a78afca6f41b05eeb7c6c9c6dd37",
      "pdf_page": 2,
      "rationale": "Figure 2 on PDF page 2 identifies the 1045 °C eutectic L ↔ ThZn2 + ThZn4. Th2Zn17 belongs to a different reaction. Correct the phase association and figure locator; resolve the missing cited assessment [27]."
    },
    "visual_check": {
      "verdict": "confirmed",
      "page": 2,
      "pdf_sha256_prefix": "ec8efe9391d54295",
      "image_sha256": "16be26147147fcf8c3115e809fe4d38399daacaffa9635311475a34427f726db",
      "seen": "Figure 2 on PDF page 2 identifies the 1045 °C eutectic L ↔ ThZn2 + ThZn4. Th2Zn17 belongs to a different reaction. Correct the phase association and figure locator; resolve the missing cited assessment [27].",
      "checked": "2026-10-26; Codex source adjudication, not independent human re-review"
    },
    "residual_concern": "Resolve attribution to [27] and source locator."
  },
  {
    "sample_number": 189,
    "record_id": "ORC-GCTW4OD7V3.e03ed5",
    "reviewed_record_id": "ORC-GCTW4OD7V3.e03ed5",
    "before": {
      "evidence_class": "model",
      "origin": {
        "basis": "this_work+label_names_calculation",
        "class": "model_value",
        "measured_in": "doi:10.1361/105497103770330505",
        "own_work_of_paper": true
      },
      "overall_composition": {
        "CO": 0.37,
        "MO": 0.63
      },
      "paper": "doi:10.1361/105497103770330505",
      "phases": [
        {
          "label": "σ",
          "model_phase": "SIGMA_D8B"
        }
      ],
      "property": "SM_FORM",
      "temperature_K": 298.15,
      "unit": "unknown",
      "value": 2.1
    },
    "after": {
      "unit": "J/mol-atom/K"
    },
    "evidence": {
      "report_id": "ORCHID-HR-20261026-v1",
      "sample_number": 189,
      "doi": "10.1361/105497103770330505",
      "pdf_sha256": "b6e2f58752d738edba1540c34c23a146e7793afc688c77ff9b795a3684eb76f5",
      "pdf_page": 3,
      "rationale": "Table 2 supplies the entropy unit J/(mol-at K) for the sigma-phase value 2.1. Restore the unit; do not treat the value as dimensionless."
    },
    "visual_check": {
      "verdict": "confirmed",
      "page": 3,
      "pdf_sha256_prefix": "b6e2f58752d738ed",
      "image_sha256": "5f467a3d680a0340e49d9ceba1382154e81010b842449877c078126a67cfcfc7",
      "seen": "Table 2 supplies the entropy unit J/(mol-at K) for the sigma-phase value 2.1. Restore the unit; do not treat the value as dimensionless.",
      "checked": "2026-10-26; Codex source adjudication, not independent human re-review"
    },
    "residual_concern": null
  },
  {
    "sample_number": 197,
    "record_id": "ORC-WSVTPMHGHH",
    "reviewed_record_id": "ORC-WSVTPMHGHH",
    "before": {
      "evidence_class": "model",
      "origin": {
        "basis": "this_work+label_names_calculation",
        "class": "model_value",
        "measured_in": "doi:10.1016/j.jallcom.2013.07.010",
        "own_work_of_paper": true
      },
      "overall_composition": {
        "Y": 0.206897
      },
      "paper": "doi:10.1016/j.jallcom.2013.07.010",
      "phases": [
        {
          "label": "Fe23Y6"
        }
      ],
      "property": "HM_FORM",
      "temperature_K": 298.15,
      "unit": "per mol-atom",
      "value": -12.97
    },
    "after": {
      "unit": "kJ/mol-atom"
    },
    "evidence": {
      "report_id": "ORCHID-HR-20261026-v1",
      "sample_number": 197,
      "doi": "10.1016/j.jallcom.2013.07.010",
      "pdf_sha256": "76b27dd89a14a225be10894b02c8582a6a684f2e36e43f838693c313057cca0d",
      "pdf_page": 4,
      "rationale": "Table 4 supports −12.97 at 298.15 K in the Kaptay optimization column. Its header specifies kJ/mol atoms. Restore the energy scale in the incomplete unit 'per mol-atom'; retain the value and model-column association."
    },
    "visual_check": {
      "verdict": "confirmed",
      "page": 4,
      "pdf_sha256_prefix": "76b27dd89a14a225",
      "image_sha256": "39e612dea42b6cdd5bd2f1657e075c96be65c371f44d65bae68825554337f055",
      "seen": "Table 4 supports −12.97 at 298.15 K in the Kaptay optimization column. Its header specifies kJ/mol atoms. Restore the energy scale in the incomplete unit 'per mol-atom'; retain the value and model-column association.",
      "checked": "2026-10-26; Codex source adjudication, not independent human re-review"
    },
    "residual_concern": null
  },
  {
    "sample_number": 203,
    "record_id": "ORC-4NLQEFFGDH.73191c",
    "reviewed_record_id": "ORC-4NLQEFFGDH.6d22f1",
    "before": {
      "evidence_class": "model",
      "origin": {
        "basis": "printed_source_other_calculation",
        "class": "model_value",
        "measured_in": "doi:10.1016/s0925-8388(00)01144-0",
        "own_work_of_paper": false
      },
      "overall_composition": {
        "PD": 0.25,
        "Y": 0.75
      },
      "paper": "doi:10.1016/j.matpr.2019.08.196",
      "phases": [
        {
          "label": "PdRE3"
        }
      ],
      "property": "GM_MIX",
      "temperature_K": 298.15,
      "unit": "kJ/mol-atom",
      "value": -66.3953
    },
    "after": {
      "phases": [
        {
          "label": "PdY3"
        }
      ]
    },
    "evidence": {
      "report_id": "ORCHID-HR-20261026-v1",
      "sample_number": 203,
      "doi": "10.1016/j.matpr.2019.08.196",
      "pdf_sha256": "ac7da3ec7b8f824d356c361dbe2864c2364c00eee17fa043e411e93a71edec9c",
      "pdf_page": 6,
      "rationale": "The PdRE3 table's Y row identifies PdY3. −66395.3 J/mol-atom converts to −66.3953 kJ/mol-atom. Restore the compound; retain the normalized number."
    },
    "visual_check": {
      "verdict": "confirmed",
      "page": 6,
      "pdf_sha256_prefix": "ac7da3ec7b8f824d",
      "image_sha256": "b914b3402db6b7c0f82b892d0d5fd62bcb07531392e15476ec534f673c26004d",
      "seen": "The PdRE3 table's Y row identifies PdY3. −66395.3 J/mol-atom converts to −66.3953 kJ/mol-atom. Restore the compound; retain the normalized number.",
      "checked": "2026-10-26; Codex source adjudication, not independent human re-review"
    },
    "residual_concern": null
  },
  {
    "sample_number": 220,
    "record_id": "ORC-IRUOCE6IPB.375178",
    "reviewed_record_id": "ORC-IRUOCE6IPB.375178",
    "before": {
      "evidence_class": "model",
      "origin": {
        "class": "model_value",
        "measured_in": "doi:10.1016/j.jallcom.2020.157373",
        "own_work_of_paper": false
      },
      "overall_composition": null,
      "paper": "doi:10.1007/s11669-023-01032-4",
      "phases": null,
      "property": "TRANSITION_TEMPERATURE",
      "temperature_K": 625.95,
      "unit": "K",
      "value": 625.95
    },
    "after": {
      "phases": [
        {
          "label": "γ-Cu2Te"
        },
        {
          "label": "δ-Cu2Te"
        }
      ]
    },
    "evidence": {
      "report_id": "ORCHID-HR-20261026-v1",
      "sample_number": 220,
      "doi": "10.1007/s11669-023-01032-4",
      "pdf_sha256": "7ea34fac5c1e7644a3ad97be91ea3e2ecd3c0b2204498ebac4d22424dd950a16",
      "pdf_page": 17,
      "rationale": "The text identifies the Cu2Te γ→δ transition at 352.8 °C. Restore the missing phase identities and transition association."
    },
    "visual_check": {
      "verdict": "confirmed",
      "page": 17,
      "pdf_sha256_prefix": "7ea34fac5c1e7644",
      "image_sha256": "bc5bae4f260e63459104c1bccd596cbfc772adbb154a2a9095f542c102693e3c",
      "seen": "The text identifies the Cu2Te γ→δ transition at 352.8 °C. Restore the missing phase identities and transition association.",
      "checked": "2026-10-26; Codex source adjudication, not independent human re-review"
    },
    "residual_concern": null
  },
  {
    "sample_number": 225,
    "record_id": "ORC-IDNKLNVEIR",
    "reviewed_record_id": "ORC-IDNKLNVEIR",
    "before": {
      "evidence_class": "model",
      "origin": {
        "attribution_note": "no printed citation: the paper's own statement",
        "class": "model_value",
        "measured_in": "doi:10.1016/s0364-5916(03)00050-6",
        "own_work_of_paper": true
      },
      "overall_composition": null,
      "paper": "doi:10.1016/s0364-5916(03)00050-6",
      "phases": null,
      "property": "TRANSITION_TEMPERATURE",
      "temperature_K": 400.0,
      "unit": "K",
      "value": 400.0
    },
    "after": {
      "phases": [
        {
          "label": "β-Bi2CaO4"
        },
        {
          "label": "β′-Bi2CaO4"
        }
      ]
    },
    "evidence": {
      "report_id": "ORCHID-HR-20261026-v1",
      "sample_number": 225,
      "doi": "10.1016/s0364-5916(03)00050-6",
      "pdf_sha256": "f97ed7e5e6b81ac66f5d117e081ba7959be92f5183cde5dbf14f89c1271975b9",
      "pdf_page": 9,
      "rationale": "The text associates 400 K with the β↔β′ transition of Bi2CaO4. Restore those phases; do not substitute the distinct 333 K Bi2SrO4 transition."
    },
    "visual_check": {
      "verdict": "confirmed",
      "page": 9,
      "pdf_sha256_prefix": "f97ed7e5e6b81ac6",
      "image_sha256": "aaf6815a2da451f07de393cd7bdad79b7cc93d9c552b0d6d5928c7628756f54b",
      "seen": "The text associates 400 K with the β↔β′ transition of Bi2CaO4. Restore those phases; do not substitute the distinct 333 K Bi2SrO4 transition.",
      "checked": "2026-10-26; Codex source adjudication, not independent human re-review"
    },
    "residual_concern": null
  },
  {
    "sample_number": 233,
    "record_id": "ORC-SADCVWJYX7.2957ac",
    "reviewed_record_id": "ORC-SADCVWJYX7.2957ac",
    "before": {
      "evidence_class": "model",
      "origin": {
        "attribution_note": "no printed citation: the paper's own statement",
        "class": "model_value",
        "measured_in": "doi:10.1016/j.jallcom.2008.05.008",
        "own_work_of_paper": true
      },
      "overall_composition": null,
      "paper": "doi:10.1016/j.jallcom.2008.05.008",
      "phases": null,
      "property": "TRANSITION_TEMPERATURE",
      "temperature_K": 1530.0,
      "unit": "K",
      "value": 1530.0
    },
    "after": {
      "phases": [
        {
          "label": "γ"
        },
        {
          "label": "ζ"
        },
        {
          "label": "ε"
        },
        {
          "label": "η"
        }
      ]
    },
    "evidence": {
      "report_id": "ORCHID-HR-20261026-v1",
      "sample_number": 233,
      "doi": "10.1016/j.jallcom.2008.05.008",
      "pdf_sha256": "ff4f6d4b8815e3bb5468de4a1977c062a6ce1d11def0647b0288a88fc3af187a",
      "pdf_page": 14,
      "rationale": "The source image on PDF page 14 reads γ + ζ ↔ ε + η (Ud1) at 1530 K. The record omits these phases. The student's transcription is not exact: Ud1 is a reaction label, not a fourth phase. Restore the source symbols and keep the reaction label separately."
    },
    "visual_check": {
      "verdict": "confirmed",
      "page": 14,
      "pdf_sha256_prefix": "ff4f6d4b8815e3bb",
      "image_sha256": "59e2f1a594eab97463185b371dfa63dffb4d46d6099245f273fd1d83ab7908d7",
      "seen": "The source image on PDF page 14 reads γ + ζ ↔ ε + η (Ud1) at 1530 K. The record omits these phases. The student's transcription is not exact: Ud1 is a reaction label, not a fourth phase. Restore the source symbols and keep the reaction label separately.",
      "checked": "2026-10-26; Codex source adjudication, not independent human re-review"
    },
    "residual_concern": null
  },
  {
    "sample_number": 245,
    "record_id": "ORC-IQQB4KEKAF",
    "reviewed_record_id": "ORC-IQQB4KEKAF",
    "before": {
      "evidence_class": "dft",
      "origin": {
        "basis": "cited_work_title_modelling",
        "class": "computed",
        "own_work_of_paper": false
      },
      "overall_composition": null,
      "paper": "doi:10.1016/j.calphad.2020.101797",
      "phases": [
        {
          "label": "σ",
          "model_phase": "SIGMA_D8B",
          "pearson_symbol": "tP30",
          "prototype": "CrFe",
          "structure_basis": "mapped_model_phase"
        },
        {
          "label": "bcc",
          "model_phase": "BCC_A2",
          "pearson_symbol": "cI2",
          "prototype": "W",
          "structure_basis": "mapped_model_phase"
        },
        {
          "label": "χ",
          "model_phase": "CHI_A12",
          "pearson_symbol": "cI58",
          "prototype": "alpha-Mn",
          "structure_basis": "mapped_model_phase"
        }
      ],
      "property": "INVARIANT_TEMPERATURE",
      "temperature_K": 2441.0,
      "unit": "K",
      "value": 2441.0
    },
    "after": {
      "evidence_class": "model",
      "origin": {
        "basis": "source_adjudicated_human_review_20261026",
        "class": "model_value",
        "own_work_of_paper": false
      }
    },
    "evidence": {
      "report_id": "ORCHID-HR-20261026-v1",
      "sample_number": 245,
      "doi": "10.1016/j.calphad.2020.101797",
      "pdf_sha256": "582cc2ce1055af06678f11d68be51a8bcdd6824200ac57a5bbcdb8e25e85638e",
      "pdf_page": 44,
      "rationale": "The 2441 K sigma → bcc + chi reaction is solid-state. A liquid phase and a composition assigned to liquid are inappropriate. This is a thermodynamic-model invariant, even if first-principles energies informed the model. Correct phase/composition associations and the dft evidence label."
    },
    "visual_check": {
      "verdict": "confirmed",
      "page": 44,
      "pdf_sha256_prefix": "582cc2ce1055af06",
      "image_sha256": "67037df703f4bd0cd578d35e29619c53989d8a14e4eea7dc8b78b3df2a777a50",
      "seen": "The 2441 K sigma → bcc + chi reaction is solid-state. A liquid phase and a composition assigned to liquid are inappropriate. This is a thermodynamic-model invariant, even if first-principles energies informed the model. Correct phase/composition associations and the dft evidence label.",
      "checked": "2026-10-26; Codex source adjudication, not independent human re-review"
    },
    "residual_concern": null
  },
  {
    "sample_number": 256,
    "record_id": "ORC-DAY45LDIMT.d10c8d",
    "reviewed_record_id": "ORC-DAY45LDIMT.d10c8d",
    "before": {
      "evidence_class": "dft",
      "origin": {
        "basis": "this_work+label_first_principles",
        "class": "computed",
        "measured_in": "doi:10.1016/j.calphad.2010.03.003",
        "own_work_of_paper": true
      },
      "overall_composition": {
        "HF": 0.333333
      },
      "paper": "doi:10.1016/j.calphad.2010.03.003",
      "phases": [
        {
          "label": "Cr2Hf (C14)"
        }
      ],
      "property": "LATTICE_4F_Z",
      "temperature_K": 0.0,
      "unit": "not_printed",
      "value": 0.0604
    },
    "after": {
      "unit": "1"
    },
    "evidence": {
      "report_id": "ORCHID-HR-20261026-v1",
      "sample_number": 256,
      "doi": "10.1016/j.calphad.2010.03.003",
      "pdf_sha256": "f9ce77d73011da3ec91d99b0692118fb9bdbe795a9138ce1c5718f2a6fb6d42f",
      "pdf_page": 3,
      "rationale": "Table 2 explicitly contains the Cr2Hf C14 4f coordinate z=0.0604. Reject the numerical-error allegation. Fractional coordinates are dimensionless; encode unit '1' or an equivalent explicit dimensionless designation instead of not_printed."
    },
    "visual_check": {
      "verdict": "confirmed",
      "page": 3,
      "pdf_sha256_prefix": "f9ce77d73011da3e",
      "image_sha256": "13ce140a1f1f1f1f38d57cbea65064339cca25d06176126e3827e0deac33817b",
      "seen": "Table 2 explicitly contains the Cr2Hf C14 4f coordinate z=0.0604. Reject the numerical-error allegation. Fractional coordinates are dimensionless; encode unit '1' or an equivalent explicit dimensionless designation instead of not_printed.",
      "checked": "2026-10-26; Codex source adjudication, not independent human re-review"
    },
    "residual_concern": null
  },
  {
    "sample_number": 264,
    "record_id": "ORC-ZHQSV7IXWI.339f50",
    "reviewed_record_id": "ORC-ZHQSV7IXWI.339f50",
    "before": {
      "evidence_class": "dft",
      "origin": {
        "basis": "this_work+label_first_principles",
        "class": "computed",
        "measured_in": "doi:10.1016/j.calphad.2009.06.006",
        "own_work_of_paper": true
      },
      "overall_composition": {
        "NI": 0.666667,
        "TA": 0.333333
      },
      "paper": "doi:10.1016/j.calphad.2009.06.006",
      "phases": [
        {
          "label": "C11b"
        }
      ],
      "property": "HM_FORM",
      "temperature_K": null,
      "unit": "kJ/mol-atom",
      "value": 5.0
    },
    "after": {
      "overall_composition": {
        "NI": 0.333333,
        "TA": 0.666667
      }
    },
    "evidence": {
      "report_id": "ORCHID-HR-20261026-v1",
      "sample_number": 264,
      "doi": "10.1016/j.calphad.2009.06.006",
      "pdf_sha256": "bcd69fa868b68ab22bd990197ed0fb69ae0d0f46e9ebfaf301a954d2d11e745a",
      "pdf_page": 7,
      "rationale": "Table 6 gives 5.00 for the Ta2Ni endmember in the C11b model, not Ni2Ta. The frozen Ni2Ta overall composition is therefore wrong. [26] accompanies the MoSi2 structure prototype rather than serving as a measured enthalpy citation. Correct endmember composition and citation role; do not treat the hypothetical endmember as a stable measured compound."
    },
    "visual_check": {
      "verdict": "confirmed",
      "page": 7,
      "pdf_sha256_prefix": "bcd69fa868b68ab2",
      "image_sha256": "b0d9b6930484a86cd2b4b7d4f11c1df4f9af350a630516447bc7e74173b25737",
      "seen": "Table 6 gives 5.00 for the Ta2Ni endmember in the C11b model, not Ni2Ta. The frozen Ni2Ta overall composition is therefore wrong. [26] accompanies the MoSi2 structure prototype rather than serving as a measured enthalpy citation. Correct endmember composition and citation role; do not treat the hypothetical endmember as a stable measured compound.",
      "checked": "2026-10-26; Codex source adjudication, not independent human re-review"
    },
    "residual_concern": "Separate prototype citation from energy-source provenance; retain hypothetical endmember identity."
  },
  {
    "sample_number": 288,
    "record_id": "ORC-DPUKVFX775.ed41a6",
    "reviewed_record_id": "ORC-DPUKVFX775.ed41a6",
    "before": {
      "evidence_class": "unspecified",
      "origin": {
        "basis": "this_work_kind_unstated",
        "class": "unspecified",
        "measured_in": "doi:10.1016/j.jeurceramsoc.2019.07.012",
        "own_work_of_paper": true
      },
      "overall_composition": {
        "Y": 0.4
      },
      "paper": "doi:10.1016/j.jeurceramsoc.2019.07.012",
      "phases": [
        {
          "label": "Y2C3 (R)"
        }
      ],
      "property": "LATTICE_A",
      "temperature_K": null,
      "unit": "Å",
      "value": 8.262
    },
    "after": {
      "evidence_class": "dft",
      "origin": {
        "basis": "source_adjudicated_human_review_20261026",
        "class": "computed",
        "measured_in": "doi:10.1016/j.jeurceramsoc.2019.07.012",
        "own_work_of_paper": true
      }
    },
    "evidence": {
      "report_id": "ORCHID-HR-20261026-v1",
      "sample_number": 288,
      "doi": "10.1016/j.jeurceramsoc.2019.07.012",
      "pdf_sha256": "8df6e975c3b6dbea63b0baeb9d49faf44a4ceaa8f0497a3242ee168cd3a85b51",
      "pdf_page": 2,
      "rationale": "The Y2C3 row and footnote identify a=8.262 as the present first-principles calculation. Change unspecified origin to dft while preserving the printed unit and phase."
    },
    "visual_check": {
      "verdict": "confirmed",
      "page": 2,
      "pdf_sha256_prefix": "8df6e975c3b6dbea",
      "image_sha256": "99fa9a1438338bc3e87e3b0937b6d0511b36167b57a15ead6f0eb76efc7cb58d",
      "seen": "The Y2C3 row and footnote identify a=8.262 as the present first-principles calculation. Change unspecified origin to dft while preserving the printed unit and phase.",
      "checked": "2026-10-26; Codex source adjudication, not independent human re-review"
    },
    "residual_concern": null
  },
  {
    "sample_number": 291,
    "record_id": "ORC-EJQGH4RA2D.490526",
    "reviewed_record_id": "ORC-EJQGH4RA2D.490526",
    "before": {
      "evidence_class": "unspecified",
      "origin": {
        "basis": "this_work_kind_unstated_mixed_paper",
        "class": "unspecified",
        "measured_in": "doi:10.1016/j.calphad.2014.08.002",
        "own_work_of_paper": true
      },
      "overall_composition": {
        "ND": 0.6,
        "TI": 0.4
      },
      "paper": "doi:10.1016/j.calphad.2014.08.002",
      "phases": [
        {
          "label": "hcp-Ti"
        }
      ],
      "property": "LATTICE_C",
      "temperature_K": null,
      "uncertainty": {
        "basis": "printed",
        "value": 0.0002
      },
      "unit": "not_printed",
      "value": 0.4688
    },
    "after": {
      "unit": "Å",
      "value": 4.688,
      "uncertainty": {
        "basis": "printed",
        "value": 0.002
      },
      "evidence_class": "experimental",
      "origin": {
        "basis": "source_adjudicated_human_review_20261026",
        "class": "experimental",
        "measured_in": "doi:10.1016/j.calphad.2014.08.002",
        "own_work_of_paper": true
      }
    },
    "evidence": {
      "report_id": "ORCHID-HR-20261026-v1",
      "sample_number": 291,
      "doi": "10.1016/j.calphad.2014.08.002",
      "pdf_sha256": "6a1cf67abbffd0d92059a81ccc64fae00f5bc0316bc989456b196e92b251b979",
      "pdf_page": 5,
      "rationale": "Table 2 reports c=0.4688 ± 0.0002 nm for hcp Ti, so the missing unit is a defect. 'Calculated lattice parameters' describes parameters obtained from diffraction, not automatically a thermodynamic-model result. Use experimental-derived provenance and retain the measurement context."
    },
    "visual_check": {
      "verdict": "confirmed",
      "page": 5,
      "pdf_sha256_prefix": "6a1cf67abbffd0d9",
      "image_sha256": "1b6b49e30e3e3690a24a6fec334e3fd4d158b70ae58ef5ba67b3064e0503822b",
      "seen": "Table 2 reports c=0.4688 ± 0.0002 nm for hcp Ti, so the missing unit is a defect. 'Calculated lattice parameters' describes parameters obtained from diffraction, not automatically a thermodynamic-model result. Use experimental-derived provenance and retain the measurement context.",
      "checked": "2026-10-26; Codex source adjudication, not independent human re-review"
    },
    "residual_concern": null
  },
  {
    "sample_number": 293,
    "record_id": "ORC-QUJ7N2JEIY",
    "reviewed_record_id": "ORC-QUJ7N2JEIY",
    "before": {
      "evidence_class": "unspecified",
      "origin": {
        "basis": "this_work_kind_unstated_modelling_paper",
        "class": "unspecified",
        "measured_in": "doi:10.1007/s11669-024-01124-9",
        "own_work_of_paper": true
      },
      "overall_composition": {
        "FE": 0.333333
      },
      "paper": "doi:10.1007/s11669-024-01124-9",
      "phases": [
        {
          "label": "Laves C14"
        }
      ],
      "property": "HM_FORM",
      "temperature_K": null,
      "unit": "kJ/mol (basis unstated)",
      "value": 22.57816
    },
    "after": {
      "evidence_class": "dft",
      "origin": {
        "basis": "source_adjudicated_human_review_20261026",
        "class": "computed",
        "measured_in": "doi:10.1007/s11669-024-01124-9",
        "own_work_of_paper": true
      }
    },
    "evidence": {
      "report_id": "ORCHID-HR-20261026-v1",
      "sample_number": 293,
      "doi": "10.1007/s11669-024-01124-9",
      "pdf_sha256": "7ecbb1aeef6642b475b73154661763a59f1bf9e7c1b17434ec95b0fa984a04fa",
      "pdf_page": 10,
      "rationale": "Table 6 identifies the 22578.16 J/mol endmember energy as first-principles; 22.57816 kJ/mol is numerically consistent. Change unspecified to dft and preserve the endmember identity and molar basis rather than treating it as a stable compound measurement."
    },
    "visual_check": {
      "verdict": "confirmed",
      "page": 10,
      "pdf_sha256_prefix": "7ecbb1aeef6642b4",
      "image_sha256": "bab959aa1273b202c40a91f829070fce7aff012f9f7c535a6029636fcc090133",
      "seen": "Table 6 identifies the 22578.16 J/mol endmember energy as first-principles; 22.57816 kJ/mol is numerically consistent. Change unspecified to dft and preserve the endmember identity and molar basis rather than treating it as a stable compound measurement.",
      "checked": "2026-10-26; Codex source adjudication, not independent human re-review"
    },
    "residual_concern": null
  },
  {
    "sample_number": 297,
    "record_id": "ORC-3WZQTNJ2NB.9b161d",
    "reviewed_record_id": "ORC-3WZQTNJ2NB.9b161d",
    "before": {
      "evidence_class": "unspecified",
      "origin": {
        "basis": "no_printed_or_resolvable_source_kind",
        "class": "unspecified",
        "measured_in": "doi:10.1007/bf02843307",
        "own_work_of_paper": true
      },
      "overall_composition": {
        "SC": 0.0
      },
      "paper": "doi:10.1007/bf02843307",
      "phases": [
        {
          "label": "(βB)(a)"
        }
      ],
      "property": "LATTICE_A",
      "temperature_K": 298.15,
      "unit": "Å",
      "value": 10.962
    },
    "after": {
      "overall_composition": {
        "SC": 0.035,
        "B": 0.965
      }
    },
    "evidence": {
      "report_id": "ORCHID-HR-20261026-v1",
      "sample_number": 297,
      "doi": "10.1007/bf02843307",
      "pdf_sha256": "f56d5675198b3ff13bbb38bed6d5958a11d009ec4e70500ee54b7a70ef63bb2b",
      "pdf_page": 3,
      "rationale": "Table 3 assigns 1.0962 nm to 96.5 at% B (3.5 at% Sc) and [70Car]. Frozen Sc=0 is wrong and the citation is absent. Conversion to 10.962 Å does not repair the composition or citation."
    },
    "visual_check": {
      "verdict": "confirmed",
      "page": 3,
      "pdf_sha256_prefix": "f56d5675198b3ff1",
      "image_sha256": "80ab9baa2803d2cda5734148e0054b17d5dc242da4ad0daa51987200ea88b355",
      "seen": "Table 3 assigns 1.0962 nm to 96.5 at% B (3.5 at% Sc) and [70Car]. Frozen Sc=0 is wrong and the citation is absent. Conversion to 10.962 Å does not repair the composition or citation.",
      "checked": "2026-10-26; Codex source adjudication, not independent human re-review"
    },
    "residual_concern": "Restore and resolve [70Car]."
  },
  {
    "sample_number": 298,
    "record_id": "ORC-PP6EQW3URD.3415ed",
    "reviewed_record_id": "ORC-PP6EQW3URD.3415ed",
    "before": {
      "evidence_class": "unspecified",
      "origin": {
        "basis": "no_printed_or_resolvable_source_kind",
        "class": "unspecified",
        "measured_in": "doi:10.1007/s11669-022-01023-x",
        "own_work_of_paper": true
      },
      "overall_composition": {
        "RU": 0.38
      },
      "paper": "doi:10.1007/s11669-022-01023-x",
      "phases": [
        {
          "label": "NdRuₓ"
        }
      ],
      "property": "LATTICE_B",
      "temperature_K": 920.0,
      "temperature_basis": "printed_bound",
      "temperature_bound": {
        "op": "<",
        "value_K": 920.0
      },
      "unit": "Å",
      "value": 15.6
    },
    "after": {
      "temperature_K": null,
      "temperature_basis": "not_printed",
      "temperature_bound": null
    },
    "evidence": {
      "report_id": "ORCHID-HR-20261026-v1",
      "sample_number": 298,
      "doi": "10.1007/s11669-022-01023-x",
      "pdf_sha256": "d348ad5cfcdd3fe6a8bd1500711dd7313a7600f602d97d71f8b5853c76e81887",
      "pdf_page": 6,
      "rationale": "Table 1 gives NdRux lattice b=1.560 nm, reference [23]. Restore the missing citation. '<920 °C' is a phase-stability range, not a lattice measurement temperature; the frozen temperature bound is incorrectly represented in kelvin and assigned a measurement-state role. Preserve the source range separately and resolve measurement conditions.",
      "stability_temperature_bound": {
        "op": "<",
        "value": 920,
        "unit": "°C",
        "value_K": 1193.15
      }
    },
    "visual_check": {
      "verdict": "confirmed",
      "page": 6,
      "pdf_sha256_prefix": "d348ad5cfcdd3fe6",
      "image_sha256": "348566f9f63bc7106922a1bd7654bf0968271e6cd767678783fc0f4f715ff706",
      "seen": "Table 1 gives NdRux lattice b=1.560 nm, reference [23]. Restore the missing citation. '<920 °C' is a phase-stability range, not a lattice measurement temperature; the frozen temperature bound is incorrectly represented in kelvin and assigned a measurement-state role. Preserve the source range separately and resolve measurement conditions.",
      "checked": "2026-10-26; Codex source adjudication, not independent human re-review"
    },
    "residual_concern": "Restore and resolve [23]; measurement temperature remains unknown."
  },
  {
    "sample_number": 299,
    "record_id": "ORC-PFGFHT2DJI.4b2d7d",
    "reviewed_record_id": "ORC-PFGFHT2DJI.4b2d7d",
    "before": {
      "evidence_class": "unspecified",
      "origin": {
        "basis": "no_printed_or_resolvable_source_kind",
        "class": "unspecified",
        "measured_in": "doi:10.1016/j.jnoncrysol.2003.12.057",
        "own_work_of_paper": true
      },
      "overall_composition": {
        "SI": 0.333333
      },
      "paper": "doi:10.1016/j.jnoncrysol.2003.12.057",
      "phases": [
        {
          "label": "SiO2 IIb (coesite)"
        }
      ],
      "property": "LATTICE_BETA",
      "temperature_K": 1273.0,
      "temperature_basis": "printed_bound",
      "temperature_bound": {
        "op": "<",
        "value_K": 1273.0
      },
      "unit": "°",
      "value": 120.33
    },
    "after": {
      "temperature_K": null,
      "temperature_basis": "not_printed",
      "temperature_bound": null
    },
    "evidence": {
      "report_id": "ORCHID-HR-20261026-v1",
      "sample_number": 299,
      "doi": "10.1016/j.jnoncrysol.2003.12.057",
      "pdf_sha256": "51305b1b33bd947669144ee6739579b99138b24e153c7effb94083af686f7074",
      "pdf_page": 5,
      "rationale": "The coesite row gives β=120.33° and reference [3]. '<1273 K' and ≥3.5 GPa describe stability, not a measured lattice state. Restore the citation and distinguish stability bounds from measurement conditions. The primary crystallographic origin remains unresolved.",
      "stability_temperature_bound": {
        "op": "<",
        "value": 1273,
        "unit": "K"
      }
    },
    "visual_check": {
      "verdict": "confirmed",
      "page": 5,
      "pdf_sha256_prefix": "51305b1b33bd9476",
      "image_sha256": "1060300331296959a6de8e02658699292ef39d52a70e40d5625b2b0a7179e4b4",
      "seen": "The coesite row gives β=120.33° and reference [3]. '<1273 K' and ≥3.5 GPa describe stability, not a measured lattice state. Restore the citation and distinguish stability bounds from measurement conditions. The primary crystallographic origin remains unresolved.",
      "checked": "2026-10-26; Codex source adjudication, not independent human re-review"
    },
    "residual_concern": "Restore and resolve [3]; measurement conditions remain unknown."
  }
]
