Repository: orchid-calphad/orchid-project.org

# orchid-project.org

Website and released data of **ORCHID** (Open Repository for CALPHAD Hypotheses, Intelligence, and Discovery),
served by GitHub Pages at https://orchid-project.org. Releases are archived on Zenodo (one DOI per version).

- `index.html`, `catalog/`, `best-practices.html` — static, self-contained pages (generated in the ORCHID tooling).
- `data/` — released data: catalog, redistributable TDB files, convex hulls. Licences: `data/LICENSES.md`, `data/NOTICE.md`.
- `llms.txt`, `data/croissant.json`, `CITATION.cff`, `.zenodo.json` — machine-readable metadata.

Only data with clear redistribution rights are published.

File: tools/independent_check_corrections_20261027.json (part 1 of 7)
[
 {
  "record_id": "ORC-2GCA5OQCLK",
  "reviewed_record_id": "ORC-2GCA5OQCLK",
  "verdict": "CORRECT",
  "before": {
   "paper": "doi:10.1016/j.actamat.2009.12.004",
   "property": "INVARIANT_TEMPERATURE",
   "value": 864,
   "temperature_K": 864,
   "phases": [
    {
     "label": "C15b",
     "mapping_confidence": "confirmed",
     "model_phase": "CU5ZR_C15B",
     "pearson_symbol": "cF24",
     "prototype": "AuBe5",
     "structure_basis": "mapped_model_phase"
    },
    {
     "label": "fcc",
     "mapping_confidence": "confirmed",
     "model_phase": "FCC_A1",
     "pearson_symbol": "cF4",
     "prototype": "Cu",
     "structure_basis": "mapped_model_phase"
    },
    {
     "label": "β",
     "mapping_confidence": "confirmed",
     "model_phase": "BCC_A2",
     "pearson_symbol": "cI2",
     "prototype": "W",
     "structure_basis": "mapped_model_phase"
    }
   ]
  },
  "after": {
   "phases": [
    {
     "label": "C15b",
     "mapping_confidence": "confirmed",
     "model_phase": "CU5ZR_C15B",
     "pearson_symbol": "cF24",
     "prototype": "AuBe5",
     "structure_basis": "mapped_model_phase"
    },
    {
     "label": "fcc",
     "mapping_confidence": "confirmed",
     "model_phase": "FCC_A1",
     "pearson_symbol": "cF4",
     "prototype": "Cu",
     "structure_basis": "mapped_model_phase"
    },
    {
     "label": "β",
     "mapping_confidence": "confirmed",
     "model_phase": "CU51ZR14",
     "pearson_symbol": "hP68",
     "prototype": "Ag51Gd14",
     "structure_basis": "mapped_model_phase"
    }
   ]
  },
  "evidence": {
   "report_id": "ORCHID-IC-20261027-v1",
   "doi": "10.1016/j.actamat.2009.12.004",
   "pdf_sha256": "664f945fea94986080de0069ea965cc3c81f0809700ab91aeaa5271dbd420e9d",
   "pdf_page": 9,
   "definition_pages": [
    2,
    3,
    10
   ],
   "rationale": "Table 1 (PDF p2, printed p2187) defines β = Cu51Zr14 (prototype Ag51Gd14) and μ = Cu24Zr13; bcc-Zr is printed 'bcc'. Fig. 7 (PDF p10) draws β as the line compound at x_Zr ~0.215 and 'bcc' separately at high Zr. Reaction 'C15b -> fcc + β' in Table 7 (PDF p9) therefore involves Cu51Zr14 (registry CU51ZR14), not BCC_A2"
  },
  "visual_check": {
   "verdict": "confirmed",
   "page": 9,
   "pdf_sha256_prefix": "664f945fea949860",
   "image_sha256": "7b2eddb9046d04d2c46584018bf33025054ef2cf565afb8d350f7e4416739301",
   "definition_page_image_sha256": {
    "2": "b67fe8645b43bd62b32e5100e9ebf2b3e9984a91b9f2b1cfa6b45462acd55c3c",
    "3": "797bae5146d08da7016bcf863d95822304e3e45ac67e031a49aad7fa228cf482",
    "10": "9514f9d8824cfb076c68a21182b2302c9870d135d2cb9b36a84e1a91467a3c99"
   },
   "seen": "Table 7 row 'C15b -> fcc + β' on PDF p9; symbol definitions in Table 1 (PDF p2): beta = Cu51Zr14, mu = Cu24Zr13, bcc = bcc-Zr; Fig. 7 (PDF p10) beta is a stoichiometric line near x=0.215.",
   "checked": "2026-10-27; Claude source adjudication of Codex IC class beta_mu_alias, pages rendered at 110 dpi to scratch"
  },
  "residual_concern": null
 },
 {
  "record_id": "ORC-4WVKRNPI4N",
  "reviewed_record_id": "ORC-4WVKRNPI4N",
  "verdict": "CORRECT",
  "before": {
   "paper": "doi:10.1016/j.actamat.2009.12.004",
   "property": "TRANSITION_TEMPERATURE",
   "value": 1388,
   "temperature_K": 1388,
   "phases": [
    {
     "label": "L",
     "mapping_confidence": "confirmed",
     "model_phase": "LIQUID"
    },
    {
     "label": "β",
     "mapping_confidence": "confirmed",
     "model_phase": "BCC_A2",
     "pearson_symbol": "cI2",
     "prototype": "W",
     "structure_basis": "mapped_model_phase"
    }
   ]
  },
  "after": {
   "phases": [
    {
     "label": "L",
     "mapping_confidence": "confirmed",
     "model_phase": "LIQUID"
    },
    {
     "label": "β",
     "mapping_confidence": "confirmed",
     "model_phase": "CU51ZR14",
     "pearson_symbol": "hP68",
     "prototype": "Ag51Gd14",
     "structure_basis": "mapped_model_phase"
    }
   ]
  },
  "evidence": {
   "report_id": "ORCHID-IC-20261027-v1",
   "doi": "10.1016/j.actamat.2009.12.004",
   "pdf_sha256": "664f945fea94986080de0069ea965cc3c81f0809700ab91aeaa5271dbd420e9d",
   "pdf_page": 9,
   "definition_pages": [
    2,
    3,
    10
   ],
   "rationale": "Table 1 (PDF p2, printed p2187) defines β = Cu51Zr14 (prototype Ag51Gd14) and μ = Cu24Zr13; bcc-Zr is printed 'bcc'. Fig. 7 (PDF p10) draws β as the line compound at x_Zr ~0.215 and 'bcc' separately at high Zr. Reaction 'Liq -> β' in Table 7 (PDF p9) therefore involves Cu51Zr14 (registry CU51ZR14), not BCC_A2"
  },
  "visual_check": {
   "verdict": "confirmed",
   "page": 9,
   "pdf_sha256_prefix": "664f945fea949860",
   "image_sha256": "7b2eddb9046d04d2c46584018bf33025054ef2cf565afb8d350f7e4416739301",
   "definition_page_image_sha256": {
    "2": "b67fe8645b43bd62b32e5100e9ebf2b3e9984a91b9f2b1cfa6b45462acd55c3c",
    "3": "797bae5146d08da7016bcf863d95822304e3e45ac67e031a49aad7fa228cf482",
    "10": "9514f9d8824cfb076c68a21182b2302c9870d135d2cb9b36a84e1a91467a3c99"
   },
   "seen": "Table 7 row 'Liq -> β' on PDF p9; symbol definitions in Table 1 (PDF p2): beta = Cu51Zr14, mu = Cu24Zr13, bcc = bcc-Zr; Fig. 7 (PDF p10) beta is a stoichiometric line near x=0.215.",
   "checked": "2026-10-27; Claude source adjudication of Codex IC class beta_mu_alias, pages rendered at 110 dpi to scratch"
  },
  "residual_concern": null
 },
 {
  "record_id": "ORC-6PZYZF67MD",
  "reviewed_record_id": "ORC-6PZYZF67MD",
  "verdict": "CORRECT",
  "before": {
   "paper": "doi:10.1016/j.actamat.2009.12.004",
   "property": "INVARIANT_TEMPERATURE",
   "value": 409,
   "temperature_K": 409,
   "phases": [
    {
     "label": "φ",
     "mapping_confidence": "confirmed",
     "model_phase": "CU10ZR7",
     "pearson_symbol": "oC68",
     "prototype": "Ni10Zr7",
     "structure_basis": "mapped_model_phase"
    },
    {
     "label": "β",
     "mapping_confidence": "confirmed",
     "model_phase": "BCC_A2",
     "pearson_symbol": "cI2",
     "prototype": "W",
     "structure_basis": "mapped_model_phase"
    },
    {
     "label": "C11b",
     "mapping_confidence": "proposed",
     "model_phase": "CUZR2",
     "pearson_symbol": "tI6",
     "prototype": "CuZr2",
     "structure_basis": "mapped_model_phase"
    }
   ]
  },
  "after": {
   "phases": [
    {
     "label": "φ",
     "mapping_confidence": "confirmed",
     "model_phase": "CU10ZR7",
     "pearson_symbol": "oC68",
     "prototype": "Ni10Zr7",
     "structure_basis": "mapped_model_phase"
    },
    {
     "label": "β",
     "mapping_confidence": "confirmed",
     "model_phase": "CU51ZR14",
     "pearson_symbol": "hP68",
     "prototype": "Ag51Gd14",
     "structure_basis": "mapped_model_phase"
    },
    {
     "label": "C11b",
     "mapping_confidence": "proposed",
     "model_phase": "CUZR2",
     "pearson_symbol": "tI6",
     "prototype": "CuZr2",
     "structure_basis": "mapped_model_phase"
    }
   ]
  },
  "evidence": {
   "report_id": "ORCHID-IC-20261027-v1",
   "doi": "10.1016/j.actamat.2009.12.004",
   "pdf_sha256": "664f945fea94986080de0069ea965cc3c81f0809700ab91aeaa5271dbd420e9d",
   "pdf_page": 9,
   "definition_pages": [
    2,
    3,
    10
   ],
   "rationale": "Table 1 (PDF p2, printed p2187) defines β = Cu51Zr14 (prototype Ag51Gd14) and μ = Cu24Zr13; bcc-Zr is printed 'bcc'. Fig. 7 (PDF p10) draws β as the line compound at x_Zr ~0.215 and 'bcc' separately at high Zr. Reaction 'φ -> β + C11b' in Table 7 (PDF p9) therefore involves Cu51Zr14 (registry CU51ZR14), not BCC_A2"
  },
  "visual_check": {
   "verdict": "confirmed",
   "page": 9,
   "pdf_sha256_prefix": "664f945fea949860",
   "image_sha256": "7b2eddb9046d04d2c46584018bf33025054ef2cf565afb8d350f7e4416739301",
   "definition_page_image_sha256": {
    "2": "b67fe8645b43bd62b32e5100e9ebf2b3e9984a91b9f2b1cfa6b45462acd55c3c",
    "3": "797bae5146d08da7016bcf863d95822304e3e45ac67e031a49aad7fa228cf482",
    "10": "9514f9d8824cfb076c68a21182b2302c9870d135d2cb9b36a84e1a91467a3c99"
   },
   "seen": "Table 7 row 'φ -> β + C11b' on PDF p9; symbol definitions in Table 1 (PDF p2): beta = Cu51Zr14, mu = Cu24Zr13, bcc = bcc-Zr; Fig. 7 (PDF p10) beta is a stoichiometric line near x=0.215.",
   "checked": "2026-10-27; Claude source adjudication of Codex IC class beta_mu_alias, pages rendered at 110 dpi to scratch"
  },
  "residual_concern": null
 },
 {
  "record_id": "ORC-BNYPDP5ULN",
  "reviewed_record_id": "ORC-BNYPDP5ULN",
  "verdict": "CORRECT",
  "before": {
   "paper": "doi:10.1016/j.actamat.2009.12.004",
   "property": "TRANSITION_TEMPERATURE",
   "value": 1373,
   "temperature_K": 1373,
   "phases": [
    {
     "label": "L",
     "mapping_confidence": "confirmed",
     "model_phase": "LIQUID"
    },
    {
     "label": "β",
     "mapping_confidence": "confirmed",
     "model_phase": "BCC_A2",
     "pearson_symbol": "cI2",
     "prototype": "W",
     "structure_basis": "mapped_model_phase"
    }
   ]
  },
  "after": {
   "phases": [
    {
     "label": "L",
     "mapping_confidence": "confirmed",
     "model_phase": "LIQUID"
    },
    {
     "label": "β",
     "mapping_confidence": "confirmed",
     "model_phase": "CU51ZR14",
     "pearson_symbol": "hP68",
     "prototype": "Ag51Gd14",
     "structure_basis": "mapped_model_phase"
    }
   ]
  },
  "evidence": {
   "report_id": "ORCHID-IC-20261027-v1",
   "doi": "10.1016/j.actamat.2009.12.004",
   "pdf_sha256": "664f945fea94986080de0069ea965cc3c81f0809700ab91aeaa5271dbd420e9d",
   "pdf_page": 9,
   "definition_pages": [
    2,
    3,
    10
   ],
   "rationale": "Table 1 (PDF p2, printed p2187) defines β = Cu51Zr14 (prototype Ag51Gd14) and μ = Cu24Zr13; bcc-Zr is printed 'bcc'. Fig. 7 (PDF p10) draws β as the line compound at x_Zr ~0.215 and 'bcc' separately at high Zr. Reaction 'Liq -> β' in Table 7 (PDF p9) therefore involves Cu51Zr14 (registry CU51ZR14), not BCC_A2"
  },
  "visual_check": {
   "verdict": "confirmed",
   "page": 9,
   "pdf_sha256_prefix": "664f945fea949860",
   "image_sha256": "7b2eddb9046d04d2c46584018bf33025054ef2cf565afb8d350f7e4416739301",
   "definition_page_image_sha256": {
    "2": "b67fe8645b43bd62b32e5100e9ebf2b3e9984a91b9f2b1cfa6b45462acd55c3c",
    "3": "797bae5146d08da7016bcf863d95822304e3e45ac67e031a49aad7fa228cf482",
    "10": "9514f9d8824cfb076c68a21182b2302c9870d135d2cb9b36a84e1a91467a3c99"
   },
   "seen": "Table 7 row 'Liq -> β' on PDF p9; symbol definitions in Table 1 (PDF p2): beta = Cu51Zr14, mu = Cu24Zr13, bcc = bcc-Zr; Fig. 7 (PDF p10) beta is a stoichiometric line near x=0.215.",
   "checked": "2026-10-27; Claude source adjudication of Codex IC class beta_mu_alias, pages rendered at 110 dpi to scratch"
  },
  "residual_concern": null
 },
 {
  "record_id": "ORC-BVFEH2L7SL",
  "reviewed_record_id": "ORC-BVFEH2L7SL",
  "verdict": "CORRECT",
  "before": {
   "paper": "doi:10.1016/j.actamat.2009.12.004",
   "property": "INVARIANT_TEMPERATURE",
   "value": 1305,
   "temperature_K": 1305,
   "phases": [
    {
     "label": "L",
     "mapping_confidence": "confirmed",
     "model_phase": "LIQUID"
    },
    {
     "label": "β",
     "mapping_confidence": "confirmed",
     "model_phase": "BCC_A2",
     "pearson_symbol": "cI2",
     "prototype": "W",
     "structure_basis": "mapped_model_phase"
    },
    {
     "label": "δ",
     "mapping_confidence": "proposed",
     "model_phase": "CU8ZR3",
     "pearson_symbol": "oP44",
     "prototype": "Cu8Hf3",
     "structure_basis": "mapped_model_phase"
    }
   ]
  },
  "after": {
   "phases": [
    {
     "label": "L",
     "mapping_confidence": "confirmed",
     "model_phase": "LIQUID"
    },
    {
     "label": "β",
     "mapping_confidence": "confirmed",
     "model_phase": "CU51ZR14",
     "pearson_symbol": "hP68",
     "prototype": "Ag51Gd14",
     "structure_basis": "mapped_model_phase"
    },
    {
     "label": "δ",
     "mapping_confidence": "proposed",
     "model_phase": "CU8ZR3",
     "pearson_symbol": "oP44",
     "prototype": "Cu8Hf3",
     "structure_basis": "mapped_model_phase"
    }
   ]
  },
  "evidence": {
   "report_id": "ORCHID-IC-20261027-v1",
   "doi": "10.1016/j.actamat.2009.12.004",
   "pdf_sha256": "664f945fea94986080de0069ea965cc3c81f0809700ab91aeaa5271dbd420e9d",
   "pdf_page": 9,
   "definition_pages": [
    2,
    3,
    10
   ],
   "rationale": "Table 1 (PDF p2, printed p2187) defines β = Cu51Zr14 (prototype Ag51Gd14) and μ = Cu24Zr13; bcc-Zr is printed 'bcc'. Fig. 7 (PDF p10) draws β as the line compound at x_Zr ~0.215 and 'bcc' separately at high Zr. Reaction 'Liq + β -> δ' in Table 7 (PDF p9) therefore involves Cu51Zr14 (registry CU51ZR14), not BCC_A2"
  },
  "visual_check": {
   "verdict": "confirmed",
   "page": 9,
   "pdf_sha256_prefix": "664f945fea949860",
   "image_sha256": "7b2eddb9046d04d2c46584018bf33025054ef2cf565afb8d350f7e4416739301",
   "definition_page_image_sha256": {
    "2": "b67fe8645b43bd62b32e5100e9ebf2b3e9984a91b9f2b1cfa6b45462acd55c3c",
    "3": "797bae5146d08da7016bcf863d95822304e3e45ac67e031a49aad7fa228cf482",
    "10": "9514f9d8824cfb076c68a21182b2302c9870d135d2cb9b36a84e1a91467a3c99"
   },
   "seen": "Table 7 row 'Liq + β -> δ' on PDF p9; symbol definitions in Table 1 (PDF p2): beta = Cu51Zr14, mu = Cu24Zr13, bcc = bcc-Zr; Fig. 7 (PDF p10) beta is a stoichiometric line near x=0.215.",
   "checked": "2026-10-27; Claude source adjudication of Codex IC class beta_mu_alias, pages rendered at 110 dpi to scratch"
  },
  "residual_concern": null
 },
 {
  "record_id": "ORC-CTHQYPC74G",
  "reviewed_record_id": "ORC-CTHQYPC74G",
  "verdict": "CORRECT",
  "before": {
   "paper": "doi:10.1016/j.actamat.2009.12.004",
   "property": "TRANSITION_TEMPERATURE",
   "value": 1389,
   "temperature_K": 1389,
   "phases": [
    {
     "label": "L",
     "mapping_confidence": "confirmed",
     "model_phase": "LIQUID"
    },
    {
     "label": "β",
     "mapping_confidence": "confirmed",
     "model_phase": "BCC_A2",
     "pearson_symbol": "cI2",
     "prototype": "W",
     "structure_basis": "mapped_model_phase"
    }
   ]
  },
  "after": {
   "phases": [
    {
     "label": "L",
     "mapping_confidence": "confirmed",
     "model_phase": "LIQUID"
    },
    {
     "label": "β",
     "mapping_confidence": "confirmed",
     "model_phase": "CU51ZR14",
     "pearson_symbol": "hP68",
     "prototype": "Ag51Gd14",
     "structure_basis": "mapped_model_phase"
    }
   ]
  },
  "evidence": {
   "report_id": "ORCHID-IC-20261027-v1",
   "doi": "10.1016/j.actamat.2009.12.004",
   "pdf_sha256": "664f945fea94986080de0069ea965cc3c81f0809700ab91aeaa5271dbd420e9d",
   "pdf_page": 9,
   "definition_pages": [
    2,
    3,
    10
   ],
   "rationale": "Table 1 (PDF p2, printed p2187) defines β = Cu51Zr14 (prototype Ag51Gd14) and μ = Cu24Zr13; bcc-Zr is printed 'bcc'. Fig. 7 (PDF p10) draws β as the line compound at x_Zr ~0.215 and 'bcc' separately at high Zr. Reaction 'Liq -> β' in Table 7 (PDF p9) therefore involves Cu51Zr14 (registry CU51ZR14), not BCC_A2"
  },
  "visual_check": {
   "verdict": "confirmed",
   "page": 9,
   "pdf_sha256_prefix": "664f945fea949860",
   "image_sha256": "7b2eddb9046d04d2c46584018bf33025054ef2cf565afb8d350f7e4416739301",
   "definition_page_image_sha256": {
    "2": "b67fe8645b43bd62b32e5100e9ebf2b3e9984a91b9f2b1cfa6b45462acd55c3c",
    "3": "797bae5146d08da7016bcf863d95822304e3e45ac67e031a49aad7fa228cf482",
    "10": "9514f9d8824cfb076c68a21182b2302c9870d135d2cb9b36a84e1a91467a3c99"
   },
   "seen": "Table 7 row 'Liq -> β' on PDF p9; symbol definitions in Table 1 (PDF p2): beta = Cu51Zr14, mu = Cu24Zr13, bcc = bcc-Zr; Fig. 7 (PDF p10) beta is a stoichiometric line near x=0.215.",
   "checked": "2026-10-27; Claude source adjudication of Codex IC class beta_mu_alias, pages rendered at 110 dpi to scratch"
  },
  "residual_concern": null
 },
 {
  "record_id": "ORC-DWUQG6GRCY",
  "reviewed_record_id": "ORC-DWUQG6GRCY",
  "verdict": "CORRECT",
  "before": {
   "paper": "doi:10.1016/j.actamat.2009.12.004",
   "property": "INVARIANT_TEMPERATURE",
   "value": 802,
   "temperature_K": 802,
   "phases": [
    {
     "label": "C15b",
     "mapping_confidence": "confirmed",
     "model_phase": "CU5ZR_C15B",
     "pearson_symbol": "cF24",
     "prototype": "AuBe5",
     "structure_basis": "mapped_model_phase"
    },
    {
     "label": "fcc",
     "mapping_confidence": "confirmed",
     "model_phase": "FCC_A1",
     "pearson_symbol": "cF4",
     "prototype": "Cu",
     "structure_basis": "mapped_model_phase"
    },
    {
     "label": "β",
     "mapping_confidence": "confirmed",
     "model_phase": "BCC_A2",
     "pearson_symbol": "cI2",
     "prototype": "W",
     "structure_basis": "mapped_model_phase"
    }
   ]
  },
  "after": {
   "phases": [
    {
     "label": "C15b",
     "mapping_confidence": "confirmed",
     "model_phase": "CU5ZR_C15B",
     "pearson_symbol": "cF24",
     "prototype": "AuBe5",
     "structure_basis": "mapped_model_phase"
    },
    {
     "label": "fcc",
     "mapping_confidence": "confirmed",
     "model_phase": "FCC_A1",
     "pearson_symbol": "cF4",
     "prototype": "Cu",
     "structure_basis": "mapped_model_phase"
    },
    {
     "label": "β",
     "mapping_confidence": "confirmed",
     "model_phase": "CU51ZR14",
     "pearson_symbol": "hP68",
     "prototype": "Ag51Gd14",
     "structure_basis": "mapped_model_phase"
    }
   ]
  },
  "evidence": {
   "report_id": "ORCHID-IC-20261027-v1",
   "doi": "10.1016/j.actamat.2009.12.004",
   "pdf_sha256": "664f945fea94986080de0069ea965cc3c81f0809700ab91aeaa5271dbd420e9d",
   "pdf_page": 9,
   "definition_pages": [
    2,
    3,
    10
   ],
   "rationale": "Table 1 (PDF p2, printed p2187) defines β = Cu51Zr14 (prototype Ag51Gd14) and μ = Cu24Zr13; bcc-Zr is printed 'bcc'. Fig. 7 (PDF p10) draws β as the line compound at x_Zr ~0.215 and 'bcc' separately at high Zr. Reaction 'C15b -> fcc + β' in Table 7 (PDF p9) therefore involves Cu51Zr14 (registry CU51ZR14), not BCC_A2"
  },
  "visual_check": {
   "verdict": "confirmed",
   "page": 9,
   "pdf_sha256_prefix": "664f945fea949860",
   "image_sha256": "7b2eddb9046d04d2c46584018bf33025054ef2cf565afb8d350f7e4416739301",
   "definition_page_image_sha256": {
    "2": "b67fe8645b43bd62b32e5100e9ebf2b3e9984a91b9f2b1cfa6b45462acd55c3c",
    "3": "797bae5146d08da7016bcf863d95822304e3e45ac67e031a49aad7fa228cf482",
    "10": "9514f9d8824cfb076c68a21182b2302c9870d135d2cb9b36a84e1a91467a3c99"
   },
   "seen": "Table 7 row 'C15b -> fcc + β' on PDF p9; symbol definitions in Table 1 (PDF p2): beta = Cu51Zr14, mu = Cu24Zr13, bcc = bcc-Zr; Fig. 7 (PDF p10) beta is a stoichiometric line near x=0.215.",
   "checked": "2026-10-27; Claude source adjudication of Codex IC class beta_mu_alias, pages rendered at 110 dpi to scratch"
  },
  "residual_concern": null
 },
 {
  "record_id": "ORC-EPRB4PBMMG",
  "reviewed_record_id": "ORC-EPRB4PBMMG",
  "verdict": "CORRECT",
  "before": {
   "paper": "doi:10.1016/j.actamat.2009.12.004",
   "property": "INVARIANT_TEMPERATURE",
   "value": 1283,
   "temperature_K": 1283,
   "phases": [
    {
     "label": "L",
     "mapping_confidence": "confirmed",
     "model_phase": "LIQUID"
    },
    {
     "label": "β",
     "mapping_confidence": "confirmed",
     "model_phase": "BCC_A2",
     "pearson_symbol": "cI2",
     "prototype": "W",
     "structure_basis": "mapped_model_phase"
    },
    {
     "label": "C15b",
     "mapping_confidence": "confirmed",
     "model_phase": "CU5ZR_C15B",
     "pearson_symbol": "cF24",
     "prototype": "AuBe5",
     "structure_basis": "mapped_model_phase"
    }
   ]
  },
  "after": {
   "phases": [
    {
     "label": "L",
     "mapping_confidence": "confirmed",
     "model_phase": "LIQUID"
    },
    {
     "label": "β",
     "mapping_confidence": "confirmed",
     "model_phase": "CU51ZR14",
     "pearson_symbol": "hP68",
     "prototype": "Ag51Gd14",
     "structure_basis": "mapped_model_phase"
    },
    {
     "label": "C15b",
     "mapping_confidence": "confirmed",
     "model_phase": "CU5ZR_C15B",
     "pearson_symbol": "cF24",
     "prototype": "AuBe5",
     "structure_basis": "mapped_model_phase"
    }
   ]
  },
  "evidence": {
   "report_id": "ORCHID-IC-20261027-v1",
   "doi": "10.1016/j.actamat.2009.12.004",
   "pdf_sha256": "664f945fea94986080de0069ea965cc3c81f0809700ab91aeaa5271dbd420e9d",
   "pdf_page": 9,
   "definition_pages": [
    2,
    3,
    10
   ],
   "rationale": "Table 1 (PDF p2, printed p2187) defines β = Cu51Zr14 (prototype Ag51Gd14) and μ = Cu24Zr13; bcc-Zr is printed 'bcc'. Fig. 7 (PDF p10) draws β as the line compound at x_Zr ~0.215 and 'bcc' separately at high Zr. Reaction 'Liq + β -> C15b' in Table 7 (PDF p9) therefore involves Cu51Zr14 (registry CU51ZR14), not BCC_A2"
  },
  "visual_check": {
   "verdict": "confirmed",
   "page": 9,
   "pdf_sha256_prefix": "664f945fea949860",
   "image_sha256": "7b2eddb9046d04d2c46584018bf33025054ef2cf565afb8d350f7e4416739301",
   "definition_page_image_sha256": {
    "2": "b67fe8645b43bd62b32e5100e9ebf2b3e9984a91b9f2b1cfa6b45462acd55c3c",
    "3": "797bae5146d08da7016bcf863d95822304e3e45ac67e031a49aad7fa228cf482",
    "10": "9514f9d8824cfb076c68a21182b2302c9870d135d2cb9b36a84e1a91467a3c99"
   },
   "seen": "Table 7 row 'Liq + β -> C15b' on PDF p9; symbol definitions in Table 1 (PDF p2): beta = Cu51Zr14, mu = Cu24Zr13, bcc = bcc-Zr; Fig. 7 (PDF p10) beta is a stoichiometric line near x=0.215.",
   "checked": "2026-10-27; Claude source adjudication of Codex IC class beta_mu_alias, pages rendered at 110 dpi to scratch"
  },
  "residual_concern": null,
  "evidence_also": [
   {
    "report_id": "ORCHID-IC-20261027-v1",
    "doi": "10.1016/j.actamat.2009.12.004",
    "pdf_sha256": "664f945fea94986080de0069ea965cc3c81f0809700ab91aeaa5271dbd420e9d",
    "pdf_page": 2,
    "rationale": "beta -> model phase CU51ZR14 (hP68, Ag51Gd14), as used for Cu51Zr14 elsewhere in the release; temperature unchanged.",
    "table7_page": 9,
    "table7_image_sha256": "7b2eddb9046d04d2c46584018bf33025054ef2cf565afb8d350f7e4416739301",
    "confirming_pages": {
     "9": {
      "image_sha256": "7b2eddb9046d04d2c46584018bf33025054ef2cf565afb8d350f7e4416739301"
     }
    }
   }
  ],
  "visual_check_also": [
   {
    "verdict": "confirmed",
    "page": 2,
    "pdf_sha256_prefix": "664f945fea949860",
    "image_sha256": "b67fe8645b43bd62b32e5100e9ebf2b3e9984a91b9f2b1cfa6b45462acd55c3c",
    "seen": "Table 1 (printed p. 2187) lists Cu51Zr14 with symbol beta (prototype Ag51Gd14, stable up to 1389/1373/1388/1377 K) and bcc-Zr separately as bcc. Table 7 (page 9) uses beta in the printed reaction and the stored temperature matches the experimental column (1283 K). The stored beta mapping to BCC_A2 is therefore wrong; beta is the intermetallic Cu51Zr14.",
    "checked": "Table 7 reaction labels and experimental temperature match the record; Table 1 defines beta = Cu51Zr14"
   }
  ]
 },
 {
  "record_id": "ORC-HEMHN36RQ4",
  "reviewed_record_id": "ORC-HEMHN36RQ4",
  "verdict": "CORRECT",
  "before": {
   "paper": "doi:10.1016/j.actamat.2009.12.004",
   "property": "INVARIANT_TEMPERATURE",
   "value": 1273,
   "temperature_K": 1273,
   "phases": [
    {
     "label": "L",
     "mapping_confidence": "confirmed",
     "model_phase": "LIQUID"
    },
    {
     "label": "β",
     "mapping_confidence": "confirmed",
     "model_phase": "BCC_A2",
     "pearson_symbol": "cI2",
     "prototype": "W",
     "structure_basis": "mapped_model_phase"
    },
    {
     "label": "δ",
     "mapping_confidence": "proposed",
     "model_phase": "CU8ZR3",
     "pearson_symbol": "oP44",
     "prototype": "Cu8Hf3",
     "structure_basis": "mapped_model_phase"
    }
   ]
  },
  "after": {
   "phases": [
    {
     "label": "L",
     "mapping_confidence": "confirmed",
     "model_phase": "LIQUID"
    },
    {
     "label": "β",
     "mapping_confidence": "confirmed",
     "model_phase": "CU51ZR14",
     "pearson_symbol": "hP68",
     "prototype": "Ag51Gd14",
     "structure_basis": "mapped_model_phase"
    },
    {
     "label": "δ",
     "mapping_confidence": "proposed",
     "model_phase": "CU8ZR3",
     "pearson_symbol": "oP44",
     "prototype": "Cu8Hf3",
     "structure_basis": "mapped_model_phase"
    }
   ]
  },
  "evidence": {
   "report_id": "ORCHID-IC-20261027-v1",
   "doi": "10.1016/j.actamat.2009.12.004",
   "pdf_sha256": "664f945fea94986080de0069ea965cc3c81f0809700ab91aeaa5271dbd420e9d",
   "pdf_page": 9,
   "definition_pages": [
    2,
    3,
    10
   ],
   "rationale": "Table 1 (PDF p2, printed p2187) defines β = Cu51Zr14 (prototype Ag51Gd14) and μ = Cu24Zr13; bcc-Zr is printed 'bcc'. Fig. 7 (PDF p10) draws β as the line compound at x_Zr ~0.215 and 'bcc' separately at high Zr. Reaction 'Liq + β -> δ' in Table 7 (PDF p9) therefore involves Cu51Zr14 (registry CU51ZR14), not BCC_A2"
  },
  "visual_check": {
   "verdict": "confirmed",
   "page": 9,
   "pdf_sha256_prefix": "664f945fea949860",
   "image_sha256": "7b2eddb9046d04d2c46584018bf33025054ef2cf565afb8d350f7e4416739301",
   "definition_page_image_sha256": {
    "2": "b67fe8645b43bd62b32e5100e9ebf2b3e9984a91b9f2b1cfa6b45462acd55c3c",
    "3": "797bae5146d08da7016bcf863d95822304e3e45ac67e031a49aad7fa228cf482",
    "10": "9514f9d8824cfb076c68a21182b2302c9870d135d2cb9b36a84e1a91467a3c99"
   },
   "seen": "Table 7 row 'Liq + β -> δ' on PDF p9; symbol definitions in Table 1 (PDF p2): beta = Cu51Zr14, mu = Cu24Zr13, bcc = bcc-Zr; Fig. 7 (PDF p10) beta is a stoichiometric line near x=0.215.",
   "checked": "2026-10-27; Claude source adjudication of Codex IC class beta_mu_alias, pages rendered at 110 dpi to scratch"
  },
  "residual_concern": null
 },
 {
  "record_id": "ORC-HUIU3O76X6",
  "reviewed_record_id": "ORC-HUIU3O76X6",
  "verdict": "CORRECT",
  "before": {
   "paper": "doi:10.1016/j.actamat.2009.12.004",
   "property": "INVARIANT_TEMPERATURE",
   "value": 1286,
   "temperature_K": 1286,
   "phases": [
    {
     "label": "L",
     "mapping_confidence": "confirmed",
     "model_phase": "LIQUID"
    },
    {
     "label": "β",
     "mapping_confidence": "confirmed",
     "model_phase": "BCC_A2",
     "pearson_symbol": "cI2",
     "prototype": "W",
     "structure_basis": "mapped_model_phase"
    },
    {
     "label": "C15b",
     "mapping_confidence": "confirmed",
     "model_phase": "CU5ZR_C15B",
     "pearson_symbol": "cF24",
     "prototype": "AuBe5",
     "structure_basis": "mapped_model_phase"
    }
   ]
  },
  "after": {
   "phases": [
    {
     "label": "L",
     "mapping_confidence": "confirmed",
     "model_phase": "LIQUID"
    },
    {
     "label": "β",
     "mapping_confidence": "confirmed",
     "model_phase": "CU51ZR14",
     "pearson_symbol": "hP68",
     "prototype": "Ag51Gd14",
     "structure_basis": "mapped_model_phase"
    },
    {
     "label": "C15b",
     "mapping_confidence": "confirmed",
     "model_phase": "CU5ZR_C15B",
     "pearson_symbol": "cF24",
     "prototype": "AuBe5",
     "structure_basis": "mapped_model_phase"
    }
   ]
  },
  "evidence": {
   "report_id": "ORCHID-IC-20261027-v1",
   "doi": "10.1016/j.actamat.2009.12.004",
   "pdf_sha256": "664f945fea94986080de0069ea965cc3c81f0809700ab91aeaa5271dbd420e9d",
   "pdf_page": 9,
   "definition_pages": [
    2,
    3,
    10
   ],
   "rationale": "Table 1 (PDF p2, printed p2187) defines β = Cu51Zr14 (prototype Ag51Gd14) and μ = Cu24Zr13; bcc-Zr is printed 'bcc'. Fig. 7 (PDF p10) draws β as the line compound at x_Zr ~0.215 and 'bcc' separately at high Zr. Reaction 'Liq + β -> C15b' in Table 7 (PDF p9) therefore involves Cu51Zr14 (registry CU51ZR14), not BCC_A2"
  },
  "visual_check": {
   "verdict": "confirmed",
   "page": 9,
   "pdf_sha256_prefix": "664f945fea949860",
   "image_sha256": "7b2eddb9046d04d2c46584018bf33025054ef2cf565afb8d350f7e4416739301",
   "definition_page_image_sha256": {
    "2": "b67fe8645b43bd62b32e5100e9ebf2b3e9984a91b9f2b1cfa6b45462acd55c3c",
    "3": "797bae5146d08da7016bcf863d95822304e3e45ac67e031a49aad7fa228cf482",
    "10": "9514f9d8824cfb076c68a21182b2302c9870d135d2cb9b36a84e1a91467a3c99"
   },
   "seen": "Table 7 row 'Liq + β -> C15b' on PDF p9; symbol definitions in Table 1 (PDF p2): beta = Cu51Zr14, mu = Cu24Zr13, bcc = bcc-Zr; Fig. 7 (PDF p10) beta is a stoichiometric line near x=0.215.",
   "checked": "2026-10-27; Claude source adjudication of Codex IC class beta_mu_alias, pages rendered at 110 dpi to scratch"
  },
  "residual_concern": null
 },
 {
  "record_id": "ORC-HUQ3SKLBXV",
  "reviewed_record_id": "ORC-HUQ3SKLBXV",
  "verdict": "CORRECT",
  "before": {
   "paper": "doi:10.1016/j.actamat.2009.12.004",
   "property": "INVARIANT_TEMPERATURE",
   "value": 1270,
   "temperature_K": 1270,
   "phases": [
    {
     "label": "L",
     "mapping_confidence": "confirmed",
     "model_phase": "LIQUID"
    },
    {
     "label": "β",
     "mapping_confidence": "confirmed",
     "model_phase": "BCC_A2",
     "pearson_symbol": "cI2",
     "prototype": "W",
     "structure_basis": "mapped_model_phase"
    },
    {
     "label": "δ",
     "mapping_confidence": "proposed",
     "model_phase": "CU8ZR3",
     "pearson_symbol": "oP44",
     "prototype": "Cu8Hf3",
     "structure_basis": "mapped_model_phase"
    }
   ]
  },
  "after": {
   "phases": [
    {
     "label": "L",
     "mapping_confidence": "confirmed",
     "model_phase": "LIQUID"
    },
    {
     "label": "β",
     "mapping_confidence": "confirmed",
     "model_phase": "CU51ZR14",
     "pearson_symbol": "hP68",
     "prototype": "Ag51Gd14",
     "structure_basis": "mapped_model_phase"
    },
    {
     "label": "δ",
     "mapping_confidence": "proposed",
     "model_phase": "CU8ZR3",
     "pearson_symbol": "oP44",
     "prototype": "Cu8Hf3",
     "structure_basis": "mapped_model_phase"
    }
   ]
  },
  "evidence": {
   "report_id": "ORCHID-IC-20261027-v1",
   "doi": "10.1016/j.actamat.2009.12.004",
   "pdf_sha256": "664f945fea94986080de0069ea965cc3c81f0809700ab91aeaa5271dbd420e9d",
   "pdf_page": 9,
   "definition_pages": [
    2,
    3,
    10
   ],
   "rationale": "Table 1 (PDF p2, printed p2187) defines β = Cu51Zr14 (prototype Ag51Gd14) and μ = Cu24Zr13; bcc-Zr is printed 'bcc'. Fig. 7 (PDF p10) draws β as the line compound at x_Zr ~0.215 and 'bcc' separately at high Zr. Reaction 'Liq + β -> δ' in Table 7 (PDF p9) therefore involves Cu51Zr14 (registry CU51ZR14), not BCC_A2"
  },
  "visual_check": {
   "verdict": "confirmed",
   "page": 9,
   "pdf_sha256_prefix": "664f945fea949860",
   "image_sha256": "7b2eddb9046d04d2c46584018bf33025054ef2cf565afb8d350f7e4416739301",
   "definition_page_image_sha256": {
    "2": "b67fe8645b43bd62b32e5100e9ebf2b3e9984a91b9f2b1cfa6b45462acd55c3c",
    "3": "797bae5146d08da7016bcf863d95822304e3e45ac67e031a49aad7fa228cf482",
    "10": "9514f9d8824cfb076c68a21182b2302c9870d135d2cb9b36a84e1a91467a3c99"
   },
   "seen": "Table 7 row 'Liq + β -> δ' on PDF p9; symbol definitions in Table 1 (PDF p2): beta = Cu51Zr14, mu = Cu24Zr13, bcc = bcc-Zr; Fig. 7 (PDF p10) beta is a stoichiometric line near x=0.215.",
   "checked": "2026-10-27; Claude source adjudication of Codex IC class beta_mu_alias, pages rendered at 110 dpi to scratch"
  },
  "residual_concern": null
 },
 {
  "record_id": "ORC-KAXRJ3YD63",
  "reviewed_record_id": "ORC-KAXRJ3YD63",
  "verdict": "CORRECT",
  "before": {
   "paper": "doi:10.1016/j.actamat.2009.12.004",
   "property": "TRANSITION_TEMPERATURE",
   "value": 1377,
   "temperature_K": 1377,
   "phases": [
    {
     "label": "L",
     "mapping_confidence": "confirmed",
     "model_phase": "LIQUID"
    },
    {
     "label": "β",
     "mapping_confidence": "confirmed",
     "model_phase": "BCC_A2",
     "pearson_symbol": "cI2",
     "prototype": "W",
     "structure_basis": "mapped_model_phase"
    }
   ]
  },
  "after": {
   "phases": [
    {
     "label": "L",
     "mapping_confidence": "confirmed",
     "model_phase": "LIQUID"
    },
    {
     "label": "β",
     "mapping_confidence": "confirmed",
     "model_phase": "CU51ZR14",
     "pearson_symbol": "hP68",
     "prototype": "Ag51Gd14",
     "structure_basis": "mapped_model_phase"
    }
   ]
  },
  "evidence": {
   "report_id": "ORCHID-IC-20261027-v1",
   "doi": "10.1016/j.actamat.2009.12.004",
   "pdf_sha256": "664f945fea94986080de0069ea965cc3c81f0809700ab91aeaa5271dbd420e9d",
   "pdf_page": 9,
   "definition_pages": [
    2,
    3,
    10
   ],
   "rationale": "Table 1 (PDF p2, printed p2187) defines β = Cu51Zr14 (prototype Ag51Gd14) and μ = Cu24Zr13; bcc-Zr is printed 'bcc'. Fig. 7 (PDF p10) draws β as the line compound at x_Zr ~0.215 and 'bcc' separately at high Zr. Reaction 'Liq -> β' in Table 7 (PDF p9) therefore involves Cu51Zr14 (registry CU51ZR14), not BCC_A2"
  },
  "visual_check": {
   "verdict": "confirmed",
   "page": 9,
   "pdf_sha256_prefix": "664f945fea949860",
   "image_sha256": "7b2eddb9046d04d2c46584018bf33025054ef2cf565afb8d350f7e4416739301",
   "definition_page_image_sha256": {
    "2": "b67fe8645b43bd62b32e5100e9ebf2b3e9984a91b9f2b1cfa6b45462acd55c3c",
    "3": "797bae5146d08da7016bcf863d95822304e3e45ac67e031a49aad7fa228cf482",
    "10": "9514f9d8824cfb076c68a21182b2302c9870d135d2cb9b36a84e1a91467a3c99"
   },
   "seen": "Table 7 row 'Liq -> β' on PDF p9; symbol definitions in Table 1 (PDF p2): beta = Cu51Zr14, mu = Cu24Zr13, bcc = bcc-Zr; Fig. 7 (PDF p10) beta is a stoichiometric line near x=0.215.",
   "checked": "2026-10-27; Claude source adjudication of Codex IC class beta_mu_alias, pages rendered at 110 dpi to scratch"
  },
  "residual_concern": null
 },
 {
  "record_id": "ORC-KQU7IJNA5J",
  "reviewed_record_id": "ORC-KQU7IJNA5J",
  "verdict": "CORRECT",
  "before": {
   "paper": "doi:10.1016/j.actamat.2009.12.004",
   "property": "INVARIANT_TEMPERATURE",
   "value": 1199,
   "temperature_K": 1199,
   "phases": [
    {
     "label": "L",
     "mapping_confidence": "confirmed",
     "model_phase": "LIQUID"
    },
    {
     "label": "μ",
     "mapping_confidence": "proposed",
     "model_phase": "CU8ZR3",
     "pearson_symbol": "oP44",
     "prototype": "Cu8Hf3",
     "structure_basis": "mapped_model_phase"
    },
    {
     "label": "φ",
     "mapping_confidence": "confirmed",
     "model_phase": "CU10ZR7",
     "pearson_symbol": "oC68",
     "prototype": "Ni10Zr7",
     "structure_basis": "mapped_model_phase"
    }
   ],
   "phase_compositions": [
    {
     "basis": "mole_fraction",
     "composition": {
      "ZR": 0.399
     },
     "composition_source": "printed",
     "phase": "L"
    },
    {
     "basis": "mole_fraction",
     "composition": {
      "ZR": 0.272727
     },
     "composition_source": "stoichiometric_model_phase",
     "phase": "μ"
    },
    {
     "basis": "mole_fraction",
     "composition": {
      "ZR": 0.411765
     },
     "composition_source": "stoichiometric_model_phase",
     "phase": "φ"
    }
   ]
  },
  "after": {
   "phases": [
    {
     "label": "L",
     "mapping_confidence": "confirmed",
     "model_phase": "LIQUID"
    },
    {
     "label": "μ",
     "mapping_confidence": "confirmed",
     "model_phase": "CU24ZR13"
    },
    {
     "label": "φ",
     "mapping_confidence": "confirmed",
     "model_phase": "CU10ZR7",
     "pearson_symbol": "oC68",
     "prototype": "Ni10Zr7",
     "structure_basis": "mapped_model_phase"
    }
   ],
   "phase_compositions": [
    {
     "basis": "mole_fraction",
     "composition": {
      "ZR": 0.399
     },
     "composition_source": "printed",
     "phase": "L"
    },
    {
     "basis": "mole_fraction",
     "composition": {
      "ZR": 0.351351
     },
     "composition_source": "stoichiometric_model_phase",
     "phase": "μ"
    },
    {
     "basis": "mole_fraction",
     "composition": {
      "ZR": 0.411765
     },
     "composition_source": "stoichiometric_model_phase",
     "phase": "φ"
    }
   ]
  },
  "evidence": {
   "report_id": "ORCHID-IC-20261027-v1",
   "doi": "10.1016/j.actamat.2009.12.004",
   "pdf_sha256": "664f945fea94986080de0069ea965cc3c81f0809700ab91aeaa5271dbd420e9d",
   "pdf_page": 9,
   "definition_pages": [
    2,
    3,
    10
   ],
   "rationale": "Table 1 (PDF p2, printed p2187) defines β = Cu51Zr14 (prototype Ag51Gd14) and μ = Cu24Zr13; bcc-Zr is printed 'bcc'. Fig. 7 (PDF p10) draws β as the line compound at x_Zr ~0.215 and 'bcc' separately at high Zr. Reaction 'Liq -> μ + φ' in Table 7 (PDF p9) therefore involves Cu24Zr13 (registry CU24ZR13), not CU8ZR3 (δ); stoichiometric composition x_Zr 0.351351"
  },
  "visual_check": {
   "verdict": "confirmed",
   "page": 9,
   "pdf_sha256_prefix": "664f945fea949860",
   "image_sha256": "7b2eddb9046d04d2c46584018bf33025054ef2cf565afb8d350f7e4416739301",
   "definition_page_image_sha256": {
    "2": "b67fe8645b43bd62b32e5100e9ebf2b3e9984a91b9f2b1cfa6b45462acd55c3c",
    "3": "797bae5146d08da7016bcf863d95822304e3e45ac67e031a49aad7fa228cf482",
    "10": "9514f9d8824cfb076c68a21182b2302c9870d135d2cb9b36a84e1a91467a3c99"
   },
   "seen": "Table 7 row 'Liq -> μ + φ' on PDF p9; symbol definitions in Table 1 (PDF p2): beta = Cu51Zr14, mu = Cu24Zr13, bcc = bcc-Zr; Fig. 7 (PDF p10) beta is a stoichiometric line near x=0.215.",
   "checked": "2026-10-27; Claude source adjudication of Codex IC class beta_mu_alias, pages rendered at 110 dpi to scratch"
  },
  "residual_concern": null
 },
 {
  "record_id": "ORC-LTHTIKCNOC",
  "reviewed_record_id": "ORC-LTHTIKCNOC",
  "verdict": "CORRECT",
  "before": {
   "paper": "doi:10.1016/j.actamat.2009.12.004",
   "property": "INVARIANT_TEMPERATURE",
   "value": 1195.3,
   "temperature_K": 1195.3,
   "phases": [
    {
     "label": "L",
     "mapping_confidence": "confirmed",
     "model_phase": "LIQUID"
    },
    {
     "label": "β",
     "mapping_confidence": "confirmed",
     "model_phase": "BCC_A2",
     "pearson_symbol": "cI2",
     "prototype": "W",
     "structure_basis": "mapped_model_phase"
    },
    {
     "label": "δ",
     "mapping_confidence": "proposed",
     "model_phase": "CU8ZR3",
     "pearson_symbol": "oP44",
     "prototype": "Cu8Hf3",
     "structure_basis": "mapped_model_phase"
    }
   ]
  },
  "after": {
   "phases": [
    {
     "label": "L",
     "mapping_confidence": "confirmed",
     "model_phase": "LIQUID"
    },
    {
     "label": "β",
     "mapping_confidence": "confirmed",
     "model_phase": "CU51ZR14",
     "pearson_symbol": "hP68",
     "prototype": "Ag51Gd14",
     "structure_basis": "mapped_model_phase"
    },
    {
     "label": "δ",
     "mapping_confidence": "proposed",
     "model_phase": "CU8ZR3",
     "pearson_symbol": "oP44",
     "prototype": "Cu8Hf3",
     "structure_basis": "mapped_model_phase"
    }
   ]
  },
  "evidence": {
   "report_id": "ORCHID-IC-20261027-v1",
   "doi": "10.1016/j.actamat.2009.12.004",
   "pdf_sha256": "664f945fea94986080de0069ea965cc3c81f0809700ab91aeaa5271dbd420e9d",
   "pdf_page": 9,
   "definition_pages": [
    2,
    3,
    10
   ],
   "rationale": "Table 1 (PDF p2, printed p2187) defines β = Cu51Zr14 (prototype Ag51Gd14) and μ = Cu24Zr13; bcc-Zr is printed 'bcc'. Fig. 7 (PDF p10) draws β as the line compound at x_Zr ~0.215 and 'bcc' separately at high Zr. Reaction 'Liq + β -> δ' in Table 7 (PDF p9) therefore involves Cu51Zr14 (registry CU51ZR14), not BCC_A2"
  },
  "visual_check": {
   "verdict": "confirmed",
   "page": 9,
   "pdf_sha256_prefix": "664f945fea949860",
   "image_sha256": "7b2eddb9046d04d2c46584018bf33025054ef2cf565afb8d350f7e4416739301",
   "definition_page_image_sha256": {
    "2": "b67fe8645b43bd62b32e5100e9ebf2b3e9984a91b9f2b1cfa6b45462acd55c3c",
    "3": "797bae5146d08da7016bcf863d95822304e3e45ac67e031a49aad7fa228cf482",
    "10": "9514f9d8824cfb076c68a21182b2302c9870d135d2cb9b36a84e1a91467a3c99"
   },
   "seen": "Table 7 row 'Liq + β -> δ' on PDF p9; symbol definitions in Table 1 (PDF p2): beta = Cu51Zr14, mu = Cu24Zr13, bcc = bcc-Zr; Fig. 7 (PDF p10) beta is a stoichiometric line near x=0.215.",
   "checked": "2026-10-27; Claude source adjudication of Codex IC class beta_mu_alias, pages rendered at 110 dpi to scratch"
  },
  "residual_concern": null
 },
 {
  "record_id": "ORC-M7PX53B2VL",
  "reviewed_record_id": "ORC-M7PX53B2VL",
  "verdict": "CORRECT",
  "before": {
