Repository: orchid-calphad/orchid-project.org

# orchid-project.org

Website and released data of **ORCHID** (Open Repository for CALPHAD Hypotheses, Intelligence, and Discovery),
served by GitHub Pages at https://orchid-project.org. Releases are archived on Zenodo (one DOI per version).

- `index.html`, `catalog/`, `best-practices.html` — static, self-contained pages (generated in the ORCHID tooling).
- `data/` — released data: catalog, redistributable TDB files, convex hulls. Licences: `data/LICENSES.md`, `data/NOTICE.md`.
- `llms.txt`, `data/croissant.json`, `CITATION.cff`, `.zenodo.json` — machine-readable metadata.

Only data with clear redistribution rights are published.

File: tools/literature_visual_checks.json (part 1 of 29)
{
 "checked": "2026-10-24",
 "checks": [
  {
   "checked": "2026-10-23",
   "image_sha256": "bf04835a7247d86281817013735d1e87ca86d0d3eee3323b88f3562ea93deeb4",
   "key": "composition_table:doi:10.1016/j.calphad.2023.102563/p35/tab-8",
   "kind": "composition_table",
   "page": 35,
   "pdf_sha256_prefix": "f6d9a1050ba94e6b",
   "seen": "Table 8 'Site fractions of Nb in μ-Nb7Ni6', columns 6c1, 6c2, 6c3, 18h, 3a. Row x_Nb = 0.569 Expt.: 0.81, 1.00, 1.00, 0.16, 0.81 - printed exactly so (equal values are genuine). Values are Nb site fractions per sublattice, not phase compositions.",
   "verdict": "confirmed"
  },
  {
   "checked": "2026-10-23",
   "image_sha256": "7ce6c082feec9be3fc53a27a38be9000130fd1f55f66c24c48df31316f57d4a7",
   "key": "composition_table:doi:10.1039/c6cp04542a/p6/tab-1",
   "kind": "composition_table",
   "page": 6,
   "pdf_sha256_prefix": "3a675e8006c74ec0",
   "seen": "Table 1 Ti-Mn, single row TiMn~3 (Pbam, TiMn3): a 0.79081, b 2.58557, c 0.47931 nm; 1245 to ~850 °C; 74.0-76.5 at% Mn. Same row so shared composition is genuine. Note: page gives a range (stored 0.765 = upper bound) and stored T 1047.5 K looks like the °C midpoint.",
   "verdict": "confirmed"
  },
  {
   "checked": "2026-10-23",
   "image_sha256": "476916168ace3f30aba84c387ab6baa73d483901a549fdb7a0b0aef935d859cb",
   "key": "composition_table:sha256:51f9b319139ad7eb/p3/tab-2",
   "kind": "composition_table",
   "page": 3,
   "pdf_sha256_prefix": "51f9b319139ad7eb",
   "seen": "Table 2 B-Co-Zn 450 °C, Exp vs Calc Co/B/Zn. Labels match. A4/A5 CoB identical on page (50.56/0.53/48.91). But A2/A3 rows mix columns: γ = calc 23.46/0.9548/73.79; β1 = exp B 0.27 + calc Co/Zn 45.45/54.55; Co2B = exp B 0.47 + calc 66.67/33.33.",
   "verdict": "rejected"
  },
  {
   "checked": "2026-10-23",
   "image_sha256": "3c1adfc5f1c428edd5a7723ee1bf35c157f39521ebd406768a31877273a11983",
   "key": "evidence:ORC-26QTLJ62WM",
   "kind": "evidence",
   "page": 2,
   "pdf_sha256_prefix": "338fc5dce09c00b9",
   "seen": "p2 right col top: 'Witusiewicz et al. [8] supported that the reaction is of the peritectic type, but the reaction temperature they measured was 657 °C.' Cited measurement.",
   "verdict": "confirmed"
  },
  {
   "checked": "2026-10-23",
   "image_sha256": "f6f283e2ae631c8eafec629572db70bdac4d0e26482bfd67e4d783f804f82417",
   "key": "evidence:ORC-3US35N57LJ.209a6e",
   "kind": "evidence",
   "page": 8,
   "pdf_sha256_prefix": "402cea71872bf635",
   "seen": "-21.9 kJ/(mol-atoms) for CoGe is this work's CALPHAD result with the associated model, not first-principles (DFT values are -21.4/-15.3 from [28]).",
   "verdict": "rejected"
  },
  {
   "checked": "2026-10-23",
   "image_sha256": "f6f283e2ae631c8eafec629572db70bdac4d0e26482bfd67e4d783f804f82417",
   "key": "evidence:ORC-3US35N57LJ.42fca7",
   "kind": "evidence",
   "page": 8,
   "pdf_sha256_prefix": "402cea71872bf635",
   "seen": "'Formation enthalpies of CoGe and CoGe2 at 298 K were calculated through first-principles calculation, which are -21.4 and -15.3 kJ/(mol-atoms) [28]'. CoGe -21.4 is cited DFT (sign negative in print).",
   "verdict": "confirmed"
  },
  {
   "checked": "2026-10-23",
   "image_sha256": "f6f283e2ae631c8eafec629572db70bdac4d0e26482bfd67e4d783f804f82417",
   "key": "evidence:ORC-3US35N57LJ.4a429f",
   "kind": "evidence",
   "page": 8,
   "pdf_sha256_prefix": "402cea71872bf635",
   "seen": "'Formation enthalpies of CoGe and CoGe2 at 298 K were calculated through first-principles calculation, which are -21.4 and -15.3 kJ/(mol-atoms) [28]'. CoGe2 -15.3 is cited DFT (sign negative in print).",
   "verdict": "confirmed"
  },
  {
   "checked": "2026-10-23",
   "image_sha256": "f6f283e2ae631c8eafec629572db70bdac4d0e26482bfd67e4d783f804f82417",
   "key": "evidence:ORC-3US35N57LJ.6eedfa",
   "kind": "evidence",
   "page": 8,
   "pdf_sha256_prefix": "402cea71872bf635",
   "seen": "-21.0 kJ/(mol-atoms) for CoGe is this work's CALPHAD result with the substitutional solution model, not first-principles (DFT values are -21.4/-15.3 from [28]).",
   "verdict": "rejected"
  },
  {
   "checked": "2026-10-23",
   "image_sha256": "f6f283e2ae631c8eafec629572db70bdac4d0e26482bfd67e4d783f804f82417",
   "key": "evidence:ORC-3US35N57LJ.708cee",
   "kind": "evidence",
   "page": 8,
   "pdf_sha256_prefix": "402cea71872bf635",
   "seen": "-15.5 kJ/(mol-atoms) for CoGe2 is this work's CALPHAD result with the substitutional solution model, not first-principles (DFT values are -21.4/-15.3 from [28]).",
   "verdict": "rejected"
  },
  {
   "checked": "2026-10-23",
   "image_sha256": "f6f283e2ae631c8eafec629572db70bdac4d0e26482bfd67e4d783f804f82417",
   "key": "evidence:ORC-3US35N57LJ.a784df",
   "kind": "evidence",
   "page": 8,
   "pdf_sha256_prefix": "402cea71872bf635",
   "seen": "-15.9 kJ/(mol-atoms) for CoGe2 is this work's CALPHAD result with the associated model, not first-principles (DFT values are -21.4/-15.3 from [28]).",
   "verdict": "rejected"
  },
  {
   "checked": "2026-10-23",
   "image_sha256": "61f25d5d3fdd18bbfab7a5e381711d45ce835399f90555fa2775b2b0029368f0",
   "key": "evidence:ORC-43XZG6REDL",
   "kind": "evidence",
   "page": 1,
   "pdf_sha256_prefix": "5e3db49d7b0a901d",
   "seen": "Intro: 'Pelton [3] using a DTA technique established the liquidus temperatures for 8 alloys ... eutectic temperature was almost identical with the melting temperature of Li i.e. 453.6 K (180.5 °C)'. Presented as cited DTA measurement (note: [3] is Pelton's evaluation).",
   "verdict": "confirmed"
  },
  {
   "checked": "2026-10-23",
   "image_sha256": "225c5fc5a31d4242b3e295f3f45d98e0d172b9c6833ae900f22a04b7bbf71f40",
   "key": "evidence:ORC-4BQSQDDXBN",
   "kind": "evidence",
   "page": 8,
   "pdf_sha256_prefix": "1e8f6ea6bfca2233",
   "seen": "Ta-W section: enthalpy part of CALPHAD 0L(bcc-A2) = A0 = -54,661+7.012T-0.0012958T^2 'evaluated between 800 K and 3000 K. At 2000 K this is equal to -49,637 J/mol which is within 10% of the ab initio value of -45,453 J/mol'. -49,637 is the CALPHAD value; DFT is -45,453.",
   "verdict": "rejected"
  },
  {
   "checked": "2026-10-23",
   "image_sha256": "2d4e345ed5b832c021717f521ed82f2b31c0bf4bcdd97e8327c4ffe3c074ea8d",
   "key": "evidence:ORC-4FK2AT5I6G.51e0f7",
   "kind": "evidence",
   "page": 8,
   "pdf_sha256_prefix": "5439bee42c3e0e43",
   "seen": "Left column: transformation T not identified in this study but proposed at 1020 °C, the alpha/beta Al11Ce3 transition T originally reported by Buschow [8]. Cited literature (experimental) value, not calculated; 1020 °C also marked in Fig. 7 as experimental.",
   "verdict": "confirmed"
  },
  {
   "checked": "2026-10-23",
   "image_sha256": "082ca6e8204b75f52c568ed25c3d75eaf7a9e1a6bfb6b3ca8d625e2880da0c67",
   "key": "evidence:ORC-4X5WCWPFUP.71d50f",
   "kind": "evidence",
   "page": 2,
   "pdf_sha256_prefix": "a1306a8b6c136416",
   "seen": "Sec 2.2: 'By means of DTA, Bouhajib et al. [18] reported that the congruent melting point of Ca11Sb10 (1120 oC)' vs 985 oC by Niyazova [14] - cited DTA measurement.",
   "verdict": "confirmed"
  },
  {
   "checked": "2026-10-23",
   "image_sha256": "30925cba3c350adddf19637878007b13e2b5a7667279a27b41250098595f6b56",
   "key": "evidence:ORC-57D7P37DWH",
   "kind": "evidence",
   "page": 2,
   "pdf_sha256_prefix": "957b0af1a7fb52c2",
   "seen": "p2 left: in Massalski [19] critical-review paragraph: 'ReZr2 is formed at 1913 K by the peritectic reaction ... lower than the 2173 K reported by Savitskii'. Table 5 lists 1913 for [19] (handbook).",
   "verdict": "rejected"
  },
  {
   "checked": "2026-10-23",
   "image_sha256": "405aadbbc6dc5129c373bbdb5e74bfbff8d1226db7377b70ea13e58d8a26f5bb",
   "key": "evidence:ORC-6FO7GXZ2DC.a23d06",
   "kind": "evidence",
   "page": 12,
   "pdf_sha256_prefix": "3f29cdd51065fce0",
   "seen": "Right column: 'Since there is no critical evidence of congruent melting for Fe23Y6 and Fe3Y, their congruent temperature, i.e., 1622 K and 1621 K are calculated based on our DFT results and involved eutectic reactions.' CALPHAD-model temperature using DFT inputs, not a direct DFT result.",
   "verdict": "rejected"
  },
  {
   "checked": "2026-10-23",
   "image_sha256": "405aadbbc6dc5129c373bbdb5e74bfbff8d1226db7377b70ea13e58d8a26f5bb",
   "key": "evidence:ORC-6FO7GXZ2DC.ee0935",
   "kind": "evidence",
   "page": 12,
   "pdf_sha256_prefix": "3f29cdd51065fce0",
   "seen": "Right column: congruent temperatures of Fe23Y6 (1622 K) and Fe3Y (1621 K) 'are calculated based on our DFT results and involved eutectic reactions' - derived in the CALPHAD modeling from DFT inputs, not a direct DFT result.",
   "verdict": "rejected"
  },
  {
   "checked": "2026-10-23",
   "image_sha256": "3f6da4c56c83c6721dcac90d7f04e468e0a91ef05ab89c3291124348efe9c271",
   "key": "evidence:ORC-6GU452HWRU",
   "kind": "evidence",
   "page": 1,
   "pdf_sha256_prefix": "72f6ee37e013a57f",
   "seen": "Sec 2.1: Yatsenko et al. [11] (thermal, metallographic, X-ray analyses) also found eutectic L ↔ (Eu)+In2Eu and determined eutectic point at about 15 at.% In and 620 °C. Cited experimental.",
   "verdict": "confirmed"
  },
  {
   "checked": "2026-10-23",
   "image_sha256": "30925cba3c350adddf19637878007b13e2b5a7667279a27b41250098595f6b56",
   "key": "evidence:ORC-6TZYG44UYR",
   "kind": "evidence",
   "page": 2,
   "pdf_sha256_prefix": "957b0af1a7fb52c2",
   "seen": "Sec 2: 'Massalski [19] critically reviewed the Re-Zr phase diagram... melting temperature of the Re2Zr compound was 3023 K' (vs 2723 K by Savitskii [18]). Value is from an assessed/critical-review diagram (handbook class), not a stated measurement; no method given.",
   "verdict": "rejected"
  },
  {
   "checked": "2026-10-23",
   "image_sha256": "6c2c07891a2ac1cd2a5d61ea44e8d429c505ea5c804356caa40fe1d44c73089e",
   "key": "evidence:ORC-6ZZPS7Q7SZ",
   "kind": "evidence",
   "page": 2,
   "pdf_sha256_prefix": "34ea69372571cbf8",
   "seen": "Sec. 2.1.1, right column: 'Sodium peroxide, Na2O2, exhibits two polymorphs with a phase transition at 785 K, as determined in the X-ray diffraction studies of Tallman and Margrave [18,28].' Cited experimental (XRD) value.",
   "verdict": "confirmed"
  },
  {
   "checked": "2026-10-23",
   "image_sha256": "47af9548215d9c1deeba9afa9838b74b4aaeac780dcd66f0102b8c5c26a8a320",
   "key": "evidence:ORC-7DCUUWLYKH.42ef3a",
   "kind": "evidence",
   "page": 2,
   "pdf_sha256_prefix": "9e9428f9fad41ca4",
   "seen": "p2 left: 'Fenstad and Tuset [5] reexamined ... by differential scanning calorimetry and proposed ... Liq -> g-Mn + d-Mn and Liq -> g-Mn + e-Mn at 1505 K and 1501 K'. 1505 K = first eutectic; cited DSC.",
   "verdict": "confirmed"
  },
  {
   "checked": "2026-10-23",
   "image_sha256": "47af9548215d9c1deeba9afa9838b74b4aaeac780dcd66f0102b8c5c26a8a320",
   "key": "evidence:ORC-7DCUUWLYKH.df4177",
   "kind": "evidence",
   "page": 2,
   "pdf_sha256_prefix": "9e9428f9fad41ca4",
   "seen": "p2 left: Fenstad and Tuset [5] DSC: eutectic Liq -> g-Mn + e-Mn at 1501 K; cited experimental.",
   "verdict": "confirmed"
  },
  {
   "checked": "2026-10-23",
   "image_sha256": "eeea7ba7881f7fa9f2bade0c045c29373236b0ff9e6ad30c2c1d48abd3025039",
   "key": "evidence:ORC-7OVSF7GY5F.61eecc",
   "kind": "evidence",
   "page": 6,
   "pdf_sha256_prefix": "d2df32fe439e17dc",
   "seen": "p6 left: 'invariant reaction liq.+In3Pt2 -> In2Pt at 1312 K reported by Massalski et al. [5]' - handbook (Binary Alloy Phase Diagrams, ref [5]).",
   "verdict": "rejected"
  },
  {
   "checked": "2026-10-23",
   "image_sha256": "23170e65bca5076f1fe297fdd20c3bde0d76b5d3602ae4e198fdf9c8c09c1aef",
   "key": "evidence:ORC-7SOXEQPCAB",
   "kind": "evidence",
   "page": 6,
   "pdf_sha256_prefix": "befe9ed88888411b",
   "seen": "Sec 4.2: 'The entropy at constant volume of AlTaO4 is available in an online database for ab initio phonon calculations[36] and is 95.4 J K-1 mol-1 at 25 °C' (calc. Cp-entropy this work 95.0). Ab initio phonon (DFT) value.",
   "verdict": "confirmed"
  },
  {
   "checked": "2026-10-23",
   "image_sha256": "e7670672e4db29c1be6597d28657d9d258b09af6587e9a8fe998b3566e7d8cbe",
   "key": "evidence:ORC-7W6BBC3SCZ",
   "kind": "evidence",
   "page": 3,
   "pdf_sha256_prefix": "67d21f16e00cbbd8",
   "seen": "Zhu et al. [19] performed DSC measurements on heat-treated samples; 'suggested temperature was 661.44 oC' for Al-rich L/D022/(Al) equilibrium - cited experimental (DSC-derived) value.",
   "verdict": "confirmed"
  },
  {
   "checked": "2026-10-23",
   "image_sha256": "35a2633640966f303f0900e7d6de8e4a7ad0fa04e78232118354dfb4c59bea01",
   "key": "evidence:ORC-CGTPEVZVLJ",
   "kind": "evidence",
   "page": 3,
   "pdf_sha256_prefix": "c05204da44ec79d3",
   "seen": "Sec. 2.1: Buschow et al [19] determined the system by metallography, thermal analysis and XRD, incl. allotropic transformation alpha_Al4Pr/beta_Al4Pr at 965 °C. Cited experimental value (binary Al-Pr context).",
   "verdict": "confirmed"
  },
  {
   "checked": "2026-10-23",
   "image_sha256": "75dd1fc3736e7db0d125416b877d4767d998f279b6a07a1cb3efcb7daf0d1ded",
   "key": "evidence:ORC-DCI3DPQATN",
   "kind": "evidence",
   "page": 13,
   "pdf_sha256_prefix": "16a6333daa99d11c",
   "seen": "p13 left (PDF p13, journal p225): 'The boiling point of PbO has been determined by [64Kna] as 1808 K.' 64Kna is an experimental study (calorimetry/enthalpy increments elsewhere in paper).",
   "verdict": "confirmed"
  },
  {
   "checked": "2026-10-23",
   "image_sha256": "406ab960bdc7399a026b384d55195f4ad7ca9cabba0a32ed029c6d523abab360",
   "key": "evidence:ORC-E4NGQN4VZU",
   "kind": "evidence",
   "page": 1,
   "pdf_sha256_prefix": "0735078f7a34cd04",
   "seen": "Intro: 'the Si-rich phase diagram has been reported by Rygalin et al. [10] ... The liquidus and the solvus of (Si), as well as a related invariant reaction L -> β-Si2Sr + (Si) (at 1075 °C) were determined.' Cited experimental.",
   "verdict": "confirmed"
  },
  {
   "checked": "2026-10-23",
   "image_sha256": "04f46f8ad94077fd6c976e56f512cfa09f47c81c4de6aac3581fec2d0733adba",
   "key": "evidence:ORC-E7ITL3Q7P6",
   "kind": "evidence",
   "page": 2,
   "pdf_sha256_prefix": "b40cf8ff5f0922f1",
   "seen": "p2 right: 'The polymorphic transition temperature of Cu4Te3 was measured as 652.5 K.[20]' but [20] is Huang et al. CALPHAD assessment (p2 left). Wording says measured; cited source is an assessment, original experiment not named.",
   "verdict": "rejected"
  },
  {
   "checked": "2026-10-23",
   "image_sha256": "3fb819c28e6da710ac01e9c827472f3a52175bf317780090b413527d43167c28",
   "key": "evidence:ORC-EBPA4QXR2U",
   "kind": "evidence",
   "page": 4,
   "pdf_sha256_prefix": "efa089306722bbef",
   "seen": "Right column: Vassilev et al.11 reinvestigated the peritectic T of liquid + fcc(Ni) <-> BiNi, reported to be 926 K by DSC. Table IV also lists 926 K, ref 11. Cited experimental measurement.",
   "verdict": "confirmed"
  },
  {
   "checked": "2026-10-23",
   "image_sha256": "12a7de6e75a1486af6c87c87c7afcff686a59f9862e597e5cf292d42f148adf5",
   "key": "evidence:ORC-EMOQNQ2IS3.26d9e5",
   "kind": "evidence",
   "page": 4,
   "pdf_sha256_prefix": "1d4b9c7b14593008",
   "seen": "Section 'Nearly stoichiometric phase Ag3Sn': heat of formation measured by calorimetry at T=723 K by Kleppa [38]: -6.06 +/-0.23 and -6.19 +/-0.23 kJ per g-atom (cited exp.). Note: re-referenced to solid Sn gives -4317/-4447 J (calc.).",
   "verdict": "confirmed"
  },
  {
   "checked": "2026-10-23",
   "image_sha256": "12a7de6e75a1486af6c87c87c7afcff686a59f9862e597e5cf292d42f148adf5",
   "key": "evidence:ORC-EMOQNQ2IS3.6c0502",
   "kind": "evidence",
   "page": 4,
   "pdf_sha256_prefix": "1d4b9c7b14593008",
   "seen": "Section 'Nearly stoichiometric phase Ag3Sn': heat of formation measured by calorimetry at T=723 K by Kleppa [38]: -6.06 +/-0.23 and -6.19 +/-0.23 kJ per g-atom (cited exp.). Note: re-referenced to solid Sn gives -4317/-4447 J (calc.).",
   "verdict": "confirmed"
  },
  {
   "checked": "2026-10-23",
   "image_sha256": "4c0c2a84c3ab30c72783dac1f31d647434e6b02e769b0acd6df57c3e5aa12a14",
   "key": "evidence:ORC-EZSGCOAOFC",
   "kind": "evidence",
   "page": 3,
   "pdf_sha256_prefix": "0735078f7a34cd04",
   "seen": "Sec 2.1: Rygalin et al. [10] using aluminum oxide crucibles in DTA ... 'The newly determined temperature for the invariant reaction L -> β-Si2Sr + (Si) was 1075 °C, as shown in Fig. 1.' Cited DTA measurement.",
   "verdict": "confirmed"
  },
  {
   "checked": "2026-10-23",
   "image_sha256": "1e599dcf1dae9d91ce037f7295a23b398dd3a02ea32aa696600595999beeae43",
   "key": "evidence:ORC-FTZ6B7DS2J.82daec",
   "kind": "evidence",
   "page": 4,
   "pdf_sha256_prefix": "223bb5e83be53840",
   "seen": "Sec 5: L<->CaGe2+Ge eutectic calc. 1046.2 K 'in good agreement with the experimental data reported by Massalski [6] (1033 K) than of Palenzona et al. [7] (1018 K)'. 1033 K is the Massalski handbook (assessed compilation) value, not a direct measurement.",
   "verdict": "rejected"
  },
  {
   "checked": "2026-10-23",
   "image_sha256": "9b1133e2b12e0a71a298cde6023e865203ed38fa5601677cd9ec1a0338a92c5f",
   "key": "evidence:ORC-FXZXQKVY2E",
   "kind": "evidence",
   "page": 4,
   "pdf_sha256_prefix": "75550c6c9f76e78e",
   "seen": "p4: 1123 K is the invariant reaction 'as accepted by Okamoto [8]' (assessed diagram); authors' DTA found no reaction 298-1223 K.",
   "verdict": "rejected"
  },
  {
   "checked": "2026-10-23",
   "image_sha256": "6a5c9453618d6568419e4faadb539fd5369216efa1c00c37e294fdf8816b14e6",
   "key": "evidence:ORC-G5CPC244IO",
   "kind": "evidence",
   "page": 10,
   "pdf_sha256_prefix": "4364d60c7dad6df8",
   "seen": "p.10 right col: 'Huhn and Widom [14] predicted the order/disorder transition occurred at 1654 K by Hamiltonian fit with first-principles'; Table 3 MoNbTaW 1654, method FP, ref [14].",
   "verdict": "confirmed"
  },
  {
   "checked": "2026-10-23",
   "image_sha256": "b7f44868d441452b16ee8354266b1edc30fd7c3c467a44e2a5e9b137d32f0311",
   "key": "evidence:ORC-GN47ATTYP4",
   "kind": "evidence",
   "page": 2,
   "pdf_sha256_prefix": "65488995882f9a55",
   "seen": "Congruent melting T of the compound measured by [69Rud,...56Ely], scatter ~100 K; In the review of [86Ven] a temperature of 2043 K was selected. 2043 K is a review-selected (assessed) value; authors prefer 2001±15 K.",
   "verdict": "rejected"
  },
  {
   "checked": "2026-10-23",
   "image_sha256": "489574ef9577e7084e5a97cd4937cf16851c2fbafc191f79226450b1f0a43fb9",
   "key": "evidence:ORC-GT3CZCRYTK.f121a1",
   "kind": "evidence",
   "page": 2,
   "pdf_sha256_prefix": "e3b1eaf03b1979fc",
   "seen": "Top-left para: equilibrium L+(Sb)<->InSb+(SbSn) 'according to Table 6 and Fig. 3b of [12]' is 663 K, differing from the value determined in Ref. [20] (680 K). [12] is one of the thermodynamic (model) descriptions used; 663 K is a calculated value, 680 K the experimental one.",
   "verdict": "rejected"
  },
  {
   "checked": "2026-10-23",
   "image_sha256": "6a5c9453618d6568419e4faadb539fd5369216efa1c00c37e294fdf8816b14e6",
   "key": "evidence:ORC-GZD23E652P",
   "kind": "evidence",
   "page": 10,
   "pdf_sha256_prefix": "4364d60c7dad6df8",
   "seen": "p.10: 'Körmann et al. [16] reported the transition temperature in MoNbTaW at 750 K by combing the first-principles calculations with Monte Carlo simulations'; Table 3: 750, 'FP, MC', [16]. First-principles-based (with MC).",
   "verdict": "confirmed"
  },
  {
   "checked": "2026-10-23",
   "image_sha256": "79dee34288b2c16af1ccc1b8d604d8be016ebb3ca104714abb7cb819f66ee385",
   "key": "evidence:ORC-HBQHHOUVTY",
   "kind": "evidence",
   "page": 3,
   "pdf_sha256_prefix": "fe6d9732a0155b00",
   "seen": "Sec 2.3: monotectoid not reported by [11], who however set to 400 °C the TC of γ-(Fe,Ni) in equilibrium with α-Fe; no direct experimental information available. [11] is called a critical assessment elsewhere on page. Assessed/set value.",
   "verdict": "rejected"
  },
  {
   "checked": "2026-10-23",
   "image_sha256": "3f1a86b5dbc46c0d9cee39fdee8b2226d9a2200b930f617e8b8eeb6cefb06407",
   "key": "evidence:ORC-HTDET26CH7",
   "kind": "evidence",
   "page": 4,
   "pdf_sha256_prefix": "c44997db7259ff59",
   "seen": "p4 right: 'Murray's peritectic reaction, L + TiZn2 <-> TiZn3 occurring at 650 °C,[8] was not observed' - Murray assessed diagram value.",
   "verdict": "rejected"
  },
  {
   "checked": "2026-10-23",
   "image_sha256": "9e7961a0c8bc4f4e1aca6af795e383f32774aa3a766cc0673f74dc2abe480ebe",
   "key": "evidence:ORC-HZBWSNHSS7.93e596",
   "kind": "evidence",
   "page": 1,
   "pdf_sha256_prefix": "2f1593b51aae6a18",
   "seen": "Intro, experimental-information section: 'Notin and Hertz [11] determined the free energy of formation of Ca2Ag9, Ca2Ag7, CaAg2 and CaAg at 830 K to be -15.7, -18.9, -22.5 and -25 kJ/mol'. Cited experimental (pinpoint electrode / emf) data.",
   "verdict": "confirmed"
  },
  {
   "checked": "2026-10-23",
   "image_sha256": "9e7961a0c8bc4f4e1aca6af795e383f32774aa3a766cc0673f74dc2abe480ebe",
   "key": "evidence:ORC-HZBWSNHSS7.970d52",
   "kind": "evidence",
   "page": 1,
   "pdf_sha256_prefix": "2f1593b51aae6a18",
   "seen": "p1 right col: 'Notin and Hertz [11] determined the free energy of formation of Ca2Ag9, Ca2Ag7, CaAg2 and CaAg at 830 K to be -15.7, -18.9, -22.5 and -25 kJ/mol' via e.m.f. context (pinpoint electrode method); cited experimental. -25 = CaAg.",
   "verdict": "confirmed"
  },
  {
   "checked": "2026-10-23",
   "image_sha256": "9e7961a0c8bc4f4e1aca6af795e383f32774aa3a766cc0673f74dc2abe480ebe",
   "key": "evidence:ORC-HZBWSNHSS7.eda302",
   "kind": "evidence",
   "page": 1,
   "pdf_sha256_prefix": "2f1593b51aae6a18",
   "seen": "p1: Notin and Hertz [11] cited experimental (emf/pinpoint electrode) free energy of formation at 830 K; -18.9 kJ/mol = Ca2Ag7.",
   "verdict": "confirmed"
  },
  {
   "checked": "2026-10-23",
   "image_sha256": "9e7961a0c8bc4f4e1aca6af795e383f32774aa3a766cc0673f74dc2abe480ebe",
   "key": "evidence:ORC-HZBWSNHSS7.faa9fb",
   "kind": "evidence",
   "page": 1,
   "pdf_sha256_prefix": "2f1593b51aae6a18",
   "seen": "p1: Notin and Hertz [11] cited experimental free energy of formation at 830 K; -22.5 kJ/mol = CaAg2.",
   "verdict": "confirmed"
  },
  {
   "checked": "2026-10-23",
   "image_sha256": "3f6da4c56c83c6721dcac90d7f04e468e0a91ef05ab89c3291124348efe9c271",
   "key": "evidence:ORC-I5DA4SGJLM.2bc2e4",
   "kind": "evidence",
   "page": 1,
   "pdf_sha256_prefix": "72f6ee37e013a57f",
   "seen": "Sec 2.1: Thermal analysis data indicated allotropic transformation αInEu2 ↔ βInEu2 at 660 °C [11] (Yatsenko et al.). Cited experimental.",
   "verdict": "confirmed"
  },
  {
   "checked": "2026-10-23",
   "image_sha256": "3f6da4c56c83c6721dcac90d7f04e468e0a91ef05ab89c3291124348efe9c271",
   "key": "evidence:ORC-I5DA4SGJLM.dcf15c",
   "kind": "evidence",
   "page": 1,
   "pdf_sha256_prefix": "72f6ee37e013a57f",
   "seen": "Sec 2.1: Yatsenko et al. [11] investigated by thermal, metallographic and X-ray analyses; thermal analysis data: αInEu2 ↔ βInEu2 at 660 °C, peritectic melting of βInEu2 710 °C [11]. Cited experimental.",
   "verdict": "confirmed"
  },
  {
   "checked": "2026-10-23",
   "image_sha256": "6a5c9453618d6568419e4faadb539fd5369216efa1c00c37e294fdf8816b14e6",
   "key": "evidence:ORC-I76LXQ7J4A",
   "kind": "evidence",
   "page": 10,
   "pdf_sha256_prefix": "4364d60c7dad6df8",
   "seen": "p.10: 'Wang et al. [15] used the first-principles approach to study the phase stability of the NbMoTaW alloy, reporting the ordering phase transition temperature at 594 K'; Table 3: 594, FP, [15].",
   "verdict": "confirmed"
  },
  {
   "checked": "2026-10-23",
   "image_sha256": "b3a36330801db43f7fff66a4ea5aa43e99ed8c2f11a2a4ae4a6b1c923ffe46a6",
   "key": "evidence:ORC-IFSPRCFWOV",
   "kind": "evidence",
   "page": 2,
   "pdf_sha256_prefix": "bfa55687bf32a9d6",
   "seen": "Sec. 2.1: Wu et al. [35] confirmed eutectic liq. -> Co3Ti + λ3 by EPMA/XRD; eutectic and peritectic temperatures determined to be 1427 and 1429 K by DSC. Cited experimental measurement.",
   "verdict": "confirmed"
  },
  {
   "checked": "2026-10-23",
   "image_sha256": "c3b2106dfcb3d5559436ee8384f590d8086da5ac18319e9b418800035c67da48",
   "key": "evidence:ORC-JCDT3DIBEB.802f0f",
   "kind": "evidence",
   "page": 6,
   "pdf_sha256_prefix": "af6653177295b67e",
   "seen": "p6 left: 'melting temperature of Mg2Pb was determined by Grube [52] at 823 K, Kurnakov and Stepanow [53] at 823 K, Knappwost [45] at 823 K, Dobovisek and Paulin at 823±3 K...' cited experimental.",
   "verdict": "confirmed"
  },
  {
   "checked": "2026-10-23",
   "image_sha256": "063e6e452669ab75cd3deb336e2635bc2f1f661c8cccc0da3d6513b13ae1d484",
   "key": "evidence:ORC-JD3D54HCQD.04a282",
   "kind": "evidence",
   "page": 3,
   "pdf_sha256_prefix": "765d8d96cf432b57",
   "seen": "Sec 2.2: Delsante and Borzone [29] determined formation enthalpy at 300 K through high-temperature direct synthesis calorimetry (cited exp.); calc. values by Tao [30]/Kang [31] are separate. MgSm -18.5 +/- 2 kJ/mol.",
   "verdict": "confirmed"
  },
  {
   "checked": "2026-10-23",
   "image_sha256": "063e6e452669ab75cd3deb336e2635bc2f1f661c8cccc0da3d6513b13ae1d484",
   "key": "evidence:ORC-JD3D54HCQD.4a7f6b",
   "kind": "evidence",
   "page": 3,
   "pdf_sha256_prefix": "765d8d96cf432b57",
   "seen": "p3 right: 'Delsante and Borzone[29] determined the formation enthalpy of ... Mg5Sm (-8.5 ± 2 kJ/mol) ... at 300 K through high-temperature direct synthesis calorimetry.' Unit kJ/mol (stored 'unspecified').",
   "verdict": "confirmed"
  },
  {
   "checked": "2026-10-23",
   "image_sha256": "063e6e452669ab75cd3deb336e2635bc2f1f661c8cccc0da3d6513b13ae1d484",
   "key": "evidence:ORC-JD3D54HCQD.cf99dd",
   "kind": "evidence",
   "page": 3,
   "pdf_sha256_prefix": "765d8d96cf432b57",
   "seen": "Sec 2.2: Delsante and Borzone [29] determined formation enthalpy at 300 K through high-temperature direct synthesis calorimetry (cited exp.); calc. values by Tao [30]/Kang [31] are separate. Mg3Sm -12.0 +/- 2 kJ/mol.",
   "verdict": "confirmed"
  },
  {
   "checked": "2026-10-23",
   "image_sha256": "063e6e452669ab75cd3deb336e2635bc2f1f661c8cccc0da3d6513b13ae1d484",
   "key": "evidence:ORC-JD3D54HCQD.d7920c",
   "kind": "evidence",
   "page": 3,
   "pdf_sha256_prefix": "765d8d96cf432b57",
   "seen": "Sec 2.2: Delsante and Borzone [29] determined formation enthalpy at 300 K through high-temperature direct synthesis calorimetry (cited exp.); calc. values by Tao [30]/Kang [31] are separate. Mg41Sm5 -5.5 +/- 2 kJ/mol.",
   "verdict": "confirmed"
  },
  {
   "checked": "2026-10-23",
   "image_sha256": "063e6e452669ab75cd3deb336e2635bc2f1f661c8cccc0da3d6513b13ae1d484",
   "key": "evidence:ORC-JD3D54HCQD.e783f6",
   "kind": "evidence",
   "page": 3,
   "pdf_sha256_prefix": "765d8d96cf432b57",
   "seen": "Sec 2.2: Delsante and Borzone [29] determined formation enthalpy at 300 K through high-temperature direct synthesis calorimetry (cited exp.); calc. values by Tao [30]/Kang [31] are separate. Mg2Sm -16.0 +/- 2 kJ/mol.",
   "verdict": "confirmed"
  },
  {
   "checked": "2026-10-23",
   "curation": "checked by the gate integrator (assessed-source rule)",
   "image_sha256": "9b2b66c6e44703dfbfa400de030bfa1036aeb1546bd59e66dd8d59817c5b69e0",
   "key": "evidence:ORC-JPC6KBXLUI.64668d",
   "kind": "evidence",
   "page": 1,
   "pdf_sha256_prefix": "614bc096ebddac3a",
   "seen": "Page headed 'Phase Diagram Evaluations: Section II', The Ag-Bi (Silver-Bismuth) System; 271.442 °C is 'the accepted value ... [Melt]' (a reference melting point accepted by the evaluation), not a measurement of this paper.",
   "verdict": "confirmed"
  },
  {
   "checked": "2026-10-23",
   "image_sha256": "6c2c07891a2ac1cd2a5d61ea44e8d429c505ea5c804356caa40fe1d44c73089e",
   "key": "evidence:ORC-JPOY5QHEXT.90ca20",
   "kind": "evidence",
   "page": 2,
   "pdf_sha256_prefix": "34ea69372571cbf8",
   "seen": "p2 left: 'Bouaziz et al. observed two phase transitions at 1023 and 1243 K ... DTA measurements on a very high-purity sample [25]' (Na2O; controversial, not reproduced by Henry).",
   "verdict": "confirmed"
  },
  {
   "checked": "2026-10-23",
   "image_sha256": "6c2c07891a2ac1cd2a5d61ea44e8d429c505ea5c804356caa40fe1d44c73089e",
   "key": "evidence:ORC-JPOY5QHEXT.be041a",
   "kind": "evidence",
   "page": 2,
   "pdf_sha256_prefix": "34ea69372571cbf8",
   "seen": "p2 left: Bouaziz et al. DTA observed transitions at 1023 and 1243 K in Na2O [25]; 1243 K cited experiment (existence disputed).",
   "verdict": "confirmed"
  },
  {
   "checked": "2026-10-23",
   "image_sha256": "58e629cab2b0eeb66a8772b5151fc833d9c004dea2df97f52dee5d75e8ae420d",
   "key": "evidence:ORC-LIP2UOEUZI.7cf2f9",
   "kind": "evidence",
   "page": 2,
   "pdf_sha256_prefix": "160fe195efb9b406",
   "seen": "p2: 'Sharma and Chang roughly estimated the monotectic ... [15] They also determined ... about 115 °C and ~100 at.% S'. [15] is the Sharma-Chang evaluation, not listed among experimental sources in Table 1; estimate/assessed.",
   "verdict": "rejected"
  },
  {
   "checked": "2026-10-23",
   "image_sha256": "58e629cab2b0eeb66a8772b5151fc833d9c004dea2df97f52dee5d75e8ae420d",
   "key": "evidence:ORC-LIP2UOEUZI.b95ed1",
   "kind": "evidence",
   "page": 2,
   "pdf_sha256_prefix": "160fe195efb9b406",
   "seen": "Sec 2.1 Al-S literature review: Sharma and Chang roughly estimated monotectic 973 °C [15]; They also determined L3 -> aAl2S3+(bS) and (bS) -> aAl2S3+(aS) at about 115 °C and 95.5 °C, ~100 at.% S [15]. Cited determination; method not stated on page.",
   "verdict": "confirmed"
  },
  {
   "checked": "2026-10-23",
   "image_sha256": "9284fa4746312b13e4321238bb520df3da5434d8fe90bcf7cb93d765cb23a6e5",
   "key": "evidence:ORC-LLXONX7RQF",
   "kind": "evidence",
   "page": 1,
   "pdf_sha256_prefix": "df38cd552889f650",
   "seen": "Sec. II: melting point of AlN has been determined to 2800 °C ± 50 °C by Class [6] using a high-pressure technique; cited experimental (assessment later takes 3068 K).",
   "verdict": "confirmed"
  },
  {
   "checked": "2026-10-23",
   "image_sha256": "a6afc32d7a95817dd76a602c11aa5707fbffd59015ae78945d65991ed6529c20",
   "key": "evidence:ORC-LSDP5ZJSRZ",
   "kind": "evidence",
   "page": 2,
   "pdf_sha256_prefix": "199f2fda83128073",
   "seen": "p2 right: Bushanov et al. [8] 'determined the composition of the ternary eutectic at 343.15 K ... by describing the liquidus surfaces based on Stel'makh data, by polynomials' - fitted/model result, not their measurement.",
   "verdict": "rejected"
  },
  {
   "checked": "2026-10-23",
   "image_sha256": "7efe6252abba26c3f4d9d4db19dc9e1e590c196497cf0158c6e5a058f97f6d9e",
   "key": "evidence:ORC-NO3O3633GO.3841fe",
   "kind": "evidence",
   "page": 3,
   "pdf_sha256_prefix": "550aeef1f2366771",
   "seen": "p3: peritectic temperature listed 'by Okamoto and Massalski [8], 740 K' - assessed phase diagram value (measured values are Vogel 729.5, Grigorjew 730.4, Gaither 733.15 K).",
   "verdict": "rejected"
  },
  {
   "checked": "2026-10-23",
   "image_sha256": "9e03fdb66434192ef85fca67f4f0d4c803a746015b980c0f33da934eed3234ef",
   "key": "evidence:ORC-NSHE4GE7SL",
   "kind": "evidence",
   "page": 6,
   "pdf_sha256_prefix": "6cf19893e53ff767",
   "seen": "γ-phase data: 'The heat of combustion of stoichiometric TiN was determined by Neumann et al.(26) and Humphrey(27) who gave the values of -40.15kcal/mole and -40.235kcal/mole at 298K'; 'these two experimental values'. Cited experimental (as printed).",
   "verdict": "confirmed"
  },
  {
   "checked": "2026-10-23",
   "image_sha256": "3c1adfc5f1c428edd5a7723ee1bf35c157f39521ebd406768a31877273a11983",
   "key": "evidence:ORC-OLAPFOLKYE.43f58c",
   "kind": "evidence",
   "page": 2,
   "pdf_sha256_prefix": "338fc5dce09c00b9",
   "seen": "Sec 2.2: obtained experimentally by Witusiewicz et al. [8], congruent melting of NbAl3 1721 °C from DTA and 1714 °C from pyrometric measurement. Cited experimental.",
   "verdict": "confirmed"
  },
  {
   "checked": "2026-10-23",
   "image_sha256": "3c1adfc5f1c428edd5a7723ee1bf35c157f39521ebd406768a31877273a11983",
   "key": "evidence:ORC-OLAPFOLKYE.c981fd",
   "kind": "evidence",
   "page": 2,
   "pdf_sha256_prefix": "338fc5dce09c00b9",
   "seen": "Sec 2.2: obtained experimentally by Witusiewicz et al. [8], congruent melting of NbAl3 1721 °C from DTA and 1714 °C from pyrometric measurement. Cited experimental.",
   "verdict": "confirmed"
  },
  {
   "checked": "2026-10-23",
   "image_sha256": "b3a36330801db43f7fff66a4ea5aa43e99ed8c2f11a2a4ae4a6b1c923ffe46a6",
   "key": "evidence:ORC-OWJETJ4WLN",
   "kind": "evidence",
   "page": 2,
   "pdf_sha256_prefix": "bfa55687bf32a9d6",
   "seen": "p2 left: Wu et al. [35]: 'eutectic ... and peritectic reaction liq.+fcc(Co)->Co3Ti were determined to be 1427 and 1429 K by DSC'. 1429 K = peritectic; cited experiment.",
   "verdict": "confirmed"
  },
  {
   "checked": "2026-10-23",
   "image_sha256": "62f97a5edaf199ac961cf5c95d26e84c78a46dc111f2bb36c83bf7790974db8f",
   "key": "evidence:ORC-P2H3A6TLZ5",
   "kind": "evidence",
   "page": 7,
   "pdf_sha256_prefix": "befe9ed88888411b",
   "seen": "p.7 right col: 'The entropy at constant volume of AlNbO4 is available in an online database for ab initio phonon calculations[36] and is 93.0 J K-1 mol-1 at 25 °C' (this work 90.0 at const. P). Ab initio phonon (DFT) value.",
   "verdict": "confirmed"
  },
  {
   "checked": "2026-10-23",
   "image_sha256": "07ad86546ed94c47f797fe5b49debb16c979b72fb895edba91c6e0a67a4adb8a",
   "key": "evidence:ORC-PB73HP73HU.03298b",
   "kind": "evidence",
   "page": 8,
   "pdf_sha256_prefix": "957b0af1a7fb52c2",
   "seen": "Text: invariants (3100 K, 3124 K) 'higher than 2774 K and 2797 K reported by Liu et al. [20]'. Table 5 same page lists Liquid + Re2Zr -> Re24Zr5, 2797, Type 'Cal.', ref [20] (Liu CALPHAD assessment) - calculated value.",
   "verdict": "rejected"
  },
  {
   "checked": "2026-10-23",
   "image_sha256": "07ad86546ed94c47f797fe5b49debb16c979b72fb895edba91c6e0a67a4adb8a",
   "key": "evidence:ORC-PB73HP73HU.ad6af3",
   "kind": "evidence",
   "page": 8,
   "pdf_sha256_prefix": "957b0af1a7fb52c2",
   "seen": "p8 left: '2774 K and 2797 K reported by Liu et al. [20]' - Liu is a CALPHAD assessment; Table 5 marks 2774 as 'Cal.' [20].",
   "verdict": "rejected"
  },
  {
   "checked": "2026-10-23",
   "image_sha256": "87a793c3faffdfbfe45631684e6ec94c57684359a08086abb668d47031f9549a",
   "key": "evidence:ORC-Q2K2Z2OHBZ",
   "kind": "evidence",
   "page": 11,
   "pdf_sha256_prefix": "16df47145c84a0b3",
   "seen": "Sec 3.1 Literature Data: 'The minimum melting point was reported to be: (i) at 25 at.% and 2373 K [1964Sie], (ii) ... 2353±25 K [1964Tyl], (iii) ... 2353±10 K [1969Rud]'. Cited experimental bcc/liquid measurements.",
   "verdict": "confirmed"
  },
  {
   "checked": "2026-10-23",
   "image_sha256": "69d864eec198d50c2cb43219e00280cfc250b715b1ca1397517c2fccd4065d12",
   "key": "evidence:ORC-QF7WVVEEDA",
   "kind": "evidence",
   "page": 5,
   "pdf_sha256_prefix": "4d715468582df467",
   "seen": "Para 5: 'The temperature minimum on the bcc liquidus falls at about 1721 K according to the data obtained in Gibson's DTA study (23).' Cited experimental (DTA) value, selected for the evaluation.",
   "verdict": "confirmed"
  },
  {
   "checked": "2026-10-23",
   "image_sha256": "83bd99dc8b9bd69b48378ce660581527aa0dda7251a64865048e0fa00dd6670d",
   "key": "evidence:ORC-RBXX3IWQUV",
   "kind": "evidence",
   "page": 5,
   "pdf_sha256_prefix": "35494d719acd27d5",
   "seen": "Sec. 5.2.3: b parameter assigned to fit the congruent melting of Al8Mo3 at 1819 K measured by Eumann et al. [43] - cited experimental value (used as fitting target).",
   "verdict": "confirmed"
  },
  {
   "checked": "2026-10-23",
   "image_sha256": "e3eb020b182594a78dbeb4c3015a913319ef69b2144b6df833629477a069c1d5",
   "key": "evidence:ORC-RJB7VP3JJQ",
   "kind": "evidence",
   "page": 1,
   "pdf_sha256_prefix": "951d228873ff5127",
   "seen": "Sec. 2.1.1 Al-Co: Stein et al. [5] used DTA, SEM and EPMA to determine the melting temperature of the B2 phase (at 1673 oC) - cited experimental measurement.",
   "verdict": "confirmed"
  },
  {
   "checked": "2026-10-23",
   "image_sha256": "b8e16f2baa8f76ca535e59c7853eb33e0683e11f050851746a049eb382aeb53f",
   "key": "evidence:ORC-S6AHTVS5NG",
   "kind": "evidence",
   "page": 10,
   "pdf_sha256_prefix": "efa089306722bbef",
   "seen": "p10 right: Vassilev et al. ascribed 'the detected magnetic transition temperature (630 K) to the presence of some unreacted Ni' - experimentally detected, but attributed to Ni impurity, not BiNi.",
   "verdict": "confirmed"
  },
  {
   "checked": "2026-10-23",
   "image_sha256": "7756e0ecdc09a82fea501bddcb0bf1f8c1b1388b03a2307d24c65090e05da71e",
   "key": "evidence:ORC-SEBKOG7XIF",
   "kind": "evidence",
   "page": 8,
   "pdf_sha256_prefix": "75550c6c9f76e78e",
   "seen": "p8 Conclusions: 'invariant equilibrium bHf <-> aHf + HfMn previously proposed to occur at 1123 K,[8] was not observed' - Okamoto assessed value, not a measurement.",
   "verdict": "rejected"
  },
  {
   "checked": "2026-10-23",
   "image_sha256": "006d907a7792679ec15309dff0935586c697a0ce1402e5f8e7c047698e2c0caa",
   "key": "evidence:ORC-SW2SWERXXC",
   "kind": "evidence",
   "page": 2,
   "pdf_sha256_prefix": "ef0c31ed88c4d874",
   "seen": "Sec 2.1: Apart from the thermodynamic experimental data, Servant et al. [21] measured the enthalpy of fusion of Fe2Zr at 1932 K. Cited measurement; 1932 K is the T at which fusion enthalpy was measured.",
   "verdict": "confirmed"
  },
  {
   "checked": "2026-10-23",
   "image_sha256": "edd5703bfe26c8aa2ea7e46c531c2121b5fb7d1c57ef0ee2dc12577d10742c59",
   "key": "evidence:ORC-SWIPZJ3GK2",
   "kind": "evidence",
   "page": 21,
   "pdf_sha256_prefix": "34ea69372571cbf8",
   "seen": "p21 Conclusions: eutectic at 843 K 'as anticipated by Wriedt [14]'. p6 text: 'eutectic Na2O-I + Na2O2-II = liquid at 843 K was never observed experimentally'; suggested by Wriedt; DSC gave 819.7-863.5 K.",
   "verdict": "rejected"
  },
  {
   "checked": "2026-10-23",
   "image_sha256": "6cd3acd4e025f3d5110d9ee6dd91da4d40982b9097ae9f2c10f070d6497e1483",
   "key": "evidence:ORC-SZQYC5RDF4.bd6078",
   "kind": "evidence",
   "page": 1,
   "pdf_sha256_prefix": "a58c9cf1a7ccb2e6",
   "seen": "p1: 'phase diagram ... reported by Hansen and Anderko[6] exhibits ... Pt3Pb, PtPb, PtPb4 ... decompose peritectically at 1188, 1068, and 633 K' - handbook value.",
   "verdict": "rejected"
  },
  {
   "checked": "2026-10-23",
   "image_sha256": "6cd3acd4e025f3d5110d9ee6dd91da4d40982b9097ae9f2c10f070d6497e1483",
   "key": "evidence:ORC-SZQYC5RDF4.c1362d",
   "kind": "evidence",
   "page": 1,
   "pdf_sha256_prefix": "a58c9cf1a7ccb2e6",
   "seen": "Sec 2.1: Hansen and Anderko [6] handbook diagram: PtPb4 decomposes peritectically at 633 K (with 1188, 1068 K). Handbook/compiled diagram value (assessed class), underlying data by Doerinckel [7].",
   "verdict": "rejected"
  },
  {
   "checked": "2026-10-23",
   "image_sha256": "6cd3acd4e025f3d5110d9ee6dd91da4d40982b9097ae9f2c10f070d6497e1483",
   "key": "evidence:ORC-SZQYC5RDF4.c93209",
   "kind": "evidence",
   "page": 1,
   "pdf_sha256_prefix": "a58c9cf1a7ccb2e6",
   "seen": "Sec 2.1: phase diagram reported by Hansen and Anderko [6] (handbook, based on Doerinckel data [7]) exhibits Pt3Pb, PtPb, PtPb4 decomposing peritectically at 1188, 1068, 633 K. Handbook/compiled diagram value, not a direct measurement.",
   "verdict": "rejected"
  },
  {
   "checked": "2026-10-23",
   "image_sha256": "930c186773f6f39ce9d5478116d3168332a64de12bd8cefd213b60592ff742c8",
   "key": "evidence:ORC-U7XUCPVTBF",
   "kind": "evidence",
   "page": 2,
   "pdf_sha256_prefix": "df21bffd9a405256",
