Repository: orchid-calphad/orchid-project.org

# orchid-project.org

Website and released data of **ORCHID** (Open Repository for CALPHAD Hypotheses, Intelligence, and Discovery),
served by GitHub Pages at https://orchid-project.org. Releases are archived on Zenodo (one DOI per version).

- `index.html`, `catalog/`, `best-practices.html` — static, self-contained pages (generated in the ORCHID tooling).
- `data/` — released data: catalog, redistributable TDB files, convex hulls. Licences: `data/LICENSES.md`, `data/NOTICE.md`.
- `llms.txt`, `data/croissant.json`, `CITATION.cff`, `.zenodo.json` — machine-readable metadata.

Only data with clear redistribution rights are published.

File: tools/table_context_corrections_20261027.json
[
  {
    "record_id": "ORC-BZ7VM76NP2",
    "reviewed_record_id": "ORC-BZ7VM76NP2",
    "verdict": "CORRECT",
    "before": {
      "paper": "doi:10.1016/j.intermet.2020.106945",
      "pid": "doi:10.1016/j.intermet.2020.106945/p2/tab-1/r01#structural_property",
      "locator": {
        "artifact": "table",
        "asset": "doi:10.1016/j.intermet.2020.106945/p2/tab-1",
        "caption": "Summary of crystal structural information of the Pd–Sn compounds.",
        "label": "1",
        "page": 2,
        "row": 1
      },
      "system": "PD-SN",
      "property": "LATTICE_A",
      "value": 3.967,
      "unit": "Å",
      "value_stored": 0.3967,
      "unit_stored": "nm",
      "temperature_K": 298.15,
      "temperature_basis": "assumed_room_temperature",
      "pressure_Pa": 101325,
      "pressure_basis": "assumed_default_1_atm_not_printed",
      "phases": [
        {
          "label": "UNKNOWN"
        }
      ],
      "structure": null,
      "cited_sources": [
        {
          "first_author": "Shelton",
          "kind": "unknown",
          "label": "27",
          "reference": "K.L. Shelton, P.A. Merewether, B.J. Skinner, Phases and phase relations in the system palladium-platinum-tin, Can. Mineral. 19 (1981) 599–605.",
          "status": "resolved",
          "year": "1981"
        }
      ],
      "uncertainty": {
        "basis": "reading_resolution",
        "value": 0.0005
      },
      "overall_composition": {
        "SN": 0.25
      },
      "overall_composition_basis": "from_formula",
      "merged_ids": [
        "ORC-CA6SKLXUSO"
      ],
      "merged_pids": [
        "doi:10.1016/j.intermet.2020.106945/p2/tab-1/r05#structural_property"
      ]
    },
    "after": {
      "phases": [
        {
          "label": "Pd3Sn",
          "label_source": "page_check",
          "pearson_symbol": "cP4",
          "prototype": "Cu3Au",
          "structure_basis": "printed_source_page"
        }
      ],
      "structure": {
        "phase": "Pd3Sn",
        "space_group": "Pm-3m",
        "crystal_system": "Cubic",
        "prototype": "Cu3Au",
        "pearson_symbol": "cP4"
      }
    },
    "evidence": {
      "report_id": "ORCHID-TC-20261027-v1",
      "doi": "10.1016/j.intermet.2020.106945",
      "pdf_sha256": "8a434f7745cce5e8b64308a91dc73cf1d5396fe71664b599ebf4bcb2a1befd28",
      "pdf_page": 2,
      "table": "1",
      "source_group_rows": [
        1,
        2,
        3,
        4,
        5,
        6
      ],
      "rationale": "Printed first Pd3Sn group supplies phase, space group, crystal system, prototype and Pearson symbol for six entries. Correct shared fields only; original row measurements and references retained. Row 5 was merged into row 1 with original identity preserved."
    },
    "visual_check": {
      "verdict": "confirmed",
      "page": 2,
      "pdf_sha256_prefix": "8a434f7745cce5e8",
      "image_sha256": "0b9bd0488e99d19efb4415e426082cbd88e975f0d2a508292af4d91440faf6b5",
      "seen": "Pd3Sn block ends before the explicitly labeled Pd2Sn group; shared structure is Pm-3m, cubic, Cu3Au, cP4.",
      "checked": "2026-10-27; Codex rendered-page inspection after PI question-9 review"
    },
    "residual_concern": null,
    "guard_note": "flags removed from the before-guard at integration (Claude, 2026-10-27): gate-derived and rewritten later in the export, so it cannot match at the correction stage; not changed by this patch; phases[].structure_basis renamed page_check -> printed_source_page (release vocabulary)"
  },
  {
    "record_id": "ORC-PJ5HWXFBH2",
    "reviewed_record_id": "ORC-PJ5HWXFBH2",
    "verdict": "CORRECT",
    "before": {
      "paper": "doi:10.1016/j.intermet.2020.106945",
      "pid": "doi:10.1016/j.intermet.2020.106945/p2/tab-1/r02#structural_property",
      "locator": {
        "artifact": "table",
        "asset": "doi:10.1016/j.intermet.2020.106945/p2/tab-1",
        "caption": "Summary of crystal structural information of the Pd–Sn compounds.",
        "label": "1",
        "page": 2,
        "row": 2
      },
      "system": "PD-SN",
      "property": "LATTICE_A",
      "value": 3.975,
      "unit": "Å",
      "value_stored": 0.3975,
      "unit_stored": "nm",
      "temperature_K": 298.15,
      "temperature_basis": "assumed_room_temperature",
      "pressure_Pa": 101325,
      "pressure_basis": "assumed_default_1_atm_not_printed",
      "phases": [
        {
          "label": "UNKNOWN"
        }
      ],
      "structure": null,
      "cited_sources": [
        {
          "doi": "10.1016/0022-5088(68)90141-0",
          "first_author": "Harris",
          "kind": "unknown",
          "label": "28",
          "paper": "doi:10.1016/0022-5088(68)90141-0",
          "reference": "I.R. Harris, M. Norman, A.W. Bryant, A study of some palladium-indium, platinumindium and platinum-tin alloys, J. Less Common. Met. 16 (1968) 427–440.",
          "status": "resolved",
          "year": "1968"
        }
      ],
      "uncertainty": {
        "basis": "reading_resolution",
        "value": 0.0005
      },
      "overall_composition": {
        "SN": 0.25
      },
      "overall_composition_basis": "from_formula",
      "merged_ids": null,
      "merged_pids": null
    },
    "after": {
      "phases": [
        {
          "label": "Pd3Sn",
          "label_source": "page_check",
          "pearson_symbol": "cP4",
          "prototype": "Cu3Au",
          "structure_basis": "printed_source_page"
        }
      ],
      "structure": {
        "phase": "Pd3Sn",
        "space_group": "Pm-3m",
        "crystal_system": "Cubic",
        "prototype": "Cu3Au",
        "pearson_symbol": "cP4"
      }
    },
    "evidence": {
      "report_id": "ORCHID-TC-20261027-v1",
      "doi": "10.1016/j.intermet.2020.106945",
      "pdf_sha256": "8a434f7745cce5e8b64308a91dc73cf1d5396fe71664b599ebf4bcb2a1befd28",
      "pdf_page": 2,
      "table": "1",
      "source_group_rows": [
        1,
        2,
        3,
        4,
        5,
        6
      ],
      "rationale": "Printed first Pd3Sn group supplies phase, space group, crystal system, prototype and Pearson symbol for six entries. Correct shared fields only; original row measurements and references retained. Row 5 was merged into row 1 with original identity preserved."
    },
    "visual_check": {
      "verdict": "confirmed",
      "page": 2,
      "pdf_sha256_prefix": "8a434f7745cce5e8",
      "image_sha256": "0b9bd0488e99d19efb4415e426082cbd88e975f0d2a508292af4d91440faf6b5",
      "seen": "Pd3Sn block ends before the explicitly labeled Pd2Sn group; shared structure is Pm-3m, cubic, Cu3Au, cP4.",
      "checked": "2026-10-27; Codex rendered-page inspection after PI question-9 review"
    },
    "residual_concern": null,
    "guard_note": "flags removed from the before-guard at integration (Claude, 2026-10-27): gate-derived and rewritten later in the export, so it cannot match at the correction stage; not changed by this patch; phases[].structure_basis renamed page_check -> printed_source_page (release vocabulary)"
  },
  {
    "record_id": "ORC-3IMXHM33FX",
    "reviewed_record_id": "ORC-3IMXHM33FX",
    "verdict": "CORRECT",
    "before": {
      "paper": "doi:10.1016/j.intermet.2020.106945",
      "pid": "doi:10.1016/j.intermet.2020.106945/p2/tab-1/r03#structural_property",
      "locator": {
        "artifact": "table",
        "asset": "doi:10.1016/j.intermet.2020.106945/p2/tab-1",
        "caption": "Summary of crystal structural information of the Pd–Sn compounds.",
        "label": "1",
        "page": 2,
        "row": 3
      },
      "system": "PD-SN",
      "property": "LATTICE_A",
      "value": 3.97,
      "unit": "Å",
      "value_stored": 0.397,
      "unit_stored": "nm",
      "temperature_K": 298.15,
      "temperature_basis": "assumed_room_temperature",
      "pressure_Pa": 101325,
      "pressure_basis": "assumed_default_1_atm_not_printed",
      "phases": [
        {
          "label": "UNKNOWN"
        }
      ],
      "structure": null,
      "cited_sources": [
        {
          "first_author": "Nowotny",
          "kind": "unknown",
          "label": "29",
          "reference": "H. Nowotny, K. Schubert, U. Dettinger, Structure and crystal chemistry of a few noble metal systems (palladium-lead, palladium-tin, iridium-tin, rhodium-tin, platinum-lead), Metallforschung 1 (1946) 137–145.",
          "status": "resolved",
          "year": "1946"
        }
      ],
      "uncertainty": {
        "basis": "reading_resolution",
        "value": 0.005
      },
      "overall_composition": {
        "SN": 0.25
      },
      "overall_composition_basis": "from_formula",
      "merged_ids": null,
      "merged_pids": null
    },
    "after": {
      "phases": [
        {
          "label": "Pd3Sn",
          "label_source": "page_check",
          "pearson_symbol": "cP4",
          "prototype": "Cu3Au",
          "structure_basis": "printed_source_page"
        }
      ],
      "structure": {
        "phase": "Pd3Sn",
        "space_group": "Pm-3m",
        "crystal_system": "Cubic",
        "prototype": "Cu3Au",
        "pearson_symbol": "cP4"
      }
    },
    "evidence": {
      "report_id": "ORCHID-TC-20261027-v1",
      "doi": "10.1016/j.intermet.2020.106945",
      "pdf_sha256": "8a434f7745cce5e8b64308a91dc73cf1d5396fe71664b599ebf4bcb2a1befd28",
      "pdf_page": 2,
      "table": "1",
      "source_group_rows": [
        1,
        2,
        3,
        4,
        5,
        6
      ],
      "rationale": "Printed first Pd3Sn group supplies phase, space group, crystal system, prototype and Pearson symbol for six entries. Correct shared fields only; original row measurements and references retained. Row 5 was merged into row 1 with original identity preserved."
    },
    "visual_check": {
      "verdict": "confirmed",
      "page": 2,
      "pdf_sha256_prefix": "8a434f7745cce5e8",
      "image_sha256": "0b9bd0488e99d19efb4415e426082cbd88e975f0d2a508292af4d91440faf6b5",
      "seen": "Pd3Sn block ends before the explicitly labeled Pd2Sn group; shared structure is Pm-3m, cubic, Cu3Au, cP4.",
      "checked": "2026-10-27; Codex rendered-page inspection after PI question-9 review"
    },
    "residual_concern": null,
    "guard_note": "flags removed from the before-guard at integration (Claude, 2026-10-27): gate-derived and rewritten later in the export, so it cannot match at the correction stage; not changed by this patch; phases[].structure_basis renamed page_check -> printed_source_page (release vocabulary)"
  },
  {
    "record_id": "ORC-NKRZFWFU74",
    "reviewed_record_id": "ORC-NKRZFWFU74",
    "verdict": "CORRECT",
    "before": {
      "paper": "doi:10.1016/j.intermet.2020.106945",
      "pid": "doi:10.1016/j.intermet.2020.106945/p2/tab-1/r04#structural_property",
      "locator": {
        "artifact": "table",
        "asset": "doi:10.1016/j.intermet.2020.106945/p2/tab-1",
        "caption": "Summary of crystal structural information of the Pd–Sn compounds.",
        "label": "1",
        "page": 2,
        "row": 4
      },
      "system": "PD-SN",
      "property": "LATTICE_A",
      "value": 3.976,
      "unit": "Å",
      "value_stored": 0.3976,
      "unit_stored": "nm",
      "temperature_K": 298.15,
      "temperature_basis": "assumed_room_temperature",
      "pressure_Pa": 101325,
      "pressure_basis": "assumed_default_1_atm_not_printed",
      "phases": [
        {
          "label": "UNKNOWN"
        }
      ],
      "structure": null,
      "cited_sources": [
        {
          "doi": "10.1016/0022-5088(81)90140-5",
          "first_author": "Ellner",
          "kind": "unknown",
          "label": "30",
          "paper": "doi:10.1016/0022-5088(81)90140-5",
          "reference": "M. Ellner, Relation between structural and thermodynamic properties in copper family phases in T10-B4 system, J. Less Common. Met. 78 (1981) 21–32.",
          "status": "resolved",
          "year": "1981"
        }
      ],
      "uncertainty": {
        "basis": "printed",
        "value": 0.001
      },
      "overall_composition": {
        "SN": 0.25
      },
      "overall_composition_basis": "from_formula",
      "merged_ids": null,
      "merged_pids": null
    },
    "after": {
      "phases": [
        {
          "label": "Pd3Sn",
          "label_source": "page_check",
          "pearson_symbol": "cP4",
          "prototype": "Cu3Au",
          "structure_basis": "printed_source_page"
        }
      ],
      "structure": {
        "phase": "Pd3Sn",
        "space_group": "Pm-3m",
        "crystal_system": "Cubic",
        "prototype": "Cu3Au",
        "pearson_symbol": "cP4"
      }
    },
    "evidence": {
      "report_id": "ORCHID-TC-20261027-v1",
      "doi": "10.1016/j.intermet.2020.106945",
      "pdf_sha256": "8a434f7745cce5e8b64308a91dc73cf1d5396fe71664b599ebf4bcb2a1befd28",
      "pdf_page": 2,
      "table": "1",
      "source_group_rows": [
        1,
        2,
        3,
        4,
        5,
        6
      ],
      "rationale": "Printed first Pd3Sn group supplies phase, space group, crystal system, prototype and Pearson symbol for six entries. Correct shared fields only; original row measurements and references retained. Row 5 was merged into row 1 with original identity preserved."
    },
    "visual_check": {
      "verdict": "confirmed",
      "page": 2,
      "pdf_sha256_prefix": "8a434f7745cce5e8",
      "image_sha256": "0b9bd0488e99d19efb4415e426082cbd88e975f0d2a508292af4d91440faf6b5",
      "seen": "Pd3Sn block ends before the explicitly labeled Pd2Sn group; shared structure is Pm-3m, cubic, Cu3Au, cP4.",
      "checked": "2026-10-27; Codex rendered-page inspection after PI question-9 review"
    },
    "residual_concern": null,
    "guard_note": "flags removed from the before-guard at integration (Claude, 2026-10-27): gate-derived and rewritten later in the export, so it cannot match at the correction stage; not changed by this patch; phases[].structure_basis renamed page_check -> printed_source_page (release vocabulary)"
  },
  {
    "record_id": "ORC-WST2R2DN6E",
    "reviewed_record_id": "ORC-WST2R2DN6E",
    "verdict": "CORRECT",
    "before": {
      "paper": "doi:10.1016/j.intermet.2020.106945",
      "pid": "doi:10.1016/j.intermet.2020.106945/p2/tab-1/r06#structural_property",
      "locator": {
        "artifact": "table",
        "asset": "doi:10.1016/j.intermet.2020.106945/p2/tab-1",
        "caption": "Summary of crystal structural information of the Pd–Sn compounds.",
        "label": "1",
        "page": 2,
        "row": 6
      },
      "system": "PD-SN",
      "property": "LATTICE_A",
      "value": 3.971,
      "unit": "Å",
      "value_stored": 0.3971,
      "unit_stored": "nm",
      "temperature_K": 298.15,
      "temperature_basis": "assumed_room_temperature",
      "pressure_Pa": 101325,
      "pressure_basis": "assumed_default_1_atm_not_printed",
      "phases": [
        {
          "label": "UNKNOWN"
        }
      ],
      "structure": null,
      "cited_sources": [
        {
          "doi": "10.1016/0025-5416(75)90084-1",
          "first_author": "Woo",
          "kind": "unknown",
          "label": "31",
          "paper": "doi:10.1016/0025-5416(75)90084-1",
          "reference": "O.T. Woo, J. Rezek, M. Schlesinger, X-ray diffraction analyses of liquid-phase sintered compounds of Pd3Sn and Ni3Sn, Mater. Sci. Eng. 18 (1975) 163–165.",
          "status": "resolved",
          "year": "1975"
        }
      ],
      "uncertainty": {
        "basis": "printed",
        "value": 0.007
      },
      "overall_composition": {
        "SN": 0.25
      },
      "overall_composition_basis": "from_formula",
      "merged_ids": null,
      "merged_pids": null
    },
    "after": {
      "phases": [
        {
          "label": "Pd3Sn",
          "label_source": "page_check",
          "pearson_symbol": "cP4",
          "prototype": "Cu3Au",
          "structure_basis": "printed_source_page"
        }
      ],
      "structure": {
        "phase": "Pd3Sn",
        "space_group": "Pm-3m",
        "crystal_system": "Cubic",
        "prototype": "Cu3Au",
        "pearson_symbol": "cP4"
      }
    },
    "evidence": {
      "report_id": "ORCHID-TC-20261027-v1",
      "doi": "10.1016/j.intermet.2020.106945",
      "pdf_sha256": "8a434f7745cce5e8b64308a91dc73cf1d5396fe71664b599ebf4bcb2a1befd28",
      "pdf_page": 2,
      "table": "1",
      "source_group_rows": [
        1,
        2,
        3,
        4,
        5,
        6
      ],
      "rationale": "Printed first Pd3Sn group supplies phase, space group, crystal system, prototype and Pearson symbol for six entries. Correct shared fields only; original row measurements and references retained. Row 5 was merged into row 1 with original identity preserved."
    },
    "visual_check": {
      "verdict": "confirmed",
      "page": 2,
      "pdf_sha256_prefix": "8a434f7745cce5e8",
      "image_sha256": "0b9bd0488e99d19efb4415e426082cbd88e975f0d2a508292af4d91440faf6b5",
      "seen": "Pd3Sn block ends before the explicitly labeled Pd2Sn group; shared structure is Pm-3m, cubic, Cu3Au, cP4.",
      "checked": "2026-10-27; Codex rendered-page inspection after PI question-9 review"
    },
    "residual_concern": null,
    "guard_note": "flags removed from the before-guard at integration (Claude, 2026-10-27): gate-derived and rewritten later in the export, so it cannot match at the correction stage; not changed by this patch; phases[].structure_basis renamed page_check -> printed_source_page (release vocabulary)"
  }
]
